Repository: Shivamrandive747/Thermalconductivity_prediction

# Calibrating first-principles lattice thermal conductivity to experiment

**A curated half-Heusler dataset and a validated transfer function.**

Published first-principles transport calculations of lattice thermal conductivity exceed what
laboratories measure for the same compound by a **median factor of 1.55**. That offset is regular
enough to be removed in closed form:

$$\kappa_L^{\mathrm{expt}}(T) \;=\; \kappa_L^{\mathrm{BTE}}(T)\;\min\!\left[c\left(\tfrac{T}{300}\right)^{p},\,1\right],
\qquad c = 0.51,\quad p = 0.80$$

Inside a domain of applicability declared before the validation set was scored, this places
**86.8 % of 38 held-out compounds within a factor of two** of measurement at **33.7 % median
error**, against 50.5 % uncorrected — with each compound's entire chemistry withheld from the
regression model *and* from the calibration.

Two parameters. Applicable by hand to any published transport calculation.

| | |
|---|---|
| **Paper** | `paper/manuscript.tex` (see `paper/README.md` to build it) |
| **The result** | 33.7 % median error, 86.8 % within 2×, Spearman ρ = 0.65, on 38 compounds over 18 chemistry clusters |
| **The corpus** | 52 measured half Heuslers from 164 publications, alongside 289 with transport calculations |
| **Predictions** | five issued, eleven declined with the reason each fails, ten conditional |
| **Licence** | code MIT, data CC BY 4.0 — see `LICENSE` and `LICENSE-DATA` |

---

## Reproduce the headline in three commands

```bash
pip install -e .                      # or: pip install -r requirements.txt
python analysis/run_target_blind_test.py --seed 0
python analysis/compute_seed_averaged.py
```

The last prints the per-seed table and the seed-averaged headline. Run everything **from the
repository root** — data paths are relative to it.

Full instructions, including how to rebuild the corpus from scratch, are in
**[`docs/REPRODUCE.md`](docs/REPRODUCE.md)**.

## What is here

```
paper/        the manuscript, the supplementary, all 8 figures and the scripts that draw them
              paper/evidence/   per-compound scores and the five model seeds behind the headline
analysis/     the calibration, validation and prediction code -- everything the paper quotes
corpus/       rebuilds the corpus from the public APIs (Starrydata, AFLOW, MP, JARVIS, OQMD, COD)
checks/       the pre-submission gates: citations, LaTeX structure, completeness
pipeline/     the dataset builder and model wrapper the analysis imports
data/         the curated corpus, the predictions, and the results the paper quotes
docs/         how to reproduce, and the submission checklist
tests/        unit tests for the unit-canonicalisation and formula-matching logic
```

## What is deliberately not here

This repository is the κ-calibration work only. Three things are excluded on purpose:

- **Bulk copies of the upstream databases.** Starrydata2, AFLOW, Materials Project, JARVIS, OQMD
  and COD are other people's resources under their own terms. `corpus/` refetches them from the
  public APIs instead. See `LICENSE-DATA`.
- **Publisher PDFs and full-text XML.** Downloaded under institutional subscription and not ours
  to redistribute.
- **The broader Heusler mining pipeline.** An earlier effort extracted magnetic, mechanical and
  structural properties too. It contributed 31 of 4,094 experimental rows here — 0.76 % — and none
  of its code is on this paper's path, so it is not part of this release.

## How the two scales are kept apart

The single property that makes the corpus work: **measurements and calculations are never pooled.**
Every value carries a method tier — 0 experimental, 1 full Boltzmann transport, 2 machine-learned
potential, 3 semi-empirical — assigned from the *method string the source reports*, not from the
repository it came from. The two populations meet at exactly one place, the transfer function.

That distinction is load-bearing rather than pedantic. Of 505 half Heuslers carrying a nominally
first-principles label, only 289 carry a method string that positively identifies a transport
calculation; 214 are semi-empirical estimates, and semi-empirical and transport values for the same
compound differ by a median factor of 1.38 with a tail to 7.2.

## Citing

See `CITATION.cff`. Please cite both the paper and the archived release. If you use the data you
are also using the upstream sources above; the manuscript's reference list names every publication
behind every measurement so that they can be cited too.

## Limitations worth knowing before you use it

The method predicts κ_L **at a stated temperature**, not the shape of κ_L(T) — the correction
carries a single global exponent and the measured temperature slope is not reproduced. Its
parameters are fitted, not constants of nature. And it applies to semiconducting (VEC = 18), cubic,
non-polymorphic half Heuslers; outside that domain the median error is 105 %, which we report
rather than conceal.

File: data/Target_Materials/HEUSLER_KAPPA_DOPED_ROWS.csv (part 1 of 2)
formula,kappa_L,kappa_units,temperature_K,method,method_tier,tier_name,weight,struct_a_A,struct_spacegroup,struct_sg_symbol,struct_prototype,struct_site_ordering,struct_species,struct_frac_coords,struct_grade,lattice_convention,source,source_doi,source_url,source_location,struct_source,struct_source_url,struct_source_detail,struct_id,struct_same_paper_as_kappa,stoichiometry,parent_formula,sys,kappa_basis,data_origin
Al1V0.9Fe2W0.1,4.0,W/m/K,300.0,"experimental, doped/substituted sample (lattice kappa as published)",0,experimental,0.6,5.65709,225.0,Fm-3m,full_Heusler_L21,,"[""Al"", ""V"", ""Fe"", ""Fe""]","[[0.0, 0.0, 0.0], [0.5, 0.5, 0.5], [0.25, 0.25, 0.25], [0.75, 0.75, 0.75]]",A,conventional,doped_recovery,10.1103/physrevb.102.075117,,,parent_compound,,structure inherited from the stoichiometric parent; substitution shifts a by <1%,,False,doped,AlVFe2,Al-Fe-V,reported_lattice,experimental
Al0.79V1.21Fe2,8.2,W/m/K,300.0,"experimental, doped/substituted sample (lattice kappa as published)",0,experimental,0.6,5.65709,225.0,Fm-3m,full_Heusler_L21,,"[""Al"", ""V"", ""Fe"", ""Fe""]","[[0.0, 0.0, 0.0], [0.5, 0.5, 0.5], [0.25, 0.25, 0.25], [0.75, 0.75, 0.75]]",A,conventional,doped_recovery,10.15541/jim20250041,,,parent_compound,,structure inherited from the stoichiometric parent; substitution shifts a by <1%,,False,doped,AlVFe2,Al-Fe-V,reported_lattice,experimental
Al0.79V1.21Fe2,6.1,W/m/K,800.0,"experimental, doped/substituted sample (lattice kappa as published)",0,experimental,0.6,5.65709,225.0,Fm-3m,full_Heusler_L21,,"[""Al"", ""V"", ""Fe"", ""Fe""]","[[0.0, 0.0, 0.0], [0.5, 0.5, 0.5], [0.25, 0.25, 0.25], [0.75, 0.75, 0.75]]",A,conventional,doped_recovery,10.15541/jim20250041,,,parent_compound,,structure inherited from the stoichiometric parent; substitution shifts a by <1%,,False,doped,AlVFe2,Al-Fe-V,reported_lattice,experimental
Al0.9V1.1Fe2,7.5,W/m/K,300.0,"experimental, doped/substituted sample (lattice kappa as published)",0,experimental,0.6,5.65709,225.0,Fm-3m,full_Heusler_L21,,"[""Al"", ""V"", ""Fe"", ""Fe""]","[[0.0, 0.0, 0.0], [0.5, 0.5, 0.5], [0.25, 0.25, 0.25], [0.75, 0.75, 0.75]]",A,conventional,doped_recovery,10.2320/jinstmet.ja201520,,,parent_compound,,structure inherited from the stoichiometric parent; substitution shifts a by <1%,,False,doped,AlVFe2,Al-Fe-V,reported_lattice,experimental
Al0.94V1.06Fe2,9.0,W/m/K,300.0,"experimental, doped/substituted sample (lattice kappa as published)",0,experimental,0.6,5.65709,225.0,Fm-3m,full_Heusler_L21,,"[""Al"", ""V"", ""Fe"", ""Fe""]","[[0.0, 0.0, 0.0], [0.5, 0.5, 0.5], [0.25, 0.25, 0.25], [0.75, 0.75, 0.75]]",A,conventional,doped_recovery,10.2320/jinstmet.ja201520,,,parent_compound,,structure inherited from the stoichiometric parent; substitution shifts a by <1%,,False,doped,AlVFe2,Al-Fe-V,reported_lattice,experimental
Al1.04V0.96Fe2,10.5,W/m/K,300.0,"experimental, doped/substituted sample (lattice kappa as published)",0,experimental,0.6,5.65709,225.0,Fm-3m,full_Heusler_L21,,"[""Al"", ""V"", ""Fe"", ""Fe""]","[[0.0, 0.0, 0.0], [0.5, 0.5, 0.5], [0.25, 0.25, 0.25], [0.75, 0.75, 0.75]]",A,conventional,doped_recovery,10.2320/jinstmet.ja201520,,,parent_compound,,structure inherited from the stoichiometric parent; substitution shifts a by <1%,,False,doped,AlVFe2,Al-Fe-V,reported_lattice,experimental
Al1.06V0.94Fe2,9.0,W/m/K,300.0,"experimental, doped/substituted sample (lattice kappa as published)",0,experimental,0.6,5.65709,225.0,Fm-3m,full_Heusler_L21,,"[""Al"", ""V"", ""Fe"", ""Fe""]","[[0.0, 0.0, 0.0], [0.5, 0.5, 0.5], [0.25, 0.25, 0.25], [0.75, 0.75, 0.75]]",A,conventional,doped_recovery,10.2320/jinstmet.ja201520,,,parent_compound,,structure inherited from the stoichiometric parent; substitution shifts a by <1%,,False,doped,AlVFe2,Al-Fe-V,reported_lattice,experimental
Al1.1V0.9Fe2,7.5,W/m/K,300.0,"experimental, doped/substituted sample (lattice kappa as published)",0,experimental,0.6,5.65709,225.0,Fm-3m,full_Heusler_L21,,"[""Al"", ""V"", ""Fe"", ""Fe""]","[[0.0, 0.0, 0.0], [0.5, 0.5, 0.5], [0.25, 0.25, 0.25], [0.75, 0.75, 0.75]]",A,conventional,doped_recovery,10.2320/jinstmet.ja201520,,,parent_compound,,structure inherited from the stoichiometric parent; substitution shifts a by <1%,,False,doped,AlVFe2,Al-Fe-V,reported_lattice,experimental
Ta1.05Al1Ru1.95,3.5,W/m/K,100.0,"experimental, doped/substituted sample (lattice kappa as published)",0,experimental,0.6,6.18205,225.0,Fm-3m,full_Heusler_L21,,"[""Ru"", ""Ru"", ""Al"", ""Ta""]","[[0.25, 0.25, 0.25], [0.75, 0.75, 0.75], [0.0, 0.0, 0.0], [0.5, 0.5, 0.5]]",A,conventional,doped_recovery,10.1103/physrevb.96.125106,,,parent_compound,,structure inherited from the stoichiometric parent; substitution shifts a by <1%,,False,doped,TaAlRu2,Al-Ru-Ta,reported_lattice,experimental
Ta1.05Al1Ru1.95,3.8,W/m/K,150.0,"experimental, doped/substituted sample (lattice kappa as published)",0,experimental,0.6,6.18205,225.0,Fm-3m,full_Heusler_L21,,"[""Ru"", ""Ru"", ""Al"", ""Ta""]","[[0.25, 0.25, 0.25], [0.75, 0.75, 0.75], [0.0, 0.0, 0.0], [0.5, 0.5, 0.5]]",A,conventional,doped_recovery,10.1103/physrevb.96.125106,,,parent_compound,,structure inherited from the stoichiometric parent; substitution shifts a by <1%,,False,doped,TaAlRu2,Al-Ru-Ta,reported_lattice,experimental
Ta1.05Al1Ru1.95,3.9,W/m/K,200.0,"experimental, doped/substituted sample (lattice kappa as published)",0,experimental,0.6,6.18205,225.0,Fm-3m,full_Heusler_L21,,"[""Ru"", ""Ru"", ""Al"", ""Ta""]","[[0.25, 0.25, 0.25], [0.75, 0.75, 0.75], [0.0, 0.0, 0.0], [0.5, 0.5, 0.5]]",A,conventional,doped_recovery,10.1103/physrevb.96.125106,,,parent_compound,,structure inherited from the stoichiometric parent; substitution shifts a by <1%,,False,doped,TaAlRu2,Al-Ru-Ta,reported_lattice,experimental
Ta1.05Al1Ru1.95,3.8,W/m/K,250.0,"experimental, doped/substituted sample (lattice kappa as published)",0,experimental,0.6,6.18205,225.0,Fm-3m,full_Heusler_L21,,"[""Ru"", ""Ru"", ""Al"", ""Ta""]","[[0.25, 0.25, 0.25], [0.75, 0.75, 0.75], [0.0, 0.0, 0.0], [0.5, 0.5, 0.5]]",A,conventional,doped_recovery,10.1103/physrevb.96.125106,,,parent_compound,,structure inherited from the stoichiometric parent; substitution shifts a by <1%,,False,doped,TaAlRu2,Al-Ru-Ta,reported_lattice,experimental
Ta1.05Al1Ru1.95,3.7,W/m/K,300.0,"experimental, doped/substituted sample (lattice kappa as published)",0,experimental,0.6,6.18205,225.0,Fm-3m,full_Heusler_L21,,"[""Ru"", ""Ru"", ""Al"", ""Ta""]","[[0.25, 0.25, 0.25], [0.75, 0.75, 0.75], [0.0, 0.0, 0.0], [0.5, 0.5, 0.5]]",A,conventional,doped_recovery,10.1103/physrevb.96.125106,,,parent_compound,,structure inherited from the stoichiometric parent; substitution shifts a by <1%,,False,doped,TaAlRu2,Al-Ru-Ta,reported_lattice,experimental
Al0.95V1Fe2Ge0.05,9.0,W/m/K,300.0,"experimental, doped/substituted sample (lattice kappa as published)",0,experimental,0.6,5.65709,225.0,Fm-3m,full_Heusler_L21,,"[""Al"", ""V"", ""Fe"", ""Fe""]","[[0.0, 0.0, 0.0], [0.5, 0.5, 0.5], [0.25, 0.25, 0.25], [0.75, 0.75, 0.75]]",A,conventional,doped_recovery,10.1103/physrevb.74.115115,,,parent_compound,,structure inherited from the stoichiometric parent; substitution shifts a by <1%,,False,doped,AlVFe2,Al-Fe-V,reported_lattice,experimental
Al0.9V1Fe2Ge0.1,4.0,W/m/K,300.0,"experimental, doped/substituted sample (lattice kappa as published)",0,experimental,0.6,5.65709,225.0,Fm-3m,full_Heusler_L21,,"[""Al"", ""V"", ""Fe"", ""Fe""]","[[0.0, 0.0, 0.0], [0.5, 0.5, 0.5], [0.25, 0.25, 0.25], [0.75, 0.75, 0.75]]",A,conventional,doped_recovery,10.1103/physrevb.74.115115,,,parent_compound,,structure inherited from the stoichiometric parent; substitution shifts a by <1%,,False,doped,AlVFe2,Al-Fe-V,reported_lattice,experimental
Al0.85V1Fe2Ge0.15,2.0,W/m/K,300.0,"experimental, doped/substituted sample (lattice kappa as published)",0,experimental,0.6,5.65709,225.0,Fm-3m,full_Heusler_L21,,"[""Al"", ""V"", ""Fe"", ""Fe""]","[[0.0, 0.0, 0.0], [0.5, 0.5, 0.5], [0.25, 0.25, 0.25], [0.75, 0.75, 0.75]]",A,conventional,doped_recovery,10.1103/physrevb.74.115115,,,parent_compound,,structure inherited from the stoichiometric parent; substitution shifts a by <1%,,False,doped,AlVFe2,Al-Fe-V,reported_lattice,experimental
Al0.8V1Fe2Ge0.2,1.0,W/m/K,300.0,"experimental, doped/substituted sample (lattice kappa as published)",0,experimental,0.6,5.65709,225.0,Fm-3m,full_Heusler_L21,,"[""Al"", ""V"", ""Fe"", ""Fe""]","[[0.0, 0.0, 0.0], [0.5, 0.5, 0.5], [0.25, 0.25, 0.25], [0.75, 0.75, 0.75]]",A,conventional,doped_recovery,10.1103/physrevb.74.115115,,,parent_compound,,structure inherited from the stoichiometric parent; substitution shifts a by <1%,,False,doped,AlVFe2,Al-Fe-V,reported_lattice,experimental
Al0.95V1Fe2Si0.05,13.0,W/m/K,300.0,"experimental, doped/substituted sample (lattice kappa as published)",0,experimental,0.6,5.65709,225.0,Fm-3m,full_Heusler_L21,,"[""Al"", ""V"", ""Fe"", ""Fe""]","[[0.0, 0.0, 0.0], [0.5, 0.5, 0.5], [0.25, 0.25, 0.25], [0.75, 0.75, 0.75]]",A,conventional,doped_recovery,10.1103/physrevb.74.115115,,,parent_compound,,structure inherited from the stoichiometric parent; substitution shifts a by <1%,,False,doped,AlVFe2,Al-Fe-V,reported_lattice,experimental
Al0.9V1Fe2Si0.1,9.0,W/m/K,300.0,"experimental, doped/substituted sample (lattice kappa as published)",0,experimental,0.6,5.65709,225.0,Fm-3m,full_Heusler_L21,,"[""Al"", ""V"", ""Fe"", ""Fe""]","[[0.0, 0.0, 0.0], [0.5, 0.5, 0.5], [0.25, 0.25, 0.25], [0.75, 0.75, 0.75]]",A,conventional,doped_recovery,10.1103/physrevb.74.115115,,,parent_compound,,structure inherited from the stoichiometric parent; substitution shifts a by <1%,,False,doped,AlVFe2,Al-Fe-V,reported_lattice,experimental
Al0.85V1Fe2Si0.15,7.0,W/m/K,300.0,"experimental, doped/substituted sample (lattice kappa as published)",0,experimental,0.6,5.65709,225.0,Fm-3m,full_Heusler_L21,,"[""Al"", ""V"", ""Fe"", ""Fe""]","[[0.0, 0.0, 0.0], [0.5, 0.5, 0.5], [0.25, 0.25, 0.25], [0.75, 0.75, 0.75]]",A,conventional,doped_recovery,10.1103/physrevb.74.115115,,,parent_compound,,structure inherited from the stoichiometric parent; substitution shifts a by <1%,,False,doped,AlVFe2,Al-Fe-V,reported_lattice,experimental
Al0.8V1Fe2Si0.2,5.0,W/m/K,300.0,"experimental, doped/substituted sample (lattice kappa as published)",0,experimental,0.6,5.65709,225.0,Fm-3m,full_Heusler_L21,,"[""Al"", ""V"", ""Fe"", ""Fe""]","[[0.0, 0.0, 0.0], [0.5, 0.5, 0.5], [0.25, 0.25, 0.25], [0.75, 0.75, 0.75]]",A,conventional,doped_recovery,10.1103/physrevb.74.115115,,,parent_compound,,structure inherited from the stoichiometric parent; substitution shifts a by <1%,,False,doped,AlVFe2,Al-Fe-V,reported_lattice,experimental
Al1V1Cr0.1Fe1.9,13.0,W/m/K,300.0,"experimental, doped/substituted sample (lattice kappa as published)",0,experimental,0.6,5.65709,225.0,Fm-3m,full_Heusler_L21,,"[""Al"", ""V"", ""Fe"", ""Fe""]","[[0.0, 0.0, 0.0], [0.5, 0.5, 0.5], [0.25, 0.25, 0.25], [0.75, 0.75, 0.75]]",A,conventional,doped_recovery,10.1021/acs.chemmater.5c02963,,,parent_compound,,structure inherited from the stoichiometric parent; substitution shifts a by <1%,,False,doped,AlVFe2,Al-Fe-V,reported_lattice,experimental
Al1V1Cr0.15Fe1.85,10.0,W/m/K,300.0,"experimental, doped/substituted sample (lattice kappa as published)",0,experimental,0.6,5.65709,225.0,Fm-3m,full_Heusler_L21,,"[""Al"", ""V"", ""Fe"", ""Fe""]","[[0.0, 0.0, 0.0], [0.5, 0.5, 0.5], [0.25, 0.25, 0.25], [0.75, 0.75, 0.75]]",A,conventional,doped_recovery,10.1021/acs.chemmater.5c02963,,,parent_compound,,structure inherited from the stoichiometric parent; substitution shifts a by <1%,,False,doped,AlVFe2,Al-Fe-V,reported_lattice,experimental
Al1V1Cr0.2Fe1.8,8.0,W/m/K,300.0,"experimental, doped/substituted sample (lattice kappa as published)",0,experimental,0.6,5.65709,225.0,Fm-3m,full_Heusler_L21,,"[""Al"", ""V"", ""Fe"", ""Fe""]","[[0.0, 0.0, 0.0], [0.5, 0.5, 0.5], [0.25, 0.25, 0.25], [0.75, 0.75, 0.75]]",A,conventional,doped_recovery,10.1021/acs.chemmater.5c02963,,,parent_compound,,structure inherited from the stoichiometric parent; substitution shifts a by <1%,,False,doped,AlVFe2,Al-Fe-V,reported_lattice,experimental
Mn1Al0.5Ni2Sb0.5,1.1,W/m/K,100.0,"experimental, doped/substituted sample (lattice kappa as published)",0,experimental,0.6,5.78647,225.0,Fm-3m,full_Heusler_L21,,"[""Mn"", ""Al"", ""Ni"", ""Ni""]","[[0.5, 0.5, 0.5], [0.0, 0.0, 0.0], [0.25, 0.25, 0.25], [0.75, 0.75, 0.75]]",A,conventional,doped_recovery,10.1021/acsaem.3c00785,,,parent_compound,,structure inherited from the stoichiometric parent; substitution shifts a by <1%,,False,doped,MnAlNi2,Al-Mn-Ni,reported_lattice,experimental
Mn1Al0.5Ni2Sb0.5,1.15,W/m/K,280.0,"experimental, doped/substituted sample (lattice kappa as published)",0,experimental,0.6,5.78647,225.0,Fm-3m,full_Heusler_L21,,"[""Mn"", ""Al"", ""Ni"", ""Ni""]","[[0.5, 0.5, 0.5], [0.0, 0.0, 0.0], [0.25, 0.25, 0.25], [0.75, 0.75, 0.75]]",A,conventional,doped_recovery,10.1021/acsaem.3c00785,,,parent_compound,,structure inherited from the stoichiometric parent; substitution shifts a by <1%,,False,doped,MnAlNi2,Al-Mn-Ni,reported_lattice,experimental
Ti0.05V0.95Ga1Fe2,9.0,W/m/K,300.0,"experimental, doped/substituted sample (lattice kappa as published)",0,experimental,0.6,5.66398,225.0,Fm-3m,full_Heusler_L21,,"[""V"", ""Ga"", ""Fe"", ""Fe""]","[[0.5, 0.5, 0.5], [0.0, 0.0, 0.0], [0.75, 0.75, 0.75], [0.25, 0.25, 0.25]]",A,conventional,doped_recovery,10.1021/acsami.7b15273,,,parent_compound,,structure inherited from the stoichiometric parent; substitution shifts a by <1%,,False,doped,VGaFe2,Fe-Ga-V,reported_lattice,experimental
Ti0.05V0.95Ga1Fe2,8.0,W/m/K,400.0,"experimental, doped/substituted sample (lattice kappa as published)",0,experimental,0.6,5.66398,225.0,Fm-3m,full_Heusler_L21,,"[""V"", ""Ga"", ""Fe"", ""Fe""]","[[0.5, 0.5, 0.5], [0.0, 0.0, 0.0], [0.75, 0.75, 0.75], [0.25, 0.25, 0.25]]",A,conventional,doped_recovery,10.1021/acsami.7b15273,,,parent_compound,,structure inherited from the stoichiometric parent; substitution shifts a by <1%,,False,doped,VGaFe2,Fe-Ga-V,reported_lattice,experimental
Ti0.1V0.9Ga1Fe2,6.0,W/m/K,300.0,"experimental, doped/substituted sample (lattice kappa as published)",0,experimental,0.6,5.66398,225.0,Fm-3m,full_Heusler_L21,,"[""V"", ""Ga"", ""Fe"", ""Fe""]","[[0.5, 0.5, 0.5], [0.0, 0.0, 0.0], [0.75, 0.75, 0.75], [0.25, 0.25, 0.25]]",A,conventional,doped_recovery,10.1021/acsami.7b15273,,,parent_compound,,structure inherited from the stoichiometric parent; substitution shifts a by <1%,,False,doped,VGaFe2,Fe-Ga-V,reported_lattice,experimental
Ti0.1V0.9Ga1Fe2,5.0,W/m/K,400.0,"experimental, doped/substituted sample (lattice kappa as published)",0,experimental,0.6,5.66398,225.0,Fm-3m,full_Heusler_L21,,"[""V"", ""Ga"", ""Fe"", ""Fe""]","[[0.5, 0.5, 0.5], [0.0, 0.0, 0.0], [0.75, 0.75, 0.75], [0.25, 0.25, 0.25]]",A,conventional,doped_recovery,10.1021/acsami.7b15273,,,parent_compound,,structure inherited from the stoichiometric parent; substitution shifts a by <1%,,False,doped,VGaFe2,Fe-Ga-V,reported_lattice,experimental
Ti0.15V0.85Ga1Fe2,4.8,W/m/K,300.0,"experimental, doped/substituted sample (lattice kappa as published)",0,experimental,0.6,5.66398,225.0,Fm-3m,full_Heusler_L21,,"[""V"", ""Ga"", ""Fe"", ""Fe""]","[[0.5, 0.5, 0.5], [0.0, 0.0, 0.0], [0.75, 0.75, 0.75], [0.25, 0.25, 0.25]]",A,conventional,doped_recovery,10.1021/acsami.7b15273,,,parent_compound,,structure inherited from the stoichiometric parent; substitution shifts a by <1%,,False,doped,VGaFe2,Fe-Ga-V,reported_lattice,experimental
Ti0.15V0.85Ga1Fe2,3.2,W/m/K,500.0,"experimental, doped/substituted sample (lattice kappa as published)",0,experimental,0.6,5.66398,225.0,Fm-3m,full_Heusler_L21,,"[""V"", ""Ga"", ""Fe"", ""Fe""]","[[0.5, 0.5, 0.5], [0.0, 0.0, 0.0], [0.75, 0.75, 0.75], [0.25, 0.25, 0.25]]",A,conventional,doped_recovery,10.1021/acsami.7b15273,,,parent_compound,,structure inherited from the stoichiometric parent; substitution shifts a by <1%,,False,doped,VGaFe2,Fe-Ga-V,reported_lattice,experimental
Ti0.2V0.8Ga1Fe2,3.5,W/m/K,300.0,"experimental, doped/substituted sample (lattice kappa as published)",0,experimental,0.6,5.66398,225.0,Fm-3m,full_Heusler_L21,,"[""V"", ""Ga"", ""Fe"", ""Fe""]","[[0.5, 0.5, 0.5], [0.0, 0.0, 0.0], [0.75, 0.75, 0.75], [0.25, 0.25, 0.25]]",A,conventional,doped_recovery,10.1021/acsami.7b15273,,,parent_compound,,structure inherited from the stoichiometric parent; substitution shifts a by <1%,,False,doped,VGaFe2,Fe-Ga-V,reported_lattice,experimental
Ti0.25V0.75Ga1Fe2,2.8,W/m/K,300.0,"experimental, doped/substituted sample (lattice kappa as published)",0,experimental,0.6,5.66398,225.0,Fm-3m,full_Heusler_L21,,"[""V"", ""Ga"", ""Fe"", ""Fe""]","[[0.5, 0.5, 0.5], [0.0, 0.0, 0.0], [0.75, 0.75, 0.75], [0.25, 0.25, 0.25]]",A,conventional,doped_recovery,10.1021/acsami.7b15273,,,parent_compound,,structure inherited from the stoichiometric parent; substitution shifts a by <1%,,False,doped,VGaFe2,Fe-Ga-V,reported_lattice,experimental
Al1V1Fe1.94Cu0.06,11.0,W/m/K,300.0,"experimental, doped/substituted sample (lattice kappa as published)",0,experimental,0.6,5.65709,225.0,Fm-3m,full_Heusler_L21,,"[""Al"", ""V"", ""Fe"", ""Fe""]","[[0.0, 0.0, 0.0], [0.5, 0.5, 0.5], [0.25, 0.25, 0.25], [0.75, 0.75, 0.75]]",A,conventional,doped_recovery,10.1063/1.2959103,,,parent_compound,,structure inherited from the stoichiometric parent; substitution shifts a by <1%,,False,doped,AlVFe2,Al-Fe-V,reported_lattice,experimental
Al1V1Fe1.9Cu0.1,9.5,W/m/K,300.0,"experimental, doped/substituted sample (lattice kappa as published)",0,experimental,0.6,5.65709,225.0,Fm-3m,full_Heusler_L21,,"[""Al"", ""V"", ""Fe"", ""Fe""]","[[0.0, 0.0, 0.0], [0.5, 0.5, 0.5], [0.25, 0.25, 0.25], [0.75, 0.75, 0.75]]",A,conventional,doped_recovery,10.1063/1.2959103,,,parent_compound,,structure inherited from the stoichiometric parent; substitution shifts a by <1%,,False,doped,AlVFe2,Al-Fe-V,reported_lattice,experimental
Zr1Ni1.5Sn1,2.5,W/m/K,300.0,"experimental, doped/substituted sample (lattice kappa as published)",0,experimental,0.6,6.30954,225.0,Fm-3m,full_Heusler_L21,,"[""Zr"", ""Ni"", ""Ni"", ""Sn""]","[[0.0, 0.0, 0.0], [0.25, 0.25, 0.25], [0.75, 0.75, 0.75], [0.5, 0.5, 0.5]]",A,conventional,doped_recovery,10.1021/acsami.1c15955,,,parent_compound,,structure inherited from the stoichiometric parent; substitution shifts a by <1%,,False,doped,ZrNi2Sn,Ni-Sn-Zr,reported_lattice,theoretical
Al0.95V1.05Fe2,19.0,W/m/K,300.0,"experimental, doped/substituted sample (lattice kappa as published)",0,experimental,0.6,5.65709,225.0,Fm-3m,full_Heusler_L21,,"[""Al"", ""V"", ""Fe"", ""Fe""]","[[0.0, 0.0, 0.0], [0.5, 0.5, 0.5], [0.25, 0.25, 0.25], [0.75, 0.75, 0.75]]",A,conventional,doped_recovery,10.1063/1.5034390,,,parent_compound,,structure inherited from the stoichiometric parent; substitution shifts a by <1%,,False,doped,AlVFe2,Al-Fe-V,reported_lattice,experimental
Ta0.05Al0.95V1Fe2,6.0,W/m/K,300.0,"experimental, doped/substituted sample (lattice kappa as published)",0,experimental,0.6,5.65709,225.0,Fm-3m,full_Heusler_L21,,"[""Al"", ""V"", ""Fe"", ""Fe""]","[[0.0, 0.0, 0.0], [0.5, 0.5, 0.5], [0.25, 0.25, 0.25], [0.75, 0.75, 0.75]]",A,conventional,doped_recovery,10.1063/1.5034390,,,parent_compound,,structure inherited from the stoichiometric parent; substitution shifts a by <1%,,False,doped,AlVFe2,Al-Fe-V,reported_lattice,experimental
Ta0.1Al0.9V1Fe2,5.0,W/m/K,300.0,"experimental, doped/substituted sample (lattice kappa as published)",0,experimental,0.6,5.65709,225.0,Fm-3m,full_Heusler_L21,,"[""Al"", ""V"", ""Fe"", ""Fe""]","[[0.0, 0.0, 0.0], [0.5, 0.5, 0.5], [0.25, 0.25, 0.25], [0.75, 0.75, 0.75]]",A,conventional,doped_recovery,10.1063/1.5034390,,,parent_compound,,structure inherited from the stoichiometric parent; substitution shifts a by <1%,,False,doped,AlVFe2,Al-Fe-V,reported_lattice,experimental
Ti1Fe1.875Si1.125,10.0,W/m/K,300.0,"experimental, doped/substituted sample (lattice kappa as published)",0,experimental,0.6,5.622531,225.0,Fm-3m,full Heusler (L2_1 / Cu2MnAl),,"[""Ti"", ""Ti"", ""Ti"", ""Ti"", ""Fe"", ""Fe"", ""Fe"", ""Fe"", ""Fe"", ""Fe"", ""Fe"", ""Fe"", ""Si"", ""Si"", ""Si"", ""Si""]","[[0.0, 0.0, 0.0], [0.0, 0.5, 0.5], [0.5, 0.0, 0.5], [0.5, 0.5, 0.0], [0.25, 0.75, 0.75], [0.25, 0.25, 0.75], [0.25, 0.25, 0.25], [0.25, 0.75, 0.25], [0.75, 0.75, 0.25], [0.75, 0.25, 0.25], [0.75, 0.25, 0.75], [0.75, 0.75, 0.75], [0.5, 0.0, 0.0], [0.5, 0.5, 0.5], [0.0, 0.0, 0.5], [0.0, 0.5, 0.0]]",A,primitive->conventional (x sqrt2),doped_recovery,10.1103/physrevb.86.045116,,,parent_compound,,structure inherited from the stoichiometric parent; substitution shifts a by <1%,,False,doped,TiFe2Si,Fe-Si-Ti,reported_lattice,theoretical
Al0.85V1.15Fe2,8.7,W/m/K,300.0,"experimental, doped/substituted sample (lattice kappa as published)",0,experimental,0.6,5.65709,225.0,Fm-3m,full_Heusler_L21,,"[""Al"", ""V"", ""Fe"", ""Fe""]","[[0.0, 0.0, 0.0], [0.5, 0.5, 0.5], [0.25, 0.25, 0.25], [0.75, 0.75, 0.75]]",A,conventional,doped_recovery,10.1007/s10854-026-17510-7,,,parent_compound,,structure inherited from the stoichiometric parent; substitution shifts a by <1%,,False,doped,AlVFe2,Al-Fe-V,reported_lattice,experimental
Al0.85V1.15Fe2,7.5,W/m/K,400.0,"experimental, doped/substituted sample (lattice kappa as published)",0,experimental,0.6,5.65709,225.0,Fm-3m,full_Heusler_L21,,"[""Al"", ""V"", ""Fe"", ""Fe""]","[[0.0, 0.0, 0.0], [0.5, 0.5, 0.5], [0.25, 0.25, 0.25], [0.75, 0.75, 0.75]]",A,conventional,doped_recovery,10.1007/s10854-026-17510-7,,,parent_compound,,structure inherited from the stoichiometric parent; substitution shifts a by <1%,,False,doped,AlVFe2,Al-Fe-V,reported_lattice,experimental
Al0.85V1.15Fe2,6.8,W/m/K,500.0,"experimental, doped/substituted sample (lattice kappa as published)",0,experimental,0.6,5.65709,225.0,Fm-3m,full_Heusler_L21,,"[""Al"", ""V"", ""Fe"", ""Fe""]","[[0.0, 0.0, 0.0], [0.5, 0.5, 0.5], [0.25, 0.25, 0.25], [0.75, 0.75, 0.75]]",A,conventional,doped_recovery,10.1007/s10854-026-17510-7,,,parent_compound,,structure inherited from the stoichiometric parent; substitution shifts a by <1%,,False,doped,AlVFe2,Al-Fe-V,reported_lattice,experimental
Al0.85V1.15Fe2,6.5,W/m/K,600.0,"experimental, doped/substituted sample (lattice kappa as published)",0,experimental,0.6,5.65709,225.0,Fm-3m,full_Heusler_L21,,"[""Al"", ""V"", ""Fe"", ""Fe""]","[[0.0, 0.0, 0.0], [0.5, 0.5, 0.5], [0.25, 0.25, 0.25], [0.75, 0.75, 0.75]]",A,conventional,doped_recovery,10.1007/s10854-026-17510-7,,,parent_compound,,structure inherited from the stoichiometric parent; substitution shifts a by <1%,,False,doped,AlVFe2,Al-Fe-V,reported_lattice,experimental
Al0.85V1.15Fe2,6.6,W/m/K,700.0,"experimental, doped/substituted sample (lattice kappa as published)",0,experimental,0.6,5.65709,225.0,Fm-3m,full_Heusler_L21,,"[""Al"", ""V"", ""Fe"", ""Fe""]","[[0.0, 0.0, 0.0], [0.5, 0.5, 0.5], [0.25, 0.25, 0.25], [0.75, 0.75, 0.75]]",A,conventional,doped_recovery,10.1007/s10854-026-17510-7,,,parent_compound,,structure inherited from the stoichiometric parent; substitution shifts a by <1%,,False,doped,AlVFe2,Al-Fe-V,reported_lattice,experimental
Al0.85V1.15Fe2,7.0,W/m/K,800.0,"experimental, doped/substituted sample (lattice kappa as published)",0,experimental,0.6,5.65709,225.0,Fm-3m,full_Heusler_L21,,"[""Al"", ""V"", ""Fe"", ""Fe""]","[[0.0, 0.0, 0.0], [0.5, 0.5, 0.5], [0.25, 0.25, 0.25], [0.75, 0.75, 0.75]]",A,conventional,doped_recovery,10.1007/s10854-026-17510-7,,,parent_compound,,structure inherited from the stoichiometric parent; substitution shifts a by <1%,,False,doped,AlVFe2,Al-Fe-V,reported_lattice,experimental
Al0.85V1.15Fe1.97Cu0.03,7.5,W/m/K,300.0,"experimental, doped/substituted sample (lattice kappa as published)",0,experimental,0.6,5.65709,225.0,Fm-3m,full_Heusler_L21,,"[""Al"", ""V"", ""Fe"", ""Fe""]","[[0.0, 0.0, 0.0], [0.5, 0.5, 0.5], [0.25, 0.25, 0.25], [0.75, 0.75, 0.75]]",A,conventional,doped_recovery,10.1007/s10854-026-17510-7,,,parent_compound,,structure inherited from the stoichiometric parent; substitution shifts a by <1%,,False,doped,AlVFe2,Al-Fe-V,reported_lattice,experimental
Al0.85V1.15Fe1.97Cu0.03,6.5,W/m/K,400.0,"experimental, doped/substituted sample (lattice kappa as published)",0,experimental,0.6,5.65709,225.0,Fm-3m,full_Heusler_L21,,"[""Al"", ""V"", ""Fe"", ""Fe""]","[[0.0, 0.0, 0.0], [0.5, 0.5, 0.5], [0.25, 0.25, 0.25], [0.75, 0.75, 0.75]]",A,conventional,doped_recovery,10.1007/s10854-026-17510-7,,,parent_compound,,structure inherited from the stoichiometric parent; substitution shifts a by <1%,,False,doped,AlVFe2,Al-Fe-V,reported_lattice,experimental
Al0.85V1.15Fe1.97Cu0.03,5.8,W/m/K,500.0,"experimental, doped/substituted sample (lattice kappa as published)",0,experimental,0.6,5.65709,225.0,Fm-3m,full_Heusler_L21,,"[""Al"", ""V"", ""Fe"", ""Fe""]","[[0.0, 0.0, 0.0], [0.5, 0.5, 0.5], [0.25, 0.25, 0.25], [0.75, 0.75, 0.75]]",A,conventional,doped_recovery,10.1007/s10854-026-17510-7,,,parent_compound,,structure inherited from the stoichiometric parent; substitution shifts a by <1%,,False,doped,AlVFe2,Al-Fe-V,reported_lattice,experimental
Al0.85V1.15Fe1.97Cu0.03,5.6,W/m/K,600.0,"experimental, doped/substituted sample (lattice kappa as published)",0,experimental,0.6,5.65709,225.0,Fm-3m,full_Heusler_L21,,"[""Al"", ""V"", ""Fe"", ""Fe""]","[[0.0, 0.0, 0.0], [0.5, 0.5, 0.5], [0.25, 0.25, 0.25], [0.75, 0.75, 0.75]]",A,conventional,doped_recovery,10.1007/s10854-026-17510-7,,,parent_compound,,structure inherited from the stoichiometric parent; substitution shifts a by <1%,,False,doped,AlVFe2,Al-Fe-V,reported_lattice,experimental
Al0.85V1.15Fe1.97Cu0.03,5.8,W/m/K,700.0,"experimental, doped/substituted sample (lattice kappa as published)",0,experimental,0.6,5.65709,225.0,Fm-3m,full_Heusler_L21,,"[""Al"", ""V"", ""Fe"", ""Fe""]","[[0.0, 0.0, 0.0], [0.5, 0.5, 0.5], [0.25, 0.25, 0.25], [0.75, 0.75, 0.75]]",A,conventional,doped_recovery,10.1007/s10854-026-17510-7,,,parent_compound,,structure inherited from the stoichiometric parent; substitution shifts a by <1%,,False,doped,AlVFe2,Al-Fe-V,reported_lattice,experimental
Al0.85V1.15Fe1.97Cu0.03,6.3,W/m/K,800.0,"experimental, doped/substituted sample (lattice kappa as published)",0,experimental,0.6,5.65709,225.0,Fm-3m,full_Heusler_L21,,"[""Al"", ""V"", ""Fe"", ""Fe""]","[[0.0, 0.0, 0.0], [0.5, 0.5, 0.5], [0.25, 0.25, 0.25], [0.75, 0.75, 0.75]]",A,conventional,doped_recovery,10.1007/s10854-026-17510-7,,,parent_compound,,structure inherited from the stoichiometric parent; substitution shifts a by <1%,,False,doped,AlVFe2,Al-Fe-V,reported_lattice,experimental
Al0.85V1.15Fe1.94Cu0.06,6.8,W/m/K,300.0,"experimental, doped/substituted sample (lattice kappa as published)",0,experimental,0.6,5.65709,225.0,Fm-3m,full_Heusler_L21,,"[""Al"", ""V"", ""Fe"", ""Fe""]","[[0.0, 0.0, 0.0], [0.5, 0.5, 0.5], [0.25, 0.25, 0.25], [0.75, 0.75, 0.75]]",A,conventional,doped_recovery,10.1007/s10854-026-17510-7,,,parent_compound,,structure inherited from the stoichiometric parent; substitution shifts a by <1%,,False,doped,AlVFe2,Al-Fe-V,reported_lattice,experimental
Al0.85V1.15Fe1.94Cu0.06,6.0,W/m/K,400.0,"experimental, doped/substituted sample (lattice kappa as published)",0,experimental,0.6,5.65709,225.0,Fm-3m,full_Heusler_L21,,"[""Al"", ""V"", ""Fe"", ""Fe""]","[[0.0, 0.0, 0.0], [0.5, 0.5, 0.5], [0.25, 0.25, 0.25], [0.75, 0.75, 0.75]]",A,conventional,doped_recovery,10.1007/s10854-026-17510-7,,,parent_compound,,structure inherited from the stoichiometric parent; substitution shifts a by <1%,,False,doped,AlVFe2,Al-Fe-V,reported_lattice,experimental
Al0.85V1.15Fe1.94Cu0.06,5.5,W/m/K,500.0,"experimental, doped/substituted sample (lattice kappa as published)",0,experimental,0.6,5.65709,225.0,Fm-3m,full_Heusler_L21,,"[""Al"", ""V"", ""Fe"", ""Fe""]","[[0.0, 0.0, 0.0], [0.5, 0.5, 0.5], [0.25, 0.25, 0.25], [0.75, 0.75, 0.75]]",A,conventional,doped_recovery,10.1007/s10854-026-17510-7,,,parent_compound,,structure inherited from the stoichiometric parent; substitution shifts a by <1%,,False,doped,AlVFe2,Al-Fe-V,reported_lattice,experimental
Al0.85V1.15Fe1.94Cu0.06,5.4,W/m/K,600.0,"experimental, doped/substituted sample (lattice kappa as published)",0,experimental,0.6,5.65709,225.0,Fm-3m,full_Heusler_L21,,"[""Al"", ""V"", ""Fe"", ""Fe""]","[[0.0, 0.0, 0.0], [0.5, 0.5, 0.5], [0.25, 0.25, 0.25], [0.75, 0.75, 0.75]]",A,conventional,doped_recovery,10.1007/s10854-026-17510-7,,,parent_compound,,structure inherited from the stoichiometric parent; substitution shifts a by <1%,,False,doped,AlVFe2,Al-Fe-V,reported_lattice,experimental
Al0.85V1.15Fe1.94Cu0.06,5.6,W/m/K,700.0,"experimental, doped/substituted sample (lattice kappa as published)",0,experimental,0.6,5.65709,225.0,Fm-3m,full_Heusler_L21,,"[""Al"", ""V"", ""Fe"", ""Fe""]","[[0.0, 0.0, 0.0], [0.5, 0.5, 0.5], [0.25, 0.25, 0.25], [0.75, 0.75, 0.75]]",A,conventional,doped_recovery,10.1007/s10854-026-17510-7,,,parent_compound,,structure inherited from the stoichiometric parent; substitution shifts a by <1%,,False,doped,AlVFe2,Al-Fe-V,reported_lattice,experimental
Al0.85V1.15Fe1.94Cu0.06,6.2,W/m/K,800.0,"experimental, doped/substituted sample (lattice kappa as published)",0,experimental,0.6,5.65709,225.0,Fm-3m,full_Heusler_L21,,"[""Al"", ""V"", ""Fe"", ""Fe""]","[[0.0, 0.0, 0.0], [0.5, 0.5, 0.5], [0.25, 0.25, 0.25], [0.75, 0.75, 0.75]]",A,conventional,doped_recovery,10.1007/s10854-026-17510-7,,,parent_compound,,structure inherited from the stoichiometric parent; substitution shifts a by <1%,,False,doped,AlVFe2,Al-Fe-V,reported_lattice,experimental
Al0.85V1.15Fe1.91Cu0.09,6.2,W/m/K,300.0,"experimental, doped/substituted sample (lattice kappa as published)",0,experimental,0.6,5.65709,225.0,Fm-3m,full_Heusler_L21,,"[""Al"", ""V"", ""Fe"", ""Fe""]","[[0.0, 0.0, 0.0], [0.5, 0.5, 0.5], [0.25, 0.25, 0.25], [0.75, 0.75, 0.75]]",A,conventional,doped_recovery,10.1007/s10854-026-17510-7,,,parent_compound,,structure inherited from the stoichiometric parent; substitution shifts a by <1%,,False,doped,AlVFe2,Al-Fe-V,reported_lattice,experimental
Al0.85V1.15Fe1.91Cu0.09,5.5,W/m/K,400.0,"experimental, doped/substituted sample (lattice kappa as published)",0,experimental,0.6,5.65709,225.0,Fm-3m,full_Heusler_L21,,"[""Al"", ""V"", ""Fe"", ""Fe""]","[[0.0, 0.0, 0.0], [0.5, 0.5, 0.5], [0.25, 0.25, 0.25], [0.75, 0.75, 0.75]]",A,conventional,doped_recovery,10.1007/s10854-026-17510-7,,,parent_compound,,structure inherited from the stoichiometric parent; substitution shifts a by <1%,,False,doped,AlVFe2,Al-Fe-V,reported_lattice,experimental
Al0.85V1.15Fe1.91Cu0.09,5.0,W/m/K,500.0,"experimental, doped/substituted sample (lattice kappa as published)",0,experimental,0.6,5.65709,225.0,Fm-3m,full_Heusler_L21,,"[""Al"", ""V"", ""Fe"", ""Fe""]","[[0.0, 0.0, 0.0], [0.5, 0.5, 0.5], [0.25, 0.25, 0.25], [0.75, 0.75, 0.75]]",A,conventional,doped_recovery,10.1007/s10854-026-17510-7,,,parent_compound,,structure inherited from the stoichiometric parent; substitution shifts a by <1%,,False,doped,AlVFe2,Al-Fe-V,reported_lattice,experimental
Al0.85V1.15Fe1.91Cu0.09,4.9,W/m/K,600.0,"experimental, doped/substituted sample (lattice kappa as published)",0,experimental,0.6,5.65709,225.0,Fm-3m,full_Heusler_L21,,"[""Al"", ""V"", ""Fe"", ""Fe""]","[[0.0, 0.0, 0.0], [0.5, 0.5, 0.5], [0.25, 0.25, 0.25], [0.75, 0.75, 0.75]]",A,conventional,doped_recovery,10.1007/s10854-026-17510-7,,,parent_compound,,structure inherited from the stoichiometric parent; substitution shifts a by <1%,,False,doped,AlVFe2,Al-Fe-V,reported_lattice,experimental
Al0.85V1.15Fe1.91Cu0.09,5.0,W/m/K,700.0,"experimental, doped/substituted sample (lattice kappa as published)",0,experimental,0.6,5.65709,225.0,Fm-3m,full_Heusler_L21,,"[""Al"", ""V"", ""Fe"", ""Fe""]","[[0.0, 0.0, 0.0], [0.5, 0.5, 0.5], [0.25, 0.25, 0.25], [0.75, 0.75, 0.75]]",A,conventional,doped_recovery,10.1007/s10854-026-17510-7,,,parent_compound,,structure inherited from the stoichiometric parent; substitution shifts a by <1%,,False,doped,AlVFe2,Al-Fe-V,reported_lattice,experimental
Al0.85V1.15Fe1.91Cu0.09,5.5,W/m/K,800.0,"experimental, doped/substituted sample (lattice kappa as published)",0,experimental,0.6,5.65709,225.0,Fm-3m,full_Heusler_L21,,"[""Al"", ""V"", ""Fe"", ""Fe""]","[[0.0, 0.0, 0.0], [0.5, 0.5, 0.5], [0.25, 0.25, 0.25], [0.75, 0.75, 0.75]]",A,conventional,doped_recovery,10.1007/s10854-026-17510-7,,,parent_compound,,structure inherited from the stoichiometric parent; substitution shifts a by <1%,,False,doped,AlVFe2,Al-Fe-V,reported_lattice,experimental
Al0.85V1.15Fe1.88Cu0.12,6.0,W/m/K,300.0,"experimental, doped/substituted sample (lattice kappa as published)",0,experimental,0.6,5.65709,225.0,Fm-3m,full_Heusler_L21,,"[""Al"", ""V"", ""Fe"", ""Fe""]","[[0.0, 0.0, 0.0], [0.5, 0.5, 0.5], [0.25, 0.25, 0.25], [0.75, 0.75, 0.75]]",A,conventional,doped_recovery,10.1007/s10854-026-17510-7,,,parent_compound,,structure inherited from the stoichiometric parent; substitution shifts a by <1%,,False,doped,AlVFe2,Al-Fe-V,reported_lattice,experimental
Al0.85V1.15Fe1.88Cu0.12,5.2,W/m/K,400.0,"experimental, doped/substituted sample (lattice kappa as published)",0,experimental,0.6,5.65709,225.0,Fm-3m,full_Heusler_L21,,"[""Al"", ""V"", ""Fe"", ""Fe""]","[[0.0, 0.0, 0.0], [0.5, 0.5, 0.5], [0.25, 0.25, 0.25], [0.75, 0.75, 0.75]]",A,conventional,doped_recovery,10.1007/s10854-026-17510-7,,,parent_compound,,structure inherited from the stoichiometric parent; substitution shifts a by <1%,,False,doped,AlVFe2,Al-Fe-V,reported_lattice,experimental
Al0.85V1.15Fe1.88Cu0.12,4.8,W/m/K,500.0,"experimental, doped/substituted sample (lattice kappa as published)",0,experimental,0.6,5.65709,225.0,Fm-3m,full_Heusler_L21,,"[""Al"", ""V"", ""Fe"", ""Fe""]","[[0.0, 0.0, 0.0], [0.5, 0.5, 0.5], [0.25, 0.25, 0.25], [0.75, 0.75, 0.75]]",A,conventional,doped_recovery,10.1007/s10854-026-17510-7,,,parent_compound,,structure inherited from the stoichiometric parent; substitution shifts a by <1%,,False,doped,AlVFe2,Al-Fe-V,reported_lattice,experimental
Al0.85V1.15Fe1.88Cu0.12,4.7,W/m/K,600.0,"experimental, doped/substituted sample (lattice kappa as published)",0,experimental,0.6,5.65709,225.0,Fm-3m,full_Heusler_L21,,"[""Al"", ""V"", ""Fe"", ""Fe""]","[[0.0, 0.0, 0.0], [0.5, 0.5, 0.5], [0.25, 0.25, 0.25], [0.75, 0.75, 0.75]]",A,conventional,doped_recovery,10.1007/s10854-026-17510-7,,,parent_compound,,structure inherited from the stoichiometric parent; substitution shifts a by <1%,,False,doped,AlVFe2,Al-Fe-V,reported_lattice,experimental
Al0.85V1.15Fe1.88Cu0.12,4.8,W/m/K,700.0,"experimental, doped/substituted sample (lattice kappa as published)",0,experimental,0.6,5.65709,225.0,Fm-3m,full_Heusler_L21,,"[""Al"", ""V"", ""Fe"", ""Fe""]","[[0.0, 0.0, 0.0], [0.5, 0.5, 0.5], [0.25, 0.25, 0.25], [0.75, 0.75, 0.75]]",A,conventional,doped_recovery,10.1007/s10854-026-17510-7,,,parent_compound,,structure inherited from the stoichiometric parent; substitution shifts a by <1%,,False,doped,AlVFe2,Al-Fe-V,reported_lattice,experimental
Al0.85V1.15Fe1.88Cu0.12,5.3,W/m/K,800.0,"experimental, doped/substituted sample (lattice kappa as published)",0,experimental,0.6,5.65709,225.0,Fm-3m,full_Heusler_L21,,"[""Al"", ""V"", ""Fe"", ""Fe""]","[[0.0, 0.0, 0.0], [0.5, 0.5, 0.5], [0.25, 0.25, 0.25], [0.75, 0.75, 0.75]]",A,conventional,doped_recovery,10.1007/s10854-026-17510-7,,,parent_compound,,structure inherited from the stoichiometric parent; substitution shifts a by <1%,,False,doped,AlVFe2,Al-Fe-V,reported_lattice,experimental
Al0.85V1.15Fe1.85Cu0.15,5.6,W/m/K,300.0,"experimental, doped/substituted sample (lattice kappa as published)",0,experimental,0.6,5.65709,225.0,Fm-3m,full_Heusler_L21,,"[""Al"", ""V"", ""Fe"", ""Fe""]","[[0.0, 0.0, 0.0], [0.5, 0.5, 0.5], [0.25, 0.25, 0.25], [0.75, 0.75, 0.75]]",A,conventional,doped_recovery,10.1007/s10854-026-17510-7,,,parent_compound,,structure inherited from the stoichiometric parent; substitution shifts a by <1%,,False,doped,AlVFe2,Al-Fe-V,reported_lattice,experimental
Al0.85V1.15Fe1.85Cu0.15,4.9,W/m/K,400.0,"experimental, doped/substituted sample (lattice kappa as published)",0,experimental,0.6,5.65709,225.0,Fm-3m,full_Heusler_L21,,"[""Al"", ""V"", ""Fe"", ""Fe""]","[[0.0, 0.0, 0.0], [0.5, 0.5, 0.5], [0.25, 0.25, 0.25], [0.75, 0.75, 0.75]]",A,conventional,doped_recovery,10.1007/s10854-026-17510-7,,,parent_compound,,structure inherited from the stoichiometric parent; substitution shifts a by <1%,,False,doped,AlVFe2,Al-Fe-V,reported_lattice,experimental
Al0.85V1.15Fe1.85Cu0.15,4.8,W/m/K,500.0,"experimental, doped/substituted sample (lattice kappa as published)",0,experimental,0.6,5.65709,225.0,Fm-3m,full_Heusler_L21,,"[""Al"", ""V"", ""Fe"", ""Fe""]","[[0.0, 0.0, 0.0], [0.5, 0.5, 0.5], [0.25, 0.25, 0.25], [0.75, 0.75, 0.75]]",A,conventional,doped_recovery,10.1007/s10854-026-17510-7,,,parent_compound,,structure inherited from the stoichiometric parent; substitution shifts a by <1%,,False,doped,AlVFe2,Al-Fe-V,reported_lattice,experimental
Al0.85V1.15Fe1.85Cu0.15,4.8,W/m/K,570.0,"experimental, doped/substituted sample (lattice kappa as published)",0,experimental,0.6,5.65709,225.0,Fm-3m,full_Heusler_L21,,"[""Al"", ""V"", ""Fe"", ""Fe""]","[[0.0, 0.0, 0.0], [0.5, 0.5, 0.5], [0.25, 0.25, 0.25], [0.75, 0.75, 0.75]]",A,conventional,doped_recovery,10.1007/s10854-026-17510-7,,,parent_compound,,structure inherited from the stoichiometric parent; substitution shifts a by <1%,,False,doped,AlVFe2,Al-Fe-V,reported_lattice,experimental
Al0.85V1.15Fe1.85Cu0.15,4.6,W/m/K,600.0,"experimental, doped/substituted sample (lattice kappa as published)",0,experimental,0.6,5.65709,225.0,Fm-3m,full_Heusler_L21,,"[""Al"", ""V"", ""Fe"", ""Fe""]","[[0.0, 0.0, 0.0], [0.5, 0.5, 0.5], [0.25, 0.25, 0.25], [0.75, 0.75, 0.75]]",A,conventional,doped_recovery,10.1007/s10854-026-17510-7,,,parent_compound,,structure inherited from the stoichiometric parent; substitution shifts a by <1%,,False,doped,AlVFe2,Al-Fe-V,reported_lattice,experimental
Al0.85V1.15Fe1.85Cu0.15,4.7,W/m/K,700.0,"experimental, doped/substituted sample (lattice kappa as published)",0,experimental,0.6,5.65709,225.0,Fm-3m,full_Heusler_L21,,"[""Al"", ""V"", ""Fe"", ""Fe""]","[[0.0, 0.0, 0.0], [0.5, 0.5, 0.5], [0.25, 0.25, 0.25], [0.75, 0.75, 0.75]]",A,conventional,doped_recovery,10.1007/s10854-026-17510-7,,,parent_compound,,structure inherited from the stoichiometric parent; substitution shifts a by <1%,,False,doped,AlVFe2,Al-Fe-V,reported_lattice,experimental
Al0.85V1.15Fe1.85Cu0.15,5.1,W/m/K,800.0,"experimental, doped/substituted sample (lattice kappa as published)",0,experimental,0.6,5.65709,225.0,Fm-3m,full_Heusler_L21,,"[""Al"", ""V"", ""Fe"", ""Fe""]","[[0.0, 0.0, 0.0], [0.5, 0.5, 0.5], [0.25, 0.25, 0.25], [0.75, 0.75, 0.75]]",A,conventional,doped_recovery,10.1007/s10854-026-17510-7,,,parent_compound,,structure inherited from the stoichiometric parent; substitution shifts a by <1%,,False,doped,AlVFe2,Al-Fe-V,reported_lattice,experimental
Ti0.1Al1V0.9Fe2,10.0,W/m/K,400.0,"experimental, doped/substituted sample (lattice kappa as published)",0,experimental,0.6,5.65709,225.0,Fm-3m,full_Heusler_L21,,"[""Al"", ""V"", ""Fe"", ""Fe""]","[[0.0, 0.0, 0.0], [0.5, 0.5, 0.5], [0.25, 0.25, 0.25], [0.75, 0.75, 0.75]]",A,conventional,doped_recovery,10.1007/s11664-012-2433-7,,,parent_compound,,structure inherited from the stoichiometric parent; substitution shifts a by <1%,,False,doped,AlVFe2,Al-Fe-V,reported_lattice,experimental
Al1V0.9Fe2W0.1,4.5,W/m/K,400.0,"experimental, doped/substituted sample (lattice kappa as published)",0,experimental,0.6,5.65709,225.0,Fm-3m,full_Heusler_L21,,"[""Al"", ""V"", ""Fe"", ""Fe""]","[[0.0, 0.0, 0.0], [0.5, 0.5, 0.5], [0.25, 0.25, 0.25], [0.75, 0.75, 0.75]]",A,conventional,doped_recovery,10.1007/s11664-012-2433-7,,,parent_compound,,structure inherited from the stoichiometric parent; substitution shifts a by <1%,,False,doped,AlVFe2,Al-Fe-V,reported_lattice,experimental
