Repository: Shivamrandive747/Thermalconductivity_prediction

# Calibrating first-principles lattice thermal conductivity to experiment

**A curated half-Heusler dataset and a validated transfer function.**

Published first-principles transport calculations of lattice thermal conductivity exceed what
laboratories measure for the same compound by a **median factor of 1.55**. That offset is regular
enough to be removed in closed form:

$$\kappa_L^{\mathrm{expt}}(T) \;=\; \kappa_L^{\mathrm{BTE}}(T)\;\min\!\left[c\left(\tfrac{T}{300}\right)^{p},\,1\right],
\qquad c = 0.51,\quad p = 0.80$$

Inside a domain of applicability declared before the validation set was scored, this places

File: data/Target_Materials/HEUSLER_KAPPA_TRAINING_SET.csv (part 2 of 192)
formula,kappa_L,kappa_units,temperature_K,method,method_tier,tier_name,weight,kappa_basis,struct_a_A,struct_spacegroup,struct_sg_symbol,struct_prototype,struct_site_ordering,struct_species,struct_frac_coords,struct_grade,lattice_convention,source,source_doi,source_url,source_location,struct_source,struct_source_url,struct_source_detail,struct_id,struct_same_paper_as_kappa,stoichiometry,parent_formula
AlVFe2,16.20089190815373,W/m/K,300.0,"experimental, Wiedemann-Franz: kappa_total - L*T/rho (Kim2015 L(S=128uV/K))",0,experimental,1.0,wf_subtracted,5.65709,225.0,Fm-3m,full_Heusler_L21,,"[""Al"", ""V"", ""Fe"", ""Fe""]","[[0.0, 0.0, 0.0], [0.5, 0.5, 0.5], [0.25, 0.25, 0.25], [0.75, 0.75, 0.75]]",A,conventional,Starrydata (experimental),10.1016/j.actamat.2020.09.067,https://doi.org/10.1016/j.actamat.2020.09.067,Starrydata all_curves.csv (release 'latest'),Materials Project,https://next-gen.materialsproject.org/materials/mp-5778,"Materials Project (OPTIMADE, keyless)",mp-5778,False,stoichiometric,AlVFe2
AlVFe2,23.0933728231292,W/m/K,300.4,"experimental, Wiedemann-Franz: kappa_total - L*T/rho (Kim2015 L(S=51uV/K))",0,experimental,1.0,wf_subtracted,5.65709,225.0,Fm-3m,full_Heusler_L21,,"[""Al"", ""V"", ""Fe"", ""Fe""]","[[0.0, 0.0, 0.0], [0.5, 0.5, 0.5], [0.25, 0.25, 0.25], [0.75, 0.75, 0.75]]",A,conventional,Starrydata (experimental),10.1088/1361-648x/ab8ec6,https://doi.org/10.1088/1361-648x/ab8ec6,Starrydata all_curves.csv (release 'latest'),Materials Project,https://next-gen.materialsproject.org/materials/mp-5778,"Materials Project (OPTIMADE, keyless)",mp-5778,False,stoichiometric,AlVFe2
AlVFe2,26.66823213738284,W/m/K,300.423,"experimental, Wiedemann-Franz: kappa_total - L*T/rho (Kim2015 L(S=38uV/K))",0,experimental,1.0,wf_subtracted,5.65709,225.0,Fm-3m,full_Heusler_L21,,"[""Al"", ""V"", ""Fe"", ""Fe""]","[[0.0, 0.0, 0.0], [0.5, 0.5, 0.5], [0.25, 0.25, 0.25], [0.75, 0.75, 0.75]]",A,conventional,Starrydata (experimental),10.15541/jim20250041,https://doi.org/10.15541/jim20250041,Starrydata all_curves.csv (release 'latest'),Materials Project,https://next-gen.materialsproject.org/materials/mp-5778,"Materials Project (OPTIMADE, keyless)",mp-5778,False,stoichiometric,AlVFe2
AlVFe2,26.111056450264613,W/m/K,300.5,"experimental, Wiedemann-Franz: kappa_total - L*T/rho (Kim2015 L(S=86uV/K))",0,experimental,1.0,wf_subtracted,5.65709,225.0,Fm-3m,full_Heusler_L21,,"[""Al"", ""V"", ""Fe"", ""Fe""]","[[0.0, 0.0, 0.0], [0.5, 0.5, 0.5], [0.25, 0.25, 0.25], [0.75, 0.75, 0.75]]",A,conventional,Starrydata (experimental),10.1007/s11664-012-2025-6,https://doi.org/10.1007/s11664-012-2025-6,Starrydata all_curves.csv (release 'latest'),Materials Project,https://next-gen.materialsproject.org/materials/mp-5778,"Materials Project (OPTIMADE, keyless)",mp-5778,False,stoichiometric,AlVFe2
AlVFe2,16.547167998924266,W/m/K,301.6,"experimental, Wiedemann-Franz: kappa_total - L*T/rho (Kim2015 L(S=14uV/K))",0,experimental,1.0,wf_subtracted,5.65709,225.0,Fm-3m,full_Heusler_L21,,"[""Al"", ""V"", ""Fe"", ""Fe""]","[[0.0, 0.0, 0.0], [0.5, 0.5, 0.5], [0.25, 0.25, 0.25], [0.75, 0.75, 0.75]]",A,conventional,Starrydata (experimental),10.2320/matertrans.mt-m2020197,https://doi.org/10.2320/matertrans.mt-m2020197,Starrydata all_curves.csv (release 'latest'),Materials Project,https://next-gen.materialsproject.org/materials/mp-5778,"Materials Project (OPTIMADE, keyless)",mp-5778,False,stoichiometric,AlVFe2
AlVFe2,15.036471861595016,W/m/K,302.1497,"experimental, Wiedemann-Franz: kappa_total - L*T/rho (Kim2015 L(S=18uV/K))",0,experimental,1.0,wf_subtracted,5.65709,225.0,Fm-3m,full_Heusler_L21,,"[""Al"", ""V"", ""Fe"", ""Fe""]","[[0.0, 0.0, 0.0], [0.5, 0.5, 0.5], [0.25, 0.25, 0.25], [0.75, 0.75, 0.75]]",A,conventional,Starrydata (experimental),10.1063/1.4710990,https://doi.org/10.1063/1.4710990,Starrydata all_curves.csv (release 'latest'),Materials Project,https://next-gen.materialsproject.org/materials/mp-5778,"Materials Project (OPTIMADE, keyless)",mp-5778,False,stoichiometric,AlVFe2
AlVFe2,15.818872991093071,W/m/K,302.3967,"experimental, Wiedemann-Franz: kappa_total - L*T/rho (Kim2015 L(S=25uV/K))",0,experimental,1.0,wf_subtracted,5.65709,225.0,Fm-3m,full_Heusler_L21,,"[""Al"", ""V"", ""Fe"", ""Fe""]","[[0.0, 0.0, 0.0], [0.5, 0.5, 0.5], [0.25, 0.25, 0.25], [0.75, 0.75, 0.75]]",A,conventional,Starrydata (experimental),10.1007/s11664-012-2433-7,https://doi.org/10.1007/s11664-012-2433-7,Starrydata all_curves.csv (release 'latest'),Materials Project,https://next-gen.materialsproject.org/materials/mp-5778,"Materials Project (OPTIMADE, keyless)",mp-5778,False,stoichiometric,AlVFe2
AlVFe2,15.50018384291102,W/m/K,323.7,"experimental, Wiedemann-Franz: kappa_total - L*T/rho (Kim2015 L(S=125uV/K))",0,experimental,1.0,wf_subtracted,5.65709,225.0,Fm-3m,full_Heusler_L21,,"[""Al"", ""V"", ""Fe"", ""Fe""]","[[0.0, 0.0, 0.0], [0.5, 0.5, 0.5], [0.25, 0.25, 0.25], [0.75, 0.75, 0.75]]",A,conventional,Starrydata (experimental),10.1016/j.actamat.2020.09.067,https://doi.org/10.1016/j.actamat.2020.09.067,Starrydata all_curves.csv (release 'latest'),Materials Project,https://next-gen.materialsproject.org/materials/mp-5778,"Materials Project (OPTIMADE, keyless)",mp-5778,False,stoichiometric,AlVFe2
AlVFe2,24.93785,W/m/K,324.1562,"experimental, lattice thermal conductivity as published",0,experimental,1.0,reported_lattice,5.65709,225.0,Fm-3m,full_Heusler_L21,,"[""Al"", ""V"", ""Fe"", ""Fe""]","[[0.0, 0.0, 0.0], [0.5, 0.5, 0.5], [0.25, 0.25, 0.25], [0.75, 0.75, 0.75]]",A,conventional,Starrydata (experimental),10.15541/jim20250041,https://doi.org/10.15541/jim20250041,Starrydata all_curves.csv (release 'latest'),Materials Project,https://next-gen.materialsproject.org/materials/mp-5778,"Materials Project (OPTIMADE, keyless)",mp-5778,False,stoichiometric,AlVFe2
AlVFe2,24.93151185490339,W/m/K,325.3807,"experimental, Wiedemann-Franz: kappa_total - L*T/rho (Kim2015 L(S=36uV/K))",0,experimental,1.0,wf_subtracted,5.65709,225.0,Fm-3m,full_Heusler_L21,,"[""Al"", ""V"", ""Fe"", ""Fe""]","[[0.0, 0.0, 0.0], [0.5, 0.5, 0.5], [0.25, 0.25, 0.25], [0.75, 0.75, 0.75]]",A,conventional,Starrydata (experimental),10.15541/jim20250041,https://doi.org/10.15541/jim20250041,Starrydata all_curves.csv (release 'latest'),Materials Project,https://next-gen.materialsproject.org/materials/mp-5778,"Materials Project (OPTIMADE, keyless)",mp-5778,False,stoichiometric,AlVFe2
AlVFe2,8.212310550428349,W/m/K,336.1866,"experimental, Wiedemann-Franz: kappa_total - L*T/rho (degenerate 2.44e-8)",0,experimental,1.0,wf_subtracted,5.65709,225.0,Fm-3m,full_Heusler_L21,,"[""Al"", ""V"", ""Fe"", ""Fe""]","[[0.0, 0.0, 0.0], [0.5, 0.5, 0.5], [0.25, 0.25, 0.25], [0.75, 0.75, 0.75]]",A,conventional,Starrydata (experimental),10.1016/s0925-8388(02)00919-2,https://doi.org/10.1016/s0925-8388(02)00919-2,Starrydata all_curves.csv (release 'latest'),Materials Project,https://next-gen.materialsproject.org/materials/mp-5778,"Materials Project (OPTIMADE, keyless)",mp-5778,False,stoichiometric,AlVFe2
AlVFe2,17.76392835375145,W/m/K,342.4714,"experimental, Wiedemann-Franz: kappa_total - L*T/rho (Kim2015 L(S=10uV/K))",0,experimental,1.0,wf_subtracted,5.65709,225.0,Fm-3m,full_Heusler_L21,,"[""Al"", ""V"", ""Fe"", ""Fe""]","[[0.0, 0.0, 0.0], [0.5, 0.5, 0.5], [0.25, 0.25, 0.25], [0.75, 0.75, 0.75]]",A,conventional,Starrydata (experimental),10.2320/jinstmet.ja201520,https://doi.org/10.2320/jinstmet.ja201520,Starrydata all_curves.csv (release 'latest'),Materials Project,https://next-gen.materialsproject.org/materials/mp-5778,"Materials Project (OPTIMADE, keyless)",mp-5778,False,stoichiometric,AlVFe2
AlVFe2,15.930463510254777,W/m/K,342.9446,"experimental, Wiedemann-Franz: kappa_total - L*T/rho (Kim2015 L(S=25uV/K))",0,experimental,1.0,wf_subtracted,5.65709,225.0,Fm-3m,full_Heusler_L21,,"[""Al"", ""V"", ""Fe"", ""Fe""]","[[0.0, 0.0, 0.0], [0.5, 0.5, 0.5], [0.25, 0.25, 0.25], [0.75, 0.75, 0.75]]",A,conventional,Starrydata (experimental),10.1007/s11664-012-2433-7,https://doi.org/10.1007/s11664-012-2433-7,Starrydata all_curves.csv (release 'latest'),Materials Project,https://next-gen.materialsproject.org/materials/mp-5778,"Materials Project (OPTIMADE, keyless)",mp-5778,False,stoichiometric,AlVFe2
AlVFe2,14.473222186246812,W/m/K,343.7851,"experimental, Wiedemann-Franz: kappa_total - L*T/rho (Kim2015 L(S=18uV/K))",0,experimental,1.0,wf_subtracted,5.65709,225.0,Fm-3m,full_Heusler_L21,,"[""Al"", ""V"", ""Fe"", ""Fe""]","[[0.0, 0.0, 0.0], [0.5, 0.5, 0.5], [0.25, 0.25, 0.25], [0.75, 0.75, 0.75]]",A,conventional,Starrydata (experimental),10.1063/1.4710990,https://doi.org/10.1063/1.4710990,Starrydata all_curves.csv (release 'latest'),Materials Project,https://next-gen.materialsproject.org/materials/mp-5778,"Materials Project (OPTIMADE, keyless)",mp-5778,False,stoichiometric,AlVFe2
AlVFe2,14.853752818804162,W/m/K,348.2,"experimental, Wiedemann-Franz: kappa_total - L*T/rho (Kim2015 L(S=118uV/K))",0,experimental,1.0,wf_subtracted,5.65709,225.0,Fm-3m,full_Heusler_L21,,"[""Al"", ""V"", ""Fe"", ""Fe""]","[[0.0, 0.0, 0.0], [0.5, 0.5, 0.5], [0.25, 0.25, 0.25], [0.75, 0.75, 0.75]]",A,conventional,Starrydata (experimental),10.1016/j.actamat.2020.09.067,https://doi.org/10.1016/j.actamat.2020.09.067,Starrydata all_curves.csv (release 'latest'),Materials Project,https://next-gen.materialsproject.org/materials/mp-5778,"Materials Project (OPTIMADE, keyless)",mp-5778,False,stoichiometric,AlVFe2
AlVFe2,20.68819052523124,W/m/K,350.0943,"experimental, Wiedemann-Franz: kappa_total - L*T/rho (Kim2015 L(S=23uV/K))",0,experimental,1.0,wf_subtracted,5.65709,225.0,Fm-3m,full_Heusler_L21,,"[""Al"", ""V"", ""Fe"", ""Fe""]","[[0.0, 0.0, 0.0], [0.5, 0.5, 0.5], [0.25, 0.25, 0.25], [0.75, 0.75, 0.75]]",A,conventional,Starrydata (experimental),10.1016/j.jallcom.2009.05.032,https://doi.org/10.1016/j.jallcom.2009.05.032,Starrydata all_curves.csv (release 'latest'),Materials Project,https://next-gen.materialsproject.org/materials/mp-5778,"Materials Project (OPTIMADE, keyless)",mp-5778,False,stoichiometric,AlVFe2
AlVFe2,23.15101,W/m/K,351.4204,"experimental, lattice thermal conductivity as published",0,experimental,1.0,reported_lattice,5.65709,225.0,Fm-3m,full_Heusler_L21,,"[""Al"", ""V"", ""Fe"", ""Fe""]","[[0.0, 0.0, 0.0], [0.5, 0.5, 0.5], [0.25, 0.25, 0.25], [0.75, 0.75, 0.75]]",A,conventional,Starrydata (experimental),10.15541/jim20250041,https://doi.org/10.15541/jim20250041,Starrydata all_curves.csv (release 'latest'),Materials Project,https://next-gen.materialsproject.org/materials/mp-5778,"Materials Project (OPTIMADE, keyless)",mp-5778,False,stoichiometric,AlVFe2
AlVFe2,23.34573864914776,W/m/K,352.8765,"experimental, Wiedemann-Franz: kappa_total - L*T/rho (Kim2015 L(S=35uV/K))",0,experimental,1.0,wf_subtracted,5.65709,225.0,Fm-3m,full_Heusler_L21,,"[""Al"", ""V"", ""Fe"", ""Fe""]","[[0.0, 0.0, 0.0], [0.5, 0.5, 0.5], [0.25, 0.25, 0.25], [0.75, 0.75, 0.75]]",A,conventional,Starrydata (experimental),10.15541/jim20250041,https://doi.org/10.15541/jim20250041,Starrydata all_curves.csv (release 'latest'),Materials Project,https://next-gen.materialsproject.org/materials/mp-5778,"Materials Project (OPTIMADE, keyless)",mp-5778,False,stoichiometric,AlVFe2
AlVFe2,21.827914232735,W/m/K,354.3475,"experimental, Wiedemann-Franz: kappa_total - L*T/rho (Kim2015 L(S=95uV/K))",0,experimental,1.0,wf_subtracted,5.65709,225.0,Fm-3m,full_Heusler_L21,,"[""Al"", ""V"", ""Fe"", ""Fe""]","[[0.0, 0.0, 0.0], [0.5, 0.5, 0.5], [0.25, 0.25, 0.25], [0.75, 0.75, 0.75]]",A,conventional,Starrydata (experimental),10.1016/j.jallcom.2009.06.202,https://doi.org/10.1016/j.jallcom.2009.06.202,Starrydata all_curves.csv (release 'latest'),Materials Project,https://next-gen.materialsproject.org/materials/mp-5778,"Materials Project (OPTIMADE, keyless)",mp-5778,False,stoichiometric,AlVFe2
AlVFe2,7.831018633135926,W/m/K,357.7745,"experimental, Wiedemann-Franz: kappa_total - L*T/rho (degenerate 2.44e-8)",0,experimental,1.0,wf_subtracted,5.65709,225.0,Fm-3m,full_Heusler_L21,,"[""Al"", ""V"", ""Fe"", ""Fe""]","[[0.0, 0.0, 0.0], [0.5, 0.5, 0.5], [0.25, 0.25, 0.25], [0.75, 0.75, 0.75]]",A,conventional,Starrydata (experimental),10.1016/s0925-8388(02)00919-2,https://doi.org/10.1016/s0925-8388(02)00919-2,Starrydata all_curves.csv (release 'latest'),Materials Project,https://next-gen.materialsproject.org/materials/mp-5778,"Materials Project (OPTIMADE, keyless)",mp-5778,False,stoichiometric,AlVFe2
AlVFe2,14.312477608681752,W/m/K,372.6,"experimental, Wiedemann-Franz: kappa_total - L*T/rho (Kim2015 L(S=108uV/K))",0,experimental,1.0,wf_subtracted,5.65709,225.0,Fm-3m,full_Heusler_L21,,"[""Al"", ""V"", ""Fe"", ""Fe""]","[[0.0, 0.0, 0.0], [0.5, 0.5, 0.5], [0.25, 0.25, 0.25], [0.75, 0.75, 0.75]]",A,conventional,Starrydata (experimental),10.1016/j.actamat.2020.09.067,https://doi.org/10.1016/j.actamat.2020.09.067,Starrydata all_curves.csv (release 'latest'),Materials Project,https://next-gen.materialsproject.org/materials/mp-5778,"Materials Project (OPTIMADE, keyless)",mp-5778,False,stoichiometric,AlVFe2
AlVFe2,22.05057764008,W/m/K,379.1032,"experimental, Wiedemann-Franz: kappa_total - L*T/rho (Kim2015 L(S=32uV/K))",0,experimental,1.0,wf_subtracted,5.65709,225.0,Fm-3m,full_Heusler_L21,,"[""Al"", ""V"", ""Fe"", ""Fe""]","[[0.0, 0.0, 0.0], [0.5, 0.5, 0.5], [0.25, 0.25, 0.25], [0.75, 0.75, 0.75]]",A,conventional,Starrydata (experimental),10.15541/jim20250041,https://doi.org/10.15541/jim20250041,Starrydata all_curves.csv (release 'latest'),Materials Project,https://next-gen.materialsproject.org/materials/mp-5778,"Materials Project (OPTIMADE, keyless)",mp-5778,False,stoichiometric,AlVFe2
AlVFe2,22.01474,W/m/K,381.2635,"experimental, lattice thermal conductivity as published",0,experimental,1.0,reported_lattice,5.65709,225.0,Fm-3m,full_Heusler_L21,,"[""Al"", ""V"", ""Fe"", ""Fe""]","[[0.0, 0.0, 0.0], [0.5, 0.5, 0.5], [0.25, 0.25, 0.25], [0.75, 0.75, 0.75]]",A,conventional,Starrydata (experimental),10.15541/jim20250041,https://doi.org/10.15541/jim20250041,Starrydata all_curves.csv (release 'latest'),Materials Project,https://next-gen.materialsproject.org/materials/mp-5778,"Materials Project (OPTIMADE, keyless)",mp-5778,False,stoichiometric,AlVFe2
AlVFe2,15.584786127756152,W/m/K,392.9446,"experimental, Wiedemann-Franz: kappa_total - L*T/rho (Kim2015 L(S=22uV/K))",0,experimental,1.0,wf_subtracted,5.65709,225.0,Fm-3m,full_Heusler_L21,,"[""Al"", ""V"", ""Fe"", ""Fe""]","[[0.0, 0.0, 0.0], [0.5, 0.5, 0.5], [0.25, 0.25, 0.25], [0.75, 0.75, 0.75]]",A,conventional,Starrydata (experimental),10.1007/s11664-012-2433-7,https://doi.org/10.1007/s11664-012-2433-7,Starrydata all_curves.csv (release 'latest'),Materials Project,https://next-gen.materialsproject.org/materials/mp-5778,"Materials Project (OPTIMADE, keyless)",mp-5778,False,stoichiometric,AlVFe2
AlVFe2,16.94978340557846,W/m/K,392.9479,"experimental, Wiedemann-Franz: kappa_total - L*T/rho (Kim2015 L(S=8uV/K))",0,experimental,1.0,wf_subtracted,5.65709,225.0,Fm-3m,full_Heusler_L21,,"[""Al"", ""V"", ""Fe"", ""Fe""]","[[0.0, 0.0, 0.0], [0.5, 0.5, 0.5], [0.25, 0.25, 0.25], [0.75, 0.75, 0.75]]",A,conventional,Starrydata (experimental),10.2320/jinstmet.ja201520,https://doi.org/10.2320/jinstmet.ja201520,Starrydata all_curves.csv (release 'latest'),Materials Project,https://next-gen.materialsproject.org/materials/mp-5778,"Materials Project (OPTIMADE, keyless)",mp-5778,False,stoichiometric,AlVFe2
AlVFe2,13.725265946799729,W/m/K,393.75,"experimental, Wiedemann-Franz: kappa_total - L*T/rho (Kim2015 L(S=17uV/K))",0,experimental,1.0,wf_subtracted,5.65709,225.0,Fm-3m,full_Heusler_L21,,"[""Al"", ""V"", ""Fe"", ""Fe""]","[[0.0, 0.0, 0.0], [0.5, 0.5, 0.5], [0.25, 0.25, 0.25], [0.75, 0.75, 0.75]]",A,conventional,Starrydata (experimental),10.1063/1.4710990,https://doi.org/10.1063/1.4710990,Starrydata all_curves.csv (release 'latest'),Materials Project,https://next-gen.materialsproject.org/materials/mp-5778,"Materials Project (OPTIMADE, keyless)",mp-5778,False,stoichiometric,AlVFe2
AlVFe2,18.30219549625184,W/m/K,396.1257,"experimental, Wiedemann-Franz: kappa_total - L*T/rho (Kim2015 L(S=22uV/K))",0,experimental,1.0,wf_subtracted,5.65709,225.0,Fm-3m,full_Heusler_L21,,"[""Al"", ""V"", ""Fe"", ""Fe""]","[[0.0, 0.0, 0.0], [0.5, 0.5, 0.5], [0.25, 0.25, 0.25], [0.75, 0.75, 0.75]]",A,conventional,Starrydata (experimental),10.1016/j.jallcom.2009.05.032,https://doi.org/10.1016/j.jallcom.2009.05.032,Starrydata all_curves.csv (release 'latest'),Materials Project,https://next-gen.materialsproject.org/materials/mp-5778,"Materials Project (OPTIMADE, keyless)",mp-5778,False,stoichiometric,AlVFe2
AlVFe2,13.83597789312389,W/m/K,398.3,"experimental, Wiedemann-Franz: kappa_total - L*T/rho (Kim2015 L(S=98uV/K))",0,experimental,1.0,wf_subtracted,5.65709,225.0,Fm-3m,full_Heusler_L21,,"[""Al"", ""V"", ""Fe"", ""Fe""]","[[0.0, 0.0, 0.0], [0.5, 0.5, 0.5], [0.25, 0.25, 0.25], [0.75, 0.75, 0.75]]",A,conventional,Starrydata (experimental),10.1016/j.actamat.2020.09.067,https://doi.org/10.1016/j.actamat.2020.09.067,Starrydata all_curves.csv (release 'latest'),Materials Project,https://next-gen.materialsproject.org/materials/mp-5778,"Materials Project (OPTIMADE, keyless)",mp-5778,False,stoichiometric,AlVFe2
AlVFe2,16.822461691554334,W/m/K,401.6,"experimental, Wiedemann-Franz: kappa_total - L*T/rho (Kim2015 L(S=12uV/K))",0,experimental,1.0,wf_subtracted,5.65709,225.0,Fm-3m,full_Heusler_L21,,"[""Al"", ""V"", ""Fe"", ""Fe""]","[[0.0, 0.0, 0.0], [0.5, 0.5, 0.5], [0.25, 0.25, 0.25], [0.75, 0.75, 0.75]]",A,conventional,Starrydata (experimental),10.2320/matertrans.mt-m2020197,https://doi.org/10.2320/matertrans.mt-m2020197,Starrydata all_curves.csv (release 'latest'),Materials Project,https://next-gen.materialsproject.org/materials/mp-5778,"Materials Project (OPTIMADE, keyless)",mp-5778,False,stoichiometric,AlVFe2
AlVFe2,20.97555,W/m/K,403.7578,"experimental, lattice thermal conductivity as published",0,experimental,1.0,reported_lattice,5.65709,225.0,Fm-3m,full_Heusler_L21,,"[""Al"", ""V"", ""Fe"", ""Fe""]","[[0.0, 0.0, 0.0], [0.5, 0.5, 0.5], [0.25, 0.25, 0.25], [0.75, 0.75, 0.75]]",A,conventional,Starrydata (experimental),10.15541/jim20250041,https://doi.org/10.15541/jim20250041,Starrydata all_curves.csv (release 'latest'),Materials Project,https://next-gen.materialsproject.org/materials/mp-5778,"Materials Project (OPTIMADE, keyless)",mp-5778,False,stoichiometric,AlVFe2
AlVFe2,20.911292154013555,W/m/K,404.9069,"experimental, Wiedemann-Franz: kappa_total - L*T/rho (Kim2015 L(S=29uV/K))",0,experimental,1.0,wf_subtracted,5.65709,225.0,Fm-3m,full_Heusler_L21,,"[""Al"", ""V"", ""Fe"", ""Fe""]","[[0.0, 0.0, 0.0], [0.5, 0.5, 0.5], [0.25, 0.25, 0.25], [0.75, 0.75, 0.75]]",A,conventional,Starrydata (experimental),10.15541/jim20250041,https://doi.org/10.15541/jim20250041,Starrydata all_curves.csv (release 'latest'),Materials Project,https://next-gen.materialsproject.org/materials/mp-5778,"Materials Project (OPTIMADE, keyless)",mp-5778,False,stoichiometric,AlVFe2
AlVFe2,18.799997497190475,W/m/K,420.5896,"experimental, Wiedemann-Franz: kappa_total - L*T/rho (Kim2015 L(S=78uV/K))",0,experimental,1.0,wf_subtracted,5.65709,225.0,Fm-3m,full_Heusler_L21,,"[""Al"", ""V"", ""Fe"", ""Fe""]","[[0.0, 0.0, 0.0], [0.5, 0.5, 0.5], [0.25, 0.25, 0.25], [0.75, 0.75, 0.75]]",A,conventional,Starrydata (experimental),10.1016/j.jallcom.2009.06.202,https://doi.org/10.1016/j.jallcom.2009.06.202,Starrydata all_curves.csv (release 'latest'),Materials Project,https://next-gen.materialsproject.org/materials/mp-5778,"Materials Project (OPTIMADE, keyless)",mp-5778,False,stoichiometric,AlVFe2
AlVFe2,13.435708020768232,W/m/K,423.4,"experimental, Wiedemann-Franz: kappa_total - L*T/rho (Kim2015 L(S=85uV/K))",0,experimental,1.0,wf_subtracted,5.65709,225.0,Fm-3m,full_Heusler_L21,,"[""Al"", ""V"", ""Fe"", ""Fe""]","[[0.0, 0.0, 0.0], [0.5, 0.5, 0.5], [0.25, 0.25, 0.25], [0.75, 0.75, 0.75]]",A,conventional,Starrydata (experimental),10.1016/j.actamat.2020.09.067,https://doi.org/10.1016/j.actamat.2020.09.067,Starrydata all_curves.csv (release 'latest'),Materials Project,https://next-gen.materialsproject.org/materials/mp-5778,"Materials Project (OPTIMADE, keyless)",mp-5778,False,stoichiometric,AlVFe2
AlVFe2,19.93676,W/m/K,432.3023,"experimental, lattice thermal conductivity as published",0,experimental,1.0,reported_lattice,5.65709,225.0,Fm-3m,full_Heusler_L21,,"[""Al"", ""V"", ""Fe"", ""Fe""]","[[0.0, 0.0, 0.0], [0.5, 0.5, 0.5], [0.25, 0.25, 0.25], [0.75, 0.75, 0.75]]",A,conventional,Starrydata (experimental),10.15541/jim20250041,https://doi.org/10.15541/jim20250041,Starrydata all_curves.csv (release 'latest'),Materials Project,https://next-gen.materialsproject.org/materials/mp-5778,"Materials Project (OPTIMADE, keyless)",mp-5778,False,stoichiometric,AlVFe2
AlVFe2,20.061504581363565,W/m/K,432.4027,"experimental, Wiedemann-Franz: kappa_total - L*T/rho (Kim2015 L(S=26uV/K))",0,experimental,1.0,wf_subtracted,5.65709,225.0,Fm-3m,full_Heusler_L21,,"[""Al"", ""V"", ""Fe"", ""Fe""]","[[0.0, 0.0, 0.0], [0.5, 0.5, 0.5], [0.25, 0.25, 0.25], [0.75, 0.75, 0.75]]",A,conventional,Starrydata (experimental),10.15541/jim20250041,https://doi.org/10.15541/jim20250041,Starrydata all_curves.csv (release 'latest'),Materials Project,https://next-gen.materialsproject.org/materials/mp-5778,"Materials Project (OPTIMADE, keyless)",mp-5778,False,stoichiometric,AlVFe2
AlVFe2,7.148964598489323,W/m/K,440.735,"experimental, Wiedemann-Franz: kappa_total - L*T/rho (degenerate 2.44e-8)",0,experimental,1.0,wf_subtracted,5.65709,225.0,Fm-3m,full_Heusler_L21,,"[""Al"", ""V"", ""Fe"", ""Fe""]","[[0.0, 0.0, 0.0], [0.5, 0.5, 0.5], [0.25, 0.25, 0.25], [0.75, 0.75, 0.75]]",A,conventional,Starrydata (experimental),10.1016/s0925-8388(02)00919-2,https://doi.org/10.1016/s0925-8388(02)00919-2,Starrydata all_curves.csv (release 'latest'),Materials Project,https://next-gen.materialsproject.org/materials/mp-5778,"Materials Project (OPTIMADE, keyless)",mp-5778,False,stoichiometric,AlVFe2
AlVFe2,15.318287916003936,W/m/K,441.4572,"experimental, Wiedemann-Franz: kappa_total - L*T/rho (Kim2015 L(S=6uV/K))",0,experimental,1.0,wf_subtracted,5.65709,225.0,Fm-3m,full_Heusler_L21,,"[""Al"", ""V"", ""Fe"", ""Fe""]","[[0.0, 0.0, 0.0], [0.5, 0.5, 0.5], [0.25, 0.25, 0.25], [0.75, 0.75, 0.75]]",A,conventional,Starrydata (experimental),10.2320/jinstmet.ja201520,https://doi.org/10.2320/jinstmet.ja201520,Starrydata all_curves.csv (release 'latest'),Materials Project,https://next-gen.materialsproject.org/materials/mp-5778,"Materials Project (OPTIMADE, keyless)",mp-5778,False,stoichiometric,AlVFe2
AlVFe2,13.390542574631665,W/m/K,443.7539,"experimental, Wiedemann-Franz: kappa_total - L*T/rho (Kim2015 L(S=14uV/K))",0,experimental,1.0,wf_subtracted,5.65709,225.0,Fm-3m,full_Heusler_L21,,"[""Al"", ""V"", ""Fe"", ""Fe""]","[[0.0, 0.0, 0.0], [0.5, 0.5, 0.5], [0.25, 0.25, 0.25], [0.75, 0.75, 0.75]]",A,conventional,Starrydata (experimental),10.1063/1.4710990,https://doi.org/10.1063/1.4710990,Starrydata all_curves.csv (release 'latest'),Materials Project,https://next-gen.materialsproject.org/materials/mp-5778,"Materials Project (OPTIMADE, keyless)",mp-5778,False,stoichiometric,AlVFe2
AlVFe2,15.122668705321002,W/m/K,444.9716,"experimental, Wiedemann-Franz: kappa_total - L*T/rho (Kim2015 L(S=18uV/K))",0,experimental,1.0,wf_subtracted,5.65709,225.0,Fm-3m,full_Heusler_L21,,"[""Al"", ""V"", ""Fe"", ""Fe""]","[[0.0, 0.0, 0.0], [0.5, 0.5, 0.5], [0.25, 0.25, 0.25], [0.75, 0.75, 0.75]]",A,conventional,Starrydata (experimental),10.1007/s11664-012-2433-7,https://doi.org/10.1007/s11664-012-2433-7,Starrydata all_curves.csv (release 'latest'),Materials Project,https://next-gen.materialsproject.org/materials/mp-5778,"Materials Project (OPTIMADE, keyless)",mp-5778,False,stoichiometric,AlVFe2
AlVFe2,13.070063943198678,W/m/K,448.4,"experimental, Wiedemann-Franz: kappa_total - L*T/rho (Kim2015 L(S=81uV/K))",0,experimental,1.0,wf_subtracted,5.65709,225.0,Fm-3m,full_Heusler_L21,,"[""Al"", ""V"", ""Fe"", ""Fe""]","[[0.0, 0.0, 0.0], [0.5, 0.5, 0.5], [0.25, 0.25, 0.25], [0.75, 0.75, 0.75]]",A,conventional,Starrydata (experimental),10.1016/j.actamat.2020.09.067,https://doi.org/10.1016/j.actamat.2020.09.067,Starrydata all_curves.csv (release 'latest'),Materials Project,https://next-gen.materialsproject.org/materials/mp-5778,"Materials Project (OPTIMADE, keyless)",mp-5778,False,stoichiometric,AlVFe2
AlVFe2,16.874938758333204,W/m/K,450.3867,"experimental, Wiedemann-Franz: kappa_total - L*T/rho (Kim2015 L(S=22uV/K))",0,experimental,1.0,wf_subtracted,5.65709,225.0,Fm-3m,full_Heusler_L21,,"[""Al"", ""V"", ""Fe"", ""Fe""]","[[0.0, 0.0, 0.0], [0.5, 0.5, 0.5], [0.25, 0.25, 0.25], [0.75, 0.75, 0.75]]",A,conventional,Starrydata (experimental),10.1016/j.jallcom.2009.05.032,https://doi.org/10.1016/j.jallcom.2009.05.032,Starrydata all_curves.csv (release 'latest'),Materials Project,https://next-gen.materialsproject.org/materials/mp-5778,"Materials Project (OPTIMADE, keyless)",mp-5778,False,stoichiometric,AlVFe2
AlVFe2,19.159917122725616,W/m/K,457.7834,"experimental, Wiedemann-Franz: kappa_total - L*T/rho (Kim2015 L(S=25uV/K))",0,experimental,1.0,wf_subtracted,5.65709,225.0,Fm-3m,full_Heusler_L21,,"[""Al"", ""V"", ""Fe"", ""Fe""]","[[0.0, 0.0, 0.0], [0.5, 0.5, 0.5], [0.25, 0.25, 0.25], [0.75, 0.75, 0.75]]",A,conventional,Starrydata (experimental),10.15541/jim20250041,https://doi.org/10.15541/jim20250041,Starrydata all_curves.csv (release 'latest'),Materials Project,https://next-gen.materialsproject.org/materials/mp-5778,"Materials Project (OPTIMADE, keyless)",mp-5778,False,stoichiometric,AlVFe2
AlVFe2,19.19048,W/m/K,458.2476,"experimental, lattice thermal conductivity as published",0,experimental,1.0,reported_lattice,5.65709,225.0,Fm-3m,full_Heusler_L21,,"[""Al"", ""V"", ""Fe"", ""Fe""]","[[0.0, 0.0, 0.0], [0.5, 0.5, 0.5], [0.25, 0.25, 0.25], [0.75, 0.75, 0.75]]",A,conventional,Starrydata (experimental),10.15541/jim20250041,https://doi.org/10.15541/jim20250041,Starrydata all_curves.csv (release 'latest'),Materials Project,https://next-gen.materialsproject.org/materials/mp-5778,"Materials Project (OPTIMADE, keyless)",mp-5778,False,stoichiometric,AlVFe2
AlVFe2,7.008402377652182,W/m/K,464.4581,"experimental, Wiedemann-Franz: kappa_total - L*T/rho (degenerate 2.44e-8)",0,experimental,1.0,wf_subtracted,5.65709,225.0,Fm-3m,full_Heusler_L21,,"[""Al"", ""V"", ""Fe"", ""Fe""]","[[0.0, 0.0, 0.0], [0.5, 0.5, 0.5], [0.25, 0.25, 0.25], [0.75, 0.75, 0.75]]",A,conventional,Starrydata (experimental),10.1016/s0925-8388(02)00919-2,https://doi.org/10.1016/s0925-8388(02)00919-2,Starrydata all_curves.csv (release 'latest'),Materials Project,https://next-gen.materialsproject.org/materials/mp-5778,"Materials Project (OPTIMADE, keyless)",mp-5778,False,stoichiometric,AlVFe2
AlVFe2,12.798606537795806,W/m/K,474.8,"experimental, Wiedemann-Franz: kappa_total - L*T/rho (Kim2015 L(S=74uV/K))",0,experimental,1.0,wf_subtracted,5.65709,225.0,Fm-3m,full_Heusler_L21,,"[""Al"", ""V"", ""Fe"", ""Fe""]","[[0.0, 0.0, 0.0], [0.5, 0.5, 0.5], [0.25, 0.25, 0.25], [0.75, 0.75, 0.75]]",A,conventional,Starrydata (experimental),10.1016/j.actamat.2020.09.067,https://doi.org/10.1016/j.actamat.2020.09.067,Starrydata all_curves.csv (release 'latest'),Materials Project,https://next-gen.materialsproject.org/materials/mp-5778,"Materials Project (OPTIMADE, keyless)",mp-5778,False,stoichiometric,AlVFe2
AlVFe2,18.393929311871887,W/m/K,484.0102,"experimental, Wiedemann-Franz: kappa_total - L*T/rho (Kim2015 L(S=20uV/K))",0,experimental,1.0,wf_subtracted,5.65709,225.0,Fm-3m,full_Heusler_L21,,"[""Al"", ""V"", ""Fe"", ""Fe""]","[[0.0, 0.0, 0.0], [0.5, 0.5, 0.5], [0.25, 0.25, 0.25], [0.75, 0.75, 0.75]]",A,conventional,Starrydata (experimental),10.15541/jim20250041,https://doi.org/10.15541/jim20250041,Starrydata all_curves.csv (release 'latest'),Materials Project,https://next-gen.materialsproject.org/materials/mp-5778,"Materials Project (OPTIMADE, keyless)",mp-5778,False,stoichiometric,AlVFe2
AlVFe2,18.28165,W/m/K,485.0606,"experimental, lattice thermal conductivity as published",0,experimental,1.0,reported_lattice,5.65709,225.0,Fm-3m,full_Heusler_L21,,"[""Al"", ""V"", ""Fe"", ""Fe""]","[[0.0, 0.0, 0.0], [0.5, 0.5, 0.5], [0.25, 0.25, 0.25], [0.75, 0.75, 0.75]]",A,conventional,Starrydata (experimental),10.15541/jim20250041,https://doi.org/10.15541/jim20250041,Starrydata all_curves.csv (release 'latest'),Materials Project,https://next-gen.materialsproject.org/materials/mp-5778,"Materials Project (OPTIMADE, keyless)",mp-5778,False,stoichiometric,AlVFe2
AlVFe2,14.607464896046617,W/m/K,491.2451,"experimental, Wiedemann-Franz: kappa_total - L*T/rho (Kim2015 L(S=5uV/K))",0,experimental,1.0,wf_subtracted,5.65709,225.0,Fm-3m,full_Heusler_L21,,"[""Al"", ""V"", ""Fe"", ""Fe""]","[[0.0, 0.0, 0.0], [0.5, 0.5, 0.5], [0.25, 0.25, 0.25], [0.75, 0.75, 0.75]]",A,conventional,Starrydata (experimental),10.2320/jinstmet.ja201520,https://doi.org/10.2320/jinstmet.ja201520,Starrydata all_curves.csv (release 'latest'),Materials Project,https://next-gen.materialsproject.org/materials/mp-5778,"Materials Project (OPTIMADE, keyless)",mp-5778,False,stoichiometric,AlVFe2
AlVFe2,15.60379418213212,W/m/K,492.2907,"experimental, Wiedemann-Franz: kappa_total - L*T/rho (Kim2015 L(S=15uV/K))",0,experimental,1.0,wf_subtracted,5.65709,225.0,Fm-3m,full_Heusler_L21,,"[""Al"", ""V"", ""Fe"", ""Fe""]","[[0.0, 0.0, 0.0], [0.5, 0.5, 0.5], [0.25, 0.25, 0.25], [0.75, 0.75, 0.75]]",A,conventional,Starrydata (experimental),10.1007/s11664-012-2433-7,https://doi.org/10.1007/s11664-012-2433-7,Starrydata all_curves.csv (release 'latest'),Materials Project,https://next-gen.materialsproject.org/materials/mp-5778,"Materials Project (OPTIMADE, keyless)",mp-5778,False,stoichiometric,AlVFe2
AlVFe2,12.858700994019848,W/m/K,493.0517,"experimental, Wiedemann-Franz: kappa_total - L*T/rho (Kim2015 L(S=12uV/K))",0,experimental,1.0,wf_subtracted,5.65709,225.0,Fm-3m,full_Heusler_L21,,"[""Al"", ""V"", ""Fe"", ""Fe""]","[[0.0, 0.0, 0.0], [0.5, 0.5, 0.5], [0.25, 0.25, 0.25], [0.75, 0.75, 0.75]]",A,conventional,Starrydata (experimental),10.1063/1.4710990,https://doi.org/10.1063/1.4710990,Starrydata all_curves.csv (release 'latest'),Materials Project,https://next-gen.materialsproject.org/materials/mp-5778,"Materials Project (OPTIMADE, keyless)",mp-5778,False,stoichiometric,AlVFe2
AlVFe2,15.464805855349333,W/m/K,499.0921,"experimental, Wiedemann-Franz: kappa_total - L*T/rho (Kim2015 L(S=20uV/K))",0,experimental,1.0,wf_subtracted,5.65709,225.0,Fm-3m,full_Heusler_L21,,"[""Al"", ""V"", ""Fe"", ""Fe""]","[[0.0, 0.0, 0.0], [0.5, 0.5, 0.5], [0.25, 0.25, 0.25], [0.75, 0.75, 0.75]]",A,conventional,Starrydata (experimental),10.1016/j.jallcom.2009.05.032,https://doi.org/10.1016/j.jallcom.2009.05.032,Starrydata all_curves.csv (release 'latest'),Materials Project,https://next-gen.materialsproject.org/materials/mp-5778,"Materials Project (OPTIMADE, keyless)",mp-5778,False,stoichiometric,AlVFe2
AlVFe2,12.472083431719536,W/m/K,499.2,"experimental, Wiedemann-Franz: kappa_total - L*T/rho (Kim2015 L(S=66uV/K))",0,experimental,1.0,wf_subtracted,5.65709,225.0,Fm-3m,full_Heusler_L21,,"[""Al"", ""V"", ""Fe"", ""Fe""]","[[0.0, 0.0, 0.0], [0.5, 0.5, 0.5], [0.25, 0.25, 0.25], [0.75, 0.75, 0.75]]",A,conventional,Starrydata (experimental),10.1016/j.actamat.2020.09.067,https://doi.org/10.1016/j.actamat.2020.09.067,Starrydata all_curves.csv (release 'latest'),Materials Project,https://next-gen.materialsproject.org/materials/mp-5778,"Materials Project (OPTIMADE, keyless)",mp-5778,False,stoichiometric,AlVFe2
AlVFe2,17.015025943378845,W/m/K,499.2,"experimental, Wiedemann-Franz: kappa_total - L*T/rho (Kim2015 L(S=10uV/K))",0,experimental,1.0,wf_subtracted,5.65709,225.0,Fm-3m,full_Heusler_L21,,"[""Al"", ""V"", ""Fe"", ""Fe""]","[[0.0, 0.0, 0.0], [0.5, 0.5, 0.5], [0.25, 0.25, 0.25], [0.75, 0.75, 0.75]]",A,conventional,Starrydata (experimental),10.2320/matertrans.mt-m2020197,https://doi.org/10.2320/matertrans.mt-m2020197,Starrydata all_curves.csv (release 'latest'),Materials Project,https://next-gen.materialsproject.org/materials/mp-5778,"Materials Project (OPTIMADE, keyless)",mp-5778,False,stoichiometric,AlVFe2
AlVFe2,17.598550061934837,W/m/K,510.6599,"experimental, Wiedemann-Franz: kappa_total - L*T/rho (Kim2015 L(S=18uV/K))",0,experimental,1.0,wf_subtracted,5.65709,225.0,Fm-3m,full_Heusler_L21,,"[""Al"", ""V"", ""Fe"", ""Fe""]","[[0.0, 0.0, 0.0], [0.5, 0.5, 0.5], [0.25, 0.25, 0.25], [0.75, 0.75, 0.75]]",A,conventional,Starrydata (experimental),10.15541/jim20250041,https://doi.org/10.15541/jim20250041,Starrydata all_curves.csv (release 'latest'),Materials Project,https://next-gen.materialsproject.org/materials/mp-5778,"Materials Project (OPTIMADE, keyless)",mp-5778,False,stoichiometric,AlVFe2
AlVFe2,17.47042,W/m/K,512.3037,"experimental, lattice thermal conductivity as published",0,experimental,1.0,reported_lattice,5.65709,225.0,Fm-3m,full_Heusler_L21,,"[""Al"", ""V"", ""Fe"", ""Fe""]","[[0.0, 0.0, 0.0], [0.5, 0.5, 0.5], [0.25, 0.25, 0.25], [0.75, 0.75, 0.75]]",A,conventional,Starrydata (experimental),10.15541/jim20250041,https://doi.org/10.15541/jim20250041,Starrydata all_curves.csv (release 'latest'),Materials Project,https://next-gen.materialsproject.org/materials/mp-5778,"Materials Project (OPTIMADE, keyless)",mp-5778,False,stoichiometric,AlVFe2
AlVFe2,16.292021146092413,W/m/K,514.9145,"experimental, Wiedemann-Franz: kappa_total - L*T/rho (Kim2015 L(S=48uV/K))",0,experimental,1.0,wf_subtracted,5.65709,225.0,Fm-3m,full_Heusler_L21,,"[""Al"", ""V"", ""Fe"", ""Fe""]","[[0.0, 0.0, 0.0], [0.5, 0.5, 0.5], [0.25, 0.25, 0.25], [0.75, 0.75, 0.75]]",A,conventional,Starrydata (experimental),10.1016/j.jallcom.2009.06.202,https://doi.org/10.1016/j.jallcom.2009.06.202,Starrydata all_curves.csv (release 'latest'),Materials Project,https://next-gen.materialsproject.org/materials/mp-5778,"Materials Project (OPTIMADE, keyless)",mp-5778,False,stoichiometric,AlVFe2
AlVFe2,12.200723118602886,W/m/K,524.9,"experimental, Wiedemann-Franz: kappa_total - L*T/rho (Kim2015 L(S=59uV/K))",0,experimental,1.0,wf_subtracted,5.65709,225.0,Fm-3m,full_Heusler_L21,,"[""Al"", ""V"", ""Fe"", ""Fe""]","[[0.0, 0.0, 0.0], [0.5, 0.5, 0.5], [0.25, 0.25, 0.25], [0.75, 0.75, 0.75]]",A,conventional,Starrydata (experimental),10.1016/j.actamat.2020.09.067,https://doi.org/10.1016/j.actamat.2020.09.067,Starrydata all_curves.csv (release 'latest'),Materials Project,https://next-gen.materialsproject.org/materials/mp-5778,"Materials Project (OPTIMADE, keyless)",mp-5778,False,stoichiometric,AlVFe2
AlVFe2,6.413523385699746,W/m/K,529.0705,"experimental, Wiedemann-Franz: kappa_total - L*T/rho (degenerate 2.44e-8)",0,experimental,1.0,wf_subtracted,5.65709,225.0,Fm-3m,full_Heusler_L21,,"[""Al"", ""V"", ""Fe"", ""Fe""]","[[0.0, 0.0, 0.0], [0.5, 0.5, 0.5], [0.25, 0.25, 0.25], [0.75, 0.75, 0.75]]",A,conventional,Starrydata (experimental),10.1016/s0925-8388(02)00919-2,https://doi.org/10.1016/s0925-8388(02)00919-2,Starrydata all_curves.csv (release 'latest'),Materials Project,https://next-gen.materialsproject.org/materials/mp-5778,"Materials Project (OPTIMADE, keyless)",mp-5778,False,stoichiometric,AlVFe2
AlVFe2,16.95158,W/m/K,535.219,"experimental, lattice thermal conductivity as published",0,experimental,1.0,reported_lattice,5.65709,225.0,Fm-3m,full_Heusler_L21,,"[""Al"", ""V"", ""Fe"", ""Fe""]","[[0.0, 0.0, 0.0], [0.5, 0.5, 0.5], [0.25, 0.25, 0.25], [0.75, 0.75, 0.75]]",A,conventional,Starrydata (experimental),10.15541/jim20250041,https://doi.org/10.15541/jim20250041,Starrydata all_curves.csv (release 'latest'),Materials Project,https://next-gen.materialsproject.org/materials/mp-5778,"Materials Project (OPTIMADE, keyless)",mp-5778,False,stoichiometric,AlVFe2
AlVFe2,16.98987669810738,W/m/K,535.6176,"experimental, Wiedemann-Franz: kappa_total - L*T/rho (Kim2015 L(S=15uV/K))",0,experimental,1.0,wf_subtracted,5.65709,225.0,Fm-3m,full_Heusler_L21,,"[""Al"", ""V"", ""Fe"", ""Fe""]","[[0.0, 0.0, 0.0], [0.5, 0.5, 0.5], [0.25, 0.25, 0.25], [0.75, 0.75, 0.75]]",A,conventional,Starrydata (experimental),10.15541/jim20250041,https://doi.org/10.15541/jim20250041,Starrydata all_curves.csv (release 'latest'),Materials Project,https://next-gen.materialsproject.org/materials/mp-5778,"Materials Project (OPTIMADE, keyless)",mp-5778,False,stoichiometric,AlVFe2
AlVFe2,12.804797677449123,W/m/K,542.3962,"experimental, Wiedemann-Franz: kappa_total - L*T/rho (Kim2015 L(S=11uV/K))",0,experimental,1.0,wf_subtracted,5.65709,225.0,Fm-3m,full_Heusler_L21,,"[""Al"", ""V"", ""Fe"", ""Fe""]","[[0.0, 0.0, 0.0], [0.5, 0.5, 0.5], [0.25, 0.25, 0.25], [0.75, 0.75, 0.75]]",A,conventional,Starrydata (experimental),10.1063/1.4710990,https://doi.org/10.1063/1.4710990,Starrydata all_curves.csv (release 'latest'),Materials Project,https://next-gen.materialsproject.org/materials/mp-5778,"Materials Project (OPTIMADE, keyless)",mp-5778,False,stoichiometric,AlVFe2
AlVFe2,15.047323964375623,W/m/K,543.6421,"experimental, Wiedemann-Franz: kappa_total - L*T/rho (Kim2015 L(S=12uV/K))",0,experimental,1.0,wf_subtracted,5.65709,225.0,Fm-3m,full_Heusler_L21,,"[""Al"", ""V"", ""Fe"", ""Fe""]","[[0.0, 0.0, 0.0], [0.5, 0.5, 0.5], [0.25, 0.25, 0.25], [0.75, 0.75, 0.75]]",A,conventional,Starrydata (experimental),10.1007/s11664-012-2433-7,https://doi.org/10.1007/s11664-012-2433-7,Starrydata all_curves.csv (release 'latest'),Materials Project,https://next-gen.materialsproject.org/materials/mp-5778,"Materials Project (OPTIMADE, keyless)",mp-5778,False,stoichiometric,AlVFe2
AlVFe2,11.927239230802288,W/m/K,547.4,"experimental, Wiedemann-Franz: kappa_total - L*T/rho (Kim2015 L(S=53uV/K))",0,experimental,1.0,wf_subtracted,5.65709,225.0,Fm-3m,full_Heusler_L21,,"[""Al"", ""V"", ""Fe"", ""Fe""]","[[0.0, 0.0, 0.0], [0.5, 0.5, 0.5], [0.25, 0.25, 0.25], [0.75, 0.75, 0.75]]",A,conventional,Starrydata (experimental),10.1016/j.actamat.2020.09.067,https://doi.org/10.1016/j.actamat.2020.09.067,Starrydata all_curves.csv (release 'latest'),Materials Project,https://next-gen.materialsproject.org/materials/mp-5778,"Materials Project (OPTIMADE, keyless)",mp-5778,False,stoichiometric,AlVFe2
AlVFe2,14.120931199093052,W/m/K,550.5618,"experimental, Wiedemann-Franz: kappa_total - L*T/rho (Kim2015 L(S=18uV/K))",0,experimental,1.0,wf_subtracted,5.65709,225.0,Fm-3m,full_Heusler_L21,,"[""Al"", ""V"", ""Fe"", ""Fe""]","[[0.0, 0.0, 0.0], [0.5, 0.5, 0.5], [0.25, 0.25, 0.25], [0.75, 0.75, 0.75]]",A,conventional,Starrydata (experimental),10.1016/j.jallcom.2009.05.032,https://doi.org/10.1016/j.jallcom.2009.05.032,Starrydata all_curves.csv (release 'latest'),Materials Project,https://next-gen.materialsproject.org/materials/mp-5778,"Materials Project (OPTIMADE, keyless)",mp-5778,False,stoichiometric,AlVFe2
AlVFe2,16.14029,W/m/K,561.5978,"experimental, lattice thermal conductivity as published",0,experimental,1.0,reported_lattice,5.65709,225.0,Fm-3m,full_Heusler_L21,,"[""Al"", ""V"", ""Fe"", ""Fe""]","[[0.0, 0.0, 0.0], [0.5, 0.5, 0.5], [0.25, 0.25, 0.25], [0.75, 0.75, 0.75]]",A,conventional,Starrydata (experimental),10.15541/jim20250041,https://doi.org/10.15541/jim20250041,Starrydata all_curves.csv (release 'latest'),Materials Project,https://next-gen.materialsproject.org/materials/mp-5778,"Materials Project (OPTIMADE, keyless)",mp-5778,False,stoichiometric,AlVFe2
AlVFe2,16.25808474852974,W/m/K,562.6904,"experimental, Wiedemann-Franz: kappa_total - L*T/rho (Kim2015 L(S=13uV/K))",0,experimental,1.0,wf_subtracted,5.65709,225.0,Fm-3m,full_Heusler_L21,,"[""Al"", ""V"", ""Fe"", ""Fe""]","[[0.0, 0.0, 0.0], [0.5, 0.5, 0.5], [0.25, 0.25, 0.25], [0.75, 0.75, 0.75]]",A,conventional,Starrydata (experimental),10.15541/jim20250041,https://doi.org/10.15541/jim20250041,Starrydata all_curves.csv (release 'latest'),Materials Project,https://next-gen.materialsproject.org/materials/mp-5778,"Materials Project (OPTIMADE, keyless)",mp-5778,False,stoichiometric,AlVFe2
