Repository: Shivamrandive747/Thermalconductivity_prediction

# Calibrating first-principles lattice thermal conductivity to experiment

**A curated half-Heusler dataset and a validated transfer function.**

Published first-principles transport calculations of lattice thermal conductivity exceed what
laboratories measure for the same compound by a **median factor of 1.55**. That offset is regular
enough to be removed in closed form:

$$\kappa_L^{\mathrm{expt}}(T) \;=\; \kappa_L^{\mathrm{BTE}}(T)\;\min\!\left[c\left(\tfrac{T}{300}\right)^{p},\,1\right],
\qquad c = 0.51,\quad p = 0.80$$

Inside a domain of applicability declared before the validation set was scored, this places

File: data/Target_Materials/HEUSLER_KAPPA_TRAINING_SET.csv (part 3 of 192)
formula,kappa_L,kappa_units,temperature_K,method,method_tier,tier_name,weight,kappa_basis,struct_a_A,struct_spacegroup,struct_sg_symbol,struct_prototype,struct_site_ordering,struct_species,struct_frac_coords,struct_grade,lattice_convention,source,source_doi,source_url,source_location,struct_source,struct_source_url,struct_source_detail,struct_id,struct_same_paper_as_kappa,stoichiometry,parent_formula
AlVFe2,6.411301548968876,W/m/K,567.844,"experimental, Wiedemann-Franz: kappa_total - L*T/rho (degenerate 2.44e-8)",0,experimental,1.0,wf_subtracted,5.65709,225.0,Fm-3m,full_Heusler_L21,,"[""Al"", ""V"", ""Fe"", ""Fe""]","[[0.0, 0.0, 0.0], [0.5, 0.5, 0.5], [0.25, 0.25, 0.25], [0.75, 0.75, 0.75]]",A,conventional,Starrydata (experimental),10.1016/s0925-8388(02)00919-2,https://doi.org/10.1016/s0925-8388(02)00919-2,Starrydata all_curves.csv (release 'latest'),Materials Project,https://next-gen.materialsproject.org/materials/mp-5778,"Materials Project (OPTIMADE, keyless)",mp-5778,False,stoichiometric,AlVFe2
AlVFe2,15.42661,W/m/K,588.8388,"experimental, lattice thermal conductivity as published",0,experimental,1.0,reported_lattice,5.65709,225.0,Fm-3m,full_Heusler_L21,,"[""Al"", ""V"", ""Fe"", ""Fe""]","[[0.0, 0.0, 0.0], [0.5, 0.5, 0.5], [0.25, 0.25, 0.25], [0.75, 0.75, 0.75]]",A,conventional,Starrydata (experimental),10.15541/jim20250041,https://doi.org/10.15541/jim20250041,Starrydata all_curves.csv (release 'latest'),Materials Project,https://next-gen.materialsproject.org/materials/mp-5778,"Materials Project (OPTIMADE, keyless)",mp-5778,False,stoichiometric,AlVFe2
AlVFe2,15.511317038739726,W/m/K,589.7631,"experimental, Wiedemann-Franz: kappa_total - L*T/rho (Kim2015 L(S=9uV/K))",0,experimental,1.0,wf_subtracted,5.65709,225.0,Fm-3m,full_Heusler_L21,,"[""Al"", ""V"", ""Fe"", ""Fe""]","[[0.0, 0.0, 0.0], [0.5, 0.5, 0.5], [0.25, 0.25, 0.25], [0.75, 0.75, 0.75]]",A,conventional,Starrydata (experimental),10.15541/jim20250041,https://doi.org/10.15541/jim20250041,Starrydata all_curves.csv (release 'latest'),Materials Project,https://next-gen.materialsproject.org/materials/mp-5778,"Materials Project (OPTIMADE, keyless)",mp-5778,False,stoichiometric,AlVFe2
AlVFe2,12.862874561986745,W/m/K,597.8558,"experimental, Wiedemann-Franz: kappa_total - L*T/rho (Kim2015 L(S=17uV/K))",0,experimental,1.0,wf_subtracted,5.65709,225.0,Fm-3m,full_Heusler_L21,,"[""Al"", ""V"", ""Fe"", ""Fe""]","[[0.0, 0.0, 0.0], [0.5, 0.5, 0.5], [0.25, 0.25, 0.25], [0.75, 0.75, 0.75]]",A,conventional,Starrydata (experimental),10.1016/j.jallcom.2009.05.032,https://doi.org/10.1016/j.jallcom.2009.05.032,Starrydata all_curves.csv (release 'latest'),Materials Project,https://next-gen.materialsproject.org/materials/mp-5778,"Materials Project (OPTIMADE, keyless)",mp-5778,False,stoichiometric,AlVFe2
AlVFe2,13.365798614711352,W/m/K,610.8385,"experimental, Wiedemann-Franz: kappa_total - L*T/rho (Kim2015 L(S=32uV/K))",0,experimental,1.0,wf_subtracted,5.65709,225.0,Fm-3m,full_Heusler_L21,,"[""Al"", ""V"", ""Fe"", ""Fe""]","[[0.0, 0.0, 0.0], [0.5, 0.5, 0.5], [0.25, 0.25, 0.25], [0.75, 0.75, 0.75]]",A,conventional,Starrydata (experimental),10.1016/j.jallcom.2009.06.202,https://doi.org/10.1016/j.jallcom.2009.06.202,Starrydata all_curves.csv (release 'latest'),Materials Project,https://next-gen.materialsproject.org/materials/mp-5778,"Materials Project (OPTIMADE, keyless)",mp-5778,False,stoichiometric,AlVFe2
AlVFe2,14.84299,W/m/K,615.6449,"experimental, lattice thermal conductivity as published",0,experimental,1.0,reported_lattice,5.65709,225.0,Fm-3m,full_Heusler_L21,,"[""Al"", ""V"", ""Fe"", ""Fe""]","[[0.0, 0.0, 0.0], [0.5, 0.5, 0.5], [0.25, 0.25, 0.25], [0.75, 0.75, 0.75]]",A,conventional,Starrydata (experimental),10.15541/jim20250041,https://doi.org/10.15541/jim20250041,Starrydata all_curves.csv (release 'latest'),Materials Project,https://next-gen.materialsproject.org/materials/mp-5778,"Materials Project (OPTIMADE, keyless)",mp-5778,False,stoichiometric,AlVFe2
AlVFe2,14.762762049924891,W/m/K,615.9898,"experimental, Wiedemann-Franz: kappa_total - L*T/rho (Kim2015 L(S=8uV/K))",0,experimental,1.0,wf_subtracted,5.65709,225.0,Fm-3m,full_Heusler_L21,,"[""Al"", ""V"", ""Fe"", ""Fe""]","[[0.0, 0.0, 0.0], [0.5, 0.5, 0.5], [0.25, 0.25, 0.25], [0.75, 0.75, 0.75]]",A,conventional,Starrydata (experimental),10.15541/jim20250041,https://doi.org/10.15541/jim20250041,Starrydata all_curves.csv (release 'latest'),Materials Project,https://next-gen.materialsproject.org/materials/mp-5778,"Materials Project (OPTIMADE, keyless)",mp-5778,False,stoichiometric,AlVFe2
AlVFe2,6.035805032918439,W/m/K,621.6816,"experimental, Wiedemann-Franz: kappa_total - L*T/rho (degenerate 2.44e-8)",0,experimental,1.0,wf_subtracted,5.65709,225.0,Fm-3m,full_Heusler_L21,,"[""Al"", ""V"", ""Fe"", ""Fe""]","[[0.0, 0.0, 0.0], [0.5, 0.5, 0.5], [0.25, 0.25, 0.25], [0.75, 0.75, 0.75]]",A,conventional,Starrydata (experimental),10.1016/s0925-8388(02)00919-2,https://doi.org/10.1016/s0925-8388(02)00919-2,Starrydata all_curves.csv (release 'latest'),Materials Project,https://next-gen.materialsproject.org/materials/mp-5778,"Materials Project (OPTIMADE, keyless)",mp-5778,False,stoichiometric,AlVFe2
AlVFe2,14.06425,W/m/K,642.4551,"experimental, lattice thermal conductivity as published",0,experimental,1.0,reported_lattice,5.65709,225.0,Fm-3m,full_Heusler_L21,,"[""Al"", ""V"", ""Fe"", ""Fe""]","[[0.0, 0.0, 0.0], [0.5, 0.5, 0.5], [0.25, 0.25, 0.25], [0.75, 0.75, 0.75]]",A,conventional,Starrydata (experimental),10.15541/jim20250041,https://doi.org/10.15541/jim20250041,Starrydata all_curves.csv (release 'latest'),Materials Project,https://next-gen.materialsproject.org/materials/mp-5778,"Materials Project (OPTIMADE, keyless)",mp-5778,False,stoichiometric,AlVFe2
AlVFe2,14.130891607043823,W/m/K,642.6396,"experimental, Wiedemann-Franz: kappa_total - L*T/rho (Kim2015 L(S=6uV/K))",0,experimental,1.0,wf_subtracted,5.65709,225.0,Fm-3m,full_Heusler_L21,,"[""Al"", ""V"", ""Fe"", ""Fe""]","[[0.0, 0.0, 0.0], [0.5, 0.5, 0.5], [0.25, 0.25, 0.25], [0.75, 0.75, 0.75]]",A,conventional,Starrydata (experimental),10.15541/jim20250041,https://doi.org/10.15541/jim20250041,Starrydata all_curves.csv (release 'latest'),Materials Project,https://next-gen.materialsproject.org/materials/mp-5778,"Materials Project (OPTIMADE, keyless)",mp-5778,False,stoichiometric,AlVFe2
AlVFe2,11.633277972324713,W/m/K,649.3074,"experimental, Wiedemann-Franz: kappa_total - L*T/rho (Kim2015 L(S=14uV/K))",0,experimental,1.0,wf_subtracted,5.65709,225.0,Fm-3m,full_Heusler_L21,,"[""Al"", ""V"", ""Fe"", ""Fe""]","[[0.0, 0.0, 0.0], [0.5, 0.5, 0.5], [0.25, 0.25, 0.25], [0.75, 0.75, 0.75]]",A,conventional,Starrydata (experimental),10.1016/j.jallcom.2009.05.032,https://doi.org/10.1016/j.jallcom.2009.05.032,Starrydata all_curves.csv (release 'latest'),Materials Project,https://next-gen.materialsproject.org/materials/mp-5778,"Materials Project (OPTIMADE, keyless)",mp-5778,False,stoichiometric,AlVFe2
AlVFe2,5.204681671625298,W/m/K,664.7529,"experimental, Wiedemann-Franz: kappa_total - L*T/rho (degenerate 2.44e-8)",0,experimental,1.0,wf_subtracted,5.65709,225.0,Fm-3m,full_Heusler_L21,,"[""Al"", ""V"", ""Fe"", ""Fe""]","[[0.0, 0.0, 0.0], [0.5, 0.5, 0.5], [0.25, 0.25, 0.25], [0.75, 0.75, 0.75]]",A,conventional,Starrydata (experimental),10.1016/s0925-8388(02)00919-2,https://doi.org/10.1016/s0925-8388(02)00919-2,Starrydata all_curves.csv (release 'latest'),Materials Project,https://next-gen.materialsproject.org/materials/mp-5778,"Materials Project (OPTIMADE, keyless)",mp-5778,False,stoichiometric,AlVFe2
AlVFe2,13.5455,W/m/K,666.6669,"experimental, lattice thermal conductivity as published",0,experimental,1.0,reported_lattice,5.65709,225.0,Fm-3m,full_Heusler_L21,,"[""Al"", ""V"", ""Fe"", ""Fe""]","[[0.0, 0.0, 0.0], [0.5, 0.5, 0.5], [0.25, 0.25, 0.25], [0.75, 0.75, 0.75]]",A,conventional,Starrydata (experimental),10.15541/jim20250041,https://doi.org/10.15541/jim20250041,Starrydata all_curves.csv (release 'latest'),Materials Project,https://next-gen.materialsproject.org/materials/mp-5778,"Materials Project (OPTIMADE, keyless)",mp-5778,False,stoichiometric,AlVFe2
AlVFe2,13.724661543693074,W/m/K,668.0203,"experimental, Wiedemann-Franz: kappa_total - L*T/rho (Kim2015 L(S=4uV/K))",0,experimental,1.0,wf_subtracted,5.65709,225.0,Fm-3m,full_Heusler_L21,,"[""Al"", ""V"", ""Fe"", ""Fe""]","[[0.0, 0.0, 0.0], [0.5, 0.5, 0.5], [0.25, 0.25, 0.25], [0.75, 0.75, 0.75]]",A,conventional,Starrydata (experimental),10.15541/jim20250041,https://doi.org/10.15541/jim20250041,Starrydata all_curves.csv (release 'latest'),Materials Project,https://next-gen.materialsproject.org/materials/mp-5778,"Materials Project (OPTIMADE, keyless)",mp-5778,False,stoichiometric,AlVFe2
AlVFe2,13.101825199834623,W/m/K,693.824,"experimental, Wiedemann-Franz: kappa_total - L*T/rho (Kim2015 L(S=2uV/K))",0,experimental,1.0,wf_subtracted,5.65709,225.0,Fm-3m,full_Heusler_L21,,"[""Al"", ""V"", ""Fe"", ""Fe""]","[[0.0, 0.0, 0.0], [0.5, 0.5, 0.5], [0.25, 0.25, 0.25], [0.75, 0.75, 0.75]]",A,conventional,Starrydata (experimental),10.15541/jim20250041,https://doi.org/10.15541/jim20250041,Starrydata all_curves.csv (release 'latest'),Materials Project,https://next-gen.materialsproject.org/materials/mp-5778,"Materials Project (OPTIMADE, keyless)",mp-5778,False,stoichiometric,AlVFe2
AlVFe2,12.897,W/m/K,696.0672,"experimental, lattice thermal conductivity as published",0,experimental,1.0,reported_lattice,5.65709,225.0,Fm-3m,full_Heusler_L21,,"[""Al"", ""V"", ""Fe"", ""Fe""]","[[0.0, 0.0, 0.0], [0.5, 0.5, 0.5], [0.25, 0.25, 0.25], [0.75, 0.75, 0.75]]",A,conventional,Starrydata (experimental),10.15541/jim20250041,https://doi.org/10.15541/jim20250041,Starrydata all_curves.csv (release 'latest'),Materials Project,https://next-gen.materialsproject.org/materials/mp-5778,"Materials Project (OPTIMADE, keyless)",mp-5778,False,stoichiometric,AlVFe2
AlVFe2,10.526051362787411,W/m/K,696.5969,"experimental, Wiedemann-Franz: kappa_total - L*T/rho (Kim2015 L(S=13uV/K))",0,experimental,1.0,wf_subtracted,5.65709,225.0,Fm-3m,full_Heusler_L21,,"[""Al"", ""V"", ""Fe"", ""Fe""]","[[0.0, 0.0, 0.0], [0.5, 0.5, 0.5], [0.25, 0.25, 0.25], [0.75, 0.75, 0.75]]",A,conventional,Starrydata (experimental),10.1016/j.jallcom.2009.05.032,https://doi.org/10.1016/j.jallcom.2009.05.032,Starrydata all_curves.csv (release 'latest'),Materials Project,https://next-gen.materialsproject.org/materials/mp-5778,"Materials Project (OPTIMADE, keyless)",mp-5778,False,stoichiometric,AlVFe2
AlVFe2,12.50426655874939,W/m/K,700.8261,"experimental, Wiedemann-Franz: kappa_total - L*T/rho (Kim2015 L(S=24uV/K))",0,experimental,1.0,wf_subtracted,5.65709,225.0,Fm-3m,full_Heusler_L21,,"[""Al"", ""V"", ""Fe"", ""Fe""]","[[0.0, 0.0, 0.0], [0.5, 0.5, 0.5], [0.25, 0.25, 0.25], [0.75, 0.75, 0.75]]",A,conventional,Starrydata (experimental),10.1016/j.jallcom.2009.06.202,https://doi.org/10.1016/j.jallcom.2009.06.202,Starrydata all_curves.csv (release 'latest'),Materials Project,https://next-gen.materialsproject.org/materials/mp-5778,"Materials Project (OPTIMADE, keyless)",mp-5778,False,stoichiometric,AlVFe2
AlVFe2,6.456000022331936,W/m/K,714.279,"experimental, Wiedemann-Franz: kappa_total - L*T/rho (degenerate 2.44e-8)",0,experimental,1.0,wf_subtracted,5.65709,225.0,Fm-3m,full_Heusler_L21,,"[""Al"", ""V"", ""Fe"", ""Fe""]","[[0.0, 0.0, 0.0], [0.5, 0.5, 0.5], [0.25, 0.25, 0.25], [0.75, 0.75, 0.75]]",A,conventional,Starrydata (experimental),10.1016/s0925-8388(02)00919-2,https://doi.org/10.1016/s0925-8388(02)00919-2,Starrydata all_curves.csv (release 'latest'),Materials Project,https://next-gen.materialsproject.org/materials/mp-5778,"Materials Project (OPTIMADE, keyless)",mp-5778,False,stoichiometric,AlVFe2
AlVFe2,12.529404872652409,W/m/K,720.0508,"experimental, Wiedemann-Franz: kappa_total - L*T/rho (Kim2015 L(S=0uV/K))",0,experimental,1.0,wf_subtracted,5.65709,225.0,Fm-3m,full_Heusler_L21,,"[""Al"", ""V"", ""Fe"", ""Fe""]","[[0.0, 0.0, 0.0], [0.5, 0.5, 0.5], [0.25, 0.25, 0.25], [0.75, 0.75, 0.75]]",A,conventional,Starrydata (experimental),10.15541/jim20250041,https://doi.org/10.15541/jim20250041,Starrydata all_curves.csv (release 'latest'),Materials Project,https://next-gen.materialsproject.org/materials/mp-5778,"Materials Project (OPTIMADE, keyless)",mp-5778,False,stoichiometric,AlVFe2
AlVFe2,12.37834,W/m/K,721.5754,"experimental, lattice thermal conductivity as published",0,experimental,1.0,reported_lattice,5.65709,225.0,Fm-3m,full_Heusler_L21,,"[""Al"", ""V"", ""Fe"", ""Fe""]","[[0.0, 0.0, 0.0], [0.5, 0.5, 0.5], [0.25, 0.25, 0.25], [0.75, 0.75, 0.75]]",A,conventional,Starrydata (experimental),10.15541/jim20250041,https://doi.org/10.15541/jim20250041,Starrydata all_curves.csv (release 'latest'),Materials Project,https://next-gen.materialsproject.org/materials/mp-5778,"Materials Project (OPTIMADE, keyless)",mp-5778,False,stoichiometric,AlVFe2
AlVFe2,11.72959,W/m/K,747.0864,"experimental, lattice thermal conductivity as published",0,experimental,1.0,reported_lattice,5.65709,225.0,Fm-3m,full_Heusler_L21,,"[""Al"", ""V"", ""Fe"", ""Fe""]","[[0.0, 0.0, 0.0], [0.5, 0.5, 0.5], [0.25, 0.25, 0.25], [0.75, 0.75, 0.75]]",A,conventional,Starrydata (experimental),10.15541/jim20250041,https://doi.org/10.15541/jim20250041,Starrydata all_curves.csv (release 'latest'),Materials Project,https://next-gen.materialsproject.org/materials/mp-5778,"Materials Project (OPTIMADE, keyless)",mp-5778,False,stoichiometric,AlVFe2
AlVFe2,11.930018195997697,W/m/K,747.5465,"experimental, Wiedemann-Franz: kappa_total - L*T/rho (Kim2015 L(S=1uV/K))",0,experimental,1.0,wf_subtracted,5.65709,225.0,Fm-3m,full_Heusler_L21,,"[""Al"", ""V"", ""Fe"", ""Fe""]","[[0.0, 0.0, 0.0], [0.5, 0.5, 0.5], [0.25, 0.25, 0.25], [0.75, 0.75, 0.75]]",A,conventional,Starrydata (experimental),10.15541/jim20250041,https://doi.org/10.15541/jim20250041,Starrydata all_curves.csv (release 'latest'),Materials Project,https://next-gen.materialsproject.org/materials/mp-5778,"Materials Project (OPTIMADE, keyless)",mp-5778,False,stoichiometric,AlVFe2
AlVFe2,9.681809189567833,W/m/K,749.4104,"experimental, Wiedemann-Franz: kappa_total - L*T/rho (Kim2015 L(S=13uV/K))",0,experimental,1.0,wf_subtracted,5.65709,225.0,Fm-3m,full_Heusler_L21,,"[""Al"", ""V"", ""Fe"", ""Fe""]","[[0.0, 0.0, 0.0], [0.5, 0.5, 0.5], [0.25, 0.25, 0.25], [0.75, 0.75, 0.75]]",A,conventional,Starrydata (experimental),10.1016/j.jallcom.2009.05.032,https://doi.org/10.1016/j.jallcom.2009.05.032,Starrydata all_curves.csv (release 'latest'),Materials Project,https://next-gen.materialsproject.org/materials/mp-5778,"Materials Project (OPTIMADE, keyless)",mp-5778,False,stoichiometric,AlVFe2
AlVFe2,2.7033850671709256,W/m/K,763.7749,"experimental, Wiedemann-Franz: kappa_total - L*T/rho (degenerate 2.44e-8)",0,experimental,1.0,wf_subtracted,5.65709,225.0,Fm-3m,full_Heusler_L21,,"[""Al"", ""V"", ""Fe"", ""Fe""]","[[0.0, 0.0, 0.0], [0.5, 0.5, 0.5], [0.25, 0.25, 0.25], [0.75, 0.75, 0.75]]",A,conventional,Starrydata (experimental),10.1016/s0925-8388(02)00919-2,https://doi.org/10.1016/s0925-8388(02)00919-2,Starrydata all_curves.csv (release 'latest'),Materials Project,https://next-gen.materialsproject.org/materials/mp-5778,"Materials Project (OPTIMADE, keyless)",mp-5778,False,stoichiometric,AlVFe2
AlVFe2,11.392388315928894,W/m/K,772.5042,"experimental, Wiedemann-Franz: kappa_total - L*T/rho (Kim2015 L(S=3uV/K))",0,experimental,1.0,wf_subtracted,5.65709,225.0,Fm-3m,full_Heusler_L21,,"[""Al"", ""V"", ""Fe"", ""Fe""]","[[0.0, 0.0, 0.0], [0.5, 0.5, 0.5], [0.25, 0.25, 0.25], [0.75, 0.75, 0.75]]",A,conventional,Starrydata (experimental),10.15541/jim20250041,https://doi.org/10.15541/jim20250041,Starrydata all_curves.csv (release 'latest'),Materials Project,https://next-gen.materialsproject.org/materials/mp-5778,"Materials Project (OPTIMADE, keyless)",mp-5778,False,stoichiometric,AlVFe2
AlVFe2,11.24361,W/m/K,775.1868,"experimental, lattice thermal conductivity as published",0,experimental,1.0,reported_lattice,5.65709,225.0,Fm-3m,full_Heusler_L21,,"[""Al"", ""V"", ""Fe"", ""Fe""]","[[0.0, 0.0, 0.0], [0.5, 0.5, 0.5], [0.25, 0.25, 0.25], [0.75, 0.75, 0.75]]",A,conventional,Starrydata (experimental),10.15541/jim20250041,https://doi.org/10.15541/jim20250041,Starrydata all_curves.csv (release 'latest'),Materials Project,https://next-gen.materialsproject.org/materials/mp-5778,"Materials Project (OPTIMADE, keyless)",mp-5778,False,stoichiometric,AlVFe2
AlVFe2,11.171202796609888,W/m/K,790.6166,"experimental, Wiedemann-Franz: kappa_total - L*T/rho (Kim2015 L(S=18uV/K))",0,experimental,1.0,wf_subtracted,5.65709,225.0,Fm-3m,full_Heusler_L21,,"[""Al"", ""V"", ""Fe"", ""Fe""]","[[0.0, 0.0, 0.0], [0.5, 0.5, 0.5], [0.25, 0.25, 0.25], [0.75, 0.75, 0.75]]",A,conventional,Starrydata (experimental),10.1016/j.jallcom.2009.06.202,https://doi.org/10.1016/j.jallcom.2009.06.202,Starrydata all_curves.csv (release 'latest'),Materials Project,https://next-gen.materialsproject.org/materials/mp-5778,"Materials Project (OPTIMADE, keyless)",mp-5778,False,stoichiometric,AlVFe2
AlVFe2,8.78115271294538,W/m/K,796.6774,"experimental, Wiedemann-Franz: kappa_total - L*T/rho (Kim2015 L(S=11uV/K))",0,experimental,1.0,wf_subtracted,5.65709,225.0,Fm-3m,full_Heusler_L21,,"[""Al"", ""V"", ""Fe"", ""Fe""]","[[0.0, 0.0, 0.0], [0.5, 0.5, 0.5], [0.25, 0.25, 0.25], [0.75, 0.75, 0.75]]",A,conventional,Starrydata (experimental),10.1016/j.jallcom.2009.05.032,https://doi.org/10.1016/j.jallcom.2009.05.032,Starrydata all_curves.csv (release 'latest'),Materials Project,https://next-gen.materialsproject.org/materials/mp-5778,"Materials Project (OPTIMADE, keyless)",mp-5778,False,stoichiometric,AlVFe2
AlVFe2,10.766169528292416,W/m/K,800.423,"experimental, Wiedemann-Franz: kappa_total - L*T/rho (Kim2015 L(S=3uV/K))",0,experimental,1.0,wf_subtracted,5.65709,225.0,Fm-3m,full_Heusler_L21,,"[""Al"", ""V"", ""Fe"", ""Fe""]","[[0.0, 0.0, 0.0], [0.5, 0.5, 0.5], [0.25, 0.25, 0.25], [0.75, 0.75, 0.75]]",A,conventional,Starrydata (experimental),10.15541/jim20250041,https://doi.org/10.15541/jim20250041,Starrydata all_curves.csv (release 'latest'),Materials Project,https://next-gen.materialsproject.org/materials/mp-5778,"Materials Project (OPTIMADE, keyless)",mp-5778,False,stoichiometric,AlVFe2
AlVFe2,10.78999,W/m/K,800.6936,"experimental, lattice thermal conductivity as published",0,experimental,1.0,reported_lattice,5.65709,225.0,Fm-3m,full_Heusler_L21,,"[""Al"", ""V"", ""Fe"", ""Fe""]","[[0.0, 0.0, 0.0], [0.5, 0.5, 0.5], [0.25, 0.25, 0.25], [0.75, 0.75, 0.75]]",A,conventional,Starrydata (experimental),10.15541/jim20250041,https://doi.org/10.15541/jim20250041,Starrydata all_curves.csv (release 'latest'),Materials Project,https://next-gen.materialsproject.org/materials/mp-5778,"Materials Project (OPTIMADE, keyless)",mp-5778,False,stoichiometric,AlVFe2
AlVFe2,7.892006404193877,W/m/K,848.111,"experimental, Wiedemann-Franz: kappa_total - L*T/rho (Kim2015 L(S=10uV/K))",0,experimental,1.0,wf_subtracted,5.65709,225.0,Fm-3m,full_Heusler_L21,,"[""Al"", ""V"", ""Fe"", ""Fe""]","[[0.0, 0.0, 0.0], [0.5, 0.5, 0.5], [0.25, 0.25, 0.25], [0.75, 0.75, 0.75]]",A,conventional,Starrydata (experimental),10.1016/j.jallcom.2009.05.032,https://doi.org/10.1016/j.jallcom.2009.05.032,Starrydata all_curves.csv (release 'latest'),Materials Project,https://next-gen.materialsproject.org/materials/mp-5778,"Materials Project (OPTIMADE, keyless)",mp-5778,False,stoichiometric,AlVFe2
AlVFe2,10.464026043807827,W/m/K,884.1968,"experimental, Wiedemann-Franz: kappa_total - L*T/rho (Kim2015 L(S=14uV/K))",0,experimental,1.0,wf_subtracted,5.65709,225.0,Fm-3m,full_Heusler_L21,,"[""Al"", ""V"", ""Fe"", ""Fe""]","[[0.0, 0.0, 0.0], [0.5, 0.5, 0.5], [0.25, 0.25, 0.25], [0.75, 0.75, 0.75]]",A,conventional,Starrydata (experimental),10.1016/j.jallcom.2009.06.202,https://doi.org/10.1016/j.jallcom.2009.06.202,Starrydata all_curves.csv (release 'latest'),Materials Project,https://next-gen.materialsproject.org/materials/mp-5778,"Materials Project (OPTIMADE, keyless)",mp-5778,False,stoichiometric,AlVFe2
AlVFe2,9.370898341925976,W/m/K,979.3979,"experimental, Wiedemann-Franz: kappa_total - L*T/rho (Kim2015 L(S=14uV/K))",0,experimental,1.0,wf_subtracted,5.65709,225.0,Fm-3m,full_Heusler_L21,,"[""Al"", ""V"", ""Fe"", ""Fe""]","[[0.0, 0.0, 0.0], [0.5, 0.5, 0.5], [0.25, 0.25, 0.25], [0.75, 0.75, 0.75]]",A,conventional,Starrydata (experimental),10.1016/j.jallcom.2009.06.202,https://doi.org/10.1016/j.jallcom.2009.06.202,Starrydata all_curves.csv (release 'latest'),Materials Project,https://next-gen.materialsproject.org/materials/mp-5778,"Materials Project (OPTIMADE, keyless)",mp-5778,False,stoichiometric,AlVFe2
AlVFeCo,7.003627808610414,W/m/K,302.638,"experimental, Wiedemann-Franz: kappa_total - L*T/rho (Kim2015 L(S=43uV/K))",0,experimental,1.0,wf_subtracted,5.72379,216.0,F-43m,,,"[""Al"", ""V"", ""Fe"", ""Co""]","[[0.0, 0.0, 0.0], [0.5, 0.5, 0.5], [0.75, 0.75, 0.75], [0.25, 0.25, 0.25]]",A,conventional,Starrydata (experimental),10.1016/j.jallcom.2009.05.032,https://doi.org/10.1016/j.jallcom.2009.05.032,Starrydata all_curves.csv (release 'latest'),JARVIS-DFT (NIST),https://www.ctcms.nist.gov/~knc6/static/JARVIS-DFT/JVASP-36198.xml,JARVIS-DFT (NIST),JVASP-36198,False,stoichiometric,AlVFeCo
AlVFeCo,6.251201812885787,W/m/K,352.6782,"experimental, Wiedemann-Franz: kappa_total - L*T/rho (Kim2015 L(S=46uV/K))",0,experimental,1.0,wf_subtracted,5.72379,216.0,F-43m,,,"[""Al"", ""V"", ""Fe"", ""Co""]","[[0.0, 0.0, 0.0], [0.5, 0.5, 0.5], [0.75, 0.75, 0.75], [0.25, 0.25, 0.25]]",A,conventional,Starrydata (experimental),10.1016/j.jallcom.2009.05.032,https://doi.org/10.1016/j.jallcom.2009.05.032,Starrydata all_curves.csv (release 'latest'),JARVIS-DFT (NIST),https://www.ctcms.nist.gov/~knc6/static/JARVIS-DFT/JVASP-36198.xml,JARVIS-DFT (NIST),JVASP-36198,False,stoichiometric,AlVFeCo
AlVFeCo,5.712415092764438,W/m/K,399.9226,"experimental, Wiedemann-Franz: kappa_total - L*T/rho (Kim2015 L(S=50uV/K))",0,experimental,1.0,wf_subtracted,5.72379,216.0,F-43m,,,"[""Al"", ""V"", ""Fe"", ""Co""]","[[0.0, 0.0, 0.0], [0.5, 0.5, 0.5], [0.75, 0.75, 0.75], [0.25, 0.25, 0.25]]",A,conventional,Starrydata (experimental),10.1016/j.jallcom.2009.05.032,https://doi.org/10.1016/j.jallcom.2009.05.032,Starrydata all_curves.csv (release 'latest'),JARVIS-DFT (NIST),https://www.ctcms.nist.gov/~knc6/static/JARVIS-DFT/JVASP-36198.xml,JARVIS-DFT (NIST),JVASP-36198,False,stoichiometric,AlVFeCo
AlVFeCo,5.356698540990566,W/m/K,447.149,"experimental, Wiedemann-Franz: kappa_total - L*T/rho (Kim2015 L(S=51uV/K))",0,experimental,1.0,wf_subtracted,5.72379,216.0,F-43m,,,"[""Al"", ""V"", ""Fe"", ""Co""]","[[0.0, 0.0, 0.0], [0.5, 0.5, 0.5], [0.75, 0.75, 0.75], [0.25, 0.25, 0.25]]",A,conventional,Starrydata (experimental),10.1016/j.jallcom.2009.05.032,https://doi.org/10.1016/j.jallcom.2009.05.032,Starrydata all_curves.csv (release 'latest'),JARVIS-DFT (NIST),https://www.ctcms.nist.gov/~knc6/static/JARVIS-DFT/JVASP-36198.xml,JARVIS-DFT (NIST),JVASP-36198,False,stoichiometric,AlVFeCo
AlVFeCo,4.995478694202418,W/m/K,495.7642,"experimental, Wiedemann-Franz: kappa_total - L*T/rho (Kim2015 L(S=54uV/K))",0,experimental,1.0,wf_subtracted,5.72379,216.0,F-43m,,,"[""Al"", ""V"", ""Fe"", ""Co""]","[[0.0, 0.0, 0.0], [0.5, 0.5, 0.5], [0.75, 0.75, 0.75], [0.25, 0.25, 0.25]]",A,conventional,Starrydata (experimental),10.1016/j.jallcom.2009.05.032,https://doi.org/10.1016/j.jallcom.2009.05.032,Starrydata all_curves.csv (release 'latest'),JARVIS-DFT (NIST),https://www.ctcms.nist.gov/~knc6/static/JARVIS-DFT/JVASP-36198.xml,JARVIS-DFT (NIST),JVASP-36198,False,stoichiometric,AlVFeCo
AlVFeCo,4.563979281107177,W/m/K,548.5506,"experimental, Wiedemann-Franz: kappa_total - L*T/rho (Kim2015 L(S=56uV/K))",0,experimental,1.0,wf_subtracted,5.72379,216.0,F-43m,,,"[""Al"", ""V"", ""Fe"", ""Co""]","[[0.0, 0.0, 0.0], [0.5, 0.5, 0.5], [0.75, 0.75, 0.75], [0.25, 0.25, 0.25]]",A,conventional,Starrydata (experimental),10.1016/j.jallcom.2009.05.032,https://doi.org/10.1016/j.jallcom.2009.05.032,Starrydata all_curves.csv (release 'latest'),JARVIS-DFT (NIST),https://www.ctcms.nist.gov/~knc6/static/JARVIS-DFT/JVASP-36198.xml,JARVIS-DFT (NIST),JVASP-36198,False,stoichiometric,AlVFeCo
AlVFeCo,4.267237053591831,W/m/K,595.768,"experimental, Wiedemann-Franz: kappa_total - L*T/rho (Kim2015 L(S=57uV/K))",0,experimental,1.0,wf_subtracted,5.72379,216.0,F-43m,,,"[""Al"", ""V"", ""Fe"", ""Co""]","[[0.0, 0.0, 0.0], [0.5, 0.5, 0.5], [0.75, 0.75, 0.75], [0.25, 0.25, 0.25]]",A,conventional,Starrydata (experimental),10.1016/j.jallcom.2009.05.032,https://doi.org/10.1016/j.jallcom.2009.05.032,Starrydata all_curves.csv (release 'latest'),JARVIS-DFT (NIST),https://www.ctcms.nist.gov/~knc6/static/JARVIS-DFT/JVASP-36198.xml,JARVIS-DFT (NIST),JVASP-36198,False,stoichiometric,AlVFeCo
AlVFeCo,4.064529960643718,W/m/K,655.4672,"experimental, Wiedemann-Franz: kappa_total - L*T/rho (Kim2015 L(S=56uV/K))",0,experimental,1.0,wf_subtracted,5.72379,216.0,F-43m,,,"[""Al"", ""V"", ""Fe"", ""Co""]","[[0.0, 0.0, 0.0], [0.5, 0.5, 0.5], [0.75, 0.75, 0.75], [0.25, 0.25, 0.25]]",A,conventional,Starrydata (experimental),10.1016/j.jallcom.2009.05.032,https://doi.org/10.1016/j.jallcom.2009.05.032,Starrydata all_curves.csv (release 'latest'),JARVIS-DFT (NIST),https://www.ctcms.nist.gov/~knc6/static/JARVIS-DFT/JVASP-36198.xml,JARVIS-DFT (NIST),JVASP-36198,False,stoichiometric,AlVFeCo
AlVFeCo,3.8526033659654777,W/m/K,697.1245,"experimental, Wiedemann-Franz: kappa_total - L*T/rho (Kim2015 L(S=56uV/K))",0,experimental,1.0,wf_subtracted,5.72379,216.0,F-43m,,,"[""Al"", ""V"", ""Fe"", ""Co""]","[[0.0, 0.0, 0.0], [0.5, 0.5, 0.5], [0.75, 0.75, 0.75], [0.25, 0.25, 0.25]]",A,conventional,Starrydata (experimental),10.1016/j.jallcom.2009.05.032,https://doi.org/10.1016/j.jallcom.2009.05.032,Starrydata all_curves.csv (release 'latest'),JARVIS-DFT (NIST),https://www.ctcms.nist.gov/~knc6/static/JARVIS-DFT/JVASP-36198.xml,JARVIS-DFT (NIST),JVASP-36198,False,stoichiometric,AlVFeCo
AlVFeCo,3.700991544770544,W/m/K,749.8794,"experimental, Wiedemann-Franz: kappa_total - L*T/rho (Kim2015 L(S=57uV/K))",0,experimental,1.0,wf_subtracted,5.72379,216.0,F-43m,,,"[""Al"", ""V"", ""Fe"", ""Co""]","[[0.0, 0.0, 0.0], [0.5, 0.5, 0.5], [0.75, 0.75, 0.75], [0.25, 0.25, 0.25]]",A,conventional,Starrydata (experimental),10.1016/j.jallcom.2009.05.032,https://doi.org/10.1016/j.jallcom.2009.05.032,Starrydata all_curves.csv (release 'latest'),JARVIS-DFT (NIST),https://www.ctcms.nist.gov/~knc6/static/JARVIS-DFT/JVASP-36198.xml,JARVIS-DFT (NIST),JVASP-36198,False,stoichiometric,AlVFeCo
AlVFeCo,3.508805722814672,W/m/K,801.2453,"experimental, Wiedemann-Franz: kappa_total - L*T/rho (Kim2015 L(S=56uV/K))",0,experimental,1.0,wf_subtracted,5.72379,216.0,F-43m,,,"[""Al"", ""V"", ""Fe"", ""Co""]","[[0.0, 0.0, 0.0], [0.5, 0.5, 0.5], [0.75, 0.75, 0.75], [0.25, 0.25, 0.25]]",A,conventional,Starrydata (experimental),10.1016/j.jallcom.2009.05.032,https://doi.org/10.1016/j.jallcom.2009.05.032,Starrydata all_curves.csv (release 'latest'),JARVIS-DFT (NIST),https://www.ctcms.nist.gov/~knc6/static/JARVIS-DFT/JVASP-36198.xml,JARVIS-DFT (NIST),JVASP-36198,False,stoichiometric,AlVFeCo
AlVFeCo,3.238963180384201,W/m/K,847.0603,"experimental, Wiedemann-Franz: kappa_total - L*T/rho (Kim2015 L(S=55uV/K))",0,experimental,1.0,wf_subtracted,5.72379,216.0,F-43m,,,"[""Al"", ""V"", ""Fe"", ""Co""]","[[0.0, 0.0, 0.0], [0.5, 0.5, 0.5], [0.75, 0.75, 0.75], [0.25, 0.25, 0.25]]",A,conventional,Starrydata (experimental),10.1016/j.jallcom.2009.05.032,https://doi.org/10.1016/j.jallcom.2009.05.032,Starrydata all_curves.csv (release 'latest'),JARVIS-DFT (NIST),https://www.ctcms.nist.gov/~knc6/static/JARVIS-DFT/JVASP-36198.xml,JARVIS-DFT (NIST),JVASP-36198,False,stoichiometric,AlVFeCo
BaAgSb,2.401525,W/m/K,304.7418,"experimental, lattice thermal conductivity as published",0,experimental,1.0,reported_lattice,7.13,216.0,F-43m,half Heusler (C1_b / MgAgAs),CAB,,,B,conventional,Starrydata (experimental),10.1007/s40843-020-1640-2,https://doi.org/10.1007/s40843-020-1640-2,Starrydata all_curves.csv (release 'latest'),repository mining,https://github.com/AMRL-2018/MachineLearning_Half_Heusler/blob/master/data/halfHeusler.csv,"alatt column (AFLOW T0003 half-Heusler relaxed lattice constant, same table as kappa)",AMRL-2018/MachineLearning_Half_Heusler data/halfHeusler.csv | AFLOW Ag1Ba1Sb1.T0003.CAB,True,stoichiometric,BaAgSb
BaAgSb,2.371081739055648,W/m/K,305.6754,"experimental, Wiedemann-Franz: kappa_total - L*T/rho (Kim2015 L(S=153uV/K))",0,experimental,1.0,wf_subtracted,7.13,216.0,F-43m,half Heusler (C1_b / MgAgAs),CAB,,,B,conventional,Starrydata (experimental),10.1007/s40843-020-1640-2,https://doi.org/10.1007/s40843-020-1640-2,Starrydata all_curves.csv (release 'latest'),repository mining,https://github.com/AMRL-2018/MachineLearning_Half_Heusler/blob/master/data/halfHeusler.csv,"alatt column (AFLOW T0003 half-Heusler relaxed lattice constant, same table as kappa)",AMRL-2018/MachineLearning_Half_Heusler data/halfHeusler.csv | AFLOW Ag1Ba1Sb1.T0003.CAB,True,stoichiometric,BaAgSb
BaAgSb,1.844,W/m/K,321.38,"experimental, lattice thermal conductivity as published",0,experimental,1.0,reported_lattice,7.13,216.0,F-43m,half Heusler (C1_b / MgAgAs),CAB,,,B,conventional,Starrydata (experimental),10.1002/adma.202210380,https://doi.org/10.1002/adma.202210380,Starrydata all_curves.csv (release 'latest'),repository mining,https://github.com/AMRL-2018/MachineLearning_Half_Heusler/blob/master/data/halfHeusler.csv,"alatt column (AFLOW T0003 half-Heusler relaxed lattice constant, same table as kappa)",AMRL-2018/MachineLearning_Half_Heusler data/halfHeusler.csv | AFLOW Ag1Ba1Sb1.T0003.CAB,True,stoichiometric,BaAgSb
BaAgSb,2.043202,W/m/K,372.0759,"experimental, lattice thermal conductivity as published",0,experimental,1.0,reported_lattice,7.13,216.0,F-43m,half Heusler (C1_b / MgAgAs),CAB,,,B,conventional,Starrydata (experimental),10.1007/s40843-020-1640-2,https://doi.org/10.1007/s40843-020-1640-2,Starrydata all_curves.csv (release 'latest'),repository mining,https://github.com/AMRL-2018/MachineLearning_Half_Heusler/blob/master/data/halfHeusler.csv,"alatt column (AFLOW T0003 half-Heusler relaxed lattice constant, same table as kappa)",AMRL-2018/MachineLearning_Half_Heusler data/halfHeusler.csv | AFLOW Ag1Ba1Sb1.T0003.CAB,True,stoichiometric,BaAgSb
BaAgSb,1.539,W/m/K,375.4,"experimental, lattice thermal conductivity as published",0,experimental,1.0,reported_lattice,7.13,216.0,F-43m,half Heusler (C1_b / MgAgAs),CAB,,,B,conventional,Starrydata (experimental),10.1002/adma.202210380,https://doi.org/10.1002/adma.202210380,Starrydata all_curves.csv (release 'latest'),repository mining,https://github.com/AMRL-2018/MachineLearning_Half_Heusler/blob/master/data/halfHeusler.csv,"alatt column (AFLOW T0003 half-Heusler relaxed lattice constant, same table as kappa)",AMRL-2018/MachineLearning_Half_Heusler data/halfHeusler.csv | AFLOW Ag1Ba1Sb1.T0003.CAB,True,stoichiometric,BaAgSb
BaAgSb,1.9951201710847848,W/m/K,377.185,"experimental, Wiedemann-Franz: kappa_total - L*T/rho (Kim2015 L(S=176uV/K))",0,experimental,1.0,wf_subtracted,7.13,216.0,F-43m,half Heusler (C1_b / MgAgAs),CAB,,,B,conventional,Starrydata (experimental),10.1007/s40843-020-1640-2,https://doi.org/10.1007/s40843-020-1640-2,Starrydata all_curves.csv (release 'latest'),repository mining,https://github.com/AMRL-2018/MachineLearning_Half_Heusler/blob/master/data/halfHeusler.csv,"alatt column (AFLOW T0003 half-Heusler relaxed lattice constant, same table as kappa)",AMRL-2018/MachineLearning_Half_Heusler data/halfHeusler.csv | AFLOW Ag1Ba1Sb1.T0003.CAB,True,stoichiometric,BaAgSb
BaAgSb,1.327,W/m/K,418.17,"experimental, lattice thermal conductivity as published",0,experimental,1.0,reported_lattice,7.13,216.0,F-43m,half Heusler (C1_b / MgAgAs),CAB,,,B,conventional,Starrydata (experimental),10.1002/adma.202210380,https://doi.org/10.1002/adma.202210380,Starrydata all_curves.csv (release 'latest'),repository mining,https://github.com/AMRL-2018/MachineLearning_Half_Heusler/blob/master/data/halfHeusler.csv,"alatt column (AFLOW T0003 half-Heusler relaxed lattice constant, same table as kappa)",AMRL-2018/MachineLearning_Half_Heusler data/halfHeusler.csv | AFLOW Ag1Ba1Sb1.T0003.CAB,True,stoichiometric,BaAgSb
BaAgSb,1.155,W/m/K,473.31,"experimental, lattice thermal conductivity as published",0,experimental,1.0,reported_lattice,7.13,216.0,F-43m,half Heusler (C1_b / MgAgAs),CAB,,,B,conventional,Starrydata (experimental),10.1002/adma.202210380,https://doi.org/10.1002/adma.202210380,Starrydata all_curves.csv (release 'latest'),repository mining,https://github.com/AMRL-2018/MachineLearning_Half_Heusler/blob/master/data/halfHeusler.csv,"alatt column (AFLOW T0003 half-Heusler relaxed lattice constant, same table as kappa)",AMRL-2018/MachineLearning_Half_Heusler data/halfHeusler.csv | AFLOW Ag1Ba1Sb1.T0003.CAB,True,stoichiometric,BaAgSb
BaAgSb,1.654384,W/m/K,481.138,"experimental, lattice thermal conductivity as published",0,experimental,1.0,reported_lattice,7.13,216.0,F-43m,half Heusler (C1_b / MgAgAs),CAB,,,B,conventional,Starrydata (experimental),10.1007/s40843-020-1640-2,https://doi.org/10.1007/s40843-020-1640-2,Starrydata all_curves.csv (release 'latest'),repository mining,https://github.com/AMRL-2018/MachineLearning_Half_Heusler/blob/master/data/halfHeusler.csv,"alatt column (AFLOW T0003 half-Heusler relaxed lattice constant, same table as kappa)",AMRL-2018/MachineLearning_Half_Heusler data/halfHeusler.csv | AFLOW Ag1Ba1Sb1.T0003.CAB,True,stoichiometric,BaAgSb
BaAgSb,1.626778027527188,W/m/K,482.7469,"experimental, Wiedemann-Franz: kappa_total - L*T/rho (Kim2015 L(S=208uV/K))",0,experimental,1.0,wf_subtracted,7.13,216.0,F-43m,half Heusler (C1_b / MgAgAs),CAB,,,B,conventional,Starrydata (experimental),10.1007/s40843-020-1640-2,https://doi.org/10.1007/s40843-020-1640-2,Starrydata all_curves.csv (release 'latest'),repository mining,https://github.com/AMRL-2018/MachineLearning_Half_Heusler/blob/master/data/halfHeusler.csv,"alatt column (AFLOW T0003 half-Heusler relaxed lattice constant, same table as kappa)",AMRL-2018/MachineLearning_Half_Heusler data/halfHeusler.csv | AFLOW Ag1Ba1Sb1.T0003.CAB,True,stoichiometric,BaAgSb
BaAgSb,1.014,W/m/K,525.08,"experimental, lattice thermal conductivity as published",0,experimental,1.0,reported_lattice,7.13,216.0,F-43m,half Heusler (C1_b / MgAgAs),CAB,,,B,conventional,Starrydata (experimental),10.1002/adma.202210380,https://doi.org/10.1002/adma.202210380,Starrydata all_curves.csv (release 'latest'),repository mining,https://github.com/AMRL-2018/MachineLearning_Half_Heusler/blob/master/data/halfHeusler.csv,"alatt column (AFLOW T0003 half-Heusler relaxed lattice constant, same table as kappa)",AMRL-2018/MachineLearning_Half_Heusler data/halfHeusler.csv | AFLOW Ag1Ba1Sb1.T0003.CAB,True,stoichiometric,BaAgSb
BaAgSb,0.9358,W/m/K,575.72,"experimental, lattice thermal conductivity as published",0,experimental,1.0,reported_lattice,7.13,216.0,F-43m,half Heusler (C1_b / MgAgAs),CAB,,,B,conventional,Starrydata (experimental),10.1002/adma.202210380,https://doi.org/10.1002/adma.202210380,Starrydata all_curves.csv (release 'latest'),repository mining,https://github.com/AMRL-2018/MachineLearning_Half_Heusler/blob/master/data/halfHeusler.csv,"alatt column (AFLOW T0003 half-Heusler relaxed lattice constant, same table as kappa)",AMRL-2018/MachineLearning_Half_Heusler data/halfHeusler.csv | AFLOW Ag1Ba1Sb1.T0003.CAB,True,stoichiometric,BaAgSb
BaAgSb,1.303685,W/m/K,583.5616,"experimental, lattice thermal conductivity as published",0,experimental,1.0,reported_lattice,7.13,216.0,F-43m,half Heusler (C1_b / MgAgAs),CAB,,,B,conventional,Starrydata (experimental),10.1007/s40843-020-1640-2,https://doi.org/10.1007/s40843-020-1640-2,Starrydata all_curves.csv (release 'latest'),repository mining,https://github.com/AMRL-2018/MachineLearning_Half_Heusler/blob/master/data/halfHeusler.csv,"alatt column (AFLOW T0003 half-Heusler relaxed lattice constant, same table as kappa)",AMRL-2018/MachineLearning_Half_Heusler data/halfHeusler.csv | AFLOW Ag1Ba1Sb1.T0003.CAB,True,stoichiometric,BaAgSb
BaAgSb,1.276835166418841,W/m/K,583.7684,"experimental, Wiedemann-Franz: kappa_total - L*T/rho (Kim2015 L(S=207uV/K))",0,experimental,1.0,wf_subtracted,7.13,216.0,F-43m,half Heusler (C1_b / MgAgAs),CAB,,,B,conventional,Starrydata (experimental),10.1007/s40843-020-1640-2,https://doi.org/10.1007/s40843-020-1640-2,Starrydata all_curves.csv (release 'latest'),repository mining,https://github.com/AMRL-2018/MachineLearning_Half_Heusler/blob/master/data/halfHeusler.csv,"alatt column (AFLOW T0003 half-Heusler relaxed lattice constant, same table as kappa)",AMRL-2018/MachineLearning_Half_Heusler data/halfHeusler.csv | AFLOW Ag1Ba1Sb1.T0003.CAB,True,stoichiometric,BaAgSb
BaAgSb,0.8465,W/m/K,621.86,"experimental, lattice thermal conductivity as published",0,experimental,1.0,reported_lattice,7.13,216.0,F-43m,half Heusler (C1_b / MgAgAs),CAB,,,B,conventional,Starrydata (experimental),10.1002/adma.202210380,https://doi.org/10.1002/adma.202210380,Starrydata all_curves.csv (release 'latest'),repository mining,https://github.com/AMRL-2018/MachineLearning_Half_Heusler/blob/master/data/halfHeusler.csv,"alatt column (AFLOW T0003 half-Heusler relaxed lattice constant, same table as kappa)",AMRL-2018/MachineLearning_Half_Heusler data/halfHeusler.csv | AFLOW Ag1Ba1Sb1.T0003.CAB,True,stoichiometric,BaAgSb
BaAgSb,1.036849,W/m/K,632.8767,"experimental, lattice thermal conductivity as published",0,experimental,1.0,reported_lattice,7.13,216.0,F-43m,half Heusler (C1_b / MgAgAs),CAB,,,B,conventional,Starrydata (experimental),10.1007/s40843-020-1640-2,https://doi.org/10.1007/s40843-020-1640-2,Starrydata all_curves.csv (release 'latest'),repository mining,https://github.com/AMRL-2018/MachineLearning_Half_Heusler/blob/master/data/halfHeusler.csv,"alatt column (AFLOW T0003 half-Heusler relaxed lattice constant, same table as kappa)",AMRL-2018/MachineLearning_Half_Heusler data/halfHeusler.csv | AFLOW Ag1Ba1Sb1.T0003.CAB,True,stoichiometric,BaAgSb
BaAgSb,1.032212078573576,W/m/K,633.7117,"experimental, Wiedemann-Franz: kappa_total - L*T/rho (Kim2015 L(S=157uV/K))",0,experimental,1.0,wf_subtracted,7.13,216.0,F-43m,half Heusler (C1_b / MgAgAs),CAB,,,B,conventional,Starrydata (experimental),10.1007/s40843-020-1640-2,https://doi.org/10.1007/s40843-020-1640-2,Starrydata all_curves.csv (release 'latest'),repository mining,https://github.com/AMRL-2018/MachineLearning_Half_Heusler/blob/master/data/halfHeusler.csv,"alatt column (AFLOW T0003 half-Heusler relaxed lattice constant, same table as kappa)",AMRL-2018/MachineLearning_Half_Heusler data/halfHeusler.csv | AFLOW Ag1Ba1Sb1.T0003.CAB,True,stoichiometric,BaAgSb
BaAgSb,0.7795,W/m/K,672.51,"experimental, lattice thermal conductivity as published",0,experimental,1.0,reported_lattice,7.13,216.0,F-43m,half Heusler (C1_b / MgAgAs),CAB,,,B,conventional,Starrydata (experimental),10.1002/adma.202210380,https://doi.org/10.1002/adma.202210380,Starrydata all_curves.csv (release 'latest'),repository mining,https://github.com/AMRL-2018/MachineLearning_Half_Heusler/blob/master/data/halfHeusler.csv,"alatt column (AFLOW T0003 half-Heusler relaxed lattice constant, same table as kappa)",AMRL-2018/MachineLearning_Half_Heusler data/halfHeusler.csv | AFLOW Ag1Ba1Sb1.T0003.CAB,True,stoichiometric,BaAgSb
BaAgSb,0.7547649,W/m/K,683.1401,"experimental, lattice thermal conductivity as published",0,experimental,1.0,reported_lattice,7.13,216.0,F-43m,half Heusler (C1_b / MgAgAs),CAB,,,B,conventional,Starrydata (experimental),10.1007/s40843-020-1640-2,https://doi.org/10.1007/s40843-020-1640-2,Starrydata all_curves.csv (release 'latest'),repository mining,https://github.com/AMRL-2018/MachineLearning_Half_Heusler/blob/master/data/halfHeusler.csv,"alatt column (AFLOW T0003 half-Heusler relaxed lattice constant, same table as kappa)",AMRL-2018/MachineLearning_Half_Heusler data/halfHeusler.csv | AFLOW Ag1Ba1Sb1.T0003.CAB,True,stoichiometric,BaAgSb
