Repository: Shivamrandive747/Thermalconductivity_prediction

# Calibrating first-principles lattice thermal conductivity to experiment

**A curated half-Heusler dataset and a validated transfer function.**

Published first-principles transport calculations of lattice thermal conductivity exceed what
laboratories measure for the same compound by a **median factor of 1.55**. That offset is regular
enough to be removed in closed form:

$$\kappa_L^{\mathrm{expt}}(T) \;=\; \kappa_L^{\mathrm{BTE}}(T)\;\min\!\left[c\left(\tfrac{T}{300}\right)^{p},\,1\right],
\qquad c = 0.51,\quad p = 0.80$$

Inside a domain of applicability declared before the validation set was scored, this places

File: data/Target_Materials/HEUSLER_KAPPA_TRAINING_SET.csv (part 4 of 192)
formula,kappa_L,kappa_units,temperature_K,method,method_tier,tier_name,weight,kappa_basis,struct_a_A,struct_spacegroup,struct_sg_symbol,struct_prototype,struct_site_ordering,struct_species,struct_frac_coords,struct_grade,lattice_convention,source,source_doi,source_url,source_location,struct_source,struct_source_url,struct_source_detail,struct_id,struct_same_paper_as_kappa,stoichiometry,parent_formula
BaAgSb,0.7508755688473302,W/m/K,687.0602,"experimental, Wiedemann-Franz: kappa_total - L*T/rho (Kim2015 L(S=114uV/K))",0,experimental,1.0,wf_subtracted,7.13,216.0,F-43m,half Heusler (C1_b / MgAgAs),CAB,,,B,conventional,Starrydata (experimental),10.1007/s40843-020-1640-2,https://doi.org/10.1007/s40843-020-1640-2,Starrydata all_curves.csv (release 'latest'),repository mining,https://github.com/AMRL-2018/MachineLearning_Half_Heusler/blob/master/data/halfHeusler.csv,"alatt column (AFLOW T0003 half-Heusler relaxed lattice constant, same table as kappa)",AMRL-2018/MachineLearning_Half_Heusler data/halfHeusler.csv | AFLOW Ag1Ba1Sb1.T0003.CAB,True,stoichiometric,BaAgSb
BaAgSb,0.7312,W/m/K,722.03,"experimental, lattice thermal conductivity as published",0,experimental,1.0,reported_lattice,7.13,216.0,F-43m,half Heusler (C1_b / MgAgAs),CAB,,,B,conventional,Starrydata (experimental),10.1002/adma.202210380,https://doi.org/10.1002/adma.202210380,Starrydata all_curves.csv (release 'latest'),repository mining,https://github.com/AMRL-2018/MachineLearning_Half_Heusler/blob/master/data/halfHeusler.csv,"alatt column (AFLOW T0003 half-Heusler relaxed lattice constant, same table as kappa)",AMRL-2018/MachineLearning_Half_Heusler data/halfHeusler.csv | AFLOW Ag1Ba1Sb1.T0003.CAB,True,stoichiometric,BaAgSb
BaAgSb,0.5184244,W/m/K,735.3003,"experimental, lattice thermal conductivity as published",0,experimental,1.0,reported_lattice,7.13,216.0,F-43m,half Heusler (C1_b / MgAgAs),CAB,,,B,conventional,Starrydata (experimental),10.1007/s40843-020-1640-2,https://doi.org/10.1007/s40843-020-1640-2,Starrydata all_curves.csv (release 'latest'),repository mining,https://github.com/AMRL-2018/MachineLearning_Half_Heusler/blob/master/data/halfHeusler.csv,"alatt column (AFLOW T0003 half-Heusler relaxed lattice constant, same table as kappa)",AMRL-2018/MachineLearning_Half_Heusler data/halfHeusler.csv | AFLOW Ag1Ba1Sb1.T0003.CAB,True,stoichiometric,BaAgSb
BaAgSb,0.4997307568108395,W/m/K,739.2736,"experimental, Wiedemann-Franz: kappa_total - L*T/rho (Kim2015 L(S=103uV/K))",0,experimental,1.0,wf_subtracted,7.13,216.0,F-43m,half Heusler (C1_b / MgAgAs),CAB,,,B,conventional,Starrydata (experimental),10.1007/s40843-020-1640-2,https://doi.org/10.1007/s40843-020-1640-2,Starrydata all_curves.csv (release 'latest'),repository mining,https://github.com/AMRL-2018/MachineLearning_Half_Heusler/blob/master/data/halfHeusler.csv,"alatt column (AFLOW T0003 half-Heusler relaxed lattice constant, same table as kappa)",AMRL-2018/MachineLearning_Half_Heusler data/halfHeusler.csv | AFLOW Ag1Ba1Sb1.T0003.CAB,True,stoichiometric,BaAgSb
BaAgSb,0.6791,W/m/K,774.92,"experimental, lattice thermal conductivity as published",0,experimental,1.0,reported_lattice,7.13,216.0,F-43m,half Heusler (C1_b / MgAgAs),CAB,,,B,conventional,Starrydata (experimental),10.1002/adma.202210380,https://doi.org/10.1002/adma.202210380,Starrydata all_curves.csv (release 'latest'),repository mining,https://github.com/AMRL-2018/MachineLearning_Half_Heusler/blob/master/data/halfHeusler.csv,"alatt column (AFLOW T0003 half-Heusler relaxed lattice constant, same table as kappa)",AMRL-2018/MachineLearning_Half_Heusler data/halfHeusler.csv | AFLOW Ag1Ba1Sb1.T0003.CAB,True,stoichiometric,BaAgSb
BaAgSb,0.2439644,W/m/K,786.5121,"experimental, lattice thermal conductivity as published",0,experimental,1.0,reported_lattice,7.13,216.0,F-43m,half Heusler (C1_b / MgAgAs),CAB,,,B,conventional,Starrydata (experimental),10.1007/s40843-020-1640-2,https://doi.org/10.1007/s40843-020-1640-2,Starrydata all_curves.csv (release 'latest'),repository mining,https://github.com/AMRL-2018/MachineLearning_Half_Heusler/blob/master/data/halfHeusler.csv,"alatt column (AFLOW T0003 half-Heusler relaxed lattice constant, same table as kappa)",AMRL-2018/MachineLearning_Half_Heusler data/halfHeusler.csv | AFLOW Ag1Ba1Sb1.T0003.CAB,True,stoichiometric,BaAgSb
BaAgSb,0.2496898368610933,W/m/K,786.9467,"experimental, Wiedemann-Franz: kappa_total - L*T/rho (Kim2015 L(S=90uV/K))",0,experimental,1.0,wf_subtracted,7.13,216.0,F-43m,half Heusler (C1_b / MgAgAs),CAB,,,B,conventional,Starrydata (experimental),10.1007/s40843-020-1640-2,https://doi.org/10.1007/s40843-020-1640-2,Starrydata all_curves.csv (release 'latest'),repository mining,https://github.com/AMRL-2018/MachineLearning_Half_Heusler/blob/master/data/halfHeusler.csv,"alatt column (AFLOW T0003 half-Heusler relaxed lattice constant, same table as kappa)",AMRL-2018/MachineLearning_Half_Heusler data/halfHeusler.csv | AFLOW Ag1Ba1Sb1.T0003.CAB,True,stoichiometric,BaAgSb
BaAgSb,0.6195,W/m/K,822.19,"experimental, lattice thermal conductivity as published",0,experimental,1.0,reported_lattice,7.13,216.0,F-43m,half Heusler (C1_b / MgAgAs),CAB,,,B,conventional,Starrydata (experimental),10.1002/adma.202210380,https://doi.org/10.1002/adma.202210380,Starrydata all_curves.csv (release 'latest'),repository mining,https://github.com/AMRL-2018/MachineLearning_Half_Heusler/blob/master/data/halfHeusler.csv,"alatt column (AFLOW T0003 half-Heusler relaxed lattice constant, same table as kappa)",AMRL-2018/MachineLearning_Half_Heusler data/halfHeusler.csv | AFLOW Ag1Ba1Sb1.T0003.CAB,True,stoichiometric,BaAgSb
BaAgSb,0.5823,W/m/K,873.95,"experimental, lattice thermal conductivity as published",0,experimental,1.0,reported_lattice,7.13,216.0,F-43m,half Heusler (C1_b / MgAgAs),CAB,,,B,conventional,Starrydata (experimental),10.1002/adma.202210380,https://doi.org/10.1002/adma.202210380,Starrydata all_curves.csv (release 'latest'),repository mining,https://github.com/AMRL-2018/MachineLearning_Half_Heusler/blob/master/data/halfHeusler.csv,"alatt column (AFLOW T0003 half-Heusler relaxed lattice constant, same table as kappa)",AMRL-2018/MachineLearning_Half_Heusler data/halfHeusler.csv | AFLOW Ag1Ba1Sb1.T0003.CAB,True,stoichiometric,BaAgSb
BaAgSb,0.5042,W/m/K,923.47,"experimental, lattice thermal conductivity as published",0,experimental,1.0,reported_lattice,7.13,216.0,F-43m,half Heusler (C1_b / MgAgAs),CAB,,,B,conventional,Starrydata (experimental),10.1002/adma.202210380,https://doi.org/10.1002/adma.202210380,Starrydata all_curves.csv (release 'latest'),repository mining,https://github.com/AMRL-2018/MachineLearning_Half_Heusler/blob/master/data/halfHeusler.csv,"alatt column (AFLOW T0003 half-Heusler relaxed lattice constant, same table as kappa)",AMRL-2018/MachineLearning_Half_Heusler data/halfHeusler.csv | AFLOW Ag1Ba1Sb1.T0003.CAB,True,stoichiometric,BaAgSb
BaAgSb,0.4856,W/m/K,971.86,"experimental, lattice thermal conductivity as published",0,experimental,1.0,reported_lattice,7.13,216.0,F-43m,half Heusler (C1_b / MgAgAs),CAB,,,B,conventional,Starrydata (experimental),10.1002/adma.202210380,https://doi.org/10.1002/adma.202210380,Starrydata all_curves.csv (release 'latest'),repository mining,https://github.com/AMRL-2018/MachineLearning_Half_Heusler/blob/master/data/halfHeusler.csv,"alatt column (AFLOW T0003 half-Heusler relaxed lattice constant, same table as kappa)",AMRL-2018/MachineLearning_Half_Heusler data/halfHeusler.csv | AFLOW Ag1Ba1Sb1.T0003.CAB,True,stoichiometric,BaAgSb
BaAgSb,0.3963,W/m/K,1016.9,"experimental, lattice thermal conductivity as published",0,experimental,1.0,reported_lattice,7.13,216.0,F-43m,half Heusler (C1_b / MgAgAs),CAB,,,B,conventional,Starrydata (experimental),10.1002/adma.202210380,https://doi.org/10.1002/adma.202210380,Starrydata all_curves.csv (release 'latest'),repository mining,https://github.com/AMRL-2018/MachineLearning_Half_Heusler/blob/master/data/halfHeusler.csv,"alatt column (AFLOW T0003 half-Heusler relaxed lattice constant, same table as kappa)",AMRL-2018/MachineLearning_Half_Heusler data/halfHeusler.csv | AFLOW Ag1Ba1Sb1.T0003.CAB,True,stoichiometric,BaAgSb
CuAgTe,0.8331143,W/m/K,319.5117,"experimental, lattice thermal conductivity as published",0,experimental,1.0,reported_lattice,6.486388000000001,216.0,,,,"Ag,Cu,Te","[[0.25, 0.25, 0.25], [0.75, 0.75, 0.75], [0.0, 0.0, 0.0]]",A,primitive->conventional (x sqrt2),Starrydata (experimental),10.1016/j.jallcom.2021.159425,https://doi.org/10.1016/j.jallcom.2021.159425,Starrydata all_curves.csv (release 'latest'),Materials Project,,MP relaxed structure,,False,stoichiometric,CuAgTe
CuAgTe,0.8700651028575603,W/m/K,319.8039,"experimental, Wiedemann-Franz: kappa_total - L*T/rho (Kim2015 L(S=30uV/K))",0,experimental,1.0,wf_subtracted,6.486388000000001,216.0,,,,"Ag,Cu,Te","[[0.25, 0.25, 0.25], [0.75, 0.75, 0.75], [0.0, 0.0, 0.0]]",A,primitive->conventional (x sqrt2),Starrydata (experimental),10.1016/j.jallcom.2021.159425,https://doi.org/10.1016/j.jallcom.2021.159425,Starrydata all_curves.csv (release 'latest'),Materials Project,,MP relaxed structure,,False,stoichiometric,CuAgTe
CuAgTe,0.2832229702885199,W/m/K,324.5455,"experimental, Wiedemann-Franz: kappa_total - L*T/rho (Kim2015 L(S=29uV/K))",0,experimental,1.0,wf_subtracted,6.486388000000001,216.0,,,,"Ag,Cu,Te","[[0.25, 0.25, 0.25], [0.75, 0.75, 0.75], [0.0, 0.0, 0.0]]",A,primitive->conventional (x sqrt2),Starrydata (experimental),10.1016/j.cej.2019.123917,https://doi.org/10.1016/j.cej.2019.123917,Starrydata all_curves.csv (release 'latest'),Materials Project,,MP relaxed structure,,False,stoichiometric,CuAgTe
CuAgTe,0.2517698714295844,W/m/K,324.5455,"experimental, Wiedemann-Franz: kappa_total - L*T/rho (Kim2015 L(S=22uV/K))",0,experimental,1.0,wf_subtracted,6.486388000000001,216.0,,,,"Ag,Cu,Te","[[0.25, 0.25, 0.25], [0.75, 0.75, 0.75], [0.0, 0.0, 0.0]]",A,primitive->conventional (x sqrt2),Starrydata (experimental),10.1016/j.cej.2019.123917,https://doi.org/10.1016/j.cej.2019.123917,Starrydata all_curves.csv (release 'latest'),Materials Project,,MP relaxed structure,,False,stoichiometric,CuAgTe
CuAgTe,0.2742960933295375,W/m/K,324.6047,"experimental, Wiedemann-Franz: kappa_total - L*T/rho (Kim2015 L(S=27uV/K))",0,experimental,1.0,wf_subtracted,6.486388000000001,216.0,,,,"Ag,Cu,Te","[[0.25, 0.25, 0.25], [0.75, 0.75, 0.75], [0.0, 0.0, 0.0]]",A,primitive->conventional (x sqrt2),Starrydata (experimental),10.1016/j.cej.2019.123917,https://doi.org/10.1016/j.cej.2019.123917,Starrydata all_curves.csv (release 'latest'),Materials Project,,MP relaxed structure,,False,stoichiometric,CuAgTe
CuAgTe,0.301896645708208,W/m/K,324.643,"experimental, Wiedemann-Franz: kappa_total - L*T/rho (Kim2015 L(S=29uV/K))",0,experimental,1.0,wf_subtracted,6.486388000000001,216.0,,,,"Ag,Cu,Te","[[0.25, 0.25, 0.25], [0.75, 0.75, 0.75], [0.0, 0.0, 0.0]]",A,primitive->conventional (x sqrt2),Starrydata (experimental),10.1016/j.cej.2019.123917,https://doi.org/10.1016/j.cej.2019.123917,Starrydata all_curves.csv (release 'latest'),Materials Project,,MP relaxed structure,,False,stoichiometric,CuAgTe
CuAgTe,0.2979749916279022,W/m/K,324.7997,"experimental, Wiedemann-Franz: kappa_total - L*T/rho (Kim2015 L(S=19uV/K))",0,experimental,1.0,wf_subtracted,6.486388000000001,216.0,,,,"Ag,Cu,Te","[[0.25, 0.25, 0.25], [0.75, 0.75, 0.75], [0.0, 0.0, 0.0]]",A,primitive->conventional (x sqrt2),Starrydata (experimental),10.1016/j.cej.2019.123917,https://doi.org/10.1016/j.cej.2019.123917,Starrydata all_curves.csv (release 'latest'),Materials Project,,MP relaxed structure,,False,stoichiometric,CuAgTe
CuAgTe,0.2118932261858346,W/m/K,325.127,"experimental, Wiedemann-Franz: kappa_total - L*T/rho (Kim2015 L(S=1uV/K))",0,experimental,1.0,wf_subtracted,6.486388000000001,216.0,,,,"Ag,Cu,Te","[[0.25, 0.25, 0.25], [0.75, 0.75, 0.75], [0.0, 0.0, 0.0]]",A,primitive->conventional (x sqrt2),Starrydata (experimental),10.1016/j.cej.2019.123917,https://doi.org/10.1016/j.cej.2019.123917,Starrydata all_curves.csv (release 'latest'),Materials Project,,MP relaxed structure,,False,stoichiometric,CuAgTe
CuAgTe,0.2967396479696752,W/m/K,325.7902,"experimental, Wiedemann-Franz: kappa_total - L*T/rho (Kim2015 L(S=8uV/K))",0,experimental,1.0,wf_subtracted,6.486388000000001,216.0,,,,"Ag,Cu,Te","[[0.25, 0.25, 0.25], [0.75, 0.75, 0.75], [0.0, 0.0, 0.0]]",A,primitive->conventional (x sqrt2),Starrydata (experimental),10.1016/j.cej.2019.123917,https://doi.org/10.1016/j.cej.2019.123917,Starrydata all_curves.csv (release 'latest'),Materials Project,,MP relaxed structure,,False,stoichiometric,CuAgTe
CuAgTe,0.9222438319401204,W/m/K,326.6542,"experimental, Wiedemann-Franz: kappa_total - L*T/rho (Kim2015 L(S=6uV/K))",0,experimental,1.0,wf_subtracted,6.486388000000001,216.0,,,,"Ag,Cu,Te","[[0.25, 0.25, 0.25], [0.75, 0.75, 0.75], [0.0, 0.0, 0.0]]",A,primitive->conventional (x sqrt2),Starrydata (experimental),10.1016/j.jallcom.2020.156540,https://doi.org/10.1016/j.jallcom.2020.156540,Starrydata all_curves.csv (release 'latest'),Materials Project,,MP relaxed structure,,False,stoichiometric,CuAgTe
CuAgTe,0.333419,W/m/K,369.9967,"experimental, lattice thermal conductivity as published",0,experimental,1.0,reported_lattice,6.486388000000001,216.0,,,,"Ag,Cu,Te","[[0.25, 0.25, 0.25], [0.75, 0.75, 0.75], [0.0, 0.0, 0.0]]",A,primitive->conventional (x sqrt2),Starrydata (experimental),10.1016/j.jallcom.2021.159425,https://doi.org/10.1016/j.jallcom.2021.159425,Starrydata all_curves.csv (release 'latest'),Materials Project,,MP relaxed structure,,False,stoichiometric,CuAgTe
CuAgTe,0.3861810402222758,W/m/K,370.1645,"experimental, Wiedemann-Franz: kappa_total - L*T/rho (Kim2015 L(S=33uV/K))",0,experimental,1.0,wf_subtracted,6.486388000000001,216.0,,,,"Ag,Cu,Te","[[0.25, 0.25, 0.25], [0.75, 0.75, 0.75], [0.0, 0.0, 0.0]]",A,primitive->conventional (x sqrt2),Starrydata (experimental),10.1016/j.jallcom.2021.159425,https://doi.org/10.1016/j.jallcom.2021.159425,Starrydata all_curves.csv (release 'latest'),Materials Project,,MP relaxed structure,,False,stoichiometric,CuAgTe
CuAgTe,0.2694227924300219,W/m/K,374.2685,"experimental, Wiedemann-Franz: kappa_total - L*T/rho (Kim2015 L(S=40uV/K))",0,experimental,1.0,wf_subtracted,6.486388000000001,216.0,,,,"Ag,Cu,Te","[[0.25, 0.25, 0.25], [0.75, 0.75, 0.75], [0.0, 0.0, 0.0]]",A,primitive->conventional (x sqrt2),Starrydata (experimental),10.1016/j.cej.2019.123917,https://doi.org/10.1016/j.cej.2019.123917,Starrydata all_curves.csv (release 'latest'),Materials Project,,MP relaxed structure,,False,stoichiometric,CuAgTe
CuAgTe,0.2315506762255033,W/m/K,374.46,"experimental, Wiedemann-Franz: kappa_total - L*T/rho (Kim2015 L(S=16uV/K))",0,experimental,1.0,wf_subtracted,6.486388000000001,216.0,,,,"Ag,Cu,Te","[[0.25, 0.25, 0.25], [0.75, 0.75, 0.75], [0.0, 0.0, 0.0]]",A,primitive->conventional (x sqrt2),Starrydata (experimental),10.1016/j.cej.2019.123917,https://doi.org/10.1016/j.cej.2019.123917,Starrydata all_curves.csv (release 'latest'),Materials Project,,MP relaxed structure,,False,stoichiometric,CuAgTe
CuAgTe,0.2545737498310311,W/m/K,375.0571,"experimental, Wiedemann-Franz: kappa_total - L*T/rho (Kim2015 L(S=31uV/K))",0,experimental,1.0,wf_subtracted,6.486388000000001,216.0,,,,"Ag,Cu,Te","[[0.25, 0.25, 0.25], [0.75, 0.75, 0.75], [0.0, 0.0, 0.0]]",A,primitive->conventional (x sqrt2),Starrydata (experimental),10.1016/j.cej.2019.123917,https://doi.org/10.1016/j.cej.2019.123917,Starrydata all_curves.csv (release 'latest'),Materials Project,,MP relaxed structure,,False,stoichiometric,CuAgTe
CuAgTe,0.2472770749994278,W/m/K,375.0954,"experimental, Wiedemann-Franz: kappa_total - L*T/rho (Kim2015 L(S=34uV/K))",0,experimental,1.0,wf_subtracted,6.486388000000001,216.0,,,,"Ag,Cu,Te","[[0.25, 0.25, 0.25], [0.75, 0.75, 0.75], [0.0, 0.0, 0.0]]",A,primitive->conventional (x sqrt2),Starrydata (experimental),10.1016/j.cej.2019.123917,https://doi.org/10.1016/j.cej.2019.123917,Starrydata all_curves.csv (release 'latest'),Materials Project,,MP relaxed structure,,False,stoichiometric,CuAgTe
CuAgTe,0.2783194919285391,W/m/K,375.1476,"experimental, Wiedemann-Franz: kappa_total - L*T/rho (Kim2015 L(S=28uV/K))",0,experimental,1.0,wf_subtracted,6.486388000000001,216.0,,,,"Ag,Cu,Te","[[0.25, 0.25, 0.25], [0.75, 0.75, 0.75], [0.0, 0.0, 0.0]]",A,primitive->conventional (x sqrt2),Starrydata (experimental),10.1016/j.cej.2019.123917,https://doi.org/10.1016/j.cej.2019.123917,Starrydata all_curves.csv (release 'latest'),Materials Project,,MP relaxed structure,,False,stoichiometric,CuAgTe
CuAgTe,0.2080608809625741,W/m/K,375.4227,"experimental, Wiedemann-Franz: kappa_total - L*T/rho (Kim2015 L(S=7uV/K))",0,experimental,1.0,wf_subtracted,6.486388000000001,216.0,,,,"Ag,Cu,Te","[[0.25, 0.25, 0.25], [0.75, 0.75, 0.75], [0.0, 0.0, 0.0]]",A,primitive->conventional (x sqrt2),Starrydata (experimental),10.1016/j.cej.2019.123917,https://doi.org/10.1016/j.cej.2019.123917,Starrydata all_curves.csv (release 'latest'),Materials Project,,MP relaxed structure,,False,stoichiometric,CuAgTe
CuAgTe,0.1986924277188991,W/m/K,375.562,"experimental, Wiedemann-Franz: kappa_total - L*T/rho (Kim2015 L(S=0uV/K))",0,experimental,1.0,wf_subtracted,6.486388000000001,216.0,,,,"Ag,Cu,Te","[[0.25, 0.25, 0.25], [0.75, 0.75, 0.75], [0.0, 0.0, 0.0]]",A,primitive->conventional (x sqrt2),Starrydata (experimental),10.1016/j.cej.2019.123917,https://doi.org/10.1016/j.cej.2019.123917,Starrydata all_curves.csv (release 'latest'),Materials Project,,MP relaxed structure,,False,stoichiometric,CuAgTe
CuAgTe,0.8059292935778501,W/m/K,378.5971,"experimental, Wiedemann-Franz: kappa_total - L*T/rho (Kim2015 L(S=9uV/K))",0,experimental,1.0,wf_subtracted,6.486388000000001,216.0,,,,"Ag,Cu,Te","[[0.25, 0.25, 0.25], [0.75, 0.75, 0.75], [0.0, 0.0, 0.0]]",A,primitive->conventional (x sqrt2),Starrydata (experimental),10.1016/j.jallcom.2020.156540,https://doi.org/10.1016/j.jallcom.2020.156540,Starrydata all_curves.csv (release 'latest'),Materials Project,,MP relaxed structure,,False,stoichiometric,CuAgTe
CuAgTe,0.5920347645792832,W/m/K,418.939,"experimental, Wiedemann-Franz: kappa_total - L*T/rho (Kim2015 L(S=73uV/K))",0,experimental,1.0,wf_subtracted,6.486388000000001,216.0,,,,"Ag,Cu,Te","[[0.25, 0.25, 0.25], [0.75, 0.75, 0.75], [0.0, 0.0, 0.0]]",A,primitive->conventional (x sqrt2),Starrydata (experimental),10.1016/j.jallcom.2021.159425,https://doi.org/10.1016/j.jallcom.2021.159425,Starrydata all_curves.csv (release 'latest'),Materials Project,,MP relaxed structure,,False,stoichiometric,CuAgTe
CuAgTe,0.5803723,W/m/K,420.3378,"experimental, lattice thermal conductivity as published",0,experimental,1.0,reported_lattice,6.486388000000001,216.0,,,,"Ag,Cu,Te","[[0.25, 0.25, 0.25], [0.75, 0.75, 0.75], [0.0, 0.0, 0.0]]",A,primitive->conventional (x sqrt2),Starrydata (experimental),10.1016/j.jallcom.2021.159425,https://doi.org/10.1016/j.jallcom.2021.159425,Starrydata all_curves.csv (release 'latest'),Materials Project,,MP relaxed structure,,False,stoichiometric,CuAgTe
CuAgTe,0.8192471481457849,W/m/K,430.527,"experimental, Wiedemann-Franz: kappa_total - L*T/rho (Kim2015 L(S=108uV/K))",0,experimental,1.0,wf_subtracted,6.486388000000001,216.0,,,,"Ag,Cu,Te","[[0.25, 0.25, 0.25], [0.75, 0.75, 0.75], [0.0, 0.0, 0.0]]",A,primitive->conventional (x sqrt2),Starrydata (experimental),10.1016/j.jallcom.2020.156540,https://doi.org/10.1016/j.jallcom.2020.156540,Starrydata all_curves.csv (release 'latest'),Materials Project,,MP relaxed structure,,False,stoichiometric,CuAgTe
CuAgTe,0.6846828,W/m/K,469.6722,"experimental, lattice thermal conductivity as published",0,experimental,1.0,reported_lattice,6.486388000000001,216.0,,,,"Ag,Cu,Te","[[0.25, 0.25, 0.25], [0.75, 0.75, 0.75], [0.0, 0.0, 0.0]]",A,primitive->conventional (x sqrt2),Starrydata (experimental),10.1016/j.jallcom.2021.159425,https://doi.org/10.1016/j.jallcom.2021.159425,Starrydata all_curves.csv (release 'latest'),Materials Project,,MP relaxed structure,,False,stoichiometric,CuAgTe
CuAgTe,0.7059953865833336,W/m/K,470.0927,"experimental, Wiedemann-Franz: kappa_total - L*T/rho (Kim2015 L(S=161uV/K))",0,experimental,1.0,wf_subtracted,6.486388000000001,216.0,,,,"Ag,Cu,Te","[[0.25, 0.25, 0.25], [0.75, 0.75, 0.75], [0.0, 0.0, 0.0]]",A,primitive->conventional (x sqrt2),Starrydata (experimental),10.1016/j.jallcom.2021.159425,https://doi.org/10.1016/j.jallcom.2021.159425,Starrydata all_curves.csv (release 'latest'),Materials Project,,MP relaxed structure,,False,stoichiometric,CuAgTe
CuAgTe,0.5434526912457489,W/m/K,483.8383,"experimental, Wiedemann-Franz: kappa_total - L*T/rho (Kim2015 L(S=142uV/K))",0,experimental,1.0,wf_subtracted,6.486388000000001,216.0,,,,"Ag,Cu,Te","[[0.25, 0.25, 0.25], [0.75, 0.75, 0.75], [0.0, 0.0, 0.0]]",A,primitive->conventional (x sqrt2),Starrydata (experimental),10.1016/j.jallcom.2020.156540,https://doi.org/10.1016/j.jallcom.2020.156540,Starrydata all_curves.csv (release 'latest'),Materials Project,,MP relaxed structure,,False,stoichiometric,CuAgTe
CuAgTe,0.5039471,W/m/K,519.6426,"experimental, lattice thermal conductivity as published",0,experimental,1.0,reported_lattice,6.486388000000001,216.0,,,,"Ag,Cu,Te","[[0.25, 0.25, 0.25], [0.75, 0.75, 0.75], [0.0, 0.0, 0.0]]",A,primitive->conventional (x sqrt2),Starrydata (experimental),10.1016/j.jallcom.2021.159425,https://doi.org/10.1016/j.jallcom.2021.159425,Starrydata all_curves.csv (release 'latest'),Materials Project,,MP relaxed structure,,False,stoichiometric,CuAgTe
CuAgTe,0.5093750503498643,W/m/K,519.9605,"experimental, Wiedemann-Franz: kappa_total - L*T/rho (Kim2015 L(S=192uV/K))",0,experimental,1.0,wf_subtracted,6.486388000000001,216.0,,,,"Ag,Cu,Te","[[0.25, 0.25, 0.25], [0.75, 0.75, 0.75], [0.0, 0.0, 0.0]]",A,primitive->conventional (x sqrt2),Starrydata (experimental),10.1016/j.jallcom.2021.159425,https://doi.org/10.1016/j.jallcom.2021.159425,Starrydata all_curves.csv (release 'latest'),Materials Project,,MP relaxed structure,,False,stoichiometric,CuAgTe
CuAgTe,0.2515823256416825,W/m/K,523.8309,"experimental, Wiedemann-Franz: kappa_total - L*T/rho (Kim2015 L(S=162uV/K))",0,experimental,1.0,wf_subtracted,6.486388000000001,216.0,,,,"Ag,Cu,Te","[[0.25, 0.25, 0.25], [0.75, 0.75, 0.75], [0.0, 0.0, 0.0]]",A,primitive->conventional (x sqrt2),Starrydata (experimental),10.1016/j.cej.2019.123917,https://doi.org/10.1016/j.cej.2019.123917,Starrydata all_curves.csv (release 'latest'),Materials Project,,MP relaxed structure,,False,stoichiometric,CuAgTe
CuAgTe,0.2280362665297869,W/m/K,523.8449,"experimental, Wiedemann-Franz: kappa_total - L*T/rho (Kim2015 L(S=154uV/K))",0,experimental,1.0,wf_subtracted,6.486388000000001,216.0,,,,"Ag,Cu,Te","[[0.25, 0.25, 0.25], [0.75, 0.75, 0.75], [0.0, 0.0, 0.0]]",A,primitive->conventional (x sqrt2),Starrydata (experimental),10.1016/j.cej.2019.123917,https://doi.org/10.1016/j.cej.2019.123917,Starrydata all_curves.csv (release 'latest'),Materials Project,,MP relaxed structure,,False,stoichiometric,CuAgTe
CuAgTe,0.2305265948801281,W/m/K,523.8692,"experimental, Wiedemann-Franz: kappa_total - L*T/rho (Kim2015 L(S=153uV/K))",0,experimental,1.0,wf_subtracted,6.486388000000001,216.0,,,,"Ag,Cu,Te","[[0.25, 0.25, 0.25], [0.75, 0.75, 0.75], [0.0, 0.0, 0.0]]",A,primitive->conventional (x sqrt2),Starrydata (experimental),10.1016/j.cej.2019.123917,https://doi.org/10.1016/j.cej.2019.123917,Starrydata all_curves.csv (release 'latest'),Materials Project,,MP relaxed structure,,False,stoichiometric,CuAgTe
CuAgTe,0.1435169480809706,W/m/K,523.8778,"experimental, Wiedemann-Franz: kappa_total - L*T/rho (Kim2015 L(S=116uV/K))",0,experimental,1.0,wf_subtracted,6.486388000000001,216.0,,,,"Ag,Cu,Te","[[0.25, 0.25, 0.25], [0.75, 0.75, 0.75], [0.0, 0.0, 0.0]]",A,primitive->conventional (x sqrt2),Starrydata (experimental),10.1016/j.jmat.2019.01.008,https://doi.org/10.1016/j.jmat.2019.01.008,Starrydata all_curves.csv (release 'latest'),Materials Project,,MP relaxed structure,,False,stoichiometric,CuAgTe
CuAgTe,0.2137923420798043,W/m/K,523.9667,"experimental, Wiedemann-Franz: kappa_total - L*T/rho (Kim2015 L(S=134uV/K))",0,experimental,1.0,wf_subtracted,6.486388000000001,216.0,,,,"Ag,Cu,Te","[[0.25, 0.25, 0.25], [0.75, 0.75, 0.75], [0.0, 0.0, 0.0]]",A,primitive->conventional (x sqrt2),Starrydata (experimental),10.1016/j.cej.2019.123917,https://doi.org/10.1016/j.cej.2019.123917,Starrydata all_curves.csv (release 'latest'),Materials Project,,MP relaxed structure,,False,stoichiometric,CuAgTe
CuAgTe,0.2538576083117372,W/m/K,524.623,"experimental, Wiedemann-Franz: kappa_total - L*T/rho (Kim2015 L(S=162uV/K))",0,experimental,1.0,wf_subtracted,6.486388000000001,216.0,,,,"Ag,Cu,Te","[[0.25, 0.25, 0.25], [0.75, 0.75, 0.75], [0.0, 0.0, 0.0]]",A,primitive->conventional (x sqrt2),Starrydata (experimental),10.1016/j.cej.2019.123917,https://doi.org/10.1016/j.cej.2019.123917,Starrydata all_curves.csv (release 'latest'),Materials Project,,MP relaxed structure,,False,stoichiometric,CuAgTe
CuAgTe,0.2349667919476901,W/m/K,524.7135,"experimental, Wiedemann-Franz: kappa_total - L*T/rho (Kim2015 L(S=142uV/K))",0,experimental,1.0,wf_subtracted,6.486388000000001,216.0,,,,"Ag,Cu,Te","[[0.25, 0.25, 0.25], [0.75, 0.75, 0.75], [0.0, 0.0, 0.0]]",A,primitive->conventional (x sqrt2),Starrydata (experimental),10.1016/j.cej.2019.123917,https://doi.org/10.1016/j.cej.2019.123917,Starrydata all_curves.csv (release 'latest'),Materials Project,,MP relaxed structure,,False,stoichiometric,CuAgTe
CuAgTe,0.144684426132564,W/m/K,524.7762,"experimental, Wiedemann-Franz: kappa_total - L*T/rho (Kim2015 L(S=123uV/K))",0,experimental,1.0,wf_subtracted,6.486388000000001,216.0,,,,"Ag,Cu,Te","[[0.25, 0.25, 0.25], [0.75, 0.75, 0.75], [0.0, 0.0, 0.0]]",A,primitive->conventional (x sqrt2),Starrydata (experimental),10.1016/j.cej.2019.123917,https://doi.org/10.1016/j.cej.2019.123917,Starrydata all_curves.csv (release 'latest'),Materials Project,,MP relaxed structure,,False,stoichiometric,CuAgTe
CuAgTe,0.1669262417412553,W/m/K,536.831,"experimental, Wiedemann-Franz: kappa_total - L*T/rho (Kim2015 L(S=138uV/K))",0,experimental,1.0,wf_subtracted,6.486388000000001,216.0,,,,"Ag,Cu,Te","[[0.25, 0.25, 0.25], [0.75, 0.75, 0.75], [0.0, 0.0, 0.0]]",A,primitive->conventional (x sqrt2),Starrydata (experimental),10.1016/j.jallcom.2020.156540,https://doi.org/10.1016/j.jallcom.2020.156540,Starrydata all_curves.csv (release 'latest'),Materials Project,,MP relaxed structure,,False,stoichiometric,CuAgTe
CuAgTe,0.6033646,W/m/K,569.1126,"experimental, lattice thermal conductivity as published",0,experimental,1.0,reported_lattice,6.486388000000001,216.0,,,,"Ag,Cu,Te","[[0.25, 0.25, 0.25], [0.75, 0.75, 0.75], [0.0, 0.0, 0.0]]",A,primitive->conventional (x sqrt2),Starrydata (experimental),10.1016/j.jallcom.2021.159425,https://doi.org/10.1016/j.jallcom.2021.159425,Starrydata all_curves.csv (release 'latest'),Materials Project,,MP relaxed structure,,False,stoichiometric,CuAgTe
CuAgTe,0.6221959170359193,W/m/K,570.0208,"experimental, Wiedemann-Franz: kappa_total - L*T/rho (Kim2015 L(S=193uV/K))",0,experimental,1.0,wf_subtracted,6.486388000000001,216.0,,,,"Ag,Cu,Te","[[0.25, 0.25, 0.25], [0.75, 0.75, 0.75], [0.0, 0.0, 0.0]]",A,primitive->conventional (x sqrt2),Starrydata (experimental),10.1016/j.jallcom.2021.159425,https://doi.org/10.1016/j.jallcom.2021.159425,Starrydata all_curves.csv (release 'latest'),Materials Project,,MP relaxed structure,,False,stoichiometric,CuAgTe
CuAgTe,0.113130006267402,W/m/K,573.9473,"experimental, Wiedemann-Franz: kappa_total - L*T/rho (Kim2015 L(S=126uV/K))",0,experimental,1.0,wf_subtracted,6.486388000000001,216.0,,,,"Ag,Cu,Te","[[0.25, 0.25, 0.25], [0.75, 0.75, 0.75], [0.0, 0.0, 0.0]]",A,primitive->conventional (x sqrt2),Starrydata (experimental),10.1016/j.cej.2019.123917,https://doi.org/10.1016/j.cej.2019.123917,Starrydata all_curves.csv (release 'latest'),Materials Project,,MP relaxed structure,,False,stoichiometric,CuAgTe
CuAgTe,0.1982626419361434,W/m/K,574.5129,"experimental, Wiedemann-Franz: kappa_total - L*T/rho (Kim2015 L(S=117uV/K))",0,experimental,1.0,wf_subtracted,6.486388000000001,216.0,,,,"Ag,Cu,Te","[[0.25, 0.25, 0.25], [0.75, 0.75, 0.75], [0.0, 0.0, 0.0]]",A,primitive->conventional (x sqrt2),Starrydata (experimental),10.1016/j.jmat.2019.01.008,https://doi.org/10.1016/j.jmat.2019.01.008,Starrydata all_curves.csv (release 'latest'),Materials Project,,MP relaxed structure,,False,stoichiometric,CuAgTe
CuAgTe,0.2316996855168302,W/m/K,574.527,"experimental, Wiedemann-Franz: kappa_total - L*T/rho (Kim2015 L(S=163uV/K))",0,experimental,1.0,wf_subtracted,6.486388000000001,216.0,,,,"Ag,Cu,Te","[[0.25, 0.25, 0.25], [0.75, 0.75, 0.75], [0.0, 0.0, 0.0]]",A,primitive->conventional (x sqrt2),Starrydata (experimental),10.1016/j.cej.2019.123917,https://doi.org/10.1016/j.cej.2019.123917,Starrydata all_curves.csv (release 'latest'),Materials Project,,MP relaxed structure,,False,stoichiometric,CuAgTe
CuAgTe,0.2320194619871997,W/m/K,574.5305,"experimental, Wiedemann-Franz: kappa_total - L*T/rho (Kim2015 L(S=164uV/K))",0,experimental,1.0,wf_subtracted,6.486388000000001,216.0,,,,"Ag,Cu,Te","[[0.25, 0.25, 0.25], [0.75, 0.75, 0.75], [0.0, 0.0, 0.0]]",A,primitive->conventional (x sqrt2),Starrydata (experimental),10.1016/j.cej.2019.123917,https://doi.org/10.1016/j.cej.2019.123917,Starrydata all_curves.csv (release 'latest'),Materials Project,,MP relaxed structure,,False,stoichiometric,CuAgTe
CuAgTe,0.197276532191416,W/m/K,574.5793,"experimental, Wiedemann-Franz: kappa_total - L*T/rho (Kim2015 L(S=153uV/K))",0,experimental,1.0,wf_subtracted,6.486388000000001,216.0,,,,"Ag,Cu,Te","[[0.25, 0.25, 0.25], [0.75, 0.75, 0.75], [0.0, 0.0, 0.0]]",A,primitive->conventional (x sqrt2),Starrydata (experimental),10.1016/j.cej.2019.123917,https://doi.org/10.1016/j.cej.2019.123917,Starrydata all_curves.csv (release 'latest'),Materials Project,,MP relaxed structure,,False,stoichiometric,CuAgTe
CuAgTe,0.2432461138012093,W/m/K,574.6036,"experimental, Wiedemann-Franz: kappa_total - L*T/rho (Kim2015 L(S=155uV/K))",0,experimental,1.0,wf_subtracted,6.486388000000001,216.0,,,,"Ag,Cu,Te","[[0.25, 0.25, 0.25], [0.75, 0.75, 0.75], [0.0, 0.0, 0.0]]",A,primitive->conventional (x sqrt2),Starrydata (experimental),10.1016/j.cej.2019.123917,https://doi.org/10.1016/j.cej.2019.123917,Starrydata all_curves.csv (release 'latest'),Materials Project,,MP relaxed structure,,False,stoichiometric,CuAgTe
CuAgTe,0.2376298788616895,W/m/K,574.6698,"experimental, Wiedemann-Franz: kappa_total - L*T/rho (Kim2015 L(S=143uV/K))",0,experimental,1.0,wf_subtracted,6.486388000000001,216.0,,,,"Ag,Cu,Te","[[0.25, 0.25, 0.25], [0.75, 0.75, 0.75], [0.0, 0.0, 0.0]]",A,primitive->conventional (x sqrt2),Starrydata (experimental),10.1016/j.cej.2019.123917,https://doi.org/10.1016/j.cej.2019.123917,Starrydata all_curves.csv (release 'latest'),Materials Project,,MP relaxed structure,,False,stoichiometric,CuAgTe
CuAgTe,0.1788296162052229,W/m/K,574.7046,"experimental, Wiedemann-Franz: kappa_total - L*T/rho (Kim2015 L(S=135uV/K))",0,experimental,1.0,wf_subtracted,6.486388000000001,216.0,,,,"Ag,Cu,Te","[[0.25, 0.25, 0.25], [0.75, 0.75, 0.75], [0.0, 0.0, 0.0]]",A,primitive->conventional (x sqrt2),Starrydata (experimental),10.1016/j.cej.2019.123917,https://doi.org/10.1016/j.cej.2019.123917,Starrydata all_curves.csv (release 'latest'),Materials Project,,MP relaxed structure,,False,stoichiometric,CuAgTe
CuAgTe,0.0816757295325875,W/m/K,588.7527,"experimental, Wiedemann-Franz: kappa_total - L*T/rho (Kim2015 L(S=150uV/K))",0,experimental,1.0,wf_subtracted,6.486388000000001,216.0,,,,"Ag,Cu,Te","[[0.25, 0.25, 0.25], [0.75, 0.75, 0.75], [0.0, 0.0, 0.0]]",A,primitive->conventional (x sqrt2),Starrydata (experimental),10.1016/j.jallcom.2020.156540,https://doi.org/10.1016/j.jallcom.2020.156540,Starrydata all_curves.csv (release 'latest'),Materials Project,,MP relaxed structure,,False,stoichiometric,CuAgTe
CuAgTe,0.0585992126519411,W/m/K,622.6739,"experimental, Wiedemann-Franz: kappa_total - L*T/rho (Kim2015 L(S=119uV/K))",0,experimental,1.0,wf_subtracted,6.486388000000001,216.0,,,,"Ag,Cu,Te","[[0.25, 0.25, 0.25], [0.75, 0.75, 0.75], [0.0, 0.0, 0.0]]",A,primitive->conventional (x sqrt2),Starrydata (experimental),10.1016/j.jmat.2019.01.008,https://doi.org/10.1016/j.jmat.2019.01.008,Starrydata all_curves.csv (release 'latest'),Materials Project,,MP relaxed structure,,False,stoichiometric,CuAgTe
CuAgTe,0.211819689590703,W/m/K,624.5112,"experimental, Wiedemann-Franz: kappa_total - L*T/rho (Kim2015 L(S=154uV/K))",0,experimental,1.0,wf_subtracted,6.486388000000001,216.0,,,,"Ag,Cu,Te","[[0.25, 0.25, 0.25], [0.75, 0.75, 0.75], [0.0, 0.0, 0.0]]",A,primitive->conventional (x sqrt2),Starrydata (experimental),10.1016/j.cej.2019.123917,https://doi.org/10.1016/j.cej.2019.123917,Starrydata all_curves.csv (release 'latest'),Materials Project,,MP relaxed structure,,False,stoichiometric,CuAgTe
CuAgTe,0.2267117755083815,W/m/K,624.5181,"experimental, Wiedemann-Franz: kappa_total - L*T/rho (Kim2015 L(S=157uV/K))",0,experimental,1.0,wf_subtracted,6.486388000000001,216.0,,,,"Ag,Cu,Te","[[0.25, 0.25, 0.25], [0.75, 0.75, 0.75], [0.0, 0.0, 0.0]]",A,primitive->conventional (x sqrt2),Starrydata (experimental),10.1016/j.cej.2019.123917,https://doi.org/10.1016/j.cej.2019.123917,Starrydata all_curves.csv (release 'latest'),Materials Project,,MP relaxed structure,,False,stoichiometric,CuAgTe
CuAgTe,0.1870073576552032,W/m/K,624.5495,"experimental, Wiedemann-Franz: kappa_total - L*T/rho (Kim2015 L(S=149uV/K))",0,experimental,1.0,wf_subtracted,6.486388000000001,216.0,,,,"Ag,Cu,Te","[[0.25, 0.25, 0.25], [0.75, 0.75, 0.75], [0.0, 0.0, 0.0]]",A,primitive->conventional (x sqrt2),Starrydata (experimental),10.1016/j.cej.2019.123917,https://doi.org/10.1016/j.cej.2019.123917,Starrydata all_curves.csv (release 'latest'),Materials Project,,MP relaxed structure,,False,stoichiometric,CuAgTe
CuAgTe,0.195837192046995,W/m/K,624.6052,"experimental, Wiedemann-Franz: kappa_total - L*T/rho (Kim2015 L(S=141uV/K))",0,experimental,1.0,wf_subtracted,6.486388000000001,216.0,,,,"Ag,Cu,Te","[[0.25, 0.25, 0.25], [0.75, 0.75, 0.75], [0.0, 0.0, 0.0]]",A,primitive->conventional (x sqrt2),Starrydata (experimental),10.1016/j.cej.2019.123917,https://doi.org/10.1016/j.cej.2019.123917,Starrydata all_curves.csv (release 'latest'),Materials Project,,MP relaxed structure,,False,stoichiometric,CuAgTe
CuAgTe,0.1558246682872337,W/m/K,624.6365,"experimental, Wiedemann-Franz: kappa_total - L*T/rho (Kim2015 L(S=135uV/K))",0,experimental,1.0,wf_subtracted,6.486388000000001,216.0,,,,"Ag,Cu,Te","[[0.25, 0.25, 0.25], [0.75, 0.75, 0.75], [0.0, 0.0, 0.0]]",A,primitive->conventional (x sqrt2),Starrydata (experimental),10.1016/j.cej.2019.123917,https://doi.org/10.1016/j.cej.2019.123917,Starrydata all_curves.csv (release 'latest'),Materials Project,,MP relaxed structure,,False,stoichiometric,CuAgTe
CuAgTe,0.1104702225319281,W/m/K,624.6539,"experimental, Wiedemann-Franz: kappa_total - L*T/rho (Kim2015 L(S=132uV/K))",0,experimental,1.0,wf_subtracted,6.486388000000001,216.0,,,,"Ag,Cu,Te","[[0.25, 0.25, 0.25], [0.75, 0.75, 0.75], [0.0, 0.0, 0.0]]",A,primitive->conventional (x sqrt2),Starrydata (experimental),10.1016/j.cej.2019.123917,https://doi.org/10.1016/j.cej.2019.123917,Starrydata all_curves.csv (release 'latest'),Materials Project,,MP relaxed structure,,False,stoichiometric,CuAgTe
CuAgTe,0.1783394012307081,W/m/K,625.352,"experimental, Wiedemann-Franz: kappa_total - L*T/rho (Kim2015 L(S=145uV/K))",0,experimental,1.0,wf_subtracted,6.486388000000001,216.0,,,,"Ag,Cu,Te","[[0.25, 0.25, 0.25], [0.75, 0.75, 0.75], [0.0, 0.0, 0.0]]",A,primitive->conventional (x sqrt2),Starrydata (experimental),10.1016/j.cej.2019.123917,https://doi.org/10.1016/j.cej.2019.123917,Starrydata all_curves.csv (release 'latest'),Materials Project,,MP relaxed structure,,False,stoichiometric,CuAgTe
CuAgTe,0.2069097630938656,W/m/K,674.4326,"experimental, Wiedemann-Franz: kappa_total - L*T/rho (Kim2015 L(S=158uV/K))",0,experimental,1.0,wf_subtracted,6.486388000000001,216.0,,,,"Ag,Cu,Te","[[0.25, 0.25, 0.25], [0.75, 0.75, 0.75], [0.0, 0.0, 0.0]]",A,primitive->conventional (x sqrt2),Starrydata (experimental),10.1016/j.cej.2019.123917,https://doi.org/10.1016/j.cej.2019.123917,Starrydata all_curves.csv (release 'latest'),Materials Project,,MP relaxed structure,,False,stoichiometric,CuAgTe
CuAgTe,0.1344098689613935,W/m/K,674.4396,"experimental, Wiedemann-Franz: kappa_total - L*T/rho (Kim2015 L(S=153uV/K))",0,experimental,1.0,wf_subtracted,6.486388000000001,216.0,,,,"Ag,Cu,Te","[[0.25, 0.25, 0.25], [0.75, 0.75, 0.75], [0.0, 0.0, 0.0]]",A,primitive->conventional (x sqrt2),Starrydata (experimental),10.1016/j.cej.2019.123917,https://doi.org/10.1016/j.cej.2019.123917,Starrydata all_curves.csv (release 'latest'),Materials Project,,MP relaxed structure,,False,stoichiometric,CuAgTe
CuAgTe,0.2060118239941992,W/m/K,674.4396,"experimental, Wiedemann-Franz: kappa_total - L*T/rho (Kim2015 L(S=159uV/K))",0,experimental,1.0,wf_subtracted,6.486388000000001,216.0,,,,"Ag,Cu,Te","[[0.25, 0.25, 0.25], [0.75, 0.75, 0.75], [0.0, 0.0, 0.0]]",A,primitive->conventional (x sqrt2),Starrydata (experimental),10.1016/j.cej.2019.123917,https://doi.org/10.1016/j.cej.2019.123917,Starrydata all_curves.csv (release 'latest'),Materials Project,,MP relaxed structure,,False,stoichiometric,CuAgTe
CuAgTe,0.145545004959565,W/m/K,674.4639,"experimental, Wiedemann-Franz: kappa_total - L*T/rho (Kim2015 L(S=150uV/K))",0,experimental,1.0,wf_subtracted,6.486388000000001,216.0,,,,"Ag,Cu,Te","[[0.25, 0.25, 0.25], [0.75, 0.75, 0.75], [0.0, 0.0, 0.0]]",A,primitive->conventional (x sqrt2),Starrydata (experimental),10.1016/j.cej.2019.123917,https://doi.org/10.1016/j.cej.2019.123917,Starrydata all_curves.csv (release 'latest'),Materials Project,,MP relaxed structure,,False,stoichiometric,CuAgTe
CuAgTe,0.1718136314305678,W/m/K,674.5022,"experimental, Wiedemann-Franz: kappa_total - L*T/rho (Kim2015 L(S=148uV/K))",0,experimental,1.0,wf_subtracted,6.486388000000001,216.0,,,,"Ag,Cu,Te","[[0.25, 0.25, 0.25], [0.75, 0.75, 0.75], [0.0, 0.0, 0.0]]",A,primitive->conventional (x sqrt2),Starrydata (experimental),10.1016/j.cej.2019.123917,https://doi.org/10.1016/j.cej.2019.123917,Starrydata all_curves.csv (release 'latest'),Materials Project,,MP relaxed structure,,False,stoichiometric,CuAgTe
CuAgTe,0.1105829672393884,W/m/K,674.5545,"experimental, Wiedemann-Franz: kappa_total - L*T/rho (Kim2015 L(S=139uV/K))",0,experimental,1.0,wf_subtracted,6.486388000000001,216.0,,,,"Ag,Cu,Te","[[0.25, 0.25, 0.25], [0.75, 0.75, 0.75], [0.0, 0.0, 0.0]]",A,primitive->conventional (x sqrt2),Starrydata (experimental),10.1016/j.cej.2019.123917,https://doi.org/10.1016/j.cej.2019.123917,Starrydata all_curves.csv (release 'latest'),Materials Project,,MP relaxed structure,,False,stoichiometric,CuAgTe
CuAgTe,0.151645327165259,W/m/K,675.3187,"experimental, Wiedemann-Franz: kappa_total - L*T/rho (Kim2015 L(S=143uV/K))",0,experimental,1.0,wf_subtracted,6.486388000000001,216.0,,,,"Ag,Cu,Te","[[0.25, 0.25, 0.25], [0.75, 0.75, 0.75], [0.0, 0.0, 0.0]]",A,primitive->conventional (x sqrt2),Starrydata (experimental),10.1016/j.cej.2019.123917,https://doi.org/10.1016/j.cej.2019.123917,Starrydata all_curves.csv (release 'latest'),Materials Project,,MP relaxed structure,,False,stoichiometric,CuAgTe
CuAgTe,0.1826057363934606,W/m/K,723.5272,"experimental, Wiedemann-Franz: kappa_total - L*T/rho (Kim2015 L(S=167uV/K))",0,experimental,1.0,wf_subtracted,6.486388000000001,216.0,,,,"Ag,Cu,Te","[[0.25, 0.25, 0.25], [0.75, 0.75, 0.75], [0.0, 0.0, 0.0]]",A,primitive->conventional (x sqrt2),Starrydata (experimental),10.1016/j.cej.2019.123917,https://doi.org/10.1016/j.cej.2019.123917,Starrydata all_curves.csv (release 'latest'),Materials Project,,MP relaxed structure,,False,stoichiometric,CuAgTe
CuAgTe,0.0993634378518494,W/m/K,723.6386,"experimental, Wiedemann-Franz: kappa_total - L*T/rho (Kim2015 L(S=149uV/K))",0,experimental,1.0,wf_subtracted,6.486388000000001,216.0,,,,"Ag,Cu,Te","[[0.25, 0.25, 0.25], [0.75, 0.75, 0.75], [0.0, 0.0, 0.0]]",A,primitive->conventional (x sqrt2),Starrydata (experimental),10.1016/j.cej.2019.123917,https://doi.org/10.1016/j.cej.2019.123917,Starrydata all_curves.csv (release 'latest'),Materials Project,,MP relaxed structure,,False,stoichiometric,CuAgTe
