Repository: Shivamrandive747/Thermalconductivity_prediction

# Calibrating first-principles lattice thermal conductivity to experiment

**A curated half-Heusler dataset and a validated transfer function.**

Published first-principles transport calculations of lattice thermal conductivity exceed what
laboratories measure for the same compound by a **median factor of 1.55**. That offset is regular
enough to be removed in closed form:

$$\kappa_L^{\mathrm{expt}}(T) \;=\; \kappa_L^{\mathrm{BTE}}(T)\;\min\!\left[c\left(\tfrac{T}{300}\right)^{p},\,1\right],
\qquad c = 0.51,\quad p = 0.80$$

Inside a domain of applicability declared before the validation set was scored, this places

File: data/Target_Materials/HEUSLER_KAPPA_TRAINING_SET.csv (part 5 of 192)
formula,kappa_L,kappa_units,temperature_K,method,method_tier,tier_name,weight,kappa_basis,struct_a_A,struct_spacegroup,struct_sg_symbol,struct_prototype,struct_site_ordering,struct_species,struct_frac_coords,struct_grade,lattice_convention,source,source_doi,source_url,source_location,struct_source,struct_source_url,struct_source_detail,struct_id,struct_same_paper_as_kappa,stoichiometry,parent_formula
CuAgTe,0.2104611593793757,W/m/K,724.3157,"experimental, Wiedemann-Franz: kappa_total - L*T/rho (Kim2015 L(S=170uV/K))",0,experimental,1.0,wf_subtracted,6.486388000000001,216.0,,,,"Ag,Cu,Te","[[0.25, 0.25, 0.25], [0.75, 0.75, 0.75], [0.0, 0.0, 0.0]]",A,primitive->conventional (x sqrt2),Starrydata (experimental),10.1016/j.cej.2019.123917,https://doi.org/10.1016/j.cej.2019.123917,Starrydata all_curves.csv (release 'latest'),Materials Project,,MP relaxed structure,,False,stoichiometric,CuAgTe
CuAgTe,0.1330297758889449,W/m/K,724.3192,"experimental, Wiedemann-Franz: kappa_total - L*T/rho (Kim2015 L(S=163uV/K))",0,experimental,1.0,wf_subtracted,6.486388000000001,216.0,,,,"Ag,Cu,Te","[[0.25, 0.25, 0.25], [0.75, 0.75, 0.75], [0.0, 0.0, 0.0]]",A,primitive->conventional (x sqrt2),Starrydata (experimental),10.1016/j.cej.2019.123917,https://doi.org/10.1016/j.cej.2019.123917,Starrydata all_curves.csv (release 'latest'),Materials Project,,MP relaxed structure,,False,stoichiometric,CuAgTe
CuAgTe,0.1336971051870432,W/m/K,724.3471,"experimental, Wiedemann-Franz: kappa_total - L*T/rho (Kim2015 L(S=158uV/K))",0,experimental,1.0,wf_subtracted,6.486388000000001,216.0,,,,"Ag,Cu,Te","[[0.25, 0.25, 0.25], [0.75, 0.75, 0.75], [0.0, 0.0, 0.0]]",A,primitive->conventional (x sqrt2),Starrydata (experimental),10.1016/j.cej.2019.123917,https://doi.org/10.1016/j.cej.2019.123917,Starrydata all_curves.csv (release 'latest'),Materials Project,,MP relaxed structure,,False,stoichiometric,CuAgTe
CuAgTe,0.1590838327166294,W/m/K,724.4098,"experimental, Wiedemann-Franz: kappa_total - L*T/rho (Kim2015 L(S=153uV/K))",0,experimental,1.0,wf_subtracted,6.486388000000001,216.0,,,,"Ag,Cu,Te","[[0.25, 0.25, 0.25], [0.75, 0.75, 0.75], [0.0, 0.0, 0.0]]",A,primitive->conventional (x sqrt2),Starrydata (experimental),10.1016/j.cej.2019.123917,https://doi.org/10.1016/j.cej.2019.123917,Starrydata all_curves.csv (release 'latest'),Materials Project,,MP relaxed structure,,False,stoichiometric,CuAgTe
CuAgTe,0.1642907774805442,W/m/K,725.174,"experimental, Wiedemann-Franz: kappa_total - L*T/rho (Kim2015 L(S=158uV/K))",0,experimental,1.0,wf_subtracted,6.486388000000001,216.0,,,,"Ag,Cu,Te","[[0.25, 0.25, 0.25], [0.75, 0.75, 0.75], [0.0, 0.0, 0.0]]",A,primitive->conventional (x sqrt2),Starrydata (experimental),10.1016/j.cej.2019.123917,https://doi.org/10.1016/j.cej.2019.123917,Starrydata all_curves.csv (release 'latest'),Materials Project,,MP relaxed structure,,False,stoichiometric,CuAgTe
DyNiSb,5.498654951340067,W/m/K,200.9,"experimental, Wiedemann-Franz: kappa_total - L*T/rho (Kim2015 L(S=14uV/K))",0,experimental,1.0,wf_subtracted,6.36,216.0,F-43m,C1b,Dy/Sb/Ni,"[""Dy"", ""Sb"", ""Ni""]","[[0, 0, 0], [0.5, 0.5, 0.5], [0.25, 0.25, 0.25]]",A,conventional,Starrydata (experimental),10.1103/physrevapplied.14.054046,https://doi.org/10.1103/physrevapplied.14.054046,Starrydata all_curves.csv (release 'latest'),Sci.Rep. 11:13809 (2021) Table S1,https://www.nature.com/articles/s41598-021-92030-4#MOESM1,"Table S1 (DFT-optimized lattice parameter + lowest-energy site assignment), same table as kappa",mp-4510,True,stoichiometric,DyNiSb
DyNiSb,5.552119590431028,W/m/K,216.6,"experimental, Wiedemann-Franz: kappa_total - L*T/rho (Kim2015 L(S=17uV/K))",0,experimental,1.0,wf_subtracted,6.36,216.0,F-43m,C1b,Dy/Sb/Ni,"[""Dy"", ""Sb"", ""Ni""]","[[0, 0, 0], [0.5, 0.5, 0.5], [0.25, 0.25, 0.25]]",A,conventional,Starrydata (experimental),10.1103/physrevapplied.14.054046,https://doi.org/10.1103/physrevapplied.14.054046,Starrydata all_curves.csv (release 'latest'),Sci.Rep. 11:13809 (2021) Table S1,https://www.nature.com/articles/s41598-021-92030-4#MOESM1,"Table S1 (DFT-optimized lattice parameter + lowest-energy site assignment), same table as kappa",mp-4510,True,stoichiometric,DyNiSb
DyNiSb,5.704287913052002,W/m/K,231.9,"experimental, Wiedemann-Franz: kappa_total - L*T/rho (Kim2015 L(S=20uV/K))",0,experimental,1.0,wf_subtracted,6.36,216.0,F-43m,C1b,Dy/Sb/Ni,"[""Dy"", ""Sb"", ""Ni""]","[[0, 0, 0], [0.5, 0.5, 0.5], [0.25, 0.25, 0.25]]",A,conventional,Starrydata (experimental),10.1103/physrevapplied.14.054046,https://doi.org/10.1103/physrevapplied.14.054046,Starrydata all_curves.csv (release 'latest'),Sci.Rep. 11:13809 (2021) Table S1,https://www.nature.com/articles/s41598-021-92030-4#MOESM1,"Table S1 (DFT-optimized lattice parameter + lowest-energy site assignment), same table as kappa",mp-4510,True,stoichiometric,DyNiSb
DyNiSb,5.90606763489093,W/m/K,246.9,"experimental, Wiedemann-Franz: kappa_total - L*T/rho (Kim2015 L(S=23uV/K))",0,experimental,1.0,wf_subtracted,6.36,216.0,F-43m,C1b,Dy/Sb/Ni,"[""Dy"", ""Sb"", ""Ni""]","[[0, 0, 0], [0.5, 0.5, 0.5], [0.25, 0.25, 0.25]]",A,conventional,Starrydata (experimental),10.1103/physrevapplied.14.054046,https://doi.org/10.1103/physrevapplied.14.054046,Starrydata all_curves.csv (release 'latest'),Sci.Rep. 11:13809 (2021) Table S1,https://www.nature.com/articles/s41598-021-92030-4#MOESM1,"Table S1 (DFT-optimized lattice parameter + lowest-energy site assignment), same table as kappa",mp-4510,True,stoichiometric,DyNiSb
DyNiSb,6.094034039419161,W/m/K,262.0,"experimental, Wiedemann-Franz: kappa_total - L*T/rho (Kim2015 L(S=27uV/K))",0,experimental,1.0,wf_subtracted,6.36,216.0,F-43m,C1b,Dy/Sb/Ni,"[""Dy"", ""Sb"", ""Ni""]","[[0, 0, 0], [0.5, 0.5, 0.5], [0.25, 0.25, 0.25]]",A,conventional,Starrydata (experimental),10.1103/physrevapplied.14.054046,https://doi.org/10.1103/physrevapplied.14.054046,Starrydata all_curves.csv (release 'latest'),Sci.Rep. 11:13809 (2021) Table S1,https://www.nature.com/articles/s41598-021-92030-4#MOESM1,"Table S1 (DFT-optimized lattice parameter + lowest-energy site assignment), same table as kappa",mp-4510,True,stoichiometric,DyNiSb
DyNiSb,6.2753655633903485,W/m/K,277.1,"experimental, Wiedemann-Franz: kappa_total - L*T/rho (Kim2015 L(S=30uV/K))",0,experimental,1.0,wf_subtracted,6.36,216.0,F-43m,C1b,Dy/Sb/Ni,"[""Dy"", ""Sb"", ""Ni""]","[[0, 0, 0], [0.5, 0.5, 0.5], [0.25, 0.25, 0.25]]",A,conventional,Starrydata (experimental),10.1103/physrevapplied.14.054046,https://doi.org/10.1103/physrevapplied.14.054046,Starrydata all_curves.csv (release 'latest'),Sci.Rep. 11:13809 (2021) Table S1,https://www.nature.com/articles/s41598-021-92030-4#MOESM1,"Table S1 (DFT-optimized lattice parameter + lowest-energy site assignment), same table as kappa",mp-4510,True,stoichiometric,DyNiSb
DyNiSb,6.454583621187241,W/m/K,292.2,"experimental, Wiedemann-Franz: kappa_total - L*T/rho (Kim2015 L(S=34uV/K))",0,experimental,1.0,wf_subtracted,6.36,216.0,F-43m,C1b,Dy/Sb/Ni,"[""Dy"", ""Sb"", ""Ni""]","[[0, 0, 0], [0.5, 0.5, 0.5], [0.25, 0.25, 0.25]]",A,conventional,Starrydata (experimental),10.1103/physrevapplied.14.054046,https://doi.org/10.1103/physrevapplied.14.054046,Starrydata all_curves.csv (release 'latest'),Sci.Rep. 11:13809 (2021) Table S1,https://www.nature.com/articles/s41598-021-92030-4#MOESM1,"Table S1 (DFT-optimized lattice parameter + lowest-energy site assignment), same table as kappa",mp-4510,True,stoichiometric,DyNiSb
DyNiSb,3.2628413207954554,W/m/K,322.7,"experimental, Wiedemann-Franz: kappa_total - L*T/rho (Kim2015 L(S=42uV/K))",0,experimental,1.0,wf_subtracted,6.36,216.0,F-43m,C1b,Dy/Sb/Ni,"[""Dy"", ""Sb"", ""Ni""]","[[0, 0, 0], [0.5, 0.5, 0.5], [0.25, 0.25, 0.25]]",A,conventional,Starrydata (experimental),10.1103/physrevapplied.14.054046,https://doi.org/10.1103/physrevapplied.14.054046,Starrydata all_curves.csv (release 'latest'),Sci.Rep. 11:13809 (2021) Table S1,https://www.nature.com/articles/s41598-021-92030-4#MOESM1,"Table S1 (DFT-optimized lattice parameter + lowest-energy site assignment), same table as kappa",mp-4510,True,stoichiometric,DyNiSb
DyNiSb,3.211733398929194,W/m/K,346.6,"experimental, Wiedemann-Franz: kappa_total - L*T/rho (Kim2015 L(S=49uV/K))",0,experimental,1.0,wf_subtracted,6.36,216.0,F-43m,C1b,Dy/Sb/Ni,"[""Dy"", ""Sb"", ""Ni""]","[[0, 0, 0], [0.5, 0.5, 0.5], [0.25, 0.25, 0.25]]",A,conventional,Starrydata (experimental),10.1103/physrevapplied.14.054046,https://doi.org/10.1103/physrevapplied.14.054046,Starrydata all_curves.csv (release 'latest'),Sci.Rep. 11:13809 (2021) Table S1,https://www.nature.com/articles/s41598-021-92030-4#MOESM1,"Table S1 (DFT-optimized lattice parameter + lowest-energy site assignment), same table as kappa",mp-4510,True,stoichiometric,DyNiSb
DyNiSb,3.1309223017013,W/m/K,370.4,"experimental, Wiedemann-Franz: kappa_total - L*T/rho (Kim2015 L(S=57uV/K))",0,experimental,1.0,wf_subtracted,6.36,216.0,F-43m,C1b,Dy/Sb/Ni,"[""Dy"", ""Sb"", ""Ni""]","[[0, 0, 0], [0.5, 0.5, 0.5], [0.25, 0.25, 0.25]]",A,conventional,Starrydata (experimental),10.1103/physrevapplied.14.054046,https://doi.org/10.1103/physrevapplied.14.054046,Starrydata all_curves.csv (release 'latest'),Sci.Rep. 11:13809 (2021) Table S1,https://www.nature.com/articles/s41598-021-92030-4#MOESM1,"Table S1 (DFT-optimized lattice parameter + lowest-energy site assignment), same table as kappa",mp-4510,True,stoichiometric,DyNiSb
DyNiSb,3.033852495586719,W/m/K,397.8,"experimental, Wiedemann-Franz: kappa_total - L*T/rho (Kim2015 L(S=62uV/K))",0,experimental,1.0,wf_subtracted,6.36,216.0,F-43m,C1b,Dy/Sb/Ni,"[""Dy"", ""Sb"", ""Ni""]","[[0, 0, 0], [0.5, 0.5, 0.5], [0.25, 0.25, 0.25]]",A,conventional,Starrydata (experimental),10.1103/physrevapplied.14.054046,https://doi.org/10.1103/physrevapplied.14.054046,Starrydata all_curves.csv (release 'latest'),Sci.Rep. 11:13809 (2021) Table S1,https://www.nature.com/articles/s41598-021-92030-4#MOESM1,"Table S1 (DFT-optimized lattice parameter + lowest-energy site assignment), same table as kappa",mp-4510,True,stoichiometric,DyNiSb
DyNiSb,3.089950576957764,W/m/K,421.7,"experimental, Wiedemann-Franz: kappa_total - L*T/rho (Kim2015 L(S=67uV/K))",0,experimental,1.0,wf_subtracted,6.36,216.0,F-43m,C1b,Dy/Sb/Ni,"[""Dy"", ""Sb"", ""Ni""]","[[0, 0, 0], [0.5, 0.5, 0.5], [0.25, 0.25, 0.25]]",A,conventional,Starrydata (experimental),10.1103/physrevapplied.14.054046,https://doi.org/10.1103/physrevapplied.14.054046,Starrydata all_curves.csv (release 'latest'),Sci.Rep. 11:13809 (2021) Table S1,https://www.nature.com/articles/s41598-021-92030-4#MOESM1,"Table S1 (DFT-optimized lattice parameter + lowest-energy site assignment), same table as kappa",mp-4510,True,stoichiometric,DyNiSb
DyNiSb,3.0286087248434965,W/m/K,445.9,"experimental, Wiedemann-Franz: kappa_total - L*T/rho (Kim2015 L(S=70uV/K))",0,experimental,1.0,wf_subtracted,6.36,216.0,F-43m,C1b,Dy/Sb/Ni,"[""Dy"", ""Sb"", ""Ni""]","[[0, 0, 0], [0.5, 0.5, 0.5], [0.25, 0.25, 0.25]]",A,conventional,Starrydata (experimental),10.1103/physrevapplied.14.054046,https://doi.org/10.1103/physrevapplied.14.054046,Starrydata all_curves.csv (release 'latest'),Sci.Rep. 11:13809 (2021) Table S1,https://www.nature.com/articles/s41598-021-92030-4#MOESM1,"Table S1 (DFT-optimized lattice parameter + lowest-energy site assignment), same table as kappa",mp-4510,True,stoichiometric,DyNiSb
DyNiSb,3.006723629616605,W/m/K,473.1,"experimental, Wiedemann-Franz: kappa_total - L*T/rho (Kim2015 L(S=72uV/K))",0,experimental,1.0,wf_subtracted,6.36,216.0,F-43m,C1b,Dy/Sb/Ni,"[""Dy"", ""Sb"", ""Ni""]","[[0, 0, 0], [0.5, 0.5, 0.5], [0.25, 0.25, 0.25]]",A,conventional,Starrydata (experimental),10.1103/physrevapplied.14.054046,https://doi.org/10.1103/physrevapplied.14.054046,Starrydata all_curves.csv (release 'latest'),Sci.Rep. 11:13809 (2021) Table S1,https://www.nature.com/articles/s41598-021-92030-4#MOESM1,"Table S1 (DFT-optimized lattice parameter + lowest-energy site assignment), same table as kappa",mp-4510,True,stoichiometric,DyNiSb
DyNiSb,3.071242287389808,W/m/K,497.2,"experimental, Wiedemann-Franz: kappa_total - L*T/rho (Kim2015 L(S=74uV/K))",0,experimental,1.0,wf_subtracted,6.36,216.0,F-43m,C1b,Dy/Sb/Ni,"[""Dy"", ""Sb"", ""Ni""]","[[0, 0, 0], [0.5, 0.5, 0.5], [0.25, 0.25, 0.25]]",A,conventional,Starrydata (experimental),10.1103/physrevapplied.14.054046,https://doi.org/10.1103/physrevapplied.14.054046,Starrydata all_curves.csv (release 'latest'),Sci.Rep. 11:13809 (2021) Table S1,https://www.nature.com/articles/s41598-021-92030-4#MOESM1,"Table S1 (DFT-optimized lattice parameter + lowest-energy site assignment), same table as kappa",mp-4510,True,stoichiometric,DyNiSb
DyNiSb,3.0354757815310327,W/m/K,523.1,"experimental, Wiedemann-Franz: kappa_total - L*T/rho (Kim2015 L(S=75uV/K))",0,experimental,1.0,wf_subtracted,6.36,216.0,F-43m,C1b,Dy/Sb/Ni,"[""Dy"", ""Sb"", ""Ni""]","[[0, 0, 0], [0.5, 0.5, 0.5], [0.25, 0.25, 0.25]]",A,conventional,Starrydata (experimental),10.1103/physrevapplied.14.054046,https://doi.org/10.1103/physrevapplied.14.054046,Starrydata all_curves.csv (release 'latest'),Sci.Rep. 11:13809 (2021) Table S1,https://www.nature.com/articles/s41598-021-92030-4#MOESM1,"Table S1 (DFT-optimized lattice parameter + lowest-energy site assignment), same table as kappa",mp-4510,True,stoichiometric,DyNiSb
DyNiSb,3.0085880337963435,W/m/K,545.3,"experimental, Wiedemann-Franz: kappa_total - L*T/rho (Kim2015 L(S=76uV/K))",0,experimental,1.0,wf_subtracted,6.36,216.0,F-43m,C1b,Dy/Sb/Ni,"[""Dy"", ""Sb"", ""Ni""]","[[0, 0, 0], [0.5, 0.5, 0.5], [0.25, 0.25, 0.25]]",A,conventional,Starrydata (experimental),10.1103/physrevapplied.14.054046,https://doi.org/10.1103/physrevapplied.14.054046,Starrydata all_curves.csv (release 'latest'),Sci.Rep. 11:13809 (2021) Table S1,https://www.nature.com/articles/s41598-021-92030-4#MOESM1,"Table S1 (DFT-optimized lattice parameter + lowest-energy site assignment), same table as kappa",mp-4510,True,stoichiometric,DyNiSb
DyNiSb,2.9682378607988937,W/m/K,570.8,"experimental, Wiedemann-Franz: kappa_total - L*T/rho (Kim2015 L(S=77uV/K))",0,experimental,1.0,wf_subtracted,6.36,216.0,F-43m,C1b,Dy/Sb/Ni,"[""Dy"", ""Sb"", ""Ni""]","[[0, 0, 0], [0.5, 0.5, 0.5], [0.25, 0.25, 0.25]]",A,conventional,Starrydata (experimental),10.1103/physrevapplied.14.054046,https://doi.org/10.1103/physrevapplied.14.054046,Starrydata all_curves.csv (release 'latest'),Sci.Rep. 11:13809 (2021) Table S1,https://www.nature.com/articles/s41598-021-92030-4#MOESM1,"Table S1 (DFT-optimized lattice parameter + lowest-energy site assignment), same table as kappa",mp-4510,True,stoichiometric,DyNiSb
DyNiSb,2.917362179965484,W/m/K,598.0,"experimental, Wiedemann-Franz: kappa_total - L*T/rho (Kim2015 L(S=77uV/K))",0,experimental,1.0,wf_subtracted,6.36,216.0,F-43m,C1b,Dy/Sb/Ni,"[""Dy"", ""Sb"", ""Ni""]","[[0, 0, 0], [0.5, 0.5, 0.5], [0.25, 0.25, 0.25]]",A,conventional,Starrydata (experimental),10.1103/physrevapplied.14.054046,https://doi.org/10.1103/physrevapplied.14.054046,Starrydata all_curves.csv (release 'latest'),Sci.Rep. 11:13809 (2021) Table S1,https://www.nature.com/articles/s41598-021-92030-4#MOESM1,"Table S1 (DFT-optimized lattice parameter + lowest-energy site assignment), same table as kappa",mp-4510,True,stoichiometric,DyNiSb
DyNiSb,2.9017850330466537,W/m/K,622.1,"experimental, Wiedemann-Franz: kappa_total - L*T/rho (Kim2015 L(S=77uV/K))",0,experimental,1.0,wf_subtracted,6.36,216.0,F-43m,C1b,Dy/Sb/Ni,"[""Dy"", ""Sb"", ""Ni""]","[[0, 0, 0], [0.5, 0.5, 0.5], [0.25, 0.25, 0.25]]",A,conventional,Starrydata (experimental),10.1103/physrevapplied.14.054046,https://doi.org/10.1103/physrevapplied.14.054046,Starrydata all_curves.csv (release 'latest'),Sci.Rep. 11:13809 (2021) Table S1,https://www.nature.com/articles/s41598-021-92030-4#MOESM1,"Table S1 (DFT-optimized lattice parameter + lowest-energy site assignment), same table as kappa",mp-4510,True,stoichiometric,DyNiSb
DyNiSb,2.847969227659182,W/m/K,645.9,"experimental, Wiedemann-Franz: kappa_total - L*T/rho (Kim2015 L(S=76uV/K))",0,experimental,1.0,wf_subtracted,6.36,216.0,F-43m,C1b,Dy/Sb/Ni,"[""Dy"", ""Sb"", ""Ni""]","[[0, 0, 0], [0.5, 0.5, 0.5], [0.25, 0.25, 0.25]]",A,conventional,Starrydata (experimental),10.1103/physrevapplied.14.054046,https://doi.org/10.1103/physrevapplied.14.054046,Starrydata all_curves.csv (release 'latest'),Sci.Rep. 11:13809 (2021) Table S1,https://www.nature.com/articles/s41598-021-92030-4#MOESM1,"Table S1 (DFT-optimized lattice parameter + lowest-energy site assignment), same table as kappa",mp-4510,True,stoichiometric,DyNiSb
DyNiSb,2.7478174178833026,W/m/K,673.3,"experimental, Wiedemann-Franz: kappa_total - L*T/rho (Kim2015 L(S=75uV/K))",0,experimental,1.0,wf_subtracted,6.36,216.0,F-43m,C1b,Dy/Sb/Ni,"[""Dy"", ""Sb"", ""Ni""]","[[0, 0, 0], [0.5, 0.5, 0.5], [0.25, 0.25, 0.25]]",A,conventional,Starrydata (experimental),10.1103/physrevapplied.14.054046,https://doi.org/10.1103/physrevapplied.14.054046,Starrydata all_curves.csv (release 'latest'),Sci.Rep. 11:13809 (2021) Table S1,https://www.nature.com/articles/s41598-021-92030-4#MOESM1,"Table S1 (DFT-optimized lattice parameter + lowest-energy site assignment), same table as kappa",mp-4510,True,stoichiometric,DyNiSb
DyNiSb,2.7014896731956,W/m/K,696.1,"experimental, Wiedemann-Franz: kappa_total - L*T/rho (Kim2015 L(S=74uV/K))",0,experimental,1.0,wf_subtracted,6.36,216.0,F-43m,C1b,Dy/Sb/Ni,"[""Dy"", ""Sb"", ""Ni""]","[[0, 0, 0], [0.5, 0.5, 0.5], [0.25, 0.25, 0.25]]",A,conventional,Starrydata (experimental),10.1103/physrevapplied.14.054046,https://doi.org/10.1103/physrevapplied.14.054046,Starrydata all_curves.csv (release 'latest'),Sci.Rep. 11:13809 (2021) Table S1,https://www.nature.com/articles/s41598-021-92030-4#MOESM1,"Table S1 (DFT-optimized lattice parameter + lowest-energy site assignment), same table as kappa",mp-4510,True,stoichiometric,DyNiSb
DyNiSb,2.835863160227937,W/m/K,724.9,"experimental, Wiedemann-Franz: kappa_total - L*T/rho (Kim2015 L(S=72uV/K))",0,experimental,1.0,wf_subtracted,6.36,216.0,F-43m,C1b,Dy/Sb/Ni,"[""Dy"", ""Sb"", ""Ni""]","[[0, 0, 0], [0.5, 0.5, 0.5], [0.25, 0.25, 0.25]]",A,conventional,Starrydata (experimental),10.1103/physrevapplied.14.054046,https://doi.org/10.1103/physrevapplied.14.054046,Starrydata all_curves.csv (release 'latest'),Sci.Rep. 11:13809 (2021) Table S1,https://www.nature.com/articles/s41598-021-92030-4#MOESM1,"Table S1 (DFT-optimized lattice parameter + lowest-energy site assignment), same table as kappa",mp-4510,True,stoichiometric,DyNiSb
DyNiSb,2.74384329417015,W/m/K,747.0,"experimental, Wiedemann-Franz: kappa_total - L*T/rho (Kim2015 L(S=70uV/K))",0,experimental,1.0,wf_subtracted,6.36,216.0,F-43m,C1b,Dy/Sb/Ni,"[""Dy"", ""Sb"", ""Ni""]","[[0, 0, 0], [0.5, 0.5, 0.5], [0.25, 0.25, 0.25]]",A,conventional,Starrydata (experimental),10.1103/physrevapplied.14.054046,https://doi.org/10.1103/physrevapplied.14.054046,Starrydata all_curves.csv (release 'latest'),Sci.Rep. 11:13809 (2021) Table S1,https://www.nature.com/articles/s41598-021-92030-4#MOESM1,"Table S1 (DFT-optimized lattice parameter + lowest-energy site assignment), same table as kappa",mp-4510,True,stoichiometric,DyNiSb
DyNiSb,2.799887148187121,W/m/K,771.0,"experimental, Wiedemann-Franz: kappa_total - L*T/rho (Kim2015 L(S=67uV/K))",0,experimental,1.0,wf_subtracted,6.36,216.0,F-43m,C1b,Dy/Sb/Ni,"[""Dy"", ""Sb"", ""Ni""]","[[0, 0, 0], [0.5, 0.5, 0.5], [0.25, 0.25, 0.25]]",A,conventional,Starrydata (experimental),10.1103/physrevapplied.14.054046,https://doi.org/10.1103/physrevapplied.14.054046,Starrydata all_curves.csv (release 'latest'),Sci.Rep. 11:13809 (2021) Table S1,https://www.nature.com/articles/s41598-021-92030-4#MOESM1,"Table S1 (DFT-optimized lattice parameter + lowest-energy site assignment), same table as kappa",mp-4510,True,stoichiometric,DyNiSb
DyNiSb,2.7718716693114414,W/m/K,798.2,"experimental, Wiedemann-Franz: kappa_total - L*T/rho (Kim2015 L(S=65uV/K))",0,experimental,1.0,wf_subtracted,6.36,216.0,F-43m,C1b,Dy/Sb/Ni,"[""Dy"", ""Sb"", ""Ni""]","[[0, 0, 0], [0.5, 0.5, 0.5], [0.25, 0.25, 0.25]]",A,conventional,Starrydata (experimental),10.1103/physrevapplied.14.054046,https://doi.org/10.1103/physrevapplied.14.054046,Starrydata all_curves.csv (release 'latest'),Sci.Rep. 11:13809 (2021) Table S1,https://www.nature.com/articles/s41598-021-92030-4#MOESM1,"Table S1 (DFT-optimized lattice parameter + lowest-energy site assignment), same table as kappa",mp-4510,True,stoichiometric,DyNiSb
DyNiSb,2.662906995703226,W/m/K,822.3,"experimental, Wiedemann-Franz: kappa_total - L*T/rho (Kim2015 L(S=63uV/K))",0,experimental,1.0,wf_subtracted,6.36,216.0,F-43m,C1b,Dy/Sb/Ni,"[""Dy"", ""Sb"", ""Ni""]","[[0, 0, 0], [0.5, 0.5, 0.5], [0.25, 0.25, 0.25]]",A,conventional,Starrydata (experimental),10.1103/physrevapplied.14.054046,https://doi.org/10.1103/physrevapplied.14.054046,Starrydata all_curves.csv (release 'latest'),Sci.Rep. 11:13809 (2021) Table S1,https://www.nature.com/articles/s41598-021-92030-4#MOESM1,"Table S1 (DFT-optimized lattice parameter + lowest-energy site assignment), same table as kappa",mp-4510,True,stoichiometric,DyNiSb
DyNiSb,2.615119056925657,W/m/K,847.1,"experimental, Wiedemann-Franz: kappa_total - L*T/rho (Kim2015 L(S=60uV/K))",0,experimental,1.0,wf_subtracted,6.36,216.0,F-43m,C1b,Dy/Sb/Ni,"[""Dy"", ""Sb"", ""Ni""]","[[0, 0, 0], [0.5, 0.5, 0.5], [0.25, 0.25, 0.25]]",A,conventional,Starrydata (experimental),10.1103/physrevapplied.14.054046,https://doi.org/10.1103/physrevapplied.14.054046,Starrydata all_curves.csv (release 'latest'),Sci.Rep. 11:13809 (2021) Table S1,https://www.nature.com/articles/s41598-021-92030-4#MOESM1,"Table S1 (DFT-optimized lattice parameter + lowest-energy site assignment), same table as kappa",mp-4510,True,stoichiometric,DyNiSb
DyNiSb,2.617540173932152,W/m/K,870.8,"experimental, Wiedemann-Franz: kappa_total - L*T/rho (Kim2015 L(S=58uV/K))",0,experimental,1.0,wf_subtracted,6.36,216.0,F-43m,C1b,Dy/Sb/Ni,"[""Dy"", ""Sb"", ""Ni""]","[[0, 0, 0], [0.5, 0.5, 0.5], [0.25, 0.25, 0.25]]",A,conventional,Starrydata (experimental),10.1103/physrevapplied.14.054046,https://doi.org/10.1103/physrevapplied.14.054046,Starrydata all_curves.csv (release 'latest'),Sci.Rep. 11:13809 (2021) Table S1,https://www.nature.com/articles/s41598-021-92030-4#MOESM1,"Table S1 (DFT-optimized lattice parameter + lowest-energy site assignment), same table as kappa",mp-4510,True,stoichiometric,DyNiSb
DyNiSb,2.6209137116280807,W/m/K,896.1,"experimental, Wiedemann-Franz: kappa_total - L*T/rho (Kim2015 L(S=55uV/K))",0,experimental,1.0,wf_subtracted,6.36,216.0,F-43m,C1b,Dy/Sb/Ni,"[""Dy"", ""Sb"", ""Ni""]","[[0, 0, 0], [0.5, 0.5, 0.5], [0.25, 0.25, 0.25]]",A,conventional,Starrydata (experimental),10.1103/physrevapplied.14.054046,https://doi.org/10.1103/physrevapplied.14.054046,Starrydata all_curves.csv (release 'latest'),Sci.Rep. 11:13809 (2021) Table S1,https://www.nature.com/articles/s41598-021-92030-4#MOESM1,"Table S1 (DFT-optimized lattice parameter + lowest-energy site assignment), same table as kappa",mp-4510,True,stoichiometric,DyNiSb
DyNiSb,2.670406890306664,W/m/K,923.1,"experimental, Wiedemann-Franz: kappa_total - L*T/rho (Kim2015 L(S=52uV/K))",0,experimental,1.0,wf_subtracted,6.36,216.0,F-43m,C1b,Dy/Sb/Ni,"[""Dy"", ""Sb"", ""Ni""]","[[0, 0, 0], [0.5, 0.5, 0.5], [0.25, 0.25, 0.25]]",A,conventional,Starrydata (experimental),10.1103/physrevapplied.14.054046,https://doi.org/10.1103/physrevapplied.14.054046,Starrydata all_curves.csv (release 'latest'),Sci.Rep. 11:13809 (2021) Table S1,https://www.nature.com/articles/s41598-021-92030-4#MOESM1,"Table S1 (DFT-optimized lattice parameter + lowest-energy site assignment), same table as kappa",mp-4510,True,stoichiometric,DyNiSb
DyNiSb,2.693818688948189,W/m/K,947.0,"experimental, Wiedemann-Franz: kappa_total - L*T/rho (Kim2015 L(S=50uV/K))",0,experimental,1.0,wf_subtracted,6.36,216.0,F-43m,C1b,Dy/Sb/Ni,"[""Dy"", ""Sb"", ""Ni""]","[[0, 0, 0], [0.5, 0.5, 0.5], [0.25, 0.25, 0.25]]",A,conventional,Starrydata (experimental),10.1103/physrevapplied.14.054046,https://doi.org/10.1103/physrevapplied.14.054046,Starrydata all_curves.csv (release 'latest'),Sci.Rep. 11:13809 (2021) Table S1,https://www.nature.com/articles/s41598-021-92030-4#MOESM1,"Table S1 (DFT-optimized lattice parameter + lowest-energy site assignment), same table as kappa",mp-4510,True,stoichiometric,DyNiSb
ErBiPd,5.434908731371811,W/m/K,362.9876,"experimental, Wiedemann-Franz: kappa_total - L*T/rho (Kim2015 L(S=81uV/K))",0,experimental,1.0,wf_subtracted,6.7,216.0,F-43m,C1b,Er/Bi/Pd,"[""Er"", ""Bi"", ""Pd""]","[[0, 0, 0], [0.5, 0.5, 0.5], [0.25, 0.25, 0.25]]",A,conventional,Starrydata (experimental),10.1063/1.2196109,https://doi.org/10.1063/1.2196109,Starrydata all_curves.csv (release 'latest'),Sci.Rep. 11:13809 (2021) Table S1,https://www.nature.com/articles/s41598-021-92030-4#MOESM1,"Table S1 (DFT-optimized lattice parameter + lowest-energy site assignment), same table as kappa",mp-1206953,True,stoichiometric,ErBiPd
ErBiPd,5.451127314334813,W/m/K,445.5506,"experimental, Wiedemann-Franz: kappa_total - L*T/rho (Kim2015 L(S=76uV/K))",0,experimental,1.0,wf_subtracted,6.7,216.0,F-43m,C1b,Er/Bi/Pd,"[""Er"", ""Bi"", ""Pd""]","[[0, 0, 0], [0.5, 0.5, 0.5], [0.25, 0.25, 0.25]]",A,conventional,Starrydata (experimental),10.1063/1.2196109,https://doi.org/10.1063/1.2196109,Starrydata all_curves.csv (release 'latest'),Sci.Rep. 11:13809 (2021) Table S1,https://www.nature.com/articles/s41598-021-92030-4#MOESM1,"Table S1 (DFT-optimized lattice parameter + lowest-energy site assignment), same table as kappa",mp-1206953,True,stoichiometric,ErBiPd
ErBiPd,5.465659157335727,W/m/K,498.6032,"experimental, Wiedemann-Franz: kappa_total - L*T/rho (Kim2015 L(S=70uV/K))",0,experimental,1.0,wf_subtracted,6.7,216.0,F-43m,C1b,Er/Bi/Pd,"[""Er"", ""Bi"", ""Pd""]","[[0, 0, 0], [0.5, 0.5, 0.5], [0.25, 0.25, 0.25]]",A,conventional,Starrydata (experimental),10.1063/1.2196109,https://doi.org/10.1063/1.2196109,Starrydata all_curves.csv (release 'latest'),Sci.Rep. 11:13809 (2021) Table S1,https://www.nature.com/articles/s41598-021-92030-4#MOESM1,"Table S1 (DFT-optimized lattice parameter + lowest-energy site assignment), same table as kappa",mp-1206953,True,stoichiometric,ErBiPd
ErBiPd,5.502539209266691,W/m/K,563.4143,"experimental, Wiedemann-Franz: kappa_total - L*T/rho (Kim2015 L(S=65uV/K))",0,experimental,1.0,wf_subtracted,6.7,216.0,F-43m,C1b,Er/Bi/Pd,"[""Er"", ""Bi"", ""Pd""]","[[0, 0, 0], [0.5, 0.5, 0.5], [0.25, 0.25, 0.25]]",A,conventional,Starrydata (experimental),10.1063/1.2196109,https://doi.org/10.1063/1.2196109,Starrydata all_curves.csv (release 'latest'),Sci.Rep. 11:13809 (2021) Table S1,https://www.nature.com/articles/s41598-021-92030-4#MOESM1,"Table S1 (DFT-optimized lattice parameter + lowest-energy site assignment), same table as kappa",mp-1206953,True,stoichiometric,ErBiPd
ErBiPd,5.629769695088881,W/m/K,622.2826,"experimental, Wiedemann-Franz: kappa_total - L*T/rho (Kim2015 L(S=61uV/K))",0,experimental,1.0,wf_subtracted,6.7,216.0,F-43m,C1b,Er/Bi/Pd,"[""Er"", ""Bi"", ""Pd""]","[[0, 0, 0], [0.5, 0.5, 0.5], [0.25, 0.25, 0.25]]",A,conventional,Starrydata (experimental),10.1063/1.2196109,https://doi.org/10.1063/1.2196109,Starrydata all_curves.csv (release 'latest'),Sci.Rep. 11:13809 (2021) Table S1,https://www.nature.com/articles/s41598-021-92030-4#MOESM1,"Table S1 (DFT-optimized lattice parameter + lowest-energy site assignment), same table as kappa",mp-1206953,True,stoichiometric,ErBiPd
ErBiPd,5.428967707980956,W/m/K,693.1126,"experimental, Wiedemann-Franz: kappa_total - L*T/rho (Kim2015 L(S=56uV/K))",0,experimental,1.0,wf_subtracted,6.7,216.0,F-43m,C1b,Er/Bi/Pd,"[""Er"", ""Bi"", ""Pd""]","[[0, 0, 0], [0.5, 0.5, 0.5], [0.25, 0.25, 0.25]]",A,conventional,Starrydata (experimental),10.1063/1.2196109,https://doi.org/10.1063/1.2196109,Starrydata all_curves.csv (release 'latest'),Sci.Rep. 11:13809 (2021) Table S1,https://www.nature.com/articles/s41598-021-92030-4#MOESM1,"Table S1 (DFT-optimized lattice parameter + lowest-energy site assignment), same table as kappa",mp-1206953,True,stoichiometric,ErBiPd
ErBiPd,5.296468428403804,W/m/K,754.9903,"experimental, Wiedemann-Franz: kappa_total - L*T/rho (Kim2015 L(S=51uV/K))",0,experimental,1.0,wf_subtracted,6.7,216.0,F-43m,C1b,Er/Bi/Pd,"[""Er"", ""Bi"", ""Pd""]","[[0, 0, 0], [0.5, 0.5, 0.5], [0.25, 0.25, 0.25]]",A,conventional,Starrydata (experimental),10.1063/1.2196109,https://doi.org/10.1063/1.2196109,Starrydata all_curves.csv (release 'latest'),Sci.Rep. 11:13809 (2021) Table S1,https://www.nature.com/articles/s41598-021-92030-4#MOESM1,"Table S1 (DFT-optimized lattice parameter + lowest-energy site assignment), same table as kappa",mp-1206953,True,stoichiometric,ErBiPd
ErBiPd,5.235000113430758,W/m/K,813.9349,"experimental, Wiedemann-Franz: kappa_total - L*T/rho (Kim2015 L(S=49uV/K))",0,experimental,1.0,wf_subtracted,6.7,216.0,F-43m,C1b,Er/Bi/Pd,"[""Er"", ""Bi"", ""Pd""]","[[0, 0, 0], [0.5, 0.5, 0.5], [0.25, 0.25, 0.25]]",A,conventional,Starrydata (experimental),10.1063/1.2196109,https://doi.org/10.1063/1.2196109,Starrydata all_curves.csv (release 'latest'),Sci.Rep. 11:13809 (2021) Table S1,https://www.nature.com/articles/s41598-021-92030-4#MOESM1,"Table S1 (DFT-optimized lattice parameter + lowest-energy site assignment), same table as kappa",mp-1206953,True,stoichiometric,ErBiPd
ErBiPd,5.27500850593652,W/m/K,864.0289,"experimental, Wiedemann-Franz: kappa_total - L*T/rho (Kim2015 L(S=45uV/K))",0,experimental,1.0,wf_subtracted,6.7,216.0,F-43m,C1b,Er/Bi/Pd,"[""Er"", ""Bi"", ""Pd""]","[[0, 0, 0], [0.5, 0.5, 0.5], [0.25, 0.25, 0.25]]",A,conventional,Starrydata (experimental),10.1063/1.2196109,https://doi.org/10.1063/1.2196109,Starrydata all_curves.csv (release 'latest'),Sci.Rep. 11:13809 (2021) Table S1,https://www.nature.com/articles/s41598-021-92030-4#MOESM1,"Table S1 (DFT-optimized lattice parameter + lowest-energy site assignment), same table as kappa",mp-1206953,True,stoichiometric,ErBiPd
ErBiPd,5.043632321809791,W/m/K,934.9096,"experimental, Wiedemann-Franz: kappa_total - L*T/rho (Kim2015 L(S=41uV/K))",0,experimental,1.0,wf_subtracted,6.7,216.0,F-43m,C1b,Er/Bi/Pd,"[""Er"", ""Bi"", ""Pd""]","[[0, 0, 0], [0.5, 0.5, 0.5], [0.25, 0.25, 0.25]]",A,conventional,Starrydata (experimental),10.1063/1.2196109,https://doi.org/10.1063/1.2196109,Starrydata all_curves.csv (release 'latest'),Sci.Rep. 11:13809 (2021) Table S1,https://www.nature.com/articles/s41598-021-92030-4#MOESM1,"Table S1 (DFT-optimized lattice parameter + lowest-energy site assignment), same table as kappa",mp-1206953,True,stoichiometric,ErBiPd
ErBiPd,4.908259831932599,W/m/K,993.9811,"experimental, Wiedemann-Franz: kappa_total - L*T/rho (Kim2015 L(S=35uV/K))",0,experimental,1.0,wf_subtracted,6.7,216.0,F-43m,C1b,Er/Bi/Pd,"[""Er"", ""Bi"", ""Pd""]","[[0, 0, 0], [0.5, 0.5, 0.5], [0.25, 0.25, 0.25]]",A,conventional,Starrydata (experimental),10.1063/1.2196109,https://doi.org/10.1063/1.2196109,Starrydata all_curves.csv (release 'latest'),Sci.Rep. 11:13809 (2021) Table S1,https://www.nature.com/articles/s41598-021-92030-4#MOESM1,"Table S1 (DFT-optimized lattice parameter + lowest-energy site assignment), same table as kappa",mp-1206953,True,stoichiometric,ErBiPd
ErNiSb,6.938842923532723,W/m/K,203.7,"experimental, Wiedemann-Franz: kappa_total - L*T/rho (Kim2015 L(S=19uV/K))",0,experimental,1.0,wf_subtracted,6.33,216.0,F-43m,C1b,Er/Sb/Ni,"[""Er"", ""Sb"", ""Ni""]","[[0, 0, 0], [0.5, 0.5, 0.5], [0.25, 0.25, 0.25]]",A,conventional,Starrydata (experimental),10.1103/physrevapplied.14.054046,https://doi.org/10.1103/physrevapplied.14.054046,Starrydata all_curves.csv (release 'latest'),Sci.Rep. 11:13809 (2021) Table S1,https://www.nature.com/articles/s41598-021-92030-4#MOESM1,"Table S1 (DFT-optimized lattice parameter + lowest-energy site assignment), same table as kappa",mp-21272,True,stoichiometric,ErNiSb
ErNiSb,6.808655194311639,W/m/K,239.1,"experimental, Wiedemann-Franz: kappa_total - L*T/rho (Kim2015 L(S=33uV/K))",0,experimental,1.0,wf_subtracted,6.33,216.0,F-43m,C1b,Er/Sb/Ni,"[""Er"", ""Sb"", ""Ni""]","[[0, 0, 0], [0.5, 0.5, 0.5], [0.25, 0.25, 0.25]]",A,conventional,Starrydata (experimental),10.1103/physrevapplied.14.054046,https://doi.org/10.1103/physrevapplied.14.054046,Starrydata all_curves.csv (release 'latest'),Sci.Rep. 11:13809 (2021) Table S1,https://www.nature.com/articles/s41598-021-92030-4#MOESM1,"Table S1 (DFT-optimized lattice parameter + lowest-energy site assignment), same table as kappa",mp-21272,True,stoichiometric,ErNiSb
ErNiSb,6.991022860374787,W/m/K,271.4,"experimental, Wiedemann-Franz: kappa_total - L*T/rho (Kim2015 L(S=49uV/K))",0,experimental,1.0,wf_subtracted,6.33,216.0,F-43m,C1b,Er/Sb/Ni,"[""Er"", ""Sb"", ""Ni""]","[[0, 0, 0], [0.5, 0.5, 0.5], [0.25, 0.25, 0.25]]",A,conventional,Starrydata (experimental),10.1103/physrevapplied.14.054046,https://doi.org/10.1103/physrevapplied.14.054046,Starrydata all_curves.csv (release 'latest'),Sci.Rep. 11:13809 (2021) Table S1,https://www.nature.com/articles/s41598-021-92030-4#MOESM1,"Table S1 (DFT-optimized lattice parameter + lowest-energy site assignment), same table as kappa",mp-21272,True,stoichiometric,ErNiSb
ErNiSb,7.353030397298262,W/m/K,294.2,"experimental, Wiedemann-Franz: kappa_total - L*T/rho (Kim2015 L(S=60uV/K))",0,experimental,1.0,wf_subtracted,6.33,216.0,F-43m,C1b,Er/Sb/Ni,"[""Er"", ""Sb"", ""Ni""]","[[0, 0, 0], [0.5, 0.5, 0.5], [0.25, 0.25, 0.25]]",A,conventional,Starrydata (experimental),10.1103/physrevapplied.14.054046,https://doi.org/10.1103/physrevapplied.14.054046,Starrydata all_curves.csv (release 'latest'),Sci.Rep. 11:13809 (2021) Table S1,https://www.nature.com/articles/s41598-021-92030-4#MOESM1,"Table S1 (DFT-optimized lattice parameter + lowest-energy site assignment), same table as kappa",mp-21272,True,stoichiometric,ErNiSb
ErNiSb,4.049451262992338,W/m/K,318.9,"experimental, Wiedemann-Franz: kappa_total - L*T/rho (Kim2015 L(S=70uV/K))",0,experimental,1.0,wf_subtracted,6.33,216.0,F-43m,C1b,Er/Sb/Ni,"[""Er"", ""Sb"", ""Ni""]","[[0, 0, 0], [0.5, 0.5, 0.5], [0.25, 0.25, 0.25]]",A,conventional,Starrydata (experimental),10.1103/physrevapplied.14.054046,https://doi.org/10.1103/physrevapplied.14.054046,Starrydata all_curves.csv (release 'latest'),Sci.Rep. 11:13809 (2021) Table S1,https://www.nature.com/articles/s41598-021-92030-4#MOESM1,"Table S1 (DFT-optimized lattice parameter + lowest-energy site assignment), same table as kappa",mp-21272,True,stoichiometric,ErNiSb
ErNiSb,5.292664900609981,W/m/K,325.8489,"experimental, Wiedemann-Franz: kappa_total - L*T/rho (Kim2015 L(S=259uV/K))",0,experimental,1.0,wf_subtracted,6.33,216.0,F-43m,C1b,Er/Sb/Ni,"[""Er"", ""Sb"", ""Ni""]","[[0, 0, 0], [0.5, 0.5, 0.5], [0.25, 0.25, 0.25]]",A,conventional,Starrydata (experimental),10.1063/1.2769398,https://doi.org/10.1063/1.2769398,Starrydata all_curves.csv (release 'latest'),Sci.Rep. 11:13809 (2021) Table S1,https://www.nature.com/articles/s41598-021-92030-4#MOESM1,"Table S1 (DFT-optimized lattice parameter + lowest-energy site assignment), same table as kappa",mp-21272,True,stoichiometric,ErNiSb
ErNiSb,3.9349309596525,W/m/K,351.0,"experimental, Wiedemann-Franz: kappa_total - L*T/rho (Kim2015 L(S=84uV/K))",0,experimental,1.0,wf_subtracted,6.33,216.0,F-43m,C1b,Er/Sb/Ni,"[""Er"", ""Sb"", ""Ni""]","[[0, 0, 0], [0.5, 0.5, 0.5], [0.25, 0.25, 0.25]]",A,conventional,Starrydata (experimental),10.1103/physrevapplied.14.054046,https://doi.org/10.1103/physrevapplied.14.054046,Starrydata all_curves.csv (release 'latest'),Sci.Rep. 11:13809 (2021) Table S1,https://www.nature.com/articles/s41598-021-92030-4#MOESM1,"Table S1 (DFT-optimized lattice parameter + lowest-energy site assignment), same table as kappa",mp-21272,True,stoichiometric,ErNiSb
ErNiSb,4.5558984038851085,W/m/K,377.0287,"experimental, Wiedemann-Franz: kappa_total - L*T/rho (Kim2015 L(S=269uV/K))",0,experimental,1.0,wf_subtracted,6.33,216.0,F-43m,C1b,Er/Sb/Ni,"[""Er"", ""Sb"", ""Ni""]","[[0, 0, 0], [0.5, 0.5, 0.5], [0.25, 0.25, 0.25]]",A,conventional,Starrydata (experimental),10.1063/1.2769398,https://doi.org/10.1063/1.2769398,Starrydata all_curves.csv (release 'latest'),Sci.Rep. 11:13809 (2021) Table S1,https://www.nature.com/articles/s41598-021-92030-4#MOESM1,"Table S1 (DFT-optimized lattice parameter + lowest-energy site assignment), same table as kappa",mp-21272,True,stoichiometric,ErNiSb
ErNiSb,3.798465603465854,W/m/K,383.3,"experimental, Wiedemann-Franz: kappa_total - L*T/rho (Kim2015 L(S=98uV/K))",0,experimental,1.0,wf_subtracted,6.33,216.0,F-43m,C1b,Er/Sb/Ni,"[""Er"", ""Sb"", ""Ni""]","[[0, 0, 0], [0.5, 0.5, 0.5], [0.25, 0.25, 0.25]]",A,conventional,Starrydata (experimental),10.1103/physrevapplied.14.054046,https://doi.org/10.1103/physrevapplied.14.054046,Starrydata all_curves.csv (release 'latest'),Sci.Rep. 11:13809 (2021) Table S1,https://www.nature.com/articles/s41598-021-92030-4#MOESM1,"Table S1 (DFT-optimized lattice parameter + lowest-energy site assignment), same table as kappa",mp-21272,True,stoichiometric,ErNiSb
ErNiSb,3.700283601074189,W/m/K,415.8,"experimental, Wiedemann-Franz: kappa_total - L*T/rho (Kim2015 L(S=107uV/K))",0,experimental,1.0,wf_subtracted,6.33,216.0,F-43m,C1b,Er/Sb/Ni,"[""Er"", ""Sb"", ""Ni""]","[[0, 0, 0], [0.5, 0.5, 0.5], [0.25, 0.25, 0.25]]",A,conventional,Starrydata (experimental),10.1103/physrevapplied.14.054046,https://doi.org/10.1103/physrevapplied.14.054046,Starrydata all_curves.csv (release 'latest'),Sci.Rep. 11:13809 (2021) Table S1,https://www.nature.com/articles/s41598-021-92030-4#MOESM1,"Table S1 (DFT-optimized lattice parameter + lowest-energy site assignment), same table as kappa",mp-21272,True,stoichiometric,ErNiSb
ErNiSb,3.65167788557142,W/m/K,448.2,"experimental, Wiedemann-Franz: kappa_total - L*T/rho (Kim2015 L(S=113uV/K))",0,experimental,1.0,wf_subtracted,6.33,216.0,F-43m,C1b,Er/Sb/Ni,"[""Er"", ""Sb"", ""Ni""]","[[0, 0, 0], [0.5, 0.5, 0.5], [0.25, 0.25, 0.25]]",A,conventional,Starrydata (experimental),10.1103/physrevapplied.14.054046,https://doi.org/10.1103/physrevapplied.14.054046,Starrydata all_curves.csv (release 'latest'),Sci.Rep. 11:13809 (2021) Table S1,https://www.nature.com/articles/s41598-021-92030-4#MOESM1,"Table S1 (DFT-optimized lattice parameter + lowest-energy site assignment), same table as kappa",mp-21272,True,stoichiometric,ErNiSb
ErNiSb,4.085895384201808,W/m/K,472.8768,"experimental, Wiedemann-Franz: kappa_total - L*T/rho (Kim2015 L(S=278uV/K))",0,experimental,1.0,wf_subtracted,6.33,216.0,F-43m,C1b,Er/Sb/Ni,"[""Er"", ""Sb"", ""Ni""]","[[0, 0, 0], [0.5, 0.5, 0.5], [0.25, 0.25, 0.25]]",A,conventional,Starrydata (experimental),10.1063/1.2769398,https://doi.org/10.1063/1.2769398,Starrydata all_curves.csv (release 'latest'),Sci.Rep. 11:13809 (2021) Table S1,https://www.nature.com/articles/s41598-021-92030-4#MOESM1,"Table S1 (DFT-optimized lattice parameter + lowest-energy site assignment), same table as kappa",mp-21272,True,stoichiometric,ErNiSb
ErNiSb,3.62364580989109,W/m/K,480.4,"experimental, Wiedemann-Franz: kappa_total - L*T/rho (Kim2015 L(S=117uV/K))",0,experimental,1.0,wf_subtracted,6.33,216.0,F-43m,C1b,Er/Sb/Ni,"[""Er"", ""Sb"", ""Ni""]","[[0, 0, 0], [0.5, 0.5, 0.5], [0.25, 0.25, 0.25]]",A,conventional,Starrydata (experimental),10.1103/physrevapplied.14.054046,https://doi.org/10.1103/physrevapplied.14.054046,Starrydata all_curves.csv (release 'latest'),Sci.Rep. 11:13809 (2021) Table S1,https://www.nature.com/articles/s41598-021-92030-4#MOESM1,"Table S1 (DFT-optimized lattice parameter + lowest-energy site assignment), same table as kappa",mp-21272,True,stoichiometric,ErNiSb
ErNiSb,3.621778233922421,W/m/K,512.1,"experimental, Wiedemann-Franz: kappa_total - L*T/rho (Kim2015 L(S=118uV/K))",0,experimental,1.0,wf_subtracted,6.33,216.0,F-43m,C1b,Er/Sb/Ni,"[""Er"", ""Sb"", ""Ni""]","[[0, 0, 0], [0.5, 0.5, 0.5], [0.25, 0.25, 0.25]]",A,conventional,Starrydata (experimental),10.1103/physrevapplied.14.054046,https://doi.org/10.1103/physrevapplied.14.054046,Starrydata all_curves.csv (release 'latest'),Sci.Rep. 11:13809 (2021) Table S1,https://www.nature.com/articles/s41598-021-92030-4#MOESM1,"Table S1 (DFT-optimized lattice parameter + lowest-energy site assignment), same table as kappa",mp-21272,True,stoichiometric,ErNiSb
