Repository: Shivamrandive747/Thermalconductivity_prediction

# Calibrating first-principles lattice thermal conductivity to experiment

**A curated half-Heusler dataset and a validated transfer function.**

Published first-principles transport calculations of lattice thermal conductivity exceed what
laboratories measure for the same compound by a **median factor of 1.55**. That offset is regular
enough to be removed in closed form:

$$\kappa_L^{\mathrm{expt}}(T) \;=\; \kappa_L^{\mathrm{BTE}}(T)\;\min\!\left[c\left(\tfrac{T}{300}\right)^{p},\,1\right],
\qquad c = 0.51,\quad p = 0.80$$

Inside a domain of applicability declared before the validation set was scored, this places

File: data/Target_Materials/HEUSLER_KAPPA_TRAINING_SET.csv (part 6 of 192)
formula,kappa_L,kappa_units,temperature_K,method,method_tier,tier_name,weight,kappa_basis,struct_a_A,struct_spacegroup,struct_sg_symbol,struct_prototype,struct_site_ordering,struct_species,struct_frac_coords,struct_grade,lattice_convention,source,source_doi,source_url,source_location,struct_source,struct_source_url,struct_source_detail,struct_id,struct_same_paper_as_kappa,stoichiometry,parent_formula
ErNiSb,3.6246072188128258,W/m/K,543.5,"experimental, Wiedemann-Franz: kappa_total - L*T/rho (Kim2015 L(S=118uV/K))",0,experimental,1.0,wf_subtracted,6.33,216.0,F-43m,C1b,Er/Sb/Ni,"[""Er"", ""Sb"", ""Ni""]","[[0, 0, 0], [0.5, 0.5, 0.5], [0.25, 0.25, 0.25]]",A,conventional,Starrydata (experimental),10.1103/physrevapplied.14.054046,https://doi.org/10.1103/physrevapplied.14.054046,Starrydata all_curves.csv (release 'latest'),Sci.Rep. 11:13809 (2021) Table S1,https://www.nature.com/articles/s41598-021-92030-4#MOESM1,"Table S1 (DFT-optimized lattice parameter + lowest-energy site assignment), same table as kappa",mp-21272,True,stoichiometric,ErNiSb
ErNiSb,3.774015816924305,W/m/K,572.2272,"experimental, Wiedemann-Franz: kappa_total - L*T/rho (Kim2015 L(S=243uV/K))",0,experimental,1.0,wf_subtracted,6.33,216.0,F-43m,C1b,Er/Sb/Ni,"[""Er"", ""Sb"", ""Ni""]","[[0, 0, 0], [0.5, 0.5, 0.5], [0.25, 0.25, 0.25]]",A,conventional,Starrydata (experimental),10.1063/1.2769398,https://doi.org/10.1063/1.2769398,Starrydata all_curves.csv (release 'latest'),Sci.Rep. 11:13809 (2021) Table S1,https://www.nature.com/articles/s41598-021-92030-4#MOESM1,"Table S1 (DFT-optimized lattice parameter + lowest-energy site assignment), same table as kappa",mp-21272,True,stoichiometric,ErNiSb
ErNiSb,3.637488244171733,W/m/K,574.4,"experimental, Wiedemann-Franz: kappa_total - L*T/rho (Kim2015 L(S=117uV/K))",0,experimental,1.0,wf_subtracted,6.33,216.0,F-43m,C1b,Er/Sb/Ni,"[""Er"", ""Sb"", ""Ni""]","[[0, 0, 0], [0.5, 0.5, 0.5], [0.25, 0.25, 0.25]]",A,conventional,Starrydata (experimental),10.1103/physrevapplied.14.054046,https://doi.org/10.1103/physrevapplied.14.054046,Starrydata all_curves.csv (release 'latest'),Sci.Rep. 11:13809 (2021) Table S1,https://www.nature.com/articles/s41598-021-92030-4#MOESM1,"Table S1 (DFT-optimized lattice parameter + lowest-energy site assignment), same table as kappa",mp-21272,True,stoichiometric,ErNiSb
ErNiSb,3.67474964816638,W/m/K,604.4,"experimental, Wiedemann-Franz: kappa_total - L*T/rho (Kim2015 L(S=115uV/K))",0,experimental,1.0,wf_subtracted,6.33,216.0,F-43m,C1b,Er/Sb/Ni,"[""Er"", ""Sb"", ""Ni""]","[[0, 0, 0], [0.5, 0.5, 0.5], [0.25, 0.25, 0.25]]",A,conventional,Starrydata (experimental),10.1103/physrevapplied.14.054046,https://doi.org/10.1103/physrevapplied.14.054046,Starrydata all_curves.csv (release 'latest'),Sci.Rep. 11:13809 (2021) Table S1,https://www.nature.com/articles/s41598-021-92030-4#MOESM1,"Table S1 (DFT-optimized lattice parameter + lowest-energy site assignment), same table as kappa",mp-21272,True,stoichiometric,ErNiSb
ErNiSb,3.7166128247347054,W/m/K,633.9,"experimental, Wiedemann-Franz: kappa_total - L*T/rho (Kim2015 L(S=112uV/K))",0,experimental,1.0,wf_subtracted,6.33,216.0,F-43m,C1b,Er/Sb/Ni,"[""Er"", ""Sb"", ""Ni""]","[[0, 0, 0], [0.5, 0.5, 0.5], [0.25, 0.25, 0.25]]",A,conventional,Starrydata (experimental),10.1103/physrevapplied.14.054046,https://doi.org/10.1103/physrevapplied.14.054046,Starrydata all_curves.csv (release 'latest'),Sci.Rep. 11:13809 (2021) Table S1,https://www.nature.com/articles/s41598-021-92030-4#MOESM1,"Table S1 (DFT-optimized lattice parameter + lowest-energy site assignment), same table as kappa",mp-21272,True,stoichiometric,ErNiSb
ErNiSb,3.746577222394296,W/m/K,663.2,"experimental, Wiedemann-Franz: kappa_total - L*T/rho (Kim2015 L(S=109uV/K))",0,experimental,1.0,wf_subtracted,6.33,216.0,F-43m,C1b,Er/Sb/Ni,"[""Er"", ""Sb"", ""Ni""]","[[0, 0, 0], [0.5, 0.5, 0.5], [0.25, 0.25, 0.25]]",A,conventional,Starrydata (experimental),10.1103/physrevapplied.14.054046,https://doi.org/10.1103/physrevapplied.14.054046,Starrydata all_curves.csv (release 'latest'),Sci.Rep. 11:13809 (2021) Table S1,https://www.nature.com/articles/s41598-021-92030-4#MOESM1,"Table S1 (DFT-optimized lattice parameter + lowest-energy site assignment), same table as kappa",mp-21272,True,stoichiometric,ErNiSb
ErNiSb,4.101098078921722,W/m/K,675.2528,"experimental, Wiedemann-Franz: kappa_total - L*T/rho (Kim2015 L(S=199uV/K))",0,experimental,1.0,wf_subtracted,6.33,216.0,F-43m,C1b,Er/Sb/Ni,"[""Er"", ""Sb"", ""Ni""]","[[0, 0, 0], [0.5, 0.5, 0.5], [0.25, 0.25, 0.25]]",A,conventional,Starrydata (experimental),10.1063/1.2769398,https://doi.org/10.1063/1.2769398,Starrydata all_curves.csv (release 'latest'),Sci.Rep. 11:13809 (2021) Table S1,https://www.nature.com/articles/s41598-021-92030-4#MOESM1,"Table S1 (DFT-optimized lattice parameter + lowest-energy site assignment), same table as kappa",mp-21272,True,stoichiometric,ErNiSb
ErNiSb,3.7559910828603247,W/m/K,692.5,"experimental, Wiedemann-Franz: kappa_total - L*T/rho (Kim2015 L(S=106uV/K))",0,experimental,1.0,wf_subtracted,6.33,216.0,F-43m,C1b,Er/Sb/Ni,"[""Er"", ""Sb"", ""Ni""]","[[0, 0, 0], [0.5, 0.5, 0.5], [0.25, 0.25, 0.25]]",A,conventional,Starrydata (experimental),10.1103/physrevapplied.14.054046,https://doi.org/10.1103/physrevapplied.14.054046,Starrydata all_curves.csv (release 'latest'),Sci.Rep. 11:13809 (2021) Table S1,https://www.nature.com/articles/s41598-021-92030-4#MOESM1,"Table S1 (DFT-optimized lattice parameter + lowest-energy site assignment), same table as kappa",mp-21272,True,stoichiometric,ErNiSb
ErNiSb,3.7543998987417737,W/m/K,721.8,"experimental, Wiedemann-Franz: kappa_total - L*T/rho (Kim2015 L(S=102uV/K))",0,experimental,1.0,wf_subtracted,6.33,216.0,F-43m,C1b,Er/Sb/Ni,"[""Er"", ""Sb"", ""Ni""]","[[0, 0, 0], [0.5, 0.5, 0.5], [0.25, 0.25, 0.25]]",A,conventional,Starrydata (experimental),10.1103/physrevapplied.14.054046,https://doi.org/10.1103/physrevapplied.14.054046,Starrydata all_curves.csv (release 'latest'),Sci.Rep. 11:13809 (2021) Table S1,https://www.nature.com/articles/s41598-021-92030-4#MOESM1,"Table S1 (DFT-optimized lattice parameter + lowest-energy site assignment), same table as kappa",mp-21272,True,stoichiometric,ErNiSb
ErNiSb,3.7657255830899934,W/m/K,750.9,"experimental, Wiedemann-Franz: kappa_total - L*T/rho (Kim2015 L(S=99uV/K))",0,experimental,1.0,wf_subtracted,6.33,216.0,F-43m,C1b,Er/Sb/Ni,"[""Er"", ""Sb"", ""Ni""]","[[0, 0, 0], [0.5, 0.5, 0.5], [0.25, 0.25, 0.25]]",A,conventional,Starrydata (experimental),10.1103/physrevapplied.14.054046,https://doi.org/10.1103/physrevapplied.14.054046,Starrydata all_curves.csv (release 'latest'),Sci.Rep. 11:13809 (2021) Table S1,https://www.nature.com/articles/s41598-021-92030-4#MOESM1,"Table S1 (DFT-optimized lattice parameter + lowest-energy site assignment), same table as kappa",mp-21272,True,stoichiometric,ErNiSb
ErNiSb,4.828510166475878,W/m/K,775.0226,"experimental, Wiedemann-Franz: kappa_total - L*T/rho (Kim2015 L(S=158uV/K))",0,experimental,1.0,wf_subtracted,6.33,216.0,F-43m,C1b,Er/Sb/Ni,"[""Er"", ""Sb"", ""Ni""]","[[0, 0, 0], [0.5, 0.5, 0.5], [0.25, 0.25, 0.25]]",A,conventional,Starrydata (experimental),10.1063/1.2769398,https://doi.org/10.1063/1.2769398,Starrydata all_curves.csv (release 'latest'),Sci.Rep. 11:13809 (2021) Table S1,https://www.nature.com/articles/s41598-021-92030-4#MOESM1,"Table S1 (DFT-optimized lattice parameter + lowest-energy site assignment), same table as kappa",mp-21272,True,stoichiometric,ErNiSb
ErNiSb,3.806077353358624,W/m/K,779.2,"experimental, Wiedemann-Franz: kappa_total - L*T/rho (Kim2015 L(S=95uV/K))",0,experimental,1.0,wf_subtracted,6.33,216.0,F-43m,C1b,Er/Sb/Ni,"[""Er"", ""Sb"", ""Ni""]","[[0, 0, 0], [0.5, 0.5, 0.5], [0.25, 0.25, 0.25]]",A,conventional,Starrydata (experimental),10.1103/physrevapplied.14.054046,https://doi.org/10.1103/physrevapplied.14.054046,Starrydata all_curves.csv (release 'latest'),Sci.Rep. 11:13809 (2021) Table S1,https://www.nature.com/articles/s41598-021-92030-4#MOESM1,"Table S1 (DFT-optimized lattice parameter + lowest-energy site assignment), same table as kappa",mp-21272,True,stoichiometric,ErNiSb
ErNiSb,3.887669441105584,W/m/K,805.9,"experimental, Wiedemann-Franz: kappa_total - L*T/rho (Kim2015 L(S=92uV/K))",0,experimental,1.0,wf_subtracted,6.33,216.0,F-43m,C1b,Er/Sb/Ni,"[""Er"", ""Sb"", ""Ni""]","[[0, 0, 0], [0.5, 0.5, 0.5], [0.25, 0.25, 0.25]]",A,conventional,Starrydata (experimental),10.1103/physrevapplied.14.054046,https://doi.org/10.1103/physrevapplied.14.054046,Starrydata all_curves.csv (release 'latest'),Sci.Rep. 11:13809 (2021) Table S1,https://www.nature.com/articles/s41598-021-92030-4#MOESM1,"Table S1 (DFT-optimized lattice parameter + lowest-energy site assignment), same table as kappa",mp-21272,True,stoichiometric,ErNiSb
ErNiSb,3.96269559075536,W/m/K,832.6,"experimental, Wiedemann-Franz: kappa_total - L*T/rho (Kim2015 L(S=88uV/K))",0,experimental,1.0,wf_subtracted,6.33,216.0,F-43m,C1b,Er/Sb/Ni,"[""Er"", ""Sb"", ""Ni""]","[[0, 0, 0], [0.5, 0.5, 0.5], [0.25, 0.25, 0.25]]",A,conventional,Starrydata (experimental),10.1103/physrevapplied.14.054046,https://doi.org/10.1103/physrevapplied.14.054046,Starrydata all_curves.csv (release 'latest'),Sci.Rep. 11:13809 (2021) Table S1,https://www.nature.com/articles/s41598-021-92030-4#MOESM1,"Table S1 (DFT-optimized lattice parameter + lowest-energy site assignment), same table as kappa",mp-21272,True,stoichiometric,ErNiSb
ErNiSb,3.992484026934234,W/m/K,860.8,"experimental, Wiedemann-Franz: kappa_total - L*T/rho (Kim2015 L(S=85uV/K))",0,experimental,1.0,wf_subtracted,6.33,216.0,F-43m,C1b,Er/Sb/Ni,"[""Er"", ""Sb"", ""Ni""]","[[0, 0, 0], [0.5, 0.5, 0.5], [0.25, 0.25, 0.25]]",A,conventional,Starrydata (experimental),10.1103/physrevapplied.14.054046,https://doi.org/10.1103/physrevapplied.14.054046,Starrydata all_curves.csv (release 'latest'),Sci.Rep. 11:13809 (2021) Table S1,https://www.nature.com/articles/s41598-021-92030-4#MOESM1,"Table S1 (DFT-optimized lattice parameter + lowest-energy site assignment), same table as kappa",mp-21272,True,stoichiometric,ErNiSb
ErNiSb,5.529851343376731,W/m/K,871.3886,"experimental, Wiedemann-Franz: kappa_total - L*T/rho (Kim2015 L(S=129uV/K))",0,experimental,1.0,wf_subtracted,6.33,216.0,F-43m,C1b,Er/Sb/Ni,"[""Er"", ""Sb"", ""Ni""]","[[0, 0, 0], [0.5, 0.5, 0.5], [0.25, 0.25, 0.25]]",A,conventional,Starrydata (experimental),10.1063/1.2769398,https://doi.org/10.1063/1.2769398,Starrydata all_curves.csv (release 'latest'),Sci.Rep. 11:13809 (2021) Table S1,https://www.nature.com/articles/s41598-021-92030-4#MOESM1,"Table S1 (DFT-optimized lattice parameter + lowest-energy site assignment), same table as kappa",mp-21272,True,stoichiometric,ErNiSb
ErNiSb,4.006386869275243,W/m/K,889.4,"experimental, Wiedemann-Franz: kappa_total - L*T/rho (Kim2015 L(S=81uV/K))",0,experimental,1.0,wf_subtracted,6.33,216.0,F-43m,C1b,Er/Sb/Ni,"[""Er"", ""Sb"", ""Ni""]","[[0, 0, 0], [0.5, 0.5, 0.5], [0.25, 0.25, 0.25]]",A,conventional,Starrydata (experimental),10.1103/physrevapplied.14.054046,https://doi.org/10.1103/physrevapplied.14.054046,Starrydata all_curves.csv (release 'latest'),Sci.Rep. 11:13809 (2021) Table S1,https://www.nature.com/articles/s41598-021-92030-4#MOESM1,"Table S1 (DFT-optimized lattice parameter + lowest-energy site assignment), same table as kappa",mp-21272,True,stoichiometric,ErNiSb
ErNiSb,4.022879750140978,W/m/K,917.7,"experimental, Wiedemann-Franz: kappa_total - L*T/rho (Kim2015 L(S=78uV/K))",0,experimental,1.0,wf_subtracted,6.33,216.0,F-43m,C1b,Er/Sb/Ni,"[""Er"", ""Sb"", ""Ni""]","[[0, 0, 0], [0.5, 0.5, 0.5], [0.25, 0.25, 0.25]]",A,conventional,Starrydata (experimental),10.1103/physrevapplied.14.054046,https://doi.org/10.1103/physrevapplied.14.054046,Starrydata all_curves.csv (release 'latest'),Sci.Rep. 11:13809 (2021) Table S1,https://www.nature.com/articles/s41598-021-92030-4#MOESM1,"Table S1 (DFT-optimized lattice parameter + lowest-energy site assignment), same table as kappa",mp-21272,True,stoichiometric,ErNiSb
ErNiSb,4.084721927157784,W/m/K,945.5,"experimental, Wiedemann-Franz: kappa_total - L*T/rho (Kim2015 L(S=75uV/K))",0,experimental,1.0,wf_subtracted,6.33,216.0,F-43m,C1b,Er/Sb/Ni,"[""Er"", ""Sb"", ""Ni""]","[[0, 0, 0], [0.5, 0.5, 0.5], [0.25, 0.25, 0.25]]",A,conventional,Starrydata (experimental),10.1103/physrevapplied.14.054046,https://doi.org/10.1103/physrevapplied.14.054046,Starrydata all_curves.csv (release 'latest'),Sci.Rep. 11:13809 (2021) Table S1,https://www.nature.com/articles/s41598-021-92030-4#MOESM1,"Table S1 (DFT-optimized lattice parameter + lowest-energy site assignment), same table as kappa",mp-21272,True,stoichiometric,ErNiSb
ErNiSb,6.381286723189528,W/m/K,972.9713,"experimental, Wiedemann-Franz: kappa_total - L*T/rho (Kim2015 L(S=108uV/K))",0,experimental,1.0,wf_subtracted,6.33,216.0,F-43m,C1b,Er/Sb/Ni,"[""Er"", ""Sb"", ""Ni""]","[[0, 0, 0], [0.5, 0.5, 0.5], [0.25, 0.25, 0.25]]",A,conventional,Starrydata (experimental),10.1063/1.2769398,https://doi.org/10.1063/1.2769398,Starrydata all_curves.csv (release 'latest'),Sci.Rep. 11:13809 (2021) Table S1,https://www.nature.com/articles/s41598-021-92030-4#MOESM1,"Table S1 (DFT-optimized lattice parameter + lowest-energy site assignment), same table as kappa",mp-21272,True,stoichiometric,ErNiSb
ErSbPd,2.109281511836977,W/m/K,200.9,"experimental, Wiedemann-Franz: kappa_total - L*T/rho (Kim2015 L(S=28uV/K))",0,experimental,1.0,wf_subtracted,6.57,216.0,F-43m,C1b,Er/Sb/Pd,"[""Er"", ""Sb"", ""Pd""]","[[0, 0, 0], [0.5, 0.5, 0.5], [0.25, 0.25, 0.25]]",A,conventional,Starrydata (experimental),10.1088/1361-6463/aac567,https://doi.org/10.1088/1361-6463/aac567,Starrydata all_curves.csv (release 'latest'),Sci.Rep. 11:13809 (2021) Table S1,https://www.nature.com/articles/s41598-021-92030-4#MOESM1,"Table S1 (DFT-optimized lattice parameter + lowest-energy site assignment), same table as kappa",mp-11836,True,stoichiometric,ErSbPd
ErSbPd,2.117187648828388,W/m/K,208.4,"experimental, Wiedemann-Franz: kappa_total - L*T/rho (Kim2015 L(S=29uV/K))",0,experimental,1.0,wf_subtracted,6.57,216.0,F-43m,C1b,Er/Sb/Pd,"[""Er"", ""Sb"", ""Pd""]","[[0, 0, 0], [0.5, 0.5, 0.5], [0.25, 0.25, 0.25]]",A,conventional,Starrydata (experimental),10.1088/1361-6463/aac567,https://doi.org/10.1088/1361-6463/aac567,Starrydata all_curves.csv (release 'latest'),Sci.Rep. 11:13809 (2021) Table S1,https://www.nature.com/articles/s41598-021-92030-4#MOESM1,"Table S1 (DFT-optimized lattice parameter + lowest-energy site assignment), same table as kappa",mp-11836,True,stoichiometric,ErSbPd
ErSbPd,2.128093502327413,W/m/K,215.9,"experimental, Wiedemann-Franz: kappa_total - L*T/rho (Kim2015 L(S=30uV/K))",0,experimental,1.0,wf_subtracted,6.57,216.0,F-43m,C1b,Er/Sb/Pd,"[""Er"", ""Sb"", ""Pd""]","[[0, 0, 0], [0.5, 0.5, 0.5], [0.25, 0.25, 0.25]]",A,conventional,Starrydata (experimental),10.1088/1361-6463/aac567,https://doi.org/10.1088/1361-6463/aac567,Starrydata all_curves.csv (release 'latest'),Sci.Rep. 11:13809 (2021) Table S1,https://www.nature.com/articles/s41598-021-92030-4#MOESM1,"Table S1 (DFT-optimized lattice parameter + lowest-energy site assignment), same table as kappa",mp-11836,True,stoichiometric,ErSbPd
ErSbPd,2.1480012250781098,W/m/K,223.3,"experimental, Wiedemann-Franz: kappa_total - L*T/rho (Kim2015 L(S=31uV/K))",0,experimental,1.0,wf_subtracted,6.57,216.0,F-43m,C1b,Er/Sb/Pd,"[""Er"", ""Sb"", ""Pd""]","[[0, 0, 0], [0.5, 0.5, 0.5], [0.25, 0.25, 0.25]]",A,conventional,Starrydata (experimental),10.1088/1361-6463/aac567,https://doi.org/10.1088/1361-6463/aac567,Starrydata all_curves.csv (release 'latest'),Sci.Rep. 11:13809 (2021) Table S1,https://www.nature.com/articles/s41598-021-92030-4#MOESM1,"Table S1 (DFT-optimized lattice parameter + lowest-energy site assignment), same table as kappa",mp-11836,True,stoichiometric,ErSbPd
ErSbPd,2.154903937332468,W/m/K,230.8,"experimental, Wiedemann-Franz: kappa_total - L*T/rho (Kim2015 L(S=32uV/K))",0,experimental,1.0,wf_subtracted,6.57,216.0,F-43m,C1b,Er/Sb/Pd,"[""Er"", ""Sb"", ""Pd""]","[[0, 0, 0], [0.5, 0.5, 0.5], [0.25, 0.25, 0.25]]",A,conventional,Starrydata (experimental),10.1088/1361-6463/aac567,https://doi.org/10.1088/1361-6463/aac567,Starrydata all_curves.csv (release 'latest'),Sci.Rep. 11:13809 (2021) Table S1,https://www.nature.com/articles/s41598-021-92030-4#MOESM1,"Table S1 (DFT-optimized lattice parameter + lowest-energy site assignment), same table as kappa",mp-11836,True,stoichiometric,ErSbPd
ErSbPd,2.148801441983975,W/m/K,238.4,"experimental, Wiedemann-Franz: kappa_total - L*T/rho (Kim2015 L(S=32uV/K))",0,experimental,1.0,wf_subtracted,6.57,216.0,F-43m,C1b,Er/Sb/Pd,"[""Er"", ""Sb"", ""Pd""]","[[0, 0, 0], [0.5, 0.5, 0.5], [0.25, 0.25, 0.25]]",A,conventional,Starrydata (experimental),10.1088/1361-6463/aac567,https://doi.org/10.1088/1361-6463/aac567,Starrydata all_curves.csv (release 'latest'),Sci.Rep. 11:13809 (2021) Table S1,https://www.nature.com/articles/s41598-021-92030-4#MOESM1,"Table S1 (DFT-optimized lattice parameter + lowest-energy site assignment), same table as kappa",mp-11836,True,stoichiometric,ErSbPd
ErSbPd,2.145705210737223,W/m/K,245.9,"experimental, Wiedemann-Franz: kappa_total - L*T/rho (Kim2015 L(S=33uV/K))",0,experimental,1.0,wf_subtracted,6.57,216.0,F-43m,C1b,Er/Sb/Pd,"[""Er"", ""Sb"", ""Pd""]","[[0, 0, 0], [0.5, 0.5, 0.5], [0.25, 0.25, 0.25]]",A,conventional,Starrydata (experimental),10.1088/1361-6463/aac567,https://doi.org/10.1088/1361-6463/aac567,Starrydata all_curves.csv (release 'latest'),Sci.Rep. 11:13809 (2021) Table S1,https://www.nature.com/articles/s41598-021-92030-4#MOESM1,"Table S1 (DFT-optimized lattice parameter + lowest-energy site assignment), same table as kappa",mp-11836,True,stoichiometric,ErSbPd
ErSbPd,2.1576167705810727,W/m/K,253.4,"experimental, Wiedemann-Franz: kappa_total - L*T/rho (Kim2015 L(S=34uV/K))",0,experimental,1.0,wf_subtracted,6.57,216.0,F-43m,C1b,Er/Sb/Pd,"[""Er"", ""Sb"", ""Pd""]","[[0, 0, 0], [0.5, 0.5, 0.5], [0.25, 0.25, 0.25]]",A,conventional,Starrydata (experimental),10.1088/1361-6463/aac567,https://doi.org/10.1088/1361-6463/aac567,Starrydata all_curves.csv (release 'latest'),Sci.Rep. 11:13809 (2021) Table S1,https://www.nature.com/articles/s41598-021-92030-4#MOESM1,"Table S1 (DFT-optimized lattice parameter + lowest-energy site assignment), same table as kappa",mp-11836,True,stoichiometric,ErSbPd
ErSbPd,2.176531683825083,W/m/K,260.8,"experimental, Wiedemann-Franz: kappa_total - L*T/rho (Kim2015 L(S=36uV/K))",0,experimental,1.0,wf_subtracted,6.57,216.0,F-43m,C1b,Er/Sb/Pd,"[""Er"", ""Sb"", ""Pd""]","[[0, 0, 0], [0.5, 0.5, 0.5], [0.25, 0.25, 0.25]]",A,conventional,Starrydata (experimental),10.1088/1361-6463/aac567,https://doi.org/10.1088/1361-6463/aac567,Starrydata all_curves.csv (release 'latest'),Sci.Rep. 11:13809 (2021) Table S1,https://www.nature.com/articles/s41598-021-92030-4#MOESM1,"Table S1 (DFT-optimized lattice parameter + lowest-energy site assignment), same table as kappa",mp-11836,True,stoichiometric,ErSbPd
ErSbPd,2.201448198523412,W/m/K,268.1,"experimental, Wiedemann-Franz: kappa_total - L*T/rho (Kim2015 L(S=38uV/K))",0,experimental,1.0,wf_subtracted,6.57,216.0,F-43m,C1b,Er/Sb/Pd,"[""Er"", ""Sb"", ""Pd""]","[[0, 0, 0], [0.5, 0.5, 0.5], [0.25, 0.25, 0.25]]",A,conventional,Starrydata (experimental),10.1088/1361-6463/aac567,https://doi.org/10.1088/1361-6463/aac567,Starrydata all_curves.csv (release 'latest'),Sci.Rep. 11:13809 (2021) Table S1,https://www.nature.com/articles/s41598-021-92030-4#MOESM1,"Table S1 (DFT-optimized lattice parameter + lowest-energy site assignment), same table as kappa",mp-11836,True,stoichiometric,ErSbPd
ErSbPd,2.2173606602427403,W/m/K,275.6,"experimental, Wiedemann-Franz: kappa_total - L*T/rho (Kim2015 L(S=40uV/K))",0,experimental,1.0,wf_subtracted,6.57,216.0,F-43m,C1b,Er/Sb/Pd,"[""Er"", ""Sb"", ""Pd""]","[[0, 0, 0], [0.5, 0.5, 0.5], [0.25, 0.25, 0.25]]",A,conventional,Starrydata (experimental),10.1088/1361-6463/aac567,https://doi.org/10.1088/1361-6463/aac567,Starrydata all_curves.csv (release 'latest'),Sci.Rep. 11:13809 (2021) Table S1,https://www.nature.com/articles/s41598-021-92030-4#MOESM1,"Table S1 (DFT-optimized lattice parameter + lowest-energy site assignment), same table as kappa",mp-11836,True,stoichiometric,ErSbPd
ErSbPd,2.2502797610165715,W/m/K,282.8,"experimental, Wiedemann-Franz: kappa_total - L*T/rho (Kim2015 L(S=42uV/K))",0,experimental,1.0,wf_subtracted,6.57,216.0,F-43m,C1b,Er/Sb/Pd,"[""Er"", ""Sb"", ""Pd""]","[[0, 0, 0], [0.5, 0.5, 0.5], [0.25, 0.25, 0.25]]",A,conventional,Starrydata (experimental),10.1088/1361-6463/aac567,https://doi.org/10.1088/1361-6463/aac567,Starrydata all_curves.csv (release 'latest'),Sci.Rep. 11:13809 (2021) Table S1,https://www.nature.com/articles/s41598-021-92030-4#MOESM1,"Table S1 (DFT-optimized lattice parameter + lowest-energy site assignment), same table as kappa",mp-11836,True,stoichiometric,ErSbPd
ErSbPd,2.2942064870467926,W/m/K,289.8,"experimental, Wiedemann-Franz: kappa_total - L*T/rho (Kim2015 L(S=44uV/K))",0,experimental,1.0,wf_subtracted,6.57,216.0,F-43m,C1b,Er/Sb/Pd,"[""Er"", ""Sb"", ""Pd""]","[[0, 0, 0], [0.5, 0.5, 0.5], [0.25, 0.25, 0.25]]",A,conventional,Starrydata (experimental),10.1088/1361-6463/aac567,https://doi.org/10.1088/1361-6463/aac567,Starrydata all_curves.csv (release 'latest'),Sci.Rep. 11:13809 (2021) Table S1,https://www.nature.com/articles/s41598-021-92030-4#MOESM1,"Table S1 (DFT-optimized lattice parameter + lowest-energy site assignment), same table as kappa",mp-11836,True,stoichiometric,ErSbPd
ErSbPd,2.340135632504262,W/m/K,296.7,"experimental, Wiedemann-Franz: kappa_total - L*T/rho (Kim2015 L(S=47uV/K))",0,experimental,1.0,wf_subtracted,6.57,216.0,F-43m,C1b,Er/Sb/Pd,"[""Er"", ""Sb"", ""Pd""]","[[0, 0, 0], [0.5, 0.5, 0.5], [0.25, 0.25, 0.25]]",A,conventional,Starrydata (experimental),10.1088/1361-6463/aac567,https://doi.org/10.1088/1361-6463/aac567,Starrydata all_curves.csv (release 'latest'),Sci.Rep. 11:13809 (2021) Table S1,https://www.nature.com/articles/s41598-021-92030-4#MOESM1,"Table S1 (DFT-optimized lattice parameter + lowest-energy site assignment), same table as kappa",mp-11836,True,stoichiometric,ErSbPd
ErSbPd,4.795804488212416,W/m/K,363.9273,"experimental, Wiedemann-Franz: kappa_total - L*T/rho (Kim2015 L(S=243uV/K))",0,experimental,1.0,wf_subtracted,6.57,216.0,F-43m,C1b,Er/Sb/Pd,"[""Er"", ""Sb"", ""Pd""]","[[0, 0, 0], [0.5, 0.5, 0.5], [0.25, 0.25, 0.25]]",A,conventional,Starrydata (experimental),10.1063/1.2196109,https://doi.org/10.1063/1.2196109,Starrydata all_curves.csv (release 'latest'),Sci.Rep. 11:13809 (2021) Table S1,https://www.nature.com/articles/s41598-021-92030-4#MOESM1,"Table S1 (DFT-optimized lattice parameter + lowest-energy site assignment), same table as kappa",mp-11836,True,stoichiometric,ErSbPd
ErSbPd,4.926602897389111,W/m/K,422.9988,"experimental, Wiedemann-Franz: kappa_total - L*T/rho (Kim2015 L(S=240uV/K))",0,experimental,1.0,wf_subtracted,6.57,216.0,F-43m,C1b,Er/Sb/Pd,"[""Er"", ""Sb"", ""Pd""]","[[0, 0, 0], [0.5, 0.5, 0.5], [0.25, 0.25, 0.25]]",A,conventional,Starrydata (experimental),10.1063/1.2196109,https://doi.org/10.1063/1.2196109,Starrydata all_curves.csv (release 'latest'),Sci.Rep. 11:13809 (2021) Table S1,https://www.nature.com/articles/s41598-021-92030-4#MOESM1,"Table S1 (DFT-optimized lattice parameter + lowest-energy site assignment), same table as kappa",mp-11836,True,stoichiometric,ErSbPd
ErSbPd,5.239878847050671,W/m/K,487.8606,"experimental, Wiedemann-Franz: kappa_total - L*T/rho (Kim2015 L(S=220uV/K))",0,experimental,1.0,wf_subtracted,6.57,216.0,F-43m,C1b,Er/Sb/Pd,"[""Er"", ""Sb"", ""Pd""]","[[0, 0, 0], [0.5, 0.5, 0.5], [0.25, 0.25, 0.25]]",A,conventional,Starrydata (experimental),10.1063/1.2196109,https://doi.org/10.1063/1.2196109,Starrydata all_curves.csv (release 'latest'),Sci.Rep. 11:13809 (2021) Table S1,https://www.nature.com/articles/s41598-021-92030-4#MOESM1,"Table S1 (DFT-optimized lattice parameter + lowest-energy site assignment), same table as kappa",mp-11836,True,stoichiometric,ErSbPd
ErSbPd,5.51590644720376,W/m/K,558.6144,"experimental, Wiedemann-Franz: kappa_total - L*T/rho (Kim2015 L(S=184uV/K))",0,experimental,1.0,wf_subtracted,6.57,216.0,F-43m,C1b,Er/Sb/Pd,"[""Er"", ""Sb"", ""Pd""]","[[0, 0, 0], [0.5, 0.5, 0.5], [0.25, 0.25, 0.25]]",A,conventional,Starrydata (experimental),10.1063/1.2196109,https://doi.org/10.1063/1.2196109,Starrydata all_curves.csv (release 'latest'),Sci.Rep. 11:13809 (2021) Table S1,https://www.nature.com/articles/s41598-021-92030-4#MOESM1,"Table S1 (DFT-optimized lattice parameter + lowest-energy site assignment), same table as kappa",mp-11836,True,stoichiometric,ErSbPd
ErSbPd,5.785405907419336,W/m/K,623.4254,"experimental, Wiedemann-Franz: kappa_total - L*T/rho (Kim2015 L(S=161uV/K))",0,experimental,1.0,wf_subtracted,6.57,216.0,F-43m,C1b,Er/Sb/Pd,"[""Er"", ""Sb"", ""Pd""]","[[0, 0, 0], [0.5, 0.5, 0.5], [0.25, 0.25, 0.25]]",A,conventional,Starrydata (experimental),10.1063/1.2196109,https://doi.org/10.1063/1.2196109,Starrydata all_curves.csv (release 'latest'),Sci.Rep. 11:13809 (2021) Table S1,https://www.nature.com/articles/s41598-021-92030-4#MOESM1,"Table S1 (DFT-optimized lattice parameter + lowest-energy site assignment), same table as kappa",mp-11836,True,stoichiometric,ErSbPd
ErSbPd,6.149331630217407,W/m/K,685.2016,"experimental, Wiedemann-Franz: kappa_total - L*T/rho (Kim2015 L(S=143uV/K))",0,experimental,1.0,wf_subtracted,6.57,216.0,F-43m,C1b,Er/Sb/Pd,"[""Er"", ""Sb"", ""Pd""]","[[0, 0, 0], [0.5, 0.5, 0.5], [0.25, 0.25, 0.25]]",A,conventional,Starrydata (experimental),10.1063/1.2196109,https://doi.org/10.1063/1.2196109,Starrydata all_curves.csv (release 'latest'),Sci.Rep. 11:13809 (2021) Table S1,https://www.nature.com/articles/s41598-021-92030-4#MOESM1,"Table S1 (DFT-optimized lattice parameter + lowest-energy site assignment), same table as kappa",mp-11836,True,stoichiometric,ErSbPd
ErSbPd,6.233842994095227,W/m/K,738.2543,"experimental, Wiedemann-Franz: kappa_total - L*T/rho (Kim2015 L(S=130uV/K))",0,experimental,1.0,wf_subtracted,6.57,216.0,F-43m,C1b,Er/Sb/Pd,"[""Er"", ""Sb"", ""Pd""]","[[0, 0, 0], [0.5, 0.5, 0.5], [0.25, 0.25, 0.25]]",A,conventional,Starrydata (experimental),10.1063/1.2196109,https://doi.org/10.1063/1.2196109,Starrydata all_curves.csv (release 'latest'),Sci.Rep. 11:13809 (2021) Table S1,https://www.nature.com/articles/s41598-021-92030-4#MOESM1,"Table S1 (DFT-optimized lattice parameter + lowest-energy site assignment), same table as kappa",mp-11836,True,stoichiometric,ErSbPd
ErSbPd,6.38805140505187,W/m/K,803.0399,"experimental, Wiedemann-Franz: kappa_total - L*T/rho (Kim2015 L(S=118uV/K))",0,experimental,1.0,wf_subtracted,6.57,216.0,F-43m,C1b,Er/Sb/Pd,"[""Er"", ""Sb"", ""Pd""]","[[0, 0, 0], [0.5, 0.5, 0.5], [0.25, 0.25, 0.25]]",A,conventional,Starrydata (experimental),10.1063/1.2196109,https://doi.org/10.1063/1.2196109,Starrydata all_curves.csv (release 'latest'),Sci.Rep. 11:13809 (2021) Table S1,https://www.nature.com/articles/s41598-021-92030-4#MOESM1,"Table S1 (DFT-optimized lattice parameter + lowest-energy site assignment), same table as kappa",mp-11836,True,stoichiometric,ErSbPd
ErSbPd,6.465676286170794,W/m/K,864.8923,"experimental, Wiedemann-Franz: kappa_total - L*T/rho (Kim2015 L(S=105uV/K))",0,experimental,1.0,wf_subtracted,6.57,216.0,F-43m,C1b,Er/Sb/Pd,"[""Er"", ""Sb"", ""Pd""]","[[0, 0, 0], [0.5, 0.5, 0.5], [0.25, 0.25, 0.25]]",A,conventional,Starrydata (experimental),10.1063/1.2196109,https://doi.org/10.1063/1.2196109,Starrydata all_curves.csv (release 'latest'),Sci.Rep. 11:13809 (2021) Table S1,https://www.nature.com/articles/s41598-021-92030-4#MOESM1,"Table S1 (DFT-optimized lattice parameter + lowest-energy site assignment), same table as kappa",mp-11836,True,stoichiometric,ErSbPd
ErSbPd,6.40877485899318,W/m/K,926.8209,"experimental, Wiedemann-Franz: kappa_total - L*T/rho (Kim2015 L(S=97uV/K))",0,experimental,1.0,wf_subtracted,6.57,216.0,F-43m,C1b,Er/Sb/Pd,"[""Er"", ""Sb"", ""Pd""]","[[0, 0, 0], [0.5, 0.5, 0.5], [0.25, 0.25, 0.25]]",A,conventional,Starrydata (experimental),10.1063/1.2196109,https://doi.org/10.1063/1.2196109,Starrydata all_curves.csv (release 'latest'),Sci.Rep. 11:13809 (2021) Table S1,https://www.nature.com/articles/s41598-021-92030-4#MOESM1,"Table S1 (DFT-optimized lattice parameter + lowest-energy site assignment), same table as kappa",mp-11836,True,stoichiometric,ErSbPd
ErSbPd,6.181769492017292,W/m/K,988.8257,"experimental, Wiedemann-Franz: kappa_total - L*T/rho (Kim2015 L(S=88uV/K))",0,experimental,1.0,wf_subtracted,6.57,216.0,F-43m,C1b,Er/Sb/Pd,"[""Er"", ""Sb"", ""Pd""]","[[0, 0, 0], [0.5, 0.5, 0.5], [0.25, 0.25, 0.25]]",A,conventional,Starrydata (experimental),10.1063/1.2196109,https://doi.org/10.1063/1.2196109,Starrydata all_curves.csv (release 'latest'),Sci.Rep. 11:13809 (2021) Table S1,https://www.nature.com/articles/s41598-021-92030-4#MOESM1,"Table S1 (DFT-optimized lattice parameter + lowest-energy site assignment), same table as kappa",mp-11836,True,stoichiometric,ErSbPd
GdBiPd,3.533854202554079,W/m/K,327.3171,"experimental, Wiedemann-Franz: kappa_total - L*T/rho (Kim2015 L(S=94uV/K))",0,experimental,1.0,wf_subtracted,6.77,216.0,F-43m,C1b,Gd/Bi/Pd,"[""Gd"", ""Bi"", ""Pd""]","[[0, 0, 0], [0.5, 0.5, 0.5], [0.25, 0.25, 0.25]]",A,conventional,Starrydata (experimental),10.2320/matertrans.e-mra2007807,https://doi.org/10.2320/matertrans.e-mra2007807,Starrydata all_curves.csv (release 'latest'),Sci.Rep. 11:13809 (2021) Table S1,https://www.nature.com/articles/s41598-021-92030-4#MOESM1,"Table S1 (DFT-optimized lattice parameter + lowest-energy site assignment), same table as kappa",mp-1076916,True,stoichiometric,GdBiPd
GdBiPd,3.53637349608809,W/m/K,372.1946,"experimental, Wiedemann-Franz: kappa_total - L*T/rho (Kim2015 L(S=89uV/K))",0,experimental,1.0,wf_subtracted,6.77,216.0,F-43m,C1b,Gd/Bi/Pd,"[""Gd"", ""Bi"", ""Pd""]","[[0, 0, 0], [0.5, 0.5, 0.5], [0.25, 0.25, 0.25]]",A,conventional,Starrydata (experimental),10.2320/matertrans.e-mra2007807,https://doi.org/10.2320/matertrans.e-mra2007807,Starrydata all_curves.csv (release 'latest'),Sci.Rep. 11:13809 (2021) Table S1,https://www.nature.com/articles/s41598-021-92030-4#MOESM1,"Table S1 (DFT-optimized lattice parameter + lowest-energy site assignment), same table as kappa",mp-1076916,True,stoichiometric,GdBiPd
GdBiPd,3.5611187458924185,W/m/K,420.5462,"experimental, Wiedemann-Franz: kappa_total - L*T/rho (Kim2015 L(S=85uV/K))",0,experimental,1.0,wf_subtracted,6.77,216.0,F-43m,C1b,Gd/Bi/Pd,"[""Gd"", ""Bi"", ""Pd""]","[[0, 0, 0], [0.5, 0.5, 0.5], [0.25, 0.25, 0.25]]",A,conventional,Starrydata (experimental),10.2320/matertrans.e-mra2007807,https://doi.org/10.2320/matertrans.e-mra2007807,Starrydata all_curves.csv (release 'latest'),Sci.Rep. 11:13809 (2021) Table S1,https://www.nature.com/articles/s41598-021-92030-4#MOESM1,"Table S1 (DFT-optimized lattice parameter + lowest-energy site assignment), same table as kappa",mp-1076916,True,stoichiometric,GdBiPd
GdBiPd,3.6832503915538126,W/m/K,465.4885,"experimental, Wiedemann-Franz: kappa_total - L*T/rho (Kim2015 L(S=80uV/K))",0,experimental,1.0,wf_subtracted,6.77,216.0,F-43m,C1b,Gd/Bi/Pd,"[""Gd"", ""Bi"", ""Pd""]","[[0, 0, 0], [0.5, 0.5, 0.5], [0.25, 0.25, 0.25]]",A,conventional,Starrydata (experimental),10.2320/matertrans.e-mra2007807,https://doi.org/10.2320/matertrans.e-mra2007807,Starrydata all_curves.csv (release 'latest'),Sci.Rep. 11:13809 (2021) Table S1,https://www.nature.com/articles/s41598-021-92030-4#MOESM1,"Table S1 (DFT-optimized lattice parameter + lowest-energy site assignment), same table as kappa",mp-1076916,True,stoichiometric,GdBiPd
GdBiPd,3.6833715726036713,W/m/K,515.5771,"experimental, Wiedemann-Franz: kappa_total - L*T/rho (Kim2015 L(S=74uV/K))",0,experimental,1.0,wf_subtracted,6.77,216.0,F-43m,C1b,Gd/Bi/Pd,"[""Gd"", ""Bi"", ""Pd""]","[[0, 0, 0], [0.5, 0.5, 0.5], [0.25, 0.25, 0.25]]",A,conventional,Starrydata (experimental),10.2320/matertrans.e-mra2007807,https://doi.org/10.2320/matertrans.e-mra2007807,Starrydata all_curves.csv (release 'latest'),Sci.Rep. 11:13809 (2021) Table S1,https://www.nature.com/articles/s41598-021-92030-4#MOESM1,"Table S1 (DFT-optimized lattice parameter + lowest-energy site assignment), same table as kappa",mp-1076916,True,stoichiometric,GdBiPd
GdBiPd,3.773094673085259,W/m/K,567.4286,"experimental, Wiedemann-Franz: kappa_total - L*T/rho (Kim2015 L(S=69uV/K))",0,experimental,1.0,wf_subtracted,6.77,216.0,F-43m,C1b,Gd/Bi/Pd,"[""Gd"", ""Bi"", ""Pd""]","[[0, 0, 0], [0.5, 0.5, 0.5], [0.25, 0.25, 0.25]]",A,conventional,Starrydata (experimental),10.2320/matertrans.e-mra2007807,https://doi.org/10.2320/matertrans.e-mra2007807,Starrydata all_curves.csv (release 'latest'),Sci.Rep. 11:13809 (2021) Table S1,https://www.nature.com/articles/s41598-021-92030-4#MOESM1,"Table S1 (DFT-optimized lattice parameter + lowest-energy site assignment), same table as kappa",mp-1076916,True,stoichiometric,GdBiPd
GdBiPd,3.890110697128256,W/m/K,615.845,"experimental, Wiedemann-Franz: kappa_total - L*T/rho (Kim2015 L(S=65uV/K))",0,experimental,1.0,wf_subtracted,6.77,216.0,F-43m,C1b,Gd/Bi/Pd,"[""Gd"", ""Bi"", ""Pd""]","[[0, 0, 0], [0.5, 0.5, 0.5], [0.25, 0.25, 0.25]]",A,conventional,Starrydata (experimental),10.2320/matertrans.e-mra2007807,https://doi.org/10.2320/matertrans.e-mra2007807,Starrydata all_curves.csv (release 'latest'),Sci.Rep. 11:13809 (2021) Table S1,https://www.nature.com/articles/s41598-021-92030-4#MOESM1,"Table S1 (DFT-optimized lattice parameter + lowest-energy site assignment), same table as kappa",mp-1076916,True,stoichiometric,GdBiPd
GdBiPd,3.9915954814109047,W/m/K,664.2613,"experimental, Wiedemann-Franz: kappa_total - L*T/rho (Kim2015 L(S=62uV/K))",0,experimental,1.0,wf_subtracted,6.77,216.0,F-43m,C1b,Gd/Bi/Pd,"[""Gd"", ""Bi"", ""Pd""]","[[0, 0, 0], [0.5, 0.5, 0.5], [0.25, 0.25, 0.25]]",A,conventional,Starrydata (experimental),10.2320/matertrans.e-mra2007807,https://doi.org/10.2320/matertrans.e-mra2007807,Starrydata all_curves.csv (release 'latest'),Sci.Rep. 11:13809 (2021) Table S1,https://www.nature.com/articles/s41598-021-92030-4#MOESM1,"Table S1 (DFT-optimized lattice parameter + lowest-energy site assignment), same table as kappa",mp-1076916,True,stoichiometric,GdBiPd
GdBiPd,3.976779617519647,W/m/K,714.4147,"experimental, Wiedemann-Franz: kappa_total - L*T/rho (Kim2015 L(S=60uV/K))",0,experimental,1.0,wf_subtracted,6.77,216.0,F-43m,C1b,Gd/Bi/Pd,"[""Gd"", ""Bi"", ""Pd""]","[[0, 0, 0], [0.5, 0.5, 0.5], [0.25, 0.25, 0.25]]",A,conventional,Starrydata (experimental),10.2320/matertrans.e-mra2007807,https://doi.org/10.2320/matertrans.e-mra2007807,Starrydata all_curves.csv (release 'latest'),Sci.Rep. 11:13809 (2021) Table S1,https://www.nature.com/articles/s41598-021-92030-4#MOESM1,"Table S1 (DFT-optimized lattice parameter + lowest-energy site assignment), same table as kappa",mp-1076916,True,stoichiometric,GdBiPd
GdBiPd,3.7823233868775343,W/m/K,767.9644,"experimental, Wiedemann-Franz: kappa_total - L*T/rho (Kim2015 L(S=57uV/K))",0,experimental,1.0,wf_subtracted,6.77,216.0,F-43m,C1b,Gd/Bi/Pd,"[""Gd"", ""Bi"", ""Pd""]","[[0, 0, 0], [0.5, 0.5, 0.5], [0.25, 0.25, 0.25]]",A,conventional,Starrydata (experimental),10.2320/matertrans.e-mra2007807,https://doi.org/10.2320/matertrans.e-mra2007807,Starrydata all_curves.csv (release 'latest'),Sci.Rep. 11:13809 (2021) Table S1,https://www.nature.com/articles/s41598-021-92030-4#MOESM1,"Table S1 (DFT-optimized lattice parameter + lowest-energy site assignment), same table as kappa",mp-1076916,True,stoichiometric,GdBiPd
GdBiPd,3.818877969887129,W/m/K,811.2086,"experimental, Wiedemann-Franz: kappa_total - L*T/rho (Kim2015 L(S=55uV/K))",0,experimental,1.0,wf_subtracted,6.77,216.0,F-43m,C1b,Gd/Bi/Pd,"[""Gd"", ""Bi"", ""Pd""]","[[0, 0, 0], [0.5, 0.5, 0.5], [0.25, 0.25, 0.25]]",A,conventional,Starrydata (experimental),10.2320/matertrans.e-mra2007807,https://doi.org/10.2320/matertrans.e-mra2007807,Starrydata all_curves.csv (release 'latest'),Sci.Rep. 11:13809 (2021) Table S1,https://www.nature.com/articles/s41598-021-92030-4#MOESM1,"Table S1 (DFT-optimized lattice parameter + lowest-energy site assignment), same table as kappa",mp-1076916,True,stoichiometric,GdBiPd
GdBiPd,3.7306720370676985,W/m/K,859.599,"experimental, Wiedemann-Franz: kappa_total - L*T/rho (Kim2015 L(S=52uV/K))",0,experimental,1.0,wf_subtracted,6.77,216.0,F-43m,C1b,Gd/Bi/Pd,"[""Gd"", ""Bi"", ""Pd""]","[[0, 0, 0], [0.5, 0.5, 0.5], [0.25, 0.25, 0.25]]",A,conventional,Starrydata (experimental),10.2320/matertrans.e-mra2007807,https://doi.org/10.2320/matertrans.e-mra2007807,Starrydata all_curves.csv (release 'latest'),Sci.Rep. 11:13809 (2021) Table S1,https://www.nature.com/articles/s41598-021-92030-4#MOESM1,"Table S1 (DFT-optimized lattice parameter + lowest-energy site assignment), same table as kappa",mp-1076916,True,stoichiometric,GdBiPd
GdBiPd,3.4777650457483134,W/m/K,907.9376,"experimental, Wiedemann-Franz: kappa_total - L*T/rho (Kim2015 L(S=48uV/K))",0,experimental,1.0,wf_subtracted,6.77,216.0,F-43m,C1b,Gd/Bi/Pd,"[""Gd"", ""Bi"", ""Pd""]","[[0, 0, 0], [0.5, 0.5, 0.5], [0.25, 0.25, 0.25]]",A,conventional,Starrydata (experimental),10.2320/matertrans.e-mra2007807,https://doi.org/10.2320/matertrans.e-mra2007807,Starrydata all_curves.csv (release 'latest'),Sci.Rep. 11:13809 (2021) Table S1,https://www.nature.com/articles/s41598-021-92030-4#MOESM1,"Table S1 (DFT-optimized lattice parameter + lowest-energy site assignment), same table as kappa",mp-1076916,True,stoichiometric,GdBiPd
GdBiPd,3.438096672285773,W/m/K,956.328,"experimental, Wiedemann-Franz: kappa_total - L*T/rho (Kim2015 L(S=44uV/K))",0,experimental,1.0,wf_subtracted,6.77,216.0,F-43m,C1b,Gd/Bi/Pd,"[""Gd"", ""Bi"", ""Pd""]","[[0, 0, 0], [0.5, 0.5, 0.5], [0.25, 0.25, 0.25]]",A,conventional,Starrydata (experimental),10.2320/matertrans.e-mra2007807,https://doi.org/10.2320/matertrans.e-mra2007807,Starrydata all_curves.csv (release 'latest'),Sci.Rep. 11:13809 (2021) Table S1,https://www.nature.com/articles/s41598-021-92030-4#MOESM1,"Table S1 (DFT-optimized lattice parameter + lowest-energy site assignment), same table as kappa",mp-1076916,True,stoichiometric,GdBiPd
HfCoSb,14.211320123330584,W/m/K,325.4065,"experimental, Wiedemann-Franz: kappa_total - L*T/rho (Kim2015 L(S=17uV/K))",0,experimental,1.0,wf_subtracted,6.0646,216.0,F-43m,T0003.CAB,,"[""Co"", ""Hf"", ""Sb""]","[[0.75, 0.75, 0.75], [0, 0, 0], [0.5, 0.5, 0.5]]",A,primitive->conventional (x sqrt2),Starrydata (experimental),10.2320/matertrans.47.1445,https://doi.org/10.2320/matertrans.47.1445,Starrydata all_curves.csv (release 'latest'),Carrete PRX 4:011019 (2014),https://doi.org/10.1103/PhysRevX.4.011019,AFLOW aflow:99218c85a0825342 (aflowlib.duke.edu:AFLOWDATA/LIB3_WEB/CoHf_pvSb/T0003.CAB) - lowest-enthalpy F-43m 3-atom entry; AFLOW is the structure source used by Carrete et al.,"Carrete et al. PRX 4, 011019 (2014), Table III, compound CoHfSb",True,stoichiometric,HfCoSb
HfCoSb,11.840855918451258,W/m/K,339.81,"experimental, Wiedemann-Franz: kappa_total - L*T/rho (degenerate 2.44e-8)",0,experimental,1.0,wf_subtracted,6.0646,216.0,F-43m,T0003.CAB,,"[""Co"", ""Hf"", ""Sb""]","[[0.75, 0.75, 0.75], [0, 0, 0], [0.5, 0.5, 0.5]]",A,primitive->conventional (x sqrt2),Starrydata (experimental),10.1109/ict.2005.1519955,https://doi.org/10.1109/ict.2005.1519955,Starrydata all_curves.csv (release 'latest'),Carrete PRX 4:011019 (2014),https://doi.org/10.1103/PhysRevX.4.011019,AFLOW aflow:99218c85a0825342 (aflowlib.duke.edu:AFLOWDATA/LIB3_WEB/CoHf_pvSb/T0003.CAB) - lowest-enthalpy F-43m 3-atom entry; AFLOW is the structure source used by Carrete et al.,"Carrete et al. PRX 4, 011019 (2014), Table III, compound CoHfSb",True,stoichiometric,HfCoSb
