Repository: Shivamrandive747/Thermalconductivity_prediction

# Calibrating first-principles lattice thermal conductivity to experiment

**A curated half-Heusler dataset and a validated transfer function.**

Published first-principles transport calculations of lattice thermal conductivity exceed what
laboratories measure for the same compound by a **median factor of 1.55**. That offset is regular
enough to be removed in closed form:

$$\kappa_L^{\mathrm{expt}}(T) \;=\; \kappa_L^{\mathrm{BTE}}(T)\;\min\!\left[c\left(\tfrac{T}{300}\right)^{p},\,1\right],
\qquad c = 0.51,\quad p = 0.80$$

Inside a domain of applicability declared before the validation set was scored, this places

File: data/Target_Materials/HEUSLER_KAPPA_TRAINING_SET.csv (part 7 of 192)
formula,kappa_L,kappa_units,temperature_K,method,method_tier,tier_name,weight,kappa_basis,struct_a_A,struct_spacegroup,struct_sg_symbol,struct_prototype,struct_site_ordering,struct_species,struct_frac_coords,struct_grade,lattice_convention,source,source_doi,source_url,source_location,struct_source,struct_source_url,struct_source_detail,struct_id,struct_same_paper_as_kappa,stoichiometry,parent_formula
HfCoSb,16.362271953081766,W/m/K,375.57,"experimental, Wiedemann-Franz: kappa_total - L*T/rho (Kim2015 L(S=17uV/K))",0,experimental,1.0,wf_subtracted,6.0646,216.0,F-43m,T0003.CAB,,"[""Co"", ""Hf"", ""Sb""]","[[0.75, 0.75, 0.75], [0, 0, 0], [0.5, 0.5, 0.5]]",A,primitive->conventional (x sqrt2),Starrydata (experimental),10.2320/matertrans.46.1481,https://doi.org/10.2320/matertrans.46.1481,Starrydata all_curves.csv (release 'latest'),Carrete PRX 4:011019 (2014),https://doi.org/10.1103/PhysRevX.4.011019,AFLOW aflow:99218c85a0825342 (aflowlib.duke.edu:AFLOWDATA/LIB3_WEB/CoHf_pvSb/T0003.CAB) - lowest-enthalpy F-43m 3-atom entry; AFLOW is the structure source used by Carrete et al.,"Carrete et al. PRX 4, 011019 (2014), Table III, compound CoHfSb",True,stoichiometric,HfCoSb
HfCoSb,12.454933817670211,W/m/K,376.5659,"experimental, Wiedemann-Franz: kappa_total - L*T/rho (Kim2015 L(S=23uV/K))",0,experimental,1.0,wf_subtracted,6.0646,216.0,F-43m,T0003.CAB,,"[""Co"", ""Hf"", ""Sb""]","[[0.75, 0.75, 0.75], [0, 0, 0], [0.5, 0.5, 0.5]]",A,primitive->conventional (x sqrt2),Starrydata (experimental),10.2320/matertrans.47.1445,https://doi.org/10.2320/matertrans.47.1445,Starrydata all_curves.csv (release 'latest'),Carrete PRX 4:011019 (2014),https://doi.org/10.1103/PhysRevX.4.011019,AFLOW aflow:99218c85a0825342 (aflowlib.duke.edu:AFLOWDATA/LIB3_WEB/CoHf_pvSb/T0003.CAB) - lowest-enthalpy F-43m 3-atom entry; AFLOW is the structure source used by Carrete et al.,"Carrete et al. PRX 4, 011019 (2014), Table III, compound CoHfSb",True,stoichiometric,HfCoSb
HfCoSb,11.19871208138714,W/m/K,377.7403,"experimental, Wiedemann-Franz: kappa_total - L*T/rho (degenerate 2.44e-8)",0,experimental,1.0,wf_subtracted,6.0646,216.0,F-43m,T0003.CAB,,"[""Co"", ""Hf"", ""Sb""]","[[0.75, 0.75, 0.75], [0, 0, 0], [0.5, 0.5, 0.5]]",A,primitive->conventional (x sqrt2),Starrydata (experimental),10.1109/ict.2005.1519955,https://doi.org/10.1109/ict.2005.1519955,Starrydata all_curves.csv (release 'latest'),Carrete PRX 4:011019 (2014),https://doi.org/10.1103/PhysRevX.4.011019,AFLOW aflow:99218c85a0825342 (aflowlib.duke.edu:AFLOWDATA/LIB3_WEB/CoHf_pvSb/T0003.CAB) - lowest-enthalpy F-43m 3-atom entry; AFLOW is the structure source used by Carrete et al.,"Carrete et al. PRX 4, 011019 (2014), Table III, compound CoHfSb",True,stoichiometric,HfCoSb
HfCoSb,15.236124093757166,W/m/K,427.48,"experimental, Wiedemann-Franz: kappa_total - L*T/rho (Kim2015 L(S=18uV/K))",0,experimental,1.0,wf_subtracted,6.0646,216.0,F-43m,T0003.CAB,,"[""Co"", ""Hf"", ""Sb""]","[[0.75, 0.75, 0.75], [0, 0, 0], [0.5, 0.5, 0.5]]",A,primitive->conventional (x sqrt2),Starrydata (experimental),10.2320/matertrans.46.1481,https://doi.org/10.2320/matertrans.46.1481,Starrydata all_curves.csv (release 'latest'),Carrete PRX 4:011019 (2014),https://doi.org/10.1103/PhysRevX.4.011019,AFLOW aflow:99218c85a0825342 (aflowlib.duke.edu:AFLOWDATA/LIB3_WEB/CoHf_pvSb/T0003.CAB) - lowest-enthalpy F-43m 3-atom entry; AFLOW is the structure source used by Carrete et al.,"Carrete et al. PRX 4, 011019 (2014), Table III, compound CoHfSb",True,stoichiometric,HfCoSb
HfCoSb,10.367783289396042,W/m/K,429.4719,"experimental, Wiedemann-Franz: kappa_total - L*T/rho (degenerate 2.44e-8)",0,experimental,1.0,wf_subtracted,6.0646,216.0,F-43m,T0003.CAB,,"[""Co"", ""Hf"", ""Sb""]","[[0.75, 0.75, 0.75], [0, 0, 0], [0.5, 0.5, 0.5]]",A,primitive->conventional (x sqrt2),Starrydata (experimental),10.1109/ict.2005.1519955,https://doi.org/10.1109/ict.2005.1519955,Starrydata all_curves.csv (release 'latest'),Carrete PRX 4:011019 (2014),https://doi.org/10.1103/PhysRevX.4.011019,AFLOW aflow:99218c85a0825342 (aflowlib.duke.edu:AFLOWDATA/LIB3_WEB/CoHf_pvSb/T0003.CAB) - lowest-enthalpy F-43m 3-atom entry; AFLOW is the structure source used by Carrete et al.,"Carrete et al. PRX 4, 011019 (2014), Table III, compound CoHfSb",True,stoichiometric,HfCoSb
HfCoSb,11.291045861877103,W/m/K,437.4811,"experimental, Wiedemann-Franz: kappa_total - L*T/rho (Kim2015 L(S=38uV/K))",0,experimental,1.0,wf_subtracted,6.0646,216.0,F-43m,T0003.CAB,,"[""Co"", ""Hf"", ""Sb""]","[[0.75, 0.75, 0.75], [0, 0, 0], [0.5, 0.5, 0.5]]",A,primitive->conventional (x sqrt2),Starrydata (experimental),10.2320/matertrans.47.1445,https://doi.org/10.2320/matertrans.47.1445,Starrydata all_curves.csv (release 'latest'),Carrete PRX 4:011019 (2014),https://doi.org/10.1103/PhysRevX.4.011019,AFLOW aflow:99218c85a0825342 (aflowlib.duke.edu:AFLOWDATA/LIB3_WEB/CoHf_pvSb/T0003.CAB) - lowest-enthalpy F-43m 3-atom entry; AFLOW is the structure source used by Carrete et al.,"Carrete et al. PRX 4, 011019 (2014), Table III, compound CoHfSb",True,stoichiometric,HfCoSb
HfCoSb,14.18287116553139,W/m/K,482.44,"experimental, Wiedemann-Franz: kappa_total - L*T/rho (Kim2015 L(S=20uV/K))",0,experimental,1.0,wf_subtracted,6.0646,216.0,F-43m,T0003.CAB,,"[""Co"", ""Hf"", ""Sb""]","[[0.75, 0.75, 0.75], [0, 0, 0], [0.5, 0.5, 0.5]]",A,primitive->conventional (x sqrt2),Starrydata (experimental),10.2320/matertrans.46.1481,https://doi.org/10.2320/matertrans.46.1481,Starrydata all_curves.csv (release 'latest'),Carrete PRX 4:011019 (2014),https://doi.org/10.1103/PhysRevX.4.011019,AFLOW aflow:99218c85a0825342 (aflowlib.duke.edu:AFLOWDATA/LIB3_WEB/CoHf_pvSb/T0003.CAB) - lowest-enthalpy F-43m 3-atom entry; AFLOW is the structure source used by Carrete et al.,"Carrete et al. PRX 4, 011019 (2014), Table III, compound CoHfSb",True,stoichiometric,HfCoSb
HfCoSb,9.710726803492252,W/m/K,486.4219,"experimental, Wiedemann-Franz: kappa_total - L*T/rho (degenerate 2.44e-8)",0,experimental,1.0,wf_subtracted,6.0646,216.0,F-43m,T0003.CAB,,"[""Co"", ""Hf"", ""Sb""]","[[0.75, 0.75, 0.75], [0, 0, 0], [0.5, 0.5, 0.5]]",A,primitive->conventional (x sqrt2),Starrydata (experimental),10.1109/ict.2005.1519955,https://doi.org/10.1109/ict.2005.1519955,Starrydata all_curves.csv (release 'latest'),Carrete PRX 4:011019 (2014),https://doi.org/10.1103/PhysRevX.4.011019,AFLOW aflow:99218c85a0825342 (aflowlib.duke.edu:AFLOWDATA/LIB3_WEB/CoHf_pvSb/T0003.CAB) - lowest-enthalpy F-43m 3-atom entry; AFLOW is the structure source used by Carrete et al.,"Carrete et al. PRX 4, 011019 (2014), Table III, compound CoHfSb",True,stoichiometric,HfCoSb
HfCoSb,10.530622132007904,W/m/K,486.4614,"experimental, Wiedemann-Franz: kappa_total - L*T/rho (Kim2015 L(S=49uV/K))",0,experimental,1.0,wf_subtracted,6.0646,216.0,F-43m,T0003.CAB,,"[""Co"", ""Hf"", ""Sb""]","[[0.75, 0.75, 0.75], [0, 0, 0], [0.5, 0.5, 0.5]]",A,primitive->conventional (x sqrt2),Starrydata (experimental),10.2320/matertrans.47.1445,https://doi.org/10.2320/matertrans.47.1445,Starrydata all_curves.csv (release 'latest'),Carrete PRX 4:011019 (2014),https://doi.org/10.1103/PhysRevX.4.011019,AFLOW aflow:99218c85a0825342 (aflowlib.duke.edu:AFLOWDATA/LIB3_WEB/CoHf_pvSb/T0003.CAB) - lowest-enthalpy F-43m 3-atom entry; AFLOW is the structure source used by Carrete et al.,"Carrete et al. PRX 4, 011019 (2014), Table III, compound CoHfSb",True,stoichiometric,HfCoSb
HfCoSb,13.325390767784135,W/m/K,532.82,"experimental, Wiedemann-Franz: kappa_total - L*T/rho (Kim2015 L(S=22uV/K))",0,experimental,1.0,wf_subtracted,6.0646,216.0,F-43m,T0003.CAB,,"[""Co"", ""Hf"", ""Sb""]","[[0.75, 0.75, 0.75], [0, 0, 0], [0.5, 0.5, 0.5]]",A,primitive->conventional (x sqrt2),Starrydata (experimental),10.2320/matertrans.46.1481,https://doi.org/10.2320/matertrans.46.1481,Starrydata all_curves.csv (release 'latest'),Carrete PRX 4:011019 (2014),https://doi.org/10.1103/PhysRevX.4.011019,AFLOW aflow:99218c85a0825342 (aflowlib.duke.edu:AFLOWDATA/LIB3_WEB/CoHf_pvSb/T0003.CAB) - lowest-enthalpy F-43m 3-atom entry; AFLOW is the structure source used by Carrete et al.,"Carrete et al. PRX 4, 011019 (2014), Table III, compound CoHfSb",True,stoichiometric,HfCoSb
HfCoSb,9.23138181304654,W/m/K,536.4868,"experimental, Wiedemann-Franz: kappa_total - L*T/rho (degenerate 2.44e-8)",0,experimental,1.0,wf_subtracted,6.0646,216.0,F-43m,T0003.CAB,,"[""Co"", ""Hf"", ""Sb""]","[[0.75, 0.75, 0.75], [0, 0, 0], [0.5, 0.5, 0.5]]",A,primitive->conventional (x sqrt2),Starrydata (experimental),10.1109/ict.2005.1519955,https://doi.org/10.1109/ict.2005.1519955,Starrydata all_curves.csv (release 'latest'),Carrete PRX 4:011019 (2014),https://doi.org/10.1103/PhysRevX.4.011019,AFLOW aflow:99218c85a0825342 (aflowlib.duke.edu:AFLOWDATA/LIB3_WEB/CoHf_pvSb/T0003.CAB) - lowest-enthalpy F-43m 3-atom entry; AFLOW is the structure source used by Carrete et al.,"Carrete et al. PRX 4, 011019 (2014), Table III, compound CoHfSb",True,stoichiometric,HfCoSb
HfCoSb,9.89722978899094,W/m/K,542.0797,"experimental, Wiedemann-Franz: kappa_total - L*T/rho (Kim2015 L(S=63uV/K))",0,experimental,1.0,wf_subtracted,6.0646,216.0,F-43m,T0003.CAB,,"[""Co"", ""Hf"", ""Sb""]","[[0.75, 0.75, 0.75], [0, 0, 0], [0.5, 0.5, 0.5]]",A,primitive->conventional (x sqrt2),Starrydata (experimental),10.2320/matertrans.47.1445,https://doi.org/10.2320/matertrans.47.1445,Starrydata all_curves.csv (release 'latest'),Carrete PRX 4:011019 (2014),https://doi.org/10.1103/PhysRevX.4.011019,AFLOW aflow:99218c85a0825342 (aflowlib.duke.edu:AFLOWDATA/LIB3_WEB/CoHf_pvSb/T0003.CAB) - lowest-enthalpy F-43m 3-atom entry; AFLOW is the structure source used by Carrete et al.,"Carrete et al. PRX 4, 011019 (2014), Table III, compound CoHfSb",True,stoichiometric,HfCoSb
HfCoSb,12.736703761387554,W/m/K,581.68,"experimental, Wiedemann-Franz: kappa_total - L*T/rho (Kim2015 L(S=26uV/K))",0,experimental,1.0,wf_subtracted,6.0646,216.0,F-43m,T0003.CAB,,"[""Co"", ""Hf"", ""Sb""]","[[0.75, 0.75, 0.75], [0, 0, 0], [0.5, 0.5, 0.5]]",A,primitive->conventional (x sqrt2),Starrydata (experimental),10.2320/matertrans.46.1481,https://doi.org/10.2320/matertrans.46.1481,Starrydata all_curves.csv (release 'latest'),Carrete PRX 4:011019 (2014),https://doi.org/10.1103/PhysRevX.4.011019,AFLOW aflow:99218c85a0825342 (aflowlib.duke.edu:AFLOWDATA/LIB3_WEB/CoHf_pvSb/T0003.CAB) - lowest-enthalpy F-43m 3-atom entry; AFLOW is the structure source used by Carrete et al.,"Carrete et al. PRX 4, 011019 (2014), Table III, compound CoHfSb",True,stoichiometric,HfCoSb
HfCoSb,8.798797800542893,W/m/K,589.1531,"experimental, Wiedemann-Franz: kappa_total - L*T/rho (degenerate 2.44e-8)",0,experimental,1.0,wf_subtracted,6.0646,216.0,F-43m,T0003.CAB,,"[""Co"", ""Hf"", ""Sb""]","[[0.75, 0.75, 0.75], [0, 0, 0], [0.5, 0.5, 0.5]]",A,primitive->conventional (x sqrt2),Starrydata (experimental),10.1109/ict.2005.1519955,https://doi.org/10.1109/ict.2005.1519955,Starrydata all_curves.csv (release 'latest'),Carrete PRX 4:011019 (2014),https://doi.org/10.1103/PhysRevX.4.011019,AFLOW aflow:99218c85a0825342 (aflowlib.duke.edu:AFLOWDATA/LIB3_WEB/CoHf_pvSb/T0003.CAB) - lowest-enthalpy F-43m 3-atom entry; AFLOW is the structure source used by Carrete et al.,"Carrete et al. PRX 4, 011019 (2014), Table III, compound CoHfSb",True,stoichiometric,HfCoSb
HfCoSb,9.467501414806655,W/m/K,595.9211,"experimental, Wiedemann-Franz: kappa_total - L*T/rho (Kim2015 L(S=74uV/K))",0,experimental,1.0,wf_subtracted,6.0646,216.0,F-43m,T0003.CAB,,"[""Co"", ""Hf"", ""Sb""]","[[0.75, 0.75, 0.75], [0, 0, 0], [0.5, 0.5, 0.5]]",A,primitive->conventional (x sqrt2),Starrydata (experimental),10.2320/matertrans.47.1445,https://doi.org/10.2320/matertrans.47.1445,Starrydata all_curves.csv (release 'latest'),Carrete PRX 4:011019 (2014),https://doi.org/10.1103/PhysRevX.4.011019,AFLOW aflow:99218c85a0825342 (aflowlib.duke.edu:AFLOWDATA/LIB3_WEB/CoHf_pvSb/T0003.CAB) - lowest-enthalpy F-43m 3-atom entry; AFLOW is the structure source used by Carrete et al.,"Carrete et al. PRX 4, 011019 (2014), Table III, compound CoHfSb",True,stoichiometric,HfCoSb
HfCoSb,12.33423157219327,W/m/K,639.69,"experimental, Wiedemann-Franz: kappa_total - L*T/rho (Kim2015 L(S=30uV/K))",0,experimental,1.0,wf_subtracted,6.0646,216.0,F-43m,T0003.CAB,,"[""Co"", ""Hf"", ""Sb""]","[[0.75, 0.75, 0.75], [0, 0, 0], [0.5, 0.5, 0.5]]",A,primitive->conventional (x sqrt2),Starrydata (experimental),10.2320/matertrans.46.1481,https://doi.org/10.2320/matertrans.46.1481,Starrydata all_curves.csv (release 'latest'),Carrete PRX 4:011019 (2014),https://doi.org/10.1103/PhysRevX.4.011019,AFLOW aflow:99218c85a0825342 (aflowlib.duke.edu:AFLOWDATA/LIB3_WEB/CoHf_pvSb/T0003.CAB) - lowest-enthalpy F-43m 3-atom entry; AFLOW is the structure source used by Carrete et al.,"Carrete et al. PRX 4, 011019 (2014), Table III, compound CoHfSb",True,stoichiometric,HfCoSb
HfCoSb,8.357648837910805,W/m/K,645.2775,"experimental, Wiedemann-Franz: kappa_total - L*T/rho (degenerate 2.44e-8)",0,experimental,1.0,wf_subtracted,6.0646,216.0,F-43m,T0003.CAB,,"[""Co"", ""Hf"", ""Sb""]","[[0.75, 0.75, 0.75], [0, 0, 0], [0.5, 0.5, 0.5]]",A,primitive->conventional (x sqrt2),Starrydata (experimental),10.1109/ict.2005.1519955,https://doi.org/10.1109/ict.2005.1519955,Starrydata all_curves.csv (release 'latest'),Carrete PRX 4:011019 (2014),https://doi.org/10.1103/PhysRevX.4.011019,AFLOW aflow:99218c85a0825342 (aflowlib.duke.edu:AFLOWDATA/LIB3_WEB/CoHf_pvSb/T0003.CAB) - lowest-enthalpy F-43m 3-atom entry; AFLOW is the structure source used by Carrete et al.,"Carrete et al. PRX 4, 011019 (2014), Table III, compound CoHfSb",True,stoichiometric,HfCoSb
HfCoSb,8.967184286380599,W/m/K,649.7961,"experimental, Wiedemann-Franz: kappa_total - L*T/rho (Kim2015 L(S=77uV/K))",0,experimental,1.0,wf_subtracted,6.0646,216.0,F-43m,T0003.CAB,,"[""Co"", ""Hf"", ""Sb""]","[[0.75, 0.75, 0.75], [0, 0, 0], [0.5, 0.5, 0.5]]",A,primitive->conventional (x sqrt2),Starrydata (experimental),10.2320/matertrans.47.1445,https://doi.org/10.2320/matertrans.47.1445,Starrydata all_curves.csv (release 'latest'),Carrete PRX 4:011019 (2014),https://doi.org/10.1103/PhysRevX.4.011019,AFLOW aflow:99218c85a0825342 (aflowlib.duke.edu:AFLOWDATA/LIB3_WEB/CoHf_pvSb/T0003.CAB) - lowest-enthalpy F-43m 3-atom entry; AFLOW is the structure source used by Carrete et al.,"Carrete et al. PRX 4, 011019 (2014), Table III, compound CoHfSb",True,stoichiometric,HfCoSb
HfCoSb,11.904572911632874,W/m/K,683.97,"experimental, Wiedemann-Franz: kappa_total - L*T/rho (Kim2015 L(S=34uV/K))",0,experimental,1.0,wf_subtracted,6.0646,216.0,F-43m,T0003.CAB,,"[""Co"", ""Hf"", ""Sb""]","[[0.75, 0.75, 0.75], [0, 0, 0], [0.5, 0.5, 0.5]]",A,primitive->conventional (x sqrt2),Starrydata (experimental),10.2320/matertrans.46.1481,https://doi.org/10.2320/matertrans.46.1481,Starrydata all_curves.csv (release 'latest'),Carrete PRX 4:011019 (2014),https://doi.org/10.1103/PhysRevX.4.011019,AFLOW aflow:99218c85a0825342 (aflowlib.duke.edu:AFLOWDATA/LIB3_WEB/CoHf_pvSb/T0003.CAB) - lowest-enthalpy F-43m 3-atom entry; AFLOW is the structure source used by Carrete et al.,"Carrete et al. PRX 4, 011019 (2014), Table III, compound CoHfSb",True,stoichiometric,HfCoSb
HfCoSb,7.973401126810694,W/m/K,688.4418,"experimental, Wiedemann-Franz: kappa_total - L*T/rho (degenerate 2.44e-8)",0,experimental,1.0,wf_subtracted,6.0646,216.0,F-43m,T0003.CAB,,"[""Co"", ""Hf"", ""Sb""]","[[0.75, 0.75, 0.75], [0, 0, 0], [0.5, 0.5, 0.5]]",A,primitive->conventional (x sqrt2),Starrydata (experimental),10.1109/ict.2005.1519955,https://doi.org/10.1109/ict.2005.1519955,Starrydata all_curves.csv (release 'latest'),Carrete PRX 4:011019 (2014),https://doi.org/10.1103/PhysRevX.4.011019,AFLOW aflow:99218c85a0825342 (aflowlib.duke.edu:AFLOWDATA/LIB3_WEB/CoHf_pvSb/T0003.CAB) - lowest-enthalpy F-43m 3-atom entry; AFLOW is the structure source used by Carrete et al.,"Carrete et al. PRX 4, 011019 (2014), Table III, compound CoHfSb",True,stoichiometric,HfCoSb
HfCoSb,8.407653110267415,W/m/K,700.352,"experimental, Wiedemann-Franz: kappa_total - L*T/rho (Kim2015 L(S=84uV/K))",0,experimental,1.0,wf_subtracted,6.0646,216.0,F-43m,T0003.CAB,,"[""Co"", ""Hf"", ""Sb""]","[[0.75, 0.75, 0.75], [0, 0, 0], [0.5, 0.5, 0.5]]",A,primitive->conventional (x sqrt2),Starrydata (experimental),10.2320/matertrans.47.1445,https://doi.org/10.2320/matertrans.47.1445,Starrydata all_curves.csv (release 'latest'),Carrete PRX 4:011019 (2014),https://doi.org/10.1103/PhysRevX.4.011019,AFLOW aflow:99218c85a0825342 (aflowlib.duke.edu:AFLOWDATA/LIB3_WEB/CoHf_pvSb/T0003.CAB) - lowest-enthalpy F-43m 3-atom entry; AFLOW is the structure source used by Carrete et al.,"Carrete et al. PRX 4, 011019 (2014), Table III, compound CoHfSb",True,stoichiometric,HfCoSb
HfCoSb,11.542101928074048,W/m/K,729.77,"experimental, Wiedemann-Franz: kappa_total - L*T/rho (Kim2015 L(S=36uV/K))",0,experimental,1.0,wf_subtracted,6.0646,216.0,F-43m,T0003.CAB,,"[""Co"", ""Hf"", ""Sb""]","[[0.75, 0.75, 0.75], [0, 0, 0], [0.5, 0.5, 0.5]]",A,primitive->conventional (x sqrt2),Starrydata (experimental),10.2320/matertrans.46.1481,https://doi.org/10.2320/matertrans.46.1481,Starrydata all_curves.csv (release 'latest'),Carrete PRX 4:011019 (2014),https://doi.org/10.1103/PhysRevX.4.011019,AFLOW aflow:99218c85a0825342 (aflowlib.duke.edu:AFLOWDATA/LIB3_WEB/CoHf_pvSb/T0003.CAB) - lowest-enthalpy F-43m 3-atom entry; AFLOW is the structure source used by Carrete et al.,"Carrete et al. PRX 4, 011019 (2014), Table III, compound CoHfSb",True,stoichiometric,HfCoSb
HfCoSb,7.76918878589996,W/m/K,736.8243,"experimental, Wiedemann-Franz: kappa_total - L*T/rho (degenerate 2.44e-8)",0,experimental,1.0,wf_subtracted,6.0646,216.0,F-43m,T0003.CAB,,"[""Co"", ""Hf"", ""Sb""]","[[0.75, 0.75, 0.75], [0, 0, 0], [0.5, 0.5, 0.5]]",A,primitive->conventional (x sqrt2),Starrydata (experimental),10.1109/ict.2005.1519955,https://doi.org/10.1109/ict.2005.1519955,Starrydata all_curves.csv (release 'latest'),Carrete PRX 4:011019 (2014),https://doi.org/10.1103/PhysRevX.4.011019,AFLOW aflow:99218c85a0825342 (aflowlib.duke.edu:AFLOWDATA/LIB3_WEB/CoHf_pvSb/T0003.CAB) - lowest-enthalpy F-43m 3-atom entry; AFLOW is the structure source used by Carrete et al.,"Carrete et al. PRX 4, 011019 (2014), Table III, compound CoHfSb",True,stoichiometric,HfCoSb
HfCoSb,7.915319687620964,W/m/K,744.1694,"experimental, Wiedemann-Franz: kappa_total - L*T/rho (Kim2015 L(S=83uV/K))",0,experimental,1.0,wf_subtracted,6.0646,216.0,F-43m,T0003.CAB,,"[""Co"", ""Hf"", ""Sb""]","[[0.75, 0.75, 0.75], [0, 0, 0], [0.5, 0.5, 0.5]]",A,primitive->conventional (x sqrt2),Starrydata (experimental),10.2320/matertrans.47.1445,https://doi.org/10.2320/matertrans.47.1445,Starrydata all_curves.csv (release 'latest'),Carrete PRX 4:011019 (2014),https://doi.org/10.1103/PhysRevX.4.011019,AFLOW aflow:99218c85a0825342 (aflowlib.duke.edu:AFLOWDATA/LIB3_WEB/CoHf_pvSb/T0003.CAB) - lowest-enthalpy F-43m 3-atom entry; AFLOW is the structure source used by Carrete et al.,"Carrete et al. PRX 4, 011019 (2014), Table III, compound CoHfSb",True,stoichiometric,HfCoSb
HfCoSb,11.22292947021617,W/m/K,781.68,"experimental, Wiedemann-Franz: kappa_total - L*T/rho (Kim2015 L(S=38uV/K))",0,experimental,1.0,wf_subtracted,6.0646,216.0,F-43m,T0003.CAB,,"[""Co"", ""Hf"", ""Sb""]","[[0.75, 0.75, 0.75], [0, 0, 0], [0.5, 0.5, 0.5]]",A,primitive->conventional (x sqrt2),Starrydata (experimental),10.2320/matertrans.46.1481,https://doi.org/10.2320/matertrans.46.1481,Starrydata all_curves.csv (release 'latest'),Carrete PRX 4:011019 (2014),https://doi.org/10.1103/PhysRevX.4.011019,AFLOW aflow:99218c85a0825342 (aflowlib.duke.edu:AFLOWDATA/LIB3_WEB/CoHf_pvSb/T0003.CAB) - lowest-enthalpy F-43m 3-atom entry; AFLOW is the structure source used by Carrete et al.,"Carrete et al. PRX 4, 011019 (2014), Table III, compound CoHfSb",True,stoichiometric,HfCoSb
HfCoSb,7.28266876349943,W/m/K,793.8055,"experimental, Wiedemann-Franz: kappa_total - L*T/rho (degenerate 2.44e-8)",0,experimental,1.0,wf_subtracted,6.0646,216.0,F-43m,T0003.CAB,,"[""Co"", ""Hf"", ""Sb""]","[[0.75, 0.75, 0.75], [0, 0, 0], [0.5, 0.5, 0.5]]",A,primitive->conventional (x sqrt2),Starrydata (experimental),10.1109/ict.2005.1519955,https://doi.org/10.1109/ict.2005.1519955,Starrydata all_curves.csv (release 'latest'),Carrete PRX 4:011019 (2014),https://doi.org/10.1103/PhysRevX.4.011019,AFLOW aflow:99218c85a0825342 (aflowlib.duke.edu:AFLOWDATA/LIB3_WEB/CoHf_pvSb/T0003.CAB) - lowest-enthalpy F-43m 3-atom entry; AFLOW is the structure source used by Carrete et al.,"Carrete et al. PRX 4, 011019 (2014), Table III, compound CoHfSb",True,stoichiometric,HfCoSb
HfCoSb,7.616872084347278,W/m/K,797.9438,"experimental, Wiedemann-Franz: kappa_total - L*T/rho (Kim2015 L(S=86uV/K))",0,experimental,1.0,wf_subtracted,6.0646,216.0,F-43m,T0003.CAB,,"[""Co"", ""Hf"", ""Sb""]","[[0.75, 0.75, 0.75], [0, 0, 0], [0.5, 0.5, 0.5]]",A,primitive->conventional (x sqrt2),Starrydata (experimental),10.2320/matertrans.47.1445,https://doi.org/10.2320/matertrans.47.1445,Starrydata all_curves.csv (release 'latest'),Carrete PRX 4:011019 (2014),https://doi.org/10.1103/PhysRevX.4.011019,AFLOW aflow:99218c85a0825342 (aflowlib.duke.edu:AFLOWDATA/LIB3_WEB/CoHf_pvSb/T0003.CAB) - lowest-enthalpy F-43m 3-atom entry; AFLOW is the structure source used by Carrete et al.,"Carrete et al. PRX 4, 011019 (2014), Table III, compound CoHfSb",True,stoichiometric,HfCoSb
HfCoSb,10.92500673404732,W/m/K,827.48,"experimental, Wiedemann-Franz: kappa_total - L*T/rho (Kim2015 L(S=41uV/K))",0,experimental,1.0,wf_subtracted,6.0646,216.0,F-43m,T0003.CAB,,"[""Co"", ""Hf"", ""Sb""]","[[0.75, 0.75, 0.75], [0, 0, 0], [0.5, 0.5, 0.5]]",A,primitive->conventional (x sqrt2),Starrydata (experimental),10.2320/matertrans.46.1481,https://doi.org/10.2320/matertrans.46.1481,Starrydata all_curves.csv (release 'latest'),Carrete PRX 4:011019 (2014),https://doi.org/10.1103/PhysRevX.4.011019,AFLOW aflow:99218c85a0825342 (aflowlib.duke.edu:AFLOWDATA/LIB3_WEB/CoHf_pvSb/T0003.CAB) - lowest-enthalpy F-43m 3-atom entry; AFLOW is the structure source used by Carrete et al.,"Carrete et al. PRX 4, 011019 (2014), Table III, compound CoHfSb",True,stoichiometric,HfCoSb
HfCoSb,7.175719555894801,W/m/K,837.0165,"experimental, Wiedemann-Franz: kappa_total - L*T/rho (degenerate 2.44e-8)",0,experimental,1.0,wf_subtracted,6.0646,216.0,F-43m,T0003.CAB,,"[""Co"", ""Hf"", ""Sb""]","[[0.75, 0.75, 0.75], [0, 0, 0], [0.5, 0.5, 0.5]]",A,primitive->conventional (x sqrt2),Starrydata (experimental),10.1109/ict.2005.1519955,https://doi.org/10.1109/ict.2005.1519955,Starrydata all_curves.csv (release 'latest'),Carrete PRX 4:011019 (2014),https://doi.org/10.1103/PhysRevX.4.011019,AFLOW aflow:99218c85a0825342 (aflowlib.duke.edu:AFLOWDATA/LIB3_WEB/CoHf_pvSb/T0003.CAB) - lowest-enthalpy F-43m 3-atom entry; AFLOW is the structure source used by Carrete et al.,"Carrete et al. PRX 4, 011019 (2014), Table III, compound CoHfSb",True,stoichiometric,HfCoSb
HfCoSb,7.322564757051244,W/m/K,845.0131,"experimental, Wiedemann-Franz: kappa_total - L*T/rho (Kim2015 L(S=85uV/K))",0,experimental,1.0,wf_subtracted,6.0646,216.0,F-43m,T0003.CAB,,"[""Co"", ""Hf"", ""Sb""]","[[0.75, 0.75, 0.75], [0, 0, 0], [0.5, 0.5, 0.5]]",A,primitive->conventional (x sqrt2),Starrydata (experimental),10.2320/matertrans.47.1445,https://doi.org/10.2320/matertrans.47.1445,Starrydata all_curves.csv (release 'latest'),Carrete PRX 4:011019 (2014),https://doi.org/10.1103/PhysRevX.4.011019,AFLOW aflow:99218c85a0825342 (aflowlib.duke.edu:AFLOWDATA/LIB3_WEB/CoHf_pvSb/T0003.CAB) - lowest-enthalpy F-43m 3-atom entry; AFLOW is the structure source used by Carrete et al.,"Carrete et al. PRX 4, 011019 (2014), Table III, compound CoHfSb",True,stoichiometric,HfCoSb
HfCoSb,10.70356818235962,W/m/K,879.39,"experimental, Wiedemann-Franz: kappa_total - L*T/rho (Kim2015 L(S=44uV/K))",0,experimental,1.0,wf_subtracted,6.0646,216.0,F-43m,T0003.CAB,,"[""Co"", ""Hf"", ""Sb""]","[[0.75, 0.75, 0.75], [0, 0, 0], [0.5, 0.5, 0.5]]",A,primitive->conventional (x sqrt2),Starrydata (experimental),10.2320/matertrans.46.1481,https://doi.org/10.2320/matertrans.46.1481,Starrydata all_curves.csv (release 'latest'),Carrete PRX 4:011019 (2014),https://doi.org/10.1103/PhysRevX.4.011019,AFLOW aflow:99218c85a0825342 (aflowlib.duke.edu:AFLOWDATA/LIB3_WEB/CoHf_pvSb/T0003.CAB) - lowest-enthalpy F-43m 3-atom entry; AFLOW is the structure source used by Carrete et al.,"Carrete et al. PRX 4, 011019 (2014), Table III, compound CoHfSb",True,stoichiometric,HfCoSb
HfCoSb,6.990253672578642,W/m/K,885.399,"experimental, Wiedemann-Franz: kappa_total - L*T/rho (degenerate 2.44e-8)",0,experimental,1.0,wf_subtracted,6.0646,216.0,F-43m,T0003.CAB,,"[""Co"", ""Hf"", ""Sb""]","[[0.75, 0.75, 0.75], [0, 0, 0], [0.5, 0.5, 0.5]]",A,primitive->conventional (x sqrt2),Starrydata (experimental),10.1109/ict.2005.1519955,https://doi.org/10.1109/ict.2005.1519955,Starrydata all_curves.csv (release 'latest'),Carrete PRX 4:011019 (2014),https://doi.org/10.1103/PhysRevX.4.011019,AFLOW aflow:99218c85a0825342 (aflowlib.duke.edu:AFLOWDATA/LIB3_WEB/CoHf_pvSb/T0003.CAB) - lowest-enthalpy F-43m 3-atom entry; AFLOW is the structure source used by Carrete et al.,"Carrete et al. PRX 4, 011019 (2014), Table III, compound CoHfSb",True,stoichiometric,HfCoSb
HfCoSb,7.16068635139327,W/m/K,892.0154,"experimental, Wiedemann-Franz: kappa_total - L*T/rho (Kim2015 L(S=85uV/K))",0,experimental,1.0,wf_subtracted,6.0646,216.0,F-43m,T0003.CAB,,"[""Co"", ""Hf"", ""Sb""]","[[0.75, 0.75, 0.75], [0, 0, 0], [0.5, 0.5, 0.5]]",A,primitive->conventional (x sqrt2),Starrydata (experimental),10.2320/matertrans.47.1445,https://doi.org/10.2320/matertrans.47.1445,Starrydata all_curves.csv (release 'latest'),Carrete PRX 4:011019 (2014),https://doi.org/10.1103/PhysRevX.4.011019,AFLOW aflow:99218c85a0825342 (aflowlib.duke.edu:AFLOWDATA/LIB3_WEB/CoHf_pvSb/T0003.CAB) - lowest-enthalpy F-43m 3-atom entry; AFLOW is the structure source used by Carrete et al.,"Carrete et al. PRX 4, 011019 (2014), Table III, compound CoHfSb",True,stoichiometric,HfCoSb
HfCoSb,10.418401153470205,W/m/K,925.19,"experimental, Wiedemann-Franz: kappa_total - L*T/rho (Kim2015 L(S=46uV/K))",0,experimental,1.0,wf_subtracted,6.0646,216.0,F-43m,T0003.CAB,,"[""Co"", ""Hf"", ""Sb""]","[[0.75, 0.75, 0.75], [0, 0, 0], [0.5, 0.5, 0.5]]",A,primitive->conventional (x sqrt2),Starrydata (experimental),10.2320/matertrans.46.1481,https://doi.org/10.2320/matertrans.46.1481,Starrydata all_curves.csv (release 'latest'),Carrete PRX 4:011019 (2014),https://doi.org/10.1103/PhysRevX.4.011019,AFLOW aflow:99218c85a0825342 (aflowlib.duke.edu:AFLOWDATA/LIB3_WEB/CoHf_pvSb/T0003.CAB) - lowest-enthalpy F-43m 3-atom entry; AFLOW is the structure source used by Carrete et al.,"Carrete et al. PRX 4, 011019 (2014), Table III, compound CoHfSb",True,stoichiometric,HfCoSb
HfCoSb,6.613507082947911,W/m/K,933.7505,"experimental, Wiedemann-Franz: kappa_total - L*T/rho (degenerate 2.44e-8)",0,experimental,1.0,wf_subtracted,6.0646,216.0,F-43m,T0003.CAB,,"[""Co"", ""Hf"", ""Sb""]","[[0.75, 0.75, 0.75], [0, 0, 0], [0.5, 0.5, 0.5]]",A,primitive->conventional (x sqrt2),Starrydata (experimental),10.1109/ict.2005.1519955,https://doi.org/10.1109/ict.2005.1519955,Starrydata all_curves.csv (release 'latest'),Carrete PRX 4:011019 (2014),https://doi.org/10.1103/PhysRevX.4.011019,AFLOW aflow:99218c85a0825342 (aflowlib.duke.edu:AFLOWDATA/LIB3_WEB/CoHf_pvSb/T0003.CAB) - lowest-enthalpy F-43m 3-atom entry; AFLOW is the structure source used by Carrete et al.,"Carrete et al. PRX 4, 011019 (2014), Table III, compound CoHfSb",True,stoichiometric,HfCoSb
HfCoSb,6.928974221626167,W/m/K,945.7563,"experimental, Wiedemann-Franz: kappa_total - L*T/rho (Kim2015 L(S=84uV/K))",0,experimental,1.0,wf_subtracted,6.0646,216.0,F-43m,T0003.CAB,,"[""Co"", ""Hf"", ""Sb""]","[[0.75, 0.75, 0.75], [0, 0, 0], [0.5, 0.5, 0.5]]",A,primitive->conventional (x sqrt2),Starrydata (experimental),10.2320/matertrans.47.1445,https://doi.org/10.2320/matertrans.47.1445,Starrydata all_curves.csv (release 'latest'),Carrete PRX 4:011019 (2014),https://doi.org/10.1103/PhysRevX.4.011019,AFLOW aflow:99218c85a0825342 (aflowlib.duke.edu:AFLOWDATA/LIB3_WEB/CoHf_pvSb/T0003.CAB) - lowest-enthalpy F-43m 3-atom entry; AFLOW is the structure source used by Carrete et al.,"Carrete et al. PRX 4, 011019 (2014), Table III, compound CoHfSb",True,stoichiometric,HfCoSb
HfCoSb,10.389572533016691,W/m/K,974.05,"experimental, Wiedemann-Franz: kappa_total - L*T/rho (Kim2015 L(S=48uV/K))",0,experimental,1.0,wf_subtracted,6.0646,216.0,F-43m,T0003.CAB,,"[""Co"", ""Hf"", ""Sb""]","[[0.75, 0.75, 0.75], [0, 0, 0], [0.5, 0.5, 0.5]]",A,primitive->conventional (x sqrt2),Starrydata (experimental),10.2320/matertrans.46.1481,https://doi.org/10.2320/matertrans.46.1481,Starrydata all_curves.csv (release 'latest'),Carrete PRX 4:011019 (2014),https://doi.org/10.1103/PhysRevX.4.011019,AFLOW aflow:99218c85a0825342 (aflowlib.duke.edu:AFLOWDATA/LIB3_WEB/CoHf_pvSb/T0003.CAB) - lowest-enthalpy F-43m 3-atom entry; AFLOW is the structure source used by Carrete et al.,"Carrete et al. PRX 4, 011019 (2014), Table III, compound CoHfSb",True,stoichiometric,HfCoSb
HfCoSb,6.594970652951182,W/m/K,983.8932,"experimental, Wiedemann-Franz: kappa_total - L*T/rho (degenerate 2.44e-8)",0,experimental,1.0,wf_subtracted,6.0646,216.0,F-43m,T0003.CAB,,"[""Co"", ""Hf"", ""Sb""]","[[0.75, 0.75, 0.75], [0, 0, 0], [0.5, 0.5, 0.5]]",A,primitive->conventional (x sqrt2),Starrydata (experimental),10.1109/ict.2005.1519955,https://doi.org/10.1109/ict.2005.1519955,Starrydata all_curves.csv (release 'latest'),Carrete PRX 4:011019 (2014),https://doi.org/10.1103/PhysRevX.4.011019,AFLOW aflow:99218c85a0825342 (aflowlib.duke.edu:AFLOWDATA/LIB3_WEB/CoHf_pvSb/T0003.CAB) - lowest-enthalpy F-43m 3-atom entry; AFLOW is the structure source used by Carrete et al.,"Carrete et al. PRX 4, 011019 (2014), Table III, compound CoHfSb",True,stoichiometric,HfCoSb
HfCoSb,6.69443878308855,W/m/K,994.4683,"experimental, Wiedemann-Franz: kappa_total - L*T/rho (Kim2015 L(S=85uV/K))",0,experimental,1.0,wf_subtracted,6.0646,216.0,F-43m,T0003.CAB,,"[""Co"", ""Hf"", ""Sb""]","[[0.75, 0.75, 0.75], [0, 0, 0], [0.5, 0.5, 0.5]]",A,primitive->conventional (x sqrt2),Starrydata (experimental),10.2320/matertrans.47.1445,https://doi.org/10.2320/matertrans.47.1445,Starrydata all_curves.csv (release 'latest'),Carrete PRX 4:011019 (2014),https://doi.org/10.1103/PhysRevX.4.011019,AFLOW aflow:99218c85a0825342 (aflowlib.duke.edu:AFLOWDATA/LIB3_WEB/CoHf_pvSb/T0003.CAB) - lowest-enthalpy F-43m 3-atom entry; AFLOW is the structure source used by Carrete et al.,"Carrete et al. PRX 4, 011019 (2014), Table III, compound CoHfSb",True,stoichiometric,HfCoSb
HfNiSn,11.81934599000206,W/m/K,200.0,"experimental, Wiedemann-Franz: kappa_total - L*T/rho (Kim2015 L(S=99uV/K))",0,experimental,1.0,wf_subtracted,6.12,216.0,F-43m,C1b,Hf/Sn/Ni,"[""Hf"", ""Sn"", ""Ni""]","[[0, 0, 0], [0.5, 0.5, 0.5], [0.25, 0.25, 0.25]]",A,conventional,Starrydata (experimental),10.1103/physrevb.59.8615,https://doi.org/10.1103/physrevb.59.8615,Starrydata all_curves.csv (release 'latest'),Sci.Rep. 11:13809 (2021) Table S1,https://www.nature.com/articles/s41598-021-92030-4#MOESM1,"Table S1 (DFT-optimized lattice parameter + lowest-energy site assignment), same table as kappa",mp-924128,True,stoichiometric,HfNiSn
HfNiSn,8.073543427317682,W/m/K,200.4,"experimental, Wiedemann-Franz: kappa_total - L*T/rho (Kim2015 L(S=40uV/K))",0,experimental,1.0,wf_subtracted,6.12,216.0,F-43m,C1b,Hf/Sn/Ni,"[""Hf"", ""Sn"", ""Ni""]","[[0, 0, 0], [0.5, 0.5, 0.5], [0.25, 0.25, 0.25]]",A,conventional,Starrydata (experimental),10.1103/physrevb.59.8615,https://doi.org/10.1103/physrevb.59.8615,Starrydata all_curves.csv (release 'latest'),Sci.Rep. 11:13809 (2021) Table S1,https://www.nature.com/articles/s41598-021-92030-4#MOESM1,"Table S1 (DFT-optimized lattice parameter + lowest-energy site assignment), same table as kappa",mp-924128,True,stoichiometric,HfNiSn
HfNiSn,8.982768758296249,W/m/K,204.2,"experimental, Wiedemann-Franz: kappa_total - L*T/rho (Kim2015 L(S=103uV/K))",0,experimental,1.0,wf_subtracted,6.12,216.0,F-43m,C1b,Hf/Sn/Ni,"[""Hf"", ""Sn"", ""Ni""]","[[0, 0, 0], [0.5, 0.5, 0.5], [0.25, 0.25, 0.25]]",A,conventional,Starrydata (experimental),10.3390/ma11040649,https://doi.org/10.3390/ma11040649,Starrydata all_curves.csv (release 'latest'),Sci.Rep. 11:13809 (2021) Table S1,https://www.nature.com/articles/s41598-021-92030-4#MOESM1,"Table S1 (DFT-optimized lattice parameter + lowest-energy site assignment), same table as kappa",mp-924128,True,stoichiometric,HfNiSn
HfNiSn,8.843723110903797,W/m/K,212.7,"experimental, Wiedemann-Franz: kappa_total - L*T/rho (Kim2015 L(S=108uV/K))",0,experimental,1.0,wf_subtracted,6.12,216.0,F-43m,C1b,Hf/Sn/Ni,"[""Hf"", ""Sn"", ""Ni""]","[[0, 0, 0], [0.5, 0.5, 0.5], [0.25, 0.25, 0.25]]",A,conventional,Starrydata (experimental),10.3390/ma11040649,https://doi.org/10.3390/ma11040649,Starrydata all_curves.csv (release 'latest'),Sci.Rep. 11:13809 (2021) Table S1,https://www.nature.com/articles/s41598-021-92030-4#MOESM1,"Table S1 (DFT-optimized lattice parameter + lowest-energy site assignment), same table as kappa",mp-924128,True,stoichiometric,HfNiSn
HfNiSn,11.309102911198227,W/m/K,218.6,"experimental, Wiedemann-Franz: kappa_total - L*T/rho (Kim2015 L(S=151uV/K))",0,experimental,1.0,wf_subtracted,6.12,216.0,F-43m,C1b,Hf/Sn/Ni,"[""Hf"", ""Sn"", ""Ni""]","[[0, 0, 0], [0.5, 0.5, 0.5], [0.25, 0.25, 0.25]]",A,conventional,Starrydata (experimental),10.1103/physrevb.59.8615,https://doi.org/10.1103/physrevb.59.8615,Starrydata all_curves.csv (release 'latest'),Sci.Rep. 11:13809 (2021) Table S1,https://www.nature.com/articles/s41598-021-92030-4#MOESM1,"Table S1 (DFT-optimized lattice parameter + lowest-energy site assignment), same table as kappa",mp-924128,True,stoichiometric,HfNiSn
HfNiSn,7.846873162784178,W/m/K,219.2,"experimental, Wiedemann-Franz: kappa_total - L*T/rho (Kim2015 L(S=60uV/K))",0,experimental,1.0,wf_subtracted,6.12,216.0,F-43m,C1b,Hf/Sn/Ni,"[""Hf"", ""Sn"", ""Ni""]","[[0, 0, 0], [0.5, 0.5, 0.5], [0.25, 0.25, 0.25]]",A,conventional,Starrydata (experimental),10.1103/physrevb.59.8615,https://doi.org/10.1103/physrevb.59.8615,Starrydata all_curves.csv (release 'latest'),Sci.Rep. 11:13809 (2021) Table S1,https://www.nature.com/articles/s41598-021-92030-4#MOESM1,"Table S1 (DFT-optimized lattice parameter + lowest-energy site assignment), same table as kappa",mp-924128,True,stoichiometric,HfNiSn
HfNiSn,8.710620644962455,W/m/K,221.1,"experimental, Wiedemann-Franz: kappa_total - L*T/rho (Kim2015 L(S=113uV/K))",0,experimental,1.0,wf_subtracted,6.12,216.0,F-43m,C1b,Hf/Sn/Ni,"[""Hf"", ""Sn"", ""Ni""]","[[0, 0, 0], [0.5, 0.5, 0.5], [0.25, 0.25, 0.25]]",A,conventional,Starrydata (experimental),10.3390/ma11040649,https://doi.org/10.3390/ma11040649,Starrydata all_curves.csv (release 'latest'),Sci.Rep. 11:13809 (2021) Table S1,https://www.nature.com/articles/s41598-021-92030-4#MOESM1,"Table S1 (DFT-optimized lattice parameter + lowest-energy site assignment), same table as kappa",mp-924128,True,stoichiometric,HfNiSn
HfNiSn,14.989549809101172,W/m/K,225.0,"experimental, Wiedemann-Franz: kappa_total - L*T/rho (Kim2015 L(S=194uV/K))",0,experimental,1.0,wf_subtracted,6.12,216.0,F-43m,C1b,Hf/Sn/Ni,"[""Hf"", ""Sn"", ""Ni""]","[[0, 0, 0], [0.5, 0.5, 0.5], [0.25, 0.25, 0.25]]",A,conventional,Starrydata (experimental),10.1103/physrevb.59.8615,https://doi.org/10.1103/physrevb.59.8615,Starrydata all_curves.csv (release 'latest'),Sci.Rep. 11:13809 (2021) Table S1,https://www.nature.com/articles/s41598-021-92030-4#MOESM1,"Table S1 (DFT-optimized lattice parameter + lowest-energy site assignment), same table as kappa",mp-924128,True,stoichiometric,HfNiSn
HfNiSn,8.56941128499573,W/m/K,229.6,"experimental, Wiedemann-Franz: kappa_total - L*T/rho (Kim2015 L(S=118uV/K))",0,experimental,1.0,wf_subtracted,6.12,216.0,F-43m,C1b,Hf/Sn/Ni,"[""Hf"", ""Sn"", ""Ni""]","[[0, 0, 0], [0.5, 0.5, 0.5], [0.25, 0.25, 0.25]]",A,conventional,Starrydata (experimental),10.3390/ma11040649,https://doi.org/10.3390/ma11040649,Starrydata all_curves.csv (release 'latest'),Sci.Rep. 11:13809 (2021) Table S1,https://www.nature.com/articles/s41598-021-92030-4#MOESM1,"Table S1 (DFT-optimized lattice parameter + lowest-energy site assignment), same table as kappa",mp-924128,True,stoichiometric,HfNiSn
HfNiSn,8.419108229276315,W/m/K,238.0,"experimental, Wiedemann-Franz: kappa_total - L*T/rho (Kim2015 L(S=122uV/K))",0,experimental,1.0,wf_subtracted,6.12,216.0,F-43m,C1b,Hf/Sn/Ni,"[""Hf"", ""Sn"", ""Ni""]","[[0, 0, 0], [0.5, 0.5, 0.5], [0.25, 0.25, 0.25]]",A,conventional,Starrydata (experimental),10.3390/ma11040649,https://doi.org/10.3390/ma11040649,Starrydata all_curves.csv (release 'latest'),Sci.Rep. 11:13809 (2021) Table S1,https://www.nature.com/articles/s41598-021-92030-4#MOESM1,"Table S1 (DFT-optimized lattice parameter + lowest-energy site assignment), same table as kappa",mp-924128,True,stoichiometric,HfNiSn
HfNiSn,7.709913234724089,W/m/K,238.4,"experimental, Wiedemann-Franz: kappa_total - L*T/rho (Kim2015 L(S=85uV/K))",0,experimental,1.0,wf_subtracted,6.12,216.0,F-43m,C1b,Hf/Sn/Ni,"[""Hf"", ""Sn"", ""Ni""]","[[0, 0, 0], [0.5, 0.5, 0.5], [0.25, 0.25, 0.25]]",A,conventional,Starrydata (experimental),10.1103/physrevb.59.8615,https://doi.org/10.1103/physrevb.59.8615,Starrydata all_curves.csv (release 'latest'),Sci.Rep. 11:13809 (2021) Table S1,https://www.nature.com/articles/s41598-021-92030-4#MOESM1,"Table S1 (DFT-optimized lattice parameter + lowest-energy site assignment), same table as kappa",mp-924128,True,stoichiometric,HfNiSn
HfNiSn,11.17865885591016,W/m/K,238.5,"experimental, Wiedemann-Franz: kappa_total - L*T/rho (Kim2015 L(S=199uV/K))",0,experimental,1.0,wf_subtracted,6.12,216.0,F-43m,C1b,Hf/Sn/Ni,"[""Hf"", ""Sn"", ""Ni""]","[[0, 0, 0], [0.5, 0.5, 0.5], [0.25, 0.25, 0.25]]",A,conventional,Starrydata (experimental),10.1103/physrevb.59.8615,https://doi.org/10.1103/physrevb.59.8615,Starrydata all_curves.csv (release 'latest'),Sci.Rep. 11:13809 (2021) Table S1,https://www.nature.com/articles/s41598-021-92030-4#MOESM1,"Table S1 (DFT-optimized lattice parameter + lowest-energy site assignment), same table as kappa",mp-924128,True,stoichiometric,HfNiSn
HfNiSn,14.109340947316904,W/m/K,243.9,"experimental, Wiedemann-Franz: kappa_total - L*T/rho (Kim2015 L(S=255uV/K))",0,experimental,1.0,wf_subtracted,6.12,216.0,F-43m,C1b,Hf/Sn/Ni,"[""Hf"", ""Sn"", ""Ni""]","[[0, 0, 0], [0.5, 0.5, 0.5], [0.25, 0.25, 0.25]]",A,conventional,Starrydata (experimental),10.1103/physrevb.59.8615,https://doi.org/10.1103/physrevb.59.8615,Starrydata all_curves.csv (release 'latest'),Sci.Rep. 11:13809 (2021) Table S1,https://www.nature.com/articles/s41598-021-92030-4#MOESM1,"Table S1 (DFT-optimized lattice parameter + lowest-energy site assignment), same table as kappa",mp-924128,True,stoichiometric,HfNiSn
HfNiSn,8.267556702488024,W/m/K,246.4,"experimental, Wiedemann-Franz: kappa_total - L*T/rho (Kim2015 L(S=125uV/K))",0,experimental,1.0,wf_subtracted,6.12,216.0,F-43m,C1b,Hf/Sn/Ni,"[""Hf"", ""Sn"", ""Ni""]","[[0, 0, 0], [0.5, 0.5, 0.5], [0.25, 0.25, 0.25]]",A,conventional,Starrydata (experimental),10.3390/ma11040649,https://doi.org/10.3390/ma11040649,Starrydata all_curves.csv (release 'latest'),Sci.Rep. 11:13809 (2021) Table S1,https://www.nature.com/articles/s41598-021-92030-4#MOESM1,"Table S1 (DFT-optimized lattice parameter + lowest-energy site assignment), same table as kappa",mp-924128,True,stoichiometric,HfNiSn
HfNiSn,8.116812761351206,W/m/K,254.9,"experimental, Wiedemann-Franz: kappa_total - L*T/rho (Kim2015 L(S=126uV/K))",0,experimental,1.0,wf_subtracted,6.12,216.0,F-43m,C1b,Hf/Sn/Ni,"[""Hf"", ""Sn"", ""Ni""]","[[0, 0, 0], [0.5, 0.5, 0.5], [0.25, 0.25, 0.25]]",A,conventional,Starrydata (experimental),10.3390/ma11040649,https://doi.org/10.3390/ma11040649,Starrydata all_curves.csv (release 'latest'),Sci.Rep. 11:13809 (2021) Table S1,https://www.nature.com/articles/s41598-021-92030-4#MOESM1,"Table S1 (DFT-optimized lattice parameter + lowest-energy site assignment), same table as kappa",mp-924128,True,stoichiometric,HfNiSn
