Repository: Shivamrandive747/Thermalconductivity_prediction

# Calibrating first-principles lattice thermal conductivity to experiment

**A curated half-Heusler dataset and a validated transfer function.**

Published first-principles transport calculations of lattice thermal conductivity exceed what
laboratories measure for the same compound by a **median factor of 1.55**. That offset is regular
enough to be removed in closed form:

$$\kappa_L^{\mathrm{expt}}(T) \;=\; \kappa_L^{\mathrm{BTE}}(T)\;\min\!\left[c\left(\tfrac{T}{300}\right)^{p},\,1\right],
\qquad c = 0.51,\quad p = 0.80$$

Inside a domain of applicability declared before the validation set was scored, this places

File: data/Target_Materials/HEUSLER_KAPPA_TRAINING_SET.csv (part 8 of 192)
formula,kappa_L,kappa_units,temperature_K,method,method_tier,tier_name,weight,kappa_basis,struct_a_A,struct_spacegroup,struct_sg_symbol,struct_prototype,struct_site_ordering,struct_species,struct_frac_coords,struct_grade,lattice_convention,source,source_doi,source_url,source_location,struct_source,struct_source_url,struct_source_detail,struct_id,struct_same_paper_as_kappa,stoichiometry,parent_formula
HfNiSn,10.7879442519714,W/m/K,257.8,"experimental, Wiedemann-Franz: kappa_total - L*T/rho (Kim2015 L(S=249uV/K))",0,experimental,1.0,wf_subtracted,6.12,216.0,F-43m,C1b,Hf/Sn/Ni,"[""Hf"", ""Sn"", ""Ni""]","[[0, 0, 0], [0.5, 0.5, 0.5], [0.25, 0.25, 0.25]]",A,conventional,Starrydata (experimental),10.1103/physrevb.59.8615,https://doi.org/10.1103/physrevb.59.8615,Starrydata all_curves.csv (release 'latest'),Sci.Rep. 11:13809 (2021) Table S1,https://www.nature.com/articles/s41598-021-92030-4#MOESM1,"Table S1 (DFT-optimized lattice parameter + lowest-energy site assignment), same table as kappa",mp-924128,True,stoichiometric,HfNiSn
HfNiSn,7.548679228839888,W/m/K,257.9,"experimental, Wiedemann-Franz: kappa_total - L*T/rho (Kim2015 L(S=110uV/K))",0,experimental,1.0,wf_subtracted,6.12,216.0,F-43m,C1b,Hf/Sn/Ni,"[""Hf"", ""Sn"", ""Ni""]","[[0, 0, 0], [0.5, 0.5, 0.5], [0.25, 0.25, 0.25]]",A,conventional,Starrydata (experimental),10.1103/physrevb.59.8615,https://doi.org/10.1103/physrevb.59.8615,Starrydata all_curves.csv (release 'latest'),Sci.Rep. 11:13809 (2021) Table S1,https://www.nature.com/articles/s41598-021-92030-4#MOESM1,"Table S1 (DFT-optimized lattice parameter + lowest-energy site assignment), same table as kappa",mp-924128,True,stoichiometric,HfNiSn
HfNiSn,7.96900573305212,W/m/K,263.3,"experimental, Wiedemann-Franz: kappa_total - L*T/rho (Kim2015 L(S=129uV/K))",0,experimental,1.0,wf_subtracted,6.12,216.0,F-43m,C1b,Hf/Sn/Ni,"[""Hf"", ""Sn"", ""Ni""]","[[0, 0, 0], [0.5, 0.5, 0.5], [0.25, 0.25, 0.25]]",A,conventional,Starrydata (experimental),10.3390/ma11040649,https://doi.org/10.3390/ma11040649,Starrydata all_curves.csv (release 'latest'),Sci.Rep. 11:13809 (2021) Table S1,https://www.nature.com/articles/s41598-021-92030-4#MOESM1,"Table S1 (DFT-optimized lattice parameter + lowest-energy site assignment), same table as kappa",mp-924128,True,stoichiometric,HfNiSn
HfNiSn,13.388953591546272,W/m/K,264.4,"experimental, Wiedemann-Franz: kappa_total - L*T/rho (Kim2015 L(S=319uV/K))",0,experimental,1.0,wf_subtracted,6.12,216.0,F-43m,C1b,Hf/Sn/Ni,"[""Hf"", ""Sn"", ""Ni""]","[[0, 0, 0], [0.5, 0.5, 0.5], [0.25, 0.25, 0.25]]",A,conventional,Starrydata (experimental),10.1103/physrevb.59.8615,https://doi.org/10.1103/physrevb.59.8615,Starrydata all_curves.csv (release 'latest'),Sci.Rep. 11:13809 (2021) Table S1,https://www.nature.com/articles/s41598-021-92030-4#MOESM1,"Table S1 (DFT-optimized lattice parameter + lowest-energy site assignment), same table as kappa",mp-924128,True,stoichiometric,HfNiSn
HfNiSn,7.821050443059912,W/m/K,271.7,"experimental, Wiedemann-Franz: kappa_total - L*T/rho (Kim2015 L(S=131uV/K))",0,experimental,1.0,wf_subtracted,6.12,216.0,F-43m,C1b,Hf/Sn/Ni,"[""Hf"", ""Sn"", ""Ni""]","[[0, 0, 0], [0.5, 0.5, 0.5], [0.25, 0.25, 0.25]]",A,conventional,Starrydata (experimental),10.3390/ma11040649,https://doi.org/10.3390/ma11040649,Starrydata all_curves.csv (release 'latest'),Sci.Rep. 11:13809 (2021) Table S1,https://www.nature.com/articles/s41598-021-92030-4#MOESM1,"Table S1 (DFT-optimized lattice parameter + lowest-energy site assignment), same table as kappa",mp-924128,True,stoichiometric,HfNiSn
HfNiSn,11.04693138783096,W/m/K,275.7,"experimental, Wiedemann-Franz: kappa_total - L*T/rho (Kim2015 L(S=282uV/K))",0,experimental,1.0,wf_subtracted,6.12,216.0,F-43m,C1b,Hf/Sn/Ni,"[""Hf"", ""Sn"", ""Ni""]","[[0, 0, 0], [0.5, 0.5, 0.5], [0.25, 0.25, 0.25]]",A,conventional,Starrydata (experimental),10.1103/physrevb.59.8615,https://doi.org/10.1103/physrevb.59.8615,Starrydata all_curves.csv (release 'latest'),Sci.Rep. 11:13809 (2021) Table S1,https://www.nature.com/articles/s41598-021-92030-4#MOESM1,"Table S1 (DFT-optimized lattice parameter + lowest-energy site assignment), same table as kappa",mp-924128,True,stoichiometric,HfNiSn
HfNiSn,7.544807005635833,W/m/K,276.5,"experimental, Wiedemann-Franz: kappa_total - L*T/rho (Kim2015 L(S=136uV/K))",0,experimental,1.0,wf_subtracted,6.12,216.0,F-43m,C1b,Hf/Sn/Ni,"[""Hf"", ""Sn"", ""Ni""]","[[0, 0, 0], [0.5, 0.5, 0.5], [0.25, 0.25, 0.25]]",A,conventional,Starrydata (experimental),10.1103/physrevb.59.8615,https://doi.org/10.1103/physrevb.59.8615,Starrydata all_curves.csv (release 'latest'),Sci.Rep. 11:13809 (2021) Table S1,https://www.nature.com/articles/s41598-021-92030-4#MOESM1,"Table S1 (DFT-optimized lattice parameter + lowest-energy site assignment), same table as kappa",mp-924128,True,stoichiometric,HfNiSn
HfNiSn,12.93848917351854,W/m/K,280.0,"experimental, Wiedemann-Franz: kappa_total - L*T/rho (Kim2015 L(S=363uV/K))",0,experimental,1.0,wf_subtracted,6.12,216.0,F-43m,C1b,Hf/Sn/Ni,"[""Hf"", ""Sn"", ""Ni""]","[[0, 0, 0], [0.5, 0.5, 0.5], [0.25, 0.25, 0.25]]",A,conventional,Starrydata (experimental),10.1103/physrevb.59.8615,https://doi.org/10.1103/physrevb.59.8615,Starrydata all_curves.csv (release 'latest'),Sci.Rep. 11:13809 (2021) Table S1,https://www.nature.com/articles/s41598-021-92030-4#MOESM1,"Table S1 (DFT-optimized lattice parameter + lowest-energy site assignment), same table as kappa",mp-924128,True,stoichiometric,HfNiSn
HfNiSn,7.674823992658018,W/m/K,280.2,"experimental, Wiedemann-Franz: kappa_total - L*T/rho (Kim2015 L(S=134uV/K))",0,experimental,1.0,wf_subtracted,6.12,216.0,F-43m,C1b,Hf/Sn/Ni,"[""Hf"", ""Sn"", ""Ni""]","[[0, 0, 0], [0.5, 0.5, 0.5], [0.25, 0.25, 0.25]]",A,conventional,Starrydata (experimental),10.3390/ma11040649,https://doi.org/10.3390/ma11040649,Starrydata all_curves.csv (release 'latest'),Sci.Rep. 11:13809 (2021) Table S1,https://www.nature.com/articles/s41598-021-92030-4#MOESM1,"Table S1 (DFT-optimized lattice parameter + lowest-energy site assignment), same table as kappa",mp-924128,True,stoichiometric,HfNiSn
HfNiSn,7.53921030878314,W/m/K,288.6,"experimental, Wiedemann-Franz: kappa_total - L*T/rho (Kim2015 L(S=138uV/K))",0,experimental,1.0,wf_subtracted,6.12,216.0,F-43m,C1b,Hf/Sn/Ni,"[""Hf"", ""Sn"", ""Ni""]","[[0, 0, 0], [0.5, 0.5, 0.5], [0.25, 0.25, 0.25]]",A,conventional,Starrydata (experimental),10.3390/ma11040649,https://doi.org/10.3390/ma11040649,Starrydata all_curves.csv (release 'latest'),Sci.Rep. 11:13809 (2021) Table S1,https://www.nature.com/articles/s41598-021-92030-4#MOESM1,"Table S1 (DFT-optimized lattice parameter + lowest-energy site assignment), same table as kappa",mp-924128,True,stoichiometric,HfNiSn
HfNiSn,10.655400799696222,W/m/K,296.6,"experimental, Wiedemann-Franz: kappa_total - L*T/rho (Kim2015 L(S=310uV/K))",0,experimental,1.0,wf_subtracted,6.12,216.0,F-43m,C1b,Hf/Sn/Ni,"[""Hf"", ""Sn"", ""Ni""]","[[0, 0, 0], [0.5, 0.5, 0.5], [0.25, 0.25, 0.25]]",A,conventional,Starrydata (experimental),10.1103/physrevb.59.8615,https://doi.org/10.1103/physrevb.59.8615,Starrydata all_curves.csv (release 'latest'),Sci.Rep. 11:13809 (2021) Table S1,https://www.nature.com/articles/s41598-021-92030-4#MOESM1,"Table S1 (DFT-optimized lattice parameter + lowest-energy site assignment), same table as kappa",mp-924128,True,stoichiometric,HfNiSn
HfNiSn,12.777889745404488,W/m/K,296.6,"experimental, Wiedemann-Franz: kappa_total - L*T/rho (Kim2015 L(S=389uV/K))",0,experimental,1.0,wf_subtracted,6.12,216.0,F-43m,C1b,Hf/Sn/Ni,"[""Hf"", ""Sn"", ""Ni""]","[[0, 0, 0], [0.5, 0.5, 0.5], [0.25, 0.25, 0.25]]",A,conventional,Starrydata (experimental),10.1103/physrevb.59.8615,https://doi.org/10.1103/physrevb.59.8615,Starrydata all_curves.csv (release 'latest'),Sci.Rep. 11:13809 (2021) Table S1,https://www.nature.com/articles/s41598-021-92030-4#MOESM1,"Table S1 (DFT-optimized lattice parameter + lowest-energy site assignment), same table as kappa",mp-924128,True,stoichiometric,HfNiSn
HfNiSn,6.9562895254159045,W/m/K,296.7,"experimental, Wiedemann-Franz: kappa_total - L*T/rho (Kim2015 L(S=159uV/K))",0,experimental,1.0,wf_subtracted,6.12,216.0,F-43m,C1b,Hf/Sn/Ni,"[""Hf"", ""Sn"", ""Ni""]","[[0, 0, 0], [0.5, 0.5, 0.5], [0.25, 0.25, 0.25]]",A,conventional,Starrydata (experimental),10.1103/physrevb.59.8615,https://doi.org/10.1103/physrevb.59.8615,Starrydata all_curves.csv (release 'latest'),Sci.Rep. 11:13809 (2021) Table S1,https://www.nature.com/articles/s41598-021-92030-4#MOESM1,"Table S1 (DFT-optimized lattice parameter + lowest-energy site assignment), same table as kappa",mp-924128,True,stoichiometric,HfNiSn
HfNiSn,7.433132576845081,W/m/K,297.2,"experimental, Wiedemann-Franz: kappa_total - L*T/rho (Kim2015 L(S=142uV/K))",0,experimental,1.0,wf_subtracted,6.12,216.0,F-43m,C1b,Hf/Sn/Ni,"[""Hf"", ""Sn"", ""Ni""]","[[0, 0, 0], [0.5, 0.5, 0.5], [0.25, 0.25, 0.25]]",A,conventional,Starrydata (experimental),10.3390/ma11040649,https://doi.org/10.3390/ma11040649,Starrydata all_curves.csv (release 'latest'),Sci.Rep. 11:13809 (2021) Table S1,https://www.nature.com/articles/s41598-021-92030-4#MOESM1,"Table S1 (DFT-optimized lattice parameter + lowest-energy site assignment), same table as kappa",mp-924128,True,stoichiometric,HfNiSn
HfNiSn,6.334672,W/m/K,300.0,"experimental, lattice thermal conductivity as published",0,experimental,1.0,reported_lattice,6.12,216.0,F-43m,C1b,Hf/Sn/Ni,"[""Hf"", ""Sn"", ""Ni""]","[[0, 0, 0], [0.5, 0.5, 0.5], [0.25, 0.25, 0.25]]",A,conventional,Starrydata (experimental),10.1038/s41598-017-14013-8,https://doi.org/10.1038/s41598-017-14013-8,Starrydata all_curves.csv (release 'latest'),Sci.Rep. 11:13809 (2021) Table S1,https://www.nature.com/articles/s41598-021-92030-4#MOESM1,"Table S1 (DFT-optimized lattice parameter + lowest-energy site assignment), same table as kappa",mp-924128,True,stoichiometric,HfNiSn
HfNiSn,5.403171,W/m/K,300.0,"experimental, lattice thermal conductivity as published",0,experimental,1.0,reported_lattice,6.12,216.0,F-43m,C1b,Hf/Sn/Ni,"[""Hf"", ""Sn"", ""Ni""]","[[0, 0, 0], [0.5, 0.5, 0.5], [0.25, 0.25, 0.25]]",A,conventional,Starrydata (experimental),10.1007/s11664-009-1032-8,https://doi.org/10.1007/s11664-009-1032-8,Starrydata all_curves.csv (release 'latest'),Sci.Rep. 11:13809 (2021) Table S1,https://www.nature.com/articles/s41598-021-92030-4#MOESM1,"Table S1 (DFT-optimized lattice parameter + lowest-energy site assignment), same table as kappa",mp-924128,True,stoichiometric,HfNiSn
HfNiSn,4.842801037529014,W/m/K,302.8906,"experimental, Wiedemann-Franz: kappa_total - L*T/rho (Kim2015 L(S=129uV/K))",0,experimental,1.0,wf_subtracted,6.12,216.0,F-43m,C1b,Hf/Sn/Ni,"[""Hf"", ""Sn"", ""Ni""]","[[0, 0, 0], [0.5, 0.5, 0.5], [0.25, 0.25, 0.25]]",A,conventional,Starrydata (experimental),10.1557/jmr.2012.171,https://doi.org/10.1557/jmr.2012.171,Starrydata all_curves.csv (release 'latest'),Sci.Rep. 11:13809 (2021) Table S1,https://www.nature.com/articles/s41598-021-92030-4#MOESM1,"Table S1 (DFT-optimized lattice parameter + lowest-energy site assignment), same table as kappa",mp-924128,True,stoichiometric,HfNiSn
HfNiSn,4.707091,W/m/K,304.5767,"experimental, lattice thermal conductivity as published",0,experimental,1.0,reported_lattice,6.12,216.0,F-43m,C1b,Hf/Sn/Ni,"[""Hf"", ""Sn"", ""Ni""]","[[0, 0, 0], [0.5, 0.5, 0.5], [0.25, 0.25, 0.25]]",A,conventional,Starrydata (experimental),10.1063/1.4730436,https://doi.org/10.1063/1.4730436,Starrydata all_curves.csv (release 'latest'),Sci.Rep. 11:13809 (2021) Table S1,https://www.nature.com/articles/s41598-021-92030-4#MOESM1,"Table S1 (DFT-optimized lattice parameter + lowest-energy site assignment), same table as kappa",mp-924128,True,stoichiometric,HfNiSn
HfNiSn,7.35496463151885,W/m/K,305.7,"experimental, Wiedemann-Franz: kappa_total - L*T/rho (Kim2015 L(S=148uV/K))",0,experimental,1.0,wf_subtracted,6.12,216.0,F-43m,C1b,Hf/Sn/Ni,"[""Hf"", ""Sn"", ""Ni""]","[[0, 0, 0], [0.5, 0.5, 0.5], [0.25, 0.25, 0.25]]",A,conventional,Starrydata (experimental),10.3390/ma11040649,https://doi.org/10.3390/ma11040649,Starrydata all_curves.csv (release 'latest'),Sci.Rep. 11:13809 (2021) Table S1,https://www.nature.com/articles/s41598-021-92030-4#MOESM1,"Table S1 (DFT-optimized lattice parameter + lowest-energy site assignment), same table as kappa",mp-924128,True,stoichiometric,HfNiSn
HfNiSn,4.808419,W/m/K,306.9307,"experimental, lattice thermal conductivity as published",0,experimental,1.0,reported_lattice,6.12,216.0,F-43m,C1b,Hf/Sn/Ni,"[""Hf"", ""Sn"", ""Ni""]","[[0, 0, 0], [0.5, 0.5, 0.5], [0.25, 0.25, 0.25]]",A,conventional,Starrydata (experimental),10.1007/s11664-009-1032-8,https://doi.org/10.1007/s11664-009-1032-8,Starrydata all_curves.csv (release 'latest'),Sci.Rep. 11:13809 (2021) Table S1,https://www.nature.com/articles/s41598-021-92030-4#MOESM1,"Table S1 (DFT-optimized lattice parameter + lowest-energy site assignment), same table as kappa",mp-924128,True,stoichiometric,HfNiSn
HfNiSn,4.905122189590802,W/m/K,308.7758,"experimental, Wiedemann-Franz: kappa_total - L*T/rho (Kim2015 L(S=132uV/K))",0,experimental,1.0,wf_subtracted,6.12,216.0,F-43m,C1b,Hf/Sn/Ni,"[""Hf"", ""Sn"", ""Ni""]","[[0, 0, 0], [0.5, 0.5, 0.5], [0.25, 0.25, 0.25]]",A,conventional,Starrydata (experimental),10.1007/s11664-009-1032-8,https://doi.org/10.1007/s11664-009-1032-8,Starrydata all_curves.csv (release 'latest'),Sci.Rep. 11:13809 (2021) Table S1,https://www.nature.com/articles/s41598-021-92030-4#MOESM1,"Table S1 (DFT-optimized lattice parameter + lowest-energy site assignment), same table as kappa",mp-924128,True,stoichiometric,HfNiSn
HfNiSn,5.466132423800682,W/m/K,309.6152,"experimental, Wiedemann-Franz: kappa_total - L*T/rho (Kim2015 L(S=181uV/K))",0,experimental,1.0,wf_subtracted,6.12,216.0,F-43m,C1b,Hf/Sn/Ni,"[""Hf"", ""Sn"", ""Ni""]","[[0, 0, 0], [0.5, 0.5, 0.5], [0.25, 0.25, 0.25]]",A,conventional,Starrydata (experimental),10.1007/s11664-009-1032-8,https://doi.org/10.1007/s11664-009-1032-8,Starrydata all_curves.csv (release 'latest'),Sci.Rep. 11:13809 (2021) Table S1,https://www.nature.com/articles/s41598-021-92030-4#MOESM1,"Table S1 (DFT-optimized lattice parameter + lowest-energy site assignment), same table as kappa",mp-924128,True,stoichiometric,HfNiSn
HfNiSn,7.282226181810811,W/m/K,314.2,"experimental, Wiedemann-Franz: kappa_total - L*T/rho (Kim2015 L(S=153uV/K))",0,experimental,1.0,wf_subtracted,6.12,216.0,F-43m,C1b,Hf/Sn/Ni,"[""Hf"", ""Sn"", ""Ni""]","[[0, 0, 0], [0.5, 0.5, 0.5], [0.25, 0.25, 0.25]]",A,conventional,Starrydata (experimental),10.3390/ma11040649,https://doi.org/10.3390/ma11040649,Starrydata all_curves.csv (release 'latest'),Sci.Rep. 11:13809 (2021) Table S1,https://www.nature.com/articles/s41598-021-92030-4#MOESM1,"Table S1 (DFT-optimized lattice parameter + lowest-energy site assignment), same table as kappa",mp-924128,True,stoichiometric,HfNiSn
HfNiSn,7.200934273667015,W/m/K,322.8,"experimental, Wiedemann-Franz: kappa_total - L*T/rho (Kim2015 L(S=157uV/K))",0,experimental,1.0,wf_subtracted,6.12,216.0,F-43m,C1b,Hf/Sn/Ni,"[""Hf"", ""Sn"", ""Ni""]","[[0, 0, 0], [0.5, 0.5, 0.5], [0.25, 0.25, 0.25]]",A,conventional,Starrydata (experimental),10.3390/ma11040649,https://doi.org/10.3390/ma11040649,Starrydata all_curves.csv (release 'latest'),Sci.Rep. 11:13809 (2021) Table S1,https://www.nature.com/articles/s41598-021-92030-4#MOESM1,"Table S1 (DFT-optimized lattice parameter + lowest-energy site assignment), same table as kappa",mp-924128,True,stoichiometric,HfNiSn
HfNiSn,7.091192721821882,W/m/K,331.3,"experimental, Wiedemann-Franz: kappa_total - L*T/rho (Kim2015 L(S=161uV/K))",0,experimental,1.0,wf_subtracted,6.12,216.0,F-43m,C1b,Hf/Sn/Ni,"[""Hf"", ""Sn"", ""Ni""]","[[0, 0, 0], [0.5, 0.5, 0.5], [0.25, 0.25, 0.25]]",A,conventional,Starrydata (experimental),10.3390/ma11040649,https://doi.org/10.3390/ma11040649,Starrydata all_curves.csv (release 'latest'),Sci.Rep. 11:13809 (2021) Table S1,https://www.nature.com/articles/s41598-021-92030-4#MOESM1,"Table S1 (DFT-optimized lattice parameter + lowest-energy site assignment), same table as kappa",mp-924128,True,stoichiometric,HfNiSn
HfNiSn,6.966877938119381,W/m/K,339.8,"experimental, Wiedemann-Franz: kappa_total - L*T/rho (Kim2015 L(S=165uV/K))",0,experimental,1.0,wf_subtracted,6.12,216.0,F-43m,C1b,Hf/Sn/Ni,"[""Hf"", ""Sn"", ""Ni""]","[[0, 0, 0], [0.5, 0.5, 0.5], [0.25, 0.25, 0.25]]",A,conventional,Starrydata (experimental),10.3390/ma11040649,https://doi.org/10.3390/ma11040649,Starrydata all_curves.csv (release 'latest'),Sci.Rep. 11:13809 (2021) Table S1,https://www.nature.com/articles/s41598-021-92030-4#MOESM1,"Table S1 (DFT-optimized lattice parameter + lowest-energy site assignment), same table as kappa",mp-924128,True,stoichiometric,HfNiSn
HfNiSn,6.841018732848354,W/m/K,348.3,"experimental, Wiedemann-Franz: kappa_total - L*T/rho (Kim2015 L(S=168uV/K))",0,experimental,1.0,wf_subtracted,6.12,216.0,F-43m,C1b,Hf/Sn/Ni,"[""Hf"", ""Sn"", ""Ni""]","[[0, 0, 0], [0.5, 0.5, 0.5], [0.25, 0.25, 0.25]]",A,conventional,Starrydata (experimental),10.3390/ma11040649,https://doi.org/10.3390/ma11040649,Starrydata all_curves.csv (release 'latest'),Sci.Rep. 11:13809 (2021) Table S1,https://www.nature.com/articles/s41598-021-92030-4#MOESM1,"Table S1 (DFT-optimized lattice parameter + lowest-energy site assignment), same table as kappa",mp-924128,True,stoichiometric,HfNiSn
HfNiSn,4.969748768200431,W/m/K,365.373,"experimental, Wiedemann-Franz: kappa_total - L*T/rho (Kim2015 L(S=205uV/K))",0,experimental,1.0,wf_subtracted,6.12,216.0,F-43m,C1b,Hf/Sn/Ni,"[""Hf"", ""Sn"", ""Ni""]","[[0, 0, 0], [0.5, 0.5, 0.5], [0.25, 0.25, 0.25]]",A,conventional,Starrydata (experimental),10.1007/s11664-009-1032-8,https://doi.org/10.1007/s11664-009-1032-8,Starrydata all_curves.csv (release 'latest'),Sci.Rep. 11:13809 (2021) Table S1,https://www.nature.com/articles/s41598-021-92030-4#MOESM1,"Table S1 (DFT-optimized lattice parameter + lowest-energy site assignment), same table as kappa",mp-924128,True,stoichiometric,HfNiSn
HfNiSn,4.315793,W/m/K,369.3069,"experimental, lattice thermal conductivity as published",0,experimental,1.0,reported_lattice,6.12,216.0,F-43m,C1b,Hf/Sn/Ni,"[""Hf"", ""Sn"", ""Ni""]","[[0, 0, 0], [0.5, 0.5, 0.5], [0.25, 0.25, 0.25]]",A,conventional,Starrydata (experimental),10.1007/s11664-009-1032-8,https://doi.org/10.1007/s11664-009-1032-8,Starrydata all_curves.csv (release 'latest'),Sci.Rep. 11:13809 (2021) Table S1,https://www.nature.com/articles/s41598-021-92030-4#MOESM1,"Table S1 (DFT-optimized lattice parameter + lowest-energy site assignment), same table as kappa",mp-924128,True,stoichiometric,HfNiSn
HfNiSn,4.329396,W/m/K,369.3943,"experimental, lattice thermal conductivity as published",0,experimental,1.0,reported_lattice,6.12,216.0,F-43m,C1b,Hf/Sn/Ni,"[""Hf"", ""Sn"", ""Ni""]","[[0, 0, 0], [0.5, 0.5, 0.5], [0.25, 0.25, 0.25]]",A,conventional,Starrydata (experimental),10.1063/1.4730436,https://doi.org/10.1063/1.4730436,Starrydata all_curves.csv (release 'latest'),Sci.Rep. 11:13809 (2021) Table S1,https://www.nature.com/articles/s41598-021-92030-4#MOESM1,"Table S1 (DFT-optimized lattice parameter + lowest-energy site assignment), same table as kappa",mp-924128,True,stoichiometric,HfNiSn
HfNiSn,4.3885324541907655,W/m/K,372.523,"experimental, Wiedemann-Franz: kappa_total - L*T/rho (Kim2015 L(S=159uV/K))",0,experimental,1.0,wf_subtracted,6.12,216.0,F-43m,C1b,Hf/Sn/Ni,"[""Hf"", ""Sn"", ""Ni""]","[[0, 0, 0], [0.5, 0.5, 0.5], [0.25, 0.25, 0.25]]",A,conventional,Starrydata (experimental),10.1557/jmr.2012.171,https://doi.org/10.1557/jmr.2012.171,Starrydata all_curves.csv (release 'latest'),Sci.Rep. 11:13809 (2021) Table S1,https://www.nature.com/articles/s41598-021-92030-4#MOESM1,"Table S1 (DFT-optimized lattice parameter + lowest-energy site assignment), same table as kappa",mp-924128,True,stoichiometric,HfNiSn
HfNiSn,4.43427788386642,W/m/K,378.7529,"experimental, Wiedemann-Franz: kappa_total - L*T/rho (Kim2015 L(S=163uV/K))",0,experimental,1.0,wf_subtracted,6.12,216.0,F-43m,C1b,Hf/Sn/Ni,"[""Hf"", ""Sn"", ""Ni""]","[[0, 0, 0], [0.5, 0.5, 0.5], [0.25, 0.25, 0.25]]",A,conventional,Starrydata (experimental),10.1007/s11664-009-1032-8,https://doi.org/10.1007/s11664-009-1032-8,Starrydata all_curves.csv (release 'latest'),Sci.Rep. 11:13809 (2021) Table S1,https://www.nature.com/articles/s41598-021-92030-4#MOESM1,"Table S1 (DFT-optimized lattice parameter + lowest-energy site assignment), same table as kappa",mp-924128,True,stoichiometric,HfNiSn
HfNiSn,4.874195,W/m/K,390.099,"experimental, lattice thermal conductivity as published",0,experimental,1.0,reported_lattice,6.12,216.0,F-43m,C1b,Hf/Sn/Ni,"[""Hf"", ""Sn"", ""Ni""]","[[0, 0, 0], [0.5, 0.5, 0.5], [0.25, 0.25, 0.25]]",A,conventional,Starrydata (experimental),10.1007/s11664-009-1032-8,https://doi.org/10.1007/s11664-009-1032-8,Starrydata all_curves.csv (release 'latest'),Sci.Rep. 11:13809 (2021) Table S1,https://www.nature.com/articles/s41598-021-92030-4#MOESM1,"Table S1 (DFT-optimized lattice parameter + lowest-energy site assignment), same table as kappa",mp-924128,True,stoichiometric,HfNiSn
HfNiSn,5.586328,W/m/K,396.6587,"experimental, lattice thermal conductivity as published",0,experimental,1.0,reported_lattice,6.12,216.0,F-43m,C1b,Hf/Sn/Ni,"[""Hf"", ""Sn"", ""Ni""]","[[0, 0, 0], [0.5, 0.5, 0.5], [0.25, 0.25, 0.25]]",A,conventional,Starrydata (experimental),10.1038/s41598-017-14013-8,https://doi.org/10.1038/s41598-017-14013-8,Starrydata all_curves.csv (release 'latest'),Sci.Rep. 11:13809 (2021) Table S1,https://www.nature.com/articles/s41598-021-92030-4#MOESM1,"Table S1 (DFT-optimized lattice parameter + lowest-energy site assignment), same table as kappa",mp-924128,True,stoichiometric,HfNiSn
HfNiSn,3.2561174416934446,W/m/K,424.3013,"experimental, Wiedemann-Franz: kappa_total - L*T/rho (Kim2015 L(S=248uV/K))",0,experimental,1.0,wf_subtracted,6.12,216.0,F-43m,C1b,Hf/Sn/Ni,"[""Hf"", ""Sn"", ""Ni""]","[[0, 0, 0], [0.5, 0.5, 0.5], [0.25, 0.25, 0.25]]",A,conventional,Starrydata (experimental),10.1016/j.actamat.2015.11.022,https://doi.org/10.1016/j.actamat.2015.11.022,Starrydata all_curves.csv (release 'latest'),Sci.Rep. 11:13809 (2021) Table S1,https://www.nature.com/articles/s41598-021-92030-4#MOESM1,"Table S1 (DFT-optimized lattice parameter + lowest-energy site assignment), same table as kappa",mp-924128,True,stoichiometric,HfNiSn
HfNiSn,5.1259,W/m/K,450.358,"experimental, lattice thermal conductivity as published",0,experimental,1.0,reported_lattice,6.12,216.0,F-43m,C1b,Hf/Sn/Ni,"[""Hf"", ""Sn"", ""Ni""]","[[0, 0, 0], [0.5, 0.5, 0.5], [0.25, 0.25, 0.25]]",A,conventional,Starrydata (experimental),10.1038/s41598-017-14013-8,https://doi.org/10.1038/s41598-017-14013-8,Starrydata all_curves.csv (release 'latest'),Sci.Rep. 11:13809 (2021) Table S1,https://www.nature.com/articles/s41598-021-92030-4#MOESM1,"Table S1 (DFT-optimized lattice parameter + lowest-energy site assignment), same table as kappa",mp-924128,True,stoichiometric,HfNiSn
HfNiSn,3.856574,W/m/K,462.8713,"experimental, lattice thermal conductivity as published",0,experimental,1.0,reported_lattice,6.12,216.0,F-43m,C1b,Hf/Sn/Ni,"[""Hf"", ""Sn"", ""Ni""]","[[0, 0, 0], [0.5, 0.5, 0.5], [0.25, 0.25, 0.25]]",A,conventional,Starrydata (experimental),10.1007/s11664-009-1032-8,https://doi.org/10.1007/s11664-009-1032-8,Starrydata all_curves.csv (release 'latest'),Sci.Rep. 11:13809 (2021) Table S1,https://www.nature.com/articles/s41598-021-92030-4#MOESM1,"Table S1 (DFT-optimized lattice parameter + lowest-energy site assignment), same table as kappa",mp-924128,True,stoichiometric,HfNiSn
HfNiSn,4.345565,W/m/K,473.2673,"experimental, lattice thermal conductivity as published",0,experimental,1.0,reported_lattice,6.12,216.0,F-43m,C1b,Hf/Sn/Ni,"[""Hf"", ""Sn"", ""Ni""]","[[0, 0, 0], [0.5, 0.5, 0.5], [0.25, 0.25, 0.25]]",A,conventional,Starrydata (experimental),10.1007/s11664-009-1032-8,https://doi.org/10.1007/s11664-009-1032-8,Starrydata all_curves.csv (release 'latest'),Sci.Rep. 11:13809 (2021) Table S1,https://www.nature.com/articles/s41598-021-92030-4#MOESM1,"Table S1 (DFT-optimized lattice parameter + lowest-energy site assignment), same table as kappa",mp-924128,True,stoichiometric,HfNiSn
HfNiSn,3.984601299915455,W/m/K,474.3569,"experimental, Wiedemann-Franz: kappa_total - L*T/rho (Kim2015 L(S=193uV/K))",0,experimental,1.0,wf_subtracted,6.12,216.0,F-43m,C1b,Hf/Sn/Ni,"[""Hf"", ""Sn"", ""Ni""]","[[0, 0, 0], [0.5, 0.5, 0.5], [0.25, 0.25, 0.25]]",A,conventional,Starrydata (experimental),10.1557/jmr.2012.171,https://doi.org/10.1557/jmr.2012.171,Starrydata all_curves.csv (release 'latest'),Sci.Rep. 11:13809 (2021) Table S1,https://www.nature.com/articles/s41598-021-92030-4#MOESM1,"Table S1 (DFT-optimized lattice parameter + lowest-energy site assignment), same table as kappa",mp-924128,True,stoichiometric,HfNiSn
HfNiSn,3.196201287804921,W/m/K,475.4078,"experimental, Wiedemann-Franz: kappa_total - L*T/rho (Kim2015 L(S=259uV/K))",0,experimental,1.0,wf_subtracted,6.12,216.0,F-43m,C1b,Hf/Sn/Ni,"[""Hf"", ""Sn"", ""Ni""]","[[0, 0, 0], [0.5, 0.5, 0.5], [0.25, 0.25, 0.25]]",A,conventional,Starrydata (experimental),10.1016/j.actamat.2015.11.022,https://doi.org/10.1016/j.actamat.2015.11.022,Starrydata all_curves.csv (release 'latest'),Sci.Rep. 11:13809 (2021) Table S1,https://www.nature.com/articles/s41598-021-92030-4#MOESM1,"Table S1 (DFT-optimized lattice parameter + lowest-energy site assignment), same table as kappa",mp-924128,True,stoichiometric,HfNiSn
HfNiSn,4.365064979916674,W/m/K,477.6518,"experimental, Wiedemann-Franz: kappa_total - L*T/rho (Kim2015 L(S=232uV/K))",0,experimental,1.0,wf_subtracted,6.12,216.0,F-43m,C1b,Hf/Sn/Ni,"[""Hf"", ""Sn"", ""Ni""]","[[0, 0, 0], [0.5, 0.5, 0.5], [0.25, 0.25, 0.25]]",A,conventional,Starrydata (experimental),10.1007/s11664-009-1032-8,https://doi.org/10.1007/s11664-009-1032-8,Starrydata all_curves.csv (release 'latest'),Sci.Rep. 11:13809 (2021) Table S1,https://www.nature.com/articles/s41598-021-92030-4#MOESM1,"Table S1 (DFT-optimized lattice parameter + lowest-energy site assignment), same table as kappa",mp-924128,True,stoichiometric,HfNiSn
HfNiSn,4.017042860588078,W/m/K,480.6788,"experimental, Wiedemann-Franz: kappa_total - L*T/rho (Kim2015 L(S=194uV/K))",0,experimental,1.0,wf_subtracted,6.12,216.0,F-43m,C1b,Hf/Sn/Ni,"[""Hf"", ""Sn"", ""Ni""]","[[0, 0, 0], [0.5, 0.5, 0.5], [0.25, 0.25, 0.25]]",A,conventional,Starrydata (experimental),10.1007/s11664-009-1032-8,https://doi.org/10.1007/s11664-009-1032-8,Starrydata all_curves.csv (release 'latest'),Sci.Rep. 11:13809 (2021) Table S1,https://www.nature.com/articles/s41598-021-92030-4#MOESM1,"Table S1 (DFT-optimized lattice parameter + lowest-energy site assignment), same table as kappa",mp-924128,True,stoichiometric,HfNiSn
HfNiSn,3.82689,W/m/K,481.5491,"experimental, lattice thermal conductivity as published",0,experimental,1.0,reported_lattice,6.12,216.0,F-43m,C1b,Hf/Sn/Ni,"[""Hf"", ""Sn"", ""Ni""]","[[0, 0, 0], [0.5, 0.5, 0.5], [0.25, 0.25, 0.25]]",A,conventional,Starrydata (experimental),10.1063/1.4730436,https://doi.org/10.1063/1.4730436,Starrydata all_curves.csv (release 'latest'),Sci.Rep. 11:13809 (2021) Table S1,https://www.nature.com/articles/s41598-021-92030-4#MOESM1,"Table S1 (DFT-optimized lattice parameter + lowest-energy site assignment), same table as kappa",mp-924128,True,stoichiometric,HfNiSn
HfNiSn,4.893901,W/m/K,498.3294,"experimental, lattice thermal conductivity as published",0,experimental,1.0,reported_lattice,6.12,216.0,F-43m,C1b,Hf/Sn/Ni,"[""Hf"", ""Sn"", ""Ni""]","[[0, 0, 0], [0.5, 0.5, 0.5], [0.25, 0.25, 0.25]]",A,conventional,Starrydata (experimental),10.1038/s41598-017-14013-8,https://doi.org/10.1038/s41598-017-14013-8,Starrydata all_curves.csv (release 'latest'),Sci.Rep. 11:13809 (2021) Table S1,https://www.nature.com/articles/s41598-021-92030-4#MOESM1,"Table S1 (DFT-optimized lattice parameter + lowest-energy site assignment), same table as kappa",mp-924128,True,stoichiometric,HfNiSn
HfNiSn,3.1292693977380828,W/m/K,525.2364,"experimental, Wiedemann-Franz: kappa_total - L*T/rho (Kim2015 L(S=266uV/K))",0,experimental,1.0,wf_subtracted,6.12,216.0,F-43m,C1b,Hf/Sn/Ni,"[""Hf"", ""Sn"", ""Ni""]","[[0, 0, 0], [0.5, 0.5, 0.5], [0.25, 0.25, 0.25]]",A,conventional,Starrydata (experimental),10.1016/j.actamat.2015.11.022,https://doi.org/10.1016/j.actamat.2015.11.022,Starrydata all_curves.csv (release 'latest'),Sci.Rep. 11:13809 (2021) Table S1,https://www.nature.com/articles/s41598-021-92030-4#MOESM1,"Table S1 (DFT-optimized lattice parameter + lowest-energy site assignment), same table as kappa",mp-924128,True,stoichiometric,HfNiSn
HfNiSn,4.460929,W/m/K,542.0048,"experimental, lattice thermal conductivity as published",0,experimental,1.0,reported_lattice,6.12,216.0,F-43m,C1b,Hf/Sn/Ni,"[""Hf"", ""Sn"", ""Ni""]","[[0, 0, 0], [0.5, 0.5, 0.5], [0.25, 0.25, 0.25]]",A,conventional,Starrydata (experimental),10.1038/s41598-017-14013-8,https://doi.org/10.1038/s41598-017-14013-8,Starrydata all_curves.csv (release 'latest'),Sci.Rep. 11:13809 (2021) Table S1,https://www.nature.com/articles/s41598-021-92030-4#MOESM1,"Table S1 (DFT-optimized lattice parameter + lowest-energy site assignment), same table as kappa",mp-924128,True,stoichiometric,HfNiSn
HfNiSn,4.020155458373132,W/m/K,572.6843,"experimental, Wiedemann-Franz: kappa_total - L*T/rho (Kim2015 L(S=236uV/K))",0,experimental,1.0,wf_subtracted,6.12,216.0,F-43m,C1b,Hf/Sn/Ni,"[""Hf"", ""Sn"", ""Ni""]","[[0, 0, 0], [0.5, 0.5, 0.5], [0.25, 0.25, 0.25]]",A,conventional,Starrydata (experimental),10.1007/s11664-009-1032-8,https://doi.org/10.1007/s11664-009-1032-8,Starrydata all_curves.csv (release 'latest'),Sci.Rep. 11:13809 (2021) Table S1,https://www.nature.com/articles/s41598-021-92030-4#MOESM1,"Table S1 (DFT-optimized lattice parameter + lowest-energy site assignment), same table as kappa",mp-924128,True,stoichiometric,HfNiSn
HfNiSn,3.7722478547807534,W/m/K,575.8894,"experimental, Wiedemann-Franz: kappa_total - L*T/rho (Kim2015 L(S=209uV/K))",0,experimental,1.0,wf_subtracted,6.12,216.0,F-43m,C1b,Hf/Sn/Ni,"[""Hf"", ""Sn"", ""Ni""]","[[0, 0, 0], [0.5, 0.5, 0.5], [0.25, 0.25, 0.25]]",A,conventional,Starrydata (experimental),10.1007/s11664-009-1032-8,https://doi.org/10.1007/s11664-009-1032-8,Starrydata all_curves.csv (release 'latest'),Sci.Rep. 11:13809 (2021) Table S1,https://www.nature.com/articles/s41598-021-92030-4#MOESM1,"Table S1 (DFT-optimized lattice parameter + lowest-energy site assignment), same table as kappa",mp-924128,True,stoichiometric,HfNiSn
HfNiSn,3.162573168405664,W/m/K,576.3896,"experimental, Wiedemann-Franz: kappa_total - L*T/rho (Kim2015 L(S=266uV/K))",0,experimental,1.0,wf_subtracted,6.12,216.0,F-43m,C1b,Hf/Sn/Ni,"[""Hf"", ""Sn"", ""Ni""]","[[0, 0, 0], [0.5, 0.5, 0.5], [0.25, 0.25, 0.25]]",A,conventional,Starrydata (experimental),10.1016/j.actamat.2015.11.022,https://doi.org/10.1016/j.actamat.2015.11.022,Starrydata all_curves.csv (release 'latest'),Sci.Rep. 11:13809 (2021) Table S1,https://www.nature.com/articles/s41598-021-92030-4#MOESM1,"Table S1 (DFT-optimized lattice parameter + lowest-energy site assignment), same table as kappa",mp-924128,True,stoichiometric,HfNiSn
HfNiSn,3.69527772604813,W/m/K,576.3941,"experimental, Wiedemann-Franz: kappa_total - L*T/rho (Kim2015 L(S=209uV/K))",0,experimental,1.0,wf_subtracted,6.12,216.0,F-43m,C1b,Hf/Sn/Ni,"[""Hf"", ""Sn"", ""Ni""]","[[0, 0, 0], [0.5, 0.5, 0.5], [0.25, 0.25, 0.25]]",A,conventional,Starrydata (experimental),10.1557/jmr.2012.171,https://doi.org/10.1557/jmr.2012.171,Starrydata all_curves.csv (release 'latest'),Sci.Rep. 11:13809 (2021) Table S1,https://www.nature.com/articles/s41598-021-92030-4#MOESM1,"Table S1 (DFT-optimized lattice parameter + lowest-energy site assignment), same table as kappa",mp-924128,True,stoichiometric,HfNiSn
HfNiSn,3.780759,W/m/K,580.6931,"experimental, lattice thermal conductivity as published",0,experimental,1.0,reported_lattice,6.12,216.0,F-43m,C1b,Hf/Sn/Ni,"[""Hf"", ""Sn"", ""Ni""]","[[0, 0, 0], [0.5, 0.5, 0.5], [0.25, 0.25, 0.25]]",A,conventional,Starrydata (experimental),10.1007/s11664-009-1032-8,https://doi.org/10.1007/s11664-009-1032-8,Starrydata all_curves.csv (release 'latest'),Sci.Rep. 11:13809 (2021) Table S1,https://www.nature.com/articles/s41598-021-92030-4#MOESM1,"Table S1 (DFT-optimized lattice parameter + lowest-energy site assignment), same table as kappa",mp-924128,True,stoichiometric,HfNiSn
HfNiSn,3.466074,W/m/K,580.6931,"experimental, lattice thermal conductivity as published",0,experimental,1.0,reported_lattice,6.12,216.0,F-43m,C1b,Hf/Sn/Ni,"[""Hf"", ""Sn"", ""Ni""]","[[0, 0, 0], [0.5, 0.5, 0.5], [0.25, 0.25, 0.25]]",A,conventional,Starrydata (experimental),10.1007/s11664-009-1032-8,https://doi.org/10.1007/s11664-009-1032-8,Starrydata all_curves.csv (release 'latest'),Sci.Rep. 11:13809 (2021) Table S1,https://www.nature.com/articles/s41598-021-92030-4#MOESM1,"Table S1 (DFT-optimized lattice parameter + lowest-energy site assignment), same table as kappa",mp-924128,True,stoichiometric,HfNiSn
HfNiSn,4.344412,W/m/K,581.3842,"experimental, lattice thermal conductivity as published",0,experimental,1.0,reported_lattice,6.12,216.0,F-43m,C1b,Hf/Sn/Ni,"[""Hf"", ""Sn"", ""Ni""]","[[0, 0, 0], [0.5, 0.5, 0.5], [0.25, 0.25, 0.25]]",A,conventional,Starrydata (experimental),10.1038/s41598-017-14013-8,https://doi.org/10.1038/s41598-017-14013-8,Starrydata all_curves.csv (release 'latest'),Sci.Rep. 11:13809 (2021) Table S1,https://www.nature.com/articles/s41598-021-92030-4#MOESM1,"Table S1 (DFT-optimized lattice parameter + lowest-energy site assignment), same table as kappa",mp-924128,True,stoichiometric,HfNiSn
HfNiSn,3.450827,W/m/K,584.9636,"experimental, lattice thermal conductivity as published",0,experimental,1.0,reported_lattice,6.12,216.0,F-43m,C1b,Hf/Sn/Ni,"[""Hf"", ""Sn"", ""Ni""]","[[0, 0, 0], [0.5, 0.5, 0.5], [0.25, 0.25, 0.25]]",A,conventional,Starrydata (experimental),10.1063/1.4730436,https://doi.org/10.1063/1.4730436,Starrydata all_curves.csv (release 'latest'),Sci.Rep. 11:13809 (2021) Table S1,https://www.nature.com/articles/s41598-021-92030-4#MOESM1,"Table S1 (DFT-optimized lattice parameter + lowest-energy site assignment), same table as kappa",mp-924128,True,stoichiometric,HfNiSn
HfNiSn,4.012807,W/m/K,617.8998,"experimental, lattice thermal conductivity as published",0,experimental,1.0,reported_lattice,6.12,216.0,F-43m,C1b,Hf/Sn/Ni,"[""Hf"", ""Sn"", ""Ni""]","[[0, 0, 0], [0.5, 0.5, 0.5], [0.25, 0.25, 0.25]]",A,conventional,Starrydata (experimental),10.1038/s41598-017-14013-8,https://doi.org/10.1038/s41598-017-14013-8,Starrydata all_curves.csv (release 'latest'),Sci.Rep. 11:13809 (2021) Table S1,https://www.nature.com/articles/s41598-021-92030-4#MOESM1,"Table S1 (DFT-optimized lattice parameter + lowest-energy site assignment), same table as kappa",mp-924128,True,stoichiometric,HfNiSn
HfNiSn,2.939460603939381,W/m/K,621.0442,"experimental, Wiedemann-Franz: kappa_total - L*T/rho (Kim2015 L(S=259uV/K))",0,experimental,1.0,wf_subtracted,6.12,216.0,F-43m,C1b,Hf/Sn/Ni,"[""Hf"", ""Sn"", ""Ni""]","[[0, 0, 0], [0.5, 0.5, 0.5], [0.25, 0.25, 0.25]]",A,conventional,Starrydata (experimental),10.1016/j.actamat.2015.11.022,https://doi.org/10.1016/j.actamat.2015.11.022,Starrydata all_curves.csv (release 'latest'),Sci.Rep. 11:13809 (2021) Table S1,https://www.nature.com/articles/s41598-021-92030-4#MOESM1,"Table S1 (DFT-optimized lattice parameter + lowest-energy site assignment), same table as kappa",mp-924128,True,stoichiometric,HfNiSn
HfNiSn,3.892821866296859,W/m/K,664.639,"experimental, Wiedemann-Franz: kappa_total - L*T/rho (Kim2015 L(S=225uV/K))",0,experimental,1.0,wf_subtracted,6.12,216.0,F-43m,C1b,Hf/Sn/Ni,"[""Hf"", ""Sn"", ""Ni""]","[[0, 0, 0], [0.5, 0.5, 0.5], [0.25, 0.25, 0.25]]",A,conventional,Starrydata (experimental),10.1007/s11664-009-1032-8,https://doi.org/10.1007/s11664-009-1032-8,Starrydata all_curves.csv (release 'latest'),Sci.Rep. 11:13809 (2021) Table S1,https://www.nature.com/articles/s41598-021-92030-4#MOESM1,"Table S1 (DFT-optimized lattice parameter + lowest-energy site assignment), same table as kappa",mp-924128,True,stoichiometric,HfNiSn
HfNiSn,3.216818,W/m/K,670.7921,"experimental, lattice thermal conductivity as published",0,experimental,1.0,reported_lattice,6.12,216.0,F-43m,C1b,Hf/Sn/Ni,"[""Hf"", ""Sn"", ""Ni""]","[[0, 0, 0], [0.5, 0.5, 0.5], [0.25, 0.25, 0.25]]",A,conventional,Starrydata (experimental),10.1007/s11664-009-1032-8,https://doi.org/10.1007/s11664-009-1032-8,Starrydata all_curves.csv (release 'latest'),Sci.Rep. 11:13809 (2021) Table S1,https://www.nature.com/articles/s41598-021-92030-4#MOESM1,"Table S1 (DFT-optimized lattice parameter + lowest-energy site assignment), same table as kappa",mp-924128,True,stoichiometric,HfNiSn
HfNiSn,2.806487272158471,W/m/K,672.1351,"experimental, Wiedemann-Franz: kappa_total - L*T/rho (Kim2015 L(S=247uV/K))",0,experimental,1.0,wf_subtracted,6.12,216.0,F-43m,C1b,Hf/Sn/Ni,"[""Hf"", ""Sn"", ""Ni""]","[[0, 0, 0], [0.5, 0.5, 0.5], [0.25, 0.25, 0.25]]",A,conventional,Starrydata (experimental),10.1016/j.actamat.2015.11.022,https://doi.org/10.1016/j.actamat.2015.11.022,Starrydata all_curves.csv (release 'latest'),Sci.Rep. 11:13809 (2021) Table S1,https://www.nature.com/articles/s41598-021-92030-4#MOESM1,"Table S1 (DFT-optimized lattice parameter + lowest-energy site assignment), same table as kappa",mp-924128,True,stoichiometric,HfNiSn
HfNiSn,3.530574404520228,W/m/K,672.6195,"experimental, Wiedemann-Franz: kappa_total - L*T/rho (Kim2015 L(S=209uV/K))",0,experimental,1.0,wf_subtracted,6.12,216.0,F-43m,C1b,Hf/Sn/Ni,"[""Hf"", ""Sn"", ""Ni""]","[[0, 0, 0], [0.5, 0.5, 0.5], [0.25, 0.25, 0.25]]",A,conventional,Starrydata (experimental),10.1557/jmr.2012.171,https://doi.org/10.1557/jmr.2012.171,Starrydata all_curves.csv (release 'latest'),Sci.Rep. 11:13809 (2021) Table S1,https://www.nature.com/articles/s41598-021-92030-4#MOESM1,"Table S1 (DFT-optimized lattice parameter + lowest-energy site assignment), same table as kappa",mp-924128,True,stoichiometric,HfNiSn
HfNiSn,3.276997,W/m/K,672.6393,"experimental, lattice thermal conductivity as published",0,experimental,1.0,reported_lattice,6.12,216.0,F-43m,C1b,Hf/Sn/Ni,"[""Hf"", ""Sn"", ""Ni""]","[[0, 0, 0], [0.5, 0.5, 0.5], [0.25, 0.25, 0.25]]",A,conventional,Starrydata (experimental),10.1063/1.4730436,https://doi.org/10.1063/1.4730436,Starrydata all_curves.csv (release 'latest'),Sci.Rep. 11:13809 (2021) Table S1,https://www.nature.com/articles/s41598-021-92030-4#MOESM1,"Table S1 (DFT-optimized lattice parameter + lowest-energy site assignment), same table as kappa",mp-924128,True,stoichiometric,HfNiSn
HfNiSn,3.59797417932496,W/m/K,678.3495,"experimental, Wiedemann-Franz: kappa_total - L*T/rho (Kim2015 L(S=209uV/K))",0,experimental,1.0,wf_subtracted,6.12,216.0,F-43m,C1b,Hf/Sn/Ni,"[""Hf"", ""Sn"", ""Ni""]","[[0, 0, 0], [0.5, 0.5, 0.5], [0.25, 0.25, 0.25]]",A,conventional,Starrydata (experimental),10.1007/s11664-009-1032-8,https://doi.org/10.1007/s11664-009-1032-8,Starrydata all_curves.csv (release 'latest'),Sci.Rep. 11:13809 (2021) Table S1,https://www.nature.com/articles/s41598-021-92030-4#MOESM1,"Table S1 (DFT-optimized lattice parameter + lowest-energy site assignment), same table as kappa",mp-924128,True,stoichiometric,HfNiSn
HfNiSn,3.530811,W/m/K,684.6535,"experimental, lattice thermal conductivity as published",0,experimental,1.0,reported_lattice,6.12,216.0,F-43m,C1b,Hf/Sn/Ni,"[""Hf"", ""Sn"", ""Ni""]","[[0, 0, 0], [0.5, 0.5, 0.5], [0.25, 0.25, 0.25]]",A,conventional,Starrydata (experimental),10.1007/s11664-009-1032-8,https://doi.org/10.1007/s11664-009-1032-8,Starrydata all_curves.csv (release 'latest'),Sci.Rep. 11:13809 (2021) Table S1,https://www.nature.com/articles/s41598-021-92030-4#MOESM1,"Table S1 (DFT-optimized lattice parameter + lowest-energy site assignment), same table as kappa",mp-924128,True,stoichiometric,HfNiSn
