Repository: Shivamrandive747/Thermalconductivity_prediction

# Calibrating first-principles lattice thermal conductivity to experiment

**A curated half-Heusler dataset and a validated transfer function.**

Published first-principles transport calculations of lattice thermal conductivity exceed what
laboratories measure for the same compound by a **median factor of 1.55**. That offset is regular
enough to be removed in closed form:

$$\kappa_L^{\mathrm{expt}}(T) \;=\; \kappa_L^{\mathrm{BTE}}(T)\;\min\!\left[c\left(\tfrac{T}{300}\right)^{p},\,1\right],
\qquad c = 0.51,\quad p = 0.80$$

Inside a domain of applicability declared before the validation set was scored, this places

File: data/Target_Materials/HEUSLER_KAPPA_TRAINING_SET.csv (part 9 of 192)
formula,kappa_L,kappa_units,temperature_K,method,method_tier,tier_name,weight,kappa_basis,struct_a_A,struct_spacegroup,struct_sg_symbol,struct_prototype,struct_site_ordering,struct_species,struct_frac_coords,struct_grade,lattice_convention,source,source_doi,source_url,source_location,struct_source,struct_source_url,struct_source_detail,struct_id,struct_same_paper_as_kappa,stoichiometry,parent_formula
HfNiSn,2.6324250437678582,W/m/K,723.2104,"experimental, Wiedemann-Franz: kappa_total - L*T/rho (Kim2015 L(S=235uV/K))",0,experimental,1.0,wf_subtracted,6.12,216.0,F-43m,C1b,Hf/Sn/Ni,"[""Hf"", ""Sn"", ""Ni""]","[[0, 0, 0], [0.5, 0.5, 0.5], [0.25, 0.25, 0.25]]",A,conventional,Starrydata (experimental),10.1016/j.actamat.2015.11.022,https://doi.org/10.1016/j.actamat.2015.11.022,Starrydata all_curves.csv (release 'latest'),Sci.Rep. 11:13809 (2021) Table S1,https://www.nature.com/articles/s41598-021-92030-4#MOESM1,"Table S1 (DFT-optimized lattice parameter + lowest-energy site assignment), same table as kappa",mp-924128,True,stoichiometric,HfNiSn
HfNiSn,3.4423581655584568,W/m/K,769.0075,"experimental, Wiedemann-Franz: kappa_total - L*T/rho (Kim2015 L(S=194uV/K))",0,experimental,1.0,wf_subtracted,6.12,216.0,F-43m,C1b,Hf/Sn/Ni,"[""Hf"", ""Sn"", ""Ni""]","[[0, 0, 0], [0.5, 0.5, 0.5], [0.25, 0.25, 0.25]]",A,conventional,Starrydata (experimental),10.1557/jmr.2012.171,https://doi.org/10.1557/jmr.2012.171,Starrydata all_curves.csv (release 'latest'),Sci.Rep. 11:13809 (2021) Table S1,https://www.nature.com/articles/s41598-021-92030-4#MOESM1,"Table S1 (DFT-optimized lattice parameter + lowest-energy site assignment), same table as kappa",mp-924128,True,stoichiometric,HfNiSn
HfNiSn,3.052886,W/m/K,770.8288,"experimental, lattice thermal conductivity as published",0,experimental,1.0,reported_lattice,6.12,216.0,F-43m,C1b,Hf/Sn/Ni,"[""Hf"", ""Sn"", ""Ni""]","[[0, 0, 0], [0.5, 0.5, 0.5], [0.25, 0.25, 0.25]]",A,conventional,Starrydata (experimental),10.1063/1.4730436,https://doi.org/10.1063/1.4730436,Starrydata all_curves.csv (release 'latest'),Sci.Rep. 11:13809 (2021) Table S1,https://www.nature.com/articles/s41598-021-92030-4#MOESM1,"Table S1 (DFT-optimized lattice parameter + lowest-energy site assignment), same table as kappa",mp-924128,True,stoichiometric,HfNiSn
HfNiSn,3.386623,W/m/K,771.2871,"experimental, lattice thermal conductivity as published",0,experimental,1.0,reported_lattice,6.12,216.0,F-43m,C1b,Hf/Sn/Ni,"[""Hf"", ""Sn"", ""Ni""]","[[0, 0, 0], [0.5, 0.5, 0.5], [0.25, 0.25, 0.25]]",A,conventional,Starrydata (experimental),10.1007/s11664-009-1032-8,https://doi.org/10.1007/s11664-009-1032-8,Starrydata all_curves.csv (release 'latest'),Sci.Rep. 11:13809 (2021) Table S1,https://www.nature.com/articles/s41598-021-92030-4#MOESM1,"Table S1 (DFT-optimized lattice parameter + lowest-energy site assignment), same table as kappa",mp-924128,True,stoichiometric,HfNiSn
HfNiSn,2.4620421525280696,W/m/K,771.7403,"experimental, Wiedemann-Franz: kappa_total - L*T/rho (Kim2015 L(S=218uV/K))",0,experimental,1.0,wf_subtracted,6.12,216.0,F-43m,C1b,Hf/Sn/Ni,"[""Hf"", ""Sn"", ""Ni""]","[[0, 0, 0], [0.5, 0.5, 0.5], [0.25, 0.25, 0.25]]",A,conventional,Starrydata (experimental),10.1016/j.actamat.2015.11.022,https://doi.org/10.1016/j.actamat.2015.11.022,Starrydata all_curves.csv (release 'latest'),Sci.Rep. 11:13809 (2021) Table S1,https://www.nature.com/articles/s41598-021-92030-4#MOESM1,"Table S1 (DFT-optimized lattice parameter + lowest-energy site assignment), same table as kappa",mp-924128,True,stoichiometric,HfNiSn
HfNiSn,3.7974,W/m/K,774.29,experimental (Wiedemann-Franz subtracted),0,experimental,1.0,,6.12,216.0,F-43m,C1b,Hf/Sn/Ni,"[""Hf"", ""Sn"", ""Ni""]","[[0, 0, 0], [0.5, 0.5, 0.5], [0.25, 0.25, 0.25]]",A,conventional,repository mining,10.6084/m9.figshare.29438735,https://github.com/KU-Yifan/PGEC-descriptor-TE-design/blob/main/results/lorenz_number/final_processed_with_kappaL.csv,,Sci.Rep. 11:13809 (2021) Table S1,https://www.nature.com/articles/s41598-021-92030-4#MOESM1,"Table S1 (DFT-optimized lattice parameter + lowest-energy site assignment), same table as kappa",mp-924128,True,stoichiometric,HfNiSn
HfNiSn,3.8016421201408015,W/m/K,774.5013,"experimental, Wiedemann-Franz: kappa_total - L*T/rho (Kim2015 L(S=205uV/K))",0,experimental,1.0,wf_subtracted,6.12,216.0,F-43m,C1b,Hf/Sn/Ni,"[""Hf"", ""Sn"", ""Ni""]","[[0, 0, 0], [0.5, 0.5, 0.5], [0.25, 0.25, 0.25]]",A,conventional,Starrydata (experimental),10.1007/s11664-009-1032-8,https://doi.org/10.1007/s11664-009-1032-8,Starrydata all_curves.csv (release 'latest'),Sci.Rep. 11:13809 (2021) Table S1,https://www.nature.com/articles/s41598-021-92030-4#MOESM1,"Table S1 (DFT-optimized lattice parameter + lowest-energy site assignment), same table as kappa",mp-924128,True,stoichiometric,HfNiSn
HfNiSn,3.036627,W/m/K,778.2178,"experimental, lattice thermal conductivity as published",0,experimental,1.0,reported_lattice,6.12,216.0,F-43m,C1b,Hf/Sn/Ni,"[""Hf"", ""Sn"", ""Ni""]","[[0, 0, 0], [0.5, 0.5, 0.5], [0.25, 0.25, 0.25]]",A,conventional,Starrydata (experimental),10.1007/s11664-009-1032-8,https://doi.org/10.1007/s11664-009-1032-8,Starrydata all_curves.csv (release 'latest'),Sci.Rep. 11:13809 (2021) Table S1,https://www.nature.com/articles/s41598-021-92030-4#MOESM1,"Table S1 (DFT-optimized lattice parameter + lowest-energy site assignment), same table as kappa",mp-924128,True,stoichiometric,HfNiSn
HfNiSn,3.5727431878760765,W/m/K,781.2166,"experimental, Wiedemann-Franz: kappa_total - L*T/rho (Kim2015 L(S=190uV/K))",0,experimental,1.0,wf_subtracted,6.12,216.0,F-43m,C1b,Hf/Sn/Ni,"[""Hf"", ""Sn"", ""Ni""]","[[0, 0, 0], [0.5, 0.5, 0.5], [0.25, 0.25, 0.25]]",A,conventional,Starrydata (experimental),10.1007/s11664-009-1032-8,https://doi.org/10.1007/s11664-009-1032-8,Starrydata all_curves.csv (release 'latest'),Sci.Rep. 11:13809 (2021) Table S1,https://www.nature.com/articles/s41598-021-92030-4#MOESM1,"Table S1 (DFT-optimized lattice parameter + lowest-energy site assignment), same table as kappa",mp-924128,True,stoichiometric,HfNiSn
HfNiSn,2.341681941923264,W/m/K,820.3013,"experimental, Wiedemann-Franz: kappa_total - L*T/rho (Kim2015 L(S=201uV/K))",0,experimental,1.0,wf_subtracted,6.12,216.0,F-43m,C1b,Hf/Sn/Ni,"[""Hf"", ""Sn"", ""Ni""]","[[0, 0, 0], [0.5, 0.5, 0.5], [0.25, 0.25, 0.25]]",A,conventional,Starrydata (experimental),10.1016/j.actamat.2015.11.022,https://doi.org/10.1016/j.actamat.2015.11.022,Starrydata all_curves.csv (release 'latest'),Sci.Rep. 11:13809 (2021) Table S1,https://www.nature.com/articles/s41598-021-92030-4#MOESM1,"Table S1 (DFT-optimized lattice parameter + lowest-energy site assignment), same table as kappa",mp-924128,True,stoichiometric,HfNiSn
HfNiSn,3.031677,W/m/K,869.0691,"experimental, lattice thermal conductivity as published",0,experimental,1.0,reported_lattice,6.12,216.0,F-43m,C1b,Hf/Sn/Ni,"[""Hf"", ""Sn"", ""Ni""]","[[0, 0, 0], [0.5, 0.5, 0.5], [0.25, 0.25, 0.25]]",A,conventional,Starrydata (experimental),10.1063/1.4730436,https://doi.org/10.1063/1.4730436,Starrydata all_curves.csv (release 'latest'),Sci.Rep. 11:13809 (2021) Table S1,https://www.nature.com/articles/s41598-021-92030-4#MOESM1,"Table S1 (DFT-optimized lattice parameter + lowest-energy site assignment), same table as kappa",mp-924128,True,stoichiometric,HfNiSn
HfNiSn,3.641644404549983,W/m/K,877.2412,"experimental, Wiedemann-Franz: kappa_total - L*T/rho (Kim2015 L(S=161uV/K))",0,experimental,1.0,wf_subtracted,6.12,216.0,F-43m,C1b,Hf/Sn/Ni,"[""Hf"", ""Sn"", ""Ni""]","[[0, 0, 0], [0.5, 0.5, 0.5], [0.25, 0.25, 0.25]]",A,conventional,Starrydata (experimental),10.1007/s11664-009-1032-8,https://doi.org/10.1007/s11664-009-1032-8,Starrydata all_curves.csv (release 'latest'),Sci.Rep. 11:13809 (2021) Table S1,https://www.nature.com/articles/s41598-021-92030-4#MOESM1,"Table S1 (DFT-optimized lattice parameter + lowest-energy site assignment), same table as kappa",mp-924128,True,stoichiometric,HfNiSn
HfNiSn,3.4917108339904246,W/m/K,877.7505,"experimental, Wiedemann-Franz: kappa_total - L*T/rho (Kim2015 L(S=160uV/K))",0,experimental,1.0,wf_subtracted,6.12,216.0,F-43m,C1b,Hf/Sn/Ni,"[""Hf"", ""Sn"", ""Ni""]","[[0, 0, 0], [0.5, 0.5, 0.5], [0.25, 0.25, 0.25]]",A,conventional,Starrydata (experimental),10.1557/jmr.2012.171,https://doi.org/10.1557/jmr.2012.171,Starrydata all_curves.csv (release 'latest'),Sci.Rep. 11:13809 (2021) Table S1,https://www.nature.com/articles/s41598-021-92030-4#MOESM1,"Table S1 (DFT-optimized lattice parameter + lowest-energy site assignment), same table as kappa",mp-924128,True,stoichiometric,HfNiSn
HfNiSn,3.381257,W/m/K,878.7129,"experimental, lattice thermal conductivity as published",0,experimental,1.0,reported_lattice,6.12,216.0,F-43m,C1b,Hf/Sn/Ni,"[""Hf"", ""Sn"", ""Ni""]","[[0, 0, 0], [0.5, 0.5, 0.5], [0.25, 0.25, 0.25]]",A,conventional,Starrydata (experimental),10.1007/s11664-009-1032-8,https://doi.org/10.1007/s11664-009-1032-8,Starrydata all_curves.csv (release 'latest'),Sci.Rep. 11:13809 (2021) Table S1,https://www.nature.com/articles/s41598-021-92030-4#MOESM1,"Table S1 (DFT-optimized lattice parameter + lowest-energy site assignment), same table as kappa",mp-924128,True,stoichiometric,HfNiSn
HfNiSn,2.961677,W/m/K,878.7129,"experimental, lattice thermal conductivity as published",0,experimental,1.0,reported_lattice,6.12,216.0,F-43m,C1b,Hf/Sn/Ni,"[""Hf"", ""Sn"", ""Ni""]","[[0, 0, 0], [0.5, 0.5, 0.5], [0.25, 0.25, 0.25]]",A,conventional,Starrydata (experimental),10.1007/s11664-009-1032-8,https://doi.org/10.1007/s11664-009-1032-8,Starrydata all_curves.csv (release 'latest'),Sci.Rep. 11:13809 (2021) Table S1,https://www.nature.com/articles/s41598-021-92030-4#MOESM1,"Table S1 (DFT-optimized lattice parameter + lowest-energy site assignment), same table as kappa",mp-924128,True,stoichiometric,HfNiSn
HfNiSn,3.890464531426157,W/m/K,881.2093,"experimental, Wiedemann-Franz: kappa_total - L*T/rho (Kim2015 L(S=177uV/K))",0,experimental,1.0,wf_subtracted,6.12,216.0,F-43m,C1b,Hf/Sn/Ni,"[""Hf"", ""Sn"", ""Ni""]","[[0, 0, 0], [0.5, 0.5, 0.5], [0.25, 0.25, 0.25]]",A,conventional,Starrydata (experimental),10.1007/s11664-009-1032-8,https://doi.org/10.1007/s11664-009-1032-8,Starrydata all_curves.csv (release 'latest'),Sci.Rep. 11:13809 (2021) Table S1,https://www.nature.com/articles/s41598-021-92030-4#MOESM1,"Table S1 (DFT-optimized lattice parameter + lowest-energy site assignment), same table as kappa",mp-924128,True,stoichiometric,HfNiSn
HfSnPt,14.9375,W/m/K,293.8883,"experimental, lattice thermal conductivity as published",0,experimental,1.0,reported_lattice,6.25,216.0,F-43m,half Heusler (C1_b / MgAgAs),ABC,,,B,conventional,Starrydata (experimental),10.1063/1.2364721,https://doi.org/10.1063/1.2364721,Starrydata all_curves.csv (release 'latest'),repository mining,https://github.com/AMRL-2018/MachineLearning_Half_Heusler/blob/master/data/halfHeusler.csv,"alatt column (AFLOW T0003 half-Heusler relaxed lattice constant, same table as kappa)",AMRL-2018/MachineLearning_Half_Heusler data/halfHeusler.csv | AFLOW Hf1Pt1Sn1.T0003.ABC,True,stoichiometric,HfSnPt
HfSnPt,14.952483998996144,W/m/K,304.0763,"experimental, Wiedemann-Franz: kappa_total - L*T/rho (Kim2015 L(S=203uV/K))",0,experimental,1.0,wf_subtracted,6.25,216.0,F-43m,half Heusler (C1_b / MgAgAs),ABC,,,B,conventional,Starrydata (experimental),10.1109/ict.2006.331294,https://doi.org/10.1109/ict.2006.331294,Starrydata all_curves.csv (release 'latest'),repository mining,https://github.com/AMRL-2018/MachineLearning_Half_Heusler/blob/master/data/halfHeusler.csv,"alatt column (AFLOW T0003 half-Heusler relaxed lattice constant, same table as kappa)",AMRL-2018/MachineLearning_Half_Heusler data/halfHeusler.csv | AFLOW Hf1Pt1Sn1.T0003.ABC,True,stoichiometric,HfSnPt
HfSnPt,12.125,W/m/K,371.3379,"experimental, lattice thermal conductivity as published",0,experimental,1.0,reported_lattice,6.25,216.0,F-43m,half Heusler (C1_b / MgAgAs),ABC,,,B,conventional,Starrydata (experimental),10.1063/1.2364721,https://doi.org/10.1063/1.2364721,Starrydata all_curves.csv (release 'latest'),repository mining,https://github.com/AMRL-2018/MachineLearning_Half_Heusler/blob/master/data/halfHeusler.csv,"alatt column (AFLOW T0003 half-Heusler relaxed lattice constant, same table as kappa)",AMRL-2018/MachineLearning_Half_Heusler data/halfHeusler.csv | AFLOW Hf1Pt1Sn1.T0003.ABC,True,stoichiometric,HfSnPt
HfSnPt,12.324876671847816,W/m/K,373.0128,"experimental, Wiedemann-Franz: kappa_total - L*T/rho (Kim2015 L(S=214uV/K))",0,experimental,1.0,wf_subtracted,6.25,216.0,F-43m,half Heusler (C1_b / MgAgAs),ABC,,,B,conventional,Starrydata (experimental),10.1109/ict.2006.331294,https://doi.org/10.1109/ict.2006.331294,Starrydata all_curves.csv (release 'latest'),repository mining,https://github.com/AMRL-2018/MachineLearning_Half_Heusler/blob/master/data/halfHeusler.csv,"alatt column (AFLOW T0003 half-Heusler relaxed lattice constant, same table as kappa)",AMRL-2018/MachineLearning_Half_Heusler data/halfHeusler.csv | AFLOW Hf1Pt1Sn1.T0003.ABC,True,stoichiometric,HfSnPt
HfSnPt,10.375,W/m/K,467.3991,"experimental, lattice thermal conductivity as published",0,experimental,1.0,reported_lattice,6.25,216.0,F-43m,half Heusler (C1_b / MgAgAs),ABC,,,B,conventional,Starrydata (experimental),10.1063/1.2364721,https://doi.org/10.1063/1.2364721,Starrydata all_curves.csv (release 'latest'),repository mining,https://github.com/AMRL-2018/MachineLearning_Half_Heusler/blob/master/data/halfHeusler.csv,"alatt column (AFLOW T0003 half-Heusler relaxed lattice constant, same table as kappa)",AMRL-2018/MachineLearning_Half_Heusler data/halfHeusler.csv | AFLOW Hf1Pt1Sn1.T0003.ABC,True,stoichiometric,HfSnPt
HfSnPt,10.516792529165729,W/m/K,475.6639,"experimental, Wiedemann-Franz: kappa_total - L*T/rho (Kim2015 L(S=219uV/K))",0,experimental,1.0,wf_subtracted,6.25,216.0,F-43m,half Heusler (C1_b / MgAgAs),ABC,,,B,conventional,Starrydata (experimental),10.1109/ict.2006.331294,https://doi.org/10.1109/ict.2006.331294,Starrydata all_curves.csv (release 'latest'),repository mining,https://github.com/AMRL-2018/MachineLearning_Half_Heusler/blob/master/data/halfHeusler.csv,"alatt column (AFLOW T0003 half-Heusler relaxed lattice constant, same table as kappa)",AMRL-2018/MachineLearning_Half_Heusler data/halfHeusler.csv | AFLOW Hf1Pt1Sn1.T0003.ABC,True,stoichiometric,HfSnPt
HfSnPt,9.057500489227523,W/m/K,568.9985,"experimental, Wiedemann-Franz: kappa_total - L*T/rho (Kim2015 L(S=222uV/K))",0,experimental,1.0,wf_subtracted,6.25,216.0,F-43m,half Heusler (C1_b / MgAgAs),ABC,,,B,conventional,Starrydata (experimental),10.1109/ict.2006.331294,https://doi.org/10.1109/ict.2006.331294,Starrydata all_curves.csv (release 'latest'),repository mining,https://github.com/AMRL-2018/MachineLearning_Half_Heusler/blob/master/data/halfHeusler.csv,"alatt column (AFLOW T0003 half-Heusler relaxed lattice constant, same table as kappa)",AMRL-2018/MachineLearning_Half_Heusler data/halfHeusler.csv | AFLOW Hf1Pt1Sn1.T0003.ABC,True,stoichiometric,HfSnPt
HfSnPt,8.8125,W/m/K,569.6859,"experimental, lattice thermal conductivity as published",0,experimental,1.0,reported_lattice,6.25,216.0,F-43m,half Heusler (C1_b / MgAgAs),ABC,,,B,conventional,Starrydata (experimental),10.1063/1.2364721,https://doi.org/10.1063/1.2364721,Starrydata all_curves.csv (release 'latest'),repository mining,https://github.com/AMRL-2018/MachineLearning_Half_Heusler/blob/master/data/halfHeusler.csv,"alatt column (AFLOW T0003 half-Heusler relaxed lattice constant, same table as kappa)",AMRL-2018/MachineLearning_Half_Heusler data/halfHeusler.csv | AFLOW Hf1Pt1Sn1.T0003.ABC,True,stoichiometric,HfSnPt
HfSnPt,8.080712283516355,W/m/K,669.8505,"experimental, Wiedemann-Franz: kappa_total - L*T/rho (Kim2015 L(S=225uV/K))",0,experimental,1.0,wf_subtracted,6.25,216.0,F-43m,half Heusler (C1_b / MgAgAs),ABC,,,B,conventional,Starrydata (experimental),10.1109/ict.2006.331294,https://doi.org/10.1109/ict.2006.331294,Starrydata all_curves.csv (release 'latest'),repository mining,https://github.com/AMRL-2018/MachineLearning_Half_Heusler/blob/master/data/halfHeusler.csv,"alatt column (AFLOW T0003 half-Heusler relaxed lattice constant, same table as kappa)",AMRL-2018/MachineLearning_Half_Heusler data/halfHeusler.csv | AFLOW Hf1Pt1Sn1.T0003.ABC,True,stoichiometric,HfSnPt
HfSnPt,7.875,W/m/K,671.8913,"experimental, lattice thermal conductivity as published",0,experimental,1.0,reported_lattice,6.25,216.0,F-43m,half Heusler (C1_b / MgAgAs),ABC,,,B,conventional,Starrydata (experimental),10.1063/1.2364721,https://doi.org/10.1063/1.2364721,Starrydata all_curves.csv (release 'latest'),repository mining,https://github.com/AMRL-2018/MachineLearning_Half_Heusler/blob/master/data/halfHeusler.csv,"alatt column (AFLOW T0003 half-Heusler relaxed lattice constant, same table as kappa)",AMRL-2018/MachineLearning_Half_Heusler data/halfHeusler.csv | AFLOW Hf1Pt1Sn1.T0003.ABC,True,stoichiometric,HfSnPt
HfSnPt,7.0625,W/m/K,767.8304,"experimental, lattice thermal conductivity as published",0,experimental,1.0,reported_lattice,6.25,216.0,F-43m,half Heusler (C1_b / MgAgAs),ABC,,,B,conventional,Starrydata (experimental),10.1063/1.2364721,https://doi.org/10.1063/1.2364721,Starrydata all_curves.csv (release 'latest'),repository mining,https://github.com/AMRL-2018/MachineLearning_Half_Heusler/blob/master/data/halfHeusler.csv,"alatt column (AFLOW T0003 half-Heusler relaxed lattice constant, same table as kappa)",AMRL-2018/MachineLearning_Half_Heusler data/halfHeusler.csv | AFLOW Hf1Pt1Sn1.T0003.ABC,True,stoichiometric,HfSnPt
HfSnPt,7.3100477581183005,W/m/K,774.4584,"experimental, Wiedemann-Franz: kappa_total - L*T/rho (Kim2015 L(S=209uV/K))",0,experimental,1.0,wf_subtracted,6.25,216.0,F-43m,half Heusler (C1_b / MgAgAs),ABC,,,B,conventional,Starrydata (experimental),10.1109/ict.2006.331294,https://doi.org/10.1109/ict.2006.331294,Starrydata all_curves.csv (release 'latest'),repository mining,https://github.com/AMRL-2018/MachineLearning_Half_Heusler/blob/master/data/halfHeusler.csv,"alatt column (AFLOW T0003 half-Heusler relaxed lattice constant, same table as kappa)",AMRL-2018/MachineLearning_Half_Heusler data/halfHeusler.csv | AFLOW Hf1Pt1Sn1.T0003.ABC,True,stoichiometric,HfSnPt
HfSnPt,6.375,W/m/K,874.1699,"experimental, lattice thermal conductivity as published",0,experimental,1.0,reported_lattice,6.25,216.0,F-43m,half Heusler (C1_b / MgAgAs),ABC,,,B,conventional,Starrydata (experimental),10.1063/1.2364721,https://doi.org/10.1063/1.2364721,Starrydata all_curves.csv (release 'latest'),repository mining,https://github.com/AMRL-2018/MachineLearning_Half_Heusler/blob/master/data/halfHeusler.csv,"alatt column (AFLOW T0003 half-Heusler relaxed lattice constant, same table as kappa)",AMRL-2018/MachineLearning_Half_Heusler data/halfHeusler.csv | AFLOW Hf1Pt1Sn1.T0003.ABC,True,stoichiometric,HfSnPt
HfSnPt,6.387381945633821,W/m/K,875.3163,"experimental, Wiedemann-Franz: kappa_total - L*T/rho (Kim2015 L(S=166uV/K))",0,experimental,1.0,wf_subtracted,6.25,216.0,F-43m,half Heusler (C1_b / MgAgAs),ABC,,,B,conventional,Starrydata (experimental),10.1109/ict.2006.331294,https://doi.org/10.1109/ict.2006.331294,Starrydata all_curves.csv (release 'latest'),repository mining,https://github.com/AMRL-2018/MachineLearning_Half_Heusler/blob/master/data/halfHeusler.csv,"alatt column (AFLOW T0003 half-Heusler relaxed lattice constant, same table as kappa)",AMRL-2018/MachineLearning_Half_Heusler data/halfHeusler.csv | AFLOW Hf1Pt1Sn1.T0003.ABC,True,stoichiometric,HfSnPt
HfSnPt,5.75,W/m/K,972.168,"experimental, lattice thermal conductivity as published",0,experimental,1.0,reported_lattice,6.25,216.0,F-43m,half Heusler (C1_b / MgAgAs),ABC,,,B,conventional,Starrydata (experimental),10.1063/1.2364721,https://doi.org/10.1063/1.2364721,Starrydata all_curves.csv (release 'latest'),repository mining,https://github.com/AMRL-2018/MachineLearning_Half_Heusler/blob/master/data/halfHeusler.csv,"alatt column (AFLOW T0003 half-Heusler relaxed lattice constant, same table as kappa)",AMRL-2018/MachineLearning_Half_Heusler data/halfHeusler.csv | AFLOW Hf1Pt1Sn1.T0003.ABC,True,stoichiometric,HfSnPt
HfSnPt,5.972378436133861,W/m/K,976.221,"experimental, Wiedemann-Franz: kappa_total - L*T/rho (Kim2015 L(S=109uV/K))",0,experimental,1.0,wf_subtracted,6.25,216.0,F-43m,half Heusler (C1_b / MgAgAs),ABC,,,B,conventional,Starrydata (experimental),10.1109/ict.2006.331294,https://doi.org/10.1109/ict.2006.331294,Starrydata all_curves.csv (release 'latest'),repository mining,https://github.com/AMRL-2018/MachineLearning_Half_Heusler/blob/master/data/halfHeusler.csv,"alatt column (AFLOW T0003 half-Heusler relaxed lattice constant, same table as kappa)",AMRL-2018/MachineLearning_Half_Heusler data/halfHeusler.csv | AFLOW Hf1Pt1Sn1.T0003.ABC,True,stoichiometric,HfSnPt
HfSnPt,5.625,W/m/K,1070.101,"experimental, lattice thermal conductivity as published",0,experimental,1.0,reported_lattice,6.25,216.0,F-43m,half Heusler (C1_b / MgAgAs),ABC,,,B,conventional,Starrydata (experimental),10.1063/1.2364721,https://doi.org/10.1063/1.2364721,Starrydata all_curves.csv (release 'latest'),repository mining,https://github.com/AMRL-2018/MachineLearning_Half_Heusler/blob/master/data/halfHeusler.csv,"alatt column (AFLOW T0003 half-Heusler relaxed lattice constant, same table as kappa)",AMRL-2018/MachineLearning_Half_Heusler data/halfHeusler.csv | AFLOW Hf1Pt1Sn1.T0003.ABC,True,stoichiometric,HfSnPt
HfSnPt,5.521317889881321,W/m/K,1071.518,"experimental, Wiedemann-Franz: kappa_total - L*T/rho (Kim2015 L(S=81uV/K))",0,experimental,1.0,wf_subtracted,6.25,216.0,F-43m,half Heusler (C1_b / MgAgAs),ABC,,,B,conventional,Starrydata (experimental),10.1109/ict.2006.331294,https://doi.org/10.1109/ict.2006.331294,Starrydata all_curves.csv (release 'latest'),repository mining,https://github.com/AMRL-2018/MachineLearning_Half_Heusler/blob/master/data/halfHeusler.csv,"alatt column (AFLOW T0003 half-Heusler relaxed lattice constant, same table as kappa)",AMRL-2018/MachineLearning_Half_Heusler data/halfHeusler.csv | AFLOW Hf1Pt1Sn1.T0003.ABC,True,stoichiometric,HfSnPt
HoNiSb,3.9209714397243207,W/m/K,204.5,"experimental, Wiedemann-Franz: kappa_total - L*T/rho (Kim2015 L(S=29uV/K))",0,experimental,1.0,wf_subtracted,6.35,216.0,F-43m,C1b,Ho/Sb/Ni,"[""Ho"", ""Sb"", ""Ni""]","[[0, 0, 0], [0.5, 0.5, 0.5], [0.25, 0.25, 0.25]]",A,conventional,Starrydata (experimental),10.1557/proc-545-421,https://doi.org/10.1557/proc-545-421,Starrydata all_curves.csv (release 'latest'),Sci.Rep. 11:13809 (2021) Table S1,https://www.nature.com/articles/s41598-021-92030-4#MOESM1,"Table S1 (DFT-optimized lattice parameter + lowest-energy site assignment), same table as kappa",mp-4174,True,stoichiometric,HoNiSb
HoNiSb,3.993476307553756,W/m/K,225.0,"experimental, Wiedemann-Franz: kappa_total - L*T/rho (Kim2015 L(S=32uV/K))",0,experimental,1.0,wf_subtracted,6.35,216.0,F-43m,C1b,Ho/Sb/Ni,"[""Ho"", ""Sb"", ""Ni""]","[[0, 0, 0], [0.5, 0.5, 0.5], [0.25, 0.25, 0.25]]",A,conventional,Starrydata (experimental),10.1557/proc-545-421,https://doi.org/10.1557/proc-545-421,Starrydata all_curves.csv (release 'latest'),Sci.Rep. 11:13809 (2021) Table S1,https://www.nature.com/articles/s41598-021-92030-4#MOESM1,"Table S1 (DFT-optimized lattice parameter + lowest-energy site assignment), same table as kappa",mp-4174,True,stoichiometric,HoNiSb
HoNiSb,4.191471334541747,W/m/K,228.4,"experimental, Wiedemann-Franz: kappa_total - L*T/rho (Kim2015 L(S=32uV/K))",0,experimental,1.0,wf_subtracted,6.35,216.0,F-43m,C1b,Ho/Sb/Ni,"[""Ho"", ""Sb"", ""Ni""]","[[0, 0, 0], [0.5, 0.5, 0.5], [0.25, 0.25, 0.25]]",A,conventional,Starrydata (experimental),10.1557/proc-545-421,https://doi.org/10.1557/proc-545-421,Starrydata all_curves.csv (release 'latest'),Sci.Rep. 11:13809 (2021) Table S1,https://www.nature.com/articles/s41598-021-92030-4#MOESM1,"Table S1 (DFT-optimized lattice parameter + lowest-energy site assignment), same table as kappa",mp-4174,True,stoichiometric,HoNiSb
HoNiSb,4.203565025429343,W/m/K,237.3,"experimental, Wiedemann-Franz: kappa_total - L*T/rho (Kim2015 L(S=33uV/K))",0,experimental,1.0,wf_subtracted,6.35,216.0,F-43m,C1b,Ho/Sb/Ni,"[""Ho"", ""Sb"", ""Ni""]","[[0, 0, 0], [0.5, 0.5, 0.5], [0.25, 0.25, 0.25]]",A,conventional,Starrydata (experimental),10.1557/proc-545-421,https://doi.org/10.1557/proc-545-421,Starrydata all_curves.csv (release 'latest'),Sci.Rep. 11:13809 (2021) Table S1,https://www.nature.com/articles/s41598-021-92030-4#MOESM1,"Table S1 (DFT-optimized lattice parameter + lowest-energy site assignment), same table as kappa",mp-4174,True,stoichiometric,HoNiSb
HoNiSb,4.329471348330552,W/m/K,249.3,"experimental, Wiedemann-Franz: kappa_total - L*T/rho (Kim2015 L(S=35uV/K))",0,experimental,1.0,wf_subtracted,6.35,216.0,F-43m,C1b,Ho/Sb/Ni,"[""Ho"", ""Sb"", ""Ni""]","[[0, 0, 0], [0.5, 0.5, 0.5], [0.25, 0.25, 0.25]]",A,conventional,Starrydata (experimental),10.1557/proc-545-421,https://doi.org/10.1557/proc-545-421,Starrydata all_curves.csv (release 'latest'),Sci.Rep. 11:13809 (2021) Table S1,https://www.nature.com/articles/s41598-021-92030-4#MOESM1,"Table S1 (DFT-optimized lattice parameter + lowest-energy site assignment), same table as kappa",mp-4174,True,stoichiometric,HoNiSb
HoNiSb,4.363110546150134,W/m/K,254.9,"experimental, Wiedemann-Franz: kappa_total - L*T/rho (Kim2015 L(S=35uV/K))",0,experimental,1.0,wf_subtracted,6.35,216.0,F-43m,C1b,Ho/Sb/Ni,"[""Ho"", ""Sb"", ""Ni""]","[[0, 0, 0], [0.5, 0.5, 0.5], [0.25, 0.25, 0.25]]",A,conventional,Starrydata (experimental),10.1557/proc-545-421,https://doi.org/10.1557/proc-545-421,Starrydata all_curves.csv (release 'latest'),Sci.Rep. 11:13809 (2021) Table S1,https://www.nature.com/articles/s41598-021-92030-4#MOESM1,"Table S1 (DFT-optimized lattice parameter + lowest-energy site assignment), same table as kappa",mp-4174,True,stoichiometric,HoNiSb
HoNiSb,4.39662494988665,W/m/K,272.0,"experimental, Wiedemann-Franz: kappa_total - L*T/rho (Kim2015 L(S=35uV/K))",0,experimental,1.0,wf_subtracted,6.35,216.0,F-43m,C1b,Ho/Sb/Ni,"[""Ho"", ""Sb"", ""Ni""]","[[0, 0, 0], [0.5, 0.5, 0.5], [0.25, 0.25, 0.25]]",A,conventional,Starrydata (experimental),10.1557/proc-545-421,https://doi.org/10.1557/proc-545-421,Starrydata all_curves.csv (release 'latest'),Sci.Rep. 11:13809 (2021) Table S1,https://www.nature.com/articles/s41598-021-92030-4#MOESM1,"Table S1 (DFT-optimized lattice parameter + lowest-energy site assignment), same table as kappa",mp-4174,True,stoichiometric,HoNiSb
HoNiSb,4.551666762319539,W/m/K,292.5,"experimental, Wiedemann-Franz: kappa_total - L*T/rho (Kim2015 L(S=38uV/K))",0,experimental,1.0,wf_subtracted,6.35,216.0,F-43m,C1b,Ho/Sb/Ni,"[""Ho"", ""Sb"", ""Ni""]","[[0, 0, 0], [0.5, 0.5, 0.5], [0.25, 0.25, 0.25]]",A,conventional,Starrydata (experimental),10.1557/proc-545-421,https://doi.org/10.1557/proc-545-421,Starrydata all_curves.csv (release 'latest'),Sci.Rep. 11:13809 (2021) Table S1,https://www.nature.com/articles/s41598-021-92030-4#MOESM1,"Table S1 (DFT-optimized lattice parameter + lowest-energy site assignment), same table as kappa",mp-4174,True,stoichiometric,HoNiSb
HoSbPd,2.066016687764752,W/m/K,200.1,"experimental, Wiedemann-Franz: kappa_total - L*T/rho (Kim2015 L(S=45uV/K))",0,experimental,1.0,wf_subtracted,6.59,216.0,F-43m,C1b,Ho/Sb/Pd,"[""Ho"", ""Sb"", ""Pd""]","[[0, 0, 0], [0.5, 0.5, 0.5], [0.25, 0.25, 0.25]]",A,conventional,Starrydata (experimental),10.1088/1361-6463/aac567,https://doi.org/10.1088/1361-6463/aac567,Starrydata all_curves.csv (release 'latest'),Sci.Rep. 11:13809 (2021) Table S1,https://www.nature.com/articles/s41598-021-92030-4#MOESM1,"Table S1 (DFT-optimized lattice parameter + lowest-energy site assignment), same table as kappa",mp-567418,True,stoichiometric,HoSbPd
HoSbPd,7.213217594886265,W/m/K,201.5,"experimental, Wiedemann-Franz: kappa_total - L*T/rho (Kim2015 L(S=143uV/K))",0,experimental,1.0,wf_subtracted,6.59,216.0,F-43m,C1b,Ho/Sb/Pd,"[""Ho"", ""Sb"", ""Pd""]","[[0, 0, 0], [0.5, 0.5, 0.5], [0.25, 0.25, 0.25]]",A,conventional,Starrydata (experimental),10.1063/1.123596,https://doi.org/10.1063/1.123596,Starrydata all_curves.csv (release 'latest'),Sci.Rep. 11:13809 (2021) Table S1,https://www.nature.com/articles/s41598-021-92030-4#MOESM1,"Table S1 (DFT-optimized lattice parameter + lowest-energy site assignment), same table as kappa",mp-567418,True,stoichiometric,HoSbPd
HoSbPd,2.04588565837368,W/m/K,207.5,"experimental, Wiedemann-Franz: kappa_total - L*T/rho (Kim2015 L(S=46uV/K))",0,experimental,1.0,wf_subtracted,6.59,216.0,F-43m,C1b,Ho/Sb/Pd,"[""Ho"", ""Sb"", ""Pd""]","[[0, 0, 0], [0.5, 0.5, 0.5], [0.25, 0.25, 0.25]]",A,conventional,Starrydata (experimental),10.1088/1361-6463/aac567,https://doi.org/10.1088/1361-6463/aac567,Starrydata all_curves.csv (release 'latest'),Sci.Rep. 11:13809 (2021) Table S1,https://www.nature.com/articles/s41598-021-92030-4#MOESM1,"Table S1 (DFT-optimized lattice parameter + lowest-energy site assignment), same table as kappa",mp-567418,True,stoichiometric,HoSbPd
HoSbPd,2.028755531621565,W/m/K,214.9,"experimental, Wiedemann-Franz: kappa_total - L*T/rho (Kim2015 L(S=48uV/K))",0,experimental,1.0,wf_subtracted,6.59,216.0,F-43m,C1b,Ho/Sb/Pd,"[""Ho"", ""Sb"", ""Pd""]","[[0, 0, 0], [0.5, 0.5, 0.5], [0.25, 0.25, 0.25]]",A,conventional,Starrydata (experimental),10.1088/1361-6463/aac567,https://doi.org/10.1088/1361-6463/aac567,Starrydata all_curves.csv (release 'latest'),Sci.Rep. 11:13809 (2021) Table S1,https://www.nature.com/articles/s41598-021-92030-4#MOESM1,"Table S1 (DFT-optimized lattice parameter + lowest-energy site assignment), same table as kappa",mp-567418,True,stoichiometric,HoSbPd
HoSbPd,6.7999153924972005,W/m/K,221.2,"experimental, Wiedemann-Franz: kappa_total - L*T/rho (Kim2015 L(S=143uV/K))",0,experimental,1.0,wf_subtracted,6.59,216.0,F-43m,C1b,Ho/Sb/Pd,"[""Ho"", ""Sb"", ""Pd""]","[[0, 0, 0], [0.5, 0.5, 0.5], [0.25, 0.25, 0.25]]",A,conventional,Starrydata (experimental),10.1063/1.123596,https://doi.org/10.1063/1.123596,Starrydata all_curves.csv (release 'latest'),Sci.Rep. 11:13809 (2021) Table S1,https://www.nature.com/articles/s41598-021-92030-4#MOESM1,"Table S1 (DFT-optimized lattice parameter + lowest-energy site assignment), same table as kappa",mp-567418,True,stoichiometric,HoSbPd
HoSbPd,2.0156259961903924,W/m/K,222.3,"experimental, Wiedemann-Franz: kappa_total - L*T/rho (Kim2015 L(S=49uV/K))",0,experimental,1.0,wf_subtracted,6.59,216.0,F-43m,C1b,Ho/Sb/Pd,"[""Ho"", ""Sb"", ""Pd""]","[[0, 0, 0], [0.5, 0.5, 0.5], [0.25, 0.25, 0.25]]",A,conventional,Starrydata (experimental),10.1088/1361-6463/aac567,https://doi.org/10.1088/1361-6463/aac567,Starrydata all_curves.csv (release 'latest'),Sci.Rep. 11:13809 (2021) Table S1,https://www.nature.com/articles/s41598-021-92030-4#MOESM1,"Table S1 (DFT-optimized lattice parameter + lowest-energy site assignment), same table as kappa",mp-567418,True,stoichiometric,HoSbPd
HoSbPd,2.0024966745341684,W/m/K,229.7,"experimental, Wiedemann-Franz: kappa_total - L*T/rho (Kim2015 L(S=50uV/K))",0,experimental,1.0,wf_subtracted,6.59,216.0,F-43m,C1b,Ho/Sb/Pd,"[""Ho"", ""Sb"", ""Pd""]","[[0, 0, 0], [0.5, 0.5, 0.5], [0.25, 0.25, 0.25]]",A,conventional,Starrydata (experimental),10.1088/1361-6463/aac567,https://doi.org/10.1088/1361-6463/aac567,Starrydata all_curves.csv (release 'latest'),Sci.Rep. 11:13809 (2021) Table S1,https://www.nature.com/articles/s41598-021-92030-4#MOESM1,"Table S1 (DFT-optimized lattice parameter + lowest-energy site assignment), same table as kappa",mp-567418,True,stoichiometric,HoSbPd
HoSbPd,1.991363676603929,W/m/K,237.2,"experimental, Wiedemann-Franz: kappa_total - L*T/rho (Kim2015 L(S=51uV/K))",0,experimental,1.0,wf_subtracted,6.59,216.0,F-43m,C1b,Ho/Sb/Pd,"[""Ho"", ""Sb"", ""Pd""]","[[0, 0, 0], [0.5, 0.5, 0.5], [0.25, 0.25, 0.25]]",A,conventional,Starrydata (experimental),10.1088/1361-6463/aac567,https://doi.org/10.1088/1361-6463/aac567,Starrydata all_curves.csv (release 'latest'),Sci.Rep. 11:13809 (2021) Table S1,https://www.nature.com/articles/s41598-021-92030-4#MOESM1,"Table S1 (DFT-optimized lattice parameter + lowest-energy site assignment), same table as kappa",mp-567418,True,stoichiometric,HoSbPd
HoSbPd,6.569403643291864,W/m/K,241.6,"experimental, Wiedemann-Franz: kappa_total - L*T/rho (Kim2015 L(S=143uV/K))",0,experimental,1.0,wf_subtracted,6.59,216.0,F-43m,C1b,Ho/Sb/Pd,"[""Ho"", ""Sb"", ""Pd""]","[[0, 0, 0], [0.5, 0.5, 0.5], [0.25, 0.25, 0.25]]",A,conventional,Starrydata (experimental),10.1063/1.123596,https://doi.org/10.1063/1.123596,Starrydata all_curves.csv (release 'latest'),Sci.Rep. 11:13809 (2021) Table S1,https://www.nature.com/articles/s41598-021-92030-4#MOESM1,"Table S1 (DFT-optimized lattice parameter + lowest-energy site assignment), same table as kappa",mp-567418,True,stoichiometric,HoSbPd
HoSbPd,1.9812319540525385,W/m/K,244.6,"experimental, Wiedemann-Franz: kappa_total - L*T/rho (Kim2015 L(S=53uV/K))",0,experimental,1.0,wf_subtracted,6.59,216.0,F-43m,C1b,Ho/Sb/Pd,"[""Ho"", ""Sb"", ""Pd""]","[[0, 0, 0], [0.5, 0.5, 0.5], [0.25, 0.25, 0.25]]",A,conventional,Starrydata (experimental),10.1088/1361-6463/aac567,https://doi.org/10.1088/1361-6463/aac567,Starrydata all_curves.csv (release 'latest'),Sci.Rep. 11:13809 (2021) Table S1,https://www.nature.com/articles/s41598-021-92030-4#MOESM1,"Table S1 (DFT-optimized lattice parameter + lowest-energy site assignment), same table as kappa",mp-567418,True,stoichiometric,HoSbPd
HoSbPd,1.9731020910868813,W/m/K,252.1,"experimental, Wiedemann-Franz: kappa_total - L*T/rho (Kim2015 L(S=54uV/K))",0,experimental,1.0,wf_subtracted,6.59,216.0,F-43m,C1b,Ho/Sb/Pd,"[""Ho"", ""Sb"", ""Pd""]","[[0, 0, 0], [0.5, 0.5, 0.5], [0.25, 0.25, 0.25]]",A,conventional,Starrydata (experimental),10.1088/1361-6463/aac567,https://doi.org/10.1088/1361-6463/aac567,Starrydata all_curves.csv (release 'latest'),Sci.Rep. 11:13809 (2021) Table S1,https://www.nature.com/articles/s41598-021-92030-4#MOESM1,"Table S1 (DFT-optimized lattice parameter + lowest-energy site assignment), same table as kappa",mp-567418,True,stoichiometric,HoSbPd
HoSbPd,1.965979121182264,W/m/K,259.5,"experimental, Wiedemann-Franz: kappa_total - L*T/rho (Kim2015 L(S=56uV/K))",0,experimental,1.0,wf_subtracted,6.59,216.0,F-43m,C1b,Ho/Sb/Pd,"[""Ho"", ""Sb"", ""Pd""]","[[0, 0, 0], [0.5, 0.5, 0.5], [0.25, 0.25, 0.25]]",A,conventional,Starrydata (experimental),10.1088/1361-6463/aac567,https://doi.org/10.1088/1361-6463/aac567,Starrydata all_curves.csv (release 'latest'),Sci.Rep. 11:13809 (2021) Table S1,https://www.nature.com/articles/s41598-021-92030-4#MOESM1,"Table S1 (DFT-optimized lattice parameter + lowest-energy site assignment), same table as kappa",mp-567418,True,stoichiometric,HoSbPd
HoSbPd,6.196920747671944,W/m/K,262.0,"experimental, Wiedemann-Franz: kappa_total - L*T/rho (Kim2015 L(S=150uV/K))",0,experimental,1.0,wf_subtracted,6.59,216.0,F-43m,C1b,Ho/Sb/Pd,"[""Ho"", ""Sb"", ""Pd""]","[[0, 0, 0], [0.5, 0.5, 0.5], [0.25, 0.25, 0.25]]",A,conventional,Starrydata (experimental),10.1063/1.123596,https://doi.org/10.1063/1.123596,Starrydata all_curves.csv (release 'latest'),Sci.Rep. 11:13809 (2021) Table S1,https://www.nature.com/articles/s41598-021-92030-4#MOESM1,"Table S1 (DFT-optimized lattice parameter + lowest-energy site assignment), same table as kappa",mp-567418,True,stoichiometric,HoSbPd
HoSbPd,1.9618507047893208,W/m/K,267.0,"experimental, Wiedemann-Franz: kappa_total - L*T/rho (Kim2015 L(S=57uV/K))",0,experimental,1.0,wf_subtracted,6.59,216.0,F-43m,C1b,Ho/Sb/Pd,"[""Ho"", ""Sb"", ""Pd""]","[[0, 0, 0], [0.5, 0.5, 0.5], [0.25, 0.25, 0.25]]",A,conventional,Starrydata (experimental),10.1088/1361-6463/aac567,https://doi.org/10.1088/1361-6463/aac567,Starrydata all_curves.csv (release 'latest'),Sci.Rep. 11:13809 (2021) Table S1,https://www.nature.com/articles/s41598-021-92030-4#MOESM1,"Table S1 (DFT-optimized lattice parameter + lowest-energy site assignment), same table as kappa",mp-567418,True,stoichiometric,HoSbPd
HoSbPd,1.9607263013151903,W/m/K,274.4,"experimental, Wiedemann-Franz: kappa_total - L*T/rho (Kim2015 L(S=59uV/K))",0,experimental,1.0,wf_subtracted,6.59,216.0,F-43m,C1b,Ho/Sb/Pd,"[""Ho"", ""Sb"", ""Pd""]","[[0, 0, 0], [0.5, 0.5, 0.5], [0.25, 0.25, 0.25]]",A,conventional,Starrydata (experimental),10.1088/1361-6463/aac567,https://doi.org/10.1088/1361-6463/aac567,Starrydata all_curves.csv (release 'latest'),Sci.Rep. 11:13809 (2021) Table S1,https://www.nature.com/articles/s41598-021-92030-4#MOESM1,"Table S1 (DFT-optimized lattice parameter + lowest-energy site assignment), same table as kappa",mp-567418,True,stoichiometric,HoSbPd
HoSbPd,1.9666025173094035,W/m/K,281.9,"experimental, Wiedemann-Franz: kappa_total - L*T/rho (Kim2015 L(S=61uV/K))",0,experimental,1.0,wf_subtracted,6.59,216.0,F-43m,C1b,Ho/Sb/Pd,"[""Ho"", ""Sb"", ""Pd""]","[[0, 0, 0], [0.5, 0.5, 0.5], [0.25, 0.25, 0.25]]",A,conventional,Starrydata (experimental),10.1088/1361-6463/aac567,https://doi.org/10.1088/1361-6463/aac567,Starrydata all_curves.csv (release 'latest'),Sci.Rep. 11:13809 (2021) Table S1,https://www.nature.com/articles/s41598-021-92030-4#MOESM1,"Table S1 (DFT-optimized lattice parameter + lowest-energy site assignment), same table as kappa",mp-567418,True,stoichiometric,HoSbPd
HoSbPd,5.966314207045746,W/m/K,282.1,"experimental, Wiedemann-Franz: kappa_total - L*T/rho (Kim2015 L(S=157uV/K))",0,experimental,1.0,wf_subtracted,6.59,216.0,F-43m,C1b,Ho/Sb/Pd,"[""Ho"", ""Sb"", ""Pd""]","[[0, 0, 0], [0.5, 0.5, 0.5], [0.25, 0.25, 0.25]]",A,conventional,Starrydata (experimental),10.1063/1.123596,https://doi.org/10.1063/1.123596,Starrydata all_curves.csv (release 'latest'),Sci.Rep. 11:13809 (2021) Table S1,https://www.nature.com/articles/s41598-021-92030-4#MOESM1,"Table S1 (DFT-optimized lattice parameter + lowest-energy site assignment), same table as kappa",mp-567418,True,stoichiometric,HoSbPd
HoSbPd,1.9844781698305176,W/m/K,289.3,"experimental, Wiedemann-Franz: kappa_total - L*T/rho (Kim2015 L(S=62uV/K))",0,experimental,1.0,wf_subtracted,6.59,216.0,F-43m,C1b,Ho/Sb/Pd,"[""Ho"", ""Sb"", ""Pd""]","[[0, 0, 0], [0.5, 0.5, 0.5], [0.25, 0.25, 0.25]]",A,conventional,Starrydata (experimental),10.1088/1361-6463/aac567,https://doi.org/10.1088/1361-6463/aac567,Starrydata all_curves.csv (release 'latest'),Sci.Rep. 11:13809 (2021) Table S1,https://www.nature.com/articles/s41598-021-92030-4#MOESM1,"Table S1 (DFT-optimized lattice parameter + lowest-energy site assignment), same table as kappa",mp-567418,True,stoichiometric,HoSbPd
HoSbPd,1.9993644068547007,W/m/K,296.7,"experimental, Wiedemann-Franz: kappa_total - L*T/rho (Kim2015 L(S=65uV/K))",0,experimental,1.0,wf_subtracted,6.59,216.0,F-43m,C1b,Ho/Sb/Pd,"[""Ho"", ""Sb"", ""Pd""]","[[0, 0, 0], [0.5, 0.5, 0.5], [0.25, 0.25, 0.25]]",A,conventional,Starrydata (experimental),10.1088/1361-6463/aac567,https://doi.org/10.1088/1361-6463/aac567,Starrydata all_curves.csv (release 'latest'),Sci.Rep. 11:13809 (2021) Table S1,https://www.nature.com/articles/s41598-021-92030-4#MOESM1,"Table S1 (DFT-optimized lattice parameter + lowest-energy site assignment), same table as kappa",mp-567418,True,stoichiometric,HoSbPd
HoSbPd,5.69599030894077,W/m/K,302.5,"experimental, Wiedemann-Franz: kappa_total - L*T/rho (Kim2015 L(S=162uV/K))",0,experimental,1.0,wf_subtracted,6.59,216.0,F-43m,C1b,Ho/Sb/Pd,"[""Ho"", ""Sb"", ""Pd""]","[[0, 0, 0], [0.5, 0.5, 0.5], [0.25, 0.25, 0.25]]",A,conventional,Starrydata (experimental),10.1063/1.123596,https://doi.org/10.1063/1.123596,Starrydata all_curves.csv (release 'latest'),Sci.Rep. 11:13809 (2021) Table S1,https://www.nature.com/articles/s41598-021-92030-4#MOESM1,"Table S1 (DFT-optimized lattice parameter + lowest-energy site assignment), same table as kappa",mp-567418,True,stoichiometric,HoSbPd
HoSbPd,5.466271049026785,W/m/K,322.5,"experimental, Wiedemann-Franz: kappa_total - L*T/rho (Kim2015 L(S=167uV/K))",0,experimental,1.0,wf_subtracted,6.59,216.0,F-43m,C1b,Ho/Sb/Pd,"[""Ho"", ""Sb"", ""Pd""]","[[0, 0, 0], [0.5, 0.5, 0.5], [0.25, 0.25, 0.25]]",A,conventional,Starrydata (experimental),10.1063/1.123596,https://doi.org/10.1063/1.123596,Starrydata all_curves.csv (release 'latest'),Sci.Rep. 11:13809 (2021) Table S1,https://www.nature.com/articles/s41598-021-92030-4#MOESM1,"Table S1 (DFT-optimized lattice parameter + lowest-energy site assignment), same table as kappa",mp-567418,True,stoichiometric,HoSbPd
