Repository: Shivamrandive747/Thermalconductivity_prediction

# Calibrating first-principles lattice thermal conductivity to experiment

**A curated half-Heusler dataset and a validated transfer function.**

Published first-principles transport calculations of lattice thermal conductivity exceed what
laboratories measure for the same compound by a **median factor of 1.55**. That offset is regular
enough to be removed in closed form:

$$\kappa_L^{\mathrm{expt}}(T) \;=\; \kappa_L^{\mathrm{BTE}}(T)\;\min\!\left[c\left(\tfrac{T}{300}\right)^{p},\,1\right],
\qquad c = 0.51,\quad p = 0.80$$

Inside a domain of applicability declared before the validation set was scored, this places

File: data/Target_Materials/HEUSLER_KAPPA_TRAINING_SET.csv (part 10 of 192)
formula,kappa_L,kappa_units,temperature_K,method,method_tier,tier_name,weight,kappa_basis,struct_a_A,struct_spacegroup,struct_sg_symbol,struct_prototype,struct_site_ordering,struct_species,struct_frac_coords,struct_grade,lattice_convention,source,source_doi,source_url,source_location,struct_source,struct_source_url,struct_source_detail,struct_id,struct_same_paper_as_kappa,stoichiometry,parent_formula
LaBiPd,3.1663348834396845,W/m/K,323.869,"experimental, Wiedemann-Franz: kappa_total - L*T/rho (Kim2015 L(S=68uV/K))",0,experimental,1.0,wf_subtracted,6.96,216.0,F-43m,C1b,La/Bi/Pd,"[""La"", ""Bi"", ""Pd""]","[[0, 0, 0], [0.5, 0.5, 0.5], [0.25, 0.25, 0.25]]",A,conventional,Starrydata (experimental),10.2320/matertrans.e-mra2007807,https://doi.org/10.2320/matertrans.e-mra2007807,Starrydata all_curves.csv (release 'latest'),Sci.Rep. 11:13809 (2021) Table S1,https://www.nature.com/articles/s41598-021-92030-4#MOESM1,"Table S1 (DFT-optimized lattice parameter + lowest-energy site assignment), same table as kappa",mp-1206717,True,stoichiometric,LaBiPd
LaBiPd,3.177540628566433,W/m/K,372.2205,"experimental, Wiedemann-Franz: kappa_total - L*T/rho (Kim2015 L(S=69uV/K))",0,experimental,1.0,wf_subtracted,6.96,216.0,F-43m,C1b,La/Bi/Pd,"[""La"", ""Bi"", ""Pd""]","[[0, 0, 0], [0.5, 0.5, 0.5], [0.25, 0.25, 0.25]]",A,conventional,Starrydata (experimental),10.2320/matertrans.e-mra2007807,https://doi.org/10.2320/matertrans.e-mra2007807,Starrydata all_curves.csv (release 'latest'),Sci.Rep. 11:13809 (2021) Table S1,https://www.nature.com/articles/s41598-021-92030-4#MOESM1,"Table S1 (DFT-optimized lattice parameter + lowest-energy site assignment), same table as kappa",mp-1206717,True,stoichiometric,LaBiPd
LaBiPd,3.2224020386872736,W/m/K,420.598,"experimental, Wiedemann-Franz: kappa_total - L*T/rho (Kim2015 L(S=70uV/K))",0,experimental,1.0,wf_subtracted,6.96,216.0,F-43m,C1b,La/Bi/Pd,"[""La"", ""Bi"", ""Pd""]","[[0, 0, 0], [0.5, 0.5, 0.5], [0.25, 0.25, 0.25]]",A,conventional,Starrydata (experimental),10.2320/matertrans.e-mra2007807,https://doi.org/10.2320/matertrans.e-mra2007807,Starrydata all_curves.csv (release 'latest'),Sci.Rep. 11:13809 (2021) Table S1,https://www.nature.com/articles/s41598-021-92030-4#MOESM1,"Table S1 (DFT-optimized lattice parameter + lowest-energy site assignment), same table as kappa",mp-1206717,True,stoichiometric,LaBiPd
LaBiPd,3.2065817057378974,W/m/K,472.4236,"experimental, Wiedemann-Franz: kappa_total - L*T/rho (Kim2015 L(S=69uV/K))",0,experimental,1.0,wf_subtracted,6.96,216.0,F-43m,C1b,La/Bi/Pd,"[""La"", ""Bi"", ""Pd""]","[[0, 0, 0], [0.5, 0.5, 0.5], [0.25, 0.25, 0.25]]",A,conventional,Starrydata (experimental),10.2320/matertrans.e-mra2007807,https://doi.org/10.2320/matertrans.e-mra2007807,Starrydata all_curves.csv (release 'latest'),Sci.Rep. 11:13809 (2021) Table S1,https://www.nature.com/articles/s41598-021-92030-4#MOESM1,"Table S1 (DFT-optimized lattice parameter + lowest-energy site assignment), same table as kappa",mp-1206717,True,stoichiometric,LaBiPd
LaBiPd,3.250453498322176,W/m/K,515.6419,"experimental, Wiedemann-Franz: kappa_total - L*T/rho (Kim2015 L(S=66uV/K))",0,experimental,1.0,wf_subtracted,6.96,216.0,F-43m,C1b,La/Bi/Pd,"[""La"", ""Bi"", ""Pd""]","[[0, 0, 0], [0.5, 0.5, 0.5], [0.25, 0.25, 0.25]]",A,conventional,Starrydata (experimental),10.2320/matertrans.e-mra2007807,https://doi.org/10.2320/matertrans.e-mra2007807,Starrydata all_curves.csv (release 'latest'),Sci.Rep. 11:13809 (2021) Table S1,https://www.nature.com/articles/s41598-021-92030-4#MOESM1,"Table S1 (DFT-optimized lattice parameter + lowest-energy site assignment), same table as kappa",mp-1206717,True,stoichiometric,LaBiPd
LaBiPd,3.264599845773756,W/m/K,565.7693,"experimental, Wiedemann-Franz: kappa_total - L*T/rho (Kim2015 L(S=64uV/K))",0,experimental,1.0,wf_subtracted,6.96,216.0,F-43m,C1b,La/Bi/Pd,"[""La"", ""Bi"", ""Pd""]","[[0, 0, 0], [0.5, 0.5, 0.5], [0.25, 0.25, 0.25]]",A,conventional,Starrydata (experimental),10.2320/matertrans.e-mra2007807,https://doi.org/10.2320/matertrans.e-mra2007807,Starrydata all_curves.csv (release 'latest'),Sci.Rep. 11:13809 (2021) Table S1,https://www.nature.com/articles/s41598-021-92030-4#MOESM1,"Table S1 (DFT-optimized lattice parameter + lowest-energy site assignment), same table as kappa",mp-1206717,True,stoichiometric,LaBiPd
LaBiPd,3.1668042136998973,W/m/K,619.332,"experimental, Wiedemann-Franz: kappa_total - L*T/rho (Kim2015 L(S=61uV/K))",0,experimental,1.0,wf_subtracted,6.96,216.0,F-43m,C1b,La/Bi/Pd,"[""La"", ""Bi"", ""Pd""]","[[0, 0, 0], [0.5, 0.5, 0.5], [0.25, 0.25, 0.25]]",A,conventional,Starrydata (experimental),10.2320/matertrans.e-mra2007807,https://doi.org/10.2320/matertrans.e-mra2007807,Starrydata all_curves.csv (release 'latest'),Sci.Rep. 11:13809 (2021) Table S1,https://www.nature.com/articles/s41598-021-92030-4#MOESM1,"Table S1 (DFT-optimized lattice parameter + lowest-energy site assignment), same table as kappa",mp-1206717,True,stoichiometric,LaBiPd
LaBiPd,3.1168792796111684,W/m/K,669.4594,"experimental, Wiedemann-Franz: kappa_total - L*T/rho (Kim2015 L(S=58uV/K))",0,experimental,1.0,wf_subtracted,6.96,216.0,F-43m,C1b,La/Bi/Pd,"[""La"", ""Bi"", ""Pd""]","[[0, 0, 0], [0.5, 0.5, 0.5], [0.25, 0.25, 0.25]]",A,conventional,Starrydata (experimental),10.2320/matertrans.e-mra2007807,https://doi.org/10.2320/matertrans.e-mra2007807,Starrydata all_curves.csv (release 'latest'),Sci.Rep. 11:13809 (2021) Table S1,https://www.nature.com/articles/s41598-021-92030-4#MOESM1,"Table S1 (DFT-optimized lattice parameter + lowest-energy site assignment), same table as kappa",mp-1206717,True,stoichiometric,LaBiPd
LaBiPd,3.0763243355357206,W/m/K,714.3888,"experimental, Wiedemann-Franz: kappa_total - L*T/rho (Kim2015 L(S=55uV/K))",0,experimental,1.0,wf_subtracted,6.96,216.0,F-43m,C1b,La/Bi/Pd,"[""La"", ""Bi"", ""Pd""]","[[0, 0, 0], [0.5, 0.5, 0.5], [0.25, 0.25, 0.25]]",A,conventional,Starrydata (experimental),10.2320/matertrans.e-mra2007807,https://doi.org/10.2320/matertrans.e-mra2007807,Starrydata all_curves.csv (release 'latest'),Sci.Rep. 11:13809 (2021) Table S1,https://www.nature.com/articles/s41598-021-92030-4#MOESM1,"Table S1 (DFT-optimized lattice parameter + lowest-energy site assignment), same table as kappa",mp-1206717,True,stoichiometric,LaBiPd
LaBiPd,2.9549197960149303,W/m/K,759.2922,"experimental, Wiedemann-Franz: kappa_total - L*T/rho (Kim2015 L(S=52uV/K))",0,experimental,1.0,wf_subtracted,6.96,216.0,F-43m,C1b,La/Bi/Pd,"[""La"", ""Bi"", ""Pd""]","[[0, 0, 0], [0.5, 0.5, 0.5], [0.25, 0.25, 0.25]]",A,conventional,Starrydata (experimental),10.2320/matertrans.e-mra2007807,https://doi.org/10.2320/matertrans.e-mra2007807,Starrydata all_curves.csv (release 'latest'),Sci.Rep. 11:13809 (2021) Table S1,https://www.nature.com/articles/s41598-021-92030-4#MOESM1,"Table S1 (DFT-optimized lattice parameter + lowest-energy site assignment), same table as kappa",mp-1206717,True,stoichiometric,LaBiPd
LaBiPd,2.765599295001519,W/m/K,811.066,"experimental, Wiedemann-Franz: kappa_total - L*T/rho (Kim2015 L(S=48uV/K))",0,experimental,1.0,wf_subtracted,6.96,216.0,F-43m,C1b,La/Bi/Pd,"[""La"", ""Bi"", ""Pd""]","[[0, 0, 0], [0.5, 0.5, 0.5], [0.25, 0.25, 0.25]]",A,conventional,Starrydata (experimental),10.2320/matertrans.e-mra2007807,https://doi.org/10.2320/matertrans.e-mra2007807,Starrydata all_curves.csv (release 'latest'),Sci.Rep. 11:13809 (2021) Table S1,https://www.nature.com/articles/s41598-021-92030-4#MOESM1,"Table S1 (DFT-optimized lattice parameter + lowest-energy site assignment), same table as kappa",mp-1206717,True,stoichiometric,LaBiPd
LaBiPd,2.5501790716235044,W/m/K,859.3657,"experimental, Wiedemann-Franz: kappa_total - L*T/rho (Kim2015 L(S=41uV/K))",0,experimental,1.0,wf_subtracted,6.96,216.0,F-43m,C1b,La/Bi/Pd,"[""La"", ""Bi"", ""Pd""]","[[0, 0, 0], [0.5, 0.5, 0.5], [0.25, 0.25, 0.25]]",A,conventional,Starrydata (experimental),10.2320/matertrans.e-mra2007807,https://doi.org/10.2320/matertrans.e-mra2007807,Starrydata all_curves.csv (release 'latest'),Sci.Rep. 11:13809 (2021) Table S1,https://www.nature.com/articles/s41598-021-92030-4#MOESM1,"Table S1 (DFT-optimized lattice parameter + lowest-energy site assignment), same table as kappa",mp-1206717,True,stoichiometric,LaBiPd
LaBiPd,2.2548316200822107,W/m/K,912.7598,"experimental, Wiedemann-Franz: kappa_total - L*T/rho (Kim2015 L(S=31uV/K))",0,experimental,1.0,wf_subtracted,6.96,216.0,F-43m,C1b,La/Bi/Pd,"[""La"", ""Bi"", ""Pd""]","[[0, 0, 0], [0.5, 0.5, 0.5], [0.25, 0.25, 0.25]]",A,conventional,Starrydata (experimental),10.2320/matertrans.e-mra2007807,https://doi.org/10.2320/matertrans.e-mra2007807,Starrydata all_curves.csv (release 'latest'),Sci.Rep. 11:13809 (2021) Table S1,https://www.nature.com/articles/s41598-021-92030-4#MOESM1,"Table S1 (DFT-optimized lattice parameter + lowest-energy site assignment), same table as kappa",mp-1206717,True,stoichiometric,LaBiPd
LaBiPd,2.0268280741232703,W/m/K,959.2058,"experimental, Wiedemann-Franz: kappa_total - L*T/rho (Kim2015 L(S=10uV/K))",0,experimental,1.0,wf_subtracted,6.96,216.0,F-43m,C1b,La/Bi/Pd,"[""La"", ""Bi"", ""Pd""]","[[0, 0, 0], [0.5, 0.5, 0.5], [0.25, 0.25, 0.25]]",A,conventional,Starrydata (experimental),10.2320/matertrans.e-mra2007807,https://doi.org/10.2320/matertrans.e-mra2007807,Starrydata all_curves.csv (release 'latest'),Sci.Rep. 11:13809 (2021) Table S1,https://www.nature.com/articles/s41598-021-92030-4#MOESM1,"Table S1 (DFT-optimized lattice parameter + lowest-energy site assignment), same table as kappa",mp-1206717,True,stoichiometric,LaBiPd
LaSbPd,2.4809360108537644,W/m/K,326.4627,"experimental, Wiedemann-Franz: kappa_total - L*T/rho (Kim2015 L(S=93uV/K))",0,experimental,1.0,wf_subtracted,6.69,216.0,F-43m,half Heusler (C1_b / MgAgAs),ABC,,,B,conventional,Starrydata (experimental),10.1063/1.2339886,https://doi.org/10.1063/1.2339886,Starrydata all_curves.csv (release 'latest'),repository mining,https://github.com/AMRL-2018/MachineLearning_Half_Heusler/blob/master/data/halfHeusler.csv,"alatt column (AFLOW T0003 half-Heusler relaxed lattice constant, same table as kappa)",AMRL-2018/MachineLearning_Half_Heusler data/halfHeusler.csv | AFLOW La1Pd1Sb1.T0003.ABC,True,stoichiometric,LaSbPd
LaSbPd,2.434782036042762,W/m/K,369.3783,"experimental, Wiedemann-Franz: kappa_total - L*T/rho (Kim2015 L(S=90uV/K))",0,experimental,1.0,wf_subtracted,6.69,216.0,F-43m,half Heusler (C1_b / MgAgAs),ABC,,,B,conventional,Starrydata (experimental),10.1063/1.2339886,https://doi.org/10.1063/1.2339886,Starrydata all_curves.csv (release 'latest'),repository mining,https://github.com/AMRL-2018/MachineLearning_Half_Heusler/blob/master/data/halfHeusler.csv,"alatt column (AFLOW T0003 half-Heusler relaxed lattice constant, same table as kappa)",AMRL-2018/MachineLearning_Half_Heusler data/halfHeusler.csv | AFLOW La1Pd1Sb1.T0003.ABC,True,stoichiometric,LaSbPd
LaSbPd,2.4673670295791794,W/m/K,424.5876,"experimental, Wiedemann-Franz: kappa_total - L*T/rho (Kim2015 L(S=89uV/K))",0,experimental,1.0,wf_subtracted,6.69,216.0,F-43m,half Heusler (C1_b / MgAgAs),ABC,,,B,conventional,Starrydata (experimental),10.1063/1.2339886,https://doi.org/10.1063/1.2339886,Starrydata all_curves.csv (release 'latest'),repository mining,https://github.com/AMRL-2018/MachineLearning_Half_Heusler/blob/master/data/halfHeusler.csv,"alatt column (AFLOW T0003 half-Heusler relaxed lattice constant, same table as kappa)",AMRL-2018/MachineLearning_Half_Heusler data/halfHeusler.csv | AFLOW La1Pd1Sb1.T0003.ABC,True,stoichiometric,LaSbPd
LaSbPd,2.1471757389280857,W/m/K,477.4848,"experimental, Wiedemann-Franz: kappa_total - L*T/rho (Kim2015 L(S=86uV/K))",0,experimental,1.0,wf_subtracted,6.69,216.0,F-43m,half Heusler (C1_b / MgAgAs),ABC,,,B,conventional,Starrydata (experimental),10.1063/1.2339886,https://doi.org/10.1063/1.2339886,Starrydata all_curves.csv (release 'latest'),repository mining,https://github.com/AMRL-2018/MachineLearning_Half_Heusler/blob/master/data/halfHeusler.csv,"alatt column (AFLOW T0003 half-Heusler relaxed lattice constant, same table as kappa)",AMRL-2018/MachineLearning_Half_Heusler data/halfHeusler.csv | AFLOW La1Pd1Sb1.T0003.ABC,True,stoichiometric,LaSbPd
LaSbPd,2.1924841483242394,W/m/K,518.3138,"experimental, Wiedemann-Franz: kappa_total - L*T/rho (Kim2015 L(S=82uV/K))",0,experimental,1.0,wf_subtracted,6.69,216.0,F-43m,half Heusler (C1_b / MgAgAs),ABC,,,B,conventional,Starrydata (experimental),10.1063/1.2339886,https://doi.org/10.1063/1.2339886,Starrydata all_curves.csv (release 'latest'),repository mining,https://github.com/AMRL-2018/MachineLearning_Half_Heusler/blob/master/data/halfHeusler.csv,"alatt column (AFLOW T0003 half-Heusler relaxed lattice constant, same table as kappa)",AMRL-2018/MachineLearning_Half_Heusler data/halfHeusler.csv | AFLOW La1Pd1Sb1.T0003.ABC,True,stoichiometric,LaSbPd
LaSbPd,1.8646452472871264,W/m/K,573.2412,"experimental, Wiedemann-Franz: kappa_total - L*T/rho (Kim2015 L(S=82uV/K))",0,experimental,1.0,wf_subtracted,6.69,216.0,F-43m,half Heusler (C1_b / MgAgAs),ABC,,,B,conventional,Starrydata (experimental),10.1063/1.2339886,https://doi.org/10.1063/1.2339886,Starrydata all_curves.csv (release 'latest'),repository mining,https://github.com/AMRL-2018/MachineLearning_Half_Heusler/blob/master/data/halfHeusler.csv,"alatt column (AFLOW T0003 half-Heusler relaxed lattice constant, same table as kappa)",AMRL-2018/MachineLearning_Half_Heusler data/halfHeusler.csv | AFLOW La1Pd1Sb1.T0003.ABC,True,stoichiometric,LaSbPd
LaSbPd,1.9733567419101288,W/m/K,626.1948,"experimental, Wiedemann-Franz: kappa_total - L*T/rho (Kim2015 L(S=80uV/K))",0,experimental,1.0,wf_subtracted,6.69,216.0,F-43m,half Heusler (C1_b / MgAgAs),ABC,,,B,conventional,Starrydata (experimental),10.1063/1.2339886,https://doi.org/10.1063/1.2339886,Starrydata all_curves.csv (release 'latest'),repository mining,https://github.com/AMRL-2018/MachineLearning_Half_Heusler/blob/master/data/halfHeusler.csv,"alatt column (AFLOW T0003 half-Heusler relaxed lattice constant, same table as kappa)",AMRL-2018/MachineLearning_Half_Heusler data/halfHeusler.csv | AFLOW La1Pd1Sb1.T0003.ABC,True,stoichiometric,LaSbPd
LaSbPd,1.859337645638272,W/m/K,670.8586,"experimental, Wiedemann-Franz: kappa_total - L*T/rho (Kim2015 L(S=78uV/K))",0,experimental,1.0,wf_subtracted,6.69,216.0,F-43m,half Heusler (C1_b / MgAgAs),ABC,,,B,conventional,Starrydata (experimental),10.1063/1.2339886,https://doi.org/10.1063/1.2339886,Starrydata all_curves.csv (release 'latest'),repository mining,https://github.com/AMRL-2018/MachineLearning_Half_Heusler/blob/master/data/halfHeusler.csv,"alatt column (AFLOW T0003 half-Heusler relaxed lattice constant, same table as kappa)",AMRL-2018/MachineLearning_Half_Heusler data/halfHeusler.csv | AFLOW La1Pd1Sb1.T0003.ABC,True,stoichiometric,LaSbPd
LaSbPd,1.9554356944792417,W/m/K,717.7217,"experimental, Wiedemann-Franz: kappa_total - L*T/rho (Kim2015 L(S=77uV/K))",0,experimental,1.0,wf_subtracted,6.69,216.0,F-43m,half Heusler (C1_b / MgAgAs),ABC,,,B,conventional,Starrydata (experimental),10.1063/1.2339886,https://doi.org/10.1063/1.2339886,Starrydata all_curves.csv (release 'latest'),repository mining,https://github.com/AMRL-2018/MachineLearning_Half_Heusler/blob/master/data/halfHeusler.csv,"alatt column (AFLOW T0003 half-Heusler relaxed lattice constant, same table as kappa)",AMRL-2018/MachineLearning_Half_Heusler data/halfHeusler.csv | AFLOW La1Pd1Sb1.T0003.ABC,True,stoichiometric,LaSbPd
LaSbPd,1.8249520292067904,W/m/K,772.5927,"experimental, Wiedemann-Franz: kappa_total - L*T/rho (Kim2015 L(S=70uV/K))",0,experimental,1.0,wf_subtracted,6.69,216.0,F-43m,half Heusler (C1_b / MgAgAs),ABC,,,B,conventional,Starrydata (experimental),10.1063/1.2339886,https://doi.org/10.1063/1.2339886,Starrydata all_curves.csv (release 'latest'),repository mining,https://github.com/AMRL-2018/MachineLearning_Half_Heusler/blob/master/data/halfHeusler.csv,"alatt column (AFLOW T0003 half-Heusler relaxed lattice constant, same table as kappa)",AMRL-2018/MachineLearning_Half_Heusler data/halfHeusler.csv | AFLOW La1Pd1Sb1.T0003.ABC,True,stoichiometric,LaSbPd
LaSbPd,1.733366050268966,W/m/K,821.3732,"experimental, Wiedemann-Franz: kappa_total - L*T/rho (Kim2015 L(S=68uV/K))",0,experimental,1.0,wf_subtracted,6.69,216.0,F-43m,half Heusler (C1_b / MgAgAs),ABC,,,B,conventional,Starrydata (experimental),10.1063/1.2339886,https://doi.org/10.1063/1.2339886,Starrydata all_curves.csv (release 'latest'),repository mining,https://github.com/AMRL-2018/MachineLearning_Half_Heusler/blob/master/data/halfHeusler.csv,"alatt column (AFLOW T0003 half-Heusler relaxed lattice constant, same table as kappa)",AMRL-2018/MachineLearning_Half_Heusler data/halfHeusler.csv | AFLOW La1Pd1Sb1.T0003.ABC,True,stoichiometric,LaSbPd
LaSbPd,1.713795893450654,W/m/K,866.0369,"experimental, Wiedemann-Franz: kappa_total - L*T/rho (Kim2015 L(S=67uV/K))",0,experimental,1.0,wf_subtracted,6.69,216.0,F-43m,half Heusler (C1_b / MgAgAs),ABC,,,B,conventional,Starrydata (experimental),10.1063/1.2339886,https://doi.org/10.1063/1.2339886,Starrydata all_curves.csv (release 'latest'),repository mining,https://github.com/AMRL-2018/MachineLearning_Half_Heusler/blob/master/data/halfHeusler.csv,"alatt column (AFLOW T0003 half-Heusler relaxed lattice constant, same table as kappa)",AMRL-2018/MachineLearning_Half_Heusler data/halfHeusler.csv | AFLOW La1Pd1Sb1.T0003.ABC,True,stoichiometric,LaSbPd
LaSbPd,1.690760896285143,W/m/K,914.8174,"experimental, Wiedemann-Franz: kappa_total - L*T/rho (Kim2015 L(S=63uV/K))",0,experimental,1.0,wf_subtracted,6.69,216.0,F-43m,half Heusler (C1_b / MgAgAs),ABC,,,B,conventional,Starrydata (experimental),10.1063/1.2339886,https://doi.org/10.1063/1.2339886,Starrydata all_curves.csv (release 'latest'),repository mining,https://github.com/AMRL-2018/MachineLearning_Half_Heusler/blob/master/data/halfHeusler.csv,"alatt column (AFLOW T0003 half-Heusler relaxed lattice constant, same table as kappa)",AMRL-2018/MachineLearning_Half_Heusler data/halfHeusler.csv | AFLOW La1Pd1Sb1.T0003.ABC,True,stoichiometric,LaSbPd
LaSbPd,1.5644800915998989,W/m/K,971.7186,"experimental, Wiedemann-Franz: kappa_total - L*T/rho (Kim2015 L(S=58uV/K))",0,experimental,1.0,wf_subtracted,6.69,216.0,F-43m,half Heusler (C1_b / MgAgAs),ABC,,,B,conventional,Starrydata (experimental),10.1063/1.2339886,https://doi.org/10.1063/1.2339886,Starrydata all_curves.csv (release 'latest'),repository mining,https://github.com/AMRL-2018/MachineLearning_Half_Heusler/blob/master/data/halfHeusler.csv,"alatt column (AFLOW T0003 half-Heusler relaxed lattice constant, same table as kappa)",AMRL-2018/MachineLearning_Half_Heusler data/halfHeusler.csv | AFLOW La1Pd1Sb1.T0003.ABC,True,stoichiometric,LaSbPd
Li2ZnGe,2.40780985366854,W/m/K,270.6538,"experimental, Wiedemann-Franz: kappa_total - L*T/rho (Kim2015 L(S=51uV/K))",0,experimental,1.0,wf_subtracted,6.06693,216.0,F-43m,inverse_Heusler_XA,,"[""Li"", ""Li"", ""Zn"", ""Ge""]","[[0.25, 0.25, 0.25], [0.0, 0.0, 0.0], [0.75, 0.75, 0.75], [0.5, 0.5, 0.5]]",A,conventional,Starrydata (experimental),10.1016/j.jallcom.2017.12.211,https://doi.org/10.1016/j.jallcom.2017.12.211,Starrydata all_curves.csv (release 'latest'),Materials Project,https://next-gen.materialsproject.org/materials/mp-12411,"Materials Project (OPTIMADE, keyless)",mp-12411,False,stoichiometric,Li2ZnGe
Li2ZnGe,2.417418,W/m/K,276.9962,"experimental, lattice thermal conductivity as published",0,experimental,1.0,reported_lattice,6.06693,216.0,F-43m,inverse_Heusler_XA,,"[""Li"", ""Li"", ""Zn"", ""Ge""]","[[0.25, 0.25, 0.25], [0.0, 0.0, 0.0], [0.75, 0.75, 0.75], [0.5, 0.5, 0.5]]",A,conventional,Starrydata (experimental),10.1016/j.jallcom.2017.12.211,https://doi.org/10.1016/j.jallcom.2017.12.211,Starrydata all_curves.csv (release 'latest'),Materials Project,https://next-gen.materialsproject.org/materials/mp-12411,"Materials Project (OPTIMADE, keyless)",mp-12411,False,stoichiometric,Li2ZnGe
Li2ZnGe,1.7493641705207563,W/m/K,362.1288,"experimental, Wiedemann-Franz: kappa_total - L*T/rho (Kim2015 L(S=68uV/K))",0,experimental,1.0,wf_subtracted,6.06693,216.0,F-43m,inverse_Heusler_XA,,"[""Li"", ""Li"", ""Zn"", ""Ge""]","[[0.25, 0.25, 0.25], [0.0, 0.0, 0.0], [0.75, 0.75, 0.75], [0.5, 0.5, 0.5]]",A,conventional,Starrydata (experimental),10.1016/j.jallcom.2017.12.211,https://doi.org/10.1016/j.jallcom.2017.12.211,Starrydata all_curves.csv (release 'latest'),Materials Project,https://next-gen.materialsproject.org/materials/mp-12411,"Materials Project (OPTIMADE, keyless)",mp-12411,False,stoichiometric,Li2ZnGe
Li2ZnGe,1.629194,W/m/K,369.5647,"experimental, lattice thermal conductivity as published",0,experimental,1.0,reported_lattice,6.06693,216.0,F-43m,inverse_Heusler_XA,,"[""Li"", ""Li"", ""Zn"", ""Ge""]","[[0.25, 0.25, 0.25], [0.0, 0.0, 0.0], [0.75, 0.75, 0.75], [0.5, 0.5, 0.5]]",A,conventional,Starrydata (experimental),10.1016/j.jallcom.2017.12.211,https://doi.org/10.1016/j.jallcom.2017.12.211,Starrydata all_curves.csv (release 'latest'),Materials Project,https://next-gen.materialsproject.org/materials/mp-12411,"Materials Project (OPTIMADE, keyless)",mp-12411,False,stoichiometric,Li2ZnGe
Li2ZnGe,1.408497791131778,W/m/K,453.6038,"experimental, Wiedemann-Franz: kappa_total - L*T/rho (Kim2015 L(S=84uV/K))",0,experimental,1.0,wf_subtracted,6.06693,216.0,F-43m,inverse_Heusler_XA,,"[""Li"", ""Li"", ""Zn"", ""Ge""]","[[0.25, 0.25, 0.25], [0.0, 0.0, 0.0], [0.75, 0.75, 0.75], [0.5, 0.5, 0.5]]",A,conventional,Starrydata (experimental),10.1016/j.jallcom.2017.12.211,https://doi.org/10.1016/j.jallcom.2017.12.211,Starrydata all_curves.csv (release 'latest'),Materials Project,https://next-gen.materialsproject.org/materials/mp-12411,"Materials Project (OPTIMADE, keyless)",mp-12411,False,stoichiometric,Li2ZnGe
Li2ZnGe,1.180511,W/m/K,462.241,"experimental, lattice thermal conductivity as published",0,experimental,1.0,reported_lattice,6.06693,216.0,F-43m,inverse_Heusler_XA,,"[""Li"", ""Li"", ""Zn"", ""Ge""]","[[0.25, 0.25, 0.25], [0.0, 0.0, 0.0], [0.75, 0.75, 0.75], [0.5, 0.5, 0.5]]",A,conventional,Starrydata (experimental),10.1016/j.jallcom.2017.12.211,https://doi.org/10.1016/j.jallcom.2017.12.211,Starrydata all_curves.csv (release 'latest'),Materials Project,https://next-gen.materialsproject.org/materials/mp-12411,"Materials Project (OPTIMADE, keyless)",mp-12411,False,stoichiometric,Li2ZnGe
Li2ZnGe,1.2346711731467988,W/m/K,546.838,"experimental, Wiedemann-Franz: kappa_total - L*T/rho (Kim2015 L(S=98uV/K))",0,experimental,1.0,wf_subtracted,6.06693,216.0,F-43m,inverse_Heusler_XA,,"[""Li"", ""Li"", ""Zn"", ""Ge""]","[[0.25, 0.25, 0.25], [0.0, 0.0, 0.0], [0.75, 0.75, 0.75], [0.5, 0.5, 0.5]]",A,conventional,Starrydata (experimental),10.1016/j.jallcom.2017.12.211,https://doi.org/10.1016/j.jallcom.2017.12.211,Starrydata all_curves.csv (release 'latest'),Materials Project,https://next-gen.materialsproject.org/materials/mp-12411,"Materials Project (OPTIMADE, keyless)",mp-12411,False,stoichiometric,Li2ZnGe
Li2ZnGe,0.8937039,W/m/K,554.3595,"experimental, lattice thermal conductivity as published",0,experimental,1.0,reported_lattice,6.06693,216.0,F-43m,inverse_Heusler_XA,,"[""Li"", ""Li"", ""Zn"", ""Ge""]","[[0.25, 0.25, 0.25], [0.0, 0.0, 0.0], [0.75, 0.75, 0.75], [0.5, 0.5, 0.5]]",A,conventional,Starrydata (experimental),10.1016/j.jallcom.2017.12.211,https://doi.org/10.1016/j.jallcom.2017.12.211,Starrydata all_curves.csv (release 'latest'),Materials Project,https://next-gen.materialsproject.org/materials/mp-12411,"Materials Project (OPTIMADE, keyless)",mp-12411,False,stoichiometric,Li2ZnGe
Li2ZnGe,1.306350155069063,W/m/K,640.0721,"experimental, Wiedemann-Franz: kappa_total - L*T/rho (Kim2015 L(S=111uV/K))",0,experimental,1.0,wf_subtracted,6.06693,216.0,F-43m,inverse_Heusler_XA,,"[""Li"", ""Li"", ""Zn"", ""Ge""]","[[0.25, 0.25, 0.25], [0.0, 0.0, 0.0], [0.75, 0.75, 0.75], [0.5, 0.5, 0.5]]",A,conventional,Starrydata (experimental),10.1016/j.jallcom.2017.12.211,https://doi.org/10.1016/j.jallcom.2017.12.211,Starrydata all_curves.csv (release 'latest'),Materials Project,https://next-gen.materialsproject.org/materials/mp-12411,"Materials Project (OPTIMADE, keyless)",mp-12411,False,stoichiometric,Li2ZnGe
Li2ZnGe,0.7385339,W/m/K,646.1483,"experimental, lattice thermal conductivity as published",0,experimental,1.0,reported_lattice,6.06693,216.0,F-43m,inverse_Heusler_XA,,"[""Li"", ""Li"", ""Zn"", ""Ge""]","[[0.25, 0.25, 0.25], [0.0, 0.0, 0.0], [0.75, 0.75, 0.75], [0.5, 0.5, 0.5]]",A,conventional,Starrydata (experimental),10.1016/j.jallcom.2017.12.211,https://doi.org/10.1016/j.jallcom.2017.12.211,Starrydata all_curves.csv (release 'latest'),Materials Project,https://next-gen.materialsproject.org/materials/mp-12411,"Materials Project (OPTIMADE, keyless)",mp-12411,False,stoichiometric,Li2ZnGe
Li2ZnGe,1.4105001275983544,W/m/K,731.5472,"experimental, Wiedemann-Franz: kappa_total - L*T/rho (Kim2015 L(S=122uV/K))",0,experimental,1.0,wf_subtracted,6.06693,216.0,F-43m,inverse_Heusler_XA,,"[""Li"", ""Li"", ""Zn"", ""Ge""]","[[0.25, 0.25, 0.25], [0.0, 0.0, 0.0], [0.75, 0.75, 0.75], [0.5, 0.5, 0.5]]",A,conventional,Starrydata (experimental),10.1016/j.jallcom.2017.12.211,https://doi.org/10.1016/j.jallcom.2017.12.211,Starrydata all_curves.csv (release 'latest'),Materials Project,https://next-gen.materialsproject.org/materials/mp-12411,"Materials Project (OPTIMADE, keyless)",mp-12411,False,stoichiometric,Li2ZnGe
Li2ZnGe,0.6336797,W/m/K,740.7961,"experimental, lattice thermal conductivity as published",0,experimental,1.0,reported_lattice,6.06693,216.0,F-43m,inverse_Heusler_XA,,"[""Li"", ""Li"", ""Zn"", ""Ge""]","[[0.25, 0.25, 0.25], [0.0, 0.0, 0.0], [0.75, 0.75, 0.75], [0.5, 0.5, 0.5]]",A,conventional,Starrydata (experimental),10.1016/j.jallcom.2017.12.211,https://doi.org/10.1016/j.jallcom.2017.12.211,Starrydata all_curves.csv (release 'latest'),Materials Project,https://next-gen.materialsproject.org/materials/mp-12411,"Materials Project (OPTIMADE, keyless)",mp-12411,False,stoichiometric,Li2ZnGe
Li2ZnGe,1.6363098627726038,W/m/K,823.0222,"experimental, Wiedemann-Franz: kappa_total - L*T/rho (Kim2015 L(S=131uV/K))",0,experimental,1.0,wf_subtracted,6.06693,216.0,F-43m,inverse_Heusler_XA,,"[""Li"", ""Li"", ""Zn"", ""Ge""]","[[0.25, 0.25, 0.25], [0.0, 0.0, 0.0], [0.75, 0.75, 0.75], [0.5, 0.5, 0.5]]",A,conventional,Starrydata (experimental),10.1016/j.jallcom.2017.12.211,https://doi.org/10.1016/j.jallcom.2017.12.211,Starrydata all_curves.csv (release 'latest'),Materials Project,https://next-gen.materialsproject.org/materials/mp-12411,"Materials Project (OPTIMADE, keyless)",mp-12411,False,stoichiometric,Li2ZnGe
Li2ZnGe,0.5178231,W/m/K,830.9113,"experimental, lattice thermal conductivity as published",0,experimental,1.0,reported_lattice,6.06693,216.0,F-43m,inverse_Heusler_XA,,"[""Li"", ""Li"", ""Zn"", ""Ge""]","[[0.25, 0.25, 0.25], [0.0, 0.0, 0.0], [0.75, 0.75, 0.75], [0.5, 0.5, 0.5]]",A,conventional,Starrydata (experimental),10.1016/j.jallcom.2017.12.211,https://doi.org/10.1016/j.jallcom.2017.12.211,Starrydata all_curves.csv (release 'latest'),Materials Project,https://next-gen.materialsproject.org/materials/mp-12411,"Materials Project (OPTIMADE, keyless)",mp-12411,False,stoichiometric,Li2ZnGe
Li2ZnGe,1.9168755821021428,W/m/K,914.4972,"experimental, Wiedemann-Franz: kappa_total - L*T/rho (Kim2015 L(S=138uV/K))",0,experimental,1.0,wf_subtracted,6.06693,216.0,F-43m,inverse_Heusler_XA,,"[""Li"", ""Li"", ""Zn"", ""Ge""]","[[0.25, 0.25, 0.25], [0.0, 0.0, 0.0], [0.75, 0.75, 0.75], [0.5, 0.5, 0.5]]",A,conventional,Starrydata (experimental),10.1016/j.jallcom.2017.12.211,https://doi.org/10.1016/j.jallcom.2017.12.211,Starrydata all_curves.csv (release 'latest'),Materials Project,https://next-gen.materialsproject.org/materials/mp-12411,"Materials Project (OPTIMADE, keyless)",mp-12411,False,stoichiometric,Li2ZnGe
Li2ZnGe,0.5274346,W/m/K,925.025,"experimental, lattice thermal conductivity as published",0,experimental,1.0,reported_lattice,6.06693,216.0,F-43m,inverse_Heusler_XA,,"[""Li"", ""Li"", ""Zn"", ""Ge""]","[[0.25, 0.25, 0.25], [0.0, 0.0, 0.0], [0.75, 0.75, 0.75], [0.5, 0.5, 0.5]]",A,conventional,Starrydata (experimental),10.1016/j.jallcom.2017.12.211,https://doi.org/10.1016/j.jallcom.2017.12.211,Starrydata all_curves.csv (release 'latest'),Materials Project,https://next-gen.materialsproject.org/materials/mp-12411,"Materials Project (OPTIMADE, keyless)",mp-12411,False,stoichiometric,Li2ZnGe
Li2ZnGe,2.2985947677202767,W/m/K,1009.49,"experimental, Wiedemann-Franz: kappa_total - L*T/rho (Kim2015 L(S=144uV/K))",0,experimental,1.0,wf_subtracted,6.06693,216.0,F-43m,inverse_Heusler_XA,,"[""Li"", ""Li"", ""Zn"", ""Ge""]","[[0.25, 0.25, 0.25], [0.0, 0.0, 0.0], [0.75, 0.75, 0.75], [0.5, 0.5, 0.5]]",A,conventional,Starrydata (experimental),10.1016/j.jallcom.2017.12.211,https://doi.org/10.1016/j.jallcom.2017.12.211,Starrydata all_curves.csv (release 'latest'),Materials Project,https://next-gen.materialsproject.org/materials/mp-12411,"Materials Project (OPTIMADE, keyless)",mp-12411,False,stoichiometric,Li2ZnGe
Li2ZnGe,0.4312217,W/m/K,1017.501,"experimental, lattice thermal conductivity as published",0,experimental,1.0,reported_lattice,6.06693,216.0,F-43m,inverse_Heusler_XA,,"[""Li"", ""Li"", ""Zn"", ""Ge""]","[[0.25, 0.25, 0.25], [0.0, 0.0, 0.0], [0.75, 0.75, 0.75], [0.5, 0.5, 0.5]]",A,conventional,Starrydata (experimental),10.1016/j.jallcom.2017.12.211,https://doi.org/10.1016/j.jallcom.2017.12.211,Starrydata all_curves.csv (release 'latest'),Materials Project,https://next-gen.materialsproject.org/materials/mp-12411,"Materials Project (OPTIMADE, keyless)",mp-12411,False,stoichiometric,Li2ZnGe
Li2ZnGe,2.722412336834989,W/m/K,1100.965,"experimental, Wiedemann-Franz: kappa_total - L*T/rho (Kim2015 L(S=148uV/K))",0,experimental,1.0,wf_subtracted,6.06693,216.0,F-43m,inverse_Heusler_XA,,"[""Li"", ""Li"", ""Zn"", ""Ge""]","[[0.25, 0.25, 0.25], [0.0, 0.0, 0.0], [0.75, 0.75, 0.75], [0.5, 0.5, 0.5]]",A,conventional,Starrydata (experimental),10.1016/j.jallcom.2017.12.211,https://doi.org/10.1016/j.jallcom.2017.12.211,Starrydata all_curves.csv (release 'latest'),Materials Project,https://next-gen.materialsproject.org/materials/mp-12411,"Materials Project (OPTIMADE, keyless)",mp-12411,False,stoichiometric,Li2ZnGe
Li2ZnGe,0.4346628,W/m/K,1108.722,"experimental, lattice thermal conductivity as published",0,experimental,1.0,reported_lattice,6.06693,216.0,F-43m,inverse_Heusler_XA,,"[""Li"", ""Li"", ""Zn"", ""Ge""]","[[0.25, 0.25, 0.25], [0.0, 0.0, 0.0], [0.75, 0.75, 0.75], [0.5, 0.5, 0.5]]",A,conventional,Starrydata (experimental),10.1016/j.jallcom.2017.12.211,https://doi.org/10.1016/j.jallcom.2017.12.211,Starrydata all_curves.csv (release 'latest'),Materials Project,https://next-gen.materialsproject.org/materials/mp-12411,"Materials Project (OPTIMADE, keyless)",mp-12411,False,stoichiometric,Li2ZnGe
Li2ZnGe,2.8649500437546727,W/m/K,1190.681,"experimental, Wiedemann-Franz: kappa_total - L*T/rho (Kim2015 L(S=151uV/K))",0,experimental,1.0,wf_subtracted,6.06693,216.0,F-43m,inverse_Heusler_XA,,"[""Li"", ""Li"", ""Zn"", ""Ge""]","[[0.25, 0.25, 0.25], [0.0, 0.0, 0.0], [0.75, 0.75, 0.75], [0.5, 0.5, 0.5]]",A,conventional,Starrydata (experimental),10.1016/j.jallcom.2017.12.211,https://doi.org/10.1016/j.jallcom.2017.12.211,Starrydata all_curves.csv (release 'latest'),Materials Project,https://next-gen.materialsproject.org/materials/mp-12411,"Materials Project (OPTIMADE, keyless)",mp-12411,False,stoichiometric,Li2ZnGe
Li2ZnGe,0.3384048,W/m/K,1199.132,"experimental, lattice thermal conductivity as published",0,experimental,1.0,reported_lattice,6.06693,216.0,F-43m,inverse_Heusler_XA,,"[""Li"", ""Li"", ""Zn"", ""Ge""]","[[0.25, 0.25, 0.25], [0.0, 0.0, 0.0], [0.75, 0.75, 0.75], [0.5, 0.5, 0.5]]",A,conventional,Starrydata (experimental),10.1016/j.jallcom.2017.12.211,https://doi.org/10.1016/j.jallcom.2017.12.211,Starrydata all_curves.csv (release 'latest'),Materials Project,https://next-gen.materialsproject.org/materials/mp-12411,"Materials Project (OPTIMADE, keyless)",mp-12411,False,stoichiometric,Li2ZnGe
LiAlGe,1.8908376175848705,W/m/K,202.7441,"experimental, Wiedemann-Franz: kappa_total - L*T/rho (Kim2015 L(S=15uV/K))",0,experimental,1.0,wf_subtracted,6.01,216.0,F-43m,C1b,Li/Al/Ge,"[""Li"", ""Al"", ""Ge""]","[[0, 0, 0], [0.5, 0.5, 0.5], [0.25, 0.25, 0.25]]",A,conventional,Starrydata (experimental),10.1007/s11664-010-1076-9,https://doi.org/10.1007/s11664-010-1076-9,Starrydata all_curves.csv (release 'latest'),Sci.Rep. 11:13809 (2021) Table S1,https://www.nature.com/articles/s41598-021-92030-4#MOESM1,"Table S1 (DFT-optimized lattice parameter + lowest-energy site assignment), same table as kappa",mp-5920,True,stoichiometric,LiAlGe
LiAlGe,1.714761249298821,W/m/K,213.9515,"experimental, Wiedemann-Franz: kappa_total - L*T/rho (Kim2015 L(S=16uV/K))",0,experimental,1.0,wf_subtracted,6.01,216.0,F-43m,C1b,Li/Al/Ge,"[""Li"", ""Al"", ""Ge""]","[[0, 0, 0], [0.5, 0.5, 0.5], [0.25, 0.25, 0.25]]",A,conventional,Starrydata (experimental),10.1007/s11664-010-1076-9,https://doi.org/10.1007/s11664-010-1076-9,Starrydata all_curves.csv (release 'latest'),Sci.Rep. 11:13809 (2021) Table S1,https://www.nature.com/articles/s41598-021-92030-4#MOESM1,"Table S1 (DFT-optimized lattice parameter + lowest-energy site assignment), same table as kappa",mp-5920,True,stoichiometric,LiAlGe
LiAlGe,1.7100148401838555,W/m/K,225.159,"experimental, Wiedemann-Franz: kappa_total - L*T/rho (Kim2015 L(S=17uV/K))",0,experimental,1.0,wf_subtracted,6.01,216.0,F-43m,C1b,Li/Al/Ge,"[""Li"", ""Al"", ""Ge""]","[[0, 0, 0], [0.5, 0.5, 0.5], [0.25, 0.25, 0.25]]",A,conventional,Starrydata (experimental),10.1007/s11664-010-1076-9,https://doi.org/10.1007/s11664-010-1076-9,Starrydata all_curves.csv (release 'latest'),Sci.Rep. 11:13809 (2021) Table S1,https://www.nature.com/articles/s41598-021-92030-4#MOESM1,"Table S1 (DFT-optimized lattice parameter + lowest-energy site assignment), same table as kappa",mp-5920,True,stoichiometric,LiAlGe
LiAlGe,1.6009888358391218,W/m/K,236.3664,"experimental, Wiedemann-Franz: kappa_total - L*T/rho (Kim2015 L(S=17uV/K))",0,experimental,1.0,wf_subtracted,6.01,216.0,F-43m,C1b,Li/Al/Ge,"[""Li"", ""Al"", ""Ge""]","[[0, 0, 0], [0.5, 0.5, 0.5], [0.25, 0.25, 0.25]]",A,conventional,Starrydata (experimental),10.1007/s11664-010-1076-9,https://doi.org/10.1007/s11664-010-1076-9,Starrydata all_curves.csv (release 'latest'),Sci.Rep. 11:13809 (2021) Table S1,https://www.nature.com/articles/s41598-021-92030-4#MOESM1,"Table S1 (DFT-optimized lattice parameter + lowest-energy site assignment), same table as kappa",mp-5920,True,stoichiometric,LiAlGe
LiAlGe,1.642632578995005,W/m/K,247.5739,"experimental, Wiedemann-Franz: kappa_total - L*T/rho (Kim2015 L(S=18uV/K))",0,experimental,1.0,wf_subtracted,6.01,216.0,F-43m,C1b,Li/Al/Ge,"[""Li"", ""Al"", ""Ge""]","[[0, 0, 0], [0.5, 0.5, 0.5], [0.25, 0.25, 0.25]]",A,conventional,Starrydata (experimental),10.1007/s11664-010-1076-9,https://doi.org/10.1007/s11664-010-1076-9,Starrydata all_curves.csv (release 'latest'),Sci.Rep. 11:13809 (2021) Table S1,https://www.nature.com/articles/s41598-021-92030-4#MOESM1,"Table S1 (DFT-optimized lattice parameter + lowest-energy site assignment), same table as kappa",mp-5920,True,stoichiometric,LiAlGe
LiAlGe,1.5956418103979269,W/m/K,258.7813,"experimental, Wiedemann-Franz: kappa_total - L*T/rho (Kim2015 L(S=19uV/K))",0,experimental,1.0,wf_subtracted,6.01,216.0,F-43m,C1b,Li/Al/Ge,"[""Li"", ""Al"", ""Ge""]","[[0, 0, 0], [0.5, 0.5, 0.5], [0.25, 0.25, 0.25]]",A,conventional,Starrydata (experimental),10.1007/s11664-010-1076-9,https://doi.org/10.1007/s11664-010-1076-9,Starrydata all_curves.csv (release 'latest'),Sci.Rep. 11:13809 (2021) Table S1,https://www.nature.com/articles/s41598-021-92030-4#MOESM1,"Table S1 (DFT-optimized lattice parameter + lowest-energy site assignment), same table as kappa",mp-5920,True,stoichiometric,LiAlGe
LiAlGe,1.5409623839455102,W/m/K,269.9888,"experimental, Wiedemann-Franz: kappa_total - L*T/rho (Kim2015 L(S=20uV/K))",0,experimental,1.0,wf_subtracted,6.01,216.0,F-43m,C1b,Li/Al/Ge,"[""Li"", ""Al"", ""Ge""]","[[0, 0, 0], [0.5, 0.5, 0.5], [0.25, 0.25, 0.25]]",A,conventional,Starrydata (experimental),10.1007/s11664-010-1076-9,https://doi.org/10.1007/s11664-010-1076-9,Starrydata all_curves.csv (release 'latest'),Sci.Rep. 11:13809 (2021) Table S1,https://www.nature.com/articles/s41598-021-92030-4#MOESM1,"Table S1 (DFT-optimized lattice parameter + lowest-energy site assignment), same table as kappa",mp-5920,True,stoichiometric,LiAlGe
LiAlGe,1.469090905333312,W/m/K,280.4038,"experimental, Wiedemann-Franz: kappa_total - L*T/rho (Kim2015 L(S=21uV/K))",0,experimental,1.0,wf_subtracted,6.01,216.0,F-43m,C1b,Li/Al/Ge,"[""Li"", ""Al"", ""Ge""]","[[0, 0, 0], [0.5, 0.5, 0.5], [0.25, 0.25, 0.25]]",A,conventional,Starrydata (experimental),10.1007/s11664-010-1076-9,https://doi.org/10.1007/s11664-010-1076-9,Starrydata all_curves.csv (release 'latest'),Sci.Rep. 11:13809 (2021) Table S1,https://www.nature.com/articles/s41598-021-92030-4#MOESM1,"Table S1 (DFT-optimized lattice parameter + lowest-energy site assignment), same table as kappa",mp-5920,True,stoichiometric,LiAlGe
LiAlGe,1.3774855310680472,W/m/K,295.3147,"experimental, Wiedemann-Franz: kappa_total - L*T/rho (Kim2015 L(S=22uV/K))",0,experimental,1.0,wf_subtracted,6.01,216.0,F-43m,C1b,Li/Al/Ge,"[""Li"", ""Al"", ""Ge""]","[[0, 0, 0], [0.5, 0.5, 0.5], [0.25, 0.25, 0.25]]",A,conventional,Starrydata (experimental),10.1007/s11664-010-1076-9,https://doi.org/10.1007/s11664-010-1076-9,Starrydata all_curves.csv (release 'latest'),Sci.Rep. 11:13809 (2021) Table S1,https://www.nature.com/articles/s41598-021-92030-4#MOESM1,"Table S1 (DFT-optimized lattice parameter + lowest-energy site assignment), same table as kappa",mp-5920,True,stoichiometric,LiAlGe
LiAlGe,1.37026162611824,W/m/K,305.9885,"experimental, Wiedemann-Franz: kappa_total - L*T/rho (Kim2015 L(S=22uV/K))",0,experimental,1.0,wf_subtracted,6.01,216.0,F-43m,C1b,Li/Al/Ge,"[""Li"", ""Al"", ""Ge""]","[[0, 0, 0], [0.5, 0.5, 0.5], [0.25, 0.25, 0.25]]",A,conventional,Starrydata (experimental),10.1007/s11664-010-1076-9,https://doi.org/10.1007/s11664-010-1076-9,Starrydata all_curves.csv (release 'latest'),Sci.Rep. 11:13809 (2021) Table S1,https://www.nature.com/articles/s41598-021-92030-4#MOESM1,"Table S1 (DFT-optimized lattice parameter + lowest-energy site assignment), same table as kappa",mp-5920,True,stoichiometric,LiAlGe
LiAlGe,1.303247760835401,W/m/K,317.6714,"experimental, Wiedemann-Franz: kappa_total - L*T/rho (Kim2015 L(S=23uV/K))",0,experimental,1.0,wf_subtracted,6.01,216.0,F-43m,C1b,Li/Al/Ge,"[""Li"", ""Al"", ""Ge""]","[[0, 0, 0], [0.5, 0.5, 0.5], [0.25, 0.25, 0.25]]",A,conventional,Starrydata (experimental),10.1007/s11664-010-1076-9,https://doi.org/10.1007/s11664-010-1076-9,Starrydata all_curves.csv (release 'latest'),Sci.Rep. 11:13809 (2021) Table S1,https://www.nature.com/articles/s41598-021-92030-4#MOESM1,"Table S1 (DFT-optimized lattice parameter + lowest-energy site assignment), same table as kappa",mp-5920,True,stoichiometric,LiAlGe
LiAlGe,1.244534228467815,W/m/K,327.2487,"experimental, Wiedemann-Franz: kappa_total - L*T/rho (Kim2015 L(S=24uV/K))",0,experimental,1.0,wf_subtracted,6.01,216.0,F-43m,C1b,Li/Al/Ge,"[""Li"", ""Al"", ""Ge""]","[[0, 0, 0], [0.5, 0.5, 0.5], [0.25, 0.25, 0.25]]",A,conventional,Starrydata (experimental),10.1007/s11664-010-1076-9,https://doi.org/10.1007/s11664-010-1076-9,Starrydata all_curves.csv (release 'latest'),Sci.Rep. 11:13809 (2021) Table S1,https://www.nature.com/articles/s41598-021-92030-4#MOESM1,"Table S1 (DFT-optimized lattice parameter + lowest-energy site assignment), same table as kappa",mp-5920,True,stoichiometric,LiAlGe
LiAlGe,1.2539109171710523,W/m/K,340.8561,"experimental, Wiedemann-Franz: kappa_total - L*T/rho (Kim2015 L(S=25uV/K))",0,experimental,1.0,wf_subtracted,6.01,216.0,F-43m,C1b,Li/Al/Ge,"[""Li"", ""Al"", ""Ge""]","[[0, 0, 0], [0.5, 0.5, 0.5], [0.25, 0.25, 0.25]]",A,conventional,Starrydata (experimental),10.1007/s11664-010-1076-9,https://doi.org/10.1007/s11664-010-1076-9,Starrydata all_curves.csv (release 'latest'),Sci.Rep. 11:13809 (2021) Table S1,https://www.nature.com/articles/s41598-021-92030-4#MOESM1,"Table S1 (DFT-optimized lattice parameter + lowest-energy site assignment), same table as kappa",mp-5920,True,stoichiometric,LiAlGe
