Repository: Shivamrandive747/Thermalconductivity_prediction

# Calibrating first-principles lattice thermal conductivity to experiment

**A curated half-Heusler dataset and a validated transfer function.**

Published first-principles transport calculations of lattice thermal conductivity exceed what
laboratories measure for the same compound by a **median factor of 1.55**. That offset is regular
enough to be removed in closed form:

$$\kappa_L^{\mathrm{expt}}(T) \;=\; \kappa_L^{\mathrm{BTE}}(T)\;\min\!\left[c\left(\tfrac{T}{300}\right)^{p},\,1\right],
\qquad c = 0.51,\quad p = 0.80$$

Inside a domain of applicability declared before the validation set was scored, this places

File: data/Target_Materials/HEUSLER_KAPPA_TRAINING_SET.csv (part 11 of 192)
formula,kappa_L,kappa_units,temperature_K,method,method_tier,tier_name,weight,kappa_basis,struct_a_A,struct_spacegroup,struct_sg_symbol,struct_prototype,struct_site_ordering,struct_species,struct_frac_coords,struct_grade,lattice_convention,source,source_doi,source_url,source_location,struct_source,struct_source_url,struct_source_detail,struct_id,struct_same_paper_as_kappa,stoichiometry,parent_formula
LiAlGe,1.26332227559778,W/m/K,350.7334,"experimental, Wiedemann-Franz: kappa_total - L*T/rho (Kim2015 L(S=26uV/K))",0,experimental,1.0,wf_subtracted,6.01,216.0,F-43m,C1b,Li/Al/Ge,"[""Li"", ""Al"", ""Ge""]","[[0, 0, 0], [0.5, 0.5, 0.5], [0.25, 0.25, 0.25]]",A,conventional,Starrydata (experimental),10.1007/s11664-010-1076-9,https://doi.org/10.1007/s11664-010-1076-9,Starrydata all_curves.csv (release 'latest'),Sci.Rep. 11:13809 (2021) Table S1,https://www.nature.com/articles/s41598-021-92030-4#MOESM1,"Table S1 (DFT-optimized lattice parameter + lowest-energy site assignment), same table as kappa",mp-5920,True,stoichiometric,LiAlGe
LiAlGe,1.1970635425445515,W/m/K,363.7238,"experimental, Wiedemann-Franz: kappa_total - L*T/rho (Kim2015 L(S=27uV/K))",0,experimental,1.0,wf_subtracted,6.01,216.0,F-43m,C1b,Li/Al/Ge,"[""Li"", ""Al"", ""Ge""]","[[0, 0, 0], [0.5, 0.5, 0.5], [0.25, 0.25, 0.25]]",A,conventional,Starrydata (experimental),10.1007/s11664-010-1076-9,https://doi.org/10.1007/s11664-010-1076-9,Starrydata all_curves.csv (release 'latest'),Sci.Rep. 11:13809 (2021) Table S1,https://www.nature.com/articles/s41598-021-92030-4#MOESM1,"Table S1 (DFT-optimized lattice parameter + lowest-energy site assignment), same table as kappa",mp-5920,True,stoichiometric,LiAlGe
LiAlGe,1.168075744349935,W/m/K,376.2412,"experimental, Wiedemann-Franz: kappa_total - L*T/rho (Kim2015 L(S=28uV/K))",0,experimental,1.0,wf_subtracted,6.01,216.0,F-43m,C1b,Li/Al/Ge,"[""Li"", ""Al"", ""Ge""]","[[0, 0, 0], [0.5, 0.5, 0.5], [0.25, 0.25, 0.25]]",A,conventional,Starrydata (experimental),10.1007/s11664-010-1076-9,https://doi.org/10.1007/s11664-010-1076-9,Starrydata all_curves.csv (release 'latest'),Sci.Rep. 11:13809 (2021) Table S1,https://www.nature.com/articles/s41598-021-92030-4#MOESM1,"Table S1 (DFT-optimized lattice parameter + lowest-energy site assignment), same table as kappa",mp-5920,True,stoichiometric,LiAlGe
LiAlGe,1.1356417900546625,W/m/K,390.1009,"experimental, Wiedemann-Franz: kappa_total - L*T/rho (Kim2015 L(S=30uV/K))",0,experimental,1.0,wf_subtracted,6.01,216.0,F-43m,C1b,Li/Al/Ge,"[""Li"", ""Al"", ""Ge""]","[[0, 0, 0], [0.5, 0.5, 0.5], [0.25, 0.25, 0.25]]",A,conventional,Starrydata (experimental),10.1007/s11664-010-1076-9,https://doi.org/10.1007/s11664-010-1076-9,Starrydata all_curves.csv (release 'latest'),Sci.Rep. 11:13809 (2021) Table S1,https://www.nature.com/articles/s41598-021-92030-4#MOESM1,"Table S1 (DFT-optimized lattice parameter + lowest-energy site assignment), same table as kappa",mp-5920,True,stoichiometric,LiAlGe
LiAlGe,1.1017687247857055,W/m/K,396.5102,"experimental, Wiedemann-Franz: kappa_total - L*T/rho (Kim2015 L(S=31uV/K))",0,experimental,1.0,wf_subtracted,6.01,216.0,F-43m,C1b,Li/Al/Ge,"[""Li"", ""Al"", ""Ge""]","[[0, 0, 0], [0.5, 0.5, 0.5], [0.25, 0.25, 0.25]]",A,conventional,Starrydata (experimental),10.1007/s11664-010-1076-9,https://doi.org/10.1007/s11664-010-1076-9,Starrydata all_curves.csv (release 'latest'),Sci.Rep. 11:13809 (2021) Table S1,https://www.nature.com/articles/s41598-021-92030-4#MOESM1,"Table S1 (DFT-optimized lattice parameter + lowest-energy site assignment), same table as kappa",mp-5920,True,stoichiometric,LiAlGe
LiAlSi,17.093905225877318,W/m/K,206.8195,"experimental, Wiedemann-Franz: kappa_total - L*T/rho (Kim2015 L(S=101uV/K))",0,experimental,1.0,wf_subtracted,5.94,216.0,F-43m,C1b,Li/Al/Si,"[""Li"", ""Al"", ""Si""]","[[0, 0, 0], [0.5, 0.5, 0.5], [0.25, 0.25, 0.25]]",A,conventional,Starrydata (experimental),10.1007/s11664-010-1076-9,https://doi.org/10.1007/s11664-010-1076-9,Starrydata all_curves.csv (release 'latest'),Sci.Rep. 11:13809 (2021) Table S1,https://www.nature.com/articles/s41598-021-92030-4#MOESM1,"Table S1 (DFT-optimized lattice parameter + lowest-energy site assignment), same table as kappa",mp-3161,True,stoichiometric,LiAlSi
LiAlSi,15.394281282531052,W/m/K,217.6874,"experimental, Wiedemann-Franz: kappa_total - L*T/rho (Kim2015 L(S=104uV/K))",0,experimental,1.0,wf_subtracted,5.94,216.0,F-43m,C1b,Li/Al/Si,"[""Li"", ""Al"", ""Si""]","[[0, 0, 0], [0.5, 0.5, 0.5], [0.25, 0.25, 0.25]]",A,conventional,Starrydata (experimental),10.1007/s11664-010-1076-9,https://doi.org/10.1007/s11664-010-1076-9,Starrydata all_curves.csv (release 'latest'),Sci.Rep. 11:13809 (2021) Table S1,https://www.nature.com/articles/s41598-021-92030-4#MOESM1,"Table S1 (DFT-optimized lattice parameter + lowest-energy site assignment), same table as kappa",mp-3161,True,stoichiometric,LiAlSi
LiAlSi,14.758866847691044,W/m/K,233.3099,"experimental, Wiedemann-Franz: kappa_total - L*T/rho (Kim2015 L(S=107uV/K))",0,experimental,1.0,wf_subtracted,5.94,216.0,F-43m,C1b,Li/Al/Si,"[""Li"", ""Al"", ""Si""]","[[0, 0, 0], [0.5, 0.5, 0.5], [0.25, 0.25, 0.25]]",A,conventional,Starrydata (experimental),10.1007/s11664-010-1076-9,https://doi.org/10.1007/s11664-010-1076-9,Starrydata all_curves.csv (release 'latest'),Sci.Rep. 11:13809 (2021) Table S1,https://www.nature.com/articles/s41598-021-92030-4#MOESM1,"Table S1 (DFT-optimized lattice parameter + lowest-energy site assignment), same table as kappa",mp-3161,True,stoichiometric,LiAlSi
LiAlSi,13.745032735595382,W/m/K,247.472,"experimental, Wiedemann-Franz: kappa_total - L*T/rho (Kim2015 L(S=110uV/K))",0,experimental,1.0,wf_subtracted,5.94,216.0,F-43m,C1b,Li/Al/Si,"[""Li"", ""Al"", ""Si""]","[[0, 0, 0], [0.5, 0.5, 0.5], [0.25, 0.25, 0.25]]",A,conventional,Starrydata (experimental),10.1007/s11664-010-1076-9,https://doi.org/10.1007/s11664-010-1076-9,Starrydata all_curves.csv (release 'latest'),Sci.Rep. 11:13809 (2021) Table S1,https://www.nature.com/articles/s41598-021-92030-4#MOESM1,"Table S1 (DFT-optimized lattice parameter + lowest-energy site assignment), same table as kappa",mp-3161,True,stoichiometric,LiAlSi
LiAlSi,13.32798324443379,W/m/K,257.5587,"experimental, Wiedemann-Franz: kappa_total - L*T/rho (Kim2015 L(S=112uV/K))",0,experimental,1.0,wf_subtracted,5.94,216.0,F-43m,C1b,Li/Al/Si,"[""Li"", ""Al"", ""Si""]","[[0, 0, 0], [0.5, 0.5, 0.5], [0.25, 0.25, 0.25]]",A,conventional,Starrydata (experimental),10.1007/s11664-010-1076-9,https://doi.org/10.1007/s11664-010-1076-9,Starrydata all_curves.csv (release 'latest'),Sci.Rep. 11:13809 (2021) Table S1,https://www.nature.com/articles/s41598-021-92030-4#MOESM1,"Table S1 (DFT-optimized lattice parameter + lowest-energy site assignment), same table as kappa",mp-3161,True,stoichiometric,LiAlSi
LiAlSi,12.655493577529176,W/m/K,274.5737,"experimental, Wiedemann-Franz: kappa_total - L*T/rho (Kim2015 L(S=115uV/K))",0,experimental,1.0,wf_subtracted,5.94,216.0,F-43m,C1b,Li/Al/Si,"[""Li"", ""Al"", ""Si""]","[[0, 0, 0], [0.5, 0.5, 0.5], [0.25, 0.25, 0.25]]",A,conventional,Starrydata (experimental),10.1007/s11664-010-1076-9,https://doi.org/10.1007/s11664-010-1076-9,Starrydata all_curves.csv (release 'latest'),Sci.Rep. 11:13809 (2021) Table S1,https://www.nature.com/articles/s41598-021-92030-4#MOESM1,"Table S1 (DFT-optimized lattice parameter + lowest-energy site assignment), same table as kappa",mp-3161,True,stoichiometric,LiAlSi
LiAlSi,12.024641811060842,W/m/K,290.1962,"experimental, Wiedemann-Franz: kappa_total - L*T/rho (Kim2015 L(S=117uV/K))",0,experimental,1.0,wf_subtracted,5.94,216.0,F-43m,C1b,Li/Al/Si,"[""Li"", ""Al"", ""Si""]","[[0, 0, 0], [0.5, 0.5, 0.5], [0.25, 0.25, 0.25]]",A,conventional,Starrydata (experimental),10.1007/s11664-010-1076-9,https://doi.org/10.1007/s11664-010-1076-9,Starrydata all_curves.csv (release 'latest'),Sci.Rep. 11:13809 (2021) Table S1,https://www.nature.com/articles/s41598-021-92030-4#MOESM1,"Table S1 (DFT-optimized lattice parameter + lowest-energy site assignment), same table as kappa",mp-3161,True,stoichiometric,LiAlSi
LiAlSi,11.85370455516849,W/m/K,300.0451,"experimental, Wiedemann-Franz: kappa_total - L*T/rho (Kim2015 L(S=119uV/K))",0,experimental,1.0,wf_subtracted,5.94,216.0,F-43m,C1b,Li/Al/Si,"[""Li"", ""Al"", ""Si""]","[[0, 0, 0], [0.5, 0.5, 0.5], [0.25, 0.25, 0.25]]",A,conventional,Starrydata (experimental),10.1007/s11664-010-1076-9,https://doi.org/10.1007/s11664-010-1076-9,Starrydata all_curves.csv (release 'latest'),Sci.Rep. 11:13809 (2021) Table S1,https://www.nature.com/articles/s41598-021-92030-4#MOESM1,"Table S1 (DFT-optimized lattice parameter + lowest-energy site assignment), same table as kappa",mp-3161,True,stoichiometric,LiAlSi
LiAlSi,11.52278940425376,W/m/K,312.4752,"experimental, Wiedemann-Franz: kappa_total - L*T/rho (Kim2015 L(S=121uV/K))",0,experimental,1.0,wf_subtracted,5.94,216.0,F-43m,C1b,Li/Al/Si,"[""Li"", ""Al"", ""Si""]","[[0, 0, 0], [0.5, 0.5, 0.5], [0.25, 0.25, 0.25]]",A,conventional,Starrydata (experimental),10.1007/s11664-010-1076-9,https://doi.org/10.1007/s11664-010-1076-9,Starrydata all_curves.csv (release 'latest'),Sci.Rep. 11:13809 (2021) Table S1,https://www.nature.com/articles/s41598-021-92030-4#MOESM1,"Table S1 (DFT-optimized lattice parameter + lowest-energy site assignment), same table as kappa",mp-3161,True,stoichiometric,LiAlSi
LiAlSi,11.122682950797731,W/m/K,323.9883,"experimental, Wiedemann-Franz: kappa_total - L*T/rho (Kim2015 L(S=123uV/K))",0,experimental,1.0,wf_subtracted,5.94,216.0,F-43m,C1b,Li/Al/Si,"[""Li"", ""Al"", ""Si""]","[[0, 0, 0], [0.5, 0.5, 0.5], [0.25, 0.25, 0.25]]",A,conventional,Starrydata (experimental),10.1007/s11664-010-1076-9,https://doi.org/10.1007/s11664-010-1076-9,Starrydata all_curves.csv (release 'latest'),Sci.Rep. 11:13809 (2021) Table S1,https://www.nature.com/articles/s41598-021-92030-4#MOESM1,"Table S1 (DFT-optimized lattice parameter + lowest-energy site assignment), same table as kappa",mp-3161,True,stoichiometric,LiAlSi
LiAlSi,10.920647828486842,W/m/K,335.875,"experimental, Wiedemann-Franz: kappa_total - L*T/rho (Kim2015 L(S=125uV/K))",0,experimental,1.0,wf_subtracted,5.94,216.0,F-43m,C1b,Li/Al/Si,"[""Li"", ""Al"", ""Si""]","[[0, 0, 0], [0.5, 0.5, 0.5], [0.25, 0.25, 0.25]]",A,conventional,Starrydata (experimental),10.1007/s11664-010-1076-9,https://doi.org/10.1007/s11664-010-1076-9,Starrydata all_curves.csv (release 'latest'),Sci.Rep. 11:13809 (2021) Table S1,https://www.nature.com/articles/s41598-021-92030-4#MOESM1,"Table S1 (DFT-optimized lattice parameter + lowest-energy site assignment), same table as kappa",mp-3161,True,stoichiometric,LiAlSi
LiAlSi,10.807476551609165,W/m/K,344.3655,"experimental, Wiedemann-Franz: kappa_total - L*T/rho (Kim2015 L(S=127uV/K))",0,experimental,1.0,wf_subtracted,5.94,216.0,F-43m,C1b,Li/Al/Si,"[""Li"", ""Al"", ""Si""]","[[0, 0, 0], [0.5, 0.5, 0.5], [0.25, 0.25, 0.25]]",A,conventional,Starrydata (experimental),10.1007/s11664-010-1076-9,https://doi.org/10.1007/s11664-010-1076-9,Starrydata all_curves.csv (release 'latest'),Sci.Rep. 11:13809 (2021) Table S1,https://www.nature.com/articles/s41598-021-92030-4#MOESM1,"Table S1 (DFT-optimized lattice parameter + lowest-energy site assignment), same table as kappa",mp-3161,True,stoichiometric,LiAlSi
LiAlSi,10.567951754582328,W/m/K,357.6107,"experimental, Wiedemann-Franz: kappa_total - L*T/rho (Kim2015 L(S=129uV/K))",0,experimental,1.0,wf_subtracted,5.94,216.0,F-43m,C1b,Li/Al/Si,"[""Li"", ""Al"", ""Si""]","[[0, 0, 0], [0.5, 0.5, 0.5], [0.25, 0.25, 0.25]]",A,conventional,Starrydata (experimental),10.1007/s11664-010-1076-9,https://doi.org/10.1007/s11664-010-1076-9,Starrydata all_curves.csv (release 'latest'),Sci.Rep. 11:13809 (2021) Table S1,https://www.nature.com/articles/s41598-021-92030-4#MOESM1,"Table S1 (DFT-optimized lattice parameter + lowest-energy site assignment), same table as kappa",mp-3161,True,stoichiometric,LiAlSi
LiAlSi,10.38669091082015,W/m/K,367.7992,"experimental, Wiedemann-Franz: kappa_total - L*T/rho (Kim2015 L(S=138uV/K))",0,experimental,1.0,wf_subtracted,5.94,216.0,F-43m,C1b,Li/Al/Si,"[""Li"", ""Al"", ""Si""]","[[0, 0, 0], [0.5, 0.5, 0.5], [0.25, 0.25, 0.25]]",A,conventional,Starrydata (experimental),10.1007/s11664-010-1076-9,https://doi.org/10.1007/s11664-010-1076-9,Starrydata all_curves.csv (release 'latest'),Sci.Rep. 11:13809 (2021) Table S1,https://www.nature.com/articles/s41598-021-92030-4#MOESM1,"Table S1 (DFT-optimized lattice parameter + lowest-energy site assignment), same table as kappa",mp-3161,True,stoichiometric,LiAlSi
LiAlSi,10.517449775110768,W/m/K,382.5727,"experimental, Wiedemann-Franz: kappa_total - L*T/rho (Kim2015 L(S=138uV/K))",0,experimental,1.0,wf_subtracted,5.94,216.0,F-43m,C1b,Li/Al/Si,"[""Li"", ""Al"", ""Si""]","[[0, 0, 0], [0.5, 0.5, 0.5], [0.25, 0.25, 0.25]]",A,conventional,Starrydata (experimental),10.1007/s11664-010-1076-9,https://doi.org/10.1007/s11664-010-1076-9,Starrydata all_curves.csv (release 'latest'),Sci.Rep. 11:13809 (2021) Table S1,https://www.nature.com/articles/s41598-021-92030-4#MOESM1,"Table S1 (DFT-optimized lattice parameter + lowest-energy site assignment), same table as kappa",mp-3161,True,stoichiometric,LiAlSi
LiAlSi,10.33060236792572,W/m/K,394.2896,"experimental, Wiedemann-Franz: kappa_total - L*T/rho (Kim2015 L(S=137uV/K))",0,experimental,1.0,wf_subtracted,5.94,216.0,F-43m,C1b,Li/Al/Si,"[""Li"", ""Al"", ""Si""]","[[0, 0, 0], [0.5, 0.5, 0.5], [0.25, 0.25, 0.25]]",A,conventional,Starrydata (experimental),10.1007/s11664-010-1076-9,https://doi.org/10.1007/s11664-010-1076-9,Starrydata all_curves.csv (release 'latest'),Sci.Rep. 11:13809 (2021) Table S1,https://www.nature.com/articles/s41598-021-92030-4#MOESM1,"Table S1 (DFT-optimized lattice parameter + lowest-energy site assignment), same table as kappa",mp-3161,True,stoichiometric,LiAlSi
LiZnSb,4.0740918540533935,W/m/K,300.6349,"experimental, Wiedemann-Franz: kappa_total - L*T/rho (Kim2015 L(S=33uV/K))",0,experimental,1.0,wf_subtracted,6.32,216.0,F-43m,C1b,Li/Sb/Zn,"[""Li"", ""Sb"", ""Zn""]","[[0, 0, 0], [0.5, 0.5, 0.5], [0.25, 0.25, 0.25]]",A,conventional,Starrydata (experimental),10.1063/1.3091267,https://doi.org/10.1063/1.3091267,Starrydata all_curves.csv (release 'latest'),Sci.Rep. 11:13809 (2021) Table S1,https://www.nature.com/articles/s41598-021-92030-4#MOESM1,"Table S1 (DFT-optimized lattice parameter + lowest-energy site assignment), same table as kappa",mp-1100430,True,stoichiometric,LiZnSb
LiZnSb,3.470584903554129,W/m/K,302.5397,"experimental, Wiedemann-Franz: kappa_total - L*T/rho (Kim2015 L(S=46uV/K))",0,experimental,1.0,wf_subtracted,6.32,216.0,F-43m,C1b,Li/Sb/Zn,"[""Li"", ""Sb"", ""Zn""]","[[0, 0, 0], [0.5, 0.5, 0.5], [0.25, 0.25, 0.25]]",A,conventional,Starrydata (experimental),10.1063/1.3091267,https://doi.org/10.1063/1.3091267,Starrydata all_curves.csv (release 'latest'),Sci.Rep. 11:13809 (2021) Table S1,https://www.nature.com/articles/s41598-021-92030-4#MOESM1,"Table S1 (DFT-optimized lattice parameter + lowest-energy site assignment), same table as kappa",mp-1100430,True,stoichiometric,LiZnSb
LiZnSb,3.3025896560432964,W/m/K,330.4762,"experimental, Wiedemann-Franz: kappa_total - L*T/rho (Kim2015 L(S=46uV/K))",0,experimental,1.0,wf_subtracted,6.32,216.0,F-43m,C1b,Li/Sb/Zn,"[""Li"", ""Sb"", ""Zn""]","[[0, 0, 0], [0.5, 0.5, 0.5], [0.25, 0.25, 0.25]]",A,conventional,Starrydata (experimental),10.1063/1.3091267,https://doi.org/10.1063/1.3091267,Starrydata all_curves.csv (release 'latest'),Sci.Rep. 11:13809 (2021) Table S1,https://www.nature.com/articles/s41598-021-92030-4#MOESM1,"Table S1 (DFT-optimized lattice parameter + lowest-energy site assignment), same table as kappa",mp-1100430,True,stoichiometric,LiZnSb
LiZnSb,3.73817779674133,W/m/K,334.2857,"experimental, Wiedemann-Franz: kappa_total - L*T/rho (Kim2015 L(S=33uV/K))",0,experimental,1.0,wf_subtracted,6.32,216.0,F-43m,C1b,Li/Sb/Zn,"[""Li"", ""Sb"", ""Zn""]","[[0, 0, 0], [0.5, 0.5, 0.5], [0.25, 0.25, 0.25]]",A,conventional,Starrydata (experimental),10.1063/1.3091267,https://doi.org/10.1063/1.3091267,Starrydata all_curves.csv (release 'latest'),Sci.Rep. 11:13809 (2021) Table S1,https://www.nature.com/articles/s41598-021-92030-4#MOESM1,"Table S1 (DFT-optimized lattice parameter + lowest-energy site assignment), same table as kappa",mp-1100430,True,stoichiometric,LiZnSb
LiZnSb,3.1695752543168663,W/m/K,370.4762,"experimental, Wiedemann-Franz: kappa_total - L*T/rho (Kim2015 L(S=48uV/K))",0,experimental,1.0,wf_subtracted,6.32,216.0,F-43m,C1b,Li/Sb/Zn,"[""Li"", ""Sb"", ""Zn""]","[[0, 0, 0], [0.5, 0.5, 0.5], [0.25, 0.25, 0.25]]",A,conventional,Starrydata (experimental),10.1063/1.3091267,https://doi.org/10.1063/1.3091267,Starrydata all_curves.csv (release 'latest'),Sci.Rep. 11:13809 (2021) Table S1,https://www.nature.com/articles/s41598-021-92030-4#MOESM1,"Table S1 (DFT-optimized lattice parameter + lowest-energy site assignment), same table as kappa",mp-1100430,True,stoichiometric,LiZnSb
LiZnSb,3.282933426356226,W/m/K,375.5556,"experimental, Wiedemann-Franz: kappa_total - L*T/rho (Kim2015 L(S=34uV/K))",0,experimental,1.0,wf_subtracted,6.32,216.0,F-43m,C1b,Li/Sb/Zn,"[""Li"", ""Sb"", ""Zn""]","[[0, 0, 0], [0.5, 0.5, 0.5], [0.25, 0.25, 0.25]]",A,conventional,Starrydata (experimental),10.1063/1.3091267,https://doi.org/10.1063/1.3091267,Starrydata all_curves.csv (release 'latest'),Sci.Rep. 11:13809 (2021) Table S1,https://www.nature.com/articles/s41598-021-92030-4#MOESM1,"Table S1 (DFT-optimized lattice parameter + lowest-energy site assignment), same table as kappa",mp-1100430,True,stoichiometric,LiZnSb
LiZnSb,3.132263477962083,W/m/K,424.4444,"experimental, Wiedemann-Franz: kappa_total - L*T/rho (Kim2015 L(S=37uV/K))",0,experimental,1.0,wf_subtracted,6.32,216.0,F-43m,C1b,Li/Sb/Zn,"[""Li"", ""Sb"", ""Zn""]","[[0, 0, 0], [0.5, 0.5, 0.5], [0.25, 0.25, 0.25]]",A,conventional,Starrydata (experimental),10.1063/1.3091267,https://doi.org/10.1063/1.3091267,Starrydata all_curves.csv (release 'latest'),Sci.Rep. 11:13809 (2021) Table S1,https://www.nature.com/articles/s41598-021-92030-4#MOESM1,"Table S1 (DFT-optimized lattice parameter + lowest-energy site assignment), same table as kappa",mp-1100430,True,stoichiometric,LiZnSb
LiZnSb,2.770602823704728,W/m/K,424.4444,"experimental, Wiedemann-Franz: kappa_total - L*T/rho (Kim2015 L(S=54uV/K))",0,experimental,1.0,wf_subtracted,6.32,216.0,F-43m,C1b,Li/Sb/Zn,"[""Li"", ""Sb"", ""Zn""]","[[0, 0, 0], [0.5, 0.5, 0.5], [0.25, 0.25, 0.25]]",A,conventional,Starrydata (experimental),10.1063/1.3091267,https://doi.org/10.1063/1.3091267,Starrydata all_curves.csv (release 'latest'),Sci.Rep. 11:13809 (2021) Table S1,https://www.nature.com/articles/s41598-021-92030-4#MOESM1,"Table S1 (DFT-optimized lattice parameter + lowest-energy site assignment), same table as kappa",mp-1100430,True,stoichiometric,LiZnSb
LiZnSb,3.013424283747537,W/m/K,473.9683,"experimental, Wiedemann-Franz: kappa_total - L*T/rho (Kim2015 L(S=40uV/K))",0,experimental,1.0,wf_subtracted,6.32,216.0,F-43m,C1b,Li/Sb/Zn,"[""Li"", ""Sb"", ""Zn""]","[[0, 0, 0], [0.5, 0.5, 0.5], [0.25, 0.25, 0.25]]",A,conventional,Starrydata (experimental),10.1063/1.3091267,https://doi.org/10.1063/1.3091267,Starrydata all_curves.csv (release 'latest'),Sci.Rep. 11:13809 (2021) Table S1,https://www.nature.com/articles/s41598-021-92030-4#MOESM1,"Table S1 (DFT-optimized lattice parameter + lowest-energy site assignment), same table as kappa",mp-1100430,True,stoichiometric,LiZnSb
LiZnSb,2.566206025442725,W/m/K,476.5079,"experimental, Wiedemann-Franz: kappa_total - L*T/rho (Kim2015 L(S=56uV/K))",0,experimental,1.0,wf_subtracted,6.32,216.0,F-43m,C1b,Li/Sb/Zn,"[""Li"", ""Sb"", ""Zn""]","[[0, 0, 0], [0.5, 0.5, 0.5], [0.25, 0.25, 0.25]]",A,conventional,Starrydata (experimental),10.1063/1.3091267,https://doi.org/10.1063/1.3091267,Starrydata all_curves.csv (release 'latest'),Sci.Rep. 11:13809 (2021) Table S1,https://www.nature.com/articles/s41598-021-92030-4#MOESM1,"Table S1 (DFT-optimized lattice parameter + lowest-energy site assignment), same table as kappa",mp-1100430,True,stoichiometric,LiZnSb
LiZnSb,2.950406176611693,W/m/K,523.4921,"experimental, Wiedemann-Franz: kappa_total - L*T/rho (Kim2015 L(S=41uV/K))",0,experimental,1.0,wf_subtracted,6.32,216.0,F-43m,C1b,Li/Sb/Zn,"[""Li"", ""Sb"", ""Zn""]","[[0, 0, 0], [0.5, 0.5, 0.5], [0.25, 0.25, 0.25]]",A,conventional,Starrydata (experimental),10.1063/1.3091267,https://doi.org/10.1063/1.3091267,Starrydata all_curves.csv (release 'latest'),Sci.Rep. 11:13809 (2021) Table S1,https://www.nature.com/articles/s41598-021-92030-4#MOESM1,"Table S1 (DFT-optimized lattice parameter + lowest-energy site assignment), same table as kappa",mp-1100430,True,stoichiometric,LiZnSb
LiZnSb,2.387930145848083,W/m/K,524.127,"experimental, Wiedemann-Franz: kappa_total - L*T/rho (Kim2015 L(S=58uV/K))",0,experimental,1.0,wf_subtracted,6.32,216.0,F-43m,C1b,Li/Sb/Zn,"[""Li"", ""Sb"", ""Zn""]","[[0, 0, 0], [0.5, 0.5, 0.5], [0.25, 0.25, 0.25]]",A,conventional,Starrydata (experimental),10.1063/1.3091267,https://doi.org/10.1063/1.3091267,Starrydata all_curves.csv (release 'latest'),Sci.Rep. 11:13809 (2021) Table S1,https://www.nature.com/articles/s41598-021-92030-4#MOESM1,"Table S1 (DFT-optimized lattice parameter + lowest-energy site assignment), same table as kappa",mp-1100430,True,stoichiometric,LiZnSb
LuNiSb,8.374468584898306,W/m/K,209.3,"experimental, Wiedemann-Franz: kappa_total - L*T/rho (Kim2015 L(S=86uV/K))",0,experimental,1.0,wf_subtracted,6.28,216.0,F-43m,C1b,Lu/Sb/Ni,"[""Lu"", ""Sb"", ""Ni""]","[[0, 0, 0], [0.5, 0.5, 0.5], [0.25, 0.25, 0.25]]",A,conventional,Starrydata (experimental),10.1103/physrevapplied.14.054046,https://doi.org/10.1103/physrevapplied.14.054046,Starrydata all_curves.csv (release 'latest'),Sci.Rep. 11:13809 (2021) Table S1,https://www.nature.com/articles/s41598-021-92030-4#MOESM1,"Table S1 (DFT-optimized lattice parameter + lowest-energy site assignment), same table as kappa",mp-20185,True,stoichiometric,LuNiSb
LuNiSb,8.179358321552607,W/m/K,240.7,"experimental, Wiedemann-Franz: kappa_total - L*T/rho (Kim2015 L(S=95uV/K))",0,experimental,1.0,wf_subtracted,6.28,216.0,F-43m,C1b,Lu/Sb/Ni,"[""Lu"", ""Sb"", ""Ni""]","[[0, 0, 0], [0.5, 0.5, 0.5], [0.25, 0.25, 0.25]]",A,conventional,Starrydata (experimental),10.1103/physrevapplied.14.054046,https://doi.org/10.1103/physrevapplied.14.054046,Starrydata all_curves.csv (release 'latest'),Sci.Rep. 11:13809 (2021) Table S1,https://www.nature.com/articles/s41598-021-92030-4#MOESM1,"Table S1 (DFT-optimized lattice parameter + lowest-energy site assignment), same table as kappa",mp-20185,True,stoichiometric,LuNiSb
LuNiSb,8.04126843254832,W/m/K,272.7,"experimental, Wiedemann-Franz: kappa_total - L*T/rho (Kim2015 L(S=103uV/K))",0,experimental,1.0,wf_subtracted,6.28,216.0,F-43m,C1b,Lu/Sb/Ni,"[""Lu"", ""Sb"", ""Ni""]","[[0, 0, 0], [0.5, 0.5, 0.5], [0.25, 0.25, 0.25]]",A,conventional,Starrydata (experimental),10.1103/physrevapplied.14.054046,https://doi.org/10.1103/physrevapplied.14.054046,Starrydata all_curves.csv (release 'latest'),Sci.Rep. 11:13809 (2021) Table S1,https://www.nature.com/articles/s41598-021-92030-4#MOESM1,"Table S1 (DFT-optimized lattice parameter + lowest-energy site assignment), same table as kappa",mp-20185,True,stoichiometric,LuNiSb
LuNiSb,5.00133779998823,W/m/K,296.5,"experimental, Wiedemann-Franz: kappa_total - L*T/rho (Kim2015 L(S=111uV/K))",0,experimental,1.0,wf_subtracted,6.28,216.0,F-43m,C1b,Lu/Sb/Ni,"[""Lu"", ""Sb"", ""Ni""]","[[0, 0, 0], [0.5, 0.5, 0.5], [0.25, 0.25, 0.25]]",A,conventional,Starrydata (experimental),10.1103/physrevapplied.14.054046,https://doi.org/10.1103/physrevapplied.14.054046,Starrydata all_curves.csv (release 'latest'),Sci.Rep. 11:13809 (2021) Table S1,https://www.nature.com/articles/s41598-021-92030-4#MOESM1,"Table S1 (DFT-optimized lattice parameter + lowest-energy site assignment), same table as kappa",mp-20185,True,stoichiometric,LuNiSb
LuNiSb,8.289811191322649,W/m/K,301.0,"experimental, Wiedemann-Franz: kappa_total - L*T/rho (Kim2015 L(S=113uV/K))",0,experimental,1.0,wf_subtracted,6.28,216.0,F-43m,C1b,Lu/Sb/Ni,"[""Lu"", ""Sb"", ""Ni""]","[[0, 0, 0], [0.5, 0.5, 0.5], [0.25, 0.25, 0.25]]",A,conventional,Starrydata (experimental),10.1103/physrevapplied.14.054046,https://doi.org/10.1103/physrevapplied.14.054046,Starrydata all_curves.csv (release 'latest'),Sci.Rep. 11:13809 (2021) Table S1,https://www.nature.com/articles/s41598-021-92030-4#MOESM1,"Table S1 (DFT-optimized lattice parameter + lowest-energy site assignment), same table as kappa",mp-20185,True,stoichiometric,LuNiSb
LuNiSb,4.813712294665832,W/m/K,323.7,"experimental, Wiedemann-Franz: kappa_total - L*T/rho (Kim2015 L(S=112uV/K))",0,experimental,1.0,wf_subtracted,6.28,216.0,F-43m,C1b,Lu/Sb/Ni,"[""Lu"", ""Sb"", ""Ni""]","[[0, 0, 0], [0.5, 0.5, 0.5], [0.25, 0.25, 0.25]]",A,conventional,Starrydata (experimental),10.1103/physrevapplied.14.054046,https://doi.org/10.1103/physrevapplied.14.054046,Starrydata all_curves.csv (release 'latest'),Sci.Rep. 11:13809 (2021) Table S1,https://www.nature.com/articles/s41598-021-92030-4#MOESM1,"Table S1 (DFT-optimized lattice parameter + lowest-energy site assignment), same table as kappa",mp-20185,True,stoichiometric,LuNiSb
LuNiSb,4.614447142994728,W/m/K,356.8,"experimental, Wiedemann-Franz: kappa_total - L*T/rho (Kim2015 L(S=121uV/K))",0,experimental,1.0,wf_subtracted,6.28,216.0,F-43m,C1b,Lu/Sb/Ni,"[""Lu"", ""Sb"", ""Ni""]","[[0, 0, 0], [0.5, 0.5, 0.5], [0.25, 0.25, 0.25]]",A,conventional,Starrydata (experimental),10.1103/physrevapplied.14.054046,https://doi.org/10.1103/physrevapplied.14.054046,Starrydata all_curves.csv (release 'latest'),Sci.Rep. 11:13809 (2021) Table S1,https://www.nature.com/articles/s41598-021-92030-4#MOESM1,"Table S1 (DFT-optimized lattice parameter + lowest-energy site assignment), same table as kappa",mp-20185,True,stoichiometric,LuNiSb
LuNiSb,4.430040931303182,W/m/K,390.1,"experimental, Wiedemann-Franz: kappa_total - L*T/rho (Kim2015 L(S=127uV/K))",0,experimental,1.0,wf_subtracted,6.28,216.0,F-43m,C1b,Lu/Sb/Ni,"[""Lu"", ""Sb"", ""Ni""]","[[0, 0, 0], [0.5, 0.5, 0.5], [0.25, 0.25, 0.25]]",A,conventional,Starrydata (experimental),10.1103/physrevapplied.14.054046,https://doi.org/10.1103/physrevapplied.14.054046,Starrydata all_curves.csv (release 'latest'),Sci.Rep. 11:13809 (2021) Table S1,https://www.nature.com/articles/s41598-021-92030-4#MOESM1,"Table S1 (DFT-optimized lattice parameter + lowest-energy site assignment), same table as kappa",mp-20185,True,stoichiometric,LuNiSb
LuNiSb,4.300418367697644,W/m/K,423.8,"experimental, Wiedemann-Franz: kappa_total - L*T/rho (Kim2015 L(S=131uV/K))",0,experimental,1.0,wf_subtracted,6.28,216.0,F-43m,C1b,Lu/Sb/Ni,"[""Lu"", ""Sb"", ""Ni""]","[[0, 0, 0], [0.5, 0.5, 0.5], [0.25, 0.25, 0.25]]",A,conventional,Starrydata (experimental),10.1103/physrevapplied.14.054046,https://doi.org/10.1103/physrevapplied.14.054046,Starrydata all_curves.csv (release 'latest'),Sci.Rep. 11:13809 (2021) Table S1,https://www.nature.com/articles/s41598-021-92030-4#MOESM1,"Table S1 (DFT-optimized lattice parameter + lowest-energy site assignment), same table as kappa",mp-20185,True,stoichiometric,LuNiSb
LuNiSb,4.19579531849827,W/m/K,457.7,"experimental, Wiedemann-Franz: kappa_total - L*T/rho (Kim2015 L(S=134uV/K))",0,experimental,1.0,wf_subtracted,6.28,216.0,F-43m,C1b,Lu/Sb/Ni,"[""Lu"", ""Sb"", ""Ni""]","[[0, 0, 0], [0.5, 0.5, 0.5], [0.25, 0.25, 0.25]]",A,conventional,Starrydata (experimental),10.1103/physrevapplied.14.054046,https://doi.org/10.1103/physrevapplied.14.054046,Starrydata all_curves.csv (release 'latest'),Sci.Rep. 11:13809 (2021) Table S1,https://www.nature.com/articles/s41598-021-92030-4#MOESM1,"Table S1 (DFT-optimized lattice parameter + lowest-energy site assignment), same table as kappa",mp-20185,True,stoichiometric,LuNiSb
LuNiSb,4.115931896162374,W/m/K,491.6,"experimental, Wiedemann-Franz: kappa_total - L*T/rho (Kim2015 L(S=135uV/K))",0,experimental,1.0,wf_subtracted,6.28,216.0,F-43m,C1b,Lu/Sb/Ni,"[""Lu"", ""Sb"", ""Ni""]","[[0, 0, 0], [0.5, 0.5, 0.5], [0.25, 0.25, 0.25]]",A,conventional,Starrydata (experimental),10.1103/physrevapplied.14.054046,https://doi.org/10.1103/physrevapplied.14.054046,Starrydata all_curves.csv (release 'latest'),Sci.Rep. 11:13809 (2021) Table S1,https://www.nature.com/articles/s41598-021-92030-4#MOESM1,"Table S1 (DFT-optimized lattice parameter + lowest-energy site assignment), same table as kappa",mp-20185,True,stoichiometric,LuNiSb
LuNiSb,4.094895307333515,W/m/K,525.1,"experimental, Wiedemann-Franz: kappa_total - L*T/rho (Kim2015 L(S=132uV/K))",0,experimental,1.0,wf_subtracted,6.28,216.0,F-43m,C1b,Lu/Sb/Ni,"[""Lu"", ""Sb"", ""Ni""]","[[0, 0, 0], [0.5, 0.5, 0.5], [0.25, 0.25, 0.25]]",A,conventional,Starrydata (experimental),10.1103/physrevapplied.14.054046,https://doi.org/10.1103/physrevapplied.14.054046,Starrydata all_curves.csv (release 'latest'),Sci.Rep. 11:13809 (2021) Table S1,https://www.nature.com/articles/s41598-021-92030-4#MOESM1,"Table S1 (DFT-optimized lattice parameter + lowest-energy site assignment), same table as kappa",mp-20185,True,stoichiometric,LuNiSb
LuNiSb,4.106233095698968,W/m/K,558.2,"experimental, Wiedemann-Franz: kappa_total - L*T/rho (Kim2015 L(S=129uV/K))",0,experimental,1.0,wf_subtracted,6.28,216.0,F-43m,C1b,Lu/Sb/Ni,"[""Lu"", ""Sb"", ""Ni""]","[[0, 0, 0], [0.5, 0.5, 0.5], [0.25, 0.25, 0.25]]",A,conventional,Starrydata (experimental),10.1103/physrevapplied.14.054046,https://doi.org/10.1103/physrevapplied.14.054046,Starrydata all_curves.csv (release 'latest'),Sci.Rep. 11:13809 (2021) Table S1,https://www.nature.com/articles/s41598-021-92030-4#MOESM1,"Table S1 (DFT-optimized lattice parameter + lowest-energy site assignment), same table as kappa",mp-20185,True,stoichiometric,LuNiSb
LuNiSb,4.129258162178192,W/m/K,591.1,"experimental, Wiedemann-Franz: kappa_total - L*T/rho (Kim2015 L(S=126uV/K))",0,experimental,1.0,wf_subtracted,6.28,216.0,F-43m,C1b,Lu/Sb/Ni,"[""Lu"", ""Sb"", ""Ni""]","[[0, 0, 0], [0.5, 0.5, 0.5], [0.25, 0.25, 0.25]]",A,conventional,Starrydata (experimental),10.1103/physrevapplied.14.054046,https://doi.org/10.1103/physrevapplied.14.054046,Starrydata all_curves.csv (release 'latest'),Sci.Rep. 11:13809 (2021) Table S1,https://www.nature.com/articles/s41598-021-92030-4#MOESM1,"Table S1 (DFT-optimized lattice parameter + lowest-energy site assignment), same table as kappa",mp-20185,True,stoichiometric,LuNiSb
LuNiSb,4.155036952070455,W/m/K,623.8,"experimental, Wiedemann-Franz: kappa_total - L*T/rho (Kim2015 L(S=123uV/K))",0,experimental,1.0,wf_subtracted,6.28,216.0,F-43m,C1b,Lu/Sb/Ni,"[""Lu"", ""Sb"", ""Ni""]","[[0, 0, 0], [0.5, 0.5, 0.5], [0.25, 0.25, 0.25]]",A,conventional,Starrydata (experimental),10.1103/physrevapplied.14.054046,https://doi.org/10.1103/physrevapplied.14.054046,Starrydata all_curves.csv (release 'latest'),Sci.Rep. 11:13809 (2021) Table S1,https://www.nature.com/articles/s41598-021-92030-4#MOESM1,"Table S1 (DFT-optimized lattice parameter + lowest-energy site assignment), same table as kappa",mp-20185,True,stoichiometric,LuNiSb
LuNiSb,4.201734680006869,W/m/K,656.0,"experimental, Wiedemann-Franz: kappa_total - L*T/rho (Kim2015 L(S=119uV/K))",0,experimental,1.0,wf_subtracted,6.28,216.0,F-43m,C1b,Lu/Sb/Ni,"[""Lu"", ""Sb"", ""Ni""]","[[0, 0, 0], [0.5, 0.5, 0.5], [0.25, 0.25, 0.25]]",A,conventional,Starrydata (experimental),10.1103/physrevapplied.14.054046,https://doi.org/10.1103/physrevapplied.14.054046,Starrydata all_curves.csv (release 'latest'),Sci.Rep. 11:13809 (2021) Table S1,https://www.nature.com/articles/s41598-021-92030-4#MOESM1,"Table S1 (DFT-optimized lattice parameter + lowest-energy site assignment), same table as kappa",mp-20185,True,stoichiometric,LuNiSb
LuNiSb,4.250161013718832,W/m/K,687.8,"experimental, Wiedemann-Franz: kappa_total - L*T/rho (Kim2015 L(S=114uV/K))",0,experimental,1.0,wf_subtracted,6.28,216.0,F-43m,C1b,Lu/Sb/Ni,"[""Lu"", ""Sb"", ""Ni""]","[[0, 0, 0], [0.5, 0.5, 0.5], [0.25, 0.25, 0.25]]",A,conventional,Starrydata (experimental),10.1103/physrevapplied.14.054046,https://doi.org/10.1103/physrevapplied.14.054046,Starrydata all_curves.csv (release 'latest'),Sci.Rep. 11:13809 (2021) Table S1,https://www.nature.com/articles/s41598-021-92030-4#MOESM1,"Table S1 (DFT-optimized lattice parameter + lowest-energy site assignment), same table as kappa",mp-20185,True,stoichiometric,LuNiSb
LuNiSb,4.289104286089362,W/m/K,719.6,"experimental, Wiedemann-Franz: kappa_total - L*T/rho (Kim2015 L(S=110uV/K))",0,experimental,1.0,wf_subtracted,6.28,216.0,F-43m,C1b,Lu/Sb/Ni,"[""Lu"", ""Sb"", ""Ni""]","[[0, 0, 0], [0.5, 0.5, 0.5], [0.25, 0.25, 0.25]]",A,conventional,Starrydata (experimental),10.1103/physrevapplied.14.054046,https://doi.org/10.1103/physrevapplied.14.054046,Starrydata all_curves.csv (release 'latest'),Sci.Rep. 11:13809 (2021) Table S1,https://www.nature.com/articles/s41598-021-92030-4#MOESM1,"Table S1 (DFT-optimized lattice parameter + lowest-energy site assignment), same table as kappa",mp-20185,True,stoichiometric,LuNiSb
LuNiSb,4.311821236755301,W/m/K,751.6,"experimental, Wiedemann-Franz: kappa_total - L*T/rho (Kim2015 L(S=105uV/K))",0,experimental,1.0,wf_subtracted,6.28,216.0,F-43m,C1b,Lu/Sb/Ni,"[""Lu"", ""Sb"", ""Ni""]","[[0, 0, 0], [0.5, 0.5, 0.5], [0.25, 0.25, 0.25]]",A,conventional,Starrydata (experimental),10.1103/physrevapplied.14.054046,https://doi.org/10.1103/physrevapplied.14.054046,Starrydata all_curves.csv (release 'latest'),Sci.Rep. 11:13809 (2021) Table S1,https://www.nature.com/articles/s41598-021-92030-4#MOESM1,"Table S1 (DFT-optimized lattice parameter + lowest-energy site assignment), same table as kappa",mp-20185,True,stoichiometric,LuNiSb
LuNiSb,4.306911605856353,W/m/K,784.1,"experimental, Wiedemann-Franz: kappa_total - L*T/rho (Kim2015 L(S=101uV/K))",0,experimental,1.0,wf_subtracted,6.28,216.0,F-43m,C1b,Lu/Sb/Ni,"[""Lu"", ""Sb"", ""Ni""]","[[0, 0, 0], [0.5, 0.5, 0.5], [0.25, 0.25, 0.25]]",A,conventional,Starrydata (experimental),10.1103/physrevapplied.14.054046,https://doi.org/10.1103/physrevapplied.14.054046,Starrydata all_curves.csv (release 'latest'),Sci.Rep. 11:13809 (2021) Table S1,https://www.nature.com/articles/s41598-021-92030-4#MOESM1,"Table S1 (DFT-optimized lattice parameter + lowest-energy site assignment), same table as kappa",mp-20185,True,stoichiometric,LuNiSb
LuNiSb,4.295564306234432,W/m/K,816.5,"experimental, Wiedemann-Franz: kappa_total - L*T/rho (Kim2015 L(S=97uV/K))",0,experimental,1.0,wf_subtracted,6.28,216.0,F-43m,C1b,Lu/Sb/Ni,"[""Lu"", ""Sb"", ""Ni""]","[[0, 0, 0], [0.5, 0.5, 0.5], [0.25, 0.25, 0.25]]",A,conventional,Starrydata (experimental),10.1103/physrevapplied.14.054046,https://doi.org/10.1103/physrevapplied.14.054046,Starrydata all_curves.csv (release 'latest'),Sci.Rep. 11:13809 (2021) Table S1,https://www.nature.com/articles/s41598-021-92030-4#MOESM1,"Table S1 (DFT-optimized lattice parameter + lowest-energy site assignment), same table as kappa",mp-20185,True,stoichiometric,LuNiSb
LuNiSb,4.29375437139883,W/m/K,848.7,"experimental, Wiedemann-Franz: kappa_total - L*T/rho (Kim2015 L(S=93uV/K))",0,experimental,1.0,wf_subtracted,6.28,216.0,F-43m,C1b,Lu/Sb/Ni,"[""Lu"", ""Sb"", ""Ni""]","[[0, 0, 0], [0.5, 0.5, 0.5], [0.25, 0.25, 0.25]]",A,conventional,Starrydata (experimental),10.1103/physrevapplied.14.054046,https://doi.org/10.1103/physrevapplied.14.054046,Starrydata all_curves.csv (release 'latest'),Sci.Rep. 11:13809 (2021) Table S1,https://www.nature.com/articles/s41598-021-92030-4#MOESM1,"Table S1 (DFT-optimized lattice parameter + lowest-energy site assignment), same table as kappa",mp-20185,True,stoichiometric,LuNiSb
LuNiSb,4.338522006126151,W/m/K,879.9,"experimental, Wiedemann-Franz: kappa_total - L*T/rho (Kim2015 L(S=89uV/K))",0,experimental,1.0,wf_subtracted,6.28,216.0,F-43m,C1b,Lu/Sb/Ni,"[""Lu"", ""Sb"", ""Ni""]","[[0, 0, 0], [0.5, 0.5, 0.5], [0.25, 0.25, 0.25]]",A,conventional,Starrydata (experimental),10.1103/physrevapplied.14.054046,https://doi.org/10.1103/physrevapplied.14.054046,Starrydata all_curves.csv (release 'latest'),Sci.Rep. 11:13809 (2021) Table S1,https://www.nature.com/articles/s41598-021-92030-4#MOESM1,"Table S1 (DFT-optimized lattice parameter + lowest-energy site assignment), same table as kappa",mp-20185,True,stoichiometric,LuNiSb
LuNiSb,4.3864026670699285,W/m/K,910.7,"experimental, Wiedemann-Franz: kappa_total - L*T/rho (Kim2015 L(S=83uV/K))",0,experimental,1.0,wf_subtracted,6.28,216.0,F-43m,C1b,Lu/Sb/Ni,"[""Lu"", ""Sb"", ""Ni""]","[[0, 0, 0], [0.5, 0.5, 0.5], [0.25, 0.25, 0.25]]",A,conventional,Starrydata (experimental),10.1103/physrevapplied.14.054046,https://doi.org/10.1103/physrevapplied.14.054046,Starrydata all_curves.csv (release 'latest'),Sci.Rep. 11:13809 (2021) Table S1,https://www.nature.com/articles/s41598-021-92030-4#MOESM1,"Table S1 (DFT-optimized lattice parameter + lowest-energy site assignment), same table as kappa",mp-20185,True,stoichiometric,LuNiSb
LuNiSb,4.402532867400373,W/m/K,941.9,"experimental, Wiedemann-Franz: kappa_total - L*T/rho (Kim2015 L(S=79uV/K))",0,experimental,1.0,wf_subtracted,6.28,216.0,F-43m,C1b,Lu/Sb/Ni,"[""Lu"", ""Sb"", ""Ni""]","[[0, 0, 0], [0.5, 0.5, 0.5], [0.25, 0.25, 0.25]]",A,conventional,Starrydata (experimental),10.1103/physrevapplied.14.054046,https://doi.org/10.1103/physrevapplied.14.054046,Starrydata all_curves.csv (release 'latest'),Sci.Rep. 11:13809 (2021) Table S1,https://www.nature.com/articles/s41598-021-92030-4#MOESM1,"Table S1 (DFT-optimized lattice parameter + lowest-energy site assignment), same table as kappa",mp-20185,True,stoichiometric,LuNiSb
MgAgSb,0.1906994727058278,W/m/K,300.4455,"experimental, Wiedemann-Franz: kappa_total - L*T/rho (Kim2015 L(S=75uV/K))",0,experimental,1.0,wf_subtracted,6.51322,216.0,F-43m,half_Heusler_C1b,,"[""Mg"", ""Ag"", ""Sb""]","[[0.5, 0.5, 0.5], [0.75, 0.75, 0.75], [0.0, 0.0, 0.0]]",A,conventional,Starrydata (experimental),10.1103/physrevb.85.144120,https://doi.org/10.1103/physrevb.85.144120,Starrydata all_curves.csv (release 'latest'),Materials Project,https://next-gen.materialsproject.org/materials/mp-1008903,"Materials Project (OPTIMADE, keyless)",mp-1008903,False,stoichiometric,MgAgSb
MgAgSb,0.1781892400083549,W/m/K,325.9789,"experimental, Wiedemann-Franz: kappa_total - L*T/rho (Kim2015 L(S=79uV/K))",0,experimental,1.0,wf_subtracted,6.51322,216.0,F-43m,half_Heusler_C1b,,"[""Mg"", ""Ag"", ""Sb""]","[[0.5, 0.5, 0.5], [0.75, 0.75, 0.75], [0.0, 0.0, 0.0]]",A,conventional,Starrydata (experimental),10.1103/physrevb.85.144120,https://doi.org/10.1103/physrevb.85.144120,Starrydata all_curves.csv (release 'latest'),Materials Project,https://next-gen.materialsproject.org/materials/mp-1008903,"Materials Project (OPTIMADE, keyless)",mp-1008903,False,stoichiometric,MgAgSb
MgAgSb,0.2392310971281793,W/m/K,350.9904,"experimental, Wiedemann-Franz: kappa_total - L*T/rho (Kim2015 L(S=87uV/K))",0,experimental,1.0,wf_subtracted,6.51322,216.0,F-43m,half_Heusler_C1b,,"[""Mg"", ""Ag"", ""Sb""]","[[0.5, 0.5, 0.5], [0.75, 0.75, 0.75], [0.0, 0.0, 0.0]]",A,conventional,Starrydata (experimental),10.1103/physrevb.85.144120,https://doi.org/10.1103/physrevb.85.144120,Starrydata all_curves.csv (release 'latest'),Materials Project,https://next-gen.materialsproject.org/materials/mp-1008903,"Materials Project (OPTIMADE, keyless)",mp-1008903,False,stoichiometric,MgAgSb
MgAgSb,0.366061713643006,W/m/K,374.2774,"experimental, Wiedemann-Franz: kappa_total - L*T/rho (Kim2015 L(S=100uV/K))",0,experimental,1.0,wf_subtracted,6.51322,216.0,F-43m,half_Heusler_C1b,,"[""Mg"", ""Ag"", ""Sb""]","[[0.5, 0.5, 0.5], [0.75, 0.75, 0.75], [0.0, 0.0, 0.0]]",A,conventional,Starrydata (experimental),10.1103/physrevb.85.144120,https://doi.org/10.1103/physrevb.85.144120,Starrydata all_curves.csv (release 'latest'),Materials Project,https://next-gen.materialsproject.org/materials/mp-1008903,"Materials Project (OPTIMADE, keyless)",mp-1008903,False,stoichiometric,MgAgSb
