Repository: Shivamrandive747/Thermalconductivity_prediction

# Calibrating first-principles lattice thermal conductivity to experiment

**A curated half-Heusler dataset and a validated transfer function.**

Published first-principles transport calculations of lattice thermal conductivity exceed what
laboratories measure for the same compound by a **median factor of 1.55**. That offset is regular
enough to be removed in closed form:

$$\kappa_L^{\mathrm{expt}}(T) \;=\; \kappa_L^{\mathrm{BTE}}(T)\;\min\!\left[c\left(\tfrac{T}{300}\right)^{p},\,1\right],
\qquad c = 0.51,\quad p = 0.80$$

Inside a domain of applicability declared before the validation set was scored, this places

File: data/Target_Materials/HEUSLER_KAPPA_TRAINING_SET.csv (part 12 of 192)
formula,kappa_L,kappa_units,temperature_K,method,method_tier,tier_name,weight,kappa_basis,struct_a_A,struct_spacegroup,struct_sg_symbol,struct_prototype,struct_site_ordering,struct_species,struct_frac_coords,struct_grade,lattice_convention,source,source_doi,source_url,source_location,struct_source,struct_source_url,struct_source_detail,struct_id,struct_same_paper_as_kappa,stoichiometry,parent_formula
MgAgSb,0.6967123947969183,W/m/K,400.6793,"experimental, Wiedemann-Franz: kappa_total - L*T/rho (Kim2015 L(S=129uV/K))",0,experimental,1.0,wf_subtracted,6.51322,216.0,F-43m,half_Heusler_C1b,,"[""Mg"", ""Ag"", ""Sb""]","[[0.5, 0.5, 0.5], [0.75, 0.75, 0.75], [0.0, 0.0, 0.0]]",A,conventional,Starrydata (experimental),10.1103/physrevb.85.144120,https://doi.org/10.1103/physrevb.85.144120,Starrydata all_curves.csv (release 'latest'),Materials Project,https://next-gen.materialsproject.org/materials/mp-1008903,"Materials Project (OPTIMADE, keyless)",mp-1008903,False,stoichiometric,MgAgSb
MgAgSb,0.9206395280432612,W/m/K,424.6386,"experimental, Wiedemann-Franz: kappa_total - L*T/rho (Kim2015 L(S=167uV/K))",0,experimental,1.0,wf_subtracted,6.51322,216.0,F-43m,half_Heusler_C1b,,"[""Mg"", ""Ag"", ""Sb""]","[[0.5, 0.5, 0.5], [0.75, 0.75, 0.75], [0.0, 0.0, 0.0]]",A,conventional,Starrydata (experimental),10.1103/physrevb.85.144120,https://doi.org/10.1103/physrevb.85.144120,Starrydata all_curves.csv (release 'latest'),Materials Project,https://next-gen.materialsproject.org/materials/mp-1008903,"Materials Project (OPTIMADE, keyless)",mp-1008903,False,stoichiometric,MgAgSb
MgAgSb,1.0194137006760495,W/m/K,448.03,"experimental, Wiedemann-Franz: kappa_total - L*T/rho (Kim2015 L(S=179uV/K))",0,experimental,1.0,wf_subtracted,6.51322,216.0,F-43m,half_Heusler_C1b,,"[""Mg"", ""Ag"", ""Sb""]","[[0.5, 0.5, 0.5], [0.75, 0.75, 0.75], [0.0, 0.0, 0.0]]",A,conventional,Starrydata (experimental),10.1103/physrevb.85.144120,https://doi.org/10.1103/physrevb.85.144120,Starrydata all_curves.csv (release 'latest'),Materials Project,https://next-gen.materialsproject.org/materials/mp-1008903,"Materials Project (OPTIMADE, keyless)",mp-1008903,False,stoichiometric,MgAgSb
MgAgSb,1.0450258373732524,W/m/K,474.386,"experimental, Wiedemann-Franz: kappa_total - L*T/rho (Kim2015 L(S=174uV/K))",0,experimental,1.0,wf_subtracted,6.51322,216.0,F-43m,half_Heusler_C1b,,"[""Mg"", ""Ag"", ""Sb""]","[[0.5, 0.5, 0.5], [0.75, 0.75, 0.75], [0.0, 0.0, 0.0]]",A,conventional,Starrydata (experimental),10.1103/physrevb.85.144120,https://doi.org/10.1103/physrevb.85.144120,Starrydata all_curves.csv (release 'latest'),Materials Project,https://next-gen.materialsproject.org/materials/mp-1008903,"Materials Project (OPTIMADE, keyless)",mp-1008903,False,stoichiometric,MgAgSb
MgNiSb,4.000937484810205,W/m/K,218.1254,"experimental, Wiedemann-Franz: kappa_total - L*T/rho (Kim2015 L(S=2uV/K))",0,experimental,1.0,wf_subtracted,6.0853,216.0,F-43m,half_Heusler_C1b,,"[""Mg"", ""Ni"", ""Sb""]","[[0.5, 0.5, 0.5], [0.25, 0.25, 0.25], [0.0, 0.0, 0.0]]",A,conventional,Starrydata (experimental),10.1016/j.jallcom.2005.04.012,https://doi.org/10.1016/j.jallcom.2005.04.012,Starrydata all_curves.csv (release 'latest'),JARVIS-DFT (NIST),https://www.ctcms.nist.gov/~knc6/static/JARVIS-DFT/JVASP-17322.xml,JARVIS-DFT (NIST),JVASP-17322,False,stoichiometric,MgNiSb
MgNiSb,3.993387798824177,W/m/K,238.4087,"experimental, Wiedemann-Franz: kappa_total - L*T/rho (Kim2015 L(S=2uV/K))",0,experimental,1.0,wf_subtracted,6.0853,216.0,F-43m,half_Heusler_C1b,,"[""Mg"", ""Ni"", ""Sb""]","[[0.5, 0.5, 0.5], [0.25, 0.25, 0.25], [0.0, 0.0, 0.0]]",A,conventional,Starrydata (experimental),10.1016/j.jallcom.2005.04.012,https://doi.org/10.1016/j.jallcom.2005.04.012,Starrydata all_curves.csv (release 'latest'),JARVIS-DFT (NIST),https://www.ctcms.nist.gov/~knc6/static/JARVIS-DFT/JVASP-17322.xml,JARVIS-DFT (NIST),JVASP-17322,False,stoichiometric,MgNiSb
MgNiSb,3.658500576553703,W/m/K,258.7117,"experimental, Wiedemann-Franz: kappa_total - L*T/rho (Kim2015 L(S=2uV/K))",0,experimental,1.0,wf_subtracted,6.0853,216.0,F-43m,half_Heusler_C1b,,"[""Mg"", ""Ni"", ""Sb""]","[[0.5, 0.5, 0.5], [0.25, 0.25, 0.25], [0.0, 0.0, 0.0]]",A,conventional,Starrydata (experimental),10.1016/j.jallcom.2005.04.012,https://doi.org/10.1016/j.jallcom.2005.04.012,Starrydata all_curves.csv (release 'latest'),JARVIS-DFT (NIST),https://www.ctcms.nist.gov/~knc6/static/JARVIS-DFT/JVASP-17322.xml,JARVIS-DFT (NIST),JVASP-17322,False,stoichiometric,MgNiSb
MgNiSb,3.618822147406004,W/m/K,278.1096,"experimental, Wiedemann-Franz: kappa_total - L*T/rho (Kim2015 L(S=2uV/K))",0,experimental,1.0,wf_subtracted,6.0853,216.0,F-43m,half_Heusler_C1b,,"[""Mg"", ""Ni"", ""Sb""]","[[0.5, 0.5, 0.5], [0.25, 0.25, 0.25], [0.0, 0.0, 0.0]]",A,conventional,Starrydata (experimental),10.1016/j.jallcom.2005.04.012,https://doi.org/10.1016/j.jallcom.2005.04.012,Starrydata all_curves.csv (release 'latest'),JARVIS-DFT (NIST),https://www.ctcms.nist.gov/~knc6/static/JARVIS-DFT/JVASP-17322.xml,JARVIS-DFT (NIST),JVASP-17322,False,stoichiometric,MgNiSb
MgNiSb,3.70035839432844,W/m/K,299.2914,"experimental, Wiedemann-Franz: kappa_total - L*T/rho (Kim2015 L(S=3uV/K))",0,experimental,1.0,wf_subtracted,6.0853,216.0,F-43m,half_Heusler_C1b,,"[""Mg"", ""Ni"", ""Sb""]","[[0.5, 0.5, 0.5], [0.25, 0.25, 0.25], [0.0, 0.0, 0.0]]",A,conventional,Starrydata (experimental),10.1016/j.jallcom.2005.04.012,https://doi.org/10.1016/j.jallcom.2005.04.012,Starrydata all_curves.csv (release 'latest'),JARVIS-DFT (NIST),https://www.ctcms.nist.gov/~knc6/static/JARVIS-DFT/JVASP-17322.xml,JARVIS-DFT (NIST),JVASP-17322,False,stoichiometric,MgNiSb
MgNiSb,3.6339012801980033,W/m/K,319.5944,"experimental, Wiedemann-Franz: kappa_total - L*T/rho (Kim2015 L(S=3uV/K))",0,experimental,1.0,wf_subtracted,6.0853,216.0,F-43m,half_Heusler_C1b,,"[""Mg"", ""Ni"", ""Sb""]","[[0.5, 0.5, 0.5], [0.25, 0.25, 0.25], [0.0, 0.0, 0.0]]",A,conventional,Starrydata (experimental),10.1016/j.jallcom.2005.04.012,https://doi.org/10.1016/j.jallcom.2005.04.012,Starrydata all_curves.csv (release 'latest'),JARVIS-DFT (NIST),https://www.ctcms.nist.gov/~knc6/static/JARVIS-DFT/JVASP-17322.xml,JARVIS-DFT (NIST),JVASP-17322,False,stoichiometric,MgNiSb
MgNiSb,3.39523266171404,W/m/K,338.1268,"experimental, Wiedemann-Franz: kappa_total - L*T/rho (Kim2015 L(S=3uV/K))",0,experimental,1.0,wf_subtracted,6.0853,216.0,F-43m,half_Heusler_C1b,,"[""Mg"", ""Ni"", ""Sb""]","[[0.5, 0.5, 0.5], [0.25, 0.25, 0.25], [0.0, 0.0, 0.0]]",A,conventional,Starrydata (experimental),10.1016/j.jallcom.2005.04.012,https://doi.org/10.1016/j.jallcom.2005.04.012,Starrydata all_curves.csv (release 'latest'),JARVIS-DFT (NIST),https://www.ctcms.nist.gov/~knc6/static/JARVIS-DFT/JVASP-17322.xml,JARVIS-DFT (NIST),JVASP-17322,False,stoichiometric,MgNiSb
MgNiSb,3.246051097715263,W/m/K,357.9871,"experimental, Wiedemann-Franz: kappa_total - L*T/rho (Kim2015 L(S=3uV/K))",0,experimental,1.0,wf_subtracted,6.0853,216.0,F-43m,half_Heusler_C1b,,"[""Mg"", ""Ni"", ""Sb""]","[[0.5, 0.5, 0.5], [0.25, 0.25, 0.25], [0.0, 0.0, 0.0]]",A,conventional,Starrydata (experimental),10.1016/j.jallcom.2005.04.012,https://doi.org/10.1016/j.jallcom.2005.04.012,Starrydata all_curves.csv (release 'latest'),JARVIS-DFT (NIST),https://www.ctcms.nist.gov/~knc6/static/JARVIS-DFT/JVASP-17322.xml,JARVIS-DFT (NIST),JVASP-17322,False,stoichiometric,MgNiSb
MgNiSb,2.8027430428790687,W/m/K,378.7459,"experimental, Wiedemann-Franz: kappa_total - L*T/rho (Kim2015 L(S=3uV/K))",0,experimental,1.0,wf_subtracted,6.0853,216.0,F-43m,half_Heusler_C1b,,"[""Mg"", ""Ni"", ""Sb""]","[[0.5, 0.5, 0.5], [0.25, 0.25, 0.25], [0.0, 0.0, 0.0]]",A,conventional,Starrydata (experimental),10.1016/j.jallcom.2005.04.012,https://doi.org/10.1016/j.jallcom.2005.04.012,Starrydata all_curves.csv (release 'latest'),JARVIS-DFT (NIST),https://www.ctcms.nist.gov/~knc6/static/JARVIS-DFT/JVASP-17322.xml,JARVIS-DFT (NIST),JVASP-17322,False,stoichiometric,MgNiSb
Mn2AlV,4.675411590546513,W/m/K,398.0163,"experimental, Wiedemann-Franz: kappa_total - L*T/rho (Kim2015 L(S=10uV/K))",0,experimental,1.0,wf_subtracted,5.80786,225.0,Fm-3m,full_Heusler_L21,,"[""Mn"", ""Mn"", ""Al"", ""V""]","[[0.25, 0.25, 0.25], [0.75, 0.75, 0.75], [0.0, 0.0, 0.0], [0.5, 0.5, 0.5]]",A,conventional,Starrydata (experimental),10.1016/j.jmat.2023.11.013,https://doi.org/10.1016/j.jmat.2023.11.013,Starrydata all_curves.csv (release 'latest'),JARVIS-DFT (NIST),https://www.ctcms.nist.gov/~knc6/static/JARVIS-DFT/JVASP-16370.xml,JARVIS-DFT (NIST),JVASP-16370,False,stoichiometric,Mn2AlV
Mn2AlV,4.163469756782967,W/m/K,401.7503,"experimental, Wiedemann-Franz: kappa_total - L*T/rho (Kim2015 L(S=12uV/K))",0,experimental,1.0,wf_subtracted,5.80786,225.0,Fm-3m,full_Heusler_L21,,"[""Mn"", ""Mn"", ""Al"", ""V""]","[[0.25, 0.25, 0.25], [0.75, 0.75, 0.75], [0.0, 0.0, 0.0], [0.5, 0.5, 0.5]]",A,conventional,Starrydata (experimental),10.1016/j.jmat.2023.11.013,https://doi.org/10.1016/j.jmat.2023.11.013,Starrydata all_curves.csv (release 'latest'),JARVIS-DFT (NIST),https://www.ctcms.nist.gov/~knc6/static/JARVIS-DFT/JVASP-16370.xml,JARVIS-DFT (NIST),JVASP-16370,False,stoichiometric,Mn2AlV
Mn2AlV,4.944309014207333,W/m/K,403.6173,"experimental, Wiedemann-Franz: kappa_total - L*T/rho (Kim2015 L(S=23uV/K))",0,experimental,1.0,wf_subtracted,5.80786,225.0,Fm-3m,full_Heusler_L21,,"[""Mn"", ""Mn"", ""Al"", ""V""]","[[0.25, 0.25, 0.25], [0.75, 0.75, 0.75], [0.0, 0.0, 0.0], [0.5, 0.5, 0.5]]",A,conventional,Starrydata (experimental),10.1016/j.jmat.2023.11.013,https://doi.org/10.1016/j.jmat.2023.11.013,Starrydata all_curves.csv (release 'latest'),JARVIS-DFT (NIST),https://www.ctcms.nist.gov/~knc6/static/JARVIS-DFT/JVASP-16370.xml,JARVIS-DFT (NIST),JVASP-16370,False,stoichiometric,Mn2AlV
Mn2AlV,4.262426644472168,W/m/K,403.6173,"experimental, Wiedemann-Franz: kappa_total - L*T/rho (Kim2015 L(S=11uV/K))",0,experimental,1.0,wf_subtracted,5.80786,225.0,Fm-3m,full_Heusler_L21,,"[""Mn"", ""Mn"", ""Al"", ""V""]","[[0.25, 0.25, 0.25], [0.75, 0.75, 0.75], [0.0, 0.0, 0.0], [0.5, 0.5, 0.5]]",A,conventional,Starrydata (experimental),10.1016/j.jmat.2023.11.013,https://doi.org/10.1016/j.jmat.2023.11.013,Starrydata all_curves.csv (release 'latest'),JARVIS-DFT (NIST),https://www.ctcms.nist.gov/~knc6/static/JARVIS-DFT/JVASP-16370.xml,JARVIS-DFT (NIST),JVASP-16370,False,stoichiometric,Mn2AlV
Mn2AlV,4.825813726691547,W/m/K,495.0992,"experimental, Wiedemann-Franz: kappa_total - L*T/rho (Kim2015 L(S=23uV/K))",0,experimental,1.0,wf_subtracted,5.80786,225.0,Fm-3m,full_Heusler_L21,,"[""Mn"", ""Mn"", ""Al"", ""V""]","[[0.25, 0.25, 0.25], [0.75, 0.75, 0.75], [0.0, 0.0, 0.0], [0.5, 0.5, 0.5]]",A,conventional,Starrydata (experimental),10.1016/j.jmat.2023.11.013,https://doi.org/10.1016/j.jmat.2023.11.013,Starrydata all_curves.csv (release 'latest'),JARVIS-DFT (NIST),https://www.ctcms.nist.gov/~knc6/static/JARVIS-DFT/JVASP-16370.xml,JARVIS-DFT (NIST),JVASP-16370,False,stoichiometric,Mn2AlV
Mn2AlV,4.051986103999728,W/m/K,500.7001,"experimental, Wiedemann-Franz: kappa_total - L*T/rho (Kim2015 L(S=13uV/K))",0,experimental,1.0,wf_subtracted,5.80786,225.0,Fm-3m,full_Heusler_L21,,"[""Mn"", ""Mn"", ""Al"", ""V""]","[[0.25, 0.25, 0.25], [0.75, 0.75, 0.75], [0.0, 0.0, 0.0], [0.5, 0.5, 0.5]]",A,conventional,Starrydata (experimental),10.1016/j.jmat.2023.11.013,https://doi.org/10.1016/j.jmat.2023.11.013,Starrydata all_curves.csv (release 'latest'),JARVIS-DFT (NIST),https://www.ctcms.nist.gov/~knc6/static/JARVIS-DFT/JVASP-16370.xml,JARVIS-DFT (NIST),JVASP-16370,False,stoichiometric,Mn2AlV
Mn2AlV,4.195794660458263,W/m/K,501.6336,"experimental, Wiedemann-Franz: kappa_total - L*T/rho (Kim2015 L(S=11uV/K))",0,experimental,1.0,wf_subtracted,5.80786,225.0,Fm-3m,full_Heusler_L21,,"[""Mn"", ""Mn"", ""Al"", ""V""]","[[0.25, 0.25, 0.25], [0.75, 0.75, 0.75], [0.0, 0.0, 0.0], [0.5, 0.5, 0.5]]",A,conventional,Starrydata (experimental),10.1016/j.jmat.2023.11.013,https://doi.org/10.1016/j.jmat.2023.11.013,Starrydata all_curves.csv (release 'latest'),JARVIS-DFT (NIST),https://www.ctcms.nist.gov/~knc6/static/JARVIS-DFT/JVASP-16370.xml,JARVIS-DFT (NIST),JVASP-16370,False,stoichiometric,Mn2AlV
Mn2AlV,4.463884902737646,W/m/K,506.3011,"experimental, Wiedemann-Franz: kappa_total - L*T/rho (Kim2015 L(S=11uV/K))",0,experimental,1.0,wf_subtracted,5.80786,225.0,Fm-3m,full_Heusler_L21,,"[""Mn"", ""Mn"", ""Al"", ""V""]","[[0.25, 0.25, 0.25], [0.75, 0.75, 0.75], [0.0, 0.0, 0.0], [0.5, 0.5, 0.5]]",A,conventional,Starrydata (experimental),10.1016/j.jmat.2023.11.013,https://doi.org/10.1016/j.jmat.2023.11.013,Starrydata all_curves.csv (release 'latest'),JARVIS-DFT (NIST),https://www.ctcms.nist.gov/~knc6/static/JARVIS-DFT/JVASP-16370.xml,JARVIS-DFT (NIST),JVASP-16370,False,stoichiometric,Mn2AlV
Mn2AlV,3.922057918918044,W/m/K,601.5169,"experimental, Wiedemann-Franz: kappa_total - L*T/rho (Kim2015 L(S=15uV/K))",0,experimental,1.0,wf_subtracted,5.80786,225.0,Fm-3m,full_Heusler_L21,,"[""Mn"", ""Mn"", ""Al"", ""V""]","[[0.25, 0.25, 0.25], [0.75, 0.75, 0.75], [0.0, 0.0, 0.0], [0.5, 0.5, 0.5]]",A,conventional,Starrydata (experimental),10.1016/j.jmat.2023.11.013,https://doi.org/10.1016/j.jmat.2023.11.013,Starrydata all_curves.csv (release 'latest'),JARVIS-DFT (NIST),https://www.ctcms.nist.gov/~knc6/static/JARVIS-DFT/JVASP-16370.xml,JARVIS-DFT (NIST),JVASP-16370,False,stoichiometric,Mn2AlV
Mn2AlV,3.965697583427145,W/m/K,601.5169,"experimental, Wiedemann-Franz: kappa_total - L*T/rho (Kim2015 L(S=13uV/K))",0,experimental,1.0,wf_subtracted,5.80786,225.0,Fm-3m,full_Heusler_L21,,"[""Mn"", ""Mn"", ""Al"", ""V""]","[[0.25, 0.25, 0.25], [0.75, 0.75, 0.75], [0.0, 0.0, 0.0], [0.5, 0.5, 0.5]]",A,conventional,Starrydata (experimental),10.1016/j.jmat.2023.11.013,https://doi.org/10.1016/j.jmat.2023.11.013,Starrydata all_curves.csv (release 'latest'),JARVIS-DFT (NIST),https://www.ctcms.nist.gov/~knc6/static/JARVIS-DFT/JVASP-16370.xml,JARVIS-DFT (NIST),JVASP-16370,False,stoichiometric,Mn2AlV
Mn2AlV,4.381424192897283,W/m/K,602.4504,"experimental, Wiedemann-Franz: kappa_total - L*T/rho (Kim2015 L(S=25uV/K))",0,experimental,1.0,wf_subtracted,5.80786,225.0,Fm-3m,full_Heusler_L21,,"[""Mn"", ""Mn"", ""Al"", ""V""]","[[0.25, 0.25, 0.25], [0.75, 0.75, 0.75], [0.0, 0.0, 0.0], [0.5, 0.5, 0.5]]",A,conventional,Starrydata (experimental),10.1016/j.jmat.2023.11.013,https://doi.org/10.1016/j.jmat.2023.11.013,Starrydata all_curves.csv (release 'latest'),JARVIS-DFT (NIST),https://www.ctcms.nist.gov/~knc6/static/JARVIS-DFT/JVASP-16370.xml,JARVIS-DFT (NIST),JVASP-16370,False,stoichiometric,Mn2AlV
Mn2AlV,3.955752161454998,W/m/K,606.1844,"experimental, Wiedemann-Franz: kappa_total - L*T/rho (Kim2015 L(S=12uV/K))",0,experimental,1.0,wf_subtracted,5.80786,225.0,Fm-3m,full_Heusler_L21,,"[""Mn"", ""Mn"", ""Al"", ""V""]","[[0.25, 0.25, 0.25], [0.75, 0.75, 0.75], [0.0, 0.0, 0.0], [0.5, 0.5, 0.5]]",A,conventional,Starrydata (experimental),10.1016/j.jmat.2023.11.013,https://doi.org/10.1016/j.jmat.2023.11.013,Starrydata all_curves.csv (release 'latest'),JARVIS-DFT (NIST),https://www.ctcms.nist.gov/~knc6/static/JARVIS-DFT/JVASP-16370.xml,JARVIS-DFT (NIST),JVASP-16370,False,stoichiometric,Mn2AlV
Mn2AlV,3.4993875192899173,W/m/K,700.4667,"experimental, Wiedemann-Franz: kappa_total - L*T/rho (Kim2015 L(S=15uV/K))",0,experimental,1.0,wf_subtracted,5.80786,225.0,Fm-3m,full_Heusler_L21,,"[""Mn"", ""Mn"", ""Al"", ""V""]","[[0.25, 0.25, 0.25], [0.75, 0.75, 0.75], [0.0, 0.0, 0.0], [0.5, 0.5, 0.5]]",A,conventional,Starrydata (experimental),10.1016/j.jmat.2023.11.013,https://doi.org/10.1016/j.jmat.2023.11.013,Starrydata all_curves.csv (release 'latest'),JARVIS-DFT (NIST),https://www.ctcms.nist.gov/~knc6/static/JARVIS-DFT/JVASP-16370.xml,JARVIS-DFT (NIST),JVASP-16370,False,stoichiometric,Mn2AlV
Mn2AlV,3.659904865075793,W/m/K,700.4667,"experimental, Wiedemann-Franz: kappa_total - L*T/rho (Kim2015 L(S=19uV/K))",0,experimental,1.0,wf_subtracted,5.80786,225.0,Fm-3m,full_Heusler_L21,,"[""Mn"", ""Mn"", ""Al"", ""V""]","[[0.25, 0.25, 0.25], [0.75, 0.75, 0.75], [0.0, 0.0, 0.0], [0.5, 0.5, 0.5]]",A,conventional,Starrydata (experimental),10.1016/j.jmat.2023.11.013,https://doi.org/10.1016/j.jmat.2023.11.013,Starrydata all_curves.csv (release 'latest'),JARVIS-DFT (NIST),https://www.ctcms.nist.gov/~knc6/static/JARVIS-DFT/JVASP-16370.xml,JARVIS-DFT (NIST),JVASP-16370,False,stoichiometric,Mn2AlV
Mn2AlV,3.653371992131211,W/m/K,702.3337,"experimental, Wiedemann-Franz: kappa_total - L*T/rho (Kim2015 L(S=16uV/K))",0,experimental,1.0,wf_subtracted,5.80786,225.0,Fm-3m,full_Heusler_L21,,"[""Mn"", ""Mn"", ""Al"", ""V""]","[[0.25, 0.25, 0.25], [0.75, 0.75, 0.75], [0.0, 0.0, 0.0], [0.5, 0.5, 0.5]]",A,conventional,Starrydata (experimental),10.1016/j.jmat.2023.11.013,https://doi.org/10.1016/j.jmat.2023.11.013,Starrydata all_curves.csv (release 'latest'),JARVIS-DFT (NIST),https://www.ctcms.nist.gov/~knc6/static/JARVIS-DFT/JVASP-16370.xml,JARVIS-DFT (NIST),JVASP-16370,False,stoichiometric,Mn2AlV
Mn2AlV,4.136039623474144,W/m/K,704.2007,"experimental, Wiedemann-Franz: kappa_total - L*T/rho (Kim2015 L(S=26uV/K))",0,experimental,1.0,wf_subtracted,5.80786,225.0,Fm-3m,full_Heusler_L21,,"[""Mn"", ""Mn"", ""Al"", ""V""]","[[0.25, 0.25, 0.25], [0.75, 0.75, 0.75], [0.0, 0.0, 0.0], [0.5, 0.5, 0.5]]",A,conventional,Starrydata (experimental),10.1016/j.jmat.2023.11.013,https://doi.org/10.1016/j.jmat.2023.11.013,Starrydata all_curves.csv (release 'latest'),JARVIS-DFT (NIST),https://www.ctcms.nist.gov/~knc6/static/JARVIS-DFT/JVASP-16370.xml,JARVIS-DFT (NIST),JVASP-16370,False,stoichiometric,Mn2AlV
Mn2AlV,3.5704695077554858,W/m/K,798.4831,"experimental, Wiedemann-Franz: kappa_total - L*T/rho (Kim2015 L(S=16uV/K))",0,experimental,1.0,wf_subtracted,5.80786,225.0,Fm-3m,full_Heusler_L21,,"[""Mn"", ""Mn"", ""Al"", ""V""]","[[0.25, 0.25, 0.25], [0.75, 0.75, 0.75], [0.0, 0.0, 0.0], [0.5, 0.5, 0.5]]",A,conventional,Starrydata (experimental),10.1016/j.jmat.2023.11.013,https://doi.org/10.1016/j.jmat.2023.11.013,Starrydata all_curves.csv (release 'latest'),JARVIS-DFT (NIST),https://www.ctcms.nist.gov/~knc6/static/JARVIS-DFT/JVASP-16370.xml,JARVIS-DFT (NIST),JVASP-16370,False,stoichiometric,Mn2AlV
Mn2AlV,3.9948117168036985,W/m/K,799.4166,"experimental, Wiedemann-Franz: kappa_total - L*T/rho (Kim2015 L(S=26uV/K))",0,experimental,1.0,wf_subtracted,5.80786,225.0,Fm-3m,full_Heusler_L21,,"[""Mn"", ""Mn"", ""Al"", ""V""]","[[0.25, 0.25, 0.25], [0.75, 0.75, 0.75], [0.0, 0.0, 0.0], [0.5, 0.5, 0.5]]",A,conventional,Starrydata (experimental),10.1016/j.jmat.2023.11.013,https://doi.org/10.1016/j.jmat.2023.11.013,Starrydata all_curves.csv (release 'latest'),JARVIS-DFT (NIST),https://www.ctcms.nist.gov/~knc6/static/JARVIS-DFT/JVASP-16370.xml,JARVIS-DFT (NIST),JVASP-16370,False,stoichiometric,Mn2AlV
Mn2AlV,3.313221450743204,W/m/K,803.1505,"experimental, Wiedemann-Franz: kappa_total - L*T/rho (Kim2015 L(S=19uV/K))",0,experimental,1.0,wf_subtracted,5.80786,225.0,Fm-3m,full_Heusler_L21,,"[""Mn"", ""Mn"", ""Al"", ""V""]","[[0.25, 0.25, 0.25], [0.75, 0.75, 0.75], [0.0, 0.0, 0.0], [0.5, 0.5, 0.5]]",A,conventional,Starrydata (experimental),10.1016/j.jmat.2023.11.013,https://doi.org/10.1016/j.jmat.2023.11.013,Starrydata all_curves.csv (release 'latest'),JARVIS-DFT (NIST),https://www.ctcms.nist.gov/~knc6/static/JARVIS-DFT/JVASP-16370.xml,JARVIS-DFT (NIST),JVASP-16370,False,stoichiometric,Mn2AlV
Mn2AlV,3.301362407945474,W/m/K,806.8845,"experimental, Wiedemann-Franz: kappa_total - L*T/rho (Kim2015 L(S=15uV/K))",0,experimental,1.0,wf_subtracted,5.80786,225.0,Fm-3m,full_Heusler_L21,,"[""Mn"", ""Mn"", ""Al"", ""V""]","[[0.25, 0.25, 0.25], [0.75, 0.75, 0.75], [0.0, 0.0, 0.0], [0.5, 0.5, 0.5]]",A,conventional,Starrydata (experimental),10.1016/j.jmat.2023.11.013,https://doi.org/10.1016/j.jmat.2023.11.013,Starrydata all_curves.csv (release 'latest'),JARVIS-DFT (NIST),https://www.ctcms.nist.gov/~knc6/static/JARVIS-DFT/JVASP-16370.xml,JARVIS-DFT (NIST),JVASP-16370,False,stoichiometric,Mn2AlV
Mn2AlV,3.9283028500629102,W/m/K,898.3664,"experimental, Wiedemann-Franz: kappa_total - L*T/rho (Kim2015 L(S=12uV/K))",0,experimental,1.0,wf_subtracted,5.80786,225.0,Fm-3m,full_Heusler_L21,,"[""Mn"", ""Mn"", ""Al"", ""V""]","[[0.25, 0.25, 0.25], [0.75, 0.75, 0.75], [0.0, 0.0, 0.0], [0.5, 0.5, 0.5]]",A,conventional,Starrydata (experimental),10.1016/j.jmat.2023.11.013,https://doi.org/10.1016/j.jmat.2023.11.013,Starrydata all_curves.csv (release 'latest'),JARVIS-DFT (NIST),https://www.ctcms.nist.gov/~knc6/static/JARVIS-DFT/JVASP-16370.xml,JARVIS-DFT (NIST),JVASP-16370,False,stoichiometric,Mn2AlV
Mn2AlV,3.4210352288421646,W/m/K,899.2999,"experimental, Wiedemann-Franz: kappa_total - L*T/rho (Kim2015 L(S=11uV/K))",0,experimental,1.0,wf_subtracted,5.80786,225.0,Fm-3m,full_Heusler_L21,,"[""Mn"", ""Mn"", ""Al"", ""V""]","[[0.25, 0.25, 0.25], [0.75, 0.75, 0.75], [0.0, 0.0, 0.0], [0.5, 0.5, 0.5]]",A,conventional,Starrydata (experimental),10.1016/j.jmat.2023.11.013,https://doi.org/10.1016/j.jmat.2023.11.013,Starrydata all_curves.csv (release 'latest'),JARVIS-DFT (NIST),https://www.ctcms.nist.gov/~knc6/static/JARVIS-DFT/JVASP-16370.xml,JARVIS-DFT (NIST),JVASP-16370,False,stoichiometric,Mn2AlV
Mn2AlV,3.070665659317952,W/m/K,900.2334,"experimental, Wiedemann-Franz: kappa_total - L*T/rho (Kim2015 L(S=13uV/K))",0,experimental,1.0,wf_subtracted,5.80786,225.0,Fm-3m,full_Heusler_L21,,"[""Mn"", ""Mn"", ""Al"", ""V""]","[[0.25, 0.25, 0.25], [0.75, 0.75, 0.75], [0.0, 0.0, 0.0], [0.5, 0.5, 0.5]]",A,conventional,Starrydata (experimental),10.1016/j.jmat.2023.11.013,https://doi.org/10.1016/j.jmat.2023.11.013,Starrydata all_curves.csv (release 'latest'),JARVIS-DFT (NIST),https://www.ctcms.nist.gov/~knc6/static/JARVIS-DFT/JVASP-16370.xml,JARVIS-DFT (NIST),JVASP-16370,False,stoichiometric,Mn2AlV
Mn2AlV,3.686961633871043,W/m/K,900.2334,"experimental, Wiedemann-Franz: kappa_total - L*T/rho (Kim2015 L(S=21uV/K))",0,experimental,1.0,wf_subtracted,5.80786,225.0,Fm-3m,full_Heusler_L21,,"[""Mn"", ""Mn"", ""Al"", ""V""]","[[0.25, 0.25, 0.25], [0.75, 0.75, 0.75], [0.0, 0.0, 0.0], [0.5, 0.5, 0.5]]",A,conventional,Starrydata (experimental),10.1016/j.jmat.2023.11.013,https://doi.org/10.1016/j.jmat.2023.11.013,Starrydata all_curves.csv (release 'latest'),JARVIS-DFT (NIST),https://www.ctcms.nist.gov/~knc6/static/JARVIS-DFT/JVASP-16370.xml,JARVIS-DFT (NIST),JVASP-16370,False,stoichiometric,Mn2AlV
Mn2AlV,5.107894505803857,W/m/K,1001.05,"experimental, Wiedemann-Franz: kappa_total - L*T/rho (Kim2015 L(S=4uV/K))",0,experimental,1.0,wf_subtracted,5.80786,225.0,Fm-3m,full_Heusler_L21,,"[""Mn"", ""Mn"", ""Al"", ""V""]","[[0.25, 0.25, 0.25], [0.75, 0.75, 0.75], [0.0, 0.0, 0.0], [0.5, 0.5, 0.5]]",A,conventional,Starrydata (experimental),10.1016/j.jmat.2023.11.013,https://doi.org/10.1016/j.jmat.2023.11.013,Starrydata all_curves.csv (release 'latest'),JARVIS-DFT (NIST),https://www.ctcms.nist.gov/~knc6/static/JARVIS-DFT/JVASP-16370.xml,JARVIS-DFT (NIST),JVASP-16370,False,stoichiometric,Mn2AlV
MnCo2Si,60.63283943704386,W/m/K,332.0377,"experimental, Wiedemann-Franz: kappa_total - L*T/rho (Kim2015 L(S=23uV/K))",0,experimental,1.0,wf_subtracted,5.63455,225.0,Fm-3m,full_Heusler_L21,,"[""Mn"", ""Co"", ""Co"", ""Si""]","[[0.0, 0.0, 0.0], [0.75, 0.75, 0.75], [0.25, 0.25, 0.25], [0.5, 0.5, 0.5]]",A,conventional,Starrydata (experimental),10.1021/acsaem.5c00578,https://doi.org/10.1021/acsaem.5c00578,Starrydata all_curves.csv (release 'latest'),JARVIS-DFT (NIST),https://www.ctcms.nist.gov/~knc6/static/JARVIS-DFT/JVASP-15397.xml,JARVIS-DFT (NIST),JVASP-15397,False,stoichiometric,MnCo2Si
MnCo2Si,58.36082579972293,W/m/K,371.6137,"experimental, Wiedemann-Franz: kappa_total - L*T/rho (Kim2015 L(S=26uV/K))",0,experimental,1.0,wf_subtracted,5.63455,225.0,Fm-3m,full_Heusler_L21,,"[""Mn"", ""Co"", ""Co"", ""Si""]","[[0.0, 0.0, 0.0], [0.75, 0.75, 0.75], [0.25, 0.25, 0.25], [0.5, 0.5, 0.5]]",A,conventional,Starrydata (experimental),10.1021/acsaem.5c00578,https://doi.org/10.1021/acsaem.5c00578,Starrydata all_curves.csv (release 'latest'),JARVIS-DFT (NIST),https://www.ctcms.nist.gov/~knc6/static/JARVIS-DFT/JVASP-15397.xml,JARVIS-DFT (NIST),JVASP-15397,False,stoichiometric,MnCo2Si
MnCo2Si,55.657560927416,W/m/K,424.3816,"experimental, Wiedemann-Franz: kappa_total - L*T/rho (Kim2015 L(S=29uV/K))",0,experimental,1.0,wf_subtracted,5.63455,225.0,Fm-3m,full_Heusler_L21,,"[""Mn"", ""Co"", ""Co"", ""Si""]","[[0.0, 0.0, 0.0], [0.75, 0.75, 0.75], [0.25, 0.25, 0.25], [0.5, 0.5, 0.5]]",A,conventional,Starrydata (experimental),10.1021/acsaem.5c00578,https://doi.org/10.1021/acsaem.5c00578,Starrydata all_curves.csv (release 'latest'),JARVIS-DFT (NIST),https://www.ctcms.nist.gov/~knc6/static/JARVIS-DFT/JVASP-15397.xml,JARVIS-DFT (NIST),JVASP-15397,False,stoichiometric,MnCo2Si
MnCo2Si,53.97893702063393,W/m/K,473.3804,"experimental, Wiedemann-Franz: kappa_total - L*T/rho (Kim2015 L(S=31uV/K))",0,experimental,1.0,wf_subtracted,5.63455,225.0,Fm-3m,full_Heusler_L21,,"[""Mn"", ""Co"", ""Co"", ""Si""]","[[0.0, 0.0, 0.0], [0.75, 0.75, 0.75], [0.25, 0.25, 0.25], [0.5, 0.5, 0.5]]",A,conventional,Starrydata (experimental),10.1021/acsaem.5c00578,https://doi.org/10.1021/acsaem.5c00578,Starrydata all_curves.csv (release 'latest'),JARVIS-DFT (NIST),https://www.ctcms.nist.gov/~knc6/static/JARVIS-DFT/JVASP-15397.xml,JARVIS-DFT (NIST),JVASP-15397,False,stoichiometric,MnCo2Si
MnCo2Si,51.27261774094582,W/m/K,528.033,"experimental, Wiedemann-Franz: kappa_total - L*T/rho (Kim2015 L(S=33uV/K))",0,experimental,1.0,wf_subtracted,5.63455,225.0,Fm-3m,full_Heusler_L21,,"[""Mn"", ""Co"", ""Co"", ""Si""]","[[0.0, 0.0, 0.0], [0.75, 0.75, 0.75], [0.25, 0.25, 0.25], [0.5, 0.5, 0.5]]",A,conventional,Starrydata (experimental),10.1021/acsaem.5c00578,https://doi.org/10.1021/acsaem.5c00578,Starrydata all_curves.csv (release 'latest'),JARVIS-DFT (NIST),https://www.ctcms.nist.gov/~knc6/static/JARVIS-DFT/JVASP-15397.xml,JARVIS-DFT (NIST),JVASP-15397,False,stoichiometric,MnCo2Si
MnCo2Si,41.77926788601161,W/m/K,578.9164,"experimental, Wiedemann-Franz: kappa_total - L*T/rho (Kim2015 L(S=35uV/K))",0,experimental,1.0,wf_subtracted,5.63455,225.0,Fm-3m,full_Heusler_L21,,"[""Mn"", ""Co"", ""Co"", ""Si""]","[[0.0, 0.0, 0.0], [0.75, 0.75, 0.75], [0.25, 0.25, 0.25], [0.5, 0.5, 0.5]]",A,conventional,Starrydata (experimental),10.1021/acsaem.5c00578,https://doi.org/10.1021/acsaem.5c00578,Starrydata all_curves.csv (release 'latest'),JARVIS-DFT (NIST),https://www.ctcms.nist.gov/~knc6/static/JARVIS-DFT/JVASP-15397.xml,JARVIS-DFT (NIST),JVASP-15397,False,stoichiometric,MnCo2Si
MnCo2Si,32.840038449038346,W/m/K,631.6843,"experimental, Wiedemann-Franz: kappa_total - L*T/rho (Kim2015 L(S=36uV/K))",0,experimental,1.0,wf_subtracted,5.63455,225.0,Fm-3m,full_Heusler_L21,,"[""Mn"", ""Co"", ""Co"", ""Si""]","[[0.0, 0.0, 0.0], [0.75, 0.75, 0.75], [0.25, 0.25, 0.25], [0.5, 0.5, 0.5]]",A,conventional,Starrydata (experimental),10.1021/acsaem.5c00578,https://doi.org/10.1021/acsaem.5c00578,Starrydata all_curves.csv (release 'latest'),JARVIS-DFT (NIST),https://www.ctcms.nist.gov/~knc6/static/JARVIS-DFT/JVASP-15397.xml,JARVIS-DFT (NIST),JVASP-15397,False,stoichiometric,MnCo2Si
MnCo2Si,30.30745761366453,W/m/K,680.6832,"experimental, Wiedemann-Franz: kappa_total - L*T/rho (Kim2015 L(S=37uV/K))",0,experimental,1.0,wf_subtracted,5.63455,225.0,Fm-3m,full_Heusler_L21,,"[""Mn"", ""Co"", ""Co"", ""Si""]","[[0.0, 0.0, 0.0], [0.75, 0.75, 0.75], [0.25, 0.25, 0.25], [0.5, 0.5, 0.5]]",A,conventional,Starrydata (experimental),10.1021/acsaem.5c00578,https://doi.org/10.1021/acsaem.5c00578,Starrydata all_curves.csv (release 'latest'),JARVIS-DFT (NIST),https://www.ctcms.nist.gov/~knc6/static/JARVIS-DFT/JVASP-15397.xml,JARVIS-DFT (NIST),JVASP-15397,False,stoichiometric,MnCo2Si
MnCo2Si,28.68464685941513,W/m/K,733.4511,"experimental, Wiedemann-Franz: kappa_total - L*T/rho (Kim2015 L(S=40uV/K))",0,experimental,1.0,wf_subtracted,5.63455,225.0,Fm-3m,full_Heusler_L21,,"[""Mn"", ""Co"", ""Co"", ""Si""]","[[0.0, 0.0, 0.0], [0.75, 0.75, 0.75], [0.25, 0.25, 0.25], [0.5, 0.5, 0.5]]",A,conventional,Starrydata (experimental),10.1021/acsaem.5c00578,https://doi.org/10.1021/acsaem.5c00578,Starrydata all_curves.csv (release 'latest'),JARVIS-DFT (NIST),https://www.ctcms.nist.gov/~knc6/static/JARVIS-DFT/JVASP-15397.xml,JARVIS-DFT (NIST),JVASP-15397,False,stoichiometric,MnCo2Si
MnCo2Si,24.1503377376192,W/m/K,776.7962,"experimental, Wiedemann-Franz: kappa_total - L*T/rho (Kim2015 L(S=39uV/K))",0,experimental,1.0,wf_subtracted,5.63455,225.0,Fm-3m,full_Heusler_L21,,"[""Mn"", ""Co"", ""Co"", ""Si""]","[[0.0, 0.0, 0.0], [0.75, 0.75, 0.75], [0.25, 0.25, 0.25], [0.5, 0.5, 0.5]]",A,conventional,Starrydata (experimental),10.1021/acsaem.5c00578,https://doi.org/10.1021/acsaem.5c00578,Starrydata all_curves.csv (release 'latest'),JARVIS-DFT (NIST),https://www.ctcms.nist.gov/~knc6/static/JARVIS-DFT/JVASP-15397.xml,JARVIS-DFT (NIST),JVASP-15397,False,stoichiometric,MnCo2Si
MnCo2Si,19.535218220228103,W/m/K,824.8528,"experimental, Wiedemann-Franz: kappa_total - L*T/rho (Kim2015 L(S=40uV/K))",0,experimental,1.0,wf_subtracted,5.63455,225.0,Fm-3m,full_Heusler_L21,,"[""Mn"", ""Co"", ""Co"", ""Si""]","[[0.0, 0.0, 0.0], [0.75, 0.75, 0.75], [0.25, 0.25, 0.25], [0.5, 0.5, 0.5]]",A,conventional,Starrydata (experimental),10.1021/acsaem.5c00578,https://doi.org/10.1021/acsaem.5c00578,Starrydata all_curves.csv (release 'latest'),JARVIS-DFT (NIST),https://www.ctcms.nist.gov/~knc6/static/JARVIS-DFT/JVASP-15397.xml,JARVIS-DFT (NIST),JVASP-15397,False,stoichiometric,MnCo2Si
MnCo2Si,19.48118742500497,W/m/K,876.6784,"experimental, Wiedemann-Franz: kappa_total - L*T/rho (Kim2015 L(S=40uV/K))",0,experimental,1.0,wf_subtracted,5.63455,225.0,Fm-3m,full_Heusler_L21,,"[""Mn"", ""Co"", ""Co"", ""Si""]","[[0.0, 0.0, 0.0], [0.75, 0.75, 0.75], [0.25, 0.25, 0.25], [0.5, 0.5, 0.5]]",A,conventional,Starrydata (experimental),10.1021/acsaem.5c00578,https://doi.org/10.1021/acsaem.5c00578,Starrydata all_curves.csv (release 'latest'),JARVIS-DFT (NIST),https://www.ctcms.nist.gov/~knc6/static/JARVIS-DFT/JVASP-15397.xml,JARVIS-DFT (NIST),JVASP-15397,False,stoichiometric,MnCo2Si
MnCo2Si,19.52809377930324,W/m/K,926.6196,"experimental, Wiedemann-Franz: kappa_total - L*T/rho (Kim2015 L(S=41uV/K))",0,experimental,1.0,wf_subtracted,5.63455,225.0,Fm-3m,full_Heusler_L21,,"[""Mn"", ""Co"", ""Co"", ""Si""]","[[0.0, 0.0, 0.0], [0.75, 0.75, 0.75], [0.25, 0.25, 0.25], [0.5, 0.5, 0.5]]",A,conventional,Starrydata (experimental),10.1021/acsaem.5c00578,https://doi.org/10.1021/acsaem.5c00578,Starrydata all_curves.csv (release 'latest'),JARVIS-DFT (NIST),https://www.ctcms.nist.gov/~knc6/static/JARVIS-DFT/JVASP-15397.xml,JARVIS-DFT (NIST),JVASP-15397,False,stoichiometric,MnCo2Si
MnCo2Si,15.59318390533736,W/m/K,972.7915,"experimental, Wiedemann-Franz: kappa_total - L*T/rho (Kim2015 L(S=40uV/K))",0,experimental,1.0,wf_subtracted,5.63455,225.0,Fm-3m,full_Heusler_L21,,"[""Mn"", ""Co"", ""Co"", ""Si""]","[[0.0, 0.0, 0.0], [0.75, 0.75, 0.75], [0.25, 0.25, 0.25], [0.5, 0.5, 0.5]]",A,conventional,Starrydata (experimental),10.1021/acsaem.5c00578,https://doi.org/10.1021/acsaem.5c00578,Starrydata all_curves.csv (release 'latest'),JARVIS-DFT (NIST),https://www.ctcms.nist.gov/~knc6/static/JARVIS-DFT/JVASP-15397.xml,JARVIS-DFT (NIST),JVASP-15397,False,stoichiometric,MnCo2Si
MnCo2Si,12.176505039500864,W/m/K,1027.444,"experimental, Wiedemann-Franz: kappa_total - L*T/rho (Kim2015 L(S=37uV/K))",0,experimental,1.0,wf_subtracted,5.63455,225.0,Fm-3m,full_Heusler_L21,,"[""Mn"", ""Co"", ""Co"", ""Si""]","[[0.0, 0.0, 0.0], [0.75, 0.75, 0.75], [0.25, 0.25, 0.25], [0.5, 0.5, 0.5]]",A,conventional,Starrydata (experimental),10.1021/acsaem.5c00578,https://doi.org/10.1021/acsaem.5c00578,Starrydata all_curves.csv (release 'latest'),JARVIS-DFT (NIST),https://www.ctcms.nist.gov/~knc6/static/JARVIS-DFT/JVASP-15397.xml,JARVIS-DFT (NIST),JVASP-15397,False,stoichiometric,MnCo2Si
MnCo2Sn,3.192787828039628,W/m/K,212.2066,"experimental, Wiedemann-Franz: kappa_total - L*T/rho (Kim2015 L(S=8uV/K))",0,experimental,1.0,wf_subtracted,5.98157,225.0,Fm-3m,full_Heusler_L21,,"[""Mn"", ""Co"", ""Co"", ""Sn""]","[[0.0, 0.0, 0.0], [0.25, 0.25, 0.25], [0.75, 0.75, 0.75], [0.5, 0.5, 0.5]]",A,conventional,Starrydata (experimental),10.1002/adfm.201102792,https://doi.org/10.1002/adfm.201102792,Starrydata all_curves.csv (release 'latest'),JARVIS-DFT (NIST),https://www.ctcms.nist.gov/~knc6/static/JARVIS-DFT/JVASP-17849.xml,JARVIS-DFT (NIST),JVASP-17849,False,stoichiometric,MnCo2Sn
MnCo2Sn,3.2910567359561824,W/m/K,217.8404,"experimental, Wiedemann-Franz: kappa_total - L*T/rho (Kim2015 L(S=8uV/K))",0,experimental,1.0,wf_subtracted,5.98157,225.0,Fm-3m,full_Heusler_L21,,"[""Mn"", ""Co"", ""Co"", ""Sn""]","[[0.0, 0.0, 0.0], [0.25, 0.25, 0.25], [0.75, 0.75, 0.75], [0.5, 0.5, 0.5]]",A,conventional,Starrydata (experimental),10.1002/adfm.201102792,https://doi.org/10.1002/adfm.201102792,Starrydata all_curves.csv (release 'latest'),JARVIS-DFT (NIST),https://www.ctcms.nist.gov/~knc6/static/JARVIS-DFT/JVASP-17849.xml,JARVIS-DFT (NIST),JVASP-17849,False,stoichiometric,MnCo2Sn
MnCo2Sn,3.299180157410824,W/m/K,230.9859,"experimental, Wiedemann-Franz: kappa_total - L*T/rho (Kim2015 L(S=9uV/K))",0,experimental,1.0,wf_subtracted,5.98157,225.0,Fm-3m,full_Heusler_L21,,"[""Mn"", ""Co"", ""Co"", ""Sn""]","[[0.0, 0.0, 0.0], [0.25, 0.25, 0.25], [0.75, 0.75, 0.75], [0.5, 0.5, 0.5]]",A,conventional,Starrydata (experimental),10.1002/adfm.201102792,https://doi.org/10.1002/adfm.201102792,Starrydata all_curves.csv (release 'latest'),JARVIS-DFT (NIST),https://www.ctcms.nist.gov/~knc6/static/JARVIS-DFT/JVASP-17849.xml,JARVIS-DFT (NIST),JVASP-17849,False,stoichiometric,MnCo2Sn
MnCo2Sn,3.442455747120184,W/m/K,240.3756,"experimental, Wiedemann-Franz: kappa_total - L*T/rho (Kim2015 L(S=9uV/K))",0,experimental,1.0,wf_subtracted,5.98157,225.0,Fm-3m,full_Heusler_L21,,"[""Mn"", ""Co"", ""Co"", ""Sn""]","[[0.0, 0.0, 0.0], [0.25, 0.25, 0.25], [0.75, 0.75, 0.75], [0.5, 0.5, 0.5]]",A,conventional,Starrydata (experimental),10.1002/adfm.201102792,https://doi.org/10.1002/adfm.201102792,Starrydata all_curves.csv (release 'latest'),JARVIS-DFT (NIST),https://www.ctcms.nist.gov/~knc6/static/JARVIS-DFT/JVASP-17849.xml,JARVIS-DFT (NIST),JVASP-17849,False,stoichiometric,MnCo2Sn
MnCo2Sn,3.410981123806448,W/m/K,255.3991,"experimental, Wiedemann-Franz: kappa_total - L*T/rho (Kim2015 L(S=11uV/K))",0,experimental,1.0,wf_subtracted,5.98157,225.0,Fm-3m,full_Heusler_L21,,"[""Mn"", ""Co"", ""Co"", ""Sn""]","[[0.0, 0.0, 0.0], [0.25, 0.25, 0.25], [0.75, 0.75, 0.75], [0.5, 0.5, 0.5]]",A,conventional,Starrydata (experimental),10.1002/adfm.201102792,https://doi.org/10.1002/adfm.201102792,Starrydata all_curves.csv (release 'latest'),JARVIS-DFT (NIST),https://www.ctcms.nist.gov/~knc6/static/JARVIS-DFT/JVASP-17849.xml,JARVIS-DFT (NIST),JVASP-17849,False,stoichiometric,MnCo2Sn
MnCo2Sn,3.498558570029277,W/m/K,270.4225,"experimental, Wiedemann-Franz: kappa_total - L*T/rho (Kim2015 L(S=12uV/K))",0,experimental,1.0,wf_subtracted,5.98157,225.0,Fm-3m,full_Heusler_L21,,"[""Mn"", ""Co"", ""Co"", ""Sn""]","[[0.0, 0.0, 0.0], [0.25, 0.25, 0.25], [0.75, 0.75, 0.75], [0.5, 0.5, 0.5]]",A,conventional,Starrydata (experimental),10.1002/adfm.201102792,https://doi.org/10.1002/adfm.201102792,Starrydata all_curves.csv (release 'latest'),JARVIS-DFT (NIST),https://www.ctcms.nist.gov/~knc6/static/JARVIS-DFT/JVASP-17849.xml,JARVIS-DFT (NIST),JVASP-17849,False,stoichiometric,MnCo2Sn
MnCo2Sn,3.5339657237581914,W/m/K,283.5681,"experimental, Wiedemann-Franz: kappa_total - L*T/rho (Kim2015 L(S=14uV/K))",0,experimental,1.0,wf_subtracted,5.98157,225.0,Fm-3m,full_Heusler_L21,,"[""Mn"", ""Co"", ""Co"", ""Sn""]","[[0.0, 0.0, 0.0], [0.25, 0.25, 0.25], [0.75, 0.75, 0.75], [0.5, 0.5, 0.5]]",A,conventional,Starrydata (experimental),10.1002/adfm.201102792,https://doi.org/10.1002/adfm.201102792,Starrydata all_curves.csv (release 'latest'),JARVIS-DFT (NIST),https://www.ctcms.nist.gov/~knc6/static/JARVIS-DFT/JVASP-17849.xml,JARVIS-DFT (NIST),JVASP-17849,False,stoichiometric,MnCo2Sn
MnCo2Sn,3.4933785475837924,W/m/K,298.5915,"experimental, Wiedemann-Franz: kappa_total - L*T/rho (Kim2015 L(S=16uV/K))",0,experimental,1.0,wf_subtracted,5.98157,225.0,Fm-3m,full_Heusler_L21,,"[""Mn"", ""Co"", ""Co"", ""Sn""]","[[0.0, 0.0, 0.0], [0.25, 0.25, 0.25], [0.75, 0.75, 0.75], [0.5, 0.5, 0.5]]",A,conventional,Starrydata (experimental),10.1002/adfm.201102792,https://doi.org/10.1002/adfm.201102792,Starrydata all_curves.csv (release 'latest'),JARVIS-DFT (NIST),https://www.ctcms.nist.gov/~knc6/static/JARVIS-DFT/JVASP-17849.xml,JARVIS-DFT (NIST),JVASP-17849,False,stoichiometric,MnCo2Sn
MnCo2Sn,3.574429055067162,W/m/K,307.9812,"experimental, Wiedemann-Franz: kappa_total - L*T/rho (Kim2015 L(S=18uV/K))",0,experimental,1.0,wf_subtracted,5.98157,225.0,Fm-3m,full_Heusler_L21,,"[""Mn"", ""Co"", ""Co"", ""Sn""]","[[0.0, 0.0, 0.0], [0.25, 0.25, 0.25], [0.75, 0.75, 0.75], [0.5, 0.5, 0.5]]",A,conventional,Starrydata (experimental),10.1002/adfm.201102792,https://doi.org/10.1002/adfm.201102792,Starrydata all_curves.csv (release 'latest'),JARVIS-DFT (NIST),https://www.ctcms.nist.gov/~knc6/static/JARVIS-DFT/JVASP-17849.xml,JARVIS-DFT (NIST),JVASP-17849,False,stoichiometric,MnCo2Sn
MnCo2Sn,3.762239597694335,W/m/K,319.2488,"experimental, Wiedemann-Franz: kappa_total - L*T/rho (Kim2015 L(S=20uV/K))",0,experimental,1.0,wf_subtracted,5.98157,225.0,Fm-3m,full_Heusler_L21,,"[""Mn"", ""Co"", ""Co"", ""Sn""]","[[0.0, 0.0, 0.0], [0.25, 0.25, 0.25], [0.75, 0.75, 0.75], [0.5, 0.5, 0.5]]",A,conventional,Starrydata (experimental),10.1002/adfm.201102792,https://doi.org/10.1002/adfm.201102792,Starrydata all_curves.csv (release 'latest'),JARVIS-DFT (NIST),https://www.ctcms.nist.gov/~knc6/static/JARVIS-DFT/JVASP-17849.xml,JARVIS-DFT (NIST),JVASP-17849,False,stoichiometric,MnCo2Sn
MnCo2Sn,4.080364673288044,W/m/K,323.0047,"experimental, Wiedemann-Franz: kappa_total - L*T/rho (Kim2015 L(S=20uV/K))",0,experimental,1.0,wf_subtracted,5.98157,225.0,Fm-3m,full_Heusler_L21,,"[""Mn"", ""Co"", ""Co"", ""Sn""]","[[0.0, 0.0, 0.0], [0.25, 0.25, 0.25], [0.75, 0.75, 0.75], [0.5, 0.5, 0.5]]",A,conventional,Starrydata (experimental),10.1002/adfm.201102792,https://doi.org/10.1002/adfm.201102792,Starrydata all_curves.csv (release 'latest'),JARVIS-DFT (NIST),https://www.ctcms.nist.gov/~knc6/static/JARVIS-DFT/JVASP-17849.xml,JARVIS-DFT (NIST),JVASP-17849,False,stoichiometric,MnCo2Sn
MnCo2Sn,4.287278842324892,W/m/K,338.0282,"experimental, Wiedemann-Franz: kappa_total - L*T/rho (Kim2015 L(S=22uV/K))",0,experimental,1.0,wf_subtracted,5.98157,225.0,Fm-3m,full_Heusler_L21,,"[""Mn"", ""Co"", ""Co"", ""Sn""]","[[0.0, 0.0, 0.0], [0.25, 0.25, 0.25], [0.75, 0.75, 0.75], [0.5, 0.5, 0.5]]",A,conventional,Starrydata (experimental),10.1002/adfm.201102792,https://doi.org/10.1002/adfm.201102792,Starrydata all_curves.csv (release 'latest'),JARVIS-DFT (NIST),https://www.ctcms.nist.gov/~knc6/static/JARVIS-DFT/JVASP-17849.xml,JARVIS-DFT (NIST),JVASP-17849,False,stoichiometric,MnCo2Sn
MnCo2Sn,4.340620770138468,W/m/K,351.1737,"experimental, Wiedemann-Franz: kappa_total - L*T/rho (Kim2015 L(S=23uV/K))",0,experimental,1.0,wf_subtracted,5.98157,225.0,Fm-3m,full_Heusler_L21,,"[""Mn"", ""Co"", ""Co"", ""Sn""]","[[0.0, 0.0, 0.0], [0.25, 0.25, 0.25], [0.75, 0.75, 0.75], [0.5, 0.5, 0.5]]",A,conventional,Starrydata (experimental),10.1002/adfm.201102792,https://doi.org/10.1002/adfm.201102792,Starrydata all_curves.csv (release 'latest'),JARVIS-DFT (NIST),https://www.ctcms.nist.gov/~knc6/static/JARVIS-DFT/JVASP-17849.xml,JARVIS-DFT (NIST),JVASP-17849,False,stoichiometric,MnCo2Sn
MnCo2Sn,4.651627855837623,W/m/K,362.4413,"experimental, Wiedemann-Franz: kappa_total - L*T/rho (Kim2015 L(S=25uV/K))",0,experimental,1.0,wf_subtracted,5.98157,225.0,Fm-3m,full_Heusler_L21,,"[""Mn"", ""Co"", ""Co"", ""Sn""]","[[0.0, 0.0, 0.0], [0.25, 0.25, 0.25], [0.75, 0.75, 0.75], [0.5, 0.5, 0.5]]",A,conventional,Starrydata (experimental),10.1002/adfm.201102792,https://doi.org/10.1002/adfm.201102792,Starrydata all_curves.csv (release 'latest'),JARVIS-DFT (NIST),https://www.ctcms.nist.gov/~knc6/static/JARVIS-DFT/JVASP-17849.xml,JARVIS-DFT (NIST),JVASP-17849,False,stoichiometric,MnCo2Sn
