Repository: Shivamrandive747/Thermalconductivity_prediction

# Calibrating first-principles lattice thermal conductivity to experiment

**A curated half-Heusler dataset and a validated transfer function.**

Published first-principles transport calculations of lattice thermal conductivity exceed what
laboratories measure for the same compound by a **median factor of 1.55**. That offset is regular
enough to be removed in closed form:

$$\kappa_L^{\mathrm{expt}}(T) \;=\; \kappa_L^{\mathrm{BTE}}(T)\;\min\!\left[c\left(\tfrac{T}{300}\right)^{p},\,1\right],
\qquad c = 0.51,\quad p = 0.80$$

Inside a domain of applicability declared before the validation set was scored, this places

File: data/Target_Materials/HEUSLER_KAPPA_TRAINING_SET.csv (part 13 of 192)
formula,kappa_L,kappa_units,temperature_K,method,method_tier,tier_name,weight,kappa_basis,struct_a_A,struct_spacegroup,struct_sg_symbol,struct_prototype,struct_site_ordering,struct_species,struct_frac_coords,struct_grade,lattice_convention,source,source_doi,source_url,source_location,struct_source,struct_source_url,struct_source_detail,struct_id,struct_same_paper_as_kappa,stoichiometry,parent_formula
MnCo2Sn,4.838114195044639,W/m/K,377.4648,"experimental, Wiedemann-Franz: kappa_total - L*T/rho (Kim2015 L(S=31uV/K))",0,experimental,1.0,wf_subtracted,5.98157,225.0,Fm-3m,full_Heusler_L21,,"[""Mn"", ""Co"", ""Co"", ""Sn""]","[[0.0, 0.0, 0.0], [0.25, 0.25, 0.25], [0.75, 0.75, 0.75], [0.5, 0.5, 0.5]]",A,conventional,Starrydata (experimental),10.1002/adfm.201102792,https://doi.org/10.1002/adfm.201102792,Starrydata all_curves.csv (release 'latest'),JARVIS-DFT (NIST),https://www.ctcms.nist.gov/~knc6/static/JARVIS-DFT/JVASP-17849.xml,JARVIS-DFT (NIST),JVASP-17849,False,stoichiometric,MnCo2Sn
MnCo2Sn,5.029665460648537,W/m/K,390.6103,"experimental, Wiedemann-Franz: kappa_total - L*T/rho (Kim2015 L(S=35uV/K))",0,experimental,1.0,wf_subtracted,5.98157,225.0,Fm-3m,full_Heusler_L21,,"[""Mn"", ""Co"", ""Co"", ""Sn""]","[[0.0, 0.0, 0.0], [0.25, 0.25, 0.25], [0.75, 0.75, 0.75], [0.5, 0.5, 0.5]]",A,conventional,Starrydata (experimental),10.1002/adfm.201102792,https://doi.org/10.1002/adfm.201102792,Starrydata all_curves.csv (release 'latest'),JARVIS-DFT (NIST),https://www.ctcms.nist.gov/~knc6/static/JARVIS-DFT/JVASP-17849.xml,JARVIS-DFT (NIST),JVASP-17849,False,stoichiometric,MnCo2Sn
MnGaCo2,18.504602088077053,W/m/K,200.4,"experimental, Wiedemann-Franz: kappa_total - L*T/rho (Kim2015 L(S=18uV/K))",0,experimental,1.0,wf_subtracted,5.67887,225.0,Fm-3m,full_Heusler_L21,,"[""Mn"", ""Ga"", ""Co"", ""Co""]","[[0.5, 0.5, 0.5], [0.0, 0.0, 0.0], [0.75, 0.75, 0.75], [0.25, 0.25, 0.25]]",A,conventional,Starrydata (experimental),10.1103/physrevb.101.180404,https://doi.org/10.1103/physrevb.101.180404,Starrydata all_curves.csv (release 'latest'),Materials Project,https://next-gen.materialsproject.org/materials/mp-21171,"Materials Project (OPTIMADE, keyless)",mp-21171,False,stoichiometric,MnGaCo2
MnGaCo2,18.01860605934925,W/m/K,220.5,"experimental, Wiedemann-Franz: kappa_total - L*T/rho (Kim2015 L(S=22uV/K))",0,experimental,1.0,wf_subtracted,5.67887,225.0,Fm-3m,full_Heusler_L21,,"[""Mn"", ""Ga"", ""Co"", ""Co""]","[[0.5, 0.5, 0.5], [0.0, 0.0, 0.0], [0.75, 0.75, 0.75], [0.25, 0.25, 0.25]]",A,conventional,Starrydata (experimental),10.1103/physrevb.101.180404,https://doi.org/10.1103/physrevb.101.180404,Starrydata all_curves.csv (release 'latest'),Materials Project,https://next-gen.materialsproject.org/materials/mp-21171,"Materials Project (OPTIMADE, keyless)",mp-21171,False,stoichiometric,MnGaCo2
MnGaCo2,17.537067856927475,W/m/K,240.5,"experimental, Wiedemann-Franz: kappa_total - L*T/rho (Kim2015 L(S=26uV/K))",0,experimental,1.0,wf_subtracted,5.67887,225.0,Fm-3m,full_Heusler_L21,,"[""Mn"", ""Ga"", ""Co"", ""Co""]","[[0.5, 0.5, 0.5], [0.0, 0.0, 0.0], [0.75, 0.75, 0.75], [0.25, 0.25, 0.25]]",A,conventional,Starrydata (experimental),10.1103/physrevb.101.180404,https://doi.org/10.1103/physrevb.101.180404,Starrydata all_curves.csv (release 'latest'),Materials Project,https://next-gen.materialsproject.org/materials/mp-21171,"Materials Project (OPTIMADE, keyless)",mp-21171,False,stoichiometric,MnGaCo2
MnGaCo2,17.191518363700673,W/m/K,260.5,"experimental, Wiedemann-Franz: kappa_total - L*T/rho (Kim2015 L(S=30uV/K))",0,experimental,1.0,wf_subtracted,5.67887,225.0,Fm-3m,full_Heusler_L21,,"[""Mn"", ""Ga"", ""Co"", ""Co""]","[[0.5, 0.5, 0.5], [0.0, 0.0, 0.0], [0.75, 0.75, 0.75], [0.25, 0.25, 0.25]]",A,conventional,Starrydata (experimental),10.1103/physrevb.101.180404,https://doi.org/10.1103/physrevb.101.180404,Starrydata all_curves.csv (release 'latest'),Materials Project,https://next-gen.materialsproject.org/materials/mp-21171,"Materials Project (OPTIMADE, keyless)",mp-21171,False,stoichiometric,MnGaCo2
MnGaCo2,16.93364772992916,W/m/K,280.6,"experimental, Wiedemann-Franz: kappa_total - L*T/rho (Kim2015 L(S=33uV/K))",0,experimental,1.0,wf_subtracted,5.67887,225.0,Fm-3m,full_Heusler_L21,,"[""Mn"", ""Ga"", ""Co"", ""Co""]","[[0.5, 0.5, 0.5], [0.0, 0.0, 0.0], [0.75, 0.75, 0.75], [0.25, 0.25, 0.25]]",A,conventional,Starrydata (experimental),10.1103/physrevb.101.180404,https://doi.org/10.1103/physrevb.101.180404,Starrydata all_curves.csv (release 'latest'),Materials Project,https://next-gen.materialsproject.org/materials/mp-21171,"Materials Project (OPTIMADE, keyless)",mp-21171,False,stoichiometric,MnGaCo2
MnGaCo2,16.487516863332253,W/m/K,300.6,"experimental, Wiedemann-Franz: kappa_total - L*T/rho (Kim2015 L(S=38uV/K))",0,experimental,1.0,wf_subtracted,5.67887,225.0,Fm-3m,full_Heusler_L21,,"[""Mn"", ""Ga"", ""Co"", ""Co""]","[[0.5, 0.5, 0.5], [0.0, 0.0, 0.0], [0.75, 0.75, 0.75], [0.25, 0.25, 0.25]]",A,conventional,Starrydata (experimental),10.1103/physrevb.101.180404,https://doi.org/10.1103/physrevb.101.180404,Starrydata all_curves.csv (release 'latest'),Materials Project,https://next-gen.materialsproject.org/materials/mp-21171,"Materials Project (OPTIMADE, keyless)",mp-21171,False,stoichiometric,MnGaCo2
MnGaCo2,15.884725799380238,W/m/K,351.4,"experimental, Wiedemann-Franz: kappa_total - L*T/rho (Kim2015 L(S=38uV/K))",0,experimental,1.0,wf_subtracted,5.67887,225.0,Fm-3m,full_Heusler_L21,,"[""Mn"", ""Ga"", ""Co"", ""Co""]","[[0.5, 0.5, 0.5], [0.0, 0.0, 0.0], [0.75, 0.75, 0.75], [0.25, 0.25, 0.25]]",A,conventional,Starrydata (experimental),10.1103/physrevb.101.180404,https://doi.org/10.1103/physrevb.101.180404,Starrydata all_curves.csv (release 'latest'),Materials Project,https://next-gen.materialsproject.org/materials/mp-21171,"Materials Project (OPTIMADE, keyless)",mp-21171,False,stoichiometric,MnGaCo2
MnGaCo2,15.514304833439605,W/m/K,380.7,"experimental, Wiedemann-Franz: kappa_total - L*T/rho (Kim2015 L(S=38uV/K))",0,experimental,1.0,wf_subtracted,5.67887,225.0,Fm-3m,full_Heusler_L21,,"[""Mn"", ""Ga"", ""Co"", ""Co""]","[[0.5, 0.5, 0.5], [0.0, 0.0, 0.0], [0.75, 0.75, 0.75], [0.25, 0.25, 0.25]]",A,conventional,Starrydata (experimental),10.1103/physrevb.101.180404,https://doi.org/10.1103/physrevb.101.180404,Starrydata all_curves.csv (release 'latest'),Materials Project,https://next-gen.materialsproject.org/materials/mp-21171,"Materials Project (OPTIMADE, keyless)",mp-21171,False,stoichiometric,MnGaCo2
NbAlRu2,5.727479851442699,W/m/K,205.3,"experimental, Wiedemann-Franz: kappa_total - L*T/rho (Kim2015 L(S=17uV/K))",0,experimental,1.0,wf_subtracted,6.19616,225.0,Fm-3m,full_Heusler_L21,,"[""Ru"", ""Ru"", ""Nb"", ""Al""]","[[0.25, 0.25, 0.25], [0.75, 0.75, 0.75], [0.5, 0.5, 0.5], [0.0, 0.0, 0.0]]",A,conventional,Starrydata (experimental),10.1103/physrevb.98.205130,https://doi.org/10.1103/physrevb.98.205130,Starrydata all_curves.csv (release 'latest'),JARVIS-DFT (NIST),https://www.ctcms.nist.gov/~knc6/static/JARVIS-DFT/JVASP-191426.xml,JARVIS-DFT (NIST),JVASP-191426,False,stoichiometric,NbAlRu2
NbAlRu2,5.743434206061063,W/m/K,214.6,"experimental, Wiedemann-Franz: kappa_total - L*T/rho (Kim2015 L(S=18uV/K))",0,experimental,1.0,wf_subtracted,6.19616,225.0,Fm-3m,full_Heusler_L21,,"[""Ru"", ""Ru"", ""Nb"", ""Al""]","[[0.25, 0.25, 0.25], [0.75, 0.75, 0.75], [0.5, 0.5, 0.5], [0.0, 0.0, 0.0]]",A,conventional,Starrydata (experimental),10.1103/physrevb.98.205130,https://doi.org/10.1103/physrevb.98.205130,Starrydata all_curves.csv (release 'latest'),JARVIS-DFT (NIST),https://www.ctcms.nist.gov/~knc6/static/JARVIS-DFT/JVASP-191426.xml,JARVIS-DFT (NIST),JVASP-191426,False,stoichiometric,NbAlRu2
NbAlRu2,5.752854850358567,W/m/K,224.0,"experimental, Wiedemann-Franz: kappa_total - L*T/rho (Kim2015 L(S=18uV/K))",0,experimental,1.0,wf_subtracted,6.19616,225.0,Fm-3m,full_Heusler_L21,,"[""Ru"", ""Ru"", ""Nb"", ""Al""]","[[0.25, 0.25, 0.25], [0.75, 0.75, 0.75], [0.5, 0.5, 0.5], [0.0, 0.0, 0.0]]",A,conventional,Starrydata (experimental),10.1103/physrevb.98.205130,https://doi.org/10.1103/physrevb.98.205130,Starrydata all_curves.csv (release 'latest'),JARVIS-DFT (NIST),https://www.ctcms.nist.gov/~knc6/static/JARVIS-DFT/JVASP-191426.xml,JARVIS-DFT (NIST),JVASP-191426,False,stoichiometric,NbAlRu2
NbAlRu2,5.759100342854094,W/m/K,233.4,"experimental, Wiedemann-Franz: kappa_total - L*T/rho (Kim2015 L(S=19uV/K))",0,experimental,1.0,wf_subtracted,6.19616,225.0,Fm-3m,full_Heusler_L21,,"[""Ru"", ""Ru"", ""Nb"", ""Al""]","[[0.25, 0.25, 0.25], [0.75, 0.75, 0.75], [0.5, 0.5, 0.5], [0.0, 0.0, 0.0]]",A,conventional,Starrydata (experimental),10.1103/physrevb.98.205130,https://doi.org/10.1103/physrevb.98.205130,Starrydata all_curves.csv (release 'latest'),JARVIS-DFT (NIST),https://www.ctcms.nist.gov/~knc6/static/JARVIS-DFT/JVASP-191426.xml,JARVIS-DFT (NIST),JVASP-191426,False,stoichiometric,NbAlRu2
NbAlRu2,5.765436541844403,W/m/K,242.8,"experimental, Wiedemann-Franz: kappa_total - L*T/rho (Kim2015 L(S=20uV/K))",0,experimental,1.0,wf_subtracted,6.19616,225.0,Fm-3m,full_Heusler_L21,,"[""Ru"", ""Ru"", ""Nb"", ""Al""]","[[0.25, 0.25, 0.25], [0.75, 0.75, 0.75], [0.5, 0.5, 0.5], [0.0, 0.0, 0.0]]",A,conventional,Starrydata (experimental),10.1103/physrevb.98.205130,https://doi.org/10.1103/physrevb.98.205130,Starrydata all_curves.csv (release 'latest'),JARVIS-DFT (NIST),https://www.ctcms.nist.gov/~knc6/static/JARVIS-DFT/JVASP-191426.xml,JARVIS-DFT (NIST),JVASP-191426,False,stoichiometric,NbAlRu2
NbAlRu2,5.772303570650511,W/m/K,252.1,"experimental, Wiedemann-Franz: kappa_total - L*T/rho (Kim2015 L(S=20uV/K))",0,experimental,1.0,wf_subtracted,6.19616,225.0,Fm-3m,full_Heusler_L21,,"[""Ru"", ""Ru"", ""Nb"", ""Al""]","[[0.25, 0.25, 0.25], [0.75, 0.75, 0.75], [0.5, 0.5, 0.5], [0.0, 0.0, 0.0]]",A,conventional,Starrydata (experimental),10.1103/physrevb.98.205130,https://doi.org/10.1103/physrevb.98.205130,Starrydata all_curves.csv (release 'latest'),JARVIS-DFT (NIST),https://www.ctcms.nist.gov/~knc6/static/JARVIS-DFT/JVASP-191426.xml,JARVIS-DFT (NIST),JVASP-191426,False,stoichiometric,NbAlRu2
NbAlRu2,5.7838262701741865,W/m/K,261.5,"experimental, Wiedemann-Franz: kappa_total - L*T/rho (Kim2015 L(S=21uV/K))",0,experimental,1.0,wf_subtracted,6.19616,225.0,Fm-3m,full_Heusler_L21,,"[""Ru"", ""Ru"", ""Nb"", ""Al""]","[[0.25, 0.25, 0.25], [0.75, 0.75, 0.75], [0.5, 0.5, 0.5], [0.0, 0.0, 0.0]]",A,conventional,Starrydata (experimental),10.1103/physrevb.98.205130,https://doi.org/10.1103/physrevb.98.205130,Starrydata all_curves.csv (release 'latest'),JARVIS-DFT (NIST),https://www.ctcms.nist.gov/~knc6/static/JARVIS-DFT/JVASP-191426.xml,JARVIS-DFT (NIST),JVASP-191426,False,stoichiometric,NbAlRu2
NbAlRu2,5.800016002870231,W/m/K,270.8,"experimental, Wiedemann-Franz: kappa_total - L*T/rho (Kim2015 L(S=21uV/K))",0,experimental,1.0,wf_subtracted,6.19616,225.0,Fm-3m,full_Heusler_L21,,"[""Ru"", ""Ru"", ""Nb"", ""Al""]","[[0.25, 0.25, 0.25], [0.75, 0.75, 0.75], [0.5, 0.5, 0.5], [0.0, 0.0, 0.0]]",A,conventional,Starrydata (experimental),10.1103/physrevb.98.205130,https://doi.org/10.1103/physrevb.98.205130,Starrydata all_curves.csv (release 'latest'),JARVIS-DFT (NIST),https://www.ctcms.nist.gov/~knc6/static/JARVIS-DFT/JVASP-191426.xml,JARVIS-DFT (NIST),JVASP-191426,False,stoichiometric,NbAlRu2
NbAlRu2,5.816881154439532,W/m/K,280.2,"experimental, Wiedemann-Franz: kappa_total - L*T/rho (Kim2015 L(S=22uV/K))",0,experimental,1.0,wf_subtracted,6.19616,225.0,Fm-3m,full_Heusler_L21,,"[""Ru"", ""Ru"", ""Nb"", ""Al""]","[[0.25, 0.25, 0.25], [0.75, 0.75, 0.75], [0.5, 0.5, 0.5], [0.0, 0.0, 0.0]]",A,conventional,Starrydata (experimental),10.1103/physrevb.98.205130,https://doi.org/10.1103/physrevb.98.205130,Starrydata all_curves.csv (release 'latest'),JARVIS-DFT (NIST),https://www.ctcms.nist.gov/~knc6/static/JARVIS-DFT/JVASP-191426.xml,JARVIS-DFT (NIST),JVASP-191426,False,stoichiometric,NbAlRu2
NbAlRu2,5.834655109812343,W/m/K,289.5,"experimental, Wiedemann-Franz: kappa_total - L*T/rho (Kim2015 L(S=23uV/K))",0,experimental,1.0,wf_subtracted,6.19616,225.0,Fm-3m,full_Heusler_L21,,"[""Ru"", ""Ru"", ""Nb"", ""Al""]","[[0.25, 0.25, 0.25], [0.75, 0.75, 0.75], [0.5, 0.5, 0.5], [0.0, 0.0, 0.0]]",A,conventional,Starrydata (experimental),10.1103/physrevb.98.205130,https://doi.org/10.1103/physrevb.98.205130,Starrydata all_curves.csv (release 'latest'),JARVIS-DFT (NIST),https://www.ctcms.nist.gov/~knc6/static/JARVIS-DFT/JVASP-191426.xml,JARVIS-DFT (NIST),JVASP-191426,False,stoichiometric,NbAlRu2
NbCoSb,4.643904,W/m/K,295.5528,"experimental, lattice thermal conductivity as published",0,experimental,1.0,reported_lattice,5.98,216.0,F-43m,half Heusler (C1_b / MgAgAs),,,,C,conventional,Starrydata (experimental),10.3390/ma11050773,https://doi.org/10.3390/ma11050773,Starrydata all_curves.csv (release 'latest'),repository mining,https://github.com/KU-Yifan/PGEC-descriptor-TE-design/blob/main/results/lorenz_number/final_processed_with_kappaL.csv,"Materials Project mp-31460 (NbCoSb, F-43m, a_prim=4.2319 -> a_conv=5.984)","KU-Yifan/PGEC-descriptor-TE-design final_processed_with_kappaL.csv | sample_id=12659 | reported composition=""NbCoSb""",True,stoichiometric,NbCoSb
NbCoSb,4.736857288759476,W/m/K,296.286,"experimental, Wiedemann-Franz: kappa_total - L*T/rho (Kim2015 L(S=47uV/K))",0,experimental,1.0,wf_subtracted,5.98,216.0,F-43m,half Heusler (C1_b / MgAgAs),,,,C,conventional,Starrydata (experimental),10.3390/ma11050773,https://doi.org/10.3390/ma11050773,Starrydata all_curves.csv (release 'latest'),repository mining,https://github.com/KU-Yifan/PGEC-descriptor-TE-design/blob/main/results/lorenz_number/final_processed_with_kappaL.csv,"Materials Project mp-31460 (NbCoSb, F-43m, a_prim=4.2319 -> a_conv=5.984)","KU-Yifan/PGEC-descriptor-TE-design final_processed_with_kappaL.csv | sample_id=12659 | reported composition=""NbCoSb""",True,stoichiometric,NbCoSb
NbCoSb,4.498858225034246,W/m/K,298.66,"experimental, Wiedemann-Franz: kappa_total - L*T/rho (Kim2015 L(S=48uV/K))",0,experimental,1.0,wf_subtracted,5.98,216.0,F-43m,half Heusler (C1_b / MgAgAs),,,,C,conventional,Starrydata (experimental),10.1039/c7cp04801g,https://doi.org/10.1039/c7cp04801g,Starrydata all_curves.csv (release 'latest'),repository mining,https://github.com/KU-Yifan/PGEC-descriptor-TE-design/blob/main/results/lorenz_number/final_processed_with_kappaL.csv,"Materials Project mp-31460 (NbCoSb, F-43m, a_prim=4.2319 -> a_conv=5.984)","KU-Yifan/PGEC-descriptor-TE-design final_processed_with_kappaL.csv | sample_id=12659 | reported composition=""NbCoSb""",True,stoichiometric,NbCoSb
NbCoSb,4.536991885817674,W/m/K,299.1057,"experimental, Wiedemann-Franz: kappa_total - L*T/rho (Kim2015 L(S=48uV/K))",0,experimental,1.0,wf_subtracted,5.98,216.0,F-43m,half Heusler (C1_b / MgAgAs),,,,C,conventional,Starrydata (experimental),10.1016/j.materresbull.2015.06.022,https://doi.org/10.1016/j.materresbull.2015.06.022,Starrydata all_curves.csv (release 'latest'),repository mining,https://github.com/KU-Yifan/PGEC-descriptor-TE-design/blob/main/results/lorenz_number/final_processed_with_kappaL.csv,"Materials Project mp-31460 (NbCoSb, F-43m, a_prim=4.2319 -> a_conv=5.984)","KU-Yifan/PGEC-descriptor-TE-design final_processed_with_kappaL.csv | sample_id=12659 | reported composition=""NbCoSb""",True,stoichiometric,NbCoSb
NbCoSb,4.54727914108168,W/m/K,299.3,"experimental, Wiedemann-Franz: kappa_total - L*T/rho (Kim2015 L(S=48uV/K))",0,experimental,1.0,wf_subtracted,5.98,216.0,F-43m,half Heusler (C1_b / MgAgAs),,,,C,conventional,Starrydata (experimental),10.1002/adfm.201705845,https://doi.org/10.1002/adfm.201705845,Starrydata all_curves.csv (release 'latest'),repository mining,https://github.com/KU-Yifan/PGEC-descriptor-TE-design/blob/main/results/lorenz_number/final_processed_with_kappaL.csv,"Materials Project mp-31460 (NbCoSb, F-43m, a_prim=4.2319 -> a_conv=5.984)","KU-Yifan/PGEC-descriptor-TE-design final_processed_with_kappaL.csv | sample_id=12659 | reported composition=""NbCoSb""",True,stoichiometric,NbCoSb
NbCoSb,4.06834058602704,W/m/K,299.7789,"experimental, Wiedemann-Franz: kappa_total - L*T/rho (Kim2015 L(S=59uV/K))",0,experimental,1.0,wf_subtracted,5.98,216.0,F-43m,half Heusler (C1_b / MgAgAs),,,,C,conventional,Starrydata (experimental),10.1016/j.materresbull.2015.06.022,https://doi.org/10.1016/j.materresbull.2015.06.022,Starrydata all_curves.csv (release 'latest'),repository mining,https://github.com/KU-Yifan/PGEC-descriptor-TE-design/blob/main/results/lorenz_number/final_processed_with_kappaL.csv,"Materials Project mp-31460 (NbCoSb, F-43m, a_prim=4.2319 -> a_conv=5.984)","KU-Yifan/PGEC-descriptor-TE-design final_processed_with_kappaL.csv | sample_id=12659 | reported composition=""NbCoSb""",True,stoichiometric,NbCoSb
NbCoSb,4.958926090065831,W/m/K,302.2621,"experimental, Wiedemann-Franz: kappa_total - L*T/rho (Kim2015 L(S=43uV/K))",0,experimental,1.0,wf_subtracted,5.98,216.0,F-43m,half Heusler (C1_b / MgAgAs),,,,C,conventional,Starrydata (experimental),10.1016/j.materresbull.2015.06.022,https://doi.org/10.1016/j.materresbull.2015.06.022,Starrydata all_curves.csv (release 'latest'),repository mining,https://github.com/KU-Yifan/PGEC-descriptor-TE-design/blob/main/results/lorenz_number/final_processed_with_kappaL.csv,"Materials Project mp-31460 (NbCoSb, F-43m, a_prim=4.2319 -> a_conv=5.984)","KU-Yifan/PGEC-descriptor-TE-design final_processed_with_kappaL.csv | sample_id=12659 | reported composition=""NbCoSb""",True,stoichiometric,NbCoSb
NbCoSb,4.578294639787834,W/m/K,302.3985,"experimental, Wiedemann-Franz: kappa_total - L*T/rho (Kim2015 L(S=47uV/K))",0,experimental,1.0,wf_subtracted,5.98,216.0,F-43m,half Heusler (C1_b / MgAgAs),,,,C,conventional,Starrydata (experimental),10.1016/j.materresbull.2015.06.022,https://doi.org/10.1016/j.materresbull.2015.06.022,Starrydata all_curves.csv (release 'latest'),repository mining,https://github.com/KU-Yifan/PGEC-descriptor-TE-design/blob/main/results/lorenz_number/final_processed_with_kappaL.csv,"Materials Project mp-31460 (NbCoSb, F-43m, a_prim=4.2319 -> a_conv=5.984)","KU-Yifan/PGEC-descriptor-TE-design final_processed_with_kappaL.csv | sample_id=12659 | reported composition=""NbCoSb""",True,stoichiometric,NbCoSb
NbCoSb,3.394646537733288,W/m/K,305.4958,"experimental, Wiedemann-Franz: kappa_total - L*T/rho (Kim2015 L(S=73uV/K))",0,experimental,1.0,wf_subtracted,5.98,216.0,F-43m,half Heusler (C1_b / MgAgAs),,,,C,conventional,Starrydata (experimental),10.1016/j.materresbull.2015.06.022,https://doi.org/10.1016/j.materresbull.2015.06.022,Starrydata all_curves.csv (release 'latest'),repository mining,https://github.com/KU-Yifan/PGEC-descriptor-TE-design/blob/main/results/lorenz_number/final_processed_with_kappaL.csv,"Materials Project mp-31460 (NbCoSb, F-43m, a_prim=4.2319 -> a_conv=5.984)","KU-Yifan/PGEC-descriptor-TE-design final_processed_with_kappaL.csv | sample_id=12659 | reported composition=""NbCoSb""",True,stoichiometric,NbCoSb
NbCoSb,4.047749932028026,W/m/K,368.7001,"experimental, Wiedemann-Franz: kappa_total - L*T/rho (Kim2015 L(S=58uV/K))",0,experimental,1.0,wf_subtracted,5.98,216.0,F-43m,half Heusler (C1_b / MgAgAs),,,,C,conventional,Starrydata (experimental),10.1016/j.materresbull.2015.06.022,https://doi.org/10.1016/j.materresbull.2015.06.022,Starrydata all_curves.csv (release 'latest'),repository mining,https://github.com/KU-Yifan/PGEC-descriptor-TE-design/blob/main/results/lorenz_number/final_processed_with_kappaL.csv,"Materials Project mp-31460 (NbCoSb, F-43m, a_prim=4.2319 -> a_conv=5.984)","KU-Yifan/PGEC-descriptor-TE-design final_processed_with_kappaL.csv | sample_id=12659 | reported composition=""NbCoSb""",True,stoichiometric,NbCoSb
NbCoSb,4.0592566349956165,W/m/K,371.6078,"experimental, Wiedemann-Franz: kappa_total - L*T/rho (Kim2015 L(S=59uV/K))",0,experimental,1.0,wf_subtracted,5.98,216.0,F-43m,half Heusler (C1_b / MgAgAs),,,,C,conventional,Starrydata (experimental),10.3390/ma11050773,https://doi.org/10.3390/ma11050773,Starrydata all_curves.csv (release 'latest'),repository mining,https://github.com/KU-Yifan/PGEC-descriptor-TE-design/blob/main/results/lorenz_number/final_processed_with_kappaL.csv,"Materials Project mp-31460 (NbCoSb, F-43m, a_prim=4.2319 -> a_conv=5.984)","KU-Yifan/PGEC-descriptor-TE-design final_processed_with_kappaL.csv | sample_id=12659 | reported composition=""NbCoSb""",True,stoichiometric,NbCoSb
NbCoSb,3.145020656551746,W/m/K,371.6517,"experimental, Wiedemann-Franz: kappa_total - L*T/rho (Kim2015 L(S=84uV/K))",0,experimental,1.0,wf_subtracted,5.98,216.0,F-43m,half Heusler (C1_b / MgAgAs),,,,C,conventional,Starrydata (experimental),10.1016/j.materresbull.2015.06.022,https://doi.org/10.1016/j.materresbull.2015.06.022,Starrydata all_curves.csv (release 'latest'),repository mining,https://github.com/KU-Yifan/PGEC-descriptor-TE-design/blob/main/results/lorenz_number/final_processed_with_kappaL.csv,"Materials Project mp-31460 (NbCoSb, F-43m, a_prim=4.2319 -> a_conv=5.984)","KU-Yifan/PGEC-descriptor-TE-design final_processed_with_kappaL.csv | sample_id=12659 | reported composition=""NbCoSb""",True,stoichiometric,NbCoSb
NbCoSb,4.123387114219407,W/m/K,371.9837,"experimental, Wiedemann-Franz: kappa_total - L*T/rho (Kim2015 L(S=57uV/K))",0,experimental,1.0,wf_subtracted,5.98,216.0,F-43m,half Heusler (C1_b / MgAgAs),,,,C,conventional,Starrydata (experimental),10.1016/j.materresbull.2015.06.022,https://doi.org/10.1016/j.materresbull.2015.06.022,Starrydata all_curves.csv (release 'latest'),repository mining,https://github.com/KU-Yifan/PGEC-descriptor-TE-design/blob/main/results/lorenz_number/final_processed_with_kappaL.csv,"Materials Project mp-31460 (NbCoSb, F-43m, a_prim=4.2319 -> a_conv=5.984)","KU-Yifan/PGEC-descriptor-TE-design final_processed_with_kappaL.csv | sample_id=12659 | reported composition=""NbCoSb""",True,stoichiometric,NbCoSb
NbCoSb,4.014949,W/m/K,372.0915,"experimental, lattice thermal conductivity as published",0,experimental,1.0,reported_lattice,5.98,216.0,F-43m,half Heusler (C1_b / MgAgAs),,,,C,conventional,Starrydata (experimental),10.3390/ma11050773,https://doi.org/10.3390/ma11050773,Starrydata all_curves.csv (release 'latest'),repository mining,https://github.com/KU-Yifan/PGEC-descriptor-TE-design/blob/main/results/lorenz_number/final_processed_with_kappaL.csv,"Materials Project mp-31460 (NbCoSb, F-43m, a_prim=4.2319 -> a_conv=5.984)","KU-Yifan/PGEC-descriptor-TE-design final_processed_with_kappaL.csv | sample_id=12659 | reported composition=""NbCoSb""",True,stoichiometric,NbCoSb
NbCoSb,4.0651,W/m/K,372.24,experimental (Wiedemann-Franz subtracted),0,experimental,1.0,,5.98,216.0,F-43m,half Heusler (C1_b / MgAgAs),,,,C,conventional,repository mining,10.6084/m9.figshare.29438735,https://github.com/KU-Yifan/PGEC-descriptor-TE-design/blob/main/results/lorenz_number/final_processed_with_kappaL.csv,,repository mining,https://github.com/KU-Yifan/PGEC-descriptor-TE-design/blob/main/results/lorenz_number/final_processed_with_kappaL.csv,"Materials Project mp-31460 (NbCoSb, F-43m, a_prim=4.2319 -> a_conv=5.984)","KU-Yifan/PGEC-descriptor-TE-design final_processed_with_kappaL.csv | sample_id=12659 | reported composition=""NbCoSb""",True,stoichiometric,NbCoSb
NbCoSb,3.978848764991905,W/m/K,372.8,"experimental, Wiedemann-Franz: kappa_total - L*T/rho (Kim2015 L(S=56uV/K))",0,experimental,1.0,wf_subtracted,5.98,216.0,F-43m,half Heusler (C1_b / MgAgAs),,,,C,conventional,Starrydata (experimental),10.1002/adfm.201705845,https://doi.org/10.1002/adfm.201705845,Starrydata all_curves.csv (release 'latest'),repository mining,https://github.com/KU-Yifan/PGEC-descriptor-TE-design/blob/main/results/lorenz_number/final_processed_with_kappaL.csv,"Materials Project mp-31460 (NbCoSb, F-43m, a_prim=4.2319 -> a_conv=5.984)","KU-Yifan/PGEC-descriptor-TE-design final_processed_with_kappaL.csv | sample_id=12659 | reported composition=""NbCoSb""",True,stoichiometric,NbCoSb
NbCoSb,4.378574435875144,W/m/K,373.5437,"experimental, Wiedemann-Franz: kappa_total - L*T/rho (Kim2015 L(S=53uV/K))",0,experimental,1.0,wf_subtracted,5.98,216.0,F-43m,half Heusler (C1_b / MgAgAs),,,,C,conventional,Starrydata (experimental),10.1016/j.materresbull.2015.06.022,https://doi.org/10.1016/j.materresbull.2015.06.022,Starrydata all_curves.csv (release 'latest'),repository mining,https://github.com/KU-Yifan/PGEC-descriptor-TE-design/blob/main/results/lorenz_number/final_processed_with_kappaL.csv,"Materials Project mp-31460 (NbCoSb, F-43m, a_prim=4.2319 -> a_conv=5.984)","KU-Yifan/PGEC-descriptor-TE-design final_processed_with_kappaL.csv | sample_id=12659 | reported composition=""NbCoSb""",True,stoichiometric,NbCoSb
NbCoSb,4.038079554369571,W/m/K,373.73,"experimental, Wiedemann-Franz: kappa_total - L*T/rho (Kim2015 L(S=59uV/K))",0,experimental,1.0,wf_subtracted,5.98,216.0,F-43m,half Heusler (C1_b / MgAgAs),,,,C,conventional,Starrydata (experimental),10.1039/c7cp04801g,https://doi.org/10.1039/c7cp04801g,Starrydata all_curves.csv (release 'latest'),repository mining,https://github.com/KU-Yifan/PGEC-descriptor-TE-design/blob/main/results/lorenz_number/final_processed_with_kappaL.csv,"Materials Project mp-31460 (NbCoSb, F-43m, a_prim=4.2319 -> a_conv=5.984)","KU-Yifan/PGEC-descriptor-TE-design final_processed_with_kappaL.csv | sample_id=12659 | reported composition=""NbCoSb""",True,stoichiometric,NbCoSb
NbCoSb,3.6196024282468144,W/m/K,374.2805,"experimental, Wiedemann-Franz: kappa_total - L*T/rho (Kim2015 L(S=71uV/K))",0,experimental,1.0,wf_subtracted,5.98,216.0,F-43m,half Heusler (C1_b / MgAgAs),,,,C,conventional,Starrydata (experimental),10.1016/j.materresbull.2015.06.022,https://doi.org/10.1016/j.materresbull.2015.06.022,Starrydata all_curves.csv (release 'latest'),repository mining,https://github.com/KU-Yifan/PGEC-descriptor-TE-design/blob/main/results/lorenz_number/final_processed_with_kappaL.csv,"Materials Project mp-31460 (NbCoSb, F-43m, a_prim=4.2319 -> a_conv=5.984)","KU-Yifan/PGEC-descriptor-TE-design final_processed_with_kappaL.csv | sample_id=12659 | reported composition=""NbCoSb""",True,stoichiometric,NbCoSb
NbCoSb,3.342624655698732,W/m/K,470.1717,"experimental, Wiedemann-Franz: kappa_total - L*T/rho (Kim2015 L(S=85uV/K))",0,experimental,1.0,wf_subtracted,5.98,216.0,F-43m,half Heusler (C1_b / MgAgAs),,,,C,conventional,Starrydata (experimental),10.1016/j.materresbull.2015.06.022,https://doi.org/10.1016/j.materresbull.2015.06.022,Starrydata all_curves.csv (release 'latest'),repository mining,https://github.com/KU-Yifan/PGEC-descriptor-TE-design/blob/main/results/lorenz_number/final_processed_with_kappaL.csv,"Materials Project mp-31460 (NbCoSb, F-43m, a_prim=4.2319 -> a_conv=5.984)","KU-Yifan/PGEC-descriptor-TE-design final_processed_with_kappaL.csv | sample_id=12659 | reported composition=""NbCoSb""",True,stoichiometric,NbCoSb
NbCoSb,3.501692078181184,W/m/K,470.7107,"experimental, Wiedemann-Franz: kappa_total - L*T/rho (Kim2015 L(S=73uV/K))",0,experimental,1.0,wf_subtracted,5.98,216.0,F-43m,half Heusler (C1_b / MgAgAs),,,,C,conventional,Starrydata (experimental),10.3390/ma11050773,https://doi.org/10.3390/ma11050773,Starrydata all_curves.csv (release 'latest'),repository mining,https://github.com/KU-Yifan/PGEC-descriptor-TE-design/blob/main/results/lorenz_number/final_processed_with_kappaL.csv,"Materials Project mp-31460 (NbCoSb, F-43m, a_prim=4.2319 -> a_conv=5.984)","KU-Yifan/PGEC-descriptor-TE-design final_processed_with_kappaL.csv | sample_id=12659 | reported composition=""NbCoSb""",True,stoichiometric,NbCoSb
NbCoSb,3.5055,W/m/K,472.14,experimental (Wiedemann-Franz subtracted),0,experimental,1.0,,5.98,216.0,F-43m,half Heusler (C1_b / MgAgAs),,,,C,conventional,repository mining,10.6084/m9.figshare.29438735,https://github.com/KU-Yifan/PGEC-descriptor-TE-design/blob/main/results/lorenz_number/final_processed_with_kappaL.csv,,repository mining,https://github.com/KU-Yifan/PGEC-descriptor-TE-design/blob/main/results/lorenz_number/final_processed_with_kappaL.csv,"Materials Project mp-31460 (NbCoSb, F-43m, a_prim=4.2319 -> a_conv=5.984)","KU-Yifan/PGEC-descriptor-TE-design final_processed_with_kappaL.csv | sample_id=12659 | reported composition=""NbCoSb""",True,stoichiometric,NbCoSb
NbCoSb,3.456535,W/m/K,472.4082,"experimental, lattice thermal conductivity as published",0,experimental,1.0,reported_lattice,5.98,216.0,F-43m,half Heusler (C1_b / MgAgAs),,,,C,conventional,Starrydata (experimental),10.3390/ma11050773,https://doi.org/10.3390/ma11050773,Starrydata all_curves.csv (release 'latest'),repository mining,https://github.com/KU-Yifan/PGEC-descriptor-TE-design/blob/main/results/lorenz_number/final_processed_with_kappaL.csv,"Materials Project mp-31460 (NbCoSb, F-43m, a_prim=4.2319 -> a_conv=5.984)","KU-Yifan/PGEC-descriptor-TE-design final_processed_with_kappaL.csv | sample_id=12659 | reported composition=""NbCoSb""",True,stoichiometric,NbCoSb
NbCoSb,2.8747157862983497,W/m/K,472.4593,"experimental, Wiedemann-Franz: kappa_total - L*T/rho (Kim2015 L(S=98uV/K))",0,experimental,1.0,wf_subtracted,5.98,216.0,F-43m,half Heusler (C1_b / MgAgAs),,,,C,conventional,Starrydata (experimental),10.1016/j.materresbull.2015.06.022,https://doi.org/10.1016/j.materresbull.2015.06.022,Starrydata all_curves.csv (release 'latest'),repository mining,https://github.com/KU-Yifan/PGEC-descriptor-TE-design/blob/main/results/lorenz_number/final_processed_with_kappaL.csv,"Materials Project mp-31460 (NbCoSb, F-43m, a_prim=4.2319 -> a_conv=5.984)","KU-Yifan/PGEC-descriptor-TE-design final_processed_with_kappaL.csv | sample_id=12659 | reported composition=""NbCoSb""",True,stoichiometric,NbCoSb
NbCoSb,3.640263274770599,W/m/K,472.6,"experimental, Wiedemann-Franz: kappa_total - L*T/rho (Kim2015 L(S=70uV/K))",0,experimental,1.0,wf_subtracted,5.98,216.0,F-43m,half Heusler (C1_b / MgAgAs),,,,C,conventional,Starrydata (experimental),10.1002/adfm.201705845,https://doi.org/10.1002/adfm.201705845,Starrydata all_curves.csv (release 'latest'),repository mining,https://github.com/KU-Yifan/PGEC-descriptor-TE-design/blob/main/results/lorenz_number/final_processed_with_kappaL.csv,"Materials Project mp-31460 (NbCoSb, F-43m, a_prim=4.2319 -> a_conv=5.984)","KU-Yifan/PGEC-descriptor-TE-design final_processed_with_kappaL.csv | sample_id=12659 | reported composition=""NbCoSb""",True,stoichiometric,NbCoSb
NbCoSb,3.900840952646457,W/m/K,472.8277,"experimental, Wiedemann-Franz: kappa_total - L*T/rho (Kim2015 L(S=66uV/K))",0,experimental,1.0,wf_subtracted,5.98,216.0,F-43m,half Heusler (C1_b / MgAgAs),,,,C,conventional,Starrydata (experimental),10.1016/j.materresbull.2015.06.022,https://doi.org/10.1016/j.materresbull.2015.06.022,Starrydata all_curves.csv (release 'latest'),repository mining,https://github.com/KU-Yifan/PGEC-descriptor-TE-design/blob/main/results/lorenz_number/final_processed_with_kappaL.csv,"Materials Project mp-31460 (NbCoSb, F-43m, a_prim=4.2319 -> a_conv=5.984)","KU-Yifan/PGEC-descriptor-TE-design final_processed_with_kappaL.csv | sample_id=12659 | reported composition=""NbCoSb""",True,stoichiometric,NbCoSb
NbCoSb,3.652089258169679,W/m/K,472.946,"experimental, Wiedemann-Franz: kappa_total - L*T/rho (Kim2015 L(S=70uV/K))",0,experimental,1.0,wf_subtracted,5.98,216.0,F-43m,half Heusler (C1_b / MgAgAs),,,,C,conventional,Starrydata (experimental),10.1016/j.materresbull.2015.06.022,https://doi.org/10.1016/j.materresbull.2015.06.022,Starrydata all_curves.csv (release 'latest'),repository mining,https://github.com/KU-Yifan/PGEC-descriptor-TE-design/blob/main/results/lorenz_number/final_processed_with_kappaL.csv,"Materials Project mp-31460 (NbCoSb, F-43m, a_prim=4.2319 -> a_conv=5.984)","KU-Yifan/PGEC-descriptor-TE-design final_processed_with_kappaL.csv | sample_id=12659 | reported composition=""NbCoSb""",True,stoichiometric,NbCoSb
NbCoSb,3.492726722693156,W/m/K,473.61,"experimental, Wiedemann-Franz: kappa_total - L*T/rho (Kim2015 L(S=73uV/K))",0,experimental,1.0,wf_subtracted,5.98,216.0,F-43m,half Heusler (C1_b / MgAgAs),,,,C,conventional,Starrydata (experimental),10.1039/c7cp04801g,https://doi.org/10.1039/c7cp04801g,Starrydata all_curves.csv (release 'latest'),repository mining,https://github.com/KU-Yifan/PGEC-descriptor-TE-design/blob/main/results/lorenz_number/final_processed_with_kappaL.csv,"Materials Project mp-31460 (NbCoSb, F-43m, a_prim=4.2319 -> a_conv=5.984)","KU-Yifan/PGEC-descriptor-TE-design final_processed_with_kappaL.csv | sample_id=12659 | reported composition=""NbCoSb""",True,stoichiometric,NbCoSb
NbCoSb,3.544242998742667,W/m/K,474.6515,"experimental, Wiedemann-Franz: kappa_total - L*T/rho (Kim2015 L(S=74uV/K))",0,experimental,1.0,wf_subtracted,5.98,216.0,F-43m,half Heusler (C1_b / MgAgAs),,,,C,conventional,Starrydata (experimental),10.1016/j.materresbull.2015.06.022,https://doi.org/10.1016/j.materresbull.2015.06.022,Starrydata all_curves.csv (release 'latest'),repository mining,https://github.com/KU-Yifan/PGEC-descriptor-TE-design/blob/main/results/lorenz_number/final_processed_with_kappaL.csv,"Materials Project mp-31460 (NbCoSb, F-43m, a_prim=4.2319 -> a_conv=5.984)","KU-Yifan/PGEC-descriptor-TE-design final_processed_with_kappaL.csv | sample_id=12659 | reported composition=""NbCoSb""",True,stoichiometric,NbCoSb
NbCoSb,3.385423123243484,W/m/K,568.8462,"experimental, Wiedemann-Franz: kappa_total - L*T/rho (Kim2015 L(S=86uV/K))",0,experimental,1.0,wf_subtracted,5.98,216.0,F-43m,half Heusler (C1_b / MgAgAs),,,,C,conventional,Starrydata (experimental),10.1016/j.materresbull.2015.06.022,https://doi.org/10.1016/j.materresbull.2015.06.022,Starrydata all_curves.csv (release 'latest'),repository mining,https://github.com/KU-Yifan/PGEC-descriptor-TE-design/blob/main/results/lorenz_number/final_processed_with_kappaL.csv,"Materials Project mp-31460 (NbCoSb, F-43m, a_prim=4.2319 -> a_conv=5.984)","KU-Yifan/PGEC-descriptor-TE-design final_processed_with_kappaL.csv | sample_id=12659 | reported composition=""NbCoSb""",True,stoichiometric,NbCoSb
NbCoSb,3.206705451333778,W/m/K,570.8525,"experimental, Wiedemann-Franz: kappa_total - L*T/rho (Kim2015 L(S=85uV/K))",0,experimental,1.0,wf_subtracted,5.98,216.0,F-43m,half Heusler (C1_b / MgAgAs),,,,C,conventional,Starrydata (experimental),10.3390/ma11050773,https://doi.org/10.3390/ma11050773,Starrydata all_curves.csv (release 'latest'),repository mining,https://github.com/KU-Yifan/PGEC-descriptor-TE-design/blob/main/results/lorenz_number/final_processed_with_kappaL.csv,"Materials Project mp-31460 (NbCoSb, F-43m, a_prim=4.2319 -> a_conv=5.984)","KU-Yifan/PGEC-descriptor-TE-design final_processed_with_kappaL.csv | sample_id=12659 | reported composition=""NbCoSb""",True,stoichiometric,NbCoSb
NbCoSb,3.772270744143563,W/m/K,571.9389,"experimental, Wiedemann-Franz: kappa_total - L*T/rho (Kim2015 L(S=77uV/K))",0,experimental,1.0,wf_subtracted,5.98,216.0,F-43m,half Heusler (C1_b / MgAgAs),,,,C,conventional,Starrydata (experimental),10.1016/j.materresbull.2015.06.022,https://doi.org/10.1016/j.materresbull.2015.06.022,Starrydata all_curves.csv (release 'latest'),repository mining,https://github.com/KU-Yifan/PGEC-descriptor-TE-design/blob/main/results/lorenz_number/final_processed_with_kappaL.csv,"Materials Project mp-31460 (NbCoSb, F-43m, a_prim=4.2319 -> a_conv=5.984)","KU-Yifan/PGEC-descriptor-TE-design final_processed_with_kappaL.csv | sample_id=12659 | reported composition=""NbCoSb""",True,stoichiometric,NbCoSb
NbCoSb,3.208,W/m/K,572.05,experimental (Wiedemann-Franz subtracted),0,experimental,1.0,,5.98,216.0,F-43m,half Heusler (C1_b / MgAgAs),,,,C,conventional,repository mining,10.6084/m9.figshare.29438735,https://github.com/KU-Yifan/PGEC-descriptor-TE-design/blob/main/results/lorenz_number/final_processed_with_kappaL.csv,,repository mining,https://github.com/KU-Yifan/PGEC-descriptor-TE-design/blob/main/results/lorenz_number/final_processed_with_kappaL.csv,"Materials Project mp-31460 (NbCoSb, F-43m, a_prim=4.2319 -> a_conv=5.984)","KU-Yifan/PGEC-descriptor-TE-design final_processed_with_kappaL.csv | sample_id=12659 | reported composition=""NbCoSb""",True,stoichiometric,NbCoSb
NbCoSb,3.186647,W/m/K,572.5735,"experimental, lattice thermal conductivity as published",0,experimental,1.0,reported_lattice,5.98,216.0,F-43m,half Heusler (C1_b / MgAgAs),,,,C,conventional,Starrydata (experimental),10.3390/ma11050773,https://doi.org/10.3390/ma11050773,Starrydata all_curves.csv (release 'latest'),repository mining,https://github.com/KU-Yifan/PGEC-descriptor-TE-design/blob/main/results/lorenz_number/final_processed_with_kappaL.csv,"Materials Project mp-31460 (NbCoSb, F-43m, a_prim=4.2319 -> a_conv=5.984)","KU-Yifan/PGEC-descriptor-TE-design final_processed_with_kappaL.csv | sample_id=12659 | reported composition=""NbCoSb""",True,stoichiometric,NbCoSb
NbCoSb,3.312618063349188,W/m/K,573.2,"experimental, Wiedemann-Franz: kappa_total - L*T/rho (Kim2015 L(S=81uV/K))",0,experimental,1.0,wf_subtracted,5.98,216.0,F-43m,half Heusler (C1_b / MgAgAs),,,,C,conventional,Starrydata (experimental),10.1002/adfm.201705845,https://doi.org/10.1002/adfm.201705845,Starrydata all_curves.csv (release 'latest'),repository mining,https://github.com/KU-Yifan/PGEC-descriptor-TE-design/blob/main/results/lorenz_number/final_processed_with_kappaL.csv,"Materials Project mp-31460 (NbCoSb, F-43m, a_prim=4.2319 -> a_conv=5.984)","KU-Yifan/PGEC-descriptor-TE-design final_processed_with_kappaL.csv | sample_id=12659 | reported composition=""NbCoSb""",True,stoichiometric,NbCoSb
NbCoSb,3.3419324239185326,W/m/K,573.5,"experimental, Wiedemann-Franz: kappa_total - L*T/rho (Kim2015 L(S=86uV/K))",0,experimental,1.0,wf_subtracted,5.98,216.0,F-43m,half Heusler (C1_b / MgAgAs),,,,C,conventional,Starrydata (experimental),10.1039/c7cp04801g,https://doi.org/10.1039/c7cp04801g,Starrydata all_curves.csv (release 'latest'),repository mining,https://github.com/KU-Yifan/PGEC-descriptor-TE-design/blob/main/results/lorenz_number/final_processed_with_kappaL.csv,"Materials Project mp-31460 (NbCoSb, F-43m, a_prim=4.2319 -> a_conv=5.984)","KU-Yifan/PGEC-descriptor-TE-design final_processed_with_kappaL.csv | sample_id=12659 | reported composition=""NbCoSb""",True,stoichiometric,NbCoSb
NbCoSb,3.45721452618534,W/m/K,575.4136,"experimental, Wiedemann-Franz: kappa_total - L*T/rho (Kim2015 L(S=84uV/K))",0,experimental,1.0,wf_subtracted,5.98,216.0,F-43m,half Heusler (C1_b / MgAgAs),,,,C,conventional,Starrydata (experimental),10.1016/j.materresbull.2015.06.022,https://doi.org/10.1016/j.materresbull.2015.06.022,Starrydata all_curves.csv (release 'latest'),repository mining,https://github.com/KU-Yifan/PGEC-descriptor-TE-design/blob/main/results/lorenz_number/final_processed_with_kappaL.csv,"Materials Project mp-31460 (NbCoSb, F-43m, a_prim=4.2319 -> a_conv=5.984)","KU-Yifan/PGEC-descriptor-TE-design final_processed_with_kappaL.csv | sample_id=12659 | reported composition=""NbCoSb""",True,stoichiometric,NbCoSb
NbCoSb,3.1849300681312647,W/m/K,575.9048,"experimental, Wiedemann-Franz: kappa_total - L*T/rho (Kim2015 L(S=100uV/K))",0,experimental,1.0,wf_subtracted,5.98,216.0,F-43m,half Heusler (C1_b / MgAgAs),,,,C,conventional,Starrydata (experimental),10.1016/j.materresbull.2015.06.022,https://doi.org/10.1016/j.materresbull.2015.06.022,Starrydata all_curves.csv (release 'latest'),repository mining,https://github.com/KU-Yifan/PGEC-descriptor-TE-design/blob/main/results/lorenz_number/final_processed_with_kappaL.csv,"Materials Project mp-31460 (NbCoSb, F-43m, a_prim=4.2319 -> a_conv=5.984)","KU-Yifan/PGEC-descriptor-TE-design final_processed_with_kappaL.csv | sample_id=12659 | reported composition=""NbCoSb""",True,stoichiometric,NbCoSb
NbCoSb,2.870594695496928,W/m/K,576.4597,"experimental, Wiedemann-Franz: kappa_total - L*T/rho (Kim2015 L(S=111uV/K))",0,experimental,1.0,wf_subtracted,5.98,216.0,F-43m,half Heusler (C1_b / MgAgAs),,,,C,conventional,Starrydata (experimental),10.1016/j.materresbull.2015.06.022,https://doi.org/10.1016/j.materresbull.2015.06.022,Starrydata all_curves.csv (release 'latest'),repository mining,https://github.com/KU-Yifan/PGEC-descriptor-TE-design/blob/main/results/lorenz_number/final_processed_with_kappaL.csv,"Materials Project mp-31460 (NbCoSb, F-43m, a_prim=4.2319 -> a_conv=5.984)","KU-Yifan/PGEC-descriptor-TE-design final_processed_with_kappaL.csv | sample_id=12659 | reported composition=""NbCoSb""",True,stoichiometric,NbCoSb
