Repository: Shivamrandive747/Thermalconductivity_prediction

# Calibrating first-principles lattice thermal conductivity to experiment

**A curated half-Heusler dataset and a validated transfer function.**

Published first-principles transport calculations of lattice thermal conductivity exceed what
laboratories measure for the same compound by a **median factor of 1.55**. That offset is regular
enough to be removed in closed form:

$$\kappa_L^{\mathrm{expt}}(T) \;=\; \kappa_L^{\mathrm{BTE}}(T)\;\min\!\left[c\left(\tfrac{T}{300}\right)^{p},\,1\right],
\qquad c = 0.51,\quad p = 0.80$$

Inside a domain of applicability declared before the validation set was scored, this places

File: data/Target_Materials/HEUSLER_KAPPA_TRAINING_SET.csv (part 14 of 192)
formula,kappa_L,kappa_units,temperature_K,method,method_tier,tier_name,weight,kappa_basis,struct_a_A,struct_spacegroup,struct_sg_symbol,struct_prototype,struct_site_ordering,struct_species,struct_frac_coords,struct_grade,lattice_convention,source,source_doi,source_url,source_location,struct_source,struct_source_url,struct_source_detail,struct_id,struct_same_paper_as_kappa,stoichiometry,parent_formula
NbCoSb,3.3192075573335846,W/m/K,667.9483,"experimental, Wiedemann-Franz: kappa_total - L*T/rho (Kim2015 L(S=98uV/K))",0,experimental,1.0,wf_subtracted,5.98,216.0,F-43m,half Heusler (C1_b / MgAgAs),,,,C,conventional,Starrydata (experimental),10.1016/j.materresbull.2015.06.022,https://doi.org/10.1016/j.materresbull.2015.06.022,Starrydata all_curves.csv (release 'latest'),repository mining,https://github.com/KU-Yifan/PGEC-descriptor-TE-design/blob/main/results/lorenz_number/final_processed_with_kappaL.csv,"Materials Project mp-31460 (NbCoSb, F-43m, a_prim=4.2319 -> a_conv=5.984)","KU-Yifan/PGEC-descriptor-TE-design final_processed_with_kappaL.csv | sample_id=12659 | reported composition=""NbCoSb""",True,stoichiometric,NbCoSb
NbCoSb,2.9978716969008388,W/m/K,670.9555,"experimental, Wiedemann-Franz: kappa_total - L*T/rho (Kim2015 L(S=98uV/K))",0,experimental,1.0,wf_subtracted,5.98,216.0,F-43m,half Heusler (C1_b / MgAgAs),,,,C,conventional,Starrydata (experimental),10.3390/ma11050773,https://doi.org/10.3390/ma11050773,Starrydata all_curves.csv (release 'latest'),repository mining,https://github.com/KU-Yifan/PGEC-descriptor-TE-design/blob/main/results/lorenz_number/final_processed_with_kappaL.csv,"Materials Project mp-31460 (NbCoSb, F-43m, a_prim=4.2319 -> a_conv=5.984)","KU-Yifan/PGEC-descriptor-TE-design final_processed_with_kappaL.csv | sample_id=12659 | reported composition=""NbCoSb""",True,stoichiometric,NbCoSb
NbCoSb,2.975866,W/m/K,671.517,"experimental, lattice thermal conductivity as published",0,experimental,1.0,reported_lattice,5.98,216.0,F-43m,half Heusler (C1_b / MgAgAs),,,,C,conventional,Starrydata (experimental),10.3390/ma11050773,https://doi.org/10.3390/ma11050773,Starrydata all_curves.csv (release 'latest'),repository mining,https://github.com/KU-Yifan/PGEC-descriptor-TE-design/blob/main/results/lorenz_number/final_processed_with_kappaL.csv,"Materials Project mp-31460 (NbCoSb, F-43m, a_prim=4.2319 -> a_conv=5.984)","KU-Yifan/PGEC-descriptor-TE-design final_processed_with_kappaL.csv | sample_id=12659 | reported composition=""NbCoSb""",True,stoichiometric,NbCoSb
NbCoSb,3.082484581677677,W/m/K,672.2,"experimental, Wiedemann-Franz: kappa_total - L*T/rho (Kim2015 L(S=93uV/K))",0,experimental,1.0,wf_subtracted,5.98,216.0,F-43m,half Heusler (C1_b / MgAgAs),,,,C,conventional,Starrydata (experimental),10.1002/adfm.201705845,https://doi.org/10.1002/adfm.201705845,Starrydata all_curves.csv (release 'latest'),repository mining,https://github.com/KU-Yifan/PGEC-descriptor-TE-design/blob/main/results/lorenz_number/final_processed_with_kappaL.csv,"Materials Project mp-31460 (NbCoSb, F-43m, a_prim=4.2319 -> a_conv=5.984)","KU-Yifan/PGEC-descriptor-TE-design final_processed_with_kappaL.csv | sample_id=12659 | reported composition=""NbCoSb""",True,stoichiometric,NbCoSb
NbCoSb,2.807277553567998,W/m/K,672.2144,"experimental, Wiedemann-Franz: kappa_total - L*T/rho (Kim2015 L(S=120uV/K))",0,experimental,1.0,wf_subtracted,5.98,216.0,F-43m,half Heusler (C1_b / MgAgAs),,,,C,conventional,Starrydata (experimental),10.1016/j.materresbull.2015.06.022,https://doi.org/10.1016/j.materresbull.2015.06.022,Starrydata all_curves.csv (release 'latest'),repository mining,https://github.com/KU-Yifan/PGEC-descriptor-TE-design/blob/main/results/lorenz_number/final_processed_with_kappaL.csv,"Materials Project mp-31460 (NbCoSb, F-43m, a_prim=4.2319 -> a_conv=5.984)","KU-Yifan/PGEC-descriptor-TE-design final_processed_with_kappaL.csv | sample_id=12659 | reported composition=""NbCoSb""",True,stoichiometric,NbCoSb
NbCoSb,3.2060965898799725,W/m/K,672.76,"experimental, Wiedemann-Franz: kappa_total - L*T/rho (Kim2015 L(S=98uV/K))",0,experimental,1.0,wf_subtracted,5.98,216.0,F-43m,half Heusler (C1_b / MgAgAs),,,,C,conventional,Starrydata (experimental),10.1039/c7cp04801g,https://doi.org/10.1039/c7cp04801g,Starrydata all_curves.csv (release 'latest'),repository mining,https://github.com/KU-Yifan/PGEC-descriptor-TE-design/blob/main/results/lorenz_number/final_processed_with_kappaL.csv,"Materials Project mp-31460 (NbCoSb, F-43m, a_prim=4.2319 -> a_conv=5.984)","KU-Yifan/PGEC-descriptor-TE-design final_processed_with_kappaL.csv | sample_id=12659 | reported composition=""NbCoSb""",True,stoichiometric,NbCoSb
NbCoSb,2.9979,W/m/K,672.97,experimental (Wiedemann-Franz subtracted),0,experimental,1.0,,5.98,216.0,F-43m,half Heusler (C1_b / MgAgAs),,,,C,conventional,repository mining,10.6084/m9.figshare.29438735,https://github.com/KU-Yifan/PGEC-descriptor-TE-design/blob/main/results/lorenz_number/final_processed_with_kappaL.csv,,repository mining,https://github.com/KU-Yifan/PGEC-descriptor-TE-design/blob/main/results/lorenz_number/final_processed_with_kappaL.csv,"Materials Project mp-31460 (NbCoSb, F-43m, a_prim=4.2319 -> a_conv=5.984)","KU-Yifan/PGEC-descriptor-TE-design final_processed_with_kappaL.csv | sample_id=12659 | reported composition=""NbCoSb""",True,stoichiometric,NbCoSb
NbCoSb,3.0126749135141457,W/m/K,673.4014,"experimental, Wiedemann-Franz: kappa_total - L*T/rho (Kim2015 L(S=111uV/K))",0,experimental,1.0,wf_subtracted,5.98,216.0,F-43m,half Heusler (C1_b / MgAgAs),,,,C,conventional,Starrydata (experimental),10.1016/j.materresbull.2015.06.022,https://doi.org/10.1016/j.materresbull.2015.06.022,Starrydata all_curves.csv (release 'latest'),repository mining,https://github.com/KU-Yifan/PGEC-descriptor-TE-design/blob/main/results/lorenz_number/final_processed_with_kappaL.csv,"Materials Project mp-31460 (NbCoSb, F-43m, a_prim=4.2319 -> a_conv=5.984)","KU-Yifan/PGEC-descriptor-TE-design final_processed_with_kappaL.csv | sample_id=12659 | reported composition=""NbCoSb""",True,stoichiometric,NbCoSb
NbCoSb,3.734698970661123,W/m/K,674.3065,"experimental, Wiedemann-Franz: kappa_total - L*T/rho (Kim2015 L(S=88uV/K))",0,experimental,1.0,wf_subtracted,5.98,216.0,F-43m,half Heusler (C1_b / MgAgAs),,,,C,conventional,Starrydata (experimental),10.1016/j.materresbull.2015.06.022,https://doi.org/10.1016/j.materresbull.2015.06.022,Starrydata all_curves.csv (release 'latest'),repository mining,https://github.com/KU-Yifan/PGEC-descriptor-TE-design/blob/main/results/lorenz_number/final_processed_with_kappaL.csv,"Materials Project mp-31460 (NbCoSb, F-43m, a_prim=4.2319 -> a_conv=5.984)","KU-Yifan/PGEC-descriptor-TE-design final_processed_with_kappaL.csv | sample_id=12659 | reported composition=""NbCoSb""",True,stoichiometric,NbCoSb
NbCoSb,3.3996800190860963,W/m/K,674.5248,"experimental, Wiedemann-Franz: kappa_total - L*T/rho (Kim2015 L(S=96uV/K))",0,experimental,1.0,wf_subtracted,5.98,216.0,F-43m,half Heusler (C1_b / MgAgAs),,,,C,conventional,Starrydata (experimental),10.1016/j.materresbull.2015.06.022,https://doi.org/10.1016/j.materresbull.2015.06.022,Starrydata all_curves.csv (release 'latest'),repository mining,https://github.com/KU-Yifan/PGEC-descriptor-TE-design/blob/main/results/lorenz_number/final_processed_with_kappaL.csv,"Materials Project mp-31460 (NbCoSb, F-43m, a_prim=4.2319 -> a_conv=5.984)","KU-Yifan/PGEC-descriptor-TE-design final_processed_with_kappaL.csv | sample_id=12659 | reported composition=""NbCoSb""",True,stoichiometric,NbCoSb
NbCoSb,2.92601580737773,W/m/K,769.5473,"experimental, Wiedemann-Franz: kappa_total - L*T/rho (Kim2015 L(S=132uV/K))",0,experimental,1.0,wf_subtracted,5.98,216.0,F-43m,half Heusler (C1_b / MgAgAs),,,,C,conventional,Starrydata (experimental),10.1016/j.materresbull.2015.06.022,https://doi.org/10.1016/j.materresbull.2015.06.022,Starrydata all_curves.csv (release 'latest'),repository mining,https://github.com/KU-Yifan/PGEC-descriptor-TE-design/blob/main/results/lorenz_number/final_processed_with_kappaL.csv,"Materials Project mp-31460 (NbCoSb, F-43m, a_prim=4.2319 -> a_conv=5.984)","KU-Yifan/PGEC-descriptor-TE-design final_processed_with_kappaL.csv | sample_id=12659 | reported composition=""NbCoSb""",True,stoichiometric,NbCoSb
NbCoSb,2.7412825036166515,W/m/K,771.073,"experimental, Wiedemann-Franz: kappa_total - L*T/rho (Kim2015 L(S=109uV/K))",0,experimental,1.0,wf_subtracted,5.98,216.0,F-43m,half Heusler (C1_b / MgAgAs),,,,C,conventional,Starrydata (experimental),10.3390/ma11050773,https://doi.org/10.3390/ma11050773,Starrydata all_curves.csv (release 'latest'),repository mining,https://github.com/KU-Yifan/PGEC-descriptor-TE-design/blob/main/results/lorenz_number/final_processed_with_kappaL.csv,"Materials Project mp-31460 (NbCoSb, F-43m, a_prim=4.2319 -> a_conv=5.984)","KU-Yifan/PGEC-descriptor-TE-design final_processed_with_kappaL.csv | sample_id=12659 | reported composition=""NbCoSb""",True,stoichiometric,NbCoSb
NbCoSb,2.89704247685778,W/m/K,772.1,"experimental, Wiedemann-Franz: kappa_total - L*T/rho (Kim2015 L(S=101uV/K))",0,experimental,1.0,wf_subtracted,5.98,216.0,F-43m,half Heusler (C1_b / MgAgAs),,,,C,conventional,Starrydata (experimental),10.1002/adfm.201705845,https://doi.org/10.1002/adfm.201705845,Starrydata all_curves.csv (release 'latest'),repository mining,https://github.com/KU-Yifan/PGEC-descriptor-TE-design/blob/main/results/lorenz_number/final_processed_with_kappaL.csv,"Materials Project mp-31460 (NbCoSb, F-43m, a_prim=4.2319 -> a_conv=5.984)","KU-Yifan/PGEC-descriptor-TE-design final_processed_with_kappaL.csv | sample_id=12659 | reported composition=""NbCoSb""",True,stoichiometric,NbCoSb
NbCoSb,3.0709553986696,W/m/K,772.64,"experimental, Wiedemann-Franz: kappa_total - L*T/rho (Kim2015 L(S=110uV/K))",0,experimental,1.0,wf_subtracted,5.98,216.0,F-43m,half Heusler (C1_b / MgAgAs),,,,C,conventional,Starrydata (experimental),10.1039/c7cp04801g,https://doi.org/10.1039/c7cp04801g,Starrydata all_curves.csv (release 'latest'),repository mining,https://github.com/KU-Yifan/PGEC-descriptor-TE-design/blob/main/results/lorenz_number/final_processed_with_kappaL.csv,"Materials Project mp-31460 (NbCoSb, F-43m, a_prim=4.2319 -> a_conv=5.984)","KU-Yifan/PGEC-descriptor-TE-design final_processed_with_kappaL.csv | sample_id=12659 | reported composition=""NbCoSb""",True,stoichiometric,NbCoSb
NbCoSb,2.755241,W/m/K,772.8471,"experimental, lattice thermal conductivity as published",0,experimental,1.0,reported_lattice,5.98,216.0,F-43m,half Heusler (C1_b / MgAgAs),,,,C,conventional,Starrydata (experimental),10.3390/ma11050773,https://doi.org/10.3390/ma11050773,Starrydata all_curves.csv (release 'latest'),repository mining,https://github.com/KU-Yifan/PGEC-descriptor-TE-design/blob/main/results/lorenz_number/final_processed_with_kappaL.csv,"Materials Project mp-31460 (NbCoSb, F-43m, a_prim=4.2319 -> a_conv=5.984)","KU-Yifan/PGEC-descriptor-TE-design final_processed_with_kappaL.csv | sample_id=12659 | reported composition=""NbCoSb""",True,stoichiometric,NbCoSb
NbCoSb,2.7378,W/m/K,773.38,experimental (Wiedemann-Franz subtracted),0,experimental,1.0,,5.98,216.0,F-43m,half Heusler (C1_b / MgAgAs),,,,C,conventional,repository mining,10.6084/m9.figshare.29438735,https://github.com/KU-Yifan/PGEC-descriptor-TE-design/blob/main/results/lorenz_number/final_processed_with_kappaL.csv,,repository mining,https://github.com/KU-Yifan/PGEC-descriptor-TE-design/blob/main/results/lorenz_number/final_processed_with_kappaL.csv,"Materials Project mp-31460 (NbCoSb, F-43m, a_prim=4.2319 -> a_conv=5.984)","KU-Yifan/PGEC-descriptor-TE-design final_processed_with_kappaL.csv | sample_id=12659 | reported composition=""NbCoSb""",True,stoichiometric,NbCoSb
NbCoSb,3.152901451212115,W/m/K,773.6724,"experimental, Wiedemann-Franz: kappa_total - L*T/rho (Kim2015 L(S=109uV/K))",0,experimental,1.0,wf_subtracted,5.98,216.0,F-43m,half Heusler (C1_b / MgAgAs),,,,C,conventional,Starrydata (experimental),10.1016/j.materresbull.2015.06.022,https://doi.org/10.1016/j.materresbull.2015.06.022,Starrydata all_curves.csv (release 'latest'),repository mining,https://github.com/KU-Yifan/PGEC-descriptor-TE-design/blob/main/results/lorenz_number/final_processed_with_kappaL.csv,"Materials Project mp-31460 (NbCoSb, F-43m, a_prim=4.2319 -> a_conv=5.984)","KU-Yifan/PGEC-descriptor-TE-design final_processed_with_kappaL.csv | sample_id=12659 | reported composition=""NbCoSb""",True,stoichiometric,NbCoSb
NbCoSb,3.795999702646202,W/m/K,776.6104,"experimental, Wiedemann-Franz: kappa_total - L*T/rho (Kim2015 L(S=99uV/K))",0,experimental,1.0,wf_subtracted,5.98,216.0,F-43m,half Heusler (C1_b / MgAgAs),,,,C,conventional,Starrydata (experimental),10.1016/j.materresbull.2015.06.022,https://doi.org/10.1016/j.materresbull.2015.06.022,Starrydata all_curves.csv (release 'latest'),repository mining,https://github.com/KU-Yifan/PGEC-descriptor-TE-design/blob/main/results/lorenz_number/final_processed_with_kappaL.csv,"Materials Project mp-31460 (NbCoSb, F-43m, a_prim=4.2319 -> a_conv=5.984)","KU-Yifan/PGEC-descriptor-TE-design final_processed_with_kappaL.csv | sample_id=12659 | reported composition=""NbCoSb""",True,stoichiometric,NbCoSb
NbCoSb,3.29744449330672,W/m/K,776.9197,"experimental, Wiedemann-Franz: kappa_total - L*T/rho (Kim2015 L(S=108uV/K))",0,experimental,1.0,wf_subtracted,5.98,216.0,F-43m,half Heusler (C1_b / MgAgAs),,,,C,conventional,Starrydata (experimental),10.1016/j.materresbull.2015.06.022,https://doi.org/10.1016/j.materresbull.2015.06.022,Starrydata all_curves.csv (release 'latest'),repository mining,https://github.com/KU-Yifan/PGEC-descriptor-TE-design/blob/main/results/lorenz_number/final_processed_with_kappaL.csv,"Materials Project mp-31460 (NbCoSb, F-43m, a_prim=4.2319 -> a_conv=5.984)","KU-Yifan/PGEC-descriptor-TE-design final_processed_with_kappaL.csv | sample_id=12659 | reported composition=""NbCoSb""",True,stoichiometric,NbCoSb
NbCoSb,3.1101953330620926,W/m/K,777.3654,"experimental, Wiedemann-Franz: kappa_total - L*T/rho (Kim2015 L(S=123uV/K))",0,experimental,1.0,wf_subtracted,5.98,216.0,F-43m,half Heusler (C1_b / MgAgAs),,,,C,conventional,Starrydata (experimental),10.1016/j.materresbull.2015.06.022,https://doi.org/10.1016/j.materresbull.2015.06.022,Starrydata all_curves.csv (release 'latest'),repository mining,https://github.com/KU-Yifan/PGEC-descriptor-TE-design/blob/main/results/lorenz_number/final_processed_with_kappaL.csv,"Materials Project mp-31460 (NbCoSb, F-43m, a_prim=4.2319 -> a_conv=5.984)","KU-Yifan/PGEC-descriptor-TE-design final_processed_with_kappaL.csv | sample_id=12659 | reported composition=""NbCoSb""",True,stoichiometric,NbCoSb
NbCoSb,3.016843010166465,W/m/K,869.4999,"experimental, Wiedemann-Franz: kappa_total - L*T/rho (Kim2015 L(S=118uV/K))",0,experimental,1.0,wf_subtracted,5.98,216.0,F-43m,half Heusler (C1_b / MgAgAs),,,,C,conventional,Starrydata (experimental),10.1016/j.materresbull.2015.06.022,https://doi.org/10.1016/j.materresbull.2015.06.022,Starrydata all_curves.csv (release 'latest'),repository mining,https://github.com/KU-Yifan/PGEC-descriptor-TE-design/blob/main/results/lorenz_number/final_processed_with_kappaL.csv,"Materials Project mp-31460 (NbCoSb, F-43m, a_prim=4.2319 -> a_conv=5.984)","KU-Yifan/PGEC-descriptor-TE-design final_processed_with_kappaL.csv | sample_id=12659 | reported composition=""NbCoSb""",True,stoichiometric,NbCoSb
NbCoSb,3.162784096014005,W/m/K,871.4328,"experimental, Wiedemann-Franz: kappa_total - L*T/rho (Kim2015 L(S=132uV/K))",0,experimental,1.0,wf_subtracted,5.98,216.0,F-43m,half Heusler (C1_b / MgAgAs),,,,C,conventional,Starrydata (experimental),10.1016/j.materresbull.2015.06.022,https://doi.org/10.1016/j.materresbull.2015.06.022,Starrydata all_curves.csv (release 'latest'),repository mining,https://github.com/KU-Yifan/PGEC-descriptor-TE-design/blob/main/results/lorenz_number/final_processed_with_kappaL.csv,"Materials Project mp-31460 (NbCoSb, F-43m, a_prim=4.2319 -> a_conv=5.984)","KU-Yifan/PGEC-descriptor-TE-design final_processed_with_kappaL.csv | sample_id=12659 | reported composition=""NbCoSb""",True,stoichiometric,NbCoSb
NbCoSb,2.50099,W/m/K,871.8134,"experimental, lattice thermal conductivity as published",0,experimental,1.0,reported_lattice,5.98,216.0,F-43m,half Heusler (C1_b / MgAgAs),,,,C,conventional,Starrydata (experimental),10.3390/ma11050773,https://doi.org/10.3390/ma11050773,Starrydata all_curves.csv (release 'latest'),repository mining,https://github.com/KU-Yifan/PGEC-descriptor-TE-design/blob/main/results/lorenz_number/final_processed_with_kappaL.csv,"Materials Project mp-31460 (NbCoSb, F-43m, a_prim=4.2319 -> a_conv=5.984)","KU-Yifan/PGEC-descriptor-TE-design final_processed_with_kappaL.csv | sample_id=12659 | reported composition=""NbCoSb""",True,stoichiometric,NbCoSb
NbCoSb,2.8556604387566664,W/m/K,871.9331,"experimental, Wiedemann-Franz: kappa_total - L*T/rho (Kim2015 L(S=138uV/K))",0,experimental,1.0,wf_subtracted,5.98,216.0,F-43m,half Heusler (C1_b / MgAgAs),,,,C,conventional,Starrydata (experimental),10.1016/j.materresbull.2015.06.022,https://doi.org/10.1016/j.materresbull.2015.06.022,Starrydata all_curves.csv (release 'latest'),repository mining,https://github.com/KU-Yifan/PGEC-descriptor-TE-design/blob/main/results/lorenz_number/final_processed_with_kappaL.csv,"Materials Project mp-31460 (NbCoSb, F-43m, a_prim=4.2319 -> a_conv=5.984)","KU-Yifan/PGEC-descriptor-TE-design final_processed_with_kappaL.csv | sample_id=12659 | reported composition=""NbCoSb""",True,stoichiometric,NbCoSb
NbCoSb,2.799443127958641,W/m/K,872.0,"experimental, Wiedemann-Franz: kappa_total - L*T/rho (Kim2015 L(S=111uV/K))",0,experimental,1.0,wf_subtracted,5.98,216.0,F-43m,half Heusler (C1_b / MgAgAs),,,,C,conventional,Starrydata (experimental),10.1002/adfm.201705845,https://doi.org/10.1002/adfm.201705845,Starrydata all_curves.csv (release 'latest'),repository mining,https://github.com/KU-Yifan/PGEC-descriptor-TE-design/blob/main/results/lorenz_number/final_processed_with_kappaL.csv,"Materials Project mp-31460 (NbCoSb, F-43m, a_prim=4.2319 -> a_conv=5.984)","KU-Yifan/PGEC-descriptor-TE-design final_processed_with_kappaL.csv | sample_id=12659 | reported composition=""NbCoSb""",True,stoichiometric,NbCoSb
NbCoSb,2.472307195708996,W/m/K,872.3816,"experimental, Wiedemann-Franz: kappa_total - L*T/rho (Kim2015 L(S=119uV/K))",0,experimental,1.0,wf_subtracted,5.98,216.0,F-43m,half Heusler (C1_b / MgAgAs),,,,C,conventional,Starrydata (experimental),10.3390/ma11050773,https://doi.org/10.3390/ma11050773,Starrydata all_curves.csv (release 'latest'),repository mining,https://github.com/KU-Yifan/PGEC-descriptor-TE-design/blob/main/results/lorenz_number/final_processed_with_kappaL.csv,"Materials Project mp-31460 (NbCoSb, F-43m, a_prim=4.2319 -> a_conv=5.984)","KU-Yifan/PGEC-descriptor-TE-design final_processed_with_kappaL.csv | sample_id=12659 | reported composition=""NbCoSb""",True,stoichiometric,NbCoSb
NbCoSb,2.915918142280617,W/m/K,872.52,"experimental, Wiedemann-Franz: kappa_total - L*T/rho (Kim2015 L(S=119uV/K))",0,experimental,1.0,wf_subtracted,5.98,216.0,F-43m,half Heusler (C1_b / MgAgAs),,,,C,conventional,Starrydata (experimental),10.1039/c7cp04801g,https://doi.org/10.1039/c7cp04801g,Starrydata all_curves.csv (release 'latest'),repository mining,https://github.com/KU-Yifan/PGEC-descriptor-TE-design/blob/main/results/lorenz_number/final_processed_with_kappaL.csv,"Materials Project mp-31460 (NbCoSb, F-43m, a_prim=4.2319 -> a_conv=5.984)","KU-Yifan/PGEC-descriptor-TE-design final_processed_with_kappaL.csv | sample_id=12659 | reported composition=""NbCoSb""",True,stoichiometric,NbCoSb
NbCoSb,2.4719,W/m/K,873.0,experimental (Wiedemann-Franz subtracted),0,experimental,1.0,,5.98,216.0,F-43m,half Heusler (C1_b / MgAgAs),,,,C,conventional,repository mining,10.6084/m9.figshare.29438735,https://github.com/KU-Yifan/PGEC-descriptor-TE-design/blob/main/results/lorenz_number/final_processed_with_kappaL.csv,,repository mining,https://github.com/KU-Yifan/PGEC-descriptor-TE-design/blob/main/results/lorenz_number/final_processed_with_kappaL.csv,"Materials Project mp-31460 (NbCoSb, F-43m, a_prim=4.2319 -> a_conv=5.984)","KU-Yifan/PGEC-descriptor-TE-design final_processed_with_kappaL.csv | sample_id=12659 | reported composition=""NbCoSb""",True,stoichiometric,NbCoSb
NbCoSb,3.360009208477882,W/m/K,874.3344,"experimental, Wiedemann-Franz: kappa_total - L*T/rho (Kim2015 L(S=116uV/K))",0,experimental,1.0,wf_subtracted,5.98,216.0,F-43m,half Heusler (C1_b / MgAgAs),,,,C,conventional,Starrydata (experimental),10.1016/j.materresbull.2015.06.022,https://doi.org/10.1016/j.materresbull.2015.06.022,Starrydata all_curves.csv (release 'latest'),repository mining,https://github.com/KU-Yifan/PGEC-descriptor-TE-design/blob/main/results/lorenz_number/final_processed_with_kappaL.csv,"Materials Project mp-31460 (NbCoSb, F-43m, a_prim=4.2319 -> a_conv=5.984)","KU-Yifan/PGEC-descriptor-TE-design final_processed_with_kappaL.csv | sample_id=12659 | reported composition=""NbCoSb""",True,stoichiometric,NbCoSb
NbCoSb,3.923864854508889,W/m/K,875.6033,"experimental, Wiedemann-Franz: kappa_total - L*T/rho (Kim2015 L(S=105uV/K))",0,experimental,1.0,wf_subtracted,5.98,216.0,F-43m,half Heusler (C1_b / MgAgAs),,,,C,conventional,Starrydata (experimental),10.1016/j.materresbull.2015.06.022,https://doi.org/10.1016/j.materresbull.2015.06.022,Starrydata all_curves.csv (release 'latest'),repository mining,https://github.com/KU-Yifan/PGEC-descriptor-TE-design/blob/main/results/lorenz_number/final_processed_with_kappaL.csv,"Materials Project mp-31460 (NbCoSb, F-43m, a_prim=4.2319 -> a_conv=5.984)","KU-Yifan/PGEC-descriptor-TE-design final_processed_with_kappaL.csv | sample_id=12659 | reported composition=""NbCoSb""",True,stoichiometric,NbCoSb
NbCoSb,2.314088,W/m/K,970.7444,"experimental, lattice thermal conductivity as published",0,experimental,1.0,reported_lattice,5.98,216.0,F-43m,half Heusler (C1_b / MgAgAs),,,,C,conventional,Starrydata (experimental),10.3390/ma11050773,https://doi.org/10.3390/ma11050773,Starrydata all_curves.csv (release 'latest'),repository mining,https://github.com/KU-Yifan/PGEC-descriptor-TE-design/blob/main/results/lorenz_number/final_processed_with_kappaL.csv,"Materials Project mp-31460 (NbCoSb, F-43m, a_prim=4.2319 -> a_conv=5.984)","KU-Yifan/PGEC-descriptor-TE-design final_processed_with_kappaL.csv | sample_id=12659 | reported composition=""NbCoSb""",True,stoichiometric,NbCoSb
NbCoSb,2.2871801665709466,W/m/K,971.277,"experimental, Wiedemann-Franz: kappa_total - L*T/rho (Kim2015 L(S=127uV/K))",0,experimental,1.0,wf_subtracted,5.98,216.0,F-43m,half Heusler (C1_b / MgAgAs),,,,C,conventional,Starrydata (experimental),10.3390/ma11050773,https://doi.org/10.3390/ma11050773,Starrydata all_curves.csv (release 'latest'),repository mining,https://github.com/KU-Yifan/PGEC-descriptor-TE-design/blob/main/results/lorenz_number/final_processed_with_kappaL.csv,"Materials Project mp-31460 (NbCoSb, F-43m, a_prim=4.2319 -> a_conv=5.984)","KU-Yifan/PGEC-descriptor-TE-design final_processed_with_kappaL.csv | sample_id=12659 | reported composition=""NbCoSb""",True,stoichiometric,NbCoSb
NbCoSb,2.656918597862804,W/m/K,971.9,"experimental, Wiedemann-Franz: kappa_total - L*T/rho (Kim2015 L(S=118uV/K))",0,experimental,1.0,wf_subtracted,5.98,216.0,F-43m,half Heusler (C1_b / MgAgAs),,,,C,conventional,Starrydata (experimental),10.1002/adfm.201705845,https://doi.org/10.1002/adfm.201705845,Starrydata all_curves.csv (release 'latest'),repository mining,https://github.com/KU-Yifan/PGEC-descriptor-TE-design/blob/main/results/lorenz_number/final_processed_with_kappaL.csv,"Materials Project mp-31460 (NbCoSb, F-43m, a_prim=4.2319 -> a_conv=5.984)","KU-Yifan/PGEC-descriptor-TE-design final_processed_with_kappaL.csv | sample_id=12659 | reported composition=""NbCoSb""",True,stoichiometric,NbCoSb
NbCoSb,2.968759687488772,W/m/K,971.9038,"experimental, Wiedemann-Franz: kappa_total - L*T/rho (Kim2015 L(S=126uV/K))",0,experimental,1.0,wf_subtracted,5.98,216.0,F-43m,half Heusler (C1_b / MgAgAs),,,,C,conventional,Starrydata (experimental),10.1016/j.materresbull.2015.06.022,https://doi.org/10.1016/j.materresbull.2015.06.022,Starrydata all_curves.csv (release 'latest'),repository mining,https://github.com/KU-Yifan/PGEC-descriptor-TE-design/blob/main/results/lorenz_number/final_processed_with_kappaL.csv,"Materials Project mp-31460 (NbCoSb, F-43m, a_prim=4.2319 -> a_conv=5.984)","KU-Yifan/PGEC-descriptor-TE-design final_processed_with_kappaL.csv | sample_id=12659 | reported composition=""NbCoSb""",True,stoichiometric,NbCoSb
NbCoSb,2.79106071143413,W/m/K,972.16,"experimental, Wiedemann-Franz: kappa_total - L*T/rho (Kim2015 L(S=127uV/K))",0,experimental,1.0,wf_subtracted,5.98,216.0,F-43m,half Heusler (C1_b / MgAgAs),,,,C,conventional,Starrydata (experimental),10.1039/c7cp04801g,https://doi.org/10.1039/c7cp04801g,Starrydata all_curves.csv (release 'latest'),repository mining,https://github.com/KU-Yifan/PGEC-descriptor-TE-design/blob/main/results/lorenz_number/final_processed_with_kappaL.csv,"Materials Project mp-31460 (NbCoSb, F-43m, a_prim=4.2319 -> a_conv=5.984)","KU-Yifan/PGEC-descriptor-TE-design final_processed_with_kappaL.csv | sample_id=12659 | reported composition=""NbCoSb""",True,stoichiometric,NbCoSb
NbCoSb,2.71738473295864,W/m/K,974.3279,"experimental, Wiedemann-Franz: kappa_total - L*T/rho (Kim2015 L(S=145uV/K))",0,experimental,1.0,wf_subtracted,5.98,216.0,F-43m,half Heusler (C1_b / MgAgAs),,,,C,conventional,Starrydata (experimental),10.1016/j.materresbull.2015.06.022,https://doi.org/10.1016/j.materresbull.2015.06.022,Starrydata all_curves.csv (release 'latest'),repository mining,https://github.com/KU-Yifan/PGEC-descriptor-TE-design/blob/main/results/lorenz_number/final_processed_with_kappaL.csv,"Materials Project mp-31460 (NbCoSb, F-43m, a_prim=4.2319 -> a_conv=5.984)","KU-Yifan/PGEC-descriptor-TE-design final_processed_with_kappaL.csv | sample_id=12659 | reported composition=""NbCoSb""",True,stoichiometric,NbCoSb
NbCoSb,4.012261247158694,W/m/K,974.6145,"experimental, Wiedemann-Franz: kappa_total - L*T/rho (Kim2015 L(S=113uV/K))",0,experimental,1.0,wf_subtracted,5.98,216.0,F-43m,half Heusler (C1_b / MgAgAs),,,,C,conventional,Starrydata (experimental),10.1016/j.materresbull.2015.06.022,https://doi.org/10.1016/j.materresbull.2015.06.022,Starrydata all_curves.csv (release 'latest'),repository mining,https://github.com/KU-Yifan/PGEC-descriptor-TE-design/blob/main/results/lorenz_number/final_processed_with_kappaL.csv,"Materials Project mp-31460 (NbCoSb, F-43m, a_prim=4.2319 -> a_conv=5.984)","KU-Yifan/PGEC-descriptor-TE-design final_processed_with_kappaL.csv | sample_id=12659 | reported composition=""NbCoSb""",True,stoichiometric,NbCoSb
NbCoSb,3.1486633849350065,W/m/K,975.1148,"experimental, Wiedemann-Franz: kappa_total - L*T/rho (Kim2015 L(S=125uV/K))",0,experimental,1.0,wf_subtracted,5.98,216.0,F-43m,half Heusler (C1_b / MgAgAs),,,,C,conventional,Starrydata (experimental),10.1016/j.materresbull.2015.06.022,https://doi.org/10.1016/j.materresbull.2015.06.022,Starrydata all_curves.csv (release 'latest'),repository mining,https://github.com/KU-Yifan/PGEC-descriptor-TE-design/blob/main/results/lorenz_number/final_processed_with_kappaL.csv,"Materials Project mp-31460 (NbCoSb, F-43m, a_prim=4.2319 -> a_conv=5.984)","KU-Yifan/PGEC-descriptor-TE-design final_processed_with_kappaL.csv | sample_id=12659 | reported composition=""NbCoSb""",True,stoichiometric,NbCoSb
NbCoSb,3.104173642129677,W/m/K,975.4422,"experimental, Wiedemann-Franz: kappa_total - L*T/rho (Kim2015 L(S=139uV/K))",0,experimental,1.0,wf_subtracted,5.98,216.0,F-43m,half Heusler (C1_b / MgAgAs),,,,C,conventional,Starrydata (experimental),10.1016/j.materresbull.2015.06.022,https://doi.org/10.1016/j.materresbull.2015.06.022,Starrydata all_curves.csv (release 'latest'),repository mining,https://github.com/KU-Yifan/PGEC-descriptor-TE-design/blob/main/results/lorenz_number/final_processed_with_kappaL.csv,"Materials Project mp-31460 (NbCoSb, F-43m, a_prim=4.2319 -> a_conv=5.984)","KU-Yifan/PGEC-descriptor-TE-design final_processed_with_kappaL.csv | sample_id=12659 | reported composition=""NbCoSb""",True,stoichiometric,NbCoSb
NbCoSb,2.519652774713016,W/m/K,1072.0,"experimental, Wiedemann-Franz: kappa_total - L*T/rho (Kim2015 L(S=126uV/K))",0,experimental,1.0,wf_subtracted,5.98,216.0,F-43m,half Heusler (C1_b / MgAgAs),,,,C,conventional,Starrydata (experimental),10.1002/adfm.201705845,https://doi.org/10.1002/adfm.201705845,Starrydata all_curves.csv (release 'latest'),repository mining,https://github.com/KU-Yifan/PGEC-descriptor-TE-design/blob/main/results/lorenz_number/final_processed_with_kappaL.csv,"Materials Project mp-31460 (NbCoSb, F-43m, a_prim=4.2319 -> a_conv=5.984)","KU-Yifan/PGEC-descriptor-TE-design final_processed_with_kappaL.csv | sample_id=12659 | reported composition=""NbCoSb""",True,stoichiometric,NbCoSb
NbCoSb,2.455745572337624,W/m/K,1122.0,"experimental, Wiedemann-Franz: kappa_total - L*T/rho (Kim2015 L(S=128uV/K))",0,experimental,1.0,wf_subtracted,5.98,216.0,F-43m,half Heusler (C1_b / MgAgAs),,,,C,conventional,Starrydata (experimental),10.1002/adfm.201705845,https://doi.org/10.1002/adfm.201705845,Starrydata all_curves.csv (release 'latest'),repository mining,https://github.com/KU-Yifan/PGEC-descriptor-TE-design/blob/main/results/lorenz_number/final_processed_with_kappaL.csv,"Materials Project mp-31460 (NbCoSb, F-43m, a_prim=4.2319 -> a_conv=5.984)","KU-Yifan/PGEC-descriptor-TE-design final_processed_with_kappaL.csv | sample_id=12659 | reported composition=""NbCoSb""",True,stoichiometric,NbCoSb
NbCoSn,9.26862737741026,W/m/K,288.7467,"experimental, Wiedemann-Franz: kappa_total - L*T/rho (Kim2015 L(S=107uV/K))",0,experimental,1.0,wf_subtracted,5.97,216.0,F-43m,C1b,Nb/Sn/Co,"[""Nb"", ""Sn"", ""Co""]","[[0, 0, 0], [0.5, 0.5, 0.5], [0.25, 0.25, 0.25]]",A,conventional,Starrydata (experimental),10.1063/1.4961215,https://doi.org/10.1063/1.4961215,Starrydata all_curves.csv (release 'latest'),Sci.Rep. 11:13809 (2021) Table S1,https://www.nature.com/articles/s41598-021-92030-4#MOESM1,"Table S1 (DFT-optimized lattice parameter + lowest-energy site assignment), same table as kappa",mp-1094088,True,stoichiometric,NbCoSn
NbCoSn,6.38844113425635,W/m/K,290.176,"experimental, Wiedemann-Franz: kappa_total - L*T/rho (Kim2015 L(S=124uV/K))",0,experimental,1.0,wf_subtracted,5.97,216.0,F-43m,C1b,Nb/Sn/Co,"[""Nb"", ""Sn"", ""Co""]","[[0, 0, 0], [0.5, 0.5, 0.5], [0.25, 0.25, 0.25]]",A,conventional,Starrydata (experimental),10.1063/1.2828713,https://doi.org/10.1063/1.2828713,Starrydata all_curves.csv (release 'latest'),Sci.Rep. 11:13809 (2021) Table S1,https://www.nature.com/articles/s41598-021-92030-4#MOESM1,"Table S1 (DFT-optimized lattice parameter + lowest-energy site assignment), same table as kappa",mp-1094088,True,stoichiometric,NbCoSn
NbCoSn,6.466269784270929,W/m/K,292.226,"experimental, Wiedemann-Franz: kappa_total - L*T/rho (Kim2015 L(S=125uV/K))",0,experimental,1.0,wf_subtracted,5.97,216.0,F-43m,C1b,Nb/Sn/Co,"[""Nb"", ""Sn"", ""Co""]","[[0, 0, 0], [0.5, 0.5, 0.5], [0.25, 0.25, 0.25]]",A,conventional,Starrydata (experimental),10.2320/jinstmet.jaw201507,https://doi.org/10.2320/jinstmet.jaw201507,Starrydata all_curves.csv (release 'latest'),Sci.Rep. 11:13809 (2021) Table S1,https://www.nature.com/articles/s41598-021-92030-4#MOESM1,"Table S1 (DFT-optimized lattice parameter + lowest-energy site assignment), same table as kappa",mp-1094088,True,stoichiometric,NbCoSn
NbCoSn,5.98051605374845,W/m/K,292.7926,"experimental, Wiedemann-Franz: kappa_total - L*T/rho (Kim2015 L(S=141uV/K))",0,experimental,1.0,wf_subtracted,5.97,216.0,F-43m,C1b,Nb/Sn/Co,"[""Nb"", ""Sn"", ""Co""]","[[0, 0, 0], [0.5, 0.5, 0.5], [0.25, 0.25, 0.25]]",A,conventional,Starrydata (experimental),10.1039/d0ta04644b,https://doi.org/10.1039/d0ta04644b,Starrydata all_curves.csv (release 'latest'),Sci.Rep. 11:13809 (2021) Table S1,https://www.nature.com/articles/s41598-021-92030-4#MOESM1,"Table S1 (DFT-optimized lattice parameter + lowest-energy site assignment), same table as kappa",mp-1094088,True,stoichiometric,NbCoSn
NbCoSn,8.620508439921089,W/m/K,297.0324,"experimental, Wiedemann-Franz: kappa_total - L*T/rho (Kim2015 L(S=132uV/K))",0,experimental,1.0,wf_subtracted,5.97,216.0,F-43m,C1b,Nb/Sn/Co,"[""Nb"", ""Sn"", ""Co""]","[[0, 0, 0], [0.5, 0.5, 0.5], [0.25, 0.25, 0.25]]",A,conventional,Starrydata (experimental),10.3390/ma18133189,https://doi.org/10.3390/ma18133189,Starrydata all_curves.csv (release 'latest'),Sci.Rep. 11:13809 (2021) Table S1,https://www.nature.com/articles/s41598-021-92030-4#MOESM1,"Table S1 (DFT-optimized lattice parameter + lowest-energy site assignment), same table as kappa",mp-1094088,True,stoichiometric,NbCoSn
NbCoSn,7.469308590827751,W/m/K,298.8264,"experimental, Wiedemann-Franz: kappa_total - L*T/rho (Kim2015 L(S=70uV/K))",0,experimental,1.0,wf_subtracted,5.97,216.0,F-43m,C1b,Nb/Sn/Co,"[""Nb"", ""Sn"", ""Co""]","[[0, 0, 0], [0.5, 0.5, 0.5], [0.25, 0.25, 0.25]]",A,conventional,Starrydata (experimental),10.1109/ict.2006.331296,https://doi.org/10.1109/ict.2006.331296,Starrydata all_curves.csv (release 'latest'),Sci.Rep. 11:13809 (2021) Table S1,https://www.nature.com/articles/s41598-021-92030-4#MOESM1,"Table S1 (DFT-optimized lattice parameter + lowest-energy site assignment), same table as kappa",mp-1094088,True,stoichiometric,NbCoSn
NbCoSn,10.8,W/m/K,300.0,experiment,0,experimental,1.0,,5.97,216.0,F-43m,C1b,Nb/Sn/Co,"[""Nb"", ""Sn"", ""Co""]","[[0, 0, 0], [0.5, 0.5, 0.5], [0.25, 0.25, 0.25]]",A,conventional,paper mining,10.1080/14686996.2020.1726715,https://doi.org/10.1080/14686996.2020.1726715,"Table 2, unsubstituted NbCoSn row; Fig. 8(b) text",Sci.Rep. 11:13809 (2021) Table S1,https://www.nature.com/articles/s41598-021-92030-4#MOESM1,"Table S1 (DFT-optimized lattice parameter + lowest-energy site assignment), same table as kappa",mp-1094088,True,stoichiometric,NbCoSn
NbCoSn,13.25,W/m/K,300.0,experimental,0,experimental,1.0,,5.97,216.0,F-43m,C1b,Nb/Sn/Co,"[""Nb"", ""Sn"", ""Co""]","[[0, 0, 0], [0.5, 0.5, 0.5], [0.25, 0.25, 0.25]]",A,conventional,"paper mining (PDF, batch 2)",arxiv:2604.00775v1,,page 1,Sci.Rep. 11:13809 (2021) Table S1,https://www.nature.com/articles/s41598-021-92030-4#MOESM1,"Table S1 (DFT-optimized lattice parameter + lowest-energy site assignment), same table as kappa",mp-1094088,True,stoichiometric,NbCoSn
NbCoSn,7.689830055956133,W/m/K,300.99,"experimental, Wiedemann-Franz: kappa_total - L*T/rho (Kim2015 L(S=17uV/K))",0,experimental,1.0,wf_subtracted,5.97,216.0,F-43m,C1b,Nb/Sn/Co,"[""Nb"", ""Sn"", ""Co""]","[[0, 0, 0], [0.5, 0.5, 0.5], [0.25, 0.25, 0.25]]",A,conventional,Starrydata (experimental),10.1021/acsami.9b13603,https://doi.org/10.1021/acsami.9b13603,Starrydata all_curves.csv (release 'latest'),Sci.Rep. 11:13809 (2021) Table S1,https://www.nature.com/articles/s41598-021-92030-4#MOESM1,"Table S1 (DFT-optimized lattice parameter + lowest-energy site assignment), same table as kappa",mp-1094088,True,stoichiometric,NbCoSn
NbCoSn,7.935812627754891,W/m/K,301.5102,"experimental, Wiedemann-Franz: kappa_total - L*T/rho (Kim2015 L(S=71uV/K))",0,experimental,1.0,wf_subtracted,5.97,216.0,F-43m,C1b,Nb/Sn/Co,"[""Nb"", ""Sn"", ""Co""]","[[0, 0, 0], [0.5, 0.5, 0.5], [0.25, 0.25, 0.25]]",A,conventional,Starrydata (experimental),10.1063/1.4952994,https://doi.org/10.1063/1.4952994,Starrydata all_curves.csv (release 'latest'),Sci.Rep. 11:13809 (2021) Table S1,https://www.nature.com/articles/s41598-021-92030-4#MOESM1,"Table S1 (DFT-optimized lattice parameter + lowest-energy site assignment), same table as kappa",mp-1094088,True,stoichiometric,NbCoSn
NbCoSn,5.901988,W/m/K,317.0228,"experimental, lattice thermal conductivity as published",0,experimental,1.0,reported_lattice,5.97,216.0,F-43m,C1b,Nb/Sn/Co,"[""Nb"", ""Sn"", ""Co""]","[[0, 0, 0], [0.5, 0.5, 0.5], [0.25, 0.25, 0.25]]",A,conventional,Starrydata (experimental),10.1039/d0ta04644b,https://doi.org/10.1039/d0ta04644b,Starrydata all_curves.csv (release 'latest'),Sci.Rep. 11:13809 (2021) Table S1,https://www.nature.com/articles/s41598-021-92030-4#MOESM1,"Table S1 (DFT-optimized lattice parameter + lowest-energy site assignment), same table as kappa",mp-1094088,True,stoichiometric,NbCoSn
NbCoSn,5.901954188886261,W/m/K,320.1614,"experimental, Wiedemann-Franz: kappa_total - L*T/rho (Kim2015 L(S=143uV/K))",0,experimental,1.0,wf_subtracted,5.97,216.0,F-43m,C1b,Nb/Sn/Co,"[""Nb"", ""Sn"", ""Co""]","[[0, 0, 0], [0.5, 0.5, 0.5], [0.25, 0.25, 0.25]]",A,conventional,Starrydata (experimental),10.1039/d0ta04644b,https://doi.org/10.1039/d0ta04644b,Starrydata all_curves.csv (release 'latest'),Sci.Rep. 11:13809 (2021) Table S1,https://www.nature.com/articles/s41598-021-92030-4#MOESM1,"Table S1 (DFT-optimized lattice parameter + lowest-energy site assignment), same table as kappa",mp-1094088,True,stoichiometric,NbCoSn
NbCoSn,8.953565967201245,W/m/K,322.2238,"experimental, Wiedemann-Franz: kappa_total - L*T/rho (Kim2015 L(S=109uV/K))",0,experimental,1.0,wf_subtracted,5.97,216.0,F-43m,C1b,Nb/Sn/Co,"[""Nb"", ""Sn"", ""Co""]","[[0, 0, 0], [0.5, 0.5, 0.5], [0.25, 0.25, 0.25]]",A,conventional,Starrydata (experimental),10.1063/1.4961215,https://doi.org/10.1063/1.4961215,Starrydata all_curves.csv (release 'latest'),Sci.Rep. 11:13809 (2021) Table S1,https://www.nature.com/articles/s41598-021-92030-4#MOESM1,"Table S1 (DFT-optimized lattice parameter + lowest-energy site assignment), same table as kappa",mp-1094088,True,stoichiometric,NbCoSn
NbCoSn,7.860665473592126,W/m/K,322.3389,"experimental, Wiedemann-Franz: kappa_total - L*T/rho (Kim2015 L(S=135uV/K))",0,experimental,1.0,wf_subtracted,5.97,216.0,F-43m,C1b,Nb/Sn/Co,"[""Nb"", ""Sn"", ""Co""]","[[0, 0, 0], [0.5, 0.5, 0.5], [0.25, 0.25, 0.25]]",A,conventional,Starrydata (experimental),10.3390/ma18133189,https://doi.org/10.3390/ma18133189,Starrydata all_curves.csv (release 'latest'),Sci.Rep. 11:13809 (2021) Table S1,https://www.nature.com/articles/s41598-021-92030-4#MOESM1,"Table S1 (DFT-optimized lattice parameter + lowest-energy site assignment), same table as kappa",mp-1094088,True,stoichiometric,NbCoSn
NbCoSn,10.86718,W/m/K,323.5294,"experimental, lattice thermal conductivity as published",0,experimental,1.0,reported_lattice,5.97,216.0,F-43m,C1b,Nb/Sn/Co,"[""Nb"", ""Sn"", ""Co""]","[[0, 0, 0], [0.5, 0.5, 0.5], [0.25, 0.25, 0.25]]",A,conventional,Starrydata (experimental),10.1080/14686996.2020.1726715,https://doi.org/10.1080/14686996.2020.1726715,Starrydata all_curves.csv (release 'latest'),Sci.Rep. 11:13809 (2021) Table S1,https://www.nature.com/articles/s41598-021-92030-4#MOESM1,"Table S1 (DFT-optimized lattice parameter + lowest-energy site assignment), same table as kappa",mp-1094088,True,stoichiometric,NbCoSn
NbCoSn,9.8542732600214,W/m/K,323.8,"experimental, Wiedemann-Franz: kappa_total - L*T/rho (Kim2015 L(S=203uV/K))",0,experimental,1.0,wf_subtracted,5.97,216.0,F-43m,C1b,Nb/Sn/Co,"[""Nb"", ""Sn"", ""Co""]","[[0, 0, 0], [0.5, 0.5, 0.5], [0.25, 0.25, 0.25]]",A,conventional,Starrydata (experimental),10.1039/c7cp07521a,https://doi.org/10.1039/c7cp07521a,Starrydata all_curves.csv (release 'latest'),Sci.Rep. 11:13809 (2021) Table S1,https://www.nature.com/articles/s41598-021-92030-4#MOESM1,"Table S1 (DFT-optimized lattice parameter + lowest-energy site assignment), same table as kappa",mp-1094088,True,stoichiometric,NbCoSn
NbCoSn,5.830789,W/m/K,331.3218,"experimental, lattice thermal conductivity as published",0,experimental,1.0,reported_lattice,5.97,216.0,F-43m,C1b,Nb/Sn/Co,"[""Nb"", ""Sn"", ""Co""]","[[0, 0, 0], [0.5, 0.5, 0.5], [0.25, 0.25, 0.25]]",A,conventional,Starrydata (experimental),10.1039/d0ta04644b,https://doi.org/10.1039/d0ta04644b,Starrydata all_curves.csv (release 'latest'),Sci.Rep. 11:13809 (2021) Table S1,https://www.nature.com/articles/s41598-021-92030-4#MOESM1,"Table S1 (DFT-optimized lattice parameter + lowest-energy site assignment), same table as kappa",mp-1094088,True,stoichiometric,NbCoSn
