Repository: Shivamrandive747/Thermalconductivity_prediction

# Calibrating first-principles lattice thermal conductivity to experiment

**A curated half-Heusler dataset and a validated transfer function.**

Published first-principles transport calculations of lattice thermal conductivity exceed what
laboratories measure for the same compound by a **median factor of 1.55**. That offset is regular
enough to be removed in closed form:

$$\kappa_L^{\mathrm{expt}}(T) \;=\; \kappa_L^{\mathrm{BTE}}(T)\;\min\!\left[c\left(\tfrac{T}{300}\right)^{p},\,1\right],
\qquad c = 0.51,\quad p = 0.80$$

Inside a domain of applicability declared before the validation set was scored, this places

File: data/Target_Materials/HEUSLER_KAPPA_TRAINING_SET.csv (part 15 of 192)
formula,kappa_L,kappa_units,temperature_K,method,method_tier,tier_name,weight,kappa_basis,struct_a_A,struct_spacegroup,struct_sg_symbol,struct_prototype,struct_site_ordering,struct_species,struct_frac_coords,struct_grade,lattice_convention,source,source_doi,source_url,source_location,struct_source,struct_source_url,struct_source_detail,struct_id,struct_same_paper_as_kappa,stoichiometry,parent_formula
NbCoSn,14.333369055416254,W/m/K,331.8409,"experimental, Wiedemann-Franz: kappa_total - L*T/rho (Kim2015 L(S=40uV/K))",0,experimental,1.0,wf_subtracted,5.97,216.0,F-43m,C1b,Nb/Sn/Co,"[""Nb"", ""Sn"", ""Co""]","[[0, 0, 0], [0.5, 0.5, 0.5], [0.25, 0.25, 0.25]]",A,conventional,Starrydata (experimental),10.1016/j.jallcom.2004.02.017,https://doi.org/10.1016/j.jallcom.2004.02.017,Starrydata all_curves.csv (release 'latest'),Sci.Rep. 11:13809 (2021) Table S1,https://www.nature.com/articles/s41598-021-92030-4#MOESM1,"Table S1 (DFT-optimized lattice parameter + lowest-energy site assignment), same table as kappa",mp-1094088,True,stoichiometric,NbCoSn
NbCoSn,10.62156,W/m/K,334.4538,"experimental, lattice thermal conductivity as published",0,experimental,1.0,reported_lattice,5.97,216.0,F-43m,C1b,Nb/Sn/Co,"[""Nb"", ""Sn"", ""Co""]","[[0, 0, 0], [0.5, 0.5, 0.5], [0.25, 0.25, 0.25]]",A,conventional,Starrydata (experimental),10.1080/14686996.2020.1726715,https://doi.org/10.1080/14686996.2020.1726715,Starrydata all_curves.csv (release 'latest'),Sci.Rep. 11:13809 (2021) Table S1,https://www.nature.com/articles/s41598-021-92030-4#MOESM1,"Table S1 (DFT-optimized lattice parameter + lowest-energy site assignment), same table as kappa",mp-1094088,True,stoichiometric,NbCoSn
NbCoSn,13.946332646786416,W/m/K,344.4843,"experimental, Wiedemann-Franz: kappa_total - L*T/rho (Kim2015 L(S=43uV/K))",0,experimental,1.0,wf_subtracted,5.97,216.0,F-43m,C1b,Nb/Sn/Co,"[""Nb"", ""Sn"", ""Co""]","[[0, 0, 0], [0.5, 0.5, 0.5], [0.25, 0.25, 0.25]]",A,conventional,Starrydata (experimental),10.1016/j.jallcom.2004.02.017,https://doi.org/10.1016/j.jallcom.2004.02.017,Starrydata all_curves.csv (release 'latest'),Sci.Rep. 11:13809 (2021) Table S1,https://www.nature.com/articles/s41598-021-92030-4#MOESM1,"Table S1 (DFT-optimized lattice parameter + lowest-energy site assignment), same table as kappa",mp-1094088,True,stoichiometric,NbCoSn
NbCoSn,10.43238,W/m/K,350.4202,"experimental, lattice thermal conductivity as published",0,experimental,1.0,reported_lattice,5.97,216.0,F-43m,C1b,Nb/Sn/Co,"[""Nb"", ""Sn"", ""Co""]","[[0, 0, 0], [0.5, 0.5, 0.5], [0.25, 0.25, 0.25]]",A,conventional,Starrydata (experimental),10.1080/14686996.2020.1726715,https://doi.org/10.1080/14686996.2020.1726715,Starrydata all_curves.csv (release 'latest'),Sci.Rep. 11:13809 (2021) Table S1,https://www.nature.com/articles/s41598-021-92030-4#MOESM1,"Table S1 (DFT-optimized lattice parameter + lowest-energy site assignment), same table as kappa",mp-1094088,True,stoichiometric,NbCoSn
NbCoSn,9.509578004086151,W/m/K,354.1,"experimental, Wiedemann-Franz: kappa_total - L*T/rho (Kim2015 L(S=221uV/K))",0,experimental,1.0,wf_subtracted,5.97,216.0,F-43m,C1b,Nb/Sn/Co,"[""Nb"", ""Sn"", ""Co""]","[[0, 0, 0], [0.5, 0.5, 0.5], [0.25, 0.25, 0.25]]",A,conventional,Starrydata (experimental),10.1039/c7cp07521a,https://doi.org/10.1039/c7cp07521a,Starrydata all_curves.csv (release 'latest'),Sci.Rep. 11:13809 (2021) Table S1,https://www.nature.com/articles/s41598-021-92030-4#MOESM1,"Table S1 (DFT-optimized lattice parameter + lowest-energy site assignment), same table as kappa",mp-1094088,True,stoichiometric,NbCoSn
NbCoSn,6.935437382948663,W/m/K,362.8228,"experimental, Wiedemann-Franz: kappa_total - L*T/rho (Kim2015 L(S=61uV/K))",0,experimental,1.0,wf_subtracted,5.97,216.0,F-43m,C1b,Nb/Sn/Co,"[""Nb"", ""Sn"", ""Co""]","[[0, 0, 0], [0.5, 0.5, 0.5], [0.25, 0.25, 0.25]]",A,conventional,Starrydata (experimental),10.1063/1.4961215,https://doi.org/10.1063/1.4961215,Starrydata all_curves.csv (release 'latest'),Sci.Rep. 11:13809 (2021) Table S1,https://www.nature.com/articles/s41598-021-92030-4#MOESM1,"Table S1 (DFT-optimized lattice parameter + lowest-energy site assignment), same table as kappa",mp-1094088,True,stoichiometric,NbCoSn
NbCoSn,5.66494391990902,W/m/K,365.3764,"experimental, Wiedemann-Franz: kappa_total - L*T/rho (Kim2015 L(S=168uV/K))",0,experimental,1.0,wf_subtracted,5.97,216.0,F-43m,C1b,Nb/Sn/Co,"[""Nb"", ""Sn"", ""Co""]","[[0, 0, 0], [0.5, 0.5, 0.5], [0.25, 0.25, 0.25]]",A,conventional,Starrydata (experimental),10.1039/d0ta04644b,https://doi.org/10.1039/d0ta04644b,Starrydata all_curves.csv (release 'latest'),Sci.Rep. 11:13809 (2021) Table S1,https://www.nature.com/articles/s41598-021-92030-4#MOESM1,"Table S1 (DFT-optimized lattice parameter + lowest-energy site assignment), same table as kappa",mp-1094088,True,stoichiometric,NbCoSn
NbCoSn,7.583333135888112,W/m/K,368.2816,"experimental, Wiedemann-Franz: kappa_total - L*T/rho (Kim2015 L(S=135uV/K))",0,experimental,1.0,wf_subtracted,5.97,216.0,F-43m,C1b,Nb/Sn/Co,"[""Nb"", ""Sn"", ""Co""]","[[0, 0, 0], [0.5, 0.5, 0.5], [0.25, 0.25, 0.25]]",A,conventional,Starrydata (experimental),10.1063/1.2828713,https://doi.org/10.1063/1.2828713,Starrydata all_curves.csv (release 'latest'),Sci.Rep. 11:13809 (2021) Table S1,https://www.nature.com/articles/s41598-021-92030-4#MOESM1,"Table S1 (DFT-optimized lattice parameter + lowest-energy site assignment), same table as kappa",mp-1094088,True,stoichiometric,NbCoSn
NbCoSn,13.559809748008,W/m/K,369.8934,"experimental, Wiedemann-Franz: kappa_total - L*T/rho (Kim2015 L(S=49uV/K))",0,experimental,1.0,wf_subtracted,5.97,216.0,F-43m,C1b,Nb/Sn/Co,"[""Nb"", ""Sn"", ""Co""]","[[0, 0, 0], [0.5, 0.5, 0.5], [0.25, 0.25, 0.25]]",A,conventional,Starrydata (experimental),10.1016/j.jallcom.2004.02.017,https://doi.org/10.1016/j.jallcom.2004.02.017,Starrydata all_curves.csv (release 'latest'),Sci.Rep. 11:13809 (2021) Table S1,https://www.nature.com/articles/s41598-021-92030-4#MOESM1,"Table S1 (DFT-optimized lattice parameter + lowest-energy site assignment), same table as kappa",mp-1094088,True,stoichiometric,NbCoSn
NbCoSn,7.553843311298436,W/m/K,371.5653,"experimental, Wiedemann-Franz: kappa_total - L*T/rho (Kim2015 L(S=132uV/K))",0,experimental,1.0,wf_subtracted,5.97,216.0,F-43m,C1b,Nb/Sn/Co,"[""Nb"", ""Sn"", ""Co""]","[[0, 0, 0], [0.5, 0.5, 0.5], [0.25, 0.25, 0.25]]",A,conventional,Starrydata (experimental),10.2320/jinstmet.jaw201507,https://doi.org/10.2320/jinstmet.jaw201507,Starrydata all_curves.csv (release 'latest'),Sci.Rep. 11:13809 (2021) Table S1,https://www.nature.com/articles/s41598-021-92030-4#MOESM1,"Table S1 (DFT-optimized lattice parameter + lowest-energy site assignment), same table as kappa",mp-1094088,True,stoichiometric,NbCoSn
NbCoSn,7.492383236834648,W/m/K,372.8646,"experimental, Wiedemann-Franz: kappa_total - L*T/rho (Kim2015 L(S=153uV/K))",0,experimental,1.0,wf_subtracted,5.97,216.0,F-43m,C1b,Nb/Sn/Co,"[""Nb"", ""Sn"", ""Co""]","[[0, 0, 0], [0.5, 0.5, 0.5], [0.25, 0.25, 0.25]]",A,conventional,Starrydata (experimental),10.3390/ma18133189,https://doi.org/10.3390/ma18133189,Starrydata all_curves.csv (release 'latest'),Sci.Rep. 11:13809 (2021) Table S1,https://www.nature.com/articles/s41598-021-92030-4#MOESM1,"Table S1 (DFT-optimized lattice parameter + lowest-energy site assignment), same table as kappa",mp-1094088,True,stoichiometric,NbCoSn
NbCoSn,5.675058,W/m/K,373.4465,"experimental, lattice thermal conductivity as published",0,experimental,1.0,reported_lattice,5.97,216.0,F-43m,C1b,Nb/Sn/Co,"[""Nb"", ""Sn"", ""Co""]","[[0, 0, 0], [0.5, 0.5, 0.5], [0.25, 0.25, 0.25]]",A,conventional,Starrydata (experimental),10.1039/d0ta04644b,https://doi.org/10.1039/d0ta04644b,Starrydata all_curves.csv (release 'latest'),Sci.Rep. 11:13809 (2021) Table S1,https://www.nature.com/articles/s41598-021-92030-4#MOESM1,"Table S1 (DFT-optimized lattice parameter + lowest-energy site assignment), same table as kappa",mp-1094088,True,stoichiometric,NbCoSn
NbCoSn,6.835970325730889,W/m/K,374.37,"experimental, Wiedemann-Franz: kappa_total - L*T/rho (Kim2015 L(S=46uV/K))",0,experimental,1.0,wf_subtracted,5.97,216.0,F-43m,C1b,Nb/Sn/Co,"[""Nb"", ""Sn"", ""Co""]","[[0, 0, 0], [0.5, 0.5, 0.5], [0.25, 0.25, 0.25]]",A,conventional,Starrydata (experimental),10.1021/acsami.9b13603,https://doi.org/10.1021/acsami.9b13603,Starrydata all_curves.csv (release 'latest'),Sci.Rep. 11:13809 (2021) Table S1,https://www.nature.com/articles/s41598-021-92030-4#MOESM1,"Table S1 (DFT-optimized lattice parameter + lowest-energy site assignment), same table as kappa",mp-1094088,True,stoichiometric,NbCoSn
NbCoSn,7.03142678830378,W/m/K,374.5304,"experimental, Wiedemann-Franz: kappa_total - L*T/rho (Kim2015 L(S=83uV/K))",0,experimental,1.0,wf_subtracted,5.97,216.0,F-43m,C1b,Nb/Sn/Co,"[""Nb"", ""Sn"", ""Co""]","[[0, 0, 0], [0.5, 0.5, 0.5], [0.25, 0.25, 0.25]]",A,conventional,Starrydata (experimental),10.1109/ict.2006.331296,https://doi.org/10.1109/ict.2006.331296,Starrydata all_curves.csv (release 'latest'),Sci.Rep. 11:13809 (2021) Table S1,https://www.nature.com/articles/s41598-021-92030-4#MOESM1,"Table S1 (DFT-optimized lattice parameter + lowest-energy site assignment), same table as kappa",mp-1094088,True,stoichiometric,NbCoSn
NbCoSn,10.07309,W/m/K,375.6303,"experimental, lattice thermal conductivity as published",0,experimental,1.0,reported_lattice,5.97,216.0,F-43m,C1b,Nb/Sn/Co,"[""Nb"", ""Sn"", ""Co""]","[[0, 0, 0], [0.5, 0.5, 0.5], [0.25, 0.25, 0.25]]",A,conventional,Starrydata (experimental),10.1080/14686996.2020.1726715,https://doi.org/10.1080/14686996.2020.1726715,Starrydata all_curves.csv (release 'latest'),Sci.Rep. 11:13809 (2021) Table S1,https://www.nature.com/articles/s41598-021-92030-4#MOESM1,"Table S1 (DFT-optimized lattice parameter + lowest-energy site assignment), same table as kappa",mp-1094088,True,stoichiometric,NbCoSn
NbCoSn,7.24052712674361,W/m/K,376.2917,"experimental, Wiedemann-Franz: kappa_total - L*T/rho (Kim2015 L(S=121uV/K))",0,experimental,1.0,wf_subtracted,5.97,216.0,F-43m,C1b,Nb/Sn/Co,"[""Nb"", ""Sn"", ""Co""]","[[0, 0, 0], [0.5, 0.5, 0.5], [0.25, 0.25, 0.25]]",A,conventional,Starrydata (experimental),10.1063/1.4952994,https://doi.org/10.1063/1.4952994,Starrydata all_curves.csv (release 'latest'),Sci.Rep. 11:13809 (2021) Table S1,https://www.nature.com/articles/s41598-021-92030-4#MOESM1,"Table S1 (DFT-optimized lattice parameter + lowest-energy site assignment), same table as kappa",mp-1094088,True,stoichiometric,NbCoSn
NbCoSn,8.41132975987735,W/m/K,380.8133,"experimental, Wiedemann-Franz: kappa_total - L*T/rho (Kim2015 L(S=124uV/K))",0,experimental,1.0,wf_subtracted,5.97,216.0,F-43m,C1b,Nb/Sn/Co,"[""Nb"", ""Sn"", ""Co""]","[[0, 0, 0], [0.5, 0.5, 0.5], [0.25, 0.25, 0.25]]",A,conventional,Starrydata (experimental),10.1063/1.4961215,https://doi.org/10.1063/1.4961215,Starrydata all_curves.csv (release 'latest'),Sci.Rep. 11:13809 (2021) Table S1,https://www.nature.com/articles/s41598-021-92030-4#MOESM1,"Table S1 (DFT-optimized lattice parameter + lowest-energy site assignment), same table as kappa",mp-1094088,True,stoichiometric,NbCoSn
NbCoSn,7.364773759365208,W/m/K,383.7369,"experimental, Wiedemann-Franz: kappa_total - L*T/rho (Kim2015 L(S=85uV/K))",0,experimental,1.0,wf_subtracted,5.97,216.0,F-43m,C1b,Nb/Sn/Co,"[""Nb"", ""Sn"", ""Co""]","[[0, 0, 0], [0.5, 0.5, 0.5], [0.25, 0.25, 0.25]]",A,conventional,Starrydata (experimental),10.1143/jjap.45.8740,https://doi.org/10.1143/jjap.45.8740,Starrydata all_curves.csv (release 'latest'),Sci.Rep. 11:13809 (2021) Table S1,https://www.nature.com/articles/s41598-021-92030-4#MOESM1,"Table S1 (DFT-optimized lattice parameter + lowest-energy site assignment), same table as kappa",mp-1094088,True,stoichiometric,NbCoSn
NbCoSn,8.752800264006602,W/m/K,384.1,"experimental, Wiedemann-Franz: kappa_total - L*T/rho (Kim2015 L(S=234uV/K))",0,experimental,1.0,wf_subtracted,5.97,216.0,F-43m,C1b,Nb/Sn/Co,"[""Nb"", ""Sn"", ""Co""]","[[0, 0, 0], [0.5, 0.5, 0.5], [0.25, 0.25, 0.25]]",A,conventional,Starrydata (experimental),10.1039/c7cp07521a,https://doi.org/10.1039/c7cp07521a,Starrydata all_curves.csv (release 'latest'),Sci.Rep. 11:13809 (2021) Table S1,https://www.nature.com/articles/s41598-021-92030-4#MOESM1,"Table S1 (DFT-optimized lattice parameter + lowest-energy site assignment), same table as kappa",mp-1094088,True,stoichiometric,NbCoSn
NbCoSn,13.138282834929084,W/m/K,392.0989,"experimental, Wiedemann-Franz: kappa_total - L*T/rho (Kim2015 L(S=54uV/K))",0,experimental,1.0,wf_subtracted,5.97,216.0,F-43m,C1b,Nb/Sn/Co,"[""Nb"", ""Sn"", ""Co""]","[[0, 0, 0], [0.5, 0.5, 0.5], [0.25, 0.25, 0.25]]",A,conventional,Starrydata (experimental),10.1016/j.jallcom.2004.02.017,https://doi.org/10.1016/j.jallcom.2004.02.017,Starrydata all_curves.csv (release 'latest'),Sci.Rep. 11:13809 (2021) Table S1,https://www.nature.com/articles/s41598-021-92030-4#MOESM1,"Table S1 (DFT-optimized lattice parameter + lowest-energy site assignment), same table as kappa",mp-1094088,True,stoichiometric,NbCoSn
NbCoSn,9.751652,W/m/K,397.479,"experimental, lattice thermal conductivity as published",0,experimental,1.0,reported_lattice,5.97,216.0,F-43m,C1b,Nb/Sn/Co,"[""Nb"", ""Sn"", ""Co""]","[[0, 0, 0], [0.5, 0.5, 0.5], [0.25, 0.25, 0.25]]",A,conventional,Starrydata (experimental),10.1080/14686996.2020.1726715,https://doi.org/10.1080/14686996.2020.1726715,Starrydata all_curves.csv (release 'latest'),Sci.Rep. 11:13809 (2021) Table S1,https://www.nature.com/articles/s41598-021-92030-4#MOESM1,"Table S1 (DFT-optimized lattice parameter + lowest-energy site assignment), same table as kappa",mp-1094088,True,stoichiometric,NbCoSn
NbCoSn,8.44978030134457,W/m/K,414.0,"experimental, Wiedemann-Franz: kappa_total - L*T/rho (Kim2015 L(S=246uV/K))",0,experimental,1.0,wf_subtracted,5.97,216.0,F-43m,C1b,Nb/Sn/Co,"[""Nb"", ""Sn"", ""Co""]","[[0, 0, 0], [0.5, 0.5, 0.5], [0.25, 0.25, 0.25]]",A,conventional,Starrydata (experimental),10.1039/c7cp07521a,https://doi.org/10.1039/c7cp07521a,Starrydata all_curves.csv (release 'latest'),Sci.Rep. 11:13809 (2021) Table S1,https://www.nature.com/articles/s41598-021-92030-4#MOESM1,"Table S1 (DFT-optimized lattice parameter + lowest-energy site assignment), same table as kappa",mp-1094088,True,stoichiometric,NbCoSn
NbCoSn,12.793015440977545,W/m/K,417.5202,"experimental, Wiedemann-Franz: kappa_total - L*T/rho (Kim2015 L(S=61uV/K))",0,experimental,1.0,wf_subtracted,5.97,216.0,F-43m,C1b,Nb/Sn/Co,"[""Nb"", ""Sn"", ""Co""]","[[0, 0, 0], [0.5, 0.5, 0.5], [0.25, 0.25, 0.25]]",A,conventional,Starrydata (experimental),10.1016/j.jallcom.2004.02.017,https://doi.org/10.1016/j.jallcom.2004.02.017,Starrydata all_curves.csv (release 'latest'),Sci.Rep. 11:13809 (2021) Table S1,https://www.nature.com/articles/s41598-021-92030-4#MOESM1,"Table S1 (DFT-optimized lattice parameter + lowest-energy site assignment), same table as kappa",mp-1094088,True,stoichiometric,NbCoSn
NbCoSn,5.423425440110294,W/m/K,421.3126,"experimental, Wiedemann-Franz: kappa_total - L*T/rho (Kim2015 L(S=198uV/K))",0,experimental,1.0,wf_subtracted,5.97,216.0,F-43m,C1b,Nb/Sn/Co,"[""Nb"", ""Sn"", ""Co""]","[[0, 0, 0], [0.5, 0.5, 0.5], [0.25, 0.25, 0.25]]",A,conventional,Starrydata (experimental),10.1039/d0ta04644b,https://doi.org/10.1039/d0ta04644b,Starrydata all_curves.csv (release 'latest'),Sci.Rep. 11:13809 (2021) Table S1,https://www.nature.com/articles/s41598-021-92030-4#MOESM1,"Table S1 (DFT-optimized lattice parameter + lowest-energy site assignment), same table as kappa",mp-1094088,True,stoichiometric,NbCoSn
NbCoSn,6.560083509978076,W/m/K,421.6535,"experimental, Wiedemann-Franz: kappa_total - L*T/rho (Kim2015 L(S=69uV/K))",0,experimental,1.0,wf_subtracted,5.97,216.0,F-43m,C1b,Nb/Sn/Co,"[""Nb"", ""Sn"", ""Co""]","[[0, 0, 0], [0.5, 0.5, 0.5], [0.25, 0.25, 0.25]]",A,conventional,Starrydata (experimental),10.1063/1.4961215,https://doi.org/10.1063/1.4961215,Starrydata all_curves.csv (release 'latest'),Sci.Rep. 11:13809 (2021) Table S1,https://www.nature.com/articles/s41598-021-92030-4#MOESM1,"Table S1 (DFT-optimized lattice parameter + lowest-energy site assignment), same table as kappa",mp-1094088,True,stoichiometric,NbCoSn
NbCoSn,5.426589,W/m/K,421.8022,"experimental, lattice thermal conductivity as published",0,experimental,1.0,reported_lattice,5.97,216.0,F-43m,C1b,Nb/Sn/Co,"[""Nb"", ""Sn"", ""Co""]","[[0, 0, 0], [0.5, 0.5, 0.5], [0.25, 0.25, 0.25]]",A,conventional,Starrydata (experimental),10.1039/d0ta04644b,https://doi.org/10.1039/d0ta04644b,Starrydata all_curves.csv (release 'latest'),Sci.Rep. 11:13809 (2021) Table S1,https://www.nature.com/articles/s41598-021-92030-4#MOESM1,"Table S1 (DFT-optimized lattice parameter + lowest-energy site assignment), same table as kappa",mp-1094088,True,stoichiometric,NbCoSn
NbCoSn,7.160512567231032,W/m/K,422.484,"experimental, Wiedemann-Franz: kappa_total - L*T/rho (Kim2015 L(S=167uV/K))",0,experimental,1.0,wf_subtracted,5.97,216.0,F-43m,C1b,Nb/Sn/Co,"[""Nb"", ""Sn"", ""Co""]","[[0, 0, 0], [0.5, 0.5, 0.5], [0.25, 0.25, 0.25]]",A,conventional,Starrydata (experimental),10.3390/ma18133189,https://doi.org/10.3390/ma18133189,Starrydata all_curves.csv (release 'latest'),Sci.Rep. 11:13809 (2021) Table S1,https://www.nature.com/articles/s41598-021-92030-4#MOESM1,"Table S1 (DFT-optimized lattice parameter + lowest-energy site assignment), same table as kappa",mp-1094088,True,stoichiometric,NbCoSn
NbCoSn,8.029944037058206,W/m/K,422.6735,"experimental, Wiedemann-Franz: kappa_total - L*T/rho (Kim2015 L(S=133uV/K))",0,experimental,1.0,wf_subtracted,5.97,216.0,F-43m,C1b,Nb/Sn/Co,"[""Nb"", ""Sn"", ""Co""]","[[0, 0, 0], [0.5, 0.5, 0.5], [0.25, 0.25, 0.25]]",A,conventional,Starrydata (experimental),10.1063/1.4961215,https://doi.org/10.1063/1.4961215,Starrydata all_curves.csv (release 'latest'),Sci.Rep. 11:13809 (2021) Table S1,https://www.nature.com/articles/s41598-021-92030-4#MOESM1,"Table S1 (DFT-optimized lattice parameter + lowest-energy site assignment), same table as kappa",mp-1094088,True,stoichiometric,NbCoSn
NbCoSn,9.505576,W/m/K,422.6891,"experimental, lattice thermal conductivity as published",0,experimental,1.0,reported_lattice,5.97,216.0,F-43m,C1b,Nb/Sn/Co,"[""Nb"", ""Sn"", ""Co""]","[[0, 0, 0], [0.5, 0.5, 0.5], [0.25, 0.25, 0.25]]",A,conventional,Starrydata (experimental),10.1080/14686996.2020.1726715,https://doi.org/10.1080/14686996.2020.1726715,Starrydata all_curves.csv (release 'latest'),Sci.Rep. 11:13809 (2021) Table S1,https://www.nature.com/articles/s41598-021-92030-4#MOESM1,"Table S1 (DFT-optimized lattice parameter + lowest-energy site assignment), same table as kappa",mp-1094088,True,stoichiometric,NbCoSn
NbCoSn,7.840974152712135,W/m/K,444.1,"experimental, Wiedemann-Franz: kappa_total - L*T/rho (Kim2015 L(S=252uV/K))",0,experimental,1.0,wf_subtracted,5.97,216.0,F-43m,C1b,Nb/Sn/Co,"[""Nb"", ""Sn"", ""Co""]","[[0, 0, 0], [0.5, 0.5, 0.5], [0.25, 0.25, 0.25]]",A,conventional,Starrydata (experimental),10.1039/c7cp07521a,https://doi.org/10.1039/c7cp07521a,Starrydata all_curves.csv (release 'latest'),Sci.Rep. 11:13809 (2021) Table S1,https://www.nature.com/articles/s41598-021-92030-4#MOESM1,"Table S1 (DFT-optimized lattice parameter + lowest-energy site assignment), same table as kappa",mp-1094088,True,stoichiometric,NbCoSn
NbCoSn,12.484364476463291,W/m/K,447.7409,"experimental, Wiedemann-Franz: kappa_total - L*T/rho (Kim2015 L(S=68uV/K))",0,experimental,1.0,wf_subtracted,5.97,216.0,F-43m,C1b,Nb/Sn/Co,"[""Nb"", ""Sn"", ""Co""]","[[0, 0, 0], [0.5, 0.5, 0.5], [0.25, 0.25, 0.25]]",A,conventional,Starrydata (experimental),10.1016/j.jallcom.2004.02.017,https://doi.org/10.1016/j.jallcom.2004.02.017,Starrydata all_curves.csv (release 'latest'),Sci.Rep. 11:13809 (2021) Table S1,https://www.nature.com/articles/s41598-021-92030-4#MOESM1,"Table S1 (DFT-optimized lattice parameter + lowest-energy site assignment), same table as kappa",mp-1094088,True,stoichiometric,NbCoSn
NbCoSn,9.184028,W/m/K,447.8992,"experimental, lattice thermal conductivity as published",0,experimental,1.0,reported_lattice,5.97,216.0,F-43m,C1b,Nb/Sn/Co,"[""Nb"", ""Sn"", ""Co""]","[[0, 0, 0], [0.5, 0.5, 0.5], [0.25, 0.25, 0.25]]",A,conventional,Starrydata (experimental),10.1080/14686996.2020.1726715,https://doi.org/10.1080/14686996.2020.1726715,Starrydata all_curves.csv (release 'latest'),Sci.Rep. 11:13809 (2021) Table S1,https://www.nature.com/articles/s41598-021-92030-4#MOESM1,"Table S1 (DFT-optimized lattice parameter + lowest-energy site assignment), same table as kappa",mp-1094088,True,stoichiometric,NbCoSn
NbCoSn,7.716432505200107,W/m/K,459.8001,"experimental, Wiedemann-Franz: kappa_total - L*T/rho (Kim2015 L(S=145uV/K))",0,experimental,1.0,wf_subtracted,5.97,216.0,F-43m,C1b,Nb/Sn/Co,"[""Nb"", ""Sn"", ""Co""]","[[0, 0, 0], [0.5, 0.5, 0.5], [0.25, 0.25, 0.25]]",A,conventional,Starrydata (experimental),10.1063/1.2828713,https://doi.org/10.1063/1.2828713,Starrydata all_curves.csv (release 'latest'),Sci.Rep. 11:13809 (2021) Table S1,https://www.nature.com/articles/s41598-021-92030-4#MOESM1,"Table S1 (DFT-optimized lattice parameter + lowest-energy site assignment), same table as kappa",mp-1094088,True,stoichiometric,NbCoSn
NbCoSn,7.613783643567542,W/m/K,461.908,"experimental, Wiedemann-Franz: kappa_total - L*T/rho (Kim2015 L(S=150uV/K))",0,experimental,1.0,wf_subtracted,5.97,216.0,F-43m,C1b,Nb/Sn/Co,"[""Nb"", ""Sn"", ""Co""]","[[0, 0, 0], [0.5, 0.5, 0.5], [0.25, 0.25, 0.25]]",A,conventional,Starrydata (experimental),10.2320/jinstmet.jaw201507,https://doi.org/10.2320/jinstmet.jaw201507,Starrydata all_curves.csv (release 'latest'),Sci.Rep. 11:13809 (2021) Table S1,https://www.nature.com/articles/s41598-021-92030-4#MOESM1,"Table S1 (DFT-optimized lattice parameter + lowest-energy site assignment), same table as kappa",mp-1094088,True,stoichiometric,NbCoSn
NbCoSn,12.058723460742504,W/m/K,466.755,"experimental, Wiedemann-Franz: kappa_total - L*T/rho (Kim2015 L(S=71uV/K))",0,experimental,1.0,wf_subtracted,5.97,216.0,F-43m,C1b,Nb/Sn/Co,"[""Nb"", ""Sn"", ""Co""]","[[0, 0, 0], [0.5, 0.5, 0.5], [0.25, 0.25, 0.25]]",A,conventional,Starrydata (experimental),10.1016/j.jallcom.2004.02.017,https://doi.org/10.1016/j.jallcom.2004.02.017,Starrydata all_curves.csv (release 'latest'),Sci.Rep. 11:13809 (2021) Table S1,https://www.nature.com/articles/s41598-021-92030-4#MOESM1,"Table S1 (DFT-optimized lattice parameter + lowest-energy site assignment), same table as kappa",mp-1094088,True,stoichiometric,NbCoSn
NbCoSn,5.225147,W/m/K,471.0868,"experimental, lattice thermal conductivity as published",0,experimental,1.0,reported_lattice,5.97,216.0,F-43m,C1b,Nb/Sn/Co,"[""Nb"", ""Sn"", ""Co""]","[[0, 0, 0], [0.5, 0.5, 0.5], [0.25, 0.25, 0.25]]",A,conventional,Starrydata (experimental),10.1039/d0ta04644b,https://doi.org/10.1039/d0ta04644b,Starrydata all_curves.csv (release 'latest'),Sci.Rep. 11:13809 (2021) Table S1,https://www.nature.com/articles/s41598-021-92030-4#MOESM1,"Table S1 (DFT-optimized lattice parameter + lowest-energy site assignment), same table as kappa",mp-1094088,True,stoichiometric,NbCoSn
NbCoSn,5.190696515660727,W/m/K,471.2823,"experimental, Wiedemann-Franz: kappa_total - L*T/rho (Kim2015 L(S=224uV/K))",0,experimental,1.0,wf_subtracted,5.97,216.0,F-43m,C1b,Nb/Sn/Co,"[""Nb"", ""Sn"", ""Co""]","[[0, 0, 0], [0.5, 0.5, 0.5], [0.25, 0.25, 0.25]]",A,conventional,Starrydata (experimental),10.1039/d0ta04644b,https://doi.org/10.1039/d0ta04644b,Starrydata all_curves.csv (release 'latest'),Sci.Rep. 11:13809 (2021) Table S1,https://www.nature.com/articles/s41598-021-92030-4#MOESM1,"Table S1 (DFT-optimized lattice parameter + lowest-energy site assignment), same table as kappa",mp-1094088,True,stoichiometric,NbCoSn
NbCoSn,7.620314097206016,W/m/K,472.9355,"experimental, Wiedemann-Franz: kappa_total - L*T/rho (Kim2015 L(S=144uV/K))",0,experimental,1.0,wf_subtracted,5.97,216.0,F-43m,C1b,Nb/Sn/Co,"[""Nb"", ""Sn"", ""Co""]","[[0, 0, 0], [0.5, 0.5, 0.5], [0.25, 0.25, 0.25]]",A,conventional,Starrydata (experimental),10.1063/1.4961215,https://doi.org/10.1063/1.4961215,Starrydata all_curves.csv (release 'latest'),Sci.Rep. 11:13809 (2021) Table S1,https://www.nature.com/articles/s41598-021-92030-4#MOESM1,"Table S1 (DFT-optimized lattice parameter + lowest-energy site assignment), same table as kappa",mp-1094088,True,stoichiometric,NbCoSn
NbCoSn,6.698568093020039,W/m/K,473.0152,"experimental, Wiedemann-Franz: kappa_total - L*T/rho (Kim2015 L(S=181uV/K))",0,experimental,1.0,wf_subtracted,5.97,216.0,F-43m,C1b,Nb/Sn/Co,"[""Nb"", ""Sn"", ""Co""]","[[0, 0, 0], [0.5, 0.5, 0.5], [0.25, 0.25, 0.25]]",A,conventional,Starrydata (experimental),10.3390/ma18133189,https://doi.org/10.3390/ma18133189,Starrydata all_curves.csv (release 'latest'),Sci.Rep. 11:13809 (2021) Table S1,https://www.nature.com/articles/s41598-021-92030-4#MOESM1,"Table S1 (DFT-optimized lattice parameter + lowest-energy site assignment), same table as kappa",mp-1094088,True,stoichiometric,NbCoSn
NbCoSn,5.611501231888399,W/m/K,473.5109,"experimental, Wiedemann-Franz: kappa_total - L*T/rho (Kim2015 L(S=103uV/K))",0,experimental,1.0,wf_subtracted,5.97,216.0,F-43m,C1b,Nb/Sn/Co,"[""Nb"", ""Sn"", ""Co""]","[[0, 0, 0], [0.5, 0.5, 0.5], [0.25, 0.25, 0.25]]",A,conventional,Starrydata (experimental),10.1109/ict.2006.331296,https://doi.org/10.1109/ict.2006.331296,Starrydata all_curves.csv (release 'latest'),Sci.Rep. 11:13809 (2021) Table S1,https://www.nature.com/articles/s41598-021-92030-4#MOESM1,"Table S1 (DFT-optimized lattice parameter + lowest-energy site assignment), same table as kappa",mp-1094088,True,stoichiometric,NbCoSn
NbCoSn,8.90019,W/m/K,473.9496,"experimental, lattice thermal conductivity as published",0,experimental,1.0,reported_lattice,5.97,216.0,F-43m,C1b,Nb/Sn/Co,"[""Nb"", ""Sn"", ""Co""]","[[0, 0, 0], [0.5, 0.5, 0.5], [0.25, 0.25, 0.25]]",A,conventional,Starrydata (experimental),10.1080/14686996.2020.1726715,https://doi.org/10.1080/14686996.2020.1726715,Starrydata all_curves.csv (release 'latest'),Sci.Rep. 11:13809 (2021) Table S1,https://www.nature.com/articles/s41598-021-92030-4#MOESM1,"Table S1 (DFT-optimized lattice parameter + lowest-energy site assignment), same table as kappa",mp-1094088,True,stoichiometric,NbCoSn
NbCoSn,7.578555229914525,W/m/K,474.0,"experimental, Wiedemann-Franz: kappa_total - L*T/rho (Kim2015 L(S=256uV/K))",0,experimental,1.0,wf_subtracted,5.97,216.0,F-43m,C1b,Nb/Sn/Co,"[""Nb"", ""Sn"", ""Co""]","[[0, 0, 0], [0.5, 0.5, 0.5], [0.25, 0.25, 0.25]]",A,conventional,Starrydata (experimental),10.1039/c7cp07521a,https://doi.org/10.1039/c7cp07521a,Starrydata all_curves.csv (release 'latest'),Sci.Rep. 11:13809 (2021) Table S1,https://www.nature.com/articles/s41598-021-92030-4#MOESM1,"Table S1 (DFT-optimized lattice parameter + lowest-energy site assignment), same table as kappa",mp-1094088,True,stoichiometric,NbCoSn
NbCoSn,6.203590862295649,W/m/K,475.02,"experimental, Wiedemann-Franz: kappa_total - L*T/rho (Kim2015 L(S=136uV/K))",0,experimental,1.0,wf_subtracted,5.97,216.0,F-43m,C1b,Nb/Sn/Co,"[""Nb"", ""Sn"", ""Co""]","[[0, 0, 0], [0.5, 0.5, 0.5], [0.25, 0.25, 0.25]]",A,conventional,Starrydata (experimental),10.1021/acsami.9b13603,https://doi.org/10.1021/acsami.9b13603,Starrydata all_curves.csv (release 'latest'),Sci.Rep. 11:13809 (2021) Table S1,https://www.nature.com/articles/s41598-021-92030-4#MOESM1,"Table S1 (DFT-optimized lattice parameter + lowest-energy site assignment), same table as kappa",mp-1094088,True,stoichiometric,NbCoSn
NbCoSn,6.391615610595243,W/m/K,475.3674,"experimental, Wiedemann-Franz: kappa_total - L*T/rho (Kim2015 L(S=189uV/K))",0,experimental,1.0,wf_subtracted,5.97,216.0,F-43m,C1b,Nb/Sn/Co,"[""Nb"", ""Sn"", ""Co""]","[[0, 0, 0], [0.5, 0.5, 0.5], [0.25, 0.25, 0.25]]",A,conventional,Starrydata (experimental),10.1063/1.4952994,https://doi.org/10.1063/1.4952994,Starrydata all_curves.csv (release 'latest'),Sci.Rep. 11:13809 (2021) Table S1,https://www.nature.com/articles/s41598-021-92030-4#MOESM1,"Table S1 (DFT-optimized lattice parameter + lowest-energy site assignment), same table as kappa",mp-1094088,True,stoichiometric,NbCoSn
NbCoSn,6.325624790997469,W/m/K,480.5212,"experimental, Wiedemann-Franz: kappa_total - L*T/rho (Kim2015 L(S=82uV/K))",0,experimental,1.0,wf_subtracted,5.97,216.0,F-43m,C1b,Nb/Sn/Co,"[""Nb"", ""Sn"", ""Co""]","[[0, 0, 0], [0.5, 0.5, 0.5], [0.25, 0.25, 0.25]]",A,conventional,Starrydata (experimental),10.1063/1.4961215,https://doi.org/10.1063/1.4961215,Starrydata all_curves.csv (release 'latest'),Sci.Rep. 11:13809 (2021) Table S1,https://www.nature.com/articles/s41598-021-92030-4#MOESM1,"Table S1 (DFT-optimized lattice parameter + lowest-energy site assignment), same table as kappa",mp-1094088,True,stoichiometric,NbCoSn
NbCoSn,11.82149591061508,W/m/K,493.8087,"experimental, Wiedemann-Franz: kappa_total - L*T/rho (Kim2015 L(S=75uV/K))",0,experimental,1.0,wf_subtracted,5.97,216.0,F-43m,C1b,Nb/Sn/Co,"[""Nb"", ""Sn"", ""Co""]","[[0, 0, 0], [0.5, 0.5, 0.5], [0.25, 0.25, 0.25]]",A,conventional,Starrydata (experimental),10.1016/j.jallcom.2004.02.017,https://doi.org/10.1016/j.jallcom.2004.02.017,Starrydata all_curves.csv (release 'latest'),Sci.Rep. 11:13809 (2021) Table S1,https://www.nature.com/articles/s41598-021-92030-4#MOESM1,"Table S1 (DFT-optimized lattice parameter + lowest-energy site assignment), same table as kappa",mp-1094088,True,stoichiometric,NbCoSn
NbCoSn,8.63522,W/m/K,500.0,"experimental, lattice thermal conductivity as published",0,experimental,1.0,reported_lattice,5.97,216.0,F-43m,C1b,Nb/Sn/Co,"[""Nb"", ""Sn"", ""Co""]","[[0, 0, 0], [0.5, 0.5, 0.5], [0.25, 0.25, 0.25]]",A,conventional,Starrydata (experimental),10.1080/14686996.2020.1726715,https://doi.org/10.1080/14686996.2020.1726715,Starrydata all_curves.csv (release 'latest'),Sci.Rep. 11:13809 (2021) Table S1,https://www.nature.com/articles/s41598-021-92030-4#MOESM1,"Table S1 (DFT-optimized lattice parameter + lowest-energy site assignment), same table as kappa",mp-1094088,True,stoichiometric,NbCoSn
NbCoSn,7.246082295577345,W/m/K,504.9,"experimental, Wiedemann-Franz: kappa_total - L*T/rho (Kim2015 L(S=257uV/K))",0,experimental,1.0,wf_subtracted,5.97,216.0,F-43m,C1b,Nb/Sn/Co,"[""Nb"", ""Sn"", ""Co""]","[[0, 0, 0], [0.5, 0.5, 0.5], [0.25, 0.25, 0.25]]",A,conventional,Starrydata (experimental),10.1039/c7cp07521a,https://doi.org/10.1039/c7cp07521a,Starrydata all_curves.csv (release 'latest'),Sci.Rep. 11:13809 (2021) Table S1,https://www.nature.com/articles/s41598-021-92030-4#MOESM1,"Table S1 (DFT-optimized lattice parameter + lowest-energy site assignment), same table as kappa",mp-1094088,True,stoichiometric,NbCoSn
NbCoSn,11.475485383642075,W/m/K,516.0386,"experimental, Wiedemann-Franz: kappa_total - L*T/rho (Kim2015 L(S=78uV/K))",0,experimental,1.0,wf_subtracted,5.97,216.0,F-43m,C1b,Nb/Sn/Co,"[""Nb"", ""Sn"", ""Co""]","[[0, 0, 0], [0.5, 0.5, 0.5], [0.25, 0.25, 0.25]]",A,conventional,Starrydata (experimental),10.1016/j.jallcom.2004.02.017,https://doi.org/10.1016/j.jallcom.2004.02.017,Starrydata all_curves.csv (release 'latest'),Sci.Rep. 11:13809 (2021) Table S1,https://www.nature.com/articles/s41598-021-92030-4#MOESM1,"Table S1 (DFT-optimized lattice parameter + lowest-energy site assignment), same table as kappa",mp-1094088,True,stoichiometric,NbCoSn
NbCoSn,5.046742,W/m/K,519.8956,"experimental, lattice thermal conductivity as published",0,experimental,1.0,reported_lattice,5.97,216.0,F-43m,C1b,Nb/Sn/Co,"[""Nb"", ""Sn"", ""Co""]","[[0, 0, 0], [0.5, 0.5, 0.5], [0.25, 0.25, 0.25]]",A,conventional,Starrydata (experimental),10.1039/d0ta04644b,https://doi.org/10.1039/d0ta04644b,Starrydata all_curves.csv (release 'latest'),Sci.Rep. 11:13809 (2021) Table S1,https://www.nature.com/articles/s41598-021-92030-4#MOESM1,"Table S1 (DFT-optimized lattice parameter + lowest-energy site assignment), same table as kappa",mp-1094088,True,stoichiometric,NbCoSn
NbCoSn,4.993888638782014,W/m/K,521.687,"experimental, Wiedemann-Franz: kappa_total - L*T/rho (Kim2015 L(S=241uV/K))",0,experimental,1.0,wf_subtracted,5.97,216.0,F-43m,C1b,Nb/Sn/Co,"[""Nb"", ""Sn"", ""Co""]","[[0, 0, 0], [0.5, 0.5, 0.5], [0.25, 0.25, 0.25]]",A,conventional,Starrydata (experimental),10.1039/d0ta04644b,https://doi.org/10.1039/d0ta04644b,Starrydata all_curves.csv (release 'latest'),Sci.Rep. 11:13809 (2021) Table S1,https://www.nature.com/articles/s41598-021-92030-4#MOESM1,"Table S1 (DFT-optimized lattice parameter + lowest-energy site assignment), same table as kappa",mp-1094088,True,stoichiometric,NbCoSn
NbCoSn,6.386053527121785,W/m/K,523.5364,"experimental, Wiedemann-Franz: kappa_total - L*T/rho (Kim2015 L(S=201uV/K))",0,experimental,1.0,wf_subtracted,5.97,216.0,F-43m,C1b,Nb/Sn/Co,"[""Nb"", ""Sn"", ""Co""]","[[0, 0, 0], [0.5, 0.5, 0.5], [0.25, 0.25, 0.25]]",A,conventional,Starrydata (experimental),10.3390/ma18133189,https://doi.org/10.3390/ma18133189,Starrydata all_curves.csv (release 'latest'),Sci.Rep. 11:13809 (2021) Table S1,https://www.nature.com/articles/s41598-021-92030-4#MOESM1,"Table S1 (DFT-optimized lattice parameter + lowest-energy site assignment), same table as kappa",mp-1094088,True,stoichiometric,NbCoSn
NbCoSn,8.37025,W/m/K,526.0504,"experimental, lattice thermal conductivity as published",0,experimental,1.0,reported_lattice,5.97,216.0,F-43m,C1b,Nb/Sn/Co,"[""Nb"", ""Sn"", ""Co""]","[[0, 0, 0], [0.5, 0.5, 0.5], [0.25, 0.25, 0.25]]",A,conventional,Starrydata (experimental),10.1080/14686996.2020.1726715,https://doi.org/10.1080/14686996.2020.1726715,Starrydata all_curves.csv (release 'latest'),Sci.Rep. 11:13809 (2021) Table S1,https://www.nature.com/articles/s41598-021-92030-4#MOESM1,"Table S1 (DFT-optimized lattice parameter + lowest-energy site assignment), same table as kappa",mp-1094088,True,stoichiometric,NbCoSn
NbCoSn,5.58908600868153,W/m/K,531.8859,"experimental, Wiedemann-Franz: kappa_total - L*T/rho (Kim2015 L(S=120uV/K))",0,experimental,1.0,wf_subtracted,5.97,216.0,F-43m,C1b,Nb/Sn/Co,"[""Nb"", ""Sn"", ""Co""]","[[0, 0, 0], [0.5, 0.5, 0.5], [0.25, 0.25, 0.25]]",A,conventional,Starrydata (experimental),10.1143/jjap.45.8740,https://doi.org/10.1143/jjap.45.8740,Starrydata all_curves.csv (release 'latest'),Sci.Rep. 11:13809 (2021) Table S1,https://www.nature.com/articles/s41598-021-92030-4#MOESM1,"Table S1 (DFT-optimized lattice parameter + lowest-energy site assignment), same table as kappa",mp-1094088,True,stoichiometric,NbCoSn
NbCoSn,7.116940475265299,W/m/K,533.6,"experimental, Wiedemann-Franz: kappa_total - L*T/rho (Kim2015 L(S=260uV/K))",0,experimental,1.0,wf_subtracted,5.97,216.0,F-43m,C1b,Nb/Sn/Co,"[""Nb"", ""Sn"", ""Co""]","[[0, 0, 0], [0.5, 0.5, 0.5], [0.25, 0.25, 0.25]]",A,conventional,Starrydata (experimental),10.1039/c7cp07521a,https://doi.org/10.1039/c7cp07521a,Starrydata all_curves.csv (release 'latest'),Sci.Rep. 11:13809 (2021) Table S1,https://www.nature.com/articles/s41598-021-92030-4#MOESM1,"Table S1 (DFT-optimized lattice parameter + lowest-energy site assignment), same table as kappa",mp-1094088,True,stoichiometric,NbCoSn
NbCoSn,11.354713134979496,W/m/K,535.1505,"experimental, Wiedemann-Franz: kappa_total - L*T/rho (Kim2015 L(S=81uV/K))",0,experimental,1.0,wf_subtracted,5.97,216.0,F-43m,C1b,Nb/Sn/Co,"[""Nb"", ""Sn"", ""Co""]","[[0, 0, 0], [0.5, 0.5, 0.5], [0.25, 0.25, 0.25]]",A,conventional,Starrydata (experimental),10.1016/j.jallcom.2004.02.017,https://doi.org/10.1016/j.jallcom.2004.02.017,Starrydata all_curves.csv (release 'latest'),Sci.Rep. 11:13809 (2021) Table S1,https://www.nature.com/articles/s41598-021-92030-4#MOESM1,"Table S1 (DFT-optimized lattice parameter + lowest-energy site assignment), same table as kappa",mp-1094088,True,stoichiometric,NbCoSn
NbCoSn,8.16191,W/m/K,551.2605,"experimental, lattice thermal conductivity as published",0,experimental,1.0,reported_lattice,5.97,216.0,F-43m,C1b,Nb/Sn/Co,"[""Nb"", ""Sn"", ""Co""]","[[0, 0, 0], [0.5, 0.5, 0.5], [0.25, 0.25, 0.25]]",A,conventional,Starrydata (experimental),10.1080/14686996.2020.1726715,https://doi.org/10.1080/14686996.2020.1726715,Starrydata all_curves.csv (release 'latest'),Sci.Rep. 11:13809 (2021) Table S1,https://www.nature.com/articles/s41598-021-92030-4#MOESM1,"Table S1 (DFT-optimized lattice parameter + lowest-energy site assignment), same table as kappa",mp-1094088,True,stoichiometric,NbCoSn
NbCoSn,11.035219032582974,W/m/K,560.5841,"experimental, Wiedemann-Franz: kappa_total - L*T/rho (Kim2015 L(S=83uV/K))",0,experimental,1.0,wf_subtracted,5.97,216.0,F-43m,C1b,Nb/Sn/Co,"[""Nb"", ""Sn"", ""Co""]","[[0, 0, 0], [0.5, 0.5, 0.5], [0.25, 0.25, 0.25]]",A,conventional,Starrydata (experimental),10.1016/j.jallcom.2004.02.017,https://doi.org/10.1016/j.jallcom.2004.02.017,Starrydata all_curves.csv (release 'latest'),Sci.Rep. 11:13809 (2021) Table S1,https://www.nature.com/articles/s41598-021-92030-4#MOESM1,"Table S1 (DFT-optimized lattice parameter + lowest-energy site assignment), same table as kappa",mp-1094088,True,stoichiometric,NbCoSn
NbCoSn,8.407526137057971,W/m/K,561.2796,"experimental, Wiedemann-Franz: kappa_total - L*T/rho (Kim2015 L(S=159uV/K))",0,experimental,1.0,wf_subtracted,5.97,216.0,F-43m,C1b,Nb/Sn/Co,"[""Nb"", ""Sn"", ""Co""]","[[0, 0, 0], [0.5, 0.5, 0.5], [0.25, 0.25, 0.25]]",A,conventional,Starrydata (experimental),10.1063/1.2828713,https://doi.org/10.1063/1.2828713,Starrydata all_curves.csv (release 'latest'),Sci.Rep. 11:13809 (2021) Table S1,https://www.nature.com/articles/s41598-021-92030-4#MOESM1,"Table S1 (DFT-optimized lattice parameter + lowest-energy site assignment), same table as kappa",mp-1094088,True,stoichiometric,NbCoSn
NbCoSn,5.562543019912483,W/m/K,564.186,"experimental, Wiedemann-Franz: kappa_total - L*T/rho (Kim2015 L(S=100uV/K))",0,experimental,1.0,wf_subtracted,5.97,216.0,F-43m,C1b,Nb/Sn/Co,"[""Nb"", ""Sn"", ""Co""]","[[0, 0, 0], [0.5, 0.5, 0.5], [0.25, 0.25, 0.25]]",A,conventional,Starrydata (experimental),10.1063/1.4961215,https://doi.org/10.1063/1.4961215,Starrydata all_curves.csv (release 'latest'),Sci.Rep. 11:13809 (2021) Table S1,https://www.nature.com/articles/s41598-021-92030-4#MOESM1,"Table S1 (DFT-optimized lattice parameter + lowest-energy site assignment), same table as kappa",mp-1094088,True,stoichiometric,NbCoSn
NbCoSn,6.94177086880497,W/m/K,564.2,"experimental, Wiedemann-Franz: kappa_total - L*T/rho (Kim2015 L(S=260uV/K))",0,experimental,1.0,wf_subtracted,5.97,216.0,F-43m,C1b,Nb/Sn/Co,"[""Nb"", ""Sn"", ""Co""]","[[0, 0, 0], [0.5, 0.5, 0.5], [0.25, 0.25, 0.25]]",A,conventional,Starrydata (experimental),10.1039/c7cp07521a,https://doi.org/10.1039/c7cp07521a,Starrydata all_curves.csv (release 'latest'),Sci.Rep. 11:13809 (2021) Table S1,https://www.nature.com/articles/s41598-021-92030-4#MOESM1,"Table S1 (DFT-optimized lattice parameter + lowest-energy site assignment), same table as kappa",mp-1094088,True,stoichiometric,NbCoSn
NbCoSn,4.8503,W/m/K,566.23,experimental (Wiedemann-Franz subtracted),0,experimental,1.0,,5.97,216.0,F-43m,C1b,Nb/Sn/Co,"[""Nb"", ""Sn"", ""Co""]","[[0, 0, 0], [0.5, 0.5, 0.5], [0.25, 0.25, 0.25]]",A,conventional,repository mining,10.6084/m9.figshare.29438735,https://github.com/KU-Yifan/PGEC-descriptor-TE-design/blob/main/results/lorenz_number/final_processed_with_kappaL.csv,,Sci.Rep. 11:13809 (2021) Table S1,https://www.nature.com/articles/s41598-021-92030-4#MOESM1,"Table S1 (DFT-optimized lattice parameter + lowest-energy site assignment), same table as kappa",mp-1094088,True,stoichiometric,NbCoSn
NbCoSn,5.858577652934656,W/m/K,568.5237,"experimental, Wiedemann-Franz: kappa_total - L*T/rho (Kim2015 L(S=237uV/K))",0,experimental,1.0,wf_subtracted,5.97,216.0,F-43m,C1b,Nb/Sn/Co,"[""Nb"", ""Sn"", ""Co""]","[[0, 0, 0], [0.5, 0.5, 0.5], [0.25, 0.25, 0.25]]",A,conventional,Starrydata (experimental),10.1063/1.4952994,https://doi.org/10.1063/1.4952994,Starrydata all_curves.csv (release 'latest'),Sci.Rep. 11:13809 (2021) Table S1,https://www.nature.com/articles/s41598-021-92030-4#MOESM1,"Table S1 (DFT-optimized lattice parameter + lowest-energy site assignment), same table as kappa",mp-1094088,True,stoichiometric,NbCoSn
