Repository: Shivamrandive747/Thermalconductivity_prediction

# Calibrating first-principles lattice thermal conductivity to experiment

**A curated half-Heusler dataset and a validated transfer function.**

Published first-principles transport calculations of lattice thermal conductivity exceed what
laboratories measure for the same compound by a **median factor of 1.55**. That offset is regular
enough to be removed in closed form:

$$\kappa_L^{\mathrm{expt}}(T) \;=\; \kappa_L^{\mathrm{BTE}}(T)\;\min\!\left[c\left(\tfrac{T}{300}\right)^{p},\,1\right],
\qquad c = 0.51,\quad p = 0.80$$

Inside a domain of applicability declared before the validation set was scored, this places

File: data/Target_Materials/HEUSLER_KAPPA_TRAINING_SET.csv (part 16 of 192)
formula,kappa_L,kappa_units,temperature_K,method,method_tier,tier_name,weight,kappa_basis,struct_a_A,struct_spacegroup,struct_sg_symbol,struct_prototype,struct_site_ordering,struct_species,struct_frac_coords,struct_grade,lattice_convention,source,source_doi,source_url,source_location,struct_source,struct_source_url,struct_source_detail,struct_id,struct_same_paper_as_kappa,stoichiometry,parent_formula
NbCoSn,7.056126448175305,W/m/K,569.4812,"experimental, Wiedemann-Franz: kappa_total - L*T/rho (Kim2015 L(S=157uV/K))",0,experimental,1.0,wf_subtracted,5.97,216.0,F-43m,C1b,Nb/Sn/Co,"[""Nb"", ""Sn"", ""Co""]","[[0, 0, 0], [0.5, 0.5, 0.5], [0.25, 0.25, 0.25]]",A,conventional,Starrydata (experimental),10.1063/1.4961215,https://doi.org/10.1063/1.4961215,Starrydata all_curves.csv (release 'latest'),Sci.Rep. 11:13809 (2021) Table S1,https://www.nature.com/articles/s41598-021-92030-4#MOESM1,"Table S1 (DFT-optimized lattice parameter + lowest-energy site assignment), same table as kappa",mp-1094088,True,stoichiometric,NbCoSn
NbCoSn,4.850135656016617,W/m/K,569.5435,"experimental, Wiedemann-Franz: kappa_total - L*T/rho (Kim2015 L(S=247uV/K))",0,experimental,1.0,wf_subtracted,5.97,216.0,F-43m,C1b,Nb/Sn/Co,"[""Nb"", ""Sn"", ""Co""]","[[0, 0, 0], [0.5, 0.5, 0.5], [0.25, 0.25, 0.25]]",A,conventional,Starrydata (experimental),10.1039/d0ta04644b,https://doi.org/10.1039/d0ta04644b,Starrydata all_curves.csv (release 'latest'),Sci.Rep. 11:13809 (2021) Table S1,https://www.nature.com/articles/s41598-021-92030-4#MOESM1,"Table S1 (DFT-optimized lattice parameter + lowest-energy site assignment), same table as kappa",mp-1094088,True,stoichiometric,NbCoSn
NbCoSn,4.850386,W/m/K,571.0552,"experimental, lattice thermal conductivity as published",0,experimental,1.0,reported_lattice,5.97,216.0,F-43m,C1b,Nb/Sn/Co,"[""Nb"", ""Sn"", ""Co""]","[[0, 0, 0], [0.5, 0.5, 0.5], [0.25, 0.25, 0.25]]",A,conventional,Starrydata (experimental),10.1039/d0ta04644b,https://doi.org/10.1039/d0ta04644b,Starrydata all_curves.csv (release 'latest'),Sci.Rep. 11:13809 (2021) Table S1,https://www.nature.com/articles/s41598-021-92030-4#MOESM1,"Table S1 (DFT-optimized lattice parameter + lowest-energy site assignment), same table as kappa",mp-1094088,True,stoichiometric,NbCoSn
NbCoSn,8.376700910227765,W/m/K,571.4974,"experimental, Wiedemann-Franz: kappa_total - L*T/rho (Kim2015 L(S=162uV/K))",0,experimental,1.0,wf_subtracted,5.97,216.0,F-43m,C1b,Nb/Sn/Co,"[""Nb"", ""Sn"", ""Co""]","[[0, 0, 0], [0.5, 0.5, 0.5], [0.25, 0.25, 0.25]]",A,conventional,Starrydata (experimental),10.2320/jinstmet.jaw201507,https://doi.org/10.2320/jinstmet.jaw201507,Starrydata all_curves.csv (release 'latest'),Sci.Rep. 11:13809 (2021) Table S1,https://www.nature.com/articles/s41598-021-92030-4#MOESM1,"Table S1 (DFT-optimized lattice parameter + lowest-energy site assignment), same table as kappa",mp-1094088,True,stoichiometric,NbCoSn
NbCoSn,6.089129781535569,W/m/K,572.2529,"experimental, Wiedemann-Franz: kappa_total - L*T/rho (Kim2015 L(S=203uV/K))",0,experimental,1.0,wf_subtracted,5.97,216.0,F-43m,C1b,Nb/Sn/Co,"[""Nb"", ""Sn"", ""Co""]","[[0, 0, 0], [0.5, 0.5, 0.5], [0.25, 0.25, 0.25]]",A,conventional,Starrydata (experimental),10.3390/ma18133189,https://doi.org/10.3390/ma18133189,Starrydata all_curves.csv (release 'latest'),Sci.Rep. 11:13809 (2021) Table S1,https://www.nature.com/articles/s41598-021-92030-4#MOESM1,"Table S1 (DFT-optimized lattice parameter + lowest-energy site assignment), same table as kappa",mp-1094088,True,stoichiometric,NbCoSn
NbCoSn,5.266862283718256,W/m/K,572.6741,"experimental, Wiedemann-Franz: kappa_total - L*T/rho (Kim2015 L(S=126uV/K))",0,experimental,1.0,wf_subtracted,5.97,216.0,F-43m,C1b,Nb/Sn/Co,"[""Nb"", ""Sn"", ""Co""]","[[0, 0, 0], [0.5, 0.5, 0.5], [0.25, 0.25, 0.25]]",A,conventional,Starrydata (experimental),10.1109/ict.2006.331296,https://doi.org/10.1109/ict.2006.331296,Starrydata all_curves.csv (release 'latest'),Sci.Rep. 11:13809 (2021) Table S1,https://www.nature.com/articles/s41598-021-92030-4#MOESM1,"Table S1 (DFT-optimized lattice parameter + lowest-energy site assignment), same table as kappa",mp-1094088,True,stoichiometric,NbCoSn
NbCoSn,5.824025992984207,W/m/K,573.8,"experimental, Wiedemann-Franz: kappa_total - L*T/rho (Kim2015 L(S=206uV/K))",0,experimental,1.0,wf_subtracted,5.97,216.0,F-43m,C1b,Nb/Sn/Co,"[""Nb"", ""Sn"", ""Co""]","[[0, 0, 0], [0.5, 0.5, 0.5], [0.25, 0.25, 0.25]]",A,conventional,Starrydata (experimental),10.1021/acsami.9b13603,https://doi.org/10.1021/acsami.9b13603,Starrydata all_curves.csv (release 'latest'),Sci.Rep. 11:13809 (2021) Table S1,https://www.nature.com/articles/s41598-021-92030-4#MOESM1,"Table S1 (DFT-optimized lattice parameter + lowest-energy site assignment), same table as kappa",mp-1094088,True,stoichiometric,NbCoSn
NbCoSn,7.934702,W/m/K,576.4706,"experimental, lattice thermal conductivity as published",0,experimental,1.0,reported_lattice,5.97,216.0,F-43m,C1b,Nb/Sn/Co,"[""Nb"", ""Sn"", ""Co""]","[[0, 0, 0], [0.5, 0.5, 0.5], [0.25, 0.25, 0.25]]",A,conventional,Starrydata (experimental),10.1080/14686996.2020.1726715,https://doi.org/10.1080/14686996.2020.1726715,Starrydata all_curves.csv (release 'latest'),Sci.Rep. 11:13809 (2021) Table S1,https://www.nature.com/articles/s41598-021-92030-4#MOESM1,"Table S1 (DFT-optimized lattice parameter + lowest-energy site assignment), same table as kappa",mp-1094088,True,stoichiometric,NbCoSn
NbCoSn,10.759397864479457,W/m/K,589.2213,"experimental, Wiedemann-Franz: kappa_total - L*T/rho (Kim2015 L(S=86uV/K))",0,experimental,1.0,wf_subtracted,5.97,216.0,F-43m,C1b,Nb/Sn/Co,"[""Nb"", ""Sn"", ""Co""]","[[0, 0, 0], [0.5, 0.5, 0.5], [0.25, 0.25, 0.25]]",A,conventional,Starrydata (experimental),10.1016/j.jallcom.2004.02.017,https://doi.org/10.1016/j.jallcom.2004.02.017,Starrydata all_curves.csv (release 'latest'),Sci.Rep. 11:13809 (2021) Table S1,https://www.nature.com/articles/s41598-021-92030-4#MOESM1,"Table S1 (DFT-optimized lattice parameter + lowest-energy site assignment), same table as kappa",mp-1094088,True,stoichiometric,NbCoSn
NbCoSn,6.671063772147231,W/m/K,594.7,"experimental, Wiedemann-Franz: kappa_total - L*T/rho (Kim2015 L(S=261uV/K))",0,experimental,1.0,wf_subtracted,5.97,216.0,F-43m,C1b,Nb/Sn/Co,"[""Nb"", ""Sn"", ""Co""]","[[0, 0, 0], [0.5, 0.5, 0.5], [0.25, 0.25, 0.25]]",A,conventional,Starrydata (experimental),10.1039/c7cp07521a,https://doi.org/10.1039/c7cp07521a,Starrydata all_curves.csv (release 'latest'),Sci.Rep. 11:13809 (2021) Table S1,https://www.nature.com/articles/s41598-021-92030-4#MOESM1,"Table S1 (DFT-optimized lattice parameter + lowest-energy site assignment), same table as kappa",mp-1094088,True,stoichiometric,NbCoSn
NbCoSn,7.764125,W/m/K,600.8403,"experimental, lattice thermal conductivity as published",0,experimental,1.0,reported_lattice,5.97,216.0,F-43m,C1b,Nb/Sn/Co,"[""Nb"", ""Sn"", ""Co""]","[[0, 0, 0], [0.5, 0.5, 0.5], [0.25, 0.25, 0.25]]",A,conventional,Starrydata (experimental),10.1080/14686996.2020.1726715,https://doi.org/10.1080/14686996.2020.1726715,Starrydata all_curves.csv (release 'latest'),Sci.Rep. 11:13809 (2021) Table S1,https://www.nature.com/articles/s41598-021-92030-4#MOESM1,"Table S1 (DFT-optimized lattice parameter + lowest-energy site assignment), same table as kappa",mp-1094088,True,stoichiometric,NbCoSn
NbCoSn,10.639554804439822,W/m/K,606.7375,"experimental, Wiedemann-Franz: kappa_total - L*T/rho (Kim2015 L(S=88uV/K))",0,experimental,1.0,wf_subtracted,5.97,216.0,F-43m,C1b,Nb/Sn/Co,"[""Nb"", ""Sn"", ""Co""]","[[0, 0, 0], [0.5, 0.5, 0.5], [0.25, 0.25, 0.25]]",A,conventional,Starrydata (experimental),10.1016/j.jallcom.2004.02.017,https://doi.org/10.1016/j.jallcom.2004.02.017,Starrydata all_curves.csv (release 'latest'),Sci.Rep. 11:13809 (2021) Table S1,https://www.nature.com/articles/s41598-021-92030-4#MOESM1,"Table S1 (DFT-optimized lattice parameter + lowest-energy site assignment), same table as kappa",mp-1094088,True,stoichiometric,NbCoSn
NbCoSn,4.67236,W/m/K,616.89,"experimental, lattice thermal conductivity as published",0,experimental,1.0,reported_lattice,5.97,216.0,F-43m,C1b,Nb/Sn/Co,"[""Nb"", ""Sn"", ""Co""]","[[0, 0, 0], [0.5, 0.5, 0.5], [0.25, 0.25, 0.25]]",A,conventional,Starrydata (experimental),10.1039/d0ta04644b,https://doi.org/10.1039/d0ta04644b,Starrydata all_curves.csv (release 'latest'),Sci.Rep. 11:13809 (2021) Table S1,https://www.nature.com/articles/s41598-021-92030-4#MOESM1,"Table S1 (DFT-optimized lattice parameter + lowest-energy site assignment), same table as kappa",mp-1094088,True,stoichiometric,NbCoSn
NbCoSn,5.251726517506684,W/m/K,621.0359,"experimental, Wiedemann-Franz: kappa_total - L*T/rho (Kim2015 L(S=131uV/K))",0,experimental,1.0,wf_subtracted,5.97,216.0,F-43m,C1b,Nb/Sn/Co,"[""Nb"", ""Sn"", ""Co""]","[[0, 0, 0], [0.5, 0.5, 0.5], [0.25, 0.25, 0.25]]",A,conventional,Starrydata (experimental),10.1143/jjap.45.8740,https://doi.org/10.1143/jjap.45.8740,Starrydata all_curves.csv (release 'latest'),Sci.Rep. 11:13809 (2021) Table S1,https://www.nature.com/articles/s41598-021-92030-4#MOESM1,"Table S1 (DFT-optimized lattice parameter + lowest-energy site assignment), same table as kappa",mp-1094088,True,stoichiometric,NbCoSn
NbCoSn,5.883363369528811,W/m/K,621.8656,"experimental, Wiedemann-Franz: kappa_total - L*T/rho (Kim2015 L(S=214uV/K))",0,experimental,1.0,wf_subtracted,5.97,216.0,F-43m,C1b,Nb/Sn/Co,"[""Nb"", ""Sn"", ""Co""]","[[0, 0, 0], [0.5, 0.5, 0.5], [0.25, 0.25, 0.25]]",A,conventional,Starrydata (experimental),10.3390/ma18133189,https://doi.org/10.3390/ma18133189,Starrydata all_curves.csv (release 'latest'),Sci.Rep. 11:13809 (2021) Table S1,https://www.nature.com/articles/s41598-021-92030-4#MOESM1,"Table S1 (DFT-optimized lattice parameter + lowest-energy site assignment), same table as kappa",mp-1094088,True,stoichiometric,NbCoSn
NbCoSn,6.5934539246522,W/m/K,625.4,"experimental, Wiedemann-Franz: kappa_total - L*T/rho (Kim2015 L(S=261uV/K))",0,experimental,1.0,wf_subtracted,5.97,216.0,F-43m,C1b,Nb/Sn/Co,"[""Nb"", ""Sn"", ""Co""]","[[0, 0, 0], [0.5, 0.5, 0.5], [0.25, 0.25, 0.25]]",A,conventional,Starrydata (experimental),10.1039/c7cp07521a,https://doi.org/10.1039/c7cp07521a,Starrydata all_curves.csv (release 'latest'),Sci.Rep. 11:13809 (2021) Table S1,https://www.nature.com/articles/s41598-021-92030-4#MOESM1,"Table S1 (DFT-optimized lattice parameter + lowest-energy site assignment), same table as kappa",mp-1094088,True,stoichiometric,NbCoSn
NbCoSn,4.638080553032229,W/m/K,625.4796,"experimental, Wiedemann-Franz: kappa_total - L*T/rho (Kim2015 L(S=258uV/K))",0,experimental,1.0,wf_subtracted,5.97,216.0,F-43m,C1b,Nb/Sn/Co,"[""Nb"", ""Sn"", ""Co""]","[[0, 0, 0], [0.5, 0.5, 0.5], [0.25, 0.25, 0.25]]",A,conventional,Starrydata (experimental),10.1039/d0ta04644b,https://doi.org/10.1039/d0ta04644b,Starrydata all_curves.csv (release 'latest'),Sci.Rep. 11:13809 (2021) Table S1,https://www.nature.com/articles/s41598-021-92030-4#MOESM1,"Table S1 (DFT-optimized lattice parameter + lowest-energy site assignment), same table as kappa",mp-1094088,True,stoichiometric,NbCoSn
NbCoSn,7.574626,W/m/K,626.8908,"experimental, lattice thermal conductivity as published",0,experimental,1.0,reported_lattice,5.97,216.0,F-43m,C1b,Nb/Sn/Co,"[""Nb"", ""Sn"", ""Co""]","[[0, 0, 0], [0.5, 0.5, 0.5], [0.25, 0.25, 0.25]]",A,conventional,Starrydata (experimental),10.1080/14686996.2020.1726715,https://doi.org/10.1080/14686996.2020.1726715,Starrydata all_curves.csv (release 'latest'),Sci.Rep. 11:13809 (2021) Table S1,https://www.nature.com/articles/s41598-021-92030-4#MOESM1,"Table S1 (DFT-optimized lattice parameter + lowest-energy site assignment), same table as kappa",mp-1094088,True,stoichiometric,NbCoSn
NbCoSn,10.402517192837832,W/m/K,632.1955,"experimental, Wiedemann-Franz: kappa_total - L*T/rho (Kim2015 L(S=90uV/K))",0,experimental,1.0,wf_subtracted,5.97,216.0,F-43m,C1b,Nb/Sn/Co,"[""Nb"", ""Sn"", ""Co""]","[[0, 0, 0], [0.5, 0.5, 0.5], [0.25, 0.25, 0.25]]",A,conventional,Starrydata (experimental),10.1016/j.jallcom.2004.02.017,https://doi.org/10.1016/j.jallcom.2004.02.017,Starrydata all_curves.csv (release 'latest'),Sci.Rep. 11:13809 (2021) Table S1,https://www.nature.com/articles/s41598-021-92030-4#MOESM1,"Table S1 (DFT-optimized lattice parameter + lowest-energy site assignment), same table as kappa",mp-1094088,True,stoichiometric,NbCoSn
NbCoSn,7.42289,W/m/K,652.1008,"experimental, lattice thermal conductivity as published",0,experimental,1.0,reported_lattice,5.97,216.0,F-43m,C1b,Nb/Sn/Co,"[""Nb"", ""Sn"", ""Co""]","[[0, 0, 0], [0.5, 0.5, 0.5], [0.25, 0.25, 0.25]]",A,conventional,Starrydata (experimental),10.1080/14686996.2020.1726715,https://doi.org/10.1080/14686996.2020.1726715,Starrydata all_curves.csv (release 'latest'),Sci.Rep. 11:13809 (2021) Table S1,https://www.nature.com/articles/s41598-021-92030-4#MOESM1,"Table S1 (DFT-optimized lattice parameter + lowest-energy site assignment), same table as kappa",mp-1094088,True,stoichiometric,NbCoSn
NbCoSn,10.203789191305424,W/m/K,652.8786,"experimental, Wiedemann-Franz: kappa_total - L*T/rho (Kim2015 L(S=92uV/K))",0,experimental,1.0,wf_subtracted,5.97,216.0,F-43m,C1b,Nb/Sn/Co,"[""Nb"", ""Sn"", ""Co""]","[[0, 0, 0], [0.5, 0.5, 0.5], [0.25, 0.25, 0.25]]",A,conventional,Starrydata (experimental),10.1016/j.jallcom.2004.02.017,https://doi.org/10.1016/j.jallcom.2004.02.017,Starrydata all_curves.csv (release 'latest'),Sci.Rep. 11:13809 (2021) Table S1,https://www.nature.com/articles/s41598-021-92030-4#MOESM1,"Table S1 (DFT-optimized lattice parameter + lowest-energy site assignment), same table as kappa",mp-1094088,True,stoichiometric,NbCoSn
NbCoSn,6.412526437535917,W/m/K,655.2,"experimental, Wiedemann-Franz: kappa_total - L*T/rho (Kim2015 L(S=259uV/K))",0,experimental,1.0,wf_subtracted,5.97,216.0,F-43m,C1b,Nb/Sn/Co,"[""Nb"", ""Sn"", ""Co""]","[[0, 0, 0], [0.5, 0.5, 0.5], [0.25, 0.25, 0.25]]",A,conventional,Starrydata (experimental),10.1039/c7cp07521a,https://doi.org/10.1039/c7cp07521a,Starrydata all_curves.csv (release 'latest'),Sci.Rep. 11:13809 (2021) Table S1,https://www.nature.com/articles/s41598-021-92030-4#MOESM1,"Table S1 (DFT-optimized lattice parameter + lowest-energy site assignment), same table as kappa",mp-1094088,True,stoichiometric,NbCoSn
NbCoSn,9.10365055471215,W/m/K,662.7591,"experimental, Wiedemann-Franz: kappa_total - L*T/rho (Kim2015 L(S=165uV/K))",0,experimental,1.0,wf_subtracted,5.97,216.0,F-43m,C1b,Nb/Sn/Co,"[""Nb"", ""Sn"", ""Co""]","[[0, 0, 0], [0.5, 0.5, 0.5], [0.25, 0.25, 0.25]]",A,conventional,Starrydata (experimental),10.1063/1.2828713,https://doi.org/10.1063/1.2828713,Starrydata all_curves.csv (release 'latest'),Sci.Rep. 11:13809 (2021) Table S1,https://www.nature.com/articles/s41598-021-92030-4#MOESM1,"Table S1 (DFT-optimized lattice parameter + lowest-energy site assignment), same table as kappa",mp-1094088,True,stoichiometric,NbCoSn
NbCoSn,4.485363,W/m/K,665.9637,"experimental, lattice thermal conductivity as published",0,experimental,1.0,reported_lattice,5.97,216.0,F-43m,C1b,Nb/Sn/Co,"[""Nb"", ""Sn"", ""Co""]","[[0, 0, 0], [0.5, 0.5, 0.5], [0.25, 0.25, 0.25]]",A,conventional,Starrydata (experimental),10.1039/d0ta04644b,https://doi.org/10.1039/d0ta04644b,Starrydata all_curves.csv (release 'latest'),Sci.Rep. 11:13809 (2021) Table S1,https://www.nature.com/articles/s41598-021-92030-4#MOESM1,"Table S1 (DFT-optimized lattice parameter + lowest-energy site assignment), same table as kappa",mp-1094088,True,stoichiometric,NbCoSn
NbCoSn,5.261318497662557,W/m/K,669.5229,"experimental, Wiedemann-Franz: kappa_total - L*T/rho (Kim2015 L(S=103uV/K))",0,experimental,1.0,wf_subtracted,5.97,216.0,F-43m,C1b,Nb/Sn/Co,"[""Nb"", ""Sn"", ""Co""]","[[0, 0, 0], [0.5, 0.5, 0.5], [0.25, 0.25, 0.25]]",A,conventional,Starrydata (experimental),10.1063/1.4961215,https://doi.org/10.1063/1.4961215,Starrydata all_curves.csv (release 'latest'),Sci.Rep. 11:13809 (2021) Table S1,https://www.nature.com/articles/s41598-021-92030-4#MOESM1,"Table S1 (DFT-optimized lattice parameter + lowest-energy site assignment), same table as kappa",mp-1094088,True,stoichiometric,NbCoSn
NbCoSn,8.880254170088993,W/m/K,670.5403,"experimental, Wiedemann-Franz: kappa_total - L*T/rho (Kim2015 L(S=172uV/K))",0,experimental,1.0,wf_subtracted,5.97,216.0,F-43m,C1b,Nb/Sn/Co,"[""Nb"", ""Sn"", ""Co""]","[[0, 0, 0], [0.5, 0.5, 0.5], [0.25, 0.25, 0.25]]",A,conventional,Starrydata (experimental),10.2320/jinstmet.jaw201507,https://doi.org/10.2320/jinstmet.jaw201507,Starrydata all_curves.csv (release 'latest'),Sci.Rep. 11:13809 (2021) Table S1,https://www.nature.com/articles/s41598-021-92030-4#MOESM1,"Table S1 (DFT-optimized lattice parameter + lowest-energy site assignment), same table as kappa",mp-1094088,True,stoichiometric,NbCoSn
NbCoSn,4.87362864076842,W/m/K,671.8373,"experimental, Wiedemann-Franz: kappa_total - L*T/rho (Kim2015 L(S=132uV/K))",0,experimental,1.0,wf_subtracted,5.97,216.0,F-43m,C1b,Nb/Sn/Co,"[""Nb"", ""Sn"", ""Co""]","[[0, 0, 0], [0.5, 0.5, 0.5], [0.25, 0.25, 0.25]]",A,conventional,Starrydata (experimental),10.1109/ict.2006.331296,https://doi.org/10.1109/ict.2006.331296,Starrydata all_curves.csv (release 'latest'),Sci.Rep. 11:13809 (2021) Table S1,https://www.nature.com/articles/s41598-021-92030-4#MOESM1,"Table S1 (DFT-optimized lattice parameter + lowest-energy site assignment), same table as kappa",mp-1094088,True,stoichiometric,NbCoSn
NbCoSn,5.437287773413061,W/m/K,671.8824,"experimental, Wiedemann-Franz: kappa_total - L*T/rho (Kim2015 L(S=265uV/K))",0,experimental,1.0,wf_subtracted,5.97,216.0,F-43m,C1b,Nb/Sn/Co,"[""Nb"", ""Sn"", ""Co""]","[[0, 0, 0], [0.5, 0.5, 0.5], [0.25, 0.25, 0.25]]",A,conventional,Starrydata (experimental),10.1063/1.4952994,https://doi.org/10.1063/1.4952994,Starrydata all_curves.csv (release 'latest'),Sci.Rep. 11:13809 (2021) Table S1,https://www.nature.com/articles/s41598-021-92030-4#MOESM1,"Table S1 (DFT-optimized lattice parameter + lowest-energy site assignment), same table as kappa",mp-1094088,True,stoichiometric,NbCoSn
NbCoSn,4.488562829112828,W/m/K,673.9576,"experimental, Wiedemann-Franz: kappa_total - L*T/rho (Kim2015 L(S=258uV/K))",0,experimental,1.0,wf_subtracted,5.97,216.0,F-43m,C1b,Nb/Sn/Co,"[""Nb"", ""Sn"", ""Co""]","[[0, 0, 0], [0.5, 0.5, 0.5], [0.25, 0.25, 0.25]]",A,conventional,Starrydata (experimental),10.1039/d0ta04644b,https://doi.org/10.1039/d0ta04644b,Starrydata all_curves.csv (release 'latest'),Sci.Rep. 11:13809 (2021) Table S1,https://www.nature.com/articles/s41598-021-92030-4#MOESM1,"Table S1 (DFT-optimized lattice parameter + lowest-energy site assignment), same table as kappa",mp-1094088,True,stoichiometric,NbCoSn
NbCoSn,5.665447316688028,W/m/K,674.1837,"experimental, Wiedemann-Franz: kappa_total - L*T/rho (Kim2015 L(S=215uV/K))",0,experimental,1.0,wf_subtracted,5.97,216.0,F-43m,C1b,Nb/Sn/Co,"[""Nb"", ""Sn"", ""Co""]","[[0, 0, 0], [0.5, 0.5, 0.5], [0.25, 0.25, 0.25]]",A,conventional,Starrydata (experimental),10.3390/ma18133189,https://doi.org/10.3390/ma18133189,Starrydata all_curves.csv (release 'latest'),Sci.Rep. 11:13809 (2021) Table S1,https://www.nature.com/articles/s41598-021-92030-4#MOESM1,"Table S1 (DFT-optimized lattice parameter + lowest-energy site assignment), same table as kappa",mp-1094088,True,stoichiometric,NbCoSn
NbCoSn,5.500390316629844,W/m/K,674.46,"experimental, Wiedemann-Franz: kappa_total - L*T/rho (Kim2015 L(S=228uV/K))",0,experimental,1.0,wf_subtracted,5.97,216.0,F-43m,C1b,Nb/Sn/Co,"[""Nb"", ""Sn"", ""Co""]","[[0, 0, 0], [0.5, 0.5, 0.5], [0.25, 0.25, 0.25]]",A,conventional,Starrydata (experimental),10.1021/acsami.9b13603,https://doi.org/10.1021/acsami.9b13603,Starrydata all_curves.csv (release 'latest'),Sci.Rep. 11:13809 (2021) Table S1,https://www.nature.com/articles/s41598-021-92030-4#MOESM1,"Table S1 (DFT-optimized lattice parameter + lowest-energy site assignment), same table as kappa",mp-1094088,True,stoichiometric,NbCoSn
NbCoSn,7.252286,W/m/K,677.3109,"experimental, lattice thermal conductivity as published",0,experimental,1.0,reported_lattice,5.97,216.0,F-43m,C1b,Nb/Sn/Co,"[""Nb"", ""Sn"", ""Co""]","[[0, 0, 0], [0.5, 0.5, 0.5], [0.25, 0.25, 0.25]]",A,conventional,Starrydata (experimental),10.1080/14686996.2020.1726715,https://doi.org/10.1080/14686996.2020.1726715,Starrydata all_curves.csv (release 'latest'),Sci.Rep. 11:13809 (2021) Table S1,https://www.nature.com/articles/s41598-021-92030-4#MOESM1,"Table S1 (DFT-optimized lattice parameter + lowest-energy site assignment), same table as kappa",mp-1094088,True,stoichiometric,NbCoSn
NbCoSn,9.925530814635504,W/m/K,681.5158,"experimental, Wiedemann-Franz: kappa_total - L*T/rho (Kim2015 L(S=93uV/K))",0,experimental,1.0,wf_subtracted,5.97,216.0,F-43m,C1b,Nb/Sn/Co,"[""Nb"", ""Sn"", ""Co""]","[[0, 0, 0], [0.5, 0.5, 0.5], [0.25, 0.25, 0.25]]",A,conventional,Starrydata (experimental),10.1016/j.jallcom.2004.02.017,https://doi.org/10.1016/j.jallcom.2004.02.017,Starrydata all_curves.csv (release 'latest'),Sci.Rep. 11:13809 (2021) Table S1,https://www.nature.com/articles/s41598-021-92030-4#MOESM1,"Table S1 (DFT-optimized lattice parameter + lowest-energy site assignment), same table as kappa",mp-1094088,True,stoichiometric,NbCoSn
NbCoSn,6.472531135415547,W/m/K,682.8859,"experimental, Wiedemann-Franz: kappa_total - L*T/rho (Kim2015 L(S=160uV/K))",0,experimental,1.0,wf_subtracted,5.97,216.0,F-43m,C1b,Nb/Sn/Co,"[""Nb"", ""Sn"", ""Co""]","[[0, 0, 0], [0.5, 0.5, 0.5], [0.25, 0.25, 0.25]]",A,conventional,Starrydata (experimental),10.1063/1.4961215,https://doi.org/10.1063/1.4961215,Starrydata all_curves.csv (release 'latest'),Sci.Rep. 11:13809 (2021) Table S1,https://www.nature.com/articles/s41598-021-92030-4#MOESM1,"Table S1 (DFT-optimized lattice parameter + lowest-energy site assignment), same table as kappa",mp-1094088,True,stoichiometric,NbCoSn
NbCoSn,6.3280868332076885,W/m/K,683.8,"experimental, Wiedemann-Franz: kappa_total - L*T/rho (Kim2015 L(S=257uV/K))",0,experimental,1.0,wf_subtracted,5.97,216.0,F-43m,C1b,Nb/Sn/Co,"[""Nb"", ""Sn"", ""Co""]","[[0, 0, 0], [0.5, 0.5, 0.5], [0.25, 0.25, 0.25]]",A,conventional,Starrydata (experimental),10.1039/c7cp07521a,https://doi.org/10.1039/c7cp07521a,Starrydata all_curves.csv (release 'latest'),Sci.Rep. 11:13809 (2021) Table S1,https://www.nature.com/articles/s41598-021-92030-4#MOESM1,"Table S1 (DFT-optimized lattice parameter + lowest-energy site assignment), same table as kappa",mp-1094088,True,stoichiometric,NbCoSn
NbCoSn,7.138286,W/m/K,702.521,"experimental, lattice thermal conductivity as published",0,experimental,1.0,reported_lattice,5.97,216.0,F-43m,C1b,Nb/Sn/Co,"[""Nb"", ""Sn"", ""Co""]","[[0, 0, 0], [0.5, 0.5, 0.5], [0.25, 0.25, 0.25]]",A,conventional,Starrydata (experimental),10.1080/14686996.2020.1726715,https://doi.org/10.1080/14686996.2020.1726715,Starrydata all_curves.csv (release 'latest'),Sci.Rep. 11:13809 (2021) Table S1,https://www.nature.com/articles/s41598-021-92030-4#MOESM1,"Table S1 (DFT-optimized lattice parameter + lowest-energy site assignment), same table as kappa",mp-1094088,True,stoichiometric,NbCoSn
NbCoSn,9.804486601622772,W/m/K,703.8191,"experimental, Wiedemann-Franz: kappa_total - L*T/rho (Kim2015 L(S=94uV/K))",0,experimental,1.0,wf_subtracted,5.97,216.0,F-43m,C1b,Nb/Sn/Co,"[""Nb"", ""Sn"", ""Co""]","[[0, 0, 0], [0.5, 0.5, 0.5], [0.25, 0.25, 0.25]]",A,conventional,Starrydata (experimental),10.1016/j.jallcom.2004.02.017,https://doi.org/10.1016/j.jallcom.2004.02.017,Starrydata all_curves.csv (release 'latest'),Sci.Rep. 11:13809 (2021) Table S1,https://www.nature.com/articles/s41598-021-92030-4#MOESM1,"Table S1 (DFT-optimized lattice parameter + lowest-energy site assignment), same table as kappa",mp-1094088,True,stoichiometric,NbCoSn
NbCoSn,4.828309807949782,W/m/K,707.0081,"experimental, Wiedemann-Franz: kappa_total - L*T/rho (Kim2015 L(S=132uV/K))",0,experimental,1.0,wf_subtracted,5.97,216.0,F-43m,C1b,Nb/Sn/Co,"[""Nb"", ""Sn"", ""Co""]","[[0, 0, 0], [0.5, 0.5, 0.5], [0.25, 0.25, 0.25]]",A,conventional,Starrydata (experimental),10.1143/jjap.45.8740,https://doi.org/10.1143/jjap.45.8740,Starrydata all_curves.csv (release 'latest'),Sci.Rep. 11:13809 (2021) Table S1,https://www.nature.com/articles/s41598-021-92030-4#MOESM1,"Table S1 (DFT-optimized lattice parameter + lowest-energy site assignment), same table as kappa",mp-1094088,True,stoichiometric,NbCoSn
NbCoSn,6.170321711387039,W/m/K,714.5,"experimental, Wiedemann-Franz: kappa_total - L*T/rho (Kim2015 L(S=256uV/K))",0,experimental,1.0,wf_subtracted,5.97,216.0,F-43m,C1b,Nb/Sn/Co,"[""Nb"", ""Sn"", ""Co""]","[[0, 0, 0], [0.5, 0.5, 0.5], [0.25, 0.25, 0.25]]",A,conventional,Starrydata (experimental),10.1039/c7cp07521a,https://doi.org/10.1039/c7cp07521a,Starrydata all_curves.csv (release 'latest'),Sci.Rep. 11:13809 (2021) Table S1,https://www.nature.com/articles/s41598-021-92030-4#MOESM1,"Table S1 (DFT-optimized lattice parameter + lowest-energy site assignment), same table as kappa",mp-1094088,True,stoichiometric,NbCoSn
NbCoSn,4.353968,W/m/K,715.3288,"experimental, lattice thermal conductivity as published",0,experimental,1.0,reported_lattice,5.97,216.0,F-43m,C1b,Nb/Sn/Co,"[""Nb"", ""Sn"", ""Co""]","[[0, 0, 0], [0.5, 0.5, 0.5], [0.25, 0.25, 0.25]]",A,conventional,Starrydata (experimental),10.1039/d0ta04644b,https://doi.org/10.1039/d0ta04644b,Starrydata all_curves.csv (release 'latest'),Sci.Rep. 11:13809 (2021) Table S1,https://www.nature.com/articles/s41598-021-92030-4#MOESM1,"Table S1 (DFT-optimized lattice parameter + lowest-energy site assignment), same table as kappa",mp-1094088,True,stoichiometric,NbCoSn
NbCoSn,4.3454,W/m/K,716.39,experimental (Wiedemann-Franz subtracted),0,experimental,1.0,,5.97,216.0,F-43m,C1b,Nb/Sn/Co,"[""Nb"", ""Sn"", ""Co""]","[[0, 0, 0], [0.5, 0.5, 0.5], [0.25, 0.25, 0.25]]",A,conventional,repository mining,10.6084/m9.figshare.29438735,https://github.com/KU-Yifan/PGEC-descriptor-TE-design/blob/main/results/lorenz_number/final_processed_with_kappaL.csv,,Sci.Rep. 11:13809 (2021) Table S1,https://www.nature.com/articles/s41598-021-92030-4#MOESM1,"Table S1 (DFT-optimized lattice parameter + lowest-energy site assignment), same table as kappa",mp-1094088,True,stoichiometric,NbCoSn
NbCoSn,4.3452860294236,W/m/K,716.842,"experimental, Wiedemann-Franz: kappa_total - L*T/rho (Kim2015 L(S=252uV/K))",0,experimental,1.0,wf_subtracted,5.97,216.0,F-43m,C1b,Nb/Sn/Co,"[""Nb"", ""Sn"", ""Co""]","[[0, 0, 0], [0.5, 0.5, 0.5], [0.25, 0.25, 0.25]]",A,conventional,Starrydata (experimental),10.1039/d0ta04644b,https://doi.org/10.1039/d0ta04644b,Starrydata all_curves.csv (release 'latest'),Sci.Rep. 11:13809 (2021) Table S1,https://www.nature.com/articles/s41598-021-92030-4#MOESM1,"Table S1 (DFT-optimized lattice parameter + lowest-energy site assignment), same table as kappa",mp-1094088,True,stoichiometric,NbCoSn
NbCoSn,5.4559832174969936,W/m/K,722.8968,"experimental, Wiedemann-Franz: kappa_total - L*T/rho (Kim2015 L(S=220uV/K))",0,experimental,1.0,wf_subtracted,5.97,216.0,F-43m,C1b,Nb/Sn/Co,"[""Nb"", ""Sn"", ""Co""]","[[0, 0, 0], [0.5, 0.5, 0.5], [0.25, 0.25, 0.25]]",A,conventional,Starrydata (experimental),10.3390/ma18133189,https://doi.org/10.3390/ma18133189,Starrydata all_curves.csv (release 'latest'),Sci.Rep. 11:13809 (2021) Table S1,https://www.nature.com/articles/s41598-021-92030-4#MOESM1,"Table S1 (DFT-optimized lattice parameter + lowest-energy site assignment), same table as kappa",mp-1094088,True,stoichiometric,NbCoSn
NbCoSn,9.761130928194364,W/m/K,724.5511,"experimental, Wiedemann-Franz: kappa_total - L*T/rho (Kim2015 L(S=94uV/K))",0,experimental,1.0,wf_subtracted,5.97,216.0,F-43m,C1b,Nb/Sn/Co,"[""Nb"", ""Sn"", ""Co""]","[[0, 0, 0], [0.5, 0.5, 0.5], [0.25, 0.25, 0.25]]",A,conventional,Starrydata (experimental),10.1016/j.jallcom.2004.02.017,https://doi.org/10.1016/j.jallcom.2004.02.017,Starrydata all_curves.csv (release 'latest'),Sci.Rep. 11:13809 (2021) Table S1,https://www.nature.com/articles/s41598-021-92030-4#MOESM1,"Table S1 (DFT-optimized lattice parameter + lowest-energy site assignment), same table as kappa",mp-1094088,True,stoichiometric,NbCoSn
NbCoSn,7.005417,W/m/K,727.7311,"experimental, lattice thermal conductivity as published",0,experimental,1.0,reported_lattice,5.97,216.0,F-43m,C1b,Nb/Sn/Co,"[""Nb"", ""Sn"", ""Co""]","[[0, 0, 0], [0.5, 0.5, 0.5], [0.25, 0.25, 0.25]]",A,conventional,Starrydata (experimental),10.1080/14686996.2020.1726715,https://doi.org/10.1080/14686996.2020.1726715,Starrydata all_curves.csv (release 'latest'),Sci.Rep. 11:13809 (2021) Table S1,https://www.nature.com/articles/s41598-021-92030-4#MOESM1,"Table S1 (DFT-optimized lattice parameter + lowest-energy site assignment), same table as kappa",mp-1094088,True,stoichiometric,NbCoSn
NbCoSn,6.060799969748285,W/m/K,745.0,"experimental, Wiedemann-Franz: kappa_total - L*T/rho (Kim2015 L(S=256uV/K))",0,experimental,1.0,wf_subtracted,5.97,216.0,F-43m,C1b,Nb/Sn/Co,"[""Nb"", ""Sn"", ""Co""]","[[0, 0, 0], [0.5, 0.5, 0.5], [0.25, 0.25, 0.25]]",A,conventional,Starrydata (experimental),10.1039/c7cp07521a,https://doi.org/10.1039/c7cp07521a,Starrydata all_curves.csv (release 'latest'),Sci.Rep. 11:13809 (2021) Table S1,https://www.nature.com/articles/s41598-021-92030-4#MOESM1,"Table S1 (DFT-optimized lattice parameter + lowest-energy site assignment), same table as kappa",mp-1094088,True,stoichiometric,NbCoSn
NbCoSn,9.600422717420177,W/m/K,745.2465,"experimental, Wiedemann-Franz: kappa_total - L*T/rho (Kim2015 L(S=95uV/K))",0,experimental,1.0,wf_subtracted,5.97,216.0,F-43m,C1b,Nb/Sn/Co,"[""Nb"", ""Sn"", ""Co""]","[[0, 0, 0], [0.5, 0.5, 0.5], [0.25, 0.25, 0.25]]",A,conventional,Starrydata (experimental),10.1016/j.jallcom.2004.02.017,https://doi.org/10.1016/j.jallcom.2004.02.017,Starrydata all_curves.csv (release 'latest'),Sci.Rep. 11:13809 (2021) Table S1,https://www.nature.com/articles/s41598-021-92030-4#MOESM1,"Table S1 (DFT-optimized lattice parameter + lowest-energy site assignment), same table as kappa",mp-1094088,True,stoichiometric,NbCoSn
NbCoSn,6.872549,W/m/K,752.9412,"experimental, lattice thermal conductivity as published",0,experimental,1.0,reported_lattice,5.97,216.0,F-43m,C1b,Nb/Sn/Co,"[""Nb"", ""Sn"", ""Co""]","[[0, 0, 0], [0.5, 0.5, 0.5], [0.25, 0.25, 0.25]]",A,conventional,Starrydata (experimental),10.1080/14686996.2020.1726715,https://doi.org/10.1080/14686996.2020.1726715,Starrydata all_curves.csv (release 'latest'),Sci.Rep. 11:13809 (2021) Table S1,https://www.nature.com/articles/s41598-021-92030-4#MOESM1,"Table S1 (DFT-optimized lattice parameter + lowest-energy site assignment), same table as kappa",mp-1094088,True,stoichiometric,NbCoSn
NbCoSn,9.37883264602283,W/m/K,762.5201,"experimental, Wiedemann-Franz: kappa_total - L*T/rho (Kim2015 L(S=173uV/K))",0,experimental,1.0,wf_subtracted,5.97,216.0,F-43m,C1b,Nb/Sn/Co,"[""Nb"", ""Sn"", ""Co""]","[[0, 0, 0], [0.5, 0.5, 0.5], [0.25, 0.25, 0.25]]",A,conventional,Starrydata (experimental),10.1063/1.2828713,https://doi.org/10.1063/1.2828713,Starrydata all_curves.csv (release 'latest'),Sci.Rep. 11:13809 (2021) Table S1,https://www.nature.com/articles/s41598-021-92030-4#MOESM1,"Table S1 (DFT-optimized lattice parameter + lowest-energy site assignment), same table as kappa",mp-1094088,True,stoichiometric,NbCoSn
NbCoSn,4.200834,W/m/K,765.436,"experimental, lattice thermal conductivity as published",0,experimental,1.0,reported_lattice,5.97,216.0,F-43m,C1b,Nb/Sn/Co,"[""Nb"", ""Sn"", ""Co""]","[[0, 0, 0], [0.5, 0.5, 0.5], [0.25, 0.25, 0.25]]",A,conventional,Starrydata (experimental),10.1039/d0ta04644b,https://doi.org/10.1039/d0ta04644b,Starrydata all_curves.csv (release 'latest'),Sci.Rep. 11:13809 (2021) Table S1,https://www.nature.com/articles/s41598-021-92030-4#MOESM1,"Table S1 (DFT-optimized lattice parameter + lowest-energy site assignment), same table as kappa",mp-1094088,True,stoichiometric,NbCoSn
NbCoSn,4.956996450450839,W/m/K,769.1096,"experimental, Wiedemann-Franz: kappa_total - L*T/rho (Kim2015 L(S=280uV/K))",0,experimental,1.0,wf_subtracted,5.97,216.0,F-43m,C1b,Nb/Sn/Co,"[""Nb"", ""Sn"", ""Co""]","[[0, 0, 0], [0.5, 0.5, 0.5], [0.25, 0.25, 0.25]]",A,conventional,Starrydata (experimental),10.1063/1.4952994,https://doi.org/10.1063/1.4952994,Starrydata all_curves.csv (release 'latest'),Sci.Rep. 11:13809 (2021) Table S1,https://www.nature.com/articles/s41598-021-92030-4#MOESM1,"Table S1 (DFT-optimized lattice parameter + lowest-energy site assignment), same table as kappa",mp-1094088,True,stoichiometric,NbCoSn
NbCoSn,4.2007,W/m/K,769.93,experimental (Wiedemann-Franz subtracted),0,experimental,1.0,,5.97,216.0,F-43m,C1b,Nb/Sn/Co,"[""Nb"", ""Sn"", ""Co""]","[[0, 0, 0], [0.5, 0.5, 0.5], [0.25, 0.25, 0.25]]",A,conventional,repository mining,10.6084/m9.figshare.29438735,https://github.com/KU-Yifan/PGEC-descriptor-TE-design/blob/main/results/lorenz_number/final_processed_with_kappaL.csv,,Sci.Rep. 11:13809 (2021) Table S1,https://www.nature.com/articles/s41598-021-92030-4#MOESM1,"Table S1 (DFT-optimized lattice parameter + lowest-energy site assignment), same table as kappa",mp-1094088,True,stoichiometric,NbCoSn
NbCoSn,9.43672615142638,W/m/K,770.729,"experimental, Wiedemann-Franz: kappa_total - L*T/rho (Kim2015 L(S=96uV/K))",0,experimental,1.0,wf_subtracted,5.97,216.0,F-43m,C1b,Nb/Sn/Co,"[""Nb"", ""Sn"", ""Co""]","[[0, 0, 0], [0.5, 0.5, 0.5], [0.25, 0.25, 0.25]]",A,conventional,Starrydata (experimental),10.1016/j.jallcom.2004.02.017,https://doi.org/10.1016/j.jallcom.2004.02.017,Starrydata all_curves.csv (release 'latest'),Sci.Rep. 11:13809 (2021) Table S1,https://www.nature.com/articles/s41598-021-92030-4#MOESM1,"Table S1 (DFT-optimized lattice parameter + lowest-energy site assignment), same table as kappa",mp-1094088,True,stoichiometric,NbCoSn
NbCoSn,4.199882756073069,W/m/K,771.6595,"experimental, Wiedemann-Franz: kappa_total - L*T/rho (Kim2015 L(S=258uV/K))",0,experimental,1.0,wf_subtracted,5.97,216.0,F-43m,C1b,Nb/Sn/Co,"[""Nb"", ""Sn"", ""Co""]","[[0, 0, 0], [0.5, 0.5, 0.5], [0.25, 0.25, 0.25]]",A,conventional,Starrydata (experimental),10.1039/d0ta04644b,https://doi.org/10.1039/d0ta04644b,Starrydata all_curves.csv (release 'latest'),Sci.Rep. 11:13809 (2021) Table S1,https://www.nature.com/articles/s41598-021-92030-4#MOESM1,"Table S1 (DFT-optimized lattice parameter + lowest-energy site assignment), same table as kappa",mp-1094088,True,stoichiometric,NbCoSn
NbCoSn,5.2232915362284205,W/m/K,773.4158,"experimental, Wiedemann-Franz: kappa_total - L*T/rho (Kim2015 L(S=229uV/K))",0,experimental,1.0,wf_subtracted,5.97,216.0,F-43m,C1b,Nb/Sn/Co,"[""Nb"", ""Sn"", ""Co""]","[[0, 0, 0], [0.5, 0.5, 0.5], [0.25, 0.25, 0.25]]",A,conventional,Starrydata (experimental),10.3390/ma18133189,https://doi.org/10.3390/ma18133189,Starrydata all_curves.csv (release 'latest'),Sci.Rep. 11:13809 (2021) Table S1,https://www.nature.com/articles/s41598-021-92030-4#MOESM1,"Table S1 (DFT-optimized lattice parameter + lowest-energy site assignment), same table as kappa",mp-1094088,True,stoichiometric,NbCoSn
NbCoSn,5.17969092050271,W/m/K,774.18,"experimental, Wiedemann-Franz: kappa_total - L*T/rho (Kim2015 L(S=236uV/K))",0,experimental,1.0,wf_subtracted,5.97,216.0,F-43m,C1b,Nb/Sn/Co,"[""Nb"", ""Sn"", ""Co""]","[[0, 0, 0], [0.5, 0.5, 0.5], [0.25, 0.25, 0.25]]",A,conventional,Starrydata (experimental),10.1021/acsami.9b13603,https://doi.org/10.1021/acsami.9b13603,Starrydata all_curves.csv (release 'latest'),Sci.Rep. 11:13809 (2021) Table S1,https://www.nature.com/articles/s41598-021-92030-4#MOESM1,"Table S1 (DFT-optimized lattice parameter + lowest-energy site assignment), same table as kappa",mp-1094088,True,stoichiometric,NbCoSn
NbCoSn,9.539799111160772,W/m/K,774.8626,"experimental, Wiedemann-Franz: kappa_total - L*T/rho (Kim2015 L(S=178uV/K))",0,experimental,1.0,wf_subtracted,5.97,216.0,F-43m,C1b,Nb/Sn/Co,"[""Nb"", ""Sn"", ""Co""]","[[0, 0, 0], [0.5, 0.5, 0.5], [0.25, 0.25, 0.25]]",A,conventional,Starrydata (experimental),10.2320/jinstmet.jaw201507,https://doi.org/10.2320/jinstmet.jaw201507,Starrydata all_curves.csv (release 'latest'),Sci.Rep. 11:13809 (2021) Table S1,https://www.nature.com/articles/s41598-021-92030-4#MOESM1,"Table S1 (DFT-optimized lattice parameter + lowest-energy site assignment), same table as kappa",mp-1094088,True,stoichiometric,NbCoSn
NbCoSn,6.103695784246899,W/m/K,775.3791,"experimental, Wiedemann-Franz: kappa_total - L*T/rho (Kim2015 L(S=168uV/K))",0,experimental,1.0,wf_subtracted,5.97,216.0,F-43m,C1b,Nb/Sn/Co,"[""Nb"", ""Sn"", ""Co""]","[[0, 0, 0], [0.5, 0.5, 0.5], [0.25, 0.25, 0.25]]",A,conventional,Starrydata (experimental),10.1063/1.4961215,https://doi.org/10.1063/1.4961215,Starrydata all_curves.csv (release 'latest'),Sci.Rep. 11:13809 (2021) Table S1,https://www.nature.com/articles/s41598-021-92030-4#MOESM1,"Table S1 (DFT-optimized lattice parameter + lowest-energy site assignment), same table as kappa",mp-1094088,True,stoichiometric,NbCoSn
NbCoSn,5.701304889029697,W/m/K,775.7,"experimental, Wiedemann-Franz: kappa_total - L*T/rho (Kim2015 L(S=256uV/K))",0,experimental,1.0,wf_subtracted,5.97,216.0,F-43m,C1b,Nb/Sn/Co,"[""Nb"", ""Sn"", ""Co""]","[[0, 0, 0], [0.5, 0.5, 0.5], [0.25, 0.25, 0.25]]",A,conventional,Starrydata (experimental),10.1039/c7cp07521a,https://doi.org/10.1039/c7cp07521a,Starrydata all_curves.csv (release 'latest'),Sci.Rep. 11:13809 (2021) Table S1,https://www.nature.com/articles/s41598-021-92030-4#MOESM1,"Table S1 (DFT-optimized lattice parameter + lowest-energy site assignment), same table as kappa",mp-1094088,True,stoichiometric,NbCoSn
NbCoSn,6.777443,W/m/K,777.3109,"experimental, lattice thermal conductivity as published",0,experimental,1.0,reported_lattice,5.97,216.0,F-43m,C1b,Nb/Sn/Co,"[""Nb"", ""Sn"", ""Co""]","[[0, 0, 0], [0.5, 0.5, 0.5], [0.25, 0.25, 0.25]]",A,conventional,Starrydata (experimental),10.1080/14686996.2020.1726715,https://doi.org/10.1080/14686996.2020.1726715,Starrydata all_curves.csv (release 'latest'),Sci.Rep. 11:13809 (2021) Table S1,https://www.nature.com/articles/s41598-021-92030-4#MOESM1,"Table S1 (DFT-optimized lattice parameter + lowest-energy site assignment), same table as kappa",mp-1094088,True,stoichiometric,NbCoSn
NbCoSn,5.274898601463618,W/m/K,778.3597,"experimental, Wiedemann-Franz: kappa_total - L*T/rho (Kim2015 L(S=130uV/K))",0,experimental,1.0,wf_subtracted,5.97,216.0,F-43m,C1b,Nb/Sn/Co,"[""Nb"", ""Sn"", ""Co""]","[[0, 0, 0], [0.5, 0.5, 0.5], [0.25, 0.25, 0.25]]",A,conventional,Starrydata (experimental),10.1109/ict.2006.331296,https://doi.org/10.1109/ict.2006.331296,Starrydata all_curves.csv (release 'latest'),Sci.Rep. 11:13809 (2021) Table S1,https://www.nature.com/articles/s41598-021-92030-4#MOESM1,"Table S1 (DFT-optimized lattice parameter + lowest-energy site assignment), same table as kappa",mp-1094088,True,stoichiometric,NbCoSn
NbCoSn,5.054417315991605,W/m/K,779.0606,"experimental, Wiedemann-Franz: kappa_total - L*T/rho (Kim2015 L(S=112uV/K))",0,experimental,1.0,wf_subtracted,5.97,216.0,F-43m,C1b,Nb/Sn/Co,"[""Nb"", ""Sn"", ""Co""]","[[0, 0, 0], [0.5, 0.5, 0.5], [0.25, 0.25, 0.25]]",A,conventional,Starrydata (experimental),10.1063/1.4961215,https://doi.org/10.1063/1.4961215,Starrydata all_curves.csv (release 'latest'),Sci.Rep. 11:13809 (2021) Table S1,https://www.nature.com/articles/s41598-021-92030-4#MOESM1,"Table S1 (DFT-optimized lattice parameter + lowest-energy site assignment), same table as kappa",mp-1094088,True,stoichiometric,NbCoSn
NbCoSn,5.26528114969232,W/m/K,789.7303,"experimental, Wiedemann-Franz: kappa_total - L*T/rho (Kim2015 L(S=129uV/K))",0,experimental,1.0,wf_subtracted,5.97,216.0,F-43m,C1b,Nb/Sn/Co,"[""Nb"", ""Sn"", ""Co""]","[[0, 0, 0], [0.5, 0.5, 0.5], [0.25, 0.25, 0.25]]",A,conventional,Starrydata (experimental),10.1143/jjap.45.8740,https://doi.org/10.1143/jjap.45.8740,Starrydata all_curves.csv (release 'latest'),Sci.Rep. 11:13809 (2021) Table S1,https://www.nature.com/articles/s41598-021-92030-4#MOESM1,"Table S1 (DFT-optimized lattice parameter + lowest-energy site assignment), same table as kappa",mp-1094088,True,stoichiometric,NbCoSn
