Repository: Shivamrandive747/Thermalconductivity_prediction

# Calibrating first-principles lattice thermal conductivity to experiment

**A curated half-Heusler dataset and a validated transfer function.**

Published first-principles transport calculations of lattice thermal conductivity exceed what
laboratories measure for the same compound by a **median factor of 1.55**. That offset is regular
enough to be removed in closed form:

$$\kappa_L^{\mathrm{expt}}(T) \;=\; \kappa_L^{\mathrm{BTE}}(T)\;\min\!\left[c\left(\tfrac{T}{300}\right)^{p},\,1\right],
\qquad c = 0.51,\quad p = 0.80$$

Inside a domain of applicability declared before the validation set was scored, this places

File: data/Target_Materials/HEUSLER_KAPPA_TRAINING_SET.csv (part 17 of 192)
formula,kappa_L,kappa_units,temperature_K,method,method_tier,tier_name,weight,kappa_basis,struct_a_A,struct_spacegroup,struct_sg_symbol,struct_prototype,struct_site_ordering,struct_species,struct_frac_coords,struct_grade,lattice_convention,source,source_doi,source_url,source_location,struct_source,struct_source_url,struct_source_detail,struct_id,struct_same_paper_as_kappa,stoichiometry,parent_formula
NbCoSn,9.4227504738838,W/m/K,796.2604,"experimental, Wiedemann-Franz: kappa_total - L*T/rho (Kim2015 L(S=94uV/K))",0,experimental,1.0,wf_subtracted,5.97,216.0,F-43m,C1b,Nb/Sn/Co,"[""Nb"", ""Sn"", ""Co""]","[[0, 0, 0], [0.5, 0.5, 0.5], [0.25, 0.25, 0.25]]",A,conventional,Starrydata (experimental),10.1016/j.jallcom.2004.02.017,https://doi.org/10.1016/j.jallcom.2004.02.017,Starrydata all_curves.csv (release 'latest'),Sci.Rep. 11:13809 (2021) Table S1,https://www.nature.com/articles/s41598-021-92030-4#MOESM1,"Table S1 (DFT-optimized lattice parameter + lowest-energy site assignment), same table as kappa",mp-1094088,True,stoichiometric,NbCoSn
NbCoSn,6.66339,W/m/K,804.2017,"experimental, lattice thermal conductivity as published",0,experimental,1.0,reported_lattice,5.97,216.0,F-43m,C1b,Nb/Sn/Co,"[""Nb"", ""Sn"", ""Co""]","[[0, 0, 0], [0.5, 0.5, 0.5], [0.25, 0.25, 0.25]]",A,conventional,Starrydata (experimental),10.1080/14686996.2020.1726715,https://doi.org/10.1080/14686996.2020.1726715,Starrydata all_curves.csv (release 'latest'),Sci.Rep. 11:13809 (2021) Table S1,https://www.nature.com/articles/s41598-021-92030-4#MOESM1,"Table S1 (DFT-optimized lattice parameter + lowest-energy site assignment), same table as kappa",mp-1094088,True,stoichiometric,NbCoSn
NbCoSn,4.091045,W/m/K,813.4915,"experimental, lattice thermal conductivity as published",0,experimental,1.0,reported_lattice,5.97,216.0,F-43m,C1b,Nb/Sn/Co,"[""Nb"", ""Sn"", ""Co""]","[[0, 0, 0], [0.5, 0.5, 0.5], [0.25, 0.25, 0.25]]",A,conventional,Starrydata (experimental),10.1039/d0ta04644b,https://doi.org/10.1039/d0ta04644b,Starrydata all_curves.csv (release 'latest'),Sci.Rep. 11:13809 (2021) Table S1,https://www.nature.com/articles/s41598-021-92030-4#MOESM1,"Table S1 (DFT-optimized lattice parameter + lowest-energy site assignment), same table as kappa",mp-1094088,True,stoichiometric,NbCoSn
NbCoSn,4.107522910309408,W/m/K,816.5949,"experimental, Wiedemann-Franz: kappa_total - L*T/rho (Kim2015 L(S=260uV/K))",0,experimental,1.0,wf_subtracted,5.97,216.0,F-43m,C1b,Nb/Sn/Co,"[""Nb"", ""Sn"", ""Co""]","[[0, 0, 0], [0.5, 0.5, 0.5], [0.25, 0.25, 0.25]]",A,conventional,Starrydata (experimental),10.1039/d0ta04644b,https://doi.org/10.1039/d0ta04644b,Starrydata all_curves.csv (release 'latest'),Sci.Rep. 11:13809 (2021) Table S1,https://www.nature.com/articles/s41598-021-92030-4#MOESM1,"Table S1 (DFT-optimized lattice parameter + lowest-energy site assignment), same table as kappa",mp-1094088,True,stoichiometric,NbCoSn
NbCoSn,9.316977690832632,W/m/K,818.5759,"experimental, Wiedemann-Franz: kappa_total - L*T/rho (Kim2015 L(S=92uV/K))",0,experimental,1.0,wf_subtracted,5.97,216.0,F-43m,C1b,Nb/Sn/Co,"[""Nb"", ""Sn"", ""Co""]","[[0, 0, 0], [0.5, 0.5, 0.5], [0.25, 0.25, 0.25]]",A,conventional,Starrydata (experimental),10.1016/j.jallcom.2004.02.017,https://doi.org/10.1016/j.jallcom.2004.02.017,Starrydata all_curves.csv (release 'latest'),Sci.Rep. 11:13809 (2021) Table S1,https://www.nature.com/articles/s41598-021-92030-4#MOESM1,"Table S1 (DFT-optimized lattice parameter + lowest-energy site assignment), same table as kappa",mp-1094088,True,stoichiometric,NbCoSn
NbCoSn,5.044850254531971,W/m/K,823.0262,"experimental, Wiedemann-Franz: kappa_total - L*T/rho (Kim2015 L(S=234uV/K))",0,experimental,1.0,wf_subtracted,5.97,216.0,F-43m,C1b,Nb/Sn/Co,"[""Nb"", ""Sn"", ""Co""]","[[0, 0, 0], [0.5, 0.5, 0.5], [0.25, 0.25, 0.25]]",A,conventional,Starrydata (experimental),10.3390/ma18133189,https://doi.org/10.3390/ma18133189,Starrydata all_curves.csv (release 'latest'),Sci.Rep. 11:13809 (2021) Table S1,https://www.nature.com/articles/s41598-021-92030-4#MOESM1,"Table S1 (DFT-optimized lattice parameter + lowest-energy site assignment), same table as kappa",mp-1094088,True,stoichiometric,NbCoSn
NbCoSn,6.568284,W/m/K,828.5714,"experimental, lattice thermal conductivity as published",0,experimental,1.0,reported_lattice,5.97,216.0,F-43m,C1b,Nb/Sn/Co,"[""Nb"", ""Sn"", ""Co""]","[[0, 0, 0], [0.5, 0.5, 0.5], [0.25, 0.25, 0.25]]",A,conventional,Starrydata (experimental),10.1080/14686996.2020.1726715,https://doi.org/10.1080/14686996.2020.1726715,Starrydata all_curves.csv (release 'latest'),Sci.Rep. 11:13809 (2021) Table S1,https://www.nature.com/articles/s41598-021-92030-4#MOESM1,"Table S1 (DFT-optimized lattice parameter + lowest-energy site assignment), same table as kappa",mp-1094088,True,stoichiometric,NbCoSn
NbCoSn,6.435442,W/m/K,852.9412,"experimental, lattice thermal conductivity as published",0,experimental,1.0,reported_lattice,5.97,216.0,F-43m,C1b,Nb/Sn/Co,"[""Nb"", ""Sn"", ""Co""]","[[0, 0, 0], [0.5, 0.5, 0.5], [0.25, 0.25, 0.25]]",A,conventional,Starrydata (experimental),10.1080/14686996.2020.1726715,https://doi.org/10.1080/14686996.2020.1726715,Starrydata all_curves.csv (release 'latest'),Sci.Rep. 11:13809 (2021) Table S1,https://www.nature.com/articles/s41598-021-92030-4#MOESM1,"Table S1 (DFT-optimized lattice parameter + lowest-energy site assignment), same table as kappa",mp-1094088,True,stoichiometric,NbCoSn
NbCoSn,3.964515,W/m/K,862.5735,"experimental, lattice thermal conductivity as published",0,experimental,1.0,reported_lattice,5.97,216.0,F-43m,C1b,Nb/Sn/Co,"[""Nb"", ""Sn"", ""Co""]","[[0, 0, 0], [0.5, 0.5, 0.5], [0.25, 0.25, 0.25]]",A,conventional,Starrydata (experimental),10.1039/d0ta04644b,https://doi.org/10.1039/d0ta04644b,Starrydata all_curves.csv (release 'latest'),Sci.Rep. 11:13809 (2021) Table S1,https://www.nature.com/articles/s41598-021-92030-4#MOESM1,"Table S1 (DFT-optimized lattice parameter + lowest-energy site assignment), same table as kappa",mp-1094088,True,stoichiometric,NbCoSn
NbCoSn,9.05739760315146,W/m/K,862.7678,"experimental, Wiedemann-Franz: kappa_total - L*T/rho (Kim2015 L(S=175uV/K))",0,experimental,1.0,wf_subtracted,5.97,216.0,F-43m,C1b,Nb/Sn/Co,"[""Nb"", ""Sn"", ""Co""]","[[0, 0, 0], [0.5, 0.5, 0.5], [0.25, 0.25, 0.25]]",A,conventional,Starrydata (experimental),10.1063/1.2828713,https://doi.org/10.1063/1.2828713,Starrydata all_curves.csv (release 'latest'),Sci.Rep. 11:13809 (2021) Table S1,https://www.nature.com/articles/s41598-021-92030-4#MOESM1,"Table S1 (DFT-optimized lattice parameter + lowest-energy site assignment), same table as kappa",mp-1094088,True,stoichiometric,NbCoSn
NbCoSn,9.030134374689236,W/m/K,868.9596,"experimental, Wiedemann-Franz: kappa_total - L*T/rho (Kim2015 L(S=178uV/K))",0,experimental,1.0,wf_subtracted,5.97,216.0,F-43m,C1b,Nb/Sn/Co,"[""Nb"", ""Sn"", ""Co""]","[[0, 0, 0], [0.5, 0.5, 0.5], [0.25, 0.25, 0.25]]",A,conventional,Starrydata (experimental),10.2320/jinstmet.jaw201507,https://doi.org/10.2320/jinstmet.jaw201507,Starrydata all_curves.csv (release 'latest'),Sci.Rep. 11:13809 (2021) Table S1,https://www.nature.com/articles/s41598-021-92030-4#MOESM1,"Table S1 (DFT-optimized lattice parameter + lowest-energy site assignment), same table as kappa",mp-1094088,True,stoichiometric,NbCoSn
NbCoSn,4.620613904417471,W/m/K,872.5087,"experimental, Wiedemann-Franz: kappa_total - L*T/rho (Kim2015 L(S=288uV/K))",0,experimental,1.0,wf_subtracted,5.97,216.0,F-43m,C1b,Nb/Sn/Co,"[""Nb"", ""Sn"", ""Co""]","[[0, 0, 0], [0.5, 0.5, 0.5], [0.25, 0.25, 0.25]]",A,conventional,Starrydata (experimental),10.1063/1.4952994,https://doi.org/10.1063/1.4952994,Starrydata all_curves.csv (release 'latest'),Sci.Rep. 11:13809 (2021) Table S1,https://www.nature.com/articles/s41598-021-92030-4#MOESM1,"Table S1 (DFT-optimized lattice parameter + lowest-energy site assignment), same table as kappa",mp-1094088,True,stoichiometric,NbCoSn
NbCoSn,4.910496838458757,W/m/K,872.6378,"experimental, Wiedemann-Franz: kappa_total - L*T/rho (Kim2015 L(S=237uV/K))",0,experimental,1.0,wf_subtracted,5.97,216.0,F-43m,C1b,Nb/Sn/Co,"[""Nb"", ""Sn"", ""Co""]","[[0, 0, 0], [0.5, 0.5, 0.5], [0.25, 0.25, 0.25]]",A,conventional,Starrydata (experimental),10.3390/ma18133189,https://doi.org/10.3390/ma18133189,Starrydata all_curves.csv (release 'latest'),Sci.Rep. 11:13809 (2021) Table S1,https://www.nature.com/articles/s41598-021-92030-4#MOESM1,"Table S1 (DFT-optimized lattice parameter + lowest-energy site assignment), same table as kappa",mp-1094088,True,stoichiometric,NbCoSn
NbCoSn,4.955292155179593,W/m/K,873.89,"experimental, Wiedemann-Franz: kappa_total - L*T/rho (Kim2015 L(S=234uV/K))",0,experimental,1.0,wf_subtracted,5.97,216.0,F-43m,C1b,Nb/Sn/Co,"[""Nb"", ""Sn"", ""Co""]","[[0, 0, 0], [0.5, 0.5, 0.5], [0.25, 0.25, 0.25]]",A,conventional,Starrydata (experimental),10.1021/acsami.9b13603,https://doi.org/10.1021/acsami.9b13603,Starrydata all_curves.csv (release 'latest'),Sci.Rep. 11:13809 (2021) Table S1,https://www.nature.com/articles/s41598-021-92030-4#MOESM1,"Table S1 (DFT-optimized lattice parameter + lowest-energy site assignment), same table as kappa",mp-1094088,True,stoichiometric,NbCoSn
NbCoSn,6.340283,W/m/K,878.9916,"experimental, lattice thermal conductivity as published",0,experimental,1.0,reported_lattice,5.97,216.0,F-43m,C1b,Nb/Sn/Co,"[""Nb"", ""Sn"", ""Co""]","[[0, 0, 0], [0.5, 0.5, 0.5], [0.25, 0.25, 0.25]]",A,conventional,Starrydata (experimental),10.1080/14686996.2020.1726715,https://doi.org/10.1080/14686996.2020.1726715,Starrydata all_curves.csv (release 'latest'),Sci.Rep. 11:13809 (2021) Table S1,https://www.nature.com/articles/s41598-021-92030-4#MOESM1,"Table S1 (DFT-optimized lattice parameter + lowest-energy site assignment), same table as kappa",mp-1094088,True,stoichiometric,NbCoSn
NbCoSn,3.9336793046725536,W/m/K,879.0569,"experimental, Wiedemann-Franz: kappa_total - L*T/rho (Kim2015 L(S=266uV/K))",0,experimental,1.0,wf_subtracted,5.97,216.0,F-43m,C1b,Nb/Sn/Co,"[""Nb"", ""Sn"", ""Co""]","[[0, 0, 0], [0.5, 0.5, 0.5], [0.25, 0.25, 0.25]]",A,conventional,Starrydata (experimental),10.1039/d0ta04644b,https://doi.org/10.1039/d0ta04644b,Starrydata all_curves.csv (release 'latest'),Sci.Rep. 11:13809 (2021) Table S1,https://www.nature.com/articles/s41598-021-92030-4#MOESM1,"Table S1 (DFT-optimized lattice parameter + lowest-energy site assignment), same table as kappa",mp-1094088,True,stoichiometric,NbCoSn
NbCoSn,4.86279509125175,W/m/K,923.1422,"experimental, Wiedemann-Franz: kappa_total - L*T/rho (Kim2015 L(S=240uV/K))",0,experimental,1.0,wf_subtracted,5.97,216.0,F-43m,C1b,Nb/Sn/Co,"[""Nb"", ""Sn"", ""Co""]","[[0, 0, 0], [0.5, 0.5, 0.5], [0.25, 0.25, 0.25]]",A,conventional,Starrydata (experimental),10.3390/ma18133189,https://doi.org/10.3390/ma18133189,Starrydata all_curves.csv (release 'latest'),Sci.Rep. 11:13809 (2021) Table S1,https://www.nature.com/articles/s41598-021-92030-4#MOESM1,"Table S1 (DFT-optimized lattice parameter + lowest-energy site assignment), same table as kappa",mp-1094088,True,stoichiometric,NbCoSn
NbCoSn,9.347214507307704,W/m/K,966.3044,"experimental, Wiedemann-Franz: kappa_total - L*T/rho (Kim2015 L(S=178uV/K))",0,experimental,1.0,wf_subtracted,5.97,216.0,F-43m,C1b,Nb/Sn/Co,"[""Nb"", ""Sn"", ""Co""]","[[0, 0, 0], [0.5, 0.5, 0.5], [0.25, 0.25, 0.25]]",A,conventional,Starrydata (experimental),10.2320/jinstmet.jaw201507,https://doi.org/10.2320/jinstmet.jaw201507,Starrydata all_curves.csv (release 'latest'),Sci.Rep. 11:13809 (2021) Table S1,https://www.nature.com/articles/s41598-021-92030-4#MOESM1,"Table S1 (DFT-optimized lattice parameter + lowest-energy site assignment), same table as kappa",mp-1094088,True,stoichiometric,NbCoSn
NbCoSn,9.249415457975172,W/m/K,968.8399,"experimental, Wiedemann-Franz: kappa_total - L*T/rho (Kim2015 L(S=179uV/K))",0,experimental,1.0,wf_subtracted,5.97,216.0,F-43m,C1b,Nb/Sn/Co,"[""Nb"", ""Sn"", ""Co""]","[[0, 0, 0], [0.5, 0.5, 0.5], [0.25, 0.25, 0.25]]",A,conventional,Starrydata (experimental),10.1063/1.2828713,https://doi.org/10.1063/1.2828713,Starrydata all_curves.csv (release 'latest'),Sci.Rep. 11:13809 (2021) Table S1,https://www.nature.com/articles/s41598-021-92030-4#MOESM1,"Table S1 (DFT-optimized lattice parameter + lowest-energy site assignment), same table as kappa",mp-1094088,True,stoichiometric,NbCoSn
NbCoSn,4.725422756933799,W/m/K,972.7515,"experimental, Wiedemann-Franz: kappa_total - L*T/rho (Kim2015 L(S=240uV/K))",0,experimental,1.0,wf_subtracted,5.97,216.0,F-43m,C1b,Nb/Sn/Co,"[""Nb"", ""Sn"", ""Co""]","[[0, 0, 0], [0.5, 0.5, 0.5], [0.25, 0.25, 0.25]]",A,conventional,Starrydata (experimental),10.3390/ma18133189,https://doi.org/10.3390/ma18133189,Starrydata all_curves.csv (release 'latest'),Sci.Rep. 11:13809 (2021) Table S1,https://www.nature.com/articles/s41598-021-92030-4#MOESM1,"Table S1 (DFT-optimized lattice parameter + lowest-energy site assignment), same table as kappa",mp-1094088,True,stoichiometric,NbCoSn
NbCoSn,4.83828231410217,W/m/K,973.61,"experimental, Wiedemann-Franz: kappa_total - L*T/rho (Kim2015 L(S=222uV/K))",0,experimental,1.0,wf_subtracted,5.97,216.0,F-43m,C1b,Nb/Sn/Co,"[""Nb"", ""Sn"", ""Co""]","[[0, 0, 0], [0.5, 0.5, 0.5], [0.25, 0.25, 0.25]]",A,conventional,Starrydata (experimental),10.1021/acsami.9b13603,https://doi.org/10.1021/acsami.9b13603,Starrydata all_curves.csv (release 'latest'),Sci.Rep. 11:13809 (2021) Table S1,https://www.nature.com/articles/s41598-021-92030-4#MOESM1,"Table S1 (DFT-optimized lattice parameter + lowest-energy site assignment), same table as kappa",mp-1094088,True,stoichiometric,NbCoSn
NbCoSn,4.380640266791708,W/m/K,973.928,"experimental, Wiedemann-Franz: kappa_total - L*T/rho (Kim2015 L(S=287uV/K))",0,experimental,1.0,wf_subtracted,5.97,216.0,F-43m,C1b,Nb/Sn/Co,"[""Nb"", ""Sn"", ""Co""]","[[0, 0, 0], [0.5, 0.5, 0.5], [0.25, 0.25, 0.25]]",A,conventional,Starrydata (experimental),10.1063/1.4952994,https://doi.org/10.1063/1.4952994,Starrydata all_curves.csv (release 'latest'),Sci.Rep. 11:13809 (2021) Table S1,https://www.nature.com/articles/s41598-021-92030-4#MOESM1,"Table S1 (DFT-optimized lattice parameter + lowest-energy site assignment), same table as kappa",mp-1094088,True,stoichiometric,NbCoSn
NbFeSb,27.99556199828477,W/m/K,200.5,"experimental, Wiedemann-Franz: kappa_total - L*T/rho (degenerate 2.44e-8)",0,experimental,1.0,wf_subtracted,5.897535,216.0,F-43m,half-Heusler (C1b / MgAgAs),,"[""Fe"", ""Fe"", ""Fe"", ""Fe"", ""Nb"", ""Nb"", ""Nb"", ""Nb"", ""Sb"", ""Sb"", ""Sb"", ""Sb""]","[[0.25, 0.75, 0.75], [0.25, 0.25, 0.25], [0.75, 0.75, 0.25], [0.75, 0.25, 0.75], [0.0, 0.0, 0.0], [0.0, 0.5, 0.5], [0.5, 0.0, 0.5], [0.5, 0.5, 0.0], [0.5, 0.0, 0.0], [0.5, 0.5, 0.5], [0.0, 0.0, 0.5], [0.0, 0.5, 0.0]]",A,primitive->conventional (x sqrt2),Starrydata (experimental),10.1016/j.actamat.2017.06.011,https://doi.org/10.1016/j.actamat.2017.06.011,Starrydata all_curves.csv (release 'latest'),PhononDB (Togo/NIMS MDR),https://mdr.nims.go.jp/datasets/df2910b6-50b7-4d6c-a881-7b9c7b8e16e2,"LTC-calc.log unit cell (PBEsol-relaxed), same file as kappa",mp-9437,True,stoichiometric,NbFeSb
NbFeSb,26.805168604555288,W/m/K,217.0,"experimental, Wiedemann-Franz: kappa_total - L*T/rho (degenerate 2.44e-8)",0,experimental,1.0,wf_subtracted,5.897535,216.0,F-43m,half-Heusler (C1b / MgAgAs),,"[""Fe"", ""Fe"", ""Fe"", ""Fe"", ""Nb"", ""Nb"", ""Nb"", ""Nb"", ""Sb"", ""Sb"", ""Sb"", ""Sb""]","[[0.25, 0.75, 0.75], [0.25, 0.25, 0.25], [0.75, 0.75, 0.25], [0.75, 0.25, 0.75], [0.0, 0.0, 0.0], [0.0, 0.5, 0.5], [0.5, 0.0, 0.5], [0.5, 0.5, 0.0], [0.5, 0.0, 0.0], [0.5, 0.5, 0.5], [0.0, 0.0, 0.5], [0.0, 0.5, 0.0]]",A,primitive->conventional (x sqrt2),Starrydata (experimental),10.1016/j.actamat.2017.06.011,https://doi.org/10.1016/j.actamat.2017.06.011,Starrydata all_curves.csv (release 'latest'),PhononDB (Togo/NIMS MDR),https://mdr.nims.go.jp/datasets/df2910b6-50b7-4d6c-a881-7b9c7b8e16e2,"LTC-calc.log unit cell (PBEsol-relaxed), same file as kappa",mp-9437,True,stoichiometric,NbFeSb
NbFeSb,26.124762792940487,W/m/K,233.5,"experimental, Wiedemann-Franz: kappa_total - L*T/rho (degenerate 2.44e-8)",0,experimental,1.0,wf_subtracted,5.897535,216.0,F-43m,half-Heusler (C1b / MgAgAs),,"[""Fe"", ""Fe"", ""Fe"", ""Fe"", ""Nb"", ""Nb"", ""Nb"", ""Nb"", ""Sb"", ""Sb"", ""Sb"", ""Sb""]","[[0.25, 0.75, 0.75], [0.25, 0.25, 0.25], [0.75, 0.75, 0.25], [0.75, 0.25, 0.75], [0.0, 0.0, 0.0], [0.0, 0.5, 0.5], [0.5, 0.0, 0.5], [0.5, 0.5, 0.0], [0.5, 0.0, 0.0], [0.5, 0.5, 0.5], [0.0, 0.0, 0.5], [0.0, 0.5, 0.0]]",A,primitive->conventional (x sqrt2),Starrydata (experimental),10.1016/j.actamat.2017.06.011,https://doi.org/10.1016/j.actamat.2017.06.011,Starrydata all_curves.csv (release 'latest'),PhononDB (Togo/NIMS MDR),https://mdr.nims.go.jp/datasets/df2910b6-50b7-4d6c-a881-7b9c7b8e16e2,"LTC-calc.log unit cell (PBEsol-relaxed), same file as kappa",mp-9437,True,stoichiometric,NbFeSb
NbFeSb,25.44436195877389,W/m/K,249.4,"experimental, Wiedemann-Franz: kappa_total - L*T/rho (degenerate 2.44e-8)",0,experimental,1.0,wf_subtracted,5.897535,216.0,F-43m,half-Heusler (C1b / MgAgAs),,"[""Fe"", ""Fe"", ""Fe"", ""Fe"", ""Nb"", ""Nb"", ""Nb"", ""Nb"", ""Sb"", ""Sb"", ""Sb"", ""Sb""]","[[0.25, 0.75, 0.75], [0.25, 0.25, 0.25], [0.75, 0.75, 0.25], [0.75, 0.25, 0.75], [0.0, 0.0, 0.0], [0.0, 0.5, 0.5], [0.5, 0.0, 0.5], [0.5, 0.5, 0.0], [0.5, 0.0, 0.0], [0.5, 0.5, 0.5], [0.0, 0.0, 0.5], [0.0, 0.5, 0.0]]",A,primitive->conventional (x sqrt2),Starrydata (experimental),10.1016/j.actamat.2017.06.011,https://doi.org/10.1016/j.actamat.2017.06.011,Starrydata all_curves.csv (release 'latest'),PhononDB (Togo/NIMS MDR),https://mdr.nims.go.jp/datasets/df2910b6-50b7-4d6c-a881-7b9c7b8e16e2,"LTC-calc.log unit cell (PBEsol-relaxed), same file as kappa",mp-9437,True,stoichiometric,NbFeSb
NbFeSb,25.273950714846624,W/m/K,265.2,"experimental, Wiedemann-Franz: kappa_total - L*T/rho (degenerate 2.44e-8)",0,experimental,1.0,wf_subtracted,5.897535,216.0,F-43m,half-Heusler (C1b / MgAgAs),,"[""Fe"", ""Fe"", ""Fe"", ""Fe"", ""Nb"", ""Nb"", ""Nb"", ""Nb"", ""Sb"", ""Sb"", ""Sb"", ""Sb""]","[[0.25, 0.75, 0.75], [0.25, 0.25, 0.25], [0.75, 0.75, 0.25], [0.75, 0.25, 0.75], [0.0, 0.0, 0.0], [0.0, 0.5, 0.5], [0.5, 0.0, 0.5], [0.5, 0.5, 0.0], [0.5, 0.0, 0.0], [0.5, 0.5, 0.5], [0.0, 0.0, 0.5], [0.0, 0.5, 0.0]]",A,primitive->conventional (x sqrt2),Starrydata (experimental),10.1016/j.actamat.2017.06.011,https://doi.org/10.1016/j.actamat.2017.06.011,Starrydata all_curves.csv (release 'latest'),PhononDB (Togo/NIMS MDR),https://mdr.nims.go.jp/datasets/df2910b6-50b7-4d6c-a881-7b9c7b8e16e2,"LTC-calc.log unit cell (PBEsol-relaxed), same file as kappa",mp-9437,True,stoichiometric,NbFeSb
NbFeSb,24.76358658045521,W/m/K,279.2,"experimental, Wiedemann-Franz: kappa_total - L*T/rho (degenerate 2.44e-8)",0,experimental,1.0,wf_subtracted,5.897535,216.0,F-43m,half-Heusler (C1b / MgAgAs),,"[""Fe"", ""Fe"", ""Fe"", ""Fe"", ""Nb"", ""Nb"", ""Nb"", ""Nb"", ""Sb"", ""Sb"", ""Sb"", ""Sb""]","[[0.25, 0.75, 0.75], [0.25, 0.25, 0.25], [0.75, 0.75, 0.25], [0.75, 0.25, 0.75], [0.0, 0.0, 0.0], [0.0, 0.5, 0.5], [0.5, 0.0, 0.5], [0.5, 0.5, 0.0], [0.5, 0.0, 0.0], [0.5, 0.5, 0.5], [0.0, 0.0, 0.5], [0.0, 0.5, 0.0]]",A,primitive->conventional (x sqrt2),Starrydata (experimental),10.1016/j.actamat.2017.06.011,https://doi.org/10.1016/j.actamat.2017.06.011,Starrydata all_curves.csv (release 'latest'),PhononDB (Togo/NIMS MDR),https://mdr.nims.go.jp/datasets/df2910b6-50b7-4d6c-a881-7b9c7b8e16e2,"LTC-calc.log unit cell (PBEsol-relaxed), same file as kappa",mp-9437,True,stoichiometric,NbFeSb
NbFeSb,24.083241054720727,W/m/K,293.1,"experimental, Wiedemann-Franz: kappa_total - L*T/rho (degenerate 2.44e-8)",0,experimental,1.0,wf_subtracted,5.897535,216.0,F-43m,half-Heusler (C1b / MgAgAs),,"[""Fe"", ""Fe"", ""Fe"", ""Fe"", ""Nb"", ""Nb"", ""Nb"", ""Nb"", ""Sb"", ""Sb"", ""Sb"", ""Sb""]","[[0.25, 0.75, 0.75], [0.25, 0.25, 0.25], [0.75, 0.75, 0.25], [0.75, 0.25, 0.75], [0.0, 0.0, 0.0], [0.0, 0.5, 0.5], [0.5, 0.0, 0.5], [0.5, 0.5, 0.0], [0.5, 0.0, 0.0], [0.5, 0.5, 0.5], [0.0, 0.0, 0.5], [0.0, 0.5, 0.0]]",A,primitive->conventional (x sqrt2),Starrydata (experimental),10.1016/j.actamat.2017.06.011,https://doi.org/10.1016/j.actamat.2017.06.011,Starrydata all_curves.csv (release 'latest'),PhononDB (Togo/NIMS MDR),https://mdr.nims.go.jp/datasets/df2910b6-50b7-4d6c-a881-7b9c7b8e16e2,"LTC-calc.log unit cell (PBEsol-relaxed), same file as kappa",mp-9437,True,stoichiometric,NbFeSb
NbFeSb,17.1,W/m/K,300.0,experimental,0,experimental,1.0,,5.897535,216.0,F-43m,half-Heusler (C1b / MgAgAs),,"[""Fe"", ""Fe"", ""Fe"", ""Fe"", ""Nb"", ""Nb"", ""Nb"", ""Nb"", ""Sb"", ""Sb"", ""Sb"", ""Sb""]","[[0.25, 0.75, 0.75], [0.25, 0.25, 0.25], [0.75, 0.75, 0.25], [0.75, 0.25, 0.75], [0.0, 0.0, 0.0], [0.0, 0.5, 0.5], [0.5, 0.0, 0.5], [0.5, 0.5, 0.0], [0.5, 0.0, 0.0], [0.5, 0.5, 0.5], [0.0, 0.0, 0.5], [0.0, 0.5, 0.0]]",A,primitive->conventional (x sqrt2),"paper mining (PDF, batch 2)",10.1038/s41567-023-02188-z,,page 6,PhononDB (Togo/NIMS MDR),https://mdr.nims.go.jp/datasets/df2910b6-50b7-4d6c-a881-7b9c7b8e16e2,"LTC-calc.log unit cell (PBEsol-relaxed), same file as kappa",mp-9437,True,stoichiometric,NbFeSb
NbFeSb,5.844064159390194,W/m/K,303.8,"experimental, Wiedemann-Franz: kappa_total - L*T/rho (Kim2015 L(S=51uV/K))",0,experimental,1.0,wf_subtracted,5.897535,216.0,F-43m,half-Heusler (C1b / MgAgAs),,"[""Fe"", ""Fe"", ""Fe"", ""Fe"", ""Nb"", ""Nb"", ""Nb"", ""Nb"", ""Sb"", ""Sb"", ""Sb"", ""Sb""]","[[0.25, 0.75, 0.75], [0.25, 0.25, 0.25], [0.75, 0.75, 0.25], [0.75, 0.25, 0.75], [0.0, 0.0, 0.0], [0.0, 0.5, 0.5], [0.5, 0.0, 0.5], [0.5, 0.5, 0.0], [0.5, 0.0, 0.0], [0.5, 0.5, 0.5], [0.0, 0.0, 0.5], [0.0, 0.5, 0.0]]",A,primitive->conventional (x sqrt2),Starrydata (experimental),10.1063/1.5108636,https://doi.org/10.1063/1.5108636,Starrydata all_curves.csv (release 'latest'),PhononDB (Togo/NIMS MDR),https://mdr.nims.go.jp/datasets/df2910b6-50b7-4d6c-a881-7b9c7b8e16e2,"LTC-calc.log unit cell (PBEsol-relaxed), same file as kappa",mp-9437,True,stoichiometric,NbFeSb
NbFeSb,17.533660218623748,W/m/K,304.947,"experimental, Wiedemann-Franz: kappa_total - L*T/rho (Kim2015 L(S=7uV/K))",0,experimental,1.0,wf_subtracted,5.897535,216.0,F-43m,half-Heusler (C1b / MgAgAs),,"[""Fe"", ""Fe"", ""Fe"", ""Fe"", ""Nb"", ""Nb"", ""Nb"", ""Nb"", ""Sb"", ""Sb"", ""Sb"", ""Sb""]","[[0.25, 0.75, 0.75], [0.25, 0.25, 0.25], [0.75, 0.75, 0.25], [0.75, 0.25, 0.75], [0.0, 0.0, 0.0], [0.0, 0.5, 0.5], [0.5, 0.0, 0.5], [0.5, 0.5, 0.0], [0.5, 0.0, 0.0], [0.5, 0.5, 0.5], [0.0, 0.0, 0.5], [0.0, 0.5, 0.0]]",A,primitive->conventional (x sqrt2),Starrydata (experimental),10.1039/c7tc01570d,https://doi.org/10.1039/c7tc01570d,Starrydata all_curves.csv (release 'latest'),PhononDB (Togo/NIMS MDR),https://mdr.nims.go.jp/datasets/df2910b6-50b7-4d6c-a881-7b9c7b8e16e2,"LTC-calc.log unit cell (PBEsol-relaxed), same file as kappa",mp-9437,True,stoichiometric,NbFeSb
NbFeSb,15.60188328624221,W/m/K,322.6,"experimental, Wiedemann-Franz: kappa_total - L*T/rho (Kim2015 L(S=8uV/K))",0,experimental,1.0,wf_subtracted,5.897535,216.0,F-43m,half-Heusler (C1b / MgAgAs),,"[""Fe"", ""Fe"", ""Fe"", ""Fe"", ""Nb"", ""Nb"", ""Nb"", ""Nb"", ""Sb"", ""Sb"", ""Sb"", ""Sb""]","[[0.25, 0.75, 0.75], [0.25, 0.25, 0.25], [0.75, 0.75, 0.25], [0.75, 0.25, 0.75], [0.0, 0.0, 0.0], [0.0, 0.5, 0.5], [0.5, 0.0, 0.5], [0.5, 0.5, 0.0], [0.5, 0.0, 0.0], [0.5, 0.5, 0.5], [0.0, 0.0, 0.5], [0.0, 0.5, 0.0]]",A,primitive->conventional (x sqrt2),Starrydata (experimental),10.1016/j.actamat.2020.07.028,https://doi.org/10.1016/j.actamat.2020.07.028,Starrydata all_curves.csv (release 'latest'),PhononDB (Togo/NIMS MDR),https://mdr.nims.go.jp/datasets/df2910b6-50b7-4d6c-a881-7b9c7b8e16e2,"LTC-calc.log unit cell (PBEsol-relaxed), same file as kappa",mp-9437,True,stoichiometric,NbFeSb
NbFeSb,16.550783300263415,W/m/K,327.0444,"experimental, Wiedemann-Franz: kappa_total - L*T/rho (Kim2015 L(S=7uV/K))",0,experimental,1.0,wf_subtracted,5.897535,216.0,F-43m,half-Heusler (C1b / MgAgAs),,"[""Fe"", ""Fe"", ""Fe"", ""Fe"", ""Nb"", ""Nb"", ""Nb"", ""Nb"", ""Sb"", ""Sb"", ""Sb"", ""Sb""]","[[0.25, 0.75, 0.75], [0.25, 0.25, 0.25], [0.75, 0.75, 0.25], [0.75, 0.25, 0.75], [0.0, 0.0, 0.0], [0.0, 0.5, 0.5], [0.5, 0.0, 0.5], [0.5, 0.5, 0.0], [0.5, 0.0, 0.0], [0.5, 0.5, 0.5], [0.0, 0.0, 0.5], [0.0, 0.5, 0.0]]",A,primitive->conventional (x sqrt2),Starrydata (experimental),10.1039/c7tc01570d,https://doi.org/10.1039/c7tc01570d,Starrydata all_curves.csv (release 'latest'),PhononDB (Togo/NIMS MDR),https://mdr.nims.go.jp/datasets/df2910b6-50b7-4d6c-a881-7b9c7b8e16e2,"LTC-calc.log unit cell (PBEsol-relaxed), same file as kappa",mp-9437,True,stoichiometric,NbFeSb
NbFeSb,5.591882750205501,W/m/K,334.44,"experimental, Wiedemann-Franz: kappa_total - L*T/rho (Kim2015 L(S=56uV/K))",0,experimental,1.0,wf_subtracted,5.897535,216.0,F-43m,half-Heusler (C1b / MgAgAs),,"[""Fe"", ""Fe"", ""Fe"", ""Fe"", ""Nb"", ""Nb"", ""Nb"", ""Nb"", ""Sb"", ""Sb"", ""Sb"", ""Sb""]","[[0.25, 0.75, 0.75], [0.25, 0.25, 0.25], [0.75, 0.75, 0.25], [0.75, 0.25, 0.75], [0.0, 0.0, 0.0], [0.0, 0.5, 0.5], [0.5, 0.0, 0.5], [0.5, 0.5, 0.0], [0.5, 0.0, 0.0], [0.5, 0.5, 0.5], [0.0, 0.0, 0.5], [0.0, 0.5, 0.0]]",A,primitive->conventional (x sqrt2),Starrydata (experimental),10.1063/1.5108636,https://doi.org/10.1063/1.5108636,Starrydata all_curves.csv (release 'latest'),PhononDB (Togo/NIMS MDR),https://mdr.nims.go.jp/datasets/df2910b6-50b7-4d6c-a881-7b9c7b8e16e2,"LTC-calc.log unit cell (PBEsol-relaxed), same file as kappa",mp-9437,True,stoichiometric,NbFeSb
NbFeSb,5.54835989724017,W/m/K,361.86,"experimental, Wiedemann-Franz: kappa_total - L*T/rho (Kim2015 L(S=62uV/K))",0,experimental,1.0,wf_subtracted,5.897535,216.0,F-43m,half-Heusler (C1b / MgAgAs),,"[""Fe"", ""Fe"", ""Fe"", ""Fe"", ""Nb"", ""Nb"", ""Nb"", ""Nb"", ""Sb"", ""Sb"", ""Sb"", ""Sb""]","[[0.25, 0.75, 0.75], [0.25, 0.25, 0.25], [0.75, 0.75, 0.25], [0.75, 0.25, 0.75], [0.0, 0.0, 0.0], [0.0, 0.5, 0.5], [0.5, 0.0, 0.5], [0.5, 0.5, 0.0], [0.5, 0.0, 0.0], [0.5, 0.5, 0.5], [0.0, 0.0, 0.5], [0.0, 0.5, 0.0]]",A,primitive->conventional (x sqrt2),Starrydata (experimental),10.1063/1.5108636,https://doi.org/10.1063/1.5108636,Starrydata all_curves.csv (release 'latest'),PhononDB (Togo/NIMS MDR),https://mdr.nims.go.jp/datasets/df2910b6-50b7-4d6c-a881-7b9c7b8e16e2,"LTC-calc.log unit cell (PBEsol-relaxed), same file as kappa",mp-9437,True,stoichiometric,NbFeSb
NbFeSb,14.291054653343473,W/m/K,372.5,"experimental, Wiedemann-Franz: kappa_total - L*T/rho (Kim2015 L(S=22uV/K))",0,experimental,1.0,wf_subtracted,5.897535,216.0,F-43m,half-Heusler (C1b / MgAgAs),,"[""Fe"", ""Fe"", ""Fe"", ""Fe"", ""Nb"", ""Nb"", ""Nb"", ""Nb"", ""Sb"", ""Sb"", ""Sb"", ""Sb""]","[[0.25, 0.75, 0.75], [0.25, 0.25, 0.25], [0.75, 0.75, 0.25], [0.75, 0.25, 0.75], [0.0, 0.0, 0.0], [0.0, 0.5, 0.5], [0.5, 0.0, 0.5], [0.5, 0.5, 0.0], [0.5, 0.0, 0.0], [0.5, 0.5, 0.5], [0.0, 0.0, 0.5], [0.0, 0.5, 0.0]]",A,primitive->conventional (x sqrt2),Starrydata (experimental),10.1016/j.actamat.2020.07.028,https://doi.org/10.1016/j.actamat.2020.07.028,Starrydata all_curves.csv (release 'latest'),PhononDB (Togo/NIMS MDR),https://mdr.nims.go.jp/datasets/df2910b6-50b7-4d6c-a881-7b9c7b8e16e2,"LTC-calc.log unit cell (PBEsol-relaxed), same file as kappa",mp-9437,True,stoichiometric,NbFeSb
NbFeSb,14.484757181554416,W/m/K,375.5899,"experimental, Wiedemann-Franz: kappa_total - L*T/rho (Kim2015 L(S=7uV/K))",0,experimental,1.0,wf_subtracted,5.897535,216.0,F-43m,half-Heusler (C1b / MgAgAs),,"[""Fe"", ""Fe"", ""Fe"", ""Fe"", ""Nb"", ""Nb"", ""Nb"", ""Nb"", ""Sb"", ""Sb"", ""Sb"", ""Sb""]","[[0.25, 0.75, 0.75], [0.25, 0.25, 0.25], [0.75, 0.75, 0.25], [0.75, 0.25, 0.75], [0.0, 0.0, 0.0], [0.0, 0.5, 0.5], [0.5, 0.0, 0.5], [0.5, 0.5, 0.0], [0.5, 0.0, 0.0], [0.5, 0.5, 0.5], [0.0, 0.0, 0.5], [0.0, 0.5, 0.0]]",A,primitive->conventional (x sqrt2),Starrydata (experimental),10.1039/c7tc01570d,https://doi.org/10.1039/c7tc01570d,Starrydata all_curves.csv (release 'latest'),PhononDB (Togo/NIMS MDR),https://mdr.nims.go.jp/datasets/df2910b6-50b7-4d6c-a881-7b9c7b8e16e2,"LTC-calc.log unit cell (PBEsol-relaxed), same file as kappa",mp-9437,True,stoichiometric,NbFeSb
NbFeSb,5.101763238573595,W/m/K,390.85,"experimental, Wiedemann-Franz: kappa_total - L*T/rho (Kim2015 L(S=66uV/K))",0,experimental,1.0,wf_subtracted,5.897535,216.0,F-43m,half-Heusler (C1b / MgAgAs),,"[""Fe"", ""Fe"", ""Fe"", ""Fe"", ""Nb"", ""Nb"", ""Nb"", ""Nb"", ""Sb"", ""Sb"", ""Sb"", ""Sb""]","[[0.25, 0.75, 0.75], [0.25, 0.25, 0.25], [0.75, 0.75, 0.25], [0.75, 0.25, 0.75], [0.0, 0.0, 0.0], [0.0, 0.5, 0.5], [0.5, 0.0, 0.5], [0.5, 0.5, 0.0], [0.5, 0.0, 0.0], [0.5, 0.5, 0.5], [0.0, 0.0, 0.5], [0.0, 0.5, 0.0]]",A,primitive->conventional (x sqrt2),Starrydata (experimental),10.1063/1.5108636,https://doi.org/10.1063/1.5108636,Starrydata all_curves.csv (release 'latest'),PhononDB (Togo/NIMS MDR),https://mdr.nims.go.jp/datasets/df2910b6-50b7-4d6c-a881-7b9c7b8e16e2,"LTC-calc.log unit cell (PBEsol-relaxed), same file as kappa",mp-9437,True,stoichiometric,NbFeSb
NbFeSb,5.003378634927556,W/m/K,419.95,"experimental, Wiedemann-Franz: kappa_total - L*T/rho (Kim2015 L(S=72uV/K))",0,experimental,1.0,wf_subtracted,5.897535,216.0,F-43m,half-Heusler (C1b / MgAgAs),,"[""Fe"", ""Fe"", ""Fe"", ""Fe"", ""Nb"", ""Nb"", ""Nb"", ""Nb"", ""Sb"", ""Sb"", ""Sb"", ""Sb""]","[[0.25, 0.75, 0.75], [0.25, 0.25, 0.25], [0.75, 0.75, 0.25], [0.75, 0.25, 0.75], [0.0, 0.0, 0.0], [0.0, 0.5, 0.5], [0.5, 0.0, 0.5], [0.5, 0.5, 0.0], [0.5, 0.0, 0.0], [0.5, 0.5, 0.5], [0.0, 0.0, 0.5], [0.0, 0.5, 0.0]]",A,primitive->conventional (x sqrt2),Starrydata (experimental),10.1063/1.5108636,https://doi.org/10.1063/1.5108636,Starrydata all_curves.csv (release 'latest'),PhononDB (Togo/NIMS MDR),https://mdr.nims.go.jp/datasets/df2910b6-50b7-4d6c-a881-7b9c7b8e16e2,"LTC-calc.log unit cell (PBEsol-relaxed), same file as kappa",mp-9437,True,stoichiometric,NbFeSb
NbFeSb,12.19453,W/m/K,422.8823,"experimental, lattice thermal conductivity as published",0,experimental,1.0,reported_lattice,5.897535,216.0,F-43m,half-Heusler (C1b / MgAgAs),,"[""Fe"", ""Fe"", ""Fe"", ""Fe"", ""Nb"", ""Nb"", ""Nb"", ""Nb"", ""Sb"", ""Sb"", ""Sb"", ""Sb""]","[[0.25, 0.75, 0.75], [0.25, 0.25, 0.25], [0.75, 0.75, 0.25], [0.75, 0.25, 0.75], [0.0, 0.0, 0.0], [0.0, 0.5, 0.5], [0.5, 0.0, 0.5], [0.5, 0.5, 0.0], [0.5, 0.0, 0.0], [0.5, 0.5, 0.5], [0.0, 0.0, 0.5], [0.0, 0.5, 0.0]]",A,primitive->conventional (x sqrt2),Starrydata (experimental),10.1016/j.actamat.2019.11.010,https://doi.org/10.1016/j.actamat.2019.11.010,Starrydata all_curves.csv (release 'latest'),PhononDB (Togo/NIMS MDR),https://mdr.nims.go.jp/datasets/df2910b6-50b7-4d6c-a881-7b9c7b8e16e2,"LTC-calc.log unit cell (PBEsol-relaxed), same file as kappa",mp-9437,True,stoichiometric,NbFeSb
NbFeSb,2.513027,W/m/K,422.8823,"experimental, lattice thermal conductivity as published",0,experimental,1.0,reported_lattice,5.897535,216.0,F-43m,half-Heusler (C1b / MgAgAs),,"[""Fe"", ""Fe"", ""Fe"", ""Fe"", ""Nb"", ""Nb"", ""Nb"", ""Nb"", ""Sb"", ""Sb"", ""Sb"", ""Sb""]","[[0.25, 0.75, 0.75], [0.25, 0.25, 0.25], [0.75, 0.75, 0.25], [0.75, 0.25, 0.75], [0.0, 0.0, 0.0], [0.0, 0.5, 0.5], [0.5, 0.0, 0.5], [0.5, 0.5, 0.0], [0.5, 0.0, 0.0], [0.5, 0.5, 0.5], [0.0, 0.0, 0.5], [0.0, 0.5, 0.0]]",A,primitive->conventional (x sqrt2),Starrydata (experimental),10.1016/j.actamat.2019.11.010,https://doi.org/10.1016/j.actamat.2019.11.010,Starrydata all_curves.csv (release 'latest'),PhononDB (Togo/NIMS MDR),https://mdr.nims.go.jp/datasets/df2910b6-50b7-4d6c-a881-7b9c7b8e16e2,"LTC-calc.log unit cell (PBEsol-relaxed), same file as kappa",mp-9437,True,stoichiometric,NbFeSb
NbFeSb,3.173449,W/m/K,422.8823,"experimental, lattice thermal conductivity as published",0,experimental,1.0,reported_lattice,5.897535,216.0,F-43m,half-Heusler (C1b / MgAgAs),,"[""Fe"", ""Fe"", ""Fe"", ""Fe"", ""Nb"", ""Nb"", ""Nb"", ""Nb"", ""Sb"", ""Sb"", ""Sb"", ""Sb""]","[[0.25, 0.75, 0.75], [0.25, 0.25, 0.25], [0.75, 0.75, 0.25], [0.75, 0.25, 0.75], [0.0, 0.0, 0.0], [0.0, 0.5, 0.5], [0.5, 0.0, 0.5], [0.5, 0.5, 0.0], [0.5, 0.0, 0.0], [0.5, 0.5, 0.5], [0.0, 0.0, 0.5], [0.0, 0.5, 0.0]]",A,primitive->conventional (x sqrt2),Starrydata (experimental),10.1016/j.actamat.2019.11.010,https://doi.org/10.1016/j.actamat.2019.11.010,Starrydata all_curves.csv (release 'latest'),PhononDB (Togo/NIMS MDR),https://mdr.nims.go.jp/datasets/df2910b6-50b7-4d6c-a881-7b9c7b8e16e2,"LTC-calc.log unit cell (PBEsol-relaxed), same file as kappa",mp-9437,True,stoichiometric,NbFeSb
NbFeSb,12.18333806021275,W/m/K,422.8823,"experimental, Wiedemann-Franz: kappa_total - L*T/rho (Kim2015 L(S=8uV/K))",0,experimental,1.0,wf_subtracted,5.897535,216.0,F-43m,half-Heusler (C1b / MgAgAs),,"[""Fe"", ""Fe"", ""Fe"", ""Fe"", ""Nb"", ""Nb"", ""Nb"", ""Nb"", ""Sb"", ""Sb"", ""Sb"", ""Sb""]","[[0.25, 0.75, 0.75], [0.25, 0.25, 0.25], [0.75, 0.75, 0.25], [0.75, 0.25, 0.75], [0.0, 0.0, 0.0], [0.0, 0.5, 0.5], [0.5, 0.0, 0.5], [0.5, 0.5, 0.0], [0.5, 0.0, 0.0], [0.5, 0.5, 0.5], [0.0, 0.0, 0.5], [0.0, 0.5, 0.0]]",A,primitive->conventional (x sqrt2),Starrydata (experimental),10.1016/j.actamat.2019.11.010,https://doi.org/10.1016/j.actamat.2019.11.010,Starrydata all_curves.csv (release 'latest'),PhononDB (Togo/NIMS MDR),https://mdr.nims.go.jp/datasets/df2910b6-50b7-4d6c-a881-7b9c7b8e16e2,"LTC-calc.log unit cell (PBEsol-relaxed), same file as kappa",mp-9437,True,stoichiometric,NbFeSb
NbFeSb,3.143188859418029,W/m/K,422.8823,"experimental, Wiedemann-Franz: kappa_total - L*T/rho (Kim2015 L(S=1uV/K))",0,experimental,1.0,wf_subtracted,5.897535,216.0,F-43m,half-Heusler (C1b / MgAgAs),,"[""Fe"", ""Fe"", ""Fe"", ""Fe"", ""Nb"", ""Nb"", ""Nb"", ""Nb"", ""Sb"", ""Sb"", ""Sb"", ""Sb""]","[[0.25, 0.75, 0.75], [0.25, 0.25, 0.25], [0.75, 0.75, 0.25], [0.75, 0.25, 0.75], [0.0, 0.0, 0.0], [0.0, 0.5, 0.5], [0.5, 0.0, 0.5], [0.5, 0.5, 0.0], [0.5, 0.0, 0.0], [0.5, 0.5, 0.5], [0.0, 0.0, 0.5], [0.0, 0.5, 0.0]]",A,primitive->conventional (x sqrt2),Starrydata (experimental),10.1016/j.actamat.2019.11.010,https://doi.org/10.1016/j.actamat.2019.11.010,Starrydata all_curves.csv (release 'latest'),PhononDB (Togo/NIMS MDR),https://mdr.nims.go.jp/datasets/df2910b6-50b7-4d6c-a881-7b9c7b8e16e2,"LTC-calc.log unit cell (PBEsol-relaxed), same file as kappa",mp-9437,True,stoichiometric,NbFeSb
NbFeSb,2.8552125253683904,W/m/K,423.3223,"experimental, Wiedemann-Franz: kappa_total - L*T/rho (Kim2015 L(S=2uV/K))",0,experimental,1.0,wf_subtracted,5.897535,216.0,F-43m,half-Heusler (C1b / MgAgAs),,"[""Fe"", ""Fe"", ""Fe"", ""Fe"", ""Nb"", ""Nb"", ""Nb"", ""Nb"", ""Sb"", ""Sb"", ""Sb"", ""Sb""]","[[0.25, 0.75, 0.75], [0.25, 0.25, 0.25], [0.75, 0.75, 0.25], [0.75, 0.25, 0.75], [0.0, 0.0, 0.0], [0.0, 0.5, 0.5], [0.5, 0.0, 0.5], [0.5, 0.5, 0.0], [0.5, 0.0, 0.0], [0.5, 0.5, 0.5], [0.0, 0.0, 0.5], [0.0, 0.5, 0.0]]",A,primitive->conventional (x sqrt2),Starrydata (experimental),10.1016/j.actamat.2019.11.010,https://doi.org/10.1016/j.actamat.2019.11.010,Starrydata all_curves.csv (release 'latest'),PhononDB (Togo/NIMS MDR),https://mdr.nims.go.jp/datasets/df2910b6-50b7-4d6c-a881-7b9c7b8e16e2,"LTC-calc.log unit cell (PBEsol-relaxed), same file as kappa",mp-9437,True,stoichiometric,NbFeSb
NbFeSb,2.878336,W/m/K,423.7624,"experimental, lattice thermal conductivity as published",0,experimental,1.0,reported_lattice,5.897535,216.0,F-43m,half-Heusler (C1b / MgAgAs),,"[""Fe"", ""Fe"", ""Fe"", ""Fe"", ""Nb"", ""Nb"", ""Nb"", ""Nb"", ""Sb"", ""Sb"", ""Sb"", ""Sb""]","[[0.25, 0.75, 0.75], [0.25, 0.25, 0.25], [0.75, 0.75, 0.25], [0.75, 0.25, 0.75], [0.0, 0.0, 0.0], [0.0, 0.5, 0.5], [0.5, 0.0, 0.5], [0.5, 0.5, 0.0], [0.5, 0.0, 0.0], [0.5, 0.5, 0.5], [0.0, 0.0, 0.5], [0.0, 0.5, 0.0]]",A,primitive->conventional (x sqrt2),Starrydata (experimental),10.1016/j.actamat.2019.11.010,https://doi.org/10.1016/j.actamat.2019.11.010,Starrydata all_curves.csv (release 'latest'),PhononDB (Togo/NIMS MDR),https://mdr.nims.go.jp/datasets/df2910b6-50b7-4d6c-a881-7b9c7b8e16e2,"LTC-calc.log unit cell (PBEsol-relaxed), same file as kappa",mp-9437,True,stoichiometric,NbFeSb
NbFeSb,2.5026680999769204,W/m/K,423.7624,"experimental, Wiedemann-Franz: kappa_total - L*T/rho (Kim2015 L(S=3uV/K))",0,experimental,1.0,wf_subtracted,5.897535,216.0,F-43m,half-Heusler (C1b / MgAgAs),,"[""Fe"", ""Fe"", ""Fe"", ""Fe"", ""Nb"", ""Nb"", ""Nb"", ""Nb"", ""Sb"", ""Sb"", ""Sb"", ""Sb""]","[[0.25, 0.75, 0.75], [0.25, 0.25, 0.25], [0.75, 0.75, 0.25], [0.75, 0.25, 0.75], [0.0, 0.0, 0.0], [0.0, 0.5, 0.5], [0.5, 0.0, 0.5], [0.5, 0.5, 0.0], [0.5, 0.0, 0.0], [0.5, 0.5, 0.5], [0.0, 0.0, 0.5], [0.0, 0.5, 0.0]]",A,primitive->conventional (x sqrt2),Starrydata (experimental),10.1016/j.actamat.2019.11.010,https://doi.org/10.1016/j.actamat.2019.11.010,Starrydata all_curves.csv (release 'latest'),PhononDB (Togo/NIMS MDR),https://mdr.nims.go.jp/datasets/df2910b6-50b7-4d6c-a881-7b9c7b8e16e2,"LTC-calc.log unit cell (PBEsol-relaxed), same file as kappa",mp-9437,True,stoichiometric,NbFeSb
NbFeSb,12.750908442362782,W/m/K,424.1,"experimental, Wiedemann-Franz: kappa_total - L*T/rho (Kim2015 L(S=64uV/K))",0,experimental,1.0,wf_subtracted,5.897535,216.0,F-43m,half-Heusler (C1b / MgAgAs),,"[""Fe"", ""Fe"", ""Fe"", ""Fe"", ""Nb"", ""Nb"", ""Nb"", ""Nb"", ""Sb"", ""Sb"", ""Sb"", ""Sb""]","[[0.25, 0.75, 0.75], [0.25, 0.25, 0.25], [0.75, 0.75, 0.25], [0.75, 0.25, 0.75], [0.0, 0.0, 0.0], [0.0, 0.5, 0.5], [0.5, 0.0, 0.5], [0.5, 0.5, 0.0], [0.5, 0.0, 0.0], [0.5, 0.5, 0.5], [0.0, 0.0, 0.5], [0.0, 0.5, 0.0]]",A,primitive->conventional (x sqrt2),Starrydata (experimental),10.1016/j.actamat.2020.07.028,https://doi.org/10.1016/j.actamat.2020.07.028,Starrydata all_curves.csv (release 'latest'),PhononDB (Togo/NIMS MDR),https://mdr.nims.go.jp/datasets/df2910b6-50b7-4d6c-a881-7b9c7b8e16e2,"LTC-calc.log unit cell (PBEsol-relaxed), same file as kappa",mp-9437,True,stoichiometric,NbFeSb
NbFeSb,12.81283149761734,W/m/K,427.7037,"experimental, Wiedemann-Franz: kappa_total - L*T/rho (Kim2015 L(S=6uV/K))",0,experimental,1.0,wf_subtracted,5.897535,216.0,F-43m,half-Heusler (C1b / MgAgAs),,"[""Fe"", ""Fe"", ""Fe"", ""Fe"", ""Nb"", ""Nb"", ""Nb"", ""Nb"", ""Sb"", ""Sb"", ""Sb"", ""Sb""]","[[0.25, 0.75, 0.75], [0.25, 0.25, 0.25], [0.75, 0.75, 0.25], [0.75, 0.25, 0.75], [0.0, 0.0, 0.0], [0.0, 0.5, 0.5], [0.5, 0.0, 0.5], [0.5, 0.5, 0.0], [0.5, 0.0, 0.0], [0.5, 0.5, 0.5], [0.0, 0.0, 0.5], [0.0, 0.5, 0.0]]",A,primitive->conventional (x sqrt2),Starrydata (experimental),10.1039/c7tc01570d,https://doi.org/10.1039/c7tc01570d,Starrydata all_curves.csv (release 'latest'),PhononDB (Togo/NIMS MDR),https://mdr.nims.go.jp/datasets/df2910b6-50b7-4d6c-a881-7b9c7b8e16e2,"LTC-calc.log unit cell (PBEsol-relaxed), same file as kappa",mp-9437,True,stoichiometric,NbFeSb
NbFeSb,4.876532634195055,W/m/K,447.35,"experimental, Wiedemann-Franz: kappa_total - L*T/rho (Kim2015 L(S=79uV/K))",0,experimental,1.0,wf_subtracted,5.897535,216.0,F-43m,half-Heusler (C1b / MgAgAs),,"[""Fe"", ""Fe"", ""Fe"", ""Fe"", ""Nb"", ""Nb"", ""Nb"", ""Nb"", ""Sb"", ""Sb"", ""Sb"", ""Sb""]","[[0.25, 0.75, 0.75], [0.25, 0.25, 0.25], [0.75, 0.75, 0.25], [0.75, 0.25, 0.75], [0.0, 0.0, 0.0], [0.0, 0.5, 0.5], [0.5, 0.0, 0.5], [0.5, 0.5, 0.0], [0.5, 0.0, 0.0], [0.5, 0.5, 0.5], [0.0, 0.0, 0.5], [0.0, 0.5, 0.0]]",A,primitive->conventional (x sqrt2),Starrydata (experimental),10.1063/1.5108636,https://doi.org/10.1063/1.5108636,Starrydata all_curves.csv (release 'latest'),PhononDB (Togo/NIMS MDR),https://mdr.nims.go.jp/datasets/df2910b6-50b7-4d6c-a881-7b9c7b8e16e2,"LTC-calc.log unit cell (PBEsol-relaxed), same file as kappa",mp-9437,True,stoichiometric,NbFeSb
NbFeSb,3.213857,W/m/K,472.6073,"experimental, lattice thermal conductivity as published",0,experimental,1.0,reported_lattice,5.897535,216.0,F-43m,half-Heusler (C1b / MgAgAs),,"[""Fe"", ""Fe"", ""Fe"", ""Fe"", ""Nb"", ""Nb"", ""Nb"", ""Nb"", ""Sb"", ""Sb"", ""Sb"", ""Sb""]","[[0.25, 0.75, 0.75], [0.25, 0.25, 0.25], [0.75, 0.75, 0.25], [0.75, 0.25, 0.75], [0.0, 0.0, 0.0], [0.0, 0.5, 0.5], [0.5, 0.0, 0.5], [0.5, 0.5, 0.0], [0.5, 0.0, 0.0], [0.5, 0.5, 0.5], [0.0, 0.0, 0.5], [0.0, 0.5, 0.0]]",A,primitive->conventional (x sqrt2),Starrydata (experimental),10.1016/j.actamat.2019.11.010,https://doi.org/10.1016/j.actamat.2019.11.010,Starrydata all_curves.csv (release 'latest'),PhononDB (Togo/NIMS MDR),https://mdr.nims.go.jp/datasets/df2910b6-50b7-4d6c-a881-7b9c7b8e16e2,"LTC-calc.log unit cell (PBEsol-relaxed), same file as kappa",mp-9437,True,stoichiometric,NbFeSb
