Repository: Shivamrandive747/Thermalconductivity_prediction

# Calibrating first-principles lattice thermal conductivity to experiment

**A curated half-Heusler dataset and a validated transfer function.**

Published first-principles transport calculations of lattice thermal conductivity exceed what
laboratories measure for the same compound by a **median factor of 1.55**. That offset is regular
enough to be removed in closed form:

$$\kappa_L^{\mathrm{expt}}(T) \;=\; \kappa_L^{\mathrm{BTE}}(T)\;\min\!\left[c\left(\tfrac{T}{300}\right)^{p},\,1\right],
\qquad c = 0.51,\quad p = 0.80$$

Inside a domain of applicability declared before the validation set was scored, this places

File: data/Target_Materials/HEUSLER_KAPPA_TRAINING_SET.csv (part 18 of 192)
formula,kappa_L,kappa_units,temperature_K,method,method_tier,tier_name,weight,kappa_basis,struct_a_A,struct_spacegroup,struct_sg_symbol,struct_prototype,struct_site_ordering,struct_species,struct_frac_coords,struct_grade,lattice_convention,source,source_doi,source_url,source_location,struct_source,struct_source_url,struct_source_detail,struct_id,struct_same_paper_as_kappa,stoichiometry,parent_formula
NbFeSb,2.258338,W/m/K,473.0473,"experimental, lattice thermal conductivity as published",0,experimental,1.0,reported_lattice,5.897535,216.0,F-43m,half-Heusler (C1b / MgAgAs),,"[""Fe"", ""Fe"", ""Fe"", ""Fe"", ""Nb"", ""Nb"", ""Nb"", ""Nb"", ""Sb"", ""Sb"", ""Sb"", ""Sb""]","[[0.25, 0.75, 0.75], [0.25, 0.25, 0.25], [0.75, 0.75, 0.25], [0.75, 0.25, 0.75], [0.0, 0.0, 0.0], [0.0, 0.5, 0.5], [0.5, 0.0, 0.5], [0.5, 0.5, 0.0], [0.5, 0.0, 0.0], [0.5, 0.5, 0.5], [0.0, 0.0, 0.5], [0.0, 0.5, 0.0]]",A,primitive->conventional (x sqrt2),Starrydata (experimental),10.1016/j.actamat.2019.11.010,https://doi.org/10.1016/j.actamat.2019.11.010,Starrydata all_curves.csv (release 'latest'),PhononDB (Togo/NIMS MDR),https://mdr.nims.go.jp/datasets/df2910b6-50b7-4d6c-a881-7b9c7b8e16e2,"LTC-calc.log unit cell (PBEsol-relaxed), same file as kappa",mp-9437,True,stoichiometric,NbFeSb
NbFeSb,2.9739103951428945,W/m/K,473.0473,"experimental, Wiedemann-Franz: kappa_total - L*T/rho (Kim2015 L(S=2uV/K))",0,experimental,1.0,wf_subtracted,5.897535,216.0,F-43m,half-Heusler (C1b / MgAgAs),,"[""Fe"", ""Fe"", ""Fe"", ""Fe"", ""Nb"", ""Nb"", ""Nb"", ""Nb"", ""Sb"", ""Sb"", ""Sb"", ""Sb""]","[[0.25, 0.75, 0.75], [0.25, 0.25, 0.25], [0.75, 0.75, 0.25], [0.75, 0.25, 0.75], [0.0, 0.0, 0.0], [0.0, 0.5, 0.5], [0.5, 0.0, 0.5], [0.5, 0.5, 0.0], [0.5, 0.0, 0.0], [0.5, 0.5, 0.5], [0.0, 0.0, 0.5], [0.0, 0.5, 0.0]]",A,primitive->conventional (x sqrt2),Starrydata (experimental),10.1016/j.actamat.2019.11.010,https://doi.org/10.1016/j.actamat.2019.11.010,Starrydata all_curves.csv (release 'latest'),PhononDB (Togo/NIMS MDR),https://mdr.nims.go.jp/datasets/df2910b6-50b7-4d6c-a881-7b9c7b8e16e2,"LTC-calc.log unit cell (PBEsol-relaxed), same file as kappa",mp-9437,True,stoichiometric,NbFeSb
NbFeSb,11.671011871235375,W/m/K,473.1,"experimental, Wiedemann-Franz: kappa_total - L*T/rho (Kim2015 L(S=125uV/K))",0,experimental,1.0,wf_subtracted,5.897535,216.0,F-43m,half-Heusler (C1b / MgAgAs),,"[""Fe"", ""Fe"", ""Fe"", ""Fe"", ""Nb"", ""Nb"", ""Nb"", ""Nb"", ""Sb"", ""Sb"", ""Sb"", ""Sb""]","[[0.25, 0.75, 0.75], [0.25, 0.25, 0.25], [0.75, 0.75, 0.25], [0.75, 0.25, 0.75], [0.0, 0.0, 0.0], [0.0, 0.5, 0.5], [0.5, 0.0, 0.5], [0.5, 0.5, 0.0], [0.5, 0.0, 0.0], [0.5, 0.5, 0.5], [0.0, 0.0, 0.5], [0.0, 0.5, 0.0]]",A,primitive->conventional (x sqrt2),Starrydata (experimental),10.1016/j.actamat.2020.07.028,https://doi.org/10.1016/j.actamat.2020.07.028,Starrydata all_curves.csv (release 'latest'),PhononDB (Togo/NIMS MDR),https://mdr.nims.go.jp/datasets/df2910b6-50b7-4d6c-a881-7b9c7b8e16e2,"LTC-calc.log unit cell (PBEsol-relaxed), same file as kappa",mp-9437,True,stoichiometric,NbFeSb
NbFeSb,4.661501174931249,W/m/K,473.15,"experimental, Wiedemann-Franz: kappa_total - L*T/rho (Kim2015 L(S=84uV/K))",0,experimental,1.0,wf_subtracted,5.897535,216.0,F-43m,half-Heusler (C1b / MgAgAs),,"[""Fe"", ""Fe"", ""Fe"", ""Fe"", ""Nb"", ""Nb"", ""Nb"", ""Nb"", ""Sb"", ""Sb"", ""Sb"", ""Sb""]","[[0.25, 0.75, 0.75], [0.25, 0.25, 0.25], [0.75, 0.75, 0.25], [0.75, 0.25, 0.75], [0.0, 0.0, 0.0], [0.0, 0.5, 0.5], [0.5, 0.0, 0.5], [0.5, 0.5, 0.0], [0.5, 0.0, 0.0], [0.5, 0.5, 0.5], [0.0, 0.0, 0.5], [0.0, 0.5, 0.0]]",A,primitive->conventional (x sqrt2),Starrydata (experimental),10.1063/1.5108636,https://doi.org/10.1063/1.5108636,Starrydata all_curves.csv (release 'latest'),PhononDB (Togo/NIMS MDR),https://mdr.nims.go.jp/datasets/df2910b6-50b7-4d6c-a881-7b9c7b8e16e2,"LTC-calc.log unit cell (PBEsol-relaxed), same file as kappa",mp-9437,True,stoichiometric,NbFeSb
NbFeSb,3.1339956652841505,W/m/K,473.4873,"experimental, Wiedemann-Franz: kappa_total - L*T/rho (Kim2015 L(S=6uV/K))",0,experimental,1.0,wf_subtracted,5.897535,216.0,F-43m,half-Heusler (C1b / MgAgAs),,"[""Fe"", ""Fe"", ""Fe"", ""Fe"", ""Nb"", ""Nb"", ""Nb"", ""Nb"", ""Sb"", ""Sb"", ""Sb"", ""Sb""]","[[0.25, 0.75, 0.75], [0.25, 0.25, 0.25], [0.75, 0.75, 0.25], [0.75, 0.25, 0.75], [0.0, 0.0, 0.0], [0.0, 0.5, 0.5], [0.5, 0.0, 0.5], [0.5, 0.5, 0.0], [0.5, 0.0, 0.0], [0.5, 0.5, 0.5], [0.0, 0.0, 0.5], [0.0, 0.5, 0.0]]",A,primitive->conventional (x sqrt2),Starrydata (experimental),10.1016/j.actamat.2019.11.010,https://doi.org/10.1016/j.actamat.2019.11.010,Starrydata all_curves.csv (release 'latest'),PhononDB (Togo/NIMS MDR),https://mdr.nims.go.jp/datasets/df2910b6-50b7-4d6c-a881-7b9c7b8e16e2,"LTC-calc.log unit cell (PBEsol-relaxed), same file as kappa",mp-9437,True,stoichiometric,NbFeSb
NbFeSb,2.960883,W/m/K,473.9274,"experimental, lattice thermal conductivity as published",0,experimental,1.0,reported_lattice,5.897535,216.0,F-43m,half-Heusler (C1b / MgAgAs),,"[""Fe"", ""Fe"", ""Fe"", ""Fe"", ""Nb"", ""Nb"", ""Nb"", ""Nb"", ""Sb"", ""Sb"", ""Sb"", ""Sb""]","[[0.25, 0.75, 0.75], [0.25, 0.25, 0.25], [0.75, 0.75, 0.25], [0.75, 0.25, 0.75], [0.0, 0.0, 0.0], [0.0, 0.5, 0.5], [0.5, 0.0, 0.5], [0.5, 0.5, 0.0], [0.5, 0.0, 0.0], [0.5, 0.5, 0.5], [0.0, 0.0, 0.5], [0.0, 0.5, 0.0]]",A,primitive->conventional (x sqrt2),Starrydata (experimental),10.1016/j.actamat.2019.11.010,https://doi.org/10.1016/j.actamat.2019.11.010,Starrydata all_curves.csv (release 'latest'),PhononDB (Togo/NIMS MDR),https://mdr.nims.go.jp/datasets/df2910b6-50b7-4d6c-a881-7b9c7b8e16e2,"LTC-calc.log unit cell (PBEsol-relaxed), same file as kappa",mp-9437,True,stoichiometric,NbFeSb
NbFeSb,10.6883259836941,W/m/K,474.3674,"experimental, Wiedemann-Franz: kappa_total - L*T/rho (Kim2015 L(S=8uV/K))",0,experimental,1.0,wf_subtracted,5.897535,216.0,F-43m,half-Heusler (C1b / MgAgAs),,"[""Fe"", ""Fe"", ""Fe"", ""Fe"", ""Nb"", ""Nb"", ""Nb"", ""Nb"", ""Sb"", ""Sb"", ""Sb"", ""Sb""]","[[0.25, 0.75, 0.75], [0.25, 0.25, 0.25], [0.75, 0.75, 0.25], [0.75, 0.25, 0.75], [0.0, 0.0, 0.0], [0.0, 0.5, 0.5], [0.5, 0.0, 0.5], [0.5, 0.5, 0.0], [0.5, 0.0, 0.0], [0.5, 0.5, 0.5], [0.0, 0.0, 0.5], [0.0, 0.5, 0.0]]",A,primitive->conventional (x sqrt2),Starrydata (experimental),10.1016/j.actamat.2019.11.010,https://doi.org/10.1016/j.actamat.2019.11.010,Starrydata all_curves.csv (release 'latest'),PhononDB (Togo/NIMS MDR),https://mdr.nims.go.jp/datasets/df2910b6-50b7-4d6c-a881-7b9c7b8e16e2,"LTC-calc.log unit cell (PBEsol-relaxed), same file as kappa",mp-9437,True,stoichiometric,NbFeSb
NbFeSb,2.27026755554898,W/m/K,474.3674,"experimental, Wiedemann-Franz: kappa_total - L*T/rho (Kim2015 L(S=1uV/K))",0,experimental,1.0,wf_subtracted,5.897535,216.0,F-43m,half-Heusler (C1b / MgAgAs),,"[""Fe"", ""Fe"", ""Fe"", ""Fe"", ""Nb"", ""Nb"", ""Nb"", ""Nb"", ""Sb"", ""Sb"", ""Sb"", ""Sb""]","[[0.25, 0.75, 0.75], [0.25, 0.25, 0.25], [0.75, 0.75, 0.25], [0.75, 0.25, 0.75], [0.0, 0.0, 0.0], [0.0, 0.5, 0.5], [0.5, 0.0, 0.5], [0.5, 0.5, 0.0], [0.5, 0.0, 0.0], [0.5, 0.5, 0.5], [0.0, 0.0, 0.5], [0.0, 0.5, 0.0]]",A,primitive->conventional (x sqrt2),Starrydata (experimental),10.1016/j.actamat.2019.11.010,https://doi.org/10.1016/j.actamat.2019.11.010,Starrydata all_curves.csv (release 'latest'),PhononDB (Togo/NIMS MDR),https://mdr.nims.go.jp/datasets/df2910b6-50b7-4d6c-a881-7b9c7b8e16e2,"LTC-calc.log unit cell (PBEsol-relaxed), same file as kappa",mp-9437,True,stoichiometric,NbFeSb
NbFeSb,10.68919,W/m/K,474.8075,"experimental, lattice thermal conductivity as published",0,experimental,1.0,reported_lattice,5.897535,216.0,F-43m,half-Heusler (C1b / MgAgAs),,"[""Fe"", ""Fe"", ""Fe"", ""Fe"", ""Nb"", ""Nb"", ""Nb"", ""Nb"", ""Sb"", ""Sb"", ""Sb"", ""Sb""]","[[0.25, 0.75, 0.75], [0.25, 0.25, 0.25], [0.75, 0.75, 0.25], [0.75, 0.25, 0.75], [0.0, 0.0, 0.0], [0.0, 0.5, 0.5], [0.5, 0.0, 0.5], [0.5, 0.5, 0.0], [0.5, 0.0, 0.0], [0.5, 0.5, 0.5], [0.0, 0.0, 0.5], [0.0, 0.5, 0.0]]",A,primitive->conventional (x sqrt2),Starrydata (experimental),10.1016/j.actamat.2019.11.010,https://doi.org/10.1016/j.actamat.2019.11.010,Starrydata all_curves.csv (release 'latest'),PhononDB (Togo/NIMS MDR),https://mdr.nims.go.jp/datasets/df2910b6-50b7-4d6c-a881-7b9c7b8e16e2,"LTC-calc.log unit cell (PBEsol-relaxed), same file as kappa",mp-9437,True,stoichiometric,NbFeSb
NbFeSb,11.4905716843269,W/m/K,475.9846,"experimental, Wiedemann-Franz: kappa_total - L*T/rho (Kim2015 L(S=5uV/K))",0,experimental,1.0,wf_subtracted,5.897535,216.0,F-43m,half-Heusler (C1b / MgAgAs),,"[""Fe"", ""Fe"", ""Fe"", ""Fe"", ""Nb"", ""Nb"", ""Nb"", ""Nb"", ""Sb"", ""Sb"", ""Sb"", ""Sb""]","[[0.25, 0.75, 0.75], [0.25, 0.25, 0.25], [0.75, 0.75, 0.25], [0.75, 0.25, 0.75], [0.0, 0.0, 0.0], [0.0, 0.5, 0.5], [0.5, 0.0, 0.5], [0.5, 0.5, 0.0], [0.5, 0.0, 0.0], [0.5, 0.5, 0.5], [0.0, 0.0, 0.5], [0.0, 0.5, 0.0]]",A,primitive->conventional (x sqrt2),Starrydata (experimental),10.1039/c7tc01570d,https://doi.org/10.1039/c7tc01570d,Starrydata all_curves.csv (release 'latest'),PhononDB (Togo/NIMS MDR),https://mdr.nims.go.jp/datasets/df2910b6-50b7-4d6c-a881-7b9c7b8e16e2,"LTC-calc.log unit cell (PBEsol-relaxed), same file as kappa",mp-9437,True,stoichiometric,NbFeSb
NbFeSb,4.665716235837273,W/m/K,503.75,"experimental, Wiedemann-Franz: kappa_total - L*T/rho (Kim2015 L(S=90uV/K))",0,experimental,1.0,wf_subtracted,5.897535,216.0,F-43m,half-Heusler (C1b / MgAgAs),,"[""Fe"", ""Fe"", ""Fe"", ""Fe"", ""Nb"", ""Nb"", ""Nb"", ""Nb"", ""Sb"", ""Sb"", ""Sb"", ""Sb""]","[[0.25, 0.75, 0.75], [0.25, 0.25, 0.25], [0.75, 0.75, 0.25], [0.75, 0.25, 0.75], [0.0, 0.0, 0.0], [0.0, 0.5, 0.5], [0.5, 0.0, 0.5], [0.5, 0.5, 0.0], [0.5, 0.0, 0.0], [0.5, 0.5, 0.5], [0.0, 0.0, 0.5], [0.0, 0.5, 0.0]]",A,primitive->conventional (x sqrt2),Starrydata (experimental),10.1063/1.5108636,https://doi.org/10.1063/1.5108636,Starrydata all_curves.csv (release 'latest'),PhononDB (Togo/NIMS MDR),https://mdr.nims.go.jp/datasets/df2910b6-50b7-4d6c-a881-7b9c7b8e16e2,"LTC-calc.log unit cell (PBEsol-relaxed), same file as kappa",mp-9437,True,stoichiometric,NbFeSb
NbFeSb,10.02711,W/m/K,521.8922,"experimental, lattice thermal conductivity as published",0,experimental,1.0,reported_lattice,5.897535,216.0,F-43m,half-Heusler (C1b / MgAgAs),,"[""Fe"", ""Fe"", ""Fe"", ""Fe"", ""Nb"", ""Nb"", ""Nb"", ""Nb"", ""Sb"", ""Sb"", ""Sb"", ""Sb""]","[[0.25, 0.75, 0.75], [0.25, 0.25, 0.25], [0.75, 0.75, 0.25], [0.75, 0.25, 0.75], [0.0, 0.0, 0.0], [0.0, 0.5, 0.5], [0.5, 0.0, 0.5], [0.5, 0.5, 0.0], [0.5, 0.0, 0.0], [0.5, 0.5, 0.5], [0.0, 0.0, 0.5], [0.0, 0.5, 0.0]]",A,primitive->conventional (x sqrt2),Starrydata (experimental),10.1016/j.actamat.2019.11.010,https://doi.org/10.1016/j.actamat.2019.11.010,Starrydata all_curves.csv (release 'latest'),PhononDB (Togo/NIMS MDR),https://mdr.nims.go.jp/datasets/df2910b6-50b7-4d6c-a881-7b9c7b8e16e2,"LTC-calc.log unit cell (PBEsol-relaxed), same file as kappa",mp-9437,True,stoichiometric,NbFeSb
NbFeSb,2.284694,W/m/K,522.7723,"experimental, lattice thermal conductivity as published",0,experimental,1.0,reported_lattice,5.897535,216.0,F-43m,half-Heusler (C1b / MgAgAs),,"[""Fe"", ""Fe"", ""Fe"", ""Fe"", ""Nb"", ""Nb"", ""Nb"", ""Nb"", ""Sb"", ""Sb"", ""Sb"", ""Sb""]","[[0.25, 0.75, 0.75], [0.25, 0.25, 0.25], [0.75, 0.75, 0.25], [0.75, 0.25, 0.75], [0.0, 0.0, 0.0], [0.0, 0.5, 0.5], [0.5, 0.0, 0.5], [0.5, 0.5, 0.0], [0.5, 0.0, 0.0], [0.5, 0.5, 0.5], [0.0, 0.0, 0.5], [0.0, 0.5, 0.0]]",A,primitive->conventional (x sqrt2),Starrydata (experimental),10.1016/j.actamat.2019.11.010,https://doi.org/10.1016/j.actamat.2019.11.010,Starrydata all_curves.csv (release 'latest'),PhononDB (Togo/NIMS MDR),https://mdr.nims.go.jp/datasets/df2910b6-50b7-4d6c-a881-7b9c7b8e16e2,"LTC-calc.log unit cell (PBEsol-relaxed), same file as kappa",mp-9437,True,stoichiometric,NbFeSb
NbFeSb,10.81079129193466,W/m/K,523.0,"experimental, Wiedemann-Franz: kappa_total - L*T/rho (Kim2015 L(S=196uV/K))",0,experimental,1.0,wf_subtracted,5.897535,216.0,F-43m,half-Heusler (C1b / MgAgAs),,"[""Fe"", ""Fe"", ""Fe"", ""Fe"", ""Nb"", ""Nb"", ""Nb"", ""Nb"", ""Sb"", ""Sb"", ""Sb"", ""Sb""]","[[0.25, 0.75, 0.75], [0.25, 0.25, 0.25], [0.75, 0.75, 0.25], [0.75, 0.25, 0.75], [0.0, 0.0, 0.0], [0.0, 0.5, 0.5], [0.5, 0.0, 0.5], [0.5, 0.5, 0.0], [0.5, 0.0, 0.0], [0.5, 0.5, 0.5], [0.0, 0.0, 0.5], [0.0, 0.5, 0.0]]",A,primitive->conventional (x sqrt2),Starrydata (experimental),10.1016/j.actamat.2020.07.028,https://doi.org/10.1016/j.actamat.2020.07.028,Starrydata all_curves.csv (release 'latest'),PhononDB (Togo/NIMS MDR),https://mdr.nims.go.jp/datasets/df2910b6-50b7-4d6c-a881-7b9c7b8e16e2,"LTC-calc.log unit cell (PBEsol-relaxed), same file as kappa",mp-9437,True,stoichiometric,NbFeSb
NbFeSb,2.2741719012793693,W/m/K,523.2123,"experimental, Wiedemann-Franz: kappa_total - L*T/rho (Kim2015 L(S=7uV/K))",0,experimental,1.0,wf_subtracted,5.897535,216.0,F-43m,half-Heusler (C1b / MgAgAs),,"[""Fe"", ""Fe"", ""Fe"", ""Fe"", ""Nb"", ""Nb"", ""Nb"", ""Nb"", ""Sb"", ""Sb"", ""Sb"", ""Sb""]","[[0.25, 0.75, 0.75], [0.25, 0.25, 0.25], [0.75, 0.75, 0.25], [0.75, 0.25, 0.75], [0.0, 0.0, 0.0], [0.0, 0.5, 0.5], [0.5, 0.0, 0.5], [0.5, 0.5, 0.0], [0.5, 0.0, 0.0], [0.5, 0.5, 0.5], [0.0, 0.0, 0.5], [0.0, 0.5, 0.0]]",A,primitive->conventional (x sqrt2),Starrydata (experimental),10.1016/j.actamat.2019.11.010,https://doi.org/10.1016/j.actamat.2019.11.010,Starrydata all_curves.csv (release 'latest'),PhononDB (Togo/NIMS MDR),https://mdr.nims.go.jp/datasets/df2910b6-50b7-4d6c-a881-7b9c7b8e16e2,"LTC-calc.log unit cell (PBEsol-relaxed), same file as kappa",mp-9437,True,stoichiometric,NbFeSb
NbFeSb,10.474736996892004,W/m/K,523.2455,"experimental, Wiedemann-Franz: kappa_total - L*T/rho (Kim2015 L(S=2uV/K))",0,experimental,1.0,wf_subtracted,5.897535,216.0,F-43m,half-Heusler (C1b / MgAgAs),,"[""Fe"", ""Fe"", ""Fe"", ""Fe"", ""Nb"", ""Nb"", ""Nb"", ""Nb"", ""Sb"", ""Sb"", ""Sb"", ""Sb""]","[[0.25, 0.75, 0.75], [0.25, 0.25, 0.25], [0.75, 0.75, 0.25], [0.75, 0.25, 0.75], [0.0, 0.0, 0.0], [0.0, 0.5, 0.5], [0.5, 0.0, 0.5], [0.5, 0.5, 0.0], [0.5, 0.0, 0.0], [0.5, 0.5, 0.5], [0.0, 0.0, 0.5], [0.0, 0.5, 0.0]]",A,primitive->conventional (x sqrt2),Starrydata (experimental),10.1039/c7tc01570d,https://doi.org/10.1039/c7tc01570d,Starrydata all_curves.csv (release 'latest'),PhononDB (Togo/NIMS MDR),https://mdr.nims.go.jp/datasets/df2910b6-50b7-4d6c-a881-7b9c7b8e16e2,"LTC-calc.log unit cell (PBEsol-relaxed), same file as kappa",mp-9437,True,stoichiometric,NbFeSb
NbFeSb,2.832672,W/m/K,523.6524,"experimental, lattice thermal conductivity as published",0,experimental,1.0,reported_lattice,5.897535,216.0,F-43m,half-Heusler (C1b / MgAgAs),,"[""Fe"", ""Fe"", ""Fe"", ""Fe"", ""Nb"", ""Nb"", ""Nb"", ""Nb"", ""Sb"", ""Sb"", ""Sb"", ""Sb""]","[[0.25, 0.75, 0.75], [0.25, 0.25, 0.25], [0.75, 0.75, 0.25], [0.75, 0.25, 0.75], [0.0, 0.0, 0.0], [0.0, 0.5, 0.5], [0.5, 0.0, 0.5], [0.5, 0.5, 0.0], [0.5, 0.0, 0.0], [0.5, 0.5, 0.5], [0.0, 0.0, 0.5], [0.0, 0.5, 0.0]]",A,primitive->conventional (x sqrt2),Starrydata (experimental),10.1016/j.actamat.2019.11.010,https://doi.org/10.1016/j.actamat.2019.11.010,Starrydata all_curves.csv (release 'latest'),PhononDB (Togo/NIMS MDR),https://mdr.nims.go.jp/datasets/df2910b6-50b7-4d6c-a881-7b9c7b8e16e2,"LTC-calc.log unit cell (PBEsol-relaxed), same file as kappa",mp-9437,True,stoichiometric,NbFeSb
NbFeSb,2.853594730246478,W/m/K,523.6524,"experimental, Wiedemann-Franz: kappa_total - L*T/rho (Kim2015 L(S=2uV/K))",0,experimental,1.0,wf_subtracted,5.897535,216.0,F-43m,half-Heusler (C1b / MgAgAs),,"[""Fe"", ""Fe"", ""Fe"", ""Fe"", ""Nb"", ""Nb"", ""Nb"", ""Nb"", ""Sb"", ""Sb"", ""Sb"", ""Sb""]","[[0.25, 0.75, 0.75], [0.25, 0.25, 0.25], [0.75, 0.75, 0.25], [0.75, 0.25, 0.75], [0.0, 0.0, 0.0], [0.0, 0.5, 0.5], [0.5, 0.0, 0.5], [0.5, 0.5, 0.0], [0.5, 0.0, 0.0], [0.5, 0.5, 0.5], [0.0, 0.0, 0.5], [0.0, 0.5, 0.0]]",A,primitive->conventional (x sqrt2),Starrydata (experimental),10.1016/j.actamat.2019.11.010,https://doi.org/10.1016/j.actamat.2019.11.010,Starrydata all_curves.csv (release 'latest'),PhononDB (Togo/NIMS MDR),https://mdr.nims.go.jp/datasets/df2910b6-50b7-4d6c-a881-7b9c7b8e16e2,"LTC-calc.log unit cell (PBEsol-relaxed), same file as kappa",mp-9437,True,stoichiometric,NbFeSb
NbFeSb,10.06231881205644,W/m/K,524.0924,"experimental, Wiedemann-Franz: kappa_total - L*T/rho (Kim2015 L(S=27uV/K))",0,experimental,1.0,wf_subtracted,5.897535,216.0,F-43m,half-Heusler (C1b / MgAgAs),,"[""Fe"", ""Fe"", ""Fe"", ""Fe"", ""Nb"", ""Nb"", ""Nb"", ""Nb"", ""Sb"", ""Sb"", ""Sb"", ""Sb""]","[[0.25, 0.75, 0.75], [0.25, 0.25, 0.25], [0.75, 0.75, 0.25], [0.75, 0.25, 0.75], [0.0, 0.0, 0.0], [0.0, 0.5, 0.5], [0.5, 0.0, 0.5], [0.5, 0.5, 0.0], [0.5, 0.0, 0.0], [0.5, 0.5, 0.5], [0.0, 0.0, 0.5], [0.0, 0.5, 0.0]]",A,primitive->conventional (x sqrt2),Starrydata (experimental),10.1016/j.actamat.2019.11.010,https://doi.org/10.1016/j.actamat.2019.11.010,Starrydata all_curves.csv (release 'latest'),PhononDB (Togo/NIMS MDR),https://mdr.nims.go.jp/datasets/df2910b6-50b7-4d6c-a881-7b9c7b8e16e2,"LTC-calc.log unit cell (PBEsol-relaxed), same file as kappa",mp-9437,True,stoichiometric,NbFeSb
NbFeSb,3.103748199382801,W/m/K,524.0924,"experimental, Wiedemann-Franz: kappa_total - L*T/rho (Kim2015 L(S=10uV/K))",0,experimental,1.0,wf_subtracted,5.897535,216.0,F-43m,half-Heusler (C1b / MgAgAs),,"[""Fe"", ""Fe"", ""Fe"", ""Fe"", ""Nb"", ""Nb"", ""Nb"", ""Nb"", ""Sb"", ""Sb"", ""Sb"", ""Sb""]","[[0.25, 0.75, 0.75], [0.25, 0.25, 0.25], [0.75, 0.75, 0.25], [0.75, 0.25, 0.75], [0.0, 0.0, 0.0], [0.0, 0.5, 0.5], [0.5, 0.0, 0.5], [0.5, 0.5, 0.0], [0.5, 0.0, 0.0], [0.5, 0.5, 0.5], [0.0, 0.0, 0.5], [0.0, 0.5, 0.0]]",A,primitive->conventional (x sqrt2),Starrydata (experimental),10.1016/j.actamat.2019.11.010,https://doi.org/10.1016/j.actamat.2019.11.010,Starrydata all_curves.csv (release 'latest'),PhononDB (Togo/NIMS MDR),https://mdr.nims.go.jp/datasets/df2910b6-50b7-4d6c-a881-7b9c7b8e16e2,"LTC-calc.log unit cell (PBEsol-relaxed), same file as kappa",mp-9437,True,stoichiometric,NbFeSb
NbFeSb,3.155811,W/m/K,524.9725,"experimental, lattice thermal conductivity as published",0,experimental,1.0,reported_lattice,5.897535,216.0,F-43m,half-Heusler (C1b / MgAgAs),,"[""Fe"", ""Fe"", ""Fe"", ""Fe"", ""Nb"", ""Nb"", ""Nb"", ""Nb"", ""Sb"", ""Sb"", ""Sb"", ""Sb""]","[[0.25, 0.75, 0.75], [0.25, 0.25, 0.25], [0.75, 0.75, 0.25], [0.75, 0.25, 0.75], [0.0, 0.0, 0.0], [0.0, 0.5, 0.5], [0.5, 0.0, 0.5], [0.5, 0.5, 0.0], [0.5, 0.0, 0.0], [0.5, 0.5, 0.5], [0.0, 0.0, 0.5], [0.0, 0.5, 0.0]]",A,primitive->conventional (x sqrt2),Starrydata (experimental),10.1016/j.actamat.2019.11.010,https://doi.org/10.1016/j.actamat.2019.11.010,Starrydata all_curves.csv (release 'latest'),PhononDB (Togo/NIMS MDR),https://mdr.nims.go.jp/datasets/df2910b6-50b7-4d6c-a881-7b9c7b8e16e2,"LTC-calc.log unit cell (PBEsol-relaxed), same file as kappa",mp-9437,True,stoichiometric,NbFeSb
NbFeSb,4.298653918786169,W/m/K,531.25,"experimental, Wiedemann-Franz: kappa_total - L*T/rho (Kim2015 L(S=97uV/K))",0,experimental,1.0,wf_subtracted,5.897535,216.0,F-43m,half-Heusler (C1b / MgAgAs),,"[""Fe"", ""Fe"", ""Fe"", ""Fe"", ""Nb"", ""Nb"", ""Nb"", ""Nb"", ""Sb"", ""Sb"", ""Sb"", ""Sb""]","[[0.25, 0.75, 0.75], [0.25, 0.25, 0.25], [0.75, 0.75, 0.25], [0.75, 0.25, 0.75], [0.0, 0.0, 0.0], [0.0, 0.5, 0.5], [0.5, 0.0, 0.5], [0.5, 0.5, 0.0], [0.5, 0.0, 0.0], [0.5, 0.5, 0.5], [0.0, 0.0, 0.5], [0.0, 0.5, 0.0]]",A,primitive->conventional (x sqrt2),Starrydata (experimental),10.1063/1.5108636,https://doi.org/10.1063/1.5108636,Starrydata all_curves.csv (release 'latest'),PhononDB (Togo/NIMS MDR),https://mdr.nims.go.jp/datasets/df2910b6-50b7-4d6c-a881-7b9c7b8e16e2,"LTC-calc.log unit cell (PBEsol-relaxed), same file as kappa",mp-9437,True,stoichiometric,NbFeSb
NbFeSb,4.413286502168528,W/m/K,563.45,"experimental, Wiedemann-Franz: kappa_total - L*T/rho (Kim2015 L(S=101uV/K))",0,experimental,1.0,wf_subtracted,5.897535,216.0,F-43m,half-Heusler (C1b / MgAgAs),,"[""Fe"", ""Fe"", ""Fe"", ""Fe"", ""Nb"", ""Nb"", ""Nb"", ""Nb"", ""Sb"", ""Sb"", ""Sb"", ""Sb""]","[[0.25, 0.75, 0.75], [0.25, 0.25, 0.25], [0.75, 0.75, 0.25], [0.75, 0.25, 0.75], [0.0, 0.0, 0.0], [0.0, 0.5, 0.5], [0.5, 0.0, 0.5], [0.5, 0.5, 0.0], [0.5, 0.0, 0.0], [0.5, 0.5, 0.5], [0.0, 0.0, 0.5], [0.0, 0.5, 0.0]]",A,primitive->conventional (x sqrt2),Starrydata (experimental),10.1063/1.5108636,https://doi.org/10.1063/1.5108636,Starrydata all_curves.csv (release 'latest'),PhononDB (Togo/NIMS MDR),https://mdr.nims.go.jp/datasets/df2910b6-50b7-4d6c-a881-7b9c7b8e16e2,"LTC-calc.log unit cell (PBEsol-relaxed), same file as kappa",mp-9437,True,stoichiometric,NbFeSb
NbFeSb,9.700940132352509,W/m/K,569.2627,"experimental, Wiedemann-Franz: kappa_total - L*T/rho (Kim2015 L(S=3uV/K))",0,experimental,1.0,wf_subtracted,5.897535,216.0,F-43m,half-Heusler (C1b / MgAgAs),,"[""Fe"", ""Fe"", ""Fe"", ""Fe"", ""Nb"", ""Nb"", ""Nb"", ""Nb"", ""Sb"", ""Sb"", ""Sb"", ""Sb""]","[[0.25, 0.75, 0.75], [0.25, 0.25, 0.25], [0.75, 0.75, 0.25], [0.75, 0.25, 0.75], [0.0, 0.0, 0.0], [0.0, 0.5, 0.5], [0.5, 0.0, 0.5], [0.5, 0.5, 0.0], [0.5, 0.0, 0.0], [0.5, 0.5, 0.5], [0.0, 0.0, 0.5], [0.0, 0.5, 0.0]]",A,primitive->conventional (x sqrt2),Starrydata (experimental),10.1039/c7tc01570d,https://doi.org/10.1039/c7tc01570d,Starrydata all_curves.csv (release 'latest'),PhononDB (Togo/NIMS MDR),https://mdr.nims.go.jp/datasets/df2910b6-50b7-4d6c-a881-7b9c7b8e16e2,"LTC-calc.log unit cell (PBEsol-relaxed), same file as kappa",mp-9437,True,stoichiometric,NbFeSb
NbFeSb,2.198638,W/m/K,572.4972,"experimental, lattice thermal conductivity as published",0,experimental,1.0,reported_lattice,5.897535,216.0,F-43m,half-Heusler (C1b / MgAgAs),,"[""Fe"", ""Fe"", ""Fe"", ""Fe"", ""Nb"", ""Nb"", ""Nb"", ""Nb"", ""Sb"", ""Sb"", ""Sb"", ""Sb""]","[[0.25, 0.75, 0.75], [0.25, 0.25, 0.25], [0.75, 0.75, 0.25], [0.75, 0.25, 0.75], [0.0, 0.0, 0.0], [0.0, 0.5, 0.5], [0.5, 0.0, 0.5], [0.5, 0.5, 0.0], [0.5, 0.0, 0.0], [0.5, 0.5, 0.5], [0.0, 0.0, 0.5], [0.0, 0.5, 0.0]]",A,primitive->conventional (x sqrt2),Starrydata (experimental),10.1016/j.actamat.2019.11.010,https://doi.org/10.1016/j.actamat.2019.11.010,Starrydata all_curves.csv (release 'latest'),PhononDB (Togo/NIMS MDR),https://mdr.nims.go.jp/datasets/df2910b6-50b7-4d6c-a881-7b9c7b8e16e2,"LTC-calc.log unit cell (PBEsol-relaxed), same file as kappa",mp-9437,True,stoichiometric,NbFeSb
NbFeSb,9.477311,W/m/K,572.9373,"experimental, lattice thermal conductivity as published",0,experimental,1.0,reported_lattice,5.897535,216.0,F-43m,half-Heusler (C1b / MgAgAs),,"[""Fe"", ""Fe"", ""Fe"", ""Fe"", ""Nb"", ""Nb"", ""Nb"", ""Nb"", ""Sb"", ""Sb"", ""Sb"", ""Sb""]","[[0.25, 0.75, 0.75], [0.25, 0.25, 0.25], [0.75, 0.75, 0.25], [0.75, 0.25, 0.75], [0.0, 0.0, 0.0], [0.0, 0.5, 0.5], [0.5, 0.0, 0.5], [0.5, 0.5, 0.0], [0.5, 0.0, 0.0], [0.5, 0.5, 0.5], [0.0, 0.0, 0.5], [0.0, 0.5, 0.0]]",A,primitive->conventional (x sqrt2),Starrydata (experimental),10.1016/j.actamat.2019.11.010,https://doi.org/10.1016/j.actamat.2019.11.010,Starrydata all_curves.csv (release 'latest'),PhononDB (Togo/NIMS MDR),https://mdr.nims.go.jp/datasets/df2910b6-50b7-4d6c-a881-7b9c7b8e16e2,"LTC-calc.log unit cell (PBEsol-relaxed), same file as kappa",mp-9437,True,stoichiometric,NbFeSb
NbFeSb,2.409396,W/m/K,572.9373,"experimental, lattice thermal conductivity as published",0,experimental,1.0,reported_lattice,5.897535,216.0,F-43m,half-Heusler (C1b / MgAgAs),,"[""Fe"", ""Fe"", ""Fe"", ""Fe"", ""Nb"", ""Nb"", ""Nb"", ""Nb"", ""Sb"", ""Sb"", ""Sb"", ""Sb""]","[[0.25, 0.75, 0.75], [0.25, 0.25, 0.25], [0.75, 0.75, 0.25], [0.75, 0.25, 0.75], [0.0, 0.0, 0.0], [0.0, 0.5, 0.5], [0.5, 0.0, 0.5], [0.5, 0.5, 0.0], [0.5, 0.0, 0.0], [0.5, 0.5, 0.5], [0.0, 0.0, 0.5], [0.0, 0.5, 0.0]]",A,primitive->conventional (x sqrt2),Starrydata (experimental),10.1016/j.actamat.2019.11.010,https://doi.org/10.1016/j.actamat.2019.11.010,Starrydata all_curves.csv (release 'latest'),PhononDB (Togo/NIMS MDR),https://mdr.nims.go.jp/datasets/df2910b6-50b7-4d6c-a881-7b9c7b8e16e2,"LTC-calc.log unit cell (PBEsol-relaxed), same file as kappa",mp-9437,True,stoichiometric,NbFeSb
NbFeSb,10.014185295027282,W/m/K,573.3,"experimental, Wiedemann-Franz: kappa_total - L*T/rho (Kim2015 L(S=246uV/K))",0,experimental,1.0,wf_subtracted,5.897535,216.0,F-43m,half-Heusler (C1b / MgAgAs),,"[""Fe"", ""Fe"", ""Fe"", ""Fe"", ""Nb"", ""Nb"", ""Nb"", ""Nb"", ""Sb"", ""Sb"", ""Sb"", ""Sb""]","[[0.25, 0.75, 0.75], [0.25, 0.25, 0.25], [0.75, 0.75, 0.25], [0.75, 0.25, 0.75], [0.0, 0.0, 0.0], [0.0, 0.5, 0.5], [0.5, 0.0, 0.5], [0.5, 0.5, 0.0], [0.5, 0.0, 0.0], [0.5, 0.5, 0.5], [0.0, 0.0, 0.5], [0.0, 0.5, 0.0]]",A,primitive->conventional (x sqrt2),Starrydata (experimental),10.1016/j.actamat.2020.07.028,https://doi.org/10.1016/j.actamat.2020.07.028,Starrydata all_curves.csv (release 'latest'),PhononDB (Togo/NIMS MDR),https://mdr.nims.go.jp/datasets/df2910b6-50b7-4d6c-a881-7b9c7b8e16e2,"LTC-calc.log unit cell (PBEsol-relaxed), same file as kappa",mp-9437,True,stoichiometric,NbFeSb
NbFeSb,2.929286,W/m/K,573.3773,"experimental, lattice thermal conductivity as published",0,experimental,1.0,reported_lattice,5.897535,216.0,F-43m,half-Heusler (C1b / MgAgAs),,"[""Fe"", ""Fe"", ""Fe"", ""Fe"", ""Nb"", ""Nb"", ""Nb"", ""Nb"", ""Sb"", ""Sb"", ""Sb"", ""Sb""]","[[0.25, 0.75, 0.75], [0.25, 0.25, 0.25], [0.75, 0.75, 0.25], [0.75, 0.25, 0.75], [0.0, 0.0, 0.0], [0.0, 0.5, 0.5], [0.5, 0.0, 0.5], [0.5, 0.5, 0.0], [0.5, 0.0, 0.0], [0.5, 0.5, 0.5], [0.0, 0.0, 0.5], [0.0, 0.5, 0.0]]",A,primitive->conventional (x sqrt2),Starrydata (experimental),10.1016/j.actamat.2019.11.010,https://doi.org/10.1016/j.actamat.2019.11.010,Starrydata all_curves.csv (release 'latest'),PhononDB (Togo/NIMS MDR),https://mdr.nims.go.jp/datasets/df2910b6-50b7-4d6c-a881-7b9c7b8e16e2,"LTC-calc.log unit cell (PBEsol-relaxed), same file as kappa",mp-9437,True,stoichiometric,NbFeSb
NbFeSb,9.50608943390625,W/m/K,573.3773,"experimental, Wiedemann-Franz: kappa_total - L*T/rho (Kim2015 L(S=35uV/K))",0,experimental,1.0,wf_subtracted,5.897535,216.0,F-43m,half-Heusler (C1b / MgAgAs),,"[""Fe"", ""Fe"", ""Fe"", ""Fe"", ""Nb"", ""Nb"", ""Nb"", ""Nb"", ""Sb"", ""Sb"", ""Sb"", ""Sb""]","[[0.25, 0.75, 0.75], [0.25, 0.25, 0.25], [0.75, 0.75, 0.25], [0.75, 0.25, 0.75], [0.0, 0.0, 0.0], [0.0, 0.5, 0.5], [0.5, 0.0, 0.5], [0.5, 0.5, 0.0], [0.5, 0.0, 0.0], [0.5, 0.5, 0.5], [0.0, 0.0, 0.5], [0.0, 0.5, 0.0]]",A,primitive->conventional (x sqrt2),Starrydata (experimental),10.1016/j.actamat.2019.11.010,https://doi.org/10.1016/j.actamat.2019.11.010,Starrydata all_curves.csv (release 'latest'),PhononDB (Togo/NIMS MDR),https://mdr.nims.go.jp/datasets/df2910b6-50b7-4d6c-a881-7b9c7b8e16e2,"LTC-calc.log unit cell (PBEsol-relaxed), same file as kappa",mp-9437,True,stoichiometric,NbFeSb
NbFeSb,2.4242826121258183,W/m/K,573.3773,"experimental, Wiedemann-Franz: kappa_total - L*T/rho (Kim2015 L(S=2uV/K))",0,experimental,1.0,wf_subtracted,5.897535,216.0,F-43m,half-Heusler (C1b / MgAgAs),,"[""Fe"", ""Fe"", ""Fe"", ""Fe"", ""Nb"", ""Nb"", ""Nb"", ""Nb"", ""Sb"", ""Sb"", ""Sb"", ""Sb""]","[[0.25, 0.75, 0.75], [0.25, 0.25, 0.25], [0.75, 0.75, 0.25], [0.75, 0.25, 0.75], [0.0, 0.0, 0.0], [0.0, 0.5, 0.5], [0.5, 0.0, 0.5], [0.5, 0.5, 0.0], [0.5, 0.0, 0.0], [0.5, 0.5, 0.5], [0.0, 0.0, 0.5], [0.0, 0.5, 0.0]]",A,primitive->conventional (x sqrt2),Starrydata (experimental),10.1016/j.actamat.2019.11.010,https://doi.org/10.1016/j.actamat.2019.11.010,Starrydata all_curves.csv (release 'latest'),PhononDB (Togo/NIMS MDR),https://mdr.nims.go.jp/datasets/df2910b6-50b7-4d6c-a881-7b9c7b8e16e2,"LTC-calc.log unit cell (PBEsol-relaxed), same file as kappa",mp-9437,True,stoichiometric,NbFeSb
NbFeSb,2.9420355094469817,W/m/K,573.3773,"experimental, Wiedemann-Franz: kappa_total - L*T/rho (Kim2015 L(S=15uV/K))",0,experimental,1.0,wf_subtracted,5.897535,216.0,F-43m,half-Heusler (C1b / MgAgAs),,"[""Fe"", ""Fe"", ""Fe"", ""Fe"", ""Nb"", ""Nb"", ""Nb"", ""Nb"", ""Sb"", ""Sb"", ""Sb"", ""Sb""]","[[0.25, 0.75, 0.75], [0.25, 0.25, 0.25], [0.75, 0.75, 0.25], [0.75, 0.25, 0.75], [0.0, 0.0, 0.0], [0.0, 0.5, 0.5], [0.5, 0.0, 0.5], [0.5, 0.5, 0.0], [0.5, 0.0, 0.0], [0.5, 0.5, 0.5], [0.0, 0.0, 0.5], [0.0, 0.5, 0.0]]",A,primitive->conventional (x sqrt2),Starrydata (experimental),10.1016/j.actamat.2019.11.010,https://doi.org/10.1016/j.actamat.2019.11.010,Starrydata all_curves.csv (release 'latest'),PhononDB (Togo/NIMS MDR),https://mdr.nims.go.jp/datasets/df2910b6-50b7-4d6c-a881-7b9c7b8e16e2,"LTC-calc.log unit cell (PBEsol-relaxed), same file as kappa",mp-9437,True,stoichiometric,NbFeSb
NbFeSb,2.174140718473103,W/m/K,573.8174,"experimental, Wiedemann-Franz: kappa_total - L*T/rho (Kim2015 L(S=11uV/K))",0,experimental,1.0,wf_subtracted,5.897535,216.0,F-43m,half-Heusler (C1b / MgAgAs),,"[""Fe"", ""Fe"", ""Fe"", ""Fe"", ""Nb"", ""Nb"", ""Nb"", ""Nb"", ""Sb"", ""Sb"", ""Sb"", ""Sb""]","[[0.25, 0.75, 0.75], [0.25, 0.25, 0.25], [0.75, 0.75, 0.25], [0.75, 0.25, 0.75], [0.0, 0.0, 0.0], [0.0, 0.5, 0.5], [0.5, 0.0, 0.5], [0.5, 0.5, 0.0], [0.5, 0.0, 0.0], [0.5, 0.5, 0.5], [0.0, 0.0, 0.5], [0.0, 0.5, 0.0]]",A,primitive->conventional (x sqrt2),Starrydata (experimental),10.1016/j.actamat.2019.11.010,https://doi.org/10.1016/j.actamat.2019.11.010,Starrydata all_curves.csv (release 'latest'),PhononDB (Togo/NIMS MDR),https://mdr.nims.go.jp/datasets/df2910b6-50b7-4d6c-a881-7b9c7b8e16e2,"LTC-calc.log unit cell (PBEsol-relaxed), same file as kappa",mp-9437,True,stoichiometric,NbFeSb
NbFeSb,9.5056,W/m/K,575.18,experimental (Wiedemann-Franz subtracted),0,experimental,1.0,,5.897535,216.0,F-43m,half-Heusler (C1b / MgAgAs),,"[""Fe"", ""Fe"", ""Fe"", ""Fe"", ""Nb"", ""Nb"", ""Nb"", ""Nb"", ""Sb"", ""Sb"", ""Sb"", ""Sb""]","[[0.25, 0.75, 0.75], [0.25, 0.25, 0.25], [0.75, 0.75, 0.25], [0.75, 0.25, 0.75], [0.0, 0.0, 0.0], [0.0, 0.5, 0.5], [0.5, 0.0, 0.5], [0.5, 0.5, 0.0], [0.5, 0.0, 0.0], [0.5, 0.5, 0.5], [0.0, 0.0, 0.5], [0.0, 0.5, 0.0]]",A,primitive->conventional (x sqrt2),repository mining,10.6084/m9.figshare.29438735,https://github.com/KU-Yifan/PGEC-descriptor-TE-design/blob/main/results/lorenz_number/final_processed_with_kappaL.csv,,PhononDB (Togo/NIMS MDR),https://mdr.nims.go.jp/datasets/df2910b6-50b7-4d6c-a881-7b9c7b8e16e2,"LTC-calc.log unit cell (PBEsol-relaxed), same file as kappa",mp-9437,True,stoichiometric,NbFeSb
NbFeSb,4.200515435642002,W/m/K,592.55,"experimental, Wiedemann-Franz: kappa_total - L*T/rho (Kim2015 L(S=108uV/K))",0,experimental,1.0,wf_subtracted,5.897535,216.0,F-43m,half-Heusler (C1b / MgAgAs),,"[""Fe"", ""Fe"", ""Fe"", ""Fe"", ""Nb"", ""Nb"", ""Nb"", ""Nb"", ""Sb"", ""Sb"", ""Sb"", ""Sb""]","[[0.25, 0.75, 0.75], [0.25, 0.25, 0.25], [0.75, 0.75, 0.25], [0.75, 0.25, 0.75], [0.0, 0.0, 0.0], [0.0, 0.5, 0.5], [0.5, 0.0, 0.5], [0.5, 0.5, 0.0], [0.5, 0.0, 0.0], [0.5, 0.5, 0.5], [0.0, 0.0, 0.5], [0.0, 0.5, 0.0]]",A,primitive->conventional (x sqrt2),Starrydata (experimental),10.1063/1.5108636,https://doi.org/10.1063/1.5108636,Starrydata all_curves.csv (release 'latest'),PhononDB (Togo/NIMS MDR),https://mdr.nims.go.jp/datasets/df2910b6-50b7-4d6c-a881-7b9c7b8e16e2,"LTC-calc.log unit cell (PBEsol-relaxed), same file as kappa",mp-9437,True,stoichiometric,NbFeSb
NbFeSb,4.296817766191209,W/m/K,616.65,"experimental, Wiedemann-Franz: kappa_total - L*T/rho (Kim2015 L(S=114uV/K))",0,experimental,1.0,wf_subtracted,5.897535,216.0,F-43m,half-Heusler (C1b / MgAgAs),,"[""Fe"", ""Fe"", ""Fe"", ""Fe"", ""Nb"", ""Nb"", ""Nb"", ""Nb"", ""Sb"", ""Sb"", ""Sb"", ""Sb""]","[[0.25, 0.75, 0.75], [0.25, 0.25, 0.25], [0.75, 0.75, 0.25], [0.75, 0.25, 0.75], [0.0, 0.0, 0.0], [0.0, 0.5, 0.5], [0.5, 0.0, 0.5], [0.5, 0.5, 0.0], [0.5, 0.0, 0.0], [0.5, 0.5, 0.5], [0.0, 0.0, 0.5], [0.0, 0.5, 0.0]]",A,primitive->conventional (x sqrt2),Starrydata (experimental),10.1063/1.5108636,https://doi.org/10.1063/1.5108636,Starrydata all_curves.csv (release 'latest'),PhononDB (Togo/NIMS MDR),https://mdr.nims.go.jp/datasets/df2910b6-50b7-4d6c-a881-7b9c7b8e16e2,"LTC-calc.log unit cell (PBEsol-relaxed), same file as kappa",mp-9437,True,stoichiometric,NbFeSb
NbFeSb,2.3322074819003222,W/m/K,623.1023,"experimental, Wiedemann-Franz: kappa_total - L*T/rho (Kim2015 L(S=2uV/K))",0,experimental,1.0,wf_subtracted,5.897535,216.0,F-43m,half-Heusler (C1b / MgAgAs),,"[""Fe"", ""Fe"", ""Fe"", ""Fe"", ""Nb"", ""Nb"", ""Nb"", ""Nb"", ""Sb"", ""Sb"", ""Sb"", ""Sb""]","[[0.25, 0.75, 0.75], [0.25, 0.25, 0.25], [0.75, 0.75, 0.25], [0.75, 0.25, 0.75], [0.0, 0.0, 0.0], [0.0, 0.5, 0.5], [0.5, 0.0, 0.5], [0.5, 0.5, 0.0], [0.5, 0.0, 0.0], [0.5, 0.5, 0.5], [0.0, 0.0, 0.5], [0.0, 0.5, 0.0]]",A,primitive->conventional (x sqrt2),Starrydata (experimental),10.1016/j.actamat.2019.11.010,https://doi.org/10.1016/j.actamat.2019.11.010,Starrydata all_curves.csv (release 'latest'),PhononDB (Togo/NIMS MDR),https://mdr.nims.go.jp/datasets/df2910b6-50b7-4d6c-a881-7b9c7b8e16e2,"LTC-calc.log unit cell (PBEsol-relaxed), same file as kappa",mp-9437,True,stoichiometric,NbFeSb
NbFeSb,9.053988,W/m/K,623.5424,"experimental, lattice thermal conductivity as published",0,experimental,1.0,reported_lattice,5.897535,216.0,F-43m,half-Heusler (C1b / MgAgAs),,"[""Fe"", ""Fe"", ""Fe"", ""Fe"", ""Nb"", ""Nb"", ""Nb"", ""Nb"", ""Sb"", ""Sb"", ""Sb"", ""Sb""]","[[0.25, 0.75, 0.75], [0.25, 0.25, 0.25], [0.75, 0.75, 0.25], [0.75, 0.25, 0.75], [0.0, 0.0, 0.0], [0.0, 0.5, 0.5], [0.5, 0.0, 0.5], [0.5, 0.5, 0.0], [0.5, 0.0, 0.0], [0.5, 0.5, 0.5], [0.0, 0.0, 0.5], [0.0, 0.5, 0.0]]",A,primitive->conventional (x sqrt2),Starrydata (experimental),10.1016/j.actamat.2019.11.010,https://doi.org/10.1016/j.actamat.2019.11.010,Starrydata all_curves.csv (release 'latest'),PhononDB (Togo/NIMS MDR),https://mdr.nims.go.jp/datasets/df2910b6-50b7-4d6c-a881-7b9c7b8e16e2,"LTC-calc.log unit cell (PBEsol-relaxed), same file as kappa",mp-9437,True,stoichiometric,NbFeSb
NbFeSb,2.168742,W/m/K,623.5424,"experimental, lattice thermal conductivity as published",0,experimental,1.0,reported_lattice,5.897535,216.0,F-43m,half-Heusler (C1b / MgAgAs),,"[""Fe"", ""Fe"", ""Fe"", ""Fe"", ""Nb"", ""Nb"", ""Nb"", ""Nb"", ""Sb"", ""Sb"", ""Sb"", ""Sb""]","[[0.25, 0.75, 0.75], [0.25, 0.25, 0.25], [0.75, 0.75, 0.25], [0.75, 0.25, 0.75], [0.0, 0.0, 0.0], [0.0, 0.5, 0.5], [0.5, 0.0, 0.5], [0.5, 0.5, 0.0], [0.5, 0.0, 0.0], [0.5, 0.5, 0.5], [0.0, 0.0, 0.5], [0.0, 0.5, 0.0]]",A,primitive->conventional (x sqrt2),Starrydata (experimental),10.1016/j.actamat.2019.11.010,https://doi.org/10.1016/j.actamat.2019.11.010,Starrydata all_curves.csv (release 'latest'),PhononDB (Togo/NIMS MDR),https://mdr.nims.go.jp/datasets/df2910b6-50b7-4d6c-a881-7b9c7b8e16e2,"LTC-calc.log unit cell (PBEsol-relaxed), same file as kappa",mp-9437,True,stoichiometric,NbFeSb
NbFeSb,2.309257,W/m/K,623.5424,"experimental, lattice thermal conductivity as published",0,experimental,1.0,reported_lattice,5.897535,216.0,F-43m,half-Heusler (C1b / MgAgAs),,"[""Fe"", ""Fe"", ""Fe"", ""Fe"", ""Nb"", ""Nb"", ""Nb"", ""Nb"", ""Sb"", ""Sb"", ""Sb"", ""Sb""]","[[0.25, 0.75, 0.75], [0.25, 0.25, 0.25], [0.75, 0.75, 0.25], [0.75, 0.25, 0.75], [0.0, 0.0, 0.0], [0.0, 0.5, 0.5], [0.5, 0.0, 0.5], [0.5, 0.5, 0.0], [0.5, 0.0, 0.0], [0.5, 0.5, 0.5], [0.0, 0.0, 0.5], [0.0, 0.5, 0.0]]",A,primitive->conventional (x sqrt2),Starrydata (experimental),10.1016/j.actamat.2019.11.010,https://doi.org/10.1016/j.actamat.2019.11.010,Starrydata all_curves.csv (release 'latest'),PhononDB (Togo/NIMS MDR),https://mdr.nims.go.jp/datasets/df2910b6-50b7-4d6c-a881-7b9c7b8e16e2,"LTC-calc.log unit cell (PBEsol-relaxed), same file as kappa",mp-9437,True,stoichiometric,NbFeSb
NbFeSb,9.08572167989089,W/m/K,623.5424,"experimental, Wiedemann-Franz: kappa_total - L*T/rho (Kim2015 L(S=34uV/K))",0,experimental,1.0,wf_subtracted,5.897535,216.0,F-43m,half-Heusler (C1b / MgAgAs),,"[""Fe"", ""Fe"", ""Fe"", ""Fe"", ""Nb"", ""Nb"", ""Nb"", ""Nb"", ""Sb"", ""Sb"", ""Sb"", ""Sb""]","[[0.25, 0.75, 0.75], [0.25, 0.25, 0.25], [0.75, 0.75, 0.25], [0.75, 0.25, 0.75], [0.0, 0.0, 0.0], [0.0, 0.5, 0.5], [0.5, 0.0, 0.5], [0.5, 0.5, 0.0], [0.5, 0.0, 0.0], [0.5, 0.5, 0.5], [0.0, 0.0, 0.5], [0.0, 0.5, 0.0]]",A,primitive->conventional (x sqrt2),Starrydata (experimental),10.1016/j.actamat.2019.11.010,https://doi.org/10.1016/j.actamat.2019.11.010,Starrydata all_curves.csv (release 'latest'),PhononDB (Togo/NIMS MDR),https://mdr.nims.go.jp/datasets/df2910b6-50b7-4d6c-a881-7b9c7b8e16e2,"LTC-calc.log unit cell (PBEsol-relaxed), same file as kappa",mp-9437,True,stoichiometric,NbFeSb
NbFeSb,2.871418949176374,W/m/K,623.5424,"experimental, Wiedemann-Franz: kappa_total - L*T/rho (Kim2015 L(S=16uV/K))",0,experimental,1.0,wf_subtracted,5.897535,216.0,F-43m,half-Heusler (C1b / MgAgAs),,"[""Fe"", ""Fe"", ""Fe"", ""Fe"", ""Nb"", ""Nb"", ""Nb"", ""Nb"", ""Sb"", ""Sb"", ""Sb"", ""Sb""]","[[0.25, 0.75, 0.75], [0.25, 0.25, 0.25], [0.75, 0.75, 0.25], [0.75, 0.25, 0.75], [0.0, 0.0, 0.0], [0.0, 0.5, 0.5], [0.5, 0.0, 0.5], [0.5, 0.5, 0.0], [0.5, 0.0, 0.0], [0.5, 0.5, 0.5], [0.0, 0.0, 0.5], [0.0, 0.5, 0.0]]",A,primitive->conventional (x sqrt2),Starrydata (experimental),10.1016/j.actamat.2019.11.010,https://doi.org/10.1016/j.actamat.2019.11.010,Starrydata all_curves.csv (release 'latest'),PhononDB (Togo/NIMS MDR),https://mdr.nims.go.jp/datasets/df2910b6-50b7-4d6c-a881-7b9c7b8e16e2,"LTC-calc.log unit cell (PBEsol-relaxed), same file as kappa",mp-9437,True,stoichiometric,NbFeSb
NbFeSb,9.479217653958496,W/m/K,623.7,"experimental, Wiedemann-Franz: kappa_total - L*T/rho (Kim2015 L(S=274uV/K))",0,experimental,1.0,wf_subtracted,5.897535,216.0,F-43m,half-Heusler (C1b / MgAgAs),,"[""Fe"", ""Fe"", ""Fe"", ""Fe"", ""Nb"", ""Nb"", ""Nb"", ""Nb"", ""Sb"", ""Sb"", ""Sb"", ""Sb""]","[[0.25, 0.75, 0.75], [0.25, 0.25, 0.25], [0.75, 0.75, 0.25], [0.75, 0.25, 0.75], [0.0, 0.0, 0.0], [0.0, 0.5, 0.5], [0.5, 0.0, 0.5], [0.5, 0.5, 0.0], [0.5, 0.0, 0.0], [0.5, 0.5, 0.5], [0.0, 0.0, 0.5], [0.0, 0.5, 0.0]]",A,primitive->conventional (x sqrt2),Starrydata (experimental),10.1016/j.actamat.2020.07.028,https://doi.org/10.1016/j.actamat.2020.07.028,Starrydata all_curves.csv (release 'latest'),PhononDB (Togo/NIMS MDR),https://mdr.nims.go.jp/datasets/df2910b6-50b7-4d6c-a881-7b9c7b8e16e2,"LTC-calc.log unit cell (PBEsol-relaxed), same file as kappa",mp-9437,True,stoichiometric,NbFeSb
NbFeSb,2.1238725062006125,W/m/K,624.4224,"experimental, Wiedemann-Franz: kappa_total - L*T/rho (Kim2015 L(S=13uV/K))",0,experimental,1.0,wf_subtracted,5.897535,216.0,F-43m,half-Heusler (C1b / MgAgAs),,"[""Fe"", ""Fe"", ""Fe"", ""Fe"", ""Nb"", ""Nb"", ""Nb"", ""Nb"", ""Sb"", ""Sb"", ""Sb"", ""Sb""]","[[0.25, 0.75, 0.75], [0.25, 0.25, 0.25], [0.75, 0.75, 0.25], [0.75, 0.25, 0.75], [0.0, 0.0, 0.0], [0.0, 0.5, 0.5], [0.5, 0.0, 0.5], [0.5, 0.5, 0.0], [0.5, 0.0, 0.0], [0.5, 0.5, 0.5], [0.0, 0.0, 0.5], [0.0, 0.5, 0.0]]",A,primitive->conventional (x sqrt2),Starrydata (experimental),10.1016/j.actamat.2019.11.010,https://doi.org/10.1016/j.actamat.2019.11.010,Starrydata all_curves.csv (release 'latest'),PhononDB (Togo/NIMS MDR),https://mdr.nims.go.jp/datasets/df2910b6-50b7-4d6c-a881-7b9c7b8e16e2,"LTC-calc.log unit cell (PBEsol-relaxed), same file as kappa",mp-9437,True,stoichiometric,NbFeSb
NbFeSb,2.927431,W/m/K,626.1826,"experimental, lattice thermal conductivity as published",0,experimental,1.0,reported_lattice,5.897535,216.0,F-43m,half-Heusler (C1b / MgAgAs),,"[""Fe"", ""Fe"", ""Fe"", ""Fe"", ""Nb"", ""Nb"", ""Nb"", ""Nb"", ""Sb"", ""Sb"", ""Sb"", ""Sb""]","[[0.25, 0.75, 0.75], [0.25, 0.25, 0.25], [0.75, 0.75, 0.25], [0.75, 0.25, 0.75], [0.0, 0.0, 0.0], [0.0, 0.5, 0.5], [0.5, 0.0, 0.5], [0.5, 0.5, 0.0], [0.5, 0.0, 0.0], [0.5, 0.5, 0.5], [0.0, 0.0, 0.5], [0.0, 0.5, 0.0]]",A,primitive->conventional (x sqrt2),Starrydata (experimental),10.1016/j.actamat.2019.11.010,https://doi.org/10.1016/j.actamat.2019.11.010,Starrydata all_curves.csv (release 'latest'),PhononDB (Togo/NIMS MDR),https://mdr.nims.go.jp/datasets/df2910b6-50b7-4d6c-a881-7b9c7b8e16e2,"LTC-calc.log unit cell (PBEsol-relaxed), same file as kappa",mp-9437,True,stoichiometric,NbFeSb
