Repository: Shivamrandive747/Thermalconductivity_prediction

# Calibrating first-principles lattice thermal conductivity to experiment

**A curated half-Heusler dataset and a validated transfer function.**

Published first-principles transport calculations of lattice thermal conductivity exceed what
laboratories measure for the same compound by a **median factor of 1.55**. That offset is regular
enough to be removed in closed form:

$$\kappa_L^{\mathrm{expt}}(T) \;=\; \kappa_L^{\mathrm{BTE}}(T)\;\min\!\left[c\left(\tfrac{T}{300}\right)^{p},\,1\right],
\qquad c = 0.51,\quad p = 0.80$$

Inside a domain of applicability declared before the validation set was scored, this places

File: data/Target_Materials/HEUSLER_KAPPA_TRAINING_SET.csv (part 19 of 192)
formula,kappa_L,kappa_units,temperature_K,method,method_tier,tier_name,weight,kappa_basis,struct_a_A,struct_spacegroup,struct_sg_symbol,struct_prototype,struct_site_ordering,struct_species,struct_frac_coords,struct_grade,lattice_convention,source,source_doi,source_url,source_location,struct_source,struct_source_url,struct_source_detail,struct_id,struct_same_paper_as_kappa,stoichiometry,parent_formula
NbFeSb,8.682017818447637,W/m/K,629.4429,"experimental, Wiedemann-Franz: kappa_total - L*T/rho (Kim2015 L(S=5uV/K))",0,experimental,1.0,wf_subtracted,5.897535,216.0,F-43m,half-Heusler (C1b / MgAgAs),,"[""Fe"", ""Fe"", ""Fe"", ""Fe"", ""Nb"", ""Nb"", ""Nb"", ""Nb"", ""Sb"", ""Sb"", ""Sb"", ""Sb""]","[[0.25, 0.75, 0.75], [0.25, 0.25, 0.25], [0.75, 0.75, 0.25], [0.75, 0.25, 0.75], [0.0, 0.0, 0.0], [0.0, 0.5, 0.5], [0.5, 0.0, 0.5], [0.5, 0.5, 0.0], [0.5, 0.0, 0.0], [0.5, 0.5, 0.5], [0.0, 0.0, 0.5], [0.0, 0.5, 0.0]]",A,primitive->conventional (x sqrt2),Starrydata (experimental),10.1039/c7tc01570d,https://doi.org/10.1039/c7tc01570d,Starrydata all_curves.csv (release 'latest'),PhononDB (Togo/NIMS MDR),https://mdr.nims.go.jp/datasets/df2910b6-50b7-4d6c-a881-7b9c7b8e16e2,"LTC-calc.log unit cell (PBEsol-relaxed), same file as kappa",mp-9437,True,stoichiometric,NbFeSb
NbFeSb,4.145997802810533,W/m/K,645.75,"experimental, Wiedemann-Franz: kappa_total - L*T/rho (Kim2015 L(S=117uV/K))",0,experimental,1.0,wf_subtracted,5.897535,216.0,F-43m,half-Heusler (C1b / MgAgAs),,"[""Fe"", ""Fe"", ""Fe"", ""Fe"", ""Nb"", ""Nb"", ""Nb"", ""Nb"", ""Sb"", ""Sb"", ""Sb"", ""Sb""]","[[0.25, 0.75, 0.75], [0.25, 0.25, 0.25], [0.75, 0.75, 0.25], [0.75, 0.25, 0.75], [0.0, 0.0, 0.0], [0.0, 0.5, 0.5], [0.5, 0.0, 0.5], [0.5, 0.5, 0.0], [0.5, 0.0, 0.0], [0.5, 0.5, 0.5], [0.0, 0.0, 0.5], [0.0, 0.5, 0.0]]",A,primitive->conventional (x sqrt2),Starrydata (experimental),10.1063/1.5108636,https://doi.org/10.1063/1.5108636,Starrydata all_curves.csv (release 'latest'),PhononDB (Togo/NIMS MDR),https://mdr.nims.go.jp/datasets/df2910b6-50b7-4d6c-a881-7b9c7b8e16e2,"LTC-calc.log unit cell (PBEsol-relaxed), same file as kappa",mp-9437,True,stoichiometric,NbFeSb
NbFeSb,2.237253,W/m/K,673.2673,"experimental, lattice thermal conductivity as published",0,experimental,1.0,reported_lattice,5.897535,216.0,F-43m,half-Heusler (C1b / MgAgAs),,"[""Fe"", ""Fe"", ""Fe"", ""Fe"", ""Nb"", ""Nb"", ""Nb"", ""Nb"", ""Sb"", ""Sb"", ""Sb"", ""Sb""]","[[0.25, 0.75, 0.75], [0.25, 0.25, 0.25], [0.75, 0.75, 0.25], [0.75, 0.25, 0.75], [0.0, 0.0, 0.0], [0.0, 0.5, 0.5], [0.5, 0.0, 0.5], [0.5, 0.5, 0.0], [0.5, 0.0, 0.0], [0.5, 0.5, 0.5], [0.0, 0.0, 0.5], [0.0, 0.5, 0.0]]",A,primitive->conventional (x sqrt2),Starrydata (experimental),10.1016/j.actamat.2019.11.010,https://doi.org/10.1016/j.actamat.2019.11.010,Starrydata all_curves.csv (release 'latest'),PhononDB (Togo/NIMS MDR),https://mdr.nims.go.jp/datasets/df2910b6-50b7-4d6c-a881-7b9c7b8e16e2,"LTC-calc.log unit cell (PBEsol-relaxed), same file as kappa",mp-9437,True,stoichiometric,NbFeSb
NbFeSb,2.3243730903917843,W/m/K,673.2673,"experimental, Wiedemann-Franz: kappa_total - L*T/rho (Kim2015 L(S=2uV/K))",0,experimental,1.0,wf_subtracted,5.897535,216.0,F-43m,half-Heusler (C1b / MgAgAs),,"[""Fe"", ""Fe"", ""Fe"", ""Fe"", ""Nb"", ""Nb"", ""Nb"", ""Nb"", ""Sb"", ""Sb"", ""Sb"", ""Sb""]","[[0.25, 0.75, 0.75], [0.25, 0.25, 0.25], [0.75, 0.75, 0.25], [0.75, 0.25, 0.75], [0.0, 0.0, 0.0], [0.0, 0.5, 0.5], [0.5, 0.0, 0.5], [0.5, 0.5, 0.0], [0.5, 0.0, 0.0], [0.5, 0.5, 0.5], [0.0, 0.0, 0.5], [0.0, 0.5, 0.0]]",A,primitive->conventional (x sqrt2),Starrydata (experimental),10.1016/j.actamat.2019.11.010,https://doi.org/10.1016/j.actamat.2019.11.010,Starrydata all_curves.csv (release 'latest'),PhononDB (Togo/NIMS MDR),https://mdr.nims.go.jp/datasets/df2910b6-50b7-4d6c-a881-7b9c7b8e16e2,"LTC-calc.log unit cell (PBEsol-relaxed), same file as kappa",mp-9437,True,stoichiometric,NbFeSb
NbFeSb,8.947585960559147,W/m/K,673.5,"experimental, Wiedemann-Franz: kappa_total - L*T/rho (Kim2015 L(S=277uV/K))",0,experimental,1.0,wf_subtracted,5.897535,216.0,F-43m,half-Heusler (C1b / MgAgAs),,"[""Fe"", ""Fe"", ""Fe"", ""Fe"", ""Nb"", ""Nb"", ""Nb"", ""Nb"", ""Sb"", ""Sb"", ""Sb"", ""Sb""]","[[0.25, 0.75, 0.75], [0.25, 0.25, 0.25], [0.75, 0.75, 0.25], [0.75, 0.25, 0.75], [0.0, 0.0, 0.0], [0.0, 0.5, 0.5], [0.5, 0.0, 0.5], [0.5, 0.5, 0.0], [0.5, 0.0, 0.0], [0.5, 0.5, 0.5], [0.0, 0.0, 0.5], [0.0, 0.5, 0.0]]",A,primitive->conventional (x sqrt2),Starrydata (experimental),10.1016/j.actamat.2020.07.028,https://doi.org/10.1016/j.actamat.2020.07.028,Starrydata all_curves.csv (release 'latest'),PhononDB (Togo/NIMS MDR),https://mdr.nims.go.jp/datasets/df2910b6-50b7-4d6c-a881-7b9c7b8e16e2,"LTC-calc.log unit cell (PBEsol-relaxed), same file as kappa",mp-9437,True,stoichiometric,NbFeSb
NbFeSb,2.138877,W/m/K,673.7074,"experimental, lattice thermal conductivity as published",0,experimental,1.0,reported_lattice,5.897535,216.0,F-43m,half-Heusler (C1b / MgAgAs),,"[""Fe"", ""Fe"", ""Fe"", ""Fe"", ""Nb"", ""Nb"", ""Nb"", ""Nb"", ""Sb"", ""Sb"", ""Sb"", ""Sb""]","[[0.25, 0.75, 0.75], [0.25, 0.25, 0.25], [0.75, 0.75, 0.25], [0.75, 0.25, 0.75], [0.0, 0.0, 0.0], [0.0, 0.5, 0.5], [0.5, 0.0, 0.5], [0.5, 0.5, 0.0], [0.5, 0.0, 0.0], [0.5, 0.5, 0.5], [0.0, 0.0, 0.5], [0.0, 0.5, 0.0]]",A,primitive->conventional (x sqrt2),Starrydata (experimental),10.1016/j.actamat.2019.11.010,https://doi.org/10.1016/j.actamat.2019.11.010,Starrydata all_curves.csv (release 'latest'),PhononDB (Togo/NIMS MDR),https://mdr.nims.go.jp/datasets/df2910b6-50b7-4d6c-a881-7b9c7b8e16e2,"LTC-calc.log unit cell (PBEsol-relaxed), same file as kappa",mp-9437,True,stoichiometric,NbFeSb
NbFeSb,8.714812301760732,W/m/K,673.7074,"experimental, Wiedemann-Franz: kappa_total - L*T/rho (Kim2015 L(S=25uV/K))",0,experimental,1.0,wf_subtracted,5.897535,216.0,F-43m,half-Heusler (C1b / MgAgAs),,"[""Fe"", ""Fe"", ""Fe"", ""Fe"", ""Nb"", ""Nb"", ""Nb"", ""Nb"", ""Sb"", ""Sb"", ""Sb"", ""Sb""]","[[0.25, 0.75, 0.75], [0.25, 0.25, 0.25], [0.75, 0.75, 0.25], [0.75, 0.25, 0.75], [0.0, 0.0, 0.0], [0.0, 0.5, 0.5], [0.5, 0.0, 0.5], [0.5, 0.5, 0.0], [0.5, 0.0, 0.0], [0.5, 0.5, 0.5], [0.0, 0.0, 0.5], [0.0, 0.5, 0.0]]",A,primitive->conventional (x sqrt2),Starrydata (experimental),10.1016/j.actamat.2019.11.010,https://doi.org/10.1016/j.actamat.2019.11.010,Starrydata all_curves.csv (release 'latest'),PhononDB (Togo/NIMS MDR),https://mdr.nims.go.jp/datasets/df2910b6-50b7-4d6c-a881-7b9c7b8e16e2,"LTC-calc.log unit cell (PBEsol-relaxed), same file as kappa",mp-9437,True,stoichiometric,NbFeSb
NbFeSb,2.092674607384202,W/m/K,673.7074,"experimental, Wiedemann-Franz: kappa_total - L*T/rho (Kim2015 L(S=9uV/K))",0,experimental,1.0,wf_subtracted,5.897535,216.0,F-43m,half-Heusler (C1b / MgAgAs),,"[""Fe"", ""Fe"", ""Fe"", ""Fe"", ""Nb"", ""Nb"", ""Nb"", ""Nb"", ""Sb"", ""Sb"", ""Sb"", ""Sb""]","[[0.25, 0.75, 0.75], [0.25, 0.25, 0.25], [0.75, 0.75, 0.25], [0.75, 0.25, 0.75], [0.0, 0.0, 0.0], [0.0, 0.5, 0.5], [0.5, 0.0, 0.5], [0.5, 0.5, 0.0], [0.5, 0.0, 0.0], [0.5, 0.5, 0.5], [0.0, 0.0, 0.5], [0.0, 0.5, 0.0]]",A,primitive->conventional (x sqrt2),Starrydata (experimental),10.1016/j.actamat.2019.11.010,https://doi.org/10.1016/j.actamat.2019.11.010,Starrydata all_curves.csv (release 'latest'),PhononDB (Togo/NIMS MDR),https://mdr.nims.go.jp/datasets/df2910b6-50b7-4d6c-a881-7b9c7b8e16e2,"LTC-calc.log unit cell (PBEsol-relaxed), same file as kappa",mp-9437,True,stoichiometric,NbFeSb
NbFeSb,8.729025,W/m/K,674.1474,"experimental, lattice thermal conductivity as published",0,experimental,1.0,reported_lattice,5.897535,216.0,F-43m,half-Heusler (C1b / MgAgAs),,"[""Fe"", ""Fe"", ""Fe"", ""Fe"", ""Nb"", ""Nb"", ""Nb"", ""Nb"", ""Sb"", ""Sb"", ""Sb"", ""Sb""]","[[0.25, 0.75, 0.75], [0.25, 0.25, 0.25], [0.75, 0.75, 0.25], [0.75, 0.25, 0.75], [0.0, 0.0, 0.0], [0.0, 0.5, 0.5], [0.5, 0.0, 0.5], [0.5, 0.5, 0.0], [0.5, 0.0, 0.0], [0.5, 0.5, 0.5], [0.0, 0.0, 0.5], [0.0, 0.5, 0.0]]",A,primitive->conventional (x sqrt2),Starrydata (experimental),10.1016/j.actamat.2019.11.010,https://doi.org/10.1016/j.actamat.2019.11.010,Starrydata all_curves.csv (release 'latest'),PhononDB (Togo/NIMS MDR),https://mdr.nims.go.jp/datasets/df2910b6-50b7-4d6c-a881-7b9c7b8e16e2,"LTC-calc.log unit cell (PBEsol-relaxed), same file as kappa",mp-9437,True,stoichiometric,NbFeSb
NbFeSb,3.05221,W/m/K,674.1474,"experimental, lattice thermal conductivity as published",0,experimental,1.0,reported_lattice,5.897535,216.0,F-43m,half-Heusler (C1b / MgAgAs),,"[""Fe"", ""Fe"", ""Fe"", ""Fe"", ""Nb"", ""Nb"", ""Nb"", ""Nb"", ""Sb"", ""Sb"", ""Sb"", ""Sb""]","[[0.25, 0.75, 0.75], [0.25, 0.25, 0.25], [0.75, 0.75, 0.25], [0.75, 0.25, 0.75], [0.0, 0.0, 0.0], [0.0, 0.5, 0.5], [0.5, 0.0, 0.5], [0.5, 0.5, 0.0], [0.5, 0.0, 0.0], [0.5, 0.5, 0.5], [0.0, 0.0, 0.5], [0.0, 0.5, 0.0]]",A,primitive->conventional (x sqrt2),Starrydata (experimental),10.1016/j.actamat.2019.11.010,https://doi.org/10.1016/j.actamat.2019.11.010,Starrydata all_curves.csv (release 'latest'),PhononDB (Togo/NIMS MDR),https://mdr.nims.go.jp/datasets/df2910b6-50b7-4d6c-a881-7b9c7b8e16e2,"LTC-calc.log unit cell (PBEsol-relaxed), same file as kappa",mp-9437,True,stoichiometric,NbFeSb
NbFeSb,3.011015873585956,W/m/K,674.1474,"experimental, Wiedemann-Franz: kappa_total - L*T/rho (Kim2015 L(S=13uV/K))",0,experimental,1.0,wf_subtracted,5.897535,216.0,F-43m,half-Heusler (C1b / MgAgAs),,"[""Fe"", ""Fe"", ""Fe"", ""Fe"", ""Nb"", ""Nb"", ""Nb"", ""Nb"", ""Sb"", ""Sb"", ""Sb"", ""Sb""]","[[0.25, 0.75, 0.75], [0.25, 0.25, 0.25], [0.75, 0.75, 0.25], [0.75, 0.25, 0.75], [0.0, 0.0, 0.0], [0.0, 0.5, 0.5], [0.5, 0.0, 0.5], [0.5, 0.5, 0.0], [0.5, 0.0, 0.0], [0.5, 0.5, 0.5], [0.0, 0.0, 0.5], [0.0, 0.5, 0.0]]",A,primitive->conventional (x sqrt2),Starrydata (experimental),10.1016/j.actamat.2019.11.010,https://doi.org/10.1016/j.actamat.2019.11.010,Starrydata all_curves.csv (release 'latest'),PhononDB (Togo/NIMS MDR),https://mdr.nims.go.jp/datasets/df2910b6-50b7-4d6c-a881-7b9c7b8e16e2,"LTC-calc.log unit cell (PBEsol-relaxed), same file as kappa",mp-9437,True,stoichiometric,NbFeSb
NbFeSb,8.01548561569631,W/m/K,675.4685,"experimental, Wiedemann-Franz: kappa_total - L*T/rho (Kim2015 L(S=6uV/K))",0,experimental,1.0,wf_subtracted,5.897535,216.0,F-43m,half-Heusler (C1b / MgAgAs),,"[""Fe"", ""Fe"", ""Fe"", ""Fe"", ""Nb"", ""Nb"", ""Nb"", ""Nb"", ""Sb"", ""Sb"", ""Sb"", ""Sb""]","[[0.25, 0.75, 0.75], [0.25, 0.25, 0.25], [0.75, 0.75, 0.25], [0.75, 0.25, 0.75], [0.0, 0.0, 0.0], [0.0, 0.5, 0.5], [0.5, 0.0, 0.5], [0.5, 0.5, 0.0], [0.5, 0.0, 0.0], [0.5, 0.5, 0.5], [0.0, 0.0, 0.5], [0.0, 0.5, 0.0]]",A,primitive->conventional (x sqrt2),Starrydata (experimental),10.1039/c7tc01570d,https://doi.org/10.1039/c7tc01570d,Starrydata all_curves.csv (release 'latest'),PhononDB (Togo/NIMS MDR),https://mdr.nims.go.jp/datasets/df2910b6-50b7-4d6c-a881-7b9c7b8e16e2,"LTC-calc.log unit cell (PBEsol-relaxed), same file as kappa",mp-9437,True,stoichiometric,NbFeSb
NbFeSb,4.121740807817221,W/m/K,676.35,"experimental, Wiedemann-Franz: kappa_total - L*T/rho (Kim2015 L(S=121uV/K))",0,experimental,1.0,wf_subtracted,5.897535,216.0,F-43m,half-Heusler (C1b / MgAgAs),,"[""Fe"", ""Fe"", ""Fe"", ""Fe"", ""Nb"", ""Nb"", ""Nb"", ""Nb"", ""Sb"", ""Sb"", ""Sb"", ""Sb""]","[[0.25, 0.75, 0.75], [0.25, 0.25, 0.25], [0.75, 0.75, 0.25], [0.75, 0.25, 0.75], [0.0, 0.0, 0.0], [0.0, 0.5, 0.5], [0.5, 0.0, 0.5], [0.5, 0.5, 0.0], [0.5, 0.0, 0.0], [0.5, 0.5, 0.5], [0.0, 0.0, 0.5], [0.0, 0.5, 0.0]]",A,primitive->conventional (x sqrt2),Starrydata (experimental),10.1063/1.5108636,https://doi.org/10.1063/1.5108636,Starrydata all_curves.csv (release 'latest'),PhononDB (Togo/NIMS MDR),https://mdr.nims.go.jp/datasets/df2910b6-50b7-4d6c-a881-7b9c7b8e16e2,"LTC-calc.log unit cell (PBEsol-relaxed), same file as kappa",mp-9437,True,stoichiometric,NbFeSb
NbFeSb,4.229962542584795,W/m/K,703.75,"experimental, Wiedemann-Franz: kappa_total - L*T/rho (Kim2015 L(S=127uV/K))",0,experimental,1.0,wf_subtracted,5.897535,216.0,F-43m,half-Heusler (C1b / MgAgAs),,"[""Fe"", ""Fe"", ""Fe"", ""Fe"", ""Nb"", ""Nb"", ""Nb"", ""Nb"", ""Sb"", ""Sb"", ""Sb"", ""Sb""]","[[0.25, 0.75, 0.75], [0.25, 0.25, 0.25], [0.75, 0.75, 0.25], [0.75, 0.25, 0.75], [0.0, 0.0, 0.0], [0.0, 0.5, 0.5], [0.5, 0.0, 0.5], [0.5, 0.5, 0.0], [0.5, 0.0, 0.0], [0.5, 0.5, 0.5], [0.0, 0.0, 0.5], [0.0, 0.5, 0.0]]",A,primitive->conventional (x sqrt2),Starrydata (experimental),10.1063/1.5108636,https://doi.org/10.1063/1.5108636,Starrydata all_curves.csv (release 'latest'),PhononDB (Togo/NIMS MDR),https://mdr.nims.go.jp/datasets/df2910b6-50b7-4d6c-a881-7b9c7b8e16e2,"LTC-calc.log unit cell (PBEsol-relaxed), same file as kappa",mp-9437,True,stoichiometric,NbFeSb
NbFeSb,8.235506,W/m/K,722.9923,"experimental, lattice thermal conductivity as published",0,experimental,1.0,reported_lattice,5.897535,216.0,F-43m,half-Heusler (C1b / MgAgAs),,"[""Fe"", ""Fe"", ""Fe"", ""Fe"", ""Nb"", ""Nb"", ""Nb"", ""Nb"", ""Sb"", ""Sb"", ""Sb"", ""Sb""]","[[0.25, 0.75, 0.75], [0.25, 0.25, 0.25], [0.75, 0.75, 0.25], [0.75, 0.25, 0.75], [0.0, 0.0, 0.0], [0.0, 0.5, 0.5], [0.5, 0.0, 0.5], [0.5, 0.5, 0.0], [0.5, 0.0, 0.0], [0.5, 0.5, 0.5], [0.0, 0.0, 0.5], [0.0, 0.5, 0.0]]",A,primitive->conventional (x sqrt2),Starrydata (experimental),10.1016/j.actamat.2019.11.010,https://doi.org/10.1016/j.actamat.2019.11.010,Starrydata all_curves.csv (release 'latest'),PhononDB (Togo/NIMS MDR),https://mdr.nims.go.jp/datasets/df2910b6-50b7-4d6c-a881-7b9c7b8e16e2,"LTC-calc.log unit cell (PBEsol-relaxed), same file as kappa",mp-9437,True,stoichiometric,NbFeSb
NbFeSb,2.193336,W/m/K,723.4323,"experimental, lattice thermal conductivity as published",0,experimental,1.0,reported_lattice,5.897535,216.0,F-43m,half-Heusler (C1b / MgAgAs),,"[""Fe"", ""Fe"", ""Fe"", ""Fe"", ""Nb"", ""Nb"", ""Nb"", ""Nb"", ""Sb"", ""Sb"", ""Sb"", ""Sb""]","[[0.25, 0.75, 0.75], [0.25, 0.25, 0.25], [0.75, 0.75, 0.25], [0.75, 0.25, 0.75], [0.0, 0.0, 0.0], [0.0, 0.5, 0.5], [0.5, 0.0, 0.5], [0.5, 0.5, 0.0], [0.5, 0.0, 0.0], [0.5, 0.5, 0.5], [0.0, 0.0, 0.5], [0.0, 0.5, 0.0]]",A,primitive->conventional (x sqrt2),Starrydata (experimental),10.1016/j.actamat.2019.11.010,https://doi.org/10.1016/j.actamat.2019.11.010,Starrydata all_curves.csv (release 'latest'),PhononDB (Togo/NIMS MDR),https://mdr.nims.go.jp/datasets/df2910b6-50b7-4d6c-a881-7b9c7b8e16e2,"LTC-calc.log unit cell (PBEsol-relaxed), same file as kappa",mp-9437,True,stoichiometric,NbFeSb
NbFeSb,2.274383698883246,W/m/K,723.4323,"experimental, Wiedemann-Franz: kappa_total - L*T/rho (Kim2015 L(S=2uV/K))",0,experimental,1.0,wf_subtracted,5.897535,216.0,F-43m,half-Heusler (C1b / MgAgAs),,"[""Fe"", ""Fe"", ""Fe"", ""Fe"", ""Nb"", ""Nb"", ""Nb"", ""Nb"", ""Sb"", ""Sb"", ""Sb"", ""Sb""]","[[0.25, 0.75, 0.75], [0.25, 0.25, 0.25], [0.75, 0.75, 0.25], [0.75, 0.25, 0.75], [0.0, 0.0, 0.0], [0.0, 0.5, 0.5], [0.5, 0.0, 0.5], [0.5, 0.5, 0.0], [0.5, 0.0, 0.0], [0.5, 0.5, 0.5], [0.0, 0.0, 0.5], [0.0, 0.5, 0.0]]",A,primitive->conventional (x sqrt2),Starrydata (experimental),10.1016/j.actamat.2019.11.010,https://doi.org/10.1016/j.actamat.2019.11.010,Starrydata all_curves.csv (release 'latest'),PhononDB (Togo/NIMS MDR),https://mdr.nims.go.jp/datasets/df2910b6-50b7-4d6c-a881-7b9c7b8e16e2,"LTC-calc.log unit cell (PBEsol-relaxed), same file as kappa",mp-9437,True,stoichiometric,NbFeSb
NbFeSb,8.547611289663806,W/m/K,723.7,"experimental, Wiedemann-Franz: kappa_total - L*T/rho (Kim2015 L(S=264uV/K))",0,experimental,1.0,wf_subtracted,5.897535,216.0,F-43m,half-Heusler (C1b / MgAgAs),,"[""Fe"", ""Fe"", ""Fe"", ""Fe"", ""Nb"", ""Nb"", ""Nb"", ""Nb"", ""Sb"", ""Sb"", ""Sb"", ""Sb""]","[[0.25, 0.75, 0.75], [0.25, 0.25, 0.25], [0.75, 0.75, 0.25], [0.75, 0.25, 0.75], [0.0, 0.0, 0.0], [0.0, 0.5, 0.5], [0.5, 0.0, 0.5], [0.5, 0.5, 0.0], [0.5, 0.0, 0.0], [0.5, 0.5, 0.5], [0.0, 0.0, 0.5], [0.0, 0.5, 0.0]]",A,primitive->conventional (x sqrt2),Starrydata (experimental),10.1016/j.actamat.2020.07.028,https://doi.org/10.1016/j.actamat.2020.07.028,Starrydata all_curves.csv (release 'latest'),PhononDB (Togo/NIMS MDR),https://mdr.nims.go.jp/datasets/df2910b6-50b7-4d6c-a881-7b9c7b8e16e2,"LTC-calc.log unit cell (PBEsol-relaxed), same file as kappa",mp-9437,True,stoichiometric,NbFeSb
NbFeSb,2.080908,W/m/K,723.8724,"experimental, lattice thermal conductivity as published",0,experimental,1.0,reported_lattice,5.897535,216.0,F-43m,half-Heusler (C1b / MgAgAs),,"[""Fe"", ""Fe"", ""Fe"", ""Fe"", ""Nb"", ""Nb"", ""Nb"", ""Nb"", ""Sb"", ""Sb"", ""Sb"", ""Sb""]","[[0.25, 0.75, 0.75], [0.25, 0.25, 0.25], [0.75, 0.75, 0.25], [0.75, 0.25, 0.75], [0.0, 0.0, 0.0], [0.0, 0.5, 0.5], [0.5, 0.0, 0.5], [0.5, 0.5, 0.0], [0.5, 0.0, 0.0], [0.5, 0.5, 0.5], [0.0, 0.0, 0.5], [0.0, 0.5, 0.0]]",A,primitive->conventional (x sqrt2),Starrydata (experimental),10.1016/j.actamat.2019.11.010,https://doi.org/10.1016/j.actamat.2019.11.010,Starrydata all_curves.csv (release 'latest'),PhononDB (Togo/NIMS MDR),https://mdr.nims.go.jp/datasets/df2910b6-50b7-4d6c-a881-7b9c7b8e16e2,"LTC-calc.log unit cell (PBEsol-relaxed), same file as kappa",mp-9437,True,stoichiometric,NbFeSb
NbFeSb,8.247973692745548,W/m/K,723.8724,"experimental, Wiedemann-Franz: kappa_total - L*T/rho (Kim2015 L(S=4uV/K))",0,experimental,1.0,wf_subtracted,5.897535,216.0,F-43m,half-Heusler (C1b / MgAgAs),,"[""Fe"", ""Fe"", ""Fe"", ""Fe"", ""Nb"", ""Nb"", ""Nb"", ""Nb"", ""Sb"", ""Sb"", ""Sb"", ""Sb""]","[[0.25, 0.75, 0.75], [0.25, 0.25, 0.25], [0.75, 0.75, 0.25], [0.75, 0.25, 0.75], [0.0, 0.0, 0.0], [0.0, 0.5, 0.5], [0.5, 0.0, 0.5], [0.5, 0.5, 0.0], [0.5, 0.0, 0.0], [0.5, 0.5, 0.5], [0.0, 0.0, 0.5], [0.0, 0.5, 0.0]]",A,primitive->conventional (x sqrt2),Starrydata (experimental),10.1016/j.actamat.2019.11.010,https://doi.org/10.1016/j.actamat.2019.11.010,Starrydata all_curves.csv (release 'latest'),PhononDB (Togo/NIMS MDR),https://mdr.nims.go.jp/datasets/df2910b6-50b7-4d6c-a881-7b9c7b8e16e2,"LTC-calc.log unit cell (PBEsol-relaxed), same file as kappa",mp-9437,True,stoichiometric,NbFeSb
NbFeSb,2.478891743858384,W/m/K,723.8724,"experimental, Wiedemann-Franz: kappa_total - L*T/rho (Kim2015 L(S=5uV/K))",0,experimental,1.0,wf_subtracted,5.897535,216.0,F-43m,half-Heusler (C1b / MgAgAs),,"[""Fe"", ""Fe"", ""Fe"", ""Fe"", ""Nb"", ""Nb"", ""Nb"", ""Nb"", ""Sb"", ""Sb"", ""Sb"", ""Sb""]","[[0.25, 0.75, 0.75], [0.25, 0.25, 0.25], [0.75, 0.75, 0.25], [0.75, 0.25, 0.75], [0.0, 0.0, 0.0], [0.0, 0.5, 0.5], [0.5, 0.0, 0.5], [0.5, 0.5, 0.0], [0.5, 0.0, 0.0], [0.5, 0.5, 0.5], [0.0, 0.0, 0.5], [0.0, 0.5, 0.0]]",A,primitive->conventional (x sqrt2),Starrydata (experimental),10.1016/j.actamat.2019.11.010,https://doi.org/10.1016/j.actamat.2019.11.010,Starrydata all_curves.csv (release 'latest'),PhononDB (Togo/NIMS MDR),https://mdr.nims.go.jp/datasets/df2910b6-50b7-4d6c-a881-7b9c7b8e16e2,"LTC-calc.log unit cell (PBEsol-relaxed), same file as kappa",mp-9437,True,stoichiometric,NbFeSb
NbFeSb,7.434532594673092,W/m/K,724.1537,"experimental, Wiedemann-Franz: kappa_total - L*T/rho (Kim2015 L(S=9uV/K))",0,experimental,1.0,wf_subtracted,5.897535,216.0,F-43m,half-Heusler (C1b / MgAgAs),,"[""Fe"", ""Fe"", ""Fe"", ""Fe"", ""Nb"", ""Nb"", ""Nb"", ""Nb"", ""Sb"", ""Sb"", ""Sb"", ""Sb""]","[[0.25, 0.75, 0.75], [0.25, 0.25, 0.25], [0.75, 0.75, 0.25], [0.75, 0.25, 0.75], [0.0, 0.0, 0.0], [0.0, 0.5, 0.5], [0.5, 0.0, 0.5], [0.5, 0.5, 0.0], [0.5, 0.0, 0.0], [0.5, 0.5, 0.5], [0.0, 0.0, 0.5], [0.0, 0.5, 0.0]]",A,primitive->conventional (x sqrt2),Starrydata (experimental),10.1039/c7tc01570d,https://doi.org/10.1039/c7tc01570d,Starrydata all_curves.csv (release 'latest'),PhononDB (Togo/NIMS MDR),https://mdr.nims.go.jp/datasets/df2910b6-50b7-4d6c-a881-7b9c7b8e16e2,"LTC-calc.log unit cell (PBEsol-relaxed), same file as kappa",mp-9437,True,stoichiometric,NbFeSb
NbFeSb,2.544593,W/m/K,724.3124,"experimental, lattice thermal conductivity as published",0,experimental,1.0,reported_lattice,5.897535,216.0,F-43m,half-Heusler (C1b / MgAgAs),,"[""Fe"", ""Fe"", ""Fe"", ""Fe"", ""Nb"", ""Nb"", ""Nb"", ""Nb"", ""Sb"", ""Sb"", ""Sb"", ""Sb""]","[[0.25, 0.75, 0.75], [0.25, 0.25, 0.25], [0.75, 0.75, 0.25], [0.75, 0.25, 0.75], [0.0, 0.0, 0.0], [0.0, 0.5, 0.5], [0.5, 0.0, 0.5], [0.5, 0.5, 0.0], [0.5, 0.0, 0.0], [0.5, 0.5, 0.5], [0.0, 0.0, 0.5], [0.0, 0.5, 0.0]]",A,primitive->conventional (x sqrt2),Starrydata (experimental),10.1016/j.actamat.2019.11.010,https://doi.org/10.1016/j.actamat.2019.11.010,Starrydata all_curves.csv (release 'latest'),PhononDB (Togo/NIMS MDR),https://mdr.nims.go.jp/datasets/df2910b6-50b7-4d6c-a881-7b9c7b8e16e2,"LTC-calc.log unit cell (PBEsol-relaxed), same file as kappa",mp-9437,True,stoichiometric,NbFeSb
NbFeSb,2.0229405312715616,W/m/K,724.3124,"experimental, Wiedemann-Franz: kappa_total - L*T/rho (Kim2015 L(S=3uV/K))",0,experimental,1.0,wf_subtracted,5.897535,216.0,F-43m,half-Heusler (C1b / MgAgAs),,"[""Fe"", ""Fe"", ""Fe"", ""Fe"", ""Nb"", ""Nb"", ""Nb"", ""Nb"", ""Sb"", ""Sb"", ""Sb"", ""Sb""]","[[0.25, 0.75, 0.75], [0.25, 0.25, 0.25], [0.75, 0.75, 0.25], [0.75, 0.25, 0.75], [0.0, 0.0, 0.0], [0.0, 0.5, 0.5], [0.5, 0.0, 0.5], [0.5, 0.5, 0.0], [0.5, 0.0, 0.0], [0.5, 0.5, 0.5], [0.0, 0.0, 0.5], [0.0, 0.5, 0.0]]",A,primitive->conventional (x sqrt2),Starrydata (experimental),10.1016/j.actamat.2019.11.010,https://doi.org/10.1016/j.actamat.2019.11.010,Starrydata all_curves.csv (release 'latest'),PhononDB (Togo/NIMS MDR),https://mdr.nims.go.jp/datasets/df2910b6-50b7-4d6c-a881-7b9c7b8e16e2,"LTC-calc.log unit cell (PBEsol-relaxed), same file as kappa",mp-9437,True,stoichiometric,NbFeSb
NbFeSb,3.8884483333589066,W/m/K,731.25,"experimental, Wiedemann-Franz: kappa_total - L*T/rho (Kim2015 L(S=133uV/K))",0,experimental,1.0,wf_subtracted,5.897535,216.0,F-43m,half-Heusler (C1b / MgAgAs),,"[""Fe"", ""Fe"", ""Fe"", ""Fe"", ""Nb"", ""Nb"", ""Nb"", ""Nb"", ""Sb"", ""Sb"", ""Sb"", ""Sb""]","[[0.25, 0.75, 0.75], [0.25, 0.25, 0.25], [0.75, 0.75, 0.25], [0.75, 0.25, 0.75], [0.0, 0.0, 0.0], [0.0, 0.5, 0.5], [0.5, 0.0, 0.5], [0.5, 0.5, 0.0], [0.5, 0.0, 0.0], [0.5, 0.5, 0.5], [0.0, 0.0, 0.5], [0.0, 0.5, 0.0]]",A,primitive->conventional (x sqrt2),Starrydata (experimental),10.1063/1.5108636,https://doi.org/10.1063/1.5108636,Starrydata all_curves.csv (release 'latest'),PhononDB (Togo/NIMS MDR),https://mdr.nims.go.jp/datasets/df2910b6-50b7-4d6c-a881-7b9c7b8e16e2,"LTC-calc.log unit cell (PBEsol-relaxed), same file as kappa",mp-9437,True,stoichiometric,NbFeSb
NbFeSb,3.995362412926857,W/m/K,760.25,"experimental, Wiedemann-Franz: kappa_total - L*T/rho (Kim2015 L(S=137uV/K))",0,experimental,1.0,wf_subtracted,5.897535,216.0,F-43m,half-Heusler (C1b / MgAgAs),,"[""Fe"", ""Fe"", ""Fe"", ""Fe"", ""Nb"", ""Nb"", ""Nb"", ""Nb"", ""Sb"", ""Sb"", ""Sb"", ""Sb""]","[[0.25, 0.75, 0.75], [0.25, 0.25, 0.25], [0.75, 0.75, 0.25], [0.75, 0.25, 0.75], [0.0, 0.0, 0.0], [0.0, 0.5, 0.5], [0.5, 0.0, 0.5], [0.5, 0.5, 0.0], [0.5, 0.0, 0.0], [0.5, 0.5, 0.5], [0.0, 0.0, 0.5], [0.0, 0.5, 0.0]]",A,primitive->conventional (x sqrt2),Starrydata (experimental),10.1063/1.5108636,https://doi.org/10.1063/1.5108636,Starrydata all_curves.csv (release 'latest'),PhononDB (Togo/NIMS MDR),https://mdr.nims.go.jp/datasets/df2910b6-50b7-4d6c-a881-7b9c7b8e16e2,"LTC-calc.log unit cell (PBEsol-relaxed), same file as kappa",mp-9437,True,stoichiometric,NbFeSb
NbFeSb,6.932201499132221,W/m/K,770.6293,"experimental, Wiedemann-Franz: kappa_total - L*T/rho (Kim2015 L(S=9uV/K))",0,experimental,1.0,wf_subtracted,5.897535,216.0,F-43m,half-Heusler (C1b / MgAgAs),,"[""Fe"", ""Fe"", ""Fe"", ""Fe"", ""Nb"", ""Nb"", ""Nb"", ""Nb"", ""Sb"", ""Sb"", ""Sb"", ""Sb""]","[[0.25, 0.75, 0.75], [0.25, 0.25, 0.25], [0.75, 0.75, 0.25], [0.75, 0.25, 0.75], [0.0, 0.0, 0.0], [0.0, 0.5, 0.5], [0.5, 0.0, 0.5], [0.5, 0.5, 0.0], [0.5, 0.0, 0.0], [0.5, 0.5, 0.5], [0.0, 0.0, 0.5], [0.0, 0.5, 0.0]]",A,primitive->conventional (x sqrt2),Starrydata (experimental),10.1039/c7tc01570d,https://doi.org/10.1039/c7tc01570d,Starrydata all_curves.csv (release 'latest'),PhononDB (Togo/NIMS MDR),https://mdr.nims.go.jp/datasets/df2910b6-50b7-4d6c-a881-7b9c7b8e16e2,"LTC-calc.log unit cell (PBEsol-relaxed), same file as kappa",mp-9437,True,stoichiometric,NbFeSb
NbFeSb,2.458584,W/m/K,772.7173,"experimental, lattice thermal conductivity as published",0,experimental,1.0,reported_lattice,5.897535,216.0,F-43m,half-Heusler (C1b / MgAgAs),,"[""Fe"", ""Fe"", ""Fe"", ""Fe"", ""Nb"", ""Nb"", ""Nb"", ""Nb"", ""Sb"", ""Sb"", ""Sb"", ""Sb""]","[[0.25, 0.75, 0.75], [0.25, 0.25, 0.25], [0.75, 0.75, 0.25], [0.75, 0.25, 0.75], [0.0, 0.0, 0.0], [0.0, 0.5, 0.5], [0.5, 0.0, 0.5], [0.5, 0.5, 0.0], [0.5, 0.0, 0.0], [0.5, 0.5, 0.5], [0.0, 0.0, 0.5], [0.0, 0.5, 0.0]]",A,primitive->conventional (x sqrt2),Starrydata (experimental),10.1016/j.actamat.2019.11.010,https://doi.org/10.1016/j.actamat.2019.11.010,Starrydata all_curves.csv (release 'latest'),PhononDB (Togo/NIMS MDR),https://mdr.nims.go.jp/datasets/df2910b6-50b7-4d6c-a881-7b9c7b8e16e2,"LTC-calc.log unit cell (PBEsol-relaxed), same file as kappa",mp-9437,True,stoichiometric,NbFeSb
NbFeSb,9.3854,W/m/K,772.79,experimental (Wiedemann-Franz subtracted),0,experimental,1.0,,5.897535,216.0,F-43m,half-Heusler (C1b / MgAgAs),,"[""Fe"", ""Fe"", ""Fe"", ""Fe"", ""Nb"", ""Nb"", ""Nb"", ""Nb"", ""Sb"", ""Sb"", ""Sb"", ""Sb""]","[[0.25, 0.75, 0.75], [0.25, 0.25, 0.25], [0.75, 0.75, 0.25], [0.75, 0.25, 0.75], [0.0, 0.0, 0.0], [0.0, 0.5, 0.5], [0.5, 0.0, 0.5], [0.5, 0.5, 0.0], [0.5, 0.0, 0.0], [0.5, 0.5, 0.5], [0.0, 0.0, 0.5], [0.0, 0.5, 0.0]]",A,primitive->conventional (x sqrt2),repository mining,10.6084/m9.figshare.29438735,https://github.com/KU-Yifan/PGEC-descriptor-TE-design/blob/main/results/lorenz_number/final_processed_with_kappaL.csv,,PhononDB (Togo/NIMS MDR),https://mdr.nims.go.jp/datasets/df2910b6-50b7-4d6c-a881-7b9c7b8e16e2,"LTC-calc.log unit cell (PBEsol-relaxed), same file as kappa",mp-9437,True,stoichiometric,NbFeSb
NbFeSb,2.079177,W/m/K,773.1573,"experimental, lattice thermal conductivity as published",0,experimental,1.0,reported_lattice,5.897535,216.0,F-43m,half-Heusler (C1b / MgAgAs),,"[""Fe"", ""Fe"", ""Fe"", ""Fe"", ""Nb"", ""Nb"", ""Nb"", ""Nb"", ""Sb"", ""Sb"", ""Sb"", ""Sb""]","[[0.25, 0.75, 0.75], [0.25, 0.25, 0.25], [0.75, 0.75, 0.25], [0.75, 0.25, 0.75], [0.0, 0.0, 0.0], [0.0, 0.5, 0.5], [0.5, 0.0, 0.5], [0.5, 0.5, 0.0], [0.5, 0.0, 0.0], [0.5, 0.5, 0.5], [0.0, 0.0, 0.5], [0.0, 0.5, 0.0]]",A,primitive->conventional (x sqrt2),Starrydata (experimental),10.1016/j.actamat.2019.11.010,https://doi.org/10.1016/j.actamat.2019.11.010,Starrydata all_curves.csv (release 'latest'),PhononDB (Togo/NIMS MDR),https://mdr.nims.go.jp/datasets/df2910b6-50b7-4d6c-a881-7b9c7b8e16e2,"LTC-calc.log unit cell (PBEsol-relaxed), same file as kappa",mp-9437,True,stoichiometric,NbFeSb
NbFeSb,7.961279759438661,W/m/K,773.1573,"experimental, Wiedemann-Franz: kappa_total - L*T/rho (Kim2015 L(S=8uV/K))",0,experimental,1.0,wf_subtracted,5.897535,216.0,F-43m,half-Heusler (C1b / MgAgAs),,"[""Fe"", ""Fe"", ""Fe"", ""Fe"", ""Nb"", ""Nb"", ""Nb"", ""Nb"", ""Sb"", ""Sb"", ""Sb"", ""Sb""]","[[0.25, 0.75, 0.75], [0.25, 0.25, 0.25], [0.75, 0.75, 0.25], [0.75, 0.25, 0.75], [0.0, 0.0, 0.0], [0.0, 0.5, 0.5], [0.5, 0.0, 0.5], [0.5, 0.5, 0.0], [0.5, 0.0, 0.0], [0.5, 0.5, 0.5], [0.0, 0.0, 0.5], [0.0, 0.5, 0.0]]",A,primitive->conventional (x sqrt2),Starrydata (experimental),10.1016/j.actamat.2019.11.010,https://doi.org/10.1016/j.actamat.2019.11.010,Starrydata all_curves.csv (release 'latest'),PhononDB (Togo/NIMS MDR),https://mdr.nims.go.jp/datasets/df2910b6-50b7-4d6c-a881-7b9c7b8e16e2,"LTC-calc.log unit cell (PBEsol-relaxed), same file as kappa",mp-9437,True,stoichiometric,NbFeSb
NbFeSb,2.21041156865775,W/m/K,773.1573,"experimental, Wiedemann-Franz: kappa_total - L*T/rho (Kim2015 L(S=2uV/K))",0,experimental,1.0,wf_subtracted,5.897535,216.0,F-43m,half-Heusler (C1b / MgAgAs),,"[""Fe"", ""Fe"", ""Fe"", ""Fe"", ""Nb"", ""Nb"", ""Nb"", ""Nb"", ""Sb"", ""Sb"", ""Sb"", ""Sb""]","[[0.25, 0.75, 0.75], [0.25, 0.25, 0.25], [0.75, 0.75, 0.25], [0.75, 0.25, 0.75], [0.0, 0.0, 0.0], [0.0, 0.5, 0.5], [0.5, 0.0, 0.5], [0.5, 0.5, 0.0], [0.5, 0.0, 0.0], [0.5, 0.5, 0.5], [0.0, 0.0, 0.5], [0.0, 0.5, 0.0]]",A,primitive->conventional (x sqrt2),Starrydata (experimental),10.1016/j.actamat.2019.11.010,https://doi.org/10.1016/j.actamat.2019.11.010,Starrydata all_curves.csv (release 'latest'),PhononDB (Togo/NIMS MDR),https://mdr.nims.go.jp/datasets/df2910b6-50b7-4d6c-a881-7b9c7b8e16e2,"LTC-calc.log unit cell (PBEsol-relaxed), same file as kappa",mp-9437,True,stoichiometric,NbFeSb
NbFeSb,2.051059,W/m/K,773.5974,"experimental, lattice thermal conductivity as published",0,experimental,1.0,reported_lattice,5.897535,216.0,F-43m,half-Heusler (C1b / MgAgAs),,"[""Fe"", ""Fe"", ""Fe"", ""Fe"", ""Nb"", ""Nb"", ""Nb"", ""Nb"", ""Sb"", ""Sb"", ""Sb"", ""Sb""]","[[0.25, 0.75, 0.75], [0.25, 0.25, 0.25], [0.75, 0.75, 0.25], [0.75, 0.25, 0.75], [0.0, 0.0, 0.0], [0.0, 0.5, 0.5], [0.5, 0.0, 0.5], [0.5, 0.5, 0.0], [0.5, 0.0, 0.0], [0.5, 0.5, 0.5], [0.0, 0.0, 0.5], [0.0, 0.5, 0.0]]",A,primitive->conventional (x sqrt2),Starrydata (experimental),10.1016/j.actamat.2019.11.010,https://doi.org/10.1016/j.actamat.2019.11.010,Starrydata all_curves.csv (release 'latest'),PhononDB (Togo/NIMS MDR),https://mdr.nims.go.jp/datasets/df2910b6-50b7-4d6c-a881-7b9c7b8e16e2,"LTC-calc.log unit cell (PBEsol-relaxed), same file as kappa",mp-9437,True,stoichiometric,NbFeSb
NbFeSb,1.9124712147907563,W/m/K,773.5974,"experimental, Wiedemann-Franz: kappa_total - L*T/rho (Kim2015 L(S=6uV/K))",0,experimental,1.0,wf_subtracted,5.897535,216.0,F-43m,half-Heusler (C1b / MgAgAs),,"[""Fe"", ""Fe"", ""Fe"", ""Fe"", ""Nb"", ""Nb"", ""Nb"", ""Nb"", ""Sb"", ""Sb"", ""Sb"", ""Sb""]","[[0.25, 0.75, 0.75], [0.25, 0.25, 0.25], [0.75, 0.75, 0.25], [0.75, 0.25, 0.75], [0.0, 0.0, 0.0], [0.0, 0.5, 0.5], [0.5, 0.0, 0.5], [0.5, 0.5, 0.0], [0.5, 0.0, 0.0], [0.5, 0.5, 0.5], [0.0, 0.0, 0.5], [0.0, 0.5, 0.0]]",A,primitive->conventional (x sqrt2),Starrydata (experimental),10.1016/j.actamat.2019.11.010,https://doi.org/10.1016/j.actamat.2019.11.010,Starrydata all_curves.csv (release 'latest'),PhononDB (Togo/NIMS MDR),https://mdr.nims.go.jp/datasets/df2910b6-50b7-4d6c-a881-7b9c7b8e16e2,"LTC-calc.log unit cell (PBEsol-relaxed), same file as kappa",mp-9437,True,stoichiometric,NbFeSb
NbFeSb,2.358259007273758,W/m/K,773.5974,"experimental, Wiedemann-Franz: kappa_total - L*T/rho (Kim2015 L(S=3uV/K))",0,experimental,1.0,wf_subtracted,5.897535,216.0,F-43m,half-Heusler (C1b / MgAgAs),,"[""Fe"", ""Fe"", ""Fe"", ""Fe"", ""Nb"", ""Nb"", ""Nb"", ""Nb"", ""Sb"", ""Sb"", ""Sb"", ""Sb""]","[[0.25, 0.75, 0.75], [0.25, 0.25, 0.25], [0.75, 0.75, 0.25], [0.75, 0.25, 0.75], [0.0, 0.0, 0.0], [0.0, 0.5, 0.5], [0.5, 0.0, 0.5], [0.5, 0.5, 0.0], [0.5, 0.0, 0.0], [0.5, 0.5, 0.5], [0.0, 0.0, 0.5], [0.0, 0.5, 0.0]]",A,primitive->conventional (x sqrt2),Starrydata (experimental),10.1016/j.actamat.2019.11.010,https://doi.org/10.1016/j.actamat.2019.11.010,Starrydata all_curves.csv (release 'latest'),PhononDB (Togo/NIMS MDR),https://mdr.nims.go.jp/datasets/df2910b6-50b7-4d6c-a881-7b9c7b8e16e2,"LTC-calc.log unit cell (PBEsol-relaxed), same file as kappa",mp-9437,True,stoichiometric,NbFeSb
NbFeSb,7.938631,W/m/K,774.0374,"experimental, lattice thermal conductivity as published",0,experimental,1.0,reported_lattice,5.897535,216.0,F-43m,half-Heusler (C1b / MgAgAs),,"[""Fe"", ""Fe"", ""Fe"", ""Fe"", ""Nb"", ""Nb"", ""Nb"", ""Nb"", ""Sb"", ""Sb"", ""Sb"", ""Sb""]","[[0.25, 0.75, 0.75], [0.25, 0.25, 0.25], [0.75, 0.75, 0.25], [0.75, 0.25, 0.75], [0.0, 0.0, 0.0], [0.0, 0.5, 0.5], [0.5, 0.0, 0.5], [0.5, 0.5, 0.0], [0.5, 0.0, 0.0], [0.5, 0.5, 0.5], [0.0, 0.0, 0.5], [0.0, 0.5, 0.0]]",A,primitive->conventional (x sqrt2),Starrydata (experimental),10.1016/j.actamat.2019.11.010,https://doi.org/10.1016/j.actamat.2019.11.010,Starrydata all_curves.csv (release 'latest'),PhononDB (Togo/NIMS MDR),https://mdr.nims.go.jp/datasets/df2910b6-50b7-4d6c-a881-7b9c7b8e16e2,"LTC-calc.log unit cell (PBEsol-relaxed), same file as kappa",mp-9437,True,stoichiometric,NbFeSb
NbFeSb,8.213957203536465,W/m/K,774.2,"experimental, Wiedemann-Franz: kappa_total - L*T/rho (Kim2015 L(S=239uV/K))",0,experimental,1.0,wf_subtracted,5.897535,216.0,F-43m,half-Heusler (C1b / MgAgAs),,"[""Fe"", ""Fe"", ""Fe"", ""Fe"", ""Nb"", ""Nb"", ""Nb"", ""Nb"", ""Sb"", ""Sb"", ""Sb"", ""Sb""]","[[0.25, 0.75, 0.75], [0.25, 0.25, 0.25], [0.75, 0.75, 0.25], [0.75, 0.25, 0.75], [0.0, 0.0, 0.0], [0.0, 0.5, 0.5], [0.5, 0.0, 0.5], [0.5, 0.5, 0.0], [0.5, 0.0, 0.0], [0.5, 0.5, 0.5], [0.0, 0.0, 0.5], [0.0, 0.5, 0.0]]",A,primitive->conventional (x sqrt2),Starrydata (experimental),10.1016/j.actamat.2020.07.028,https://doi.org/10.1016/j.actamat.2020.07.028,Starrydata all_curves.csv (release 'latest'),PhononDB (Togo/NIMS MDR),https://mdr.nims.go.jp/datasets/df2910b6-50b7-4d6c-a881-7b9c7b8e16e2,"LTC-calc.log unit cell (PBEsol-relaxed), same file as kappa",mp-9437,True,stoichiometric,NbFeSb
NbFeSb,3.842644786516559,W/m/K,789.25,"experimental, Wiedemann-Franz: kappa_total - L*T/rho (Kim2015 L(S=140uV/K))",0,experimental,1.0,wf_subtracted,5.897535,216.0,F-43m,half-Heusler (C1b / MgAgAs),,"[""Fe"", ""Fe"", ""Fe"", ""Fe"", ""Nb"", ""Nb"", ""Nb"", ""Nb"", ""Sb"", ""Sb"", ""Sb"", ""Sb""]","[[0.25, 0.75, 0.75], [0.25, 0.25, 0.25], [0.75, 0.75, 0.25], [0.75, 0.25, 0.75], [0.0, 0.0, 0.0], [0.0, 0.5, 0.5], [0.5, 0.0, 0.5], [0.5, 0.5, 0.0], [0.5, 0.0, 0.0], [0.5, 0.5, 0.5], [0.0, 0.0, 0.5], [0.0, 0.5, 0.0]]",A,primitive->conventional (x sqrt2),Starrydata (experimental),10.1063/1.5108636,https://doi.org/10.1063/1.5108636,Starrydata all_curves.csv (release 'latest'),PhononDB (Togo/NIMS MDR),https://mdr.nims.go.jp/datasets/df2910b6-50b7-4d6c-a881-7b9c7b8e16e2,"LTC-calc.log unit cell (PBEsol-relaxed), same file as kappa",mp-9437,True,stoichiometric,NbFeSb
NbFeSb,4.126444089348297,W/m/K,815.05,"experimental, Wiedemann-Franz: kappa_total - L*T/rho (Kim2015 L(S=143uV/K))",0,experimental,1.0,wf_subtracted,5.897535,216.0,F-43m,half-Heusler (C1b / MgAgAs),,"[""Fe"", ""Fe"", ""Fe"", ""Fe"", ""Nb"", ""Nb"", ""Nb"", ""Nb"", ""Sb"", ""Sb"", ""Sb"", ""Sb""]","[[0.25, 0.75, 0.75], [0.25, 0.25, 0.25], [0.75, 0.75, 0.25], [0.75, 0.25, 0.75], [0.0, 0.0, 0.0], [0.0, 0.5, 0.5], [0.5, 0.0, 0.5], [0.5, 0.5, 0.0], [0.5, 0.0, 0.0], [0.5, 0.5, 0.5], [0.0, 0.0, 0.5], [0.0, 0.5, 0.0]]",A,primitive->conventional (x sqrt2),Starrydata (experimental),10.1063/1.5108636,https://doi.org/10.1063/1.5108636,Starrydata all_curves.csv (release 'latest'),PhononDB (Togo/NIMS MDR),https://mdr.nims.go.jp/datasets/df2910b6-50b7-4d6c-a881-7b9c7b8e16e2,"LTC-calc.log unit cell (PBEsol-relaxed), same file as kappa",mp-9437,True,stoichiometric,NbFeSb
NbFeSb,6.4852776809806185,W/m/K,821.5357,"experimental, Wiedemann-Franz: kappa_total - L*T/rho (Kim2015 L(S=9uV/K))",0,experimental,1.0,wf_subtracted,5.897535,216.0,F-43m,half-Heusler (C1b / MgAgAs),,"[""Fe"", ""Fe"", ""Fe"", ""Fe"", ""Nb"", ""Nb"", ""Nb"", ""Nb"", ""Sb"", ""Sb"", ""Sb"", ""Sb""]","[[0.25, 0.75, 0.75], [0.25, 0.25, 0.25], [0.75, 0.75, 0.25], [0.75, 0.25, 0.75], [0.0, 0.0, 0.0], [0.0, 0.5, 0.5], [0.5, 0.0, 0.5], [0.5, 0.5, 0.0], [0.5, 0.0, 0.0], [0.5, 0.5, 0.5], [0.0, 0.0, 0.5], [0.0, 0.5, 0.0]]",A,primitive->conventional (x sqrt2),Starrydata (experimental),10.1039/c7tc01570d,https://doi.org/10.1039/c7tc01570d,Starrydata all_curves.csv (release 'latest'),PhononDB (Togo/NIMS MDR),https://mdr.nims.go.jp/datasets/df2910b6-50b7-4d6c-a881-7b9c7b8e16e2,"LTC-calc.log unit cell (PBEsol-relaxed), same file as kappa",mp-9437,True,stoichiometric,NbFeSb
NbFeSb,2.119569,W/m/K,823.3223,"experimental, lattice thermal conductivity as published",0,experimental,1.0,reported_lattice,5.897535,216.0,F-43m,half-Heusler (C1b / MgAgAs),,"[""Fe"", ""Fe"", ""Fe"", ""Fe"", ""Nb"", ""Nb"", ""Nb"", ""Nb"", ""Sb"", ""Sb"", ""Sb"", ""Sb""]","[[0.25, 0.75, 0.75], [0.25, 0.25, 0.25], [0.75, 0.75, 0.25], [0.75, 0.25, 0.75], [0.0, 0.0, 0.0], [0.0, 0.5, 0.5], [0.5, 0.0, 0.5], [0.5, 0.5, 0.0], [0.5, 0.0, 0.0], [0.5, 0.5, 0.5], [0.0, 0.0, 0.5], [0.0, 0.5, 0.0]]",A,primitive->conventional (x sqrt2),Starrydata (experimental),10.1016/j.actamat.2019.11.010,https://doi.org/10.1016/j.actamat.2019.11.010,Starrydata all_curves.csv (release 'latest'),PhononDB (Togo/NIMS MDR),https://mdr.nims.go.jp/datasets/df2910b6-50b7-4d6c-a881-7b9c7b8e16e2,"LTC-calc.log unit cell (PBEsol-relaxed), same file as kappa",mp-9437,True,stoichiometric,NbFeSb
NbFeSb,1.910962746908412,W/m/K,823.3223,"experimental, Wiedemann-Franz: kappa_total - L*T/rho (Kim2015 L(S=5uV/K))",0,experimental,1.0,wf_subtracted,5.897535,216.0,F-43m,half-Heusler (C1b / MgAgAs),,"[""Fe"", ""Fe"", ""Fe"", ""Fe"", ""Nb"", ""Nb"", ""Nb"", ""Nb"", ""Sb"", ""Sb"", ""Sb"", ""Sb""]","[[0.25, 0.75, 0.75], [0.25, 0.25, 0.25], [0.75, 0.75, 0.25], [0.75, 0.25, 0.75], [0.0, 0.0, 0.0], [0.0, 0.5, 0.5], [0.5, 0.0, 0.5], [0.5, 0.5, 0.0], [0.5, 0.0, 0.0], [0.5, 0.5, 0.5], [0.0, 0.0, 0.5], [0.0, 0.5, 0.0]]",A,primitive->conventional (x sqrt2),Starrydata (experimental),10.1016/j.actamat.2019.11.010,https://doi.org/10.1016/j.actamat.2019.11.010,Starrydata all_curves.csv (release 'latest'),PhononDB (Togo/NIMS MDR),https://mdr.nims.go.jp/datasets/df2910b6-50b7-4d6c-a881-7b9c7b8e16e2,"LTC-calc.log unit cell (PBEsol-relaxed), same file as kappa",mp-9437,True,stoichiometric,NbFeSb
NbFeSb,7.52939,W/m/K,823.7624,"experimental, lattice thermal conductivity as published",0,experimental,1.0,reported_lattice,5.897535,216.0,F-43m,half-Heusler (C1b / MgAgAs),,"[""Fe"", ""Fe"", ""Fe"", ""Fe"", ""Nb"", ""Nb"", ""Nb"", ""Nb"", ""Sb"", ""Sb"", ""Sb"", ""Sb""]","[[0.25, 0.75, 0.75], [0.25, 0.25, 0.25], [0.75, 0.75, 0.25], [0.75, 0.25, 0.75], [0.0, 0.0, 0.0], [0.0, 0.5, 0.5], [0.5, 0.0, 0.5], [0.5, 0.5, 0.0], [0.5, 0.0, 0.0], [0.5, 0.5, 0.5], [0.0, 0.0, 0.5], [0.0, 0.5, 0.0]]",A,primitive->conventional (x sqrt2),Starrydata (experimental),10.1016/j.actamat.2019.11.010,https://doi.org/10.1016/j.actamat.2019.11.010,Starrydata all_curves.csv (release 'latest'),PhononDB (Togo/NIMS MDR),https://mdr.nims.go.jp/datasets/df2910b6-50b7-4d6c-a881-7b9c7b8e16e2,"LTC-calc.log unit cell (PBEsol-relaxed), same file as kappa",mp-9437,True,stoichiometric,NbFeSb
NbFeSb,1.89473,W/m/K,823.7624,"experimental, lattice thermal conductivity as published",0,experimental,1.0,reported_lattice,5.897535,216.0,F-43m,half-Heusler (C1b / MgAgAs),,"[""Fe"", ""Fe"", ""Fe"", ""Fe"", ""Nb"", ""Nb"", ""Nb"", ""Nb"", ""Sb"", ""Sb"", ""Sb"", ""Sb""]","[[0.25, 0.75, 0.75], [0.25, 0.25, 0.25], [0.75, 0.75, 0.25], [0.75, 0.25, 0.75], [0.0, 0.0, 0.0], [0.0, 0.5, 0.5], [0.5, 0.0, 0.5], [0.5, 0.5, 0.0], [0.5, 0.0, 0.0], [0.5, 0.5, 0.5], [0.0, 0.0, 0.5], [0.0, 0.5, 0.0]]",A,primitive->conventional (x sqrt2),Starrydata (experimental),10.1016/j.actamat.2019.11.010,https://doi.org/10.1016/j.actamat.2019.11.010,Starrydata all_curves.csv (release 'latest'),PhononDB (Togo/NIMS MDR),https://mdr.nims.go.jp/datasets/df2910b6-50b7-4d6c-a881-7b9c7b8e16e2,"LTC-calc.log unit cell (PBEsol-relaxed), same file as kappa",mp-9437,True,stoichiometric,NbFeSb
NbFeSb,7.825517692814804,W/m/K,823.9,"experimental, Wiedemann-Franz: kappa_total - L*T/rho (Kim2015 L(S=206uV/K))",0,experimental,1.0,wf_subtracted,5.897535,216.0,F-43m,half-Heusler (C1b / MgAgAs),,"[""Fe"", ""Fe"", ""Fe"", ""Fe"", ""Nb"", ""Nb"", ""Nb"", ""Nb"", ""Sb"", ""Sb"", ""Sb"", ""Sb""]","[[0.25, 0.75, 0.75], [0.25, 0.25, 0.25], [0.75, 0.75, 0.25], [0.75, 0.25, 0.75], [0.0, 0.0, 0.0], [0.0, 0.5, 0.5], [0.5, 0.0, 0.5], [0.5, 0.5, 0.0], [0.5, 0.0, 0.0], [0.5, 0.5, 0.5], [0.0, 0.0, 0.5], [0.0, 0.5, 0.0]]",A,primitive->conventional (x sqrt2),Starrydata (experimental),10.1016/j.actamat.2020.07.028,https://doi.org/10.1016/j.actamat.2020.07.028,Starrydata all_curves.csv (release 'latest'),PhononDB (Togo/NIMS MDR),https://mdr.nims.go.jp/datasets/df2910b6-50b7-4d6c-a881-7b9c7b8e16e2,"LTC-calc.log unit cell (PBEsol-relaxed), same file as kappa",mp-9437,True,stoichiometric,NbFeSb
