Repository: Shivamrandive747/Thermalconductivity_prediction

# Calibrating first-principles lattice thermal conductivity to experiment

**A curated half-Heusler dataset and a validated transfer function.**

Published first-principles transport calculations of lattice thermal conductivity exceed what
laboratories measure for the same compound by a **median factor of 1.55**. That offset is regular
enough to be removed in closed form:

$$\kappa_L^{\mathrm{expt}}(T) \;=\; \kappa_L^{\mathrm{BTE}}(T)\;\min\!\left[c\left(\tfrac{T}{300}\right)^{p},\,1\right],
\qquad c = 0.51,\quad p = 0.80$$

Inside a domain of applicability declared before the validation set was scored, this places

File: data/Target_Materials/HEUSLER_KAPPA_TRAINING_SET.csv (part 20 of 192)
formula,kappa_L,kappa_units,temperature_K,method,method_tier,tier_name,weight,kappa_basis,struct_a_A,struct_spacegroup,struct_sg_symbol,struct_prototype,struct_site_ordering,struct_species,struct_frac_coords,struct_grade,lattice_convention,source,source_doi,source_url,source_location,struct_source,struct_source_url,struct_source_detail,struct_id,struct_same_paper_as_kappa,stoichiometry,parent_formula
NbFeSb,1.964972,W/m/K,824.2024,"experimental, lattice thermal conductivity as published",0,experimental,1.0,reported_lattice,5.897535,216.0,F-43m,half-Heusler (C1b / MgAgAs),,"[""Fe"", ""Fe"", ""Fe"", ""Fe"", ""Nb"", ""Nb"", ""Nb"", ""Nb"", ""Sb"", ""Sb"", ""Sb"", ""Sb""]","[[0.25, 0.75, 0.75], [0.25, 0.25, 0.25], [0.75, 0.75, 0.25], [0.75, 0.25, 0.75], [0.0, 0.0, 0.0], [0.0, 0.5, 0.5], [0.5, 0.0, 0.5], [0.5, 0.5, 0.0], [0.5, 0.0, 0.0], [0.5, 0.5, 0.5], [0.0, 0.0, 0.5], [0.0, 0.5, 0.0]]",A,primitive->conventional (x sqrt2),Starrydata (experimental),10.1016/j.actamat.2019.11.010,https://doi.org/10.1016/j.actamat.2019.11.010,Starrydata all_curves.csv (release 'latest'),PhononDB (Togo/NIMS MDR),https://mdr.nims.go.jp/datasets/df2910b6-50b7-4d6c-a881-7b9c7b8e16e2,"LTC-calc.log unit cell (PBEsol-relaxed), same file as kappa",mp-9437,True,stoichiometric,NbFeSb
NbFeSb,7.575047158707628,W/m/K,824.2024,"experimental, Wiedemann-Franz: kappa_total - L*T/rho (Kim2015 L(S=11uV/K))",0,experimental,1.0,wf_subtracted,5.897535,216.0,F-43m,half-Heusler (C1b / MgAgAs),,"[""Fe"", ""Fe"", ""Fe"", ""Fe"", ""Nb"", ""Nb"", ""Nb"", ""Nb"", ""Sb"", ""Sb"", ""Sb"", ""Sb""]","[[0.25, 0.75, 0.75], [0.25, 0.25, 0.25], [0.75, 0.75, 0.25], [0.75, 0.25, 0.75], [0.0, 0.0, 0.0], [0.0, 0.5, 0.5], [0.5, 0.0, 0.5], [0.5, 0.5, 0.0], [0.5, 0.0, 0.0], [0.5, 0.5, 0.5], [0.0, 0.0, 0.5], [0.0, 0.5, 0.0]]",A,primitive->conventional (x sqrt2),Starrydata (experimental),10.1016/j.actamat.2019.11.010,https://doi.org/10.1016/j.actamat.2019.11.010,Starrydata all_curves.csv (release 'latest'),PhononDB (Togo/NIMS MDR),https://mdr.nims.go.jp/datasets/df2910b6-50b7-4d6c-a881-7b9c7b8e16e2,"LTC-calc.log unit cell (PBEsol-relaxed), same file as kappa",mp-9437,True,stoichiometric,NbFeSb
NbFeSb,4.052126734145018,W/m/K,847.35,"experimental, Wiedemann-Franz: kappa_total - L*T/rho (Kim2015 L(S=148uV/K))",0,experimental,1.0,wf_subtracted,5.897535,216.0,F-43m,half-Heusler (C1b / MgAgAs),,"[""Fe"", ""Fe"", ""Fe"", ""Fe"", ""Nb"", ""Nb"", ""Nb"", ""Nb"", ""Sb"", ""Sb"", ""Sb"", ""Sb""]","[[0.25, 0.75, 0.75], [0.25, 0.25, 0.25], [0.75, 0.75, 0.25], [0.75, 0.25, 0.75], [0.0, 0.0, 0.0], [0.0, 0.5, 0.5], [0.5, 0.0, 0.5], [0.5, 0.5, 0.0], [0.5, 0.0, 0.0], [0.5, 0.5, 0.5], [0.0, 0.0, 0.5], [0.0, 0.5, 0.0]]",A,primitive->conventional (x sqrt2),Starrydata (experimental),10.1063/1.5108636,https://doi.org/10.1063/1.5108636,Starrydata all_curves.csv (release 'latest'),PhononDB (Togo/NIMS MDR),https://mdr.nims.go.jp/datasets/df2910b6-50b7-4d6c-a881-7b9c7b8e16e2,"LTC-calc.log unit cell (PBEsol-relaxed), same file as kappa",mp-9437,True,stoichiometric,NbFeSb
NbFeSb,6.196877706415111,W/m/K,870.2332,"experimental, Wiedemann-Franz: kappa_total - L*T/rho (Kim2015 L(S=8uV/K))",0,experimental,1.0,wf_subtracted,5.897535,216.0,F-43m,half-Heusler (C1b / MgAgAs),,"[""Fe"", ""Fe"", ""Fe"", ""Fe"", ""Nb"", ""Nb"", ""Nb"", ""Nb"", ""Sb"", ""Sb"", ""Sb"", ""Sb""]","[[0.25, 0.75, 0.75], [0.25, 0.25, 0.25], [0.75, 0.75, 0.25], [0.75, 0.25, 0.75], [0.0, 0.0, 0.0], [0.0, 0.5, 0.5], [0.5, 0.0, 0.5], [0.5, 0.5, 0.0], [0.5, 0.0, 0.0], [0.5, 0.5, 0.5], [0.0, 0.0, 0.5], [0.0, 0.5, 0.0]]",A,primitive->conventional (x sqrt2),Starrydata (experimental),10.1039/c7tc01570d,https://doi.org/10.1039/c7tc01570d,Starrydata all_curves.csv (release 'latest'),PhononDB (Togo/NIMS MDR),https://mdr.nims.go.jp/datasets/df2910b6-50b7-4d6c-a881-7b9c7b8e16e2,"LTC-calc.log unit cell (PBEsol-relaxed), same file as kappa",mp-9437,True,stoichiometric,NbFeSb
NbFeSb,7.521244096508191,W/m/K,873.9,"experimental, Wiedemann-Franz: kappa_total - L*T/rho (Kim2015 L(S=168uV/K))",0,experimental,1.0,wf_subtracted,5.897535,216.0,F-43m,half-Heusler (C1b / MgAgAs),,"[""Fe"", ""Fe"", ""Fe"", ""Fe"", ""Nb"", ""Nb"", ""Nb"", ""Nb"", ""Sb"", ""Sb"", ""Sb"", ""Sb""]","[[0.25, 0.75, 0.75], [0.25, 0.25, 0.25], [0.75, 0.75, 0.25], [0.75, 0.25, 0.75], [0.0, 0.0, 0.0], [0.0, 0.5, 0.5], [0.5, 0.0, 0.5], [0.5, 0.5, 0.0], [0.5, 0.0, 0.0], [0.5, 0.5, 0.5], [0.0, 0.0, 0.5], [0.0, 0.5, 0.0]]",A,primitive->conventional (x sqrt2),Starrydata (experimental),10.1016/j.actamat.2020.07.028,https://doi.org/10.1016/j.actamat.2020.07.028,Starrydata all_curves.csv (release 'latest'),PhononDB (Togo/NIMS MDR),https://mdr.nims.go.jp/datasets/df2910b6-50b7-4d6c-a881-7b9c7b8e16e2,"LTC-calc.log unit cell (PBEsol-relaxed), same file as kappa",mp-9437,True,stoichiometric,NbFeSb
NbFeSb,3.949047784114154,W/m/K,874.75,"experimental, Wiedemann-Franz: kappa_total - L*T/rho (Kim2015 L(S=154uV/K))",0,experimental,1.0,wf_subtracted,5.897535,216.0,F-43m,half-Heusler (C1b / MgAgAs),,"[""Fe"", ""Fe"", ""Fe"", ""Fe"", ""Nb"", ""Nb"", ""Nb"", ""Nb"", ""Sb"", ""Sb"", ""Sb"", ""Sb""]","[[0.25, 0.75, 0.75], [0.25, 0.25, 0.25], [0.75, 0.75, 0.25], [0.75, 0.25, 0.75], [0.0, 0.0, 0.0], [0.0, 0.5, 0.5], [0.5, 0.0, 0.5], [0.5, 0.5, 0.0], [0.5, 0.0, 0.0], [0.5, 0.5, 0.5], [0.0, 0.0, 0.5], [0.0, 0.5, 0.0]]",A,primitive->conventional (x sqrt2),Starrydata (experimental),10.1063/1.5108636,https://doi.org/10.1063/1.5108636,Starrydata all_curves.csv (release 'latest'),PhononDB (Togo/NIMS MDR),https://mdr.nims.go.jp/datasets/df2910b6-50b7-4d6c-a881-7b9c7b8e16e2,"LTC-calc.log unit cell (PBEsol-relaxed), same file as kappa",mp-9437,True,stoichiometric,NbFeSb
NbFeSb,3.890233993142264,W/m/K,903.75,"experimental, Wiedemann-Franz: kappa_total - L*T/rho (Kim2015 L(S=157uV/K))",0,experimental,1.0,wf_subtracted,5.897535,216.0,F-43m,half-Heusler (C1b / MgAgAs),,"[""Fe"", ""Fe"", ""Fe"", ""Fe"", ""Nb"", ""Nb"", ""Nb"", ""Nb"", ""Sb"", ""Sb"", ""Sb"", ""Sb""]","[[0.25, 0.75, 0.75], [0.25, 0.25, 0.25], [0.75, 0.75, 0.25], [0.75, 0.25, 0.75], [0.0, 0.0, 0.0], [0.0, 0.5, 0.5], [0.5, 0.0, 0.5], [0.5, 0.5, 0.0], [0.5, 0.0, 0.0], [0.5, 0.5, 0.5], [0.0, 0.0, 0.5], [0.0, 0.5, 0.0]]",A,primitive->conventional (x sqrt2),Starrydata (experimental),10.1063/1.5108636,https://doi.org/10.1063/1.5108636,Starrydata all_curves.csv (release 'latest'),PhononDB (Togo/NIMS MDR),https://mdr.nims.go.jp/datasets/df2910b6-50b7-4d6c-a881-7b9c7b8e16e2,"LTC-calc.log unit cell (PBEsol-relaxed), same file as kappa",mp-9437,True,stoichiometric,NbFeSb
NbFeSb,6.019514852127644,W/m/K,918.9351,"experimental, Wiedemann-Franz: kappa_total - L*T/rho (Kim2015 L(S=6uV/K))",0,experimental,1.0,wf_subtracted,5.897535,216.0,F-43m,half-Heusler (C1b / MgAgAs),,"[""Fe"", ""Fe"", ""Fe"", ""Fe"", ""Nb"", ""Nb"", ""Nb"", ""Nb"", ""Sb"", ""Sb"", ""Sb"", ""Sb""]","[[0.25, 0.75, 0.75], [0.25, 0.25, 0.25], [0.75, 0.75, 0.25], [0.75, 0.25, 0.75], [0.0, 0.0, 0.0], [0.0, 0.5, 0.5], [0.5, 0.0, 0.5], [0.5, 0.5, 0.0], [0.5, 0.0, 0.0], [0.5, 0.5, 0.5], [0.0, 0.0, 0.5], [0.0, 0.5, 0.0]]",A,primitive->conventional (x sqrt2),Starrydata (experimental),10.1039/c7tc01570d,https://doi.org/10.1039/c7tc01570d,Starrydata all_curves.csv (release 'latest'),PhononDB (Togo/NIMS MDR),https://mdr.nims.go.jp/datasets/df2910b6-50b7-4d6c-a881-7b9c7b8e16e2,"LTC-calc.log unit cell (PBEsol-relaxed), same file as kappa",mp-9437,True,stoichiometric,NbFeSb
NbFeSb,7.445692678145244,W/m/K,924.7,"experimental, Wiedemann-Franz: kappa_total - L*T/rho (Kim2015 L(S=131uV/K))",0,experimental,1.0,wf_subtracted,5.897535,216.0,F-43m,half-Heusler (C1b / MgAgAs),,"[""Fe"", ""Fe"", ""Fe"", ""Fe"", ""Nb"", ""Nb"", ""Nb"", ""Nb"", ""Sb"", ""Sb"", ""Sb"", ""Sb""]","[[0.25, 0.75, 0.75], [0.25, 0.25, 0.25], [0.75, 0.75, 0.25], [0.75, 0.25, 0.75], [0.0, 0.0, 0.0], [0.0, 0.5, 0.5], [0.5, 0.0, 0.5], [0.5, 0.5, 0.0], [0.5, 0.0, 0.0], [0.5, 0.5, 0.5], [0.0, 0.0, 0.5], [0.0, 0.5, 0.0]]",A,primitive->conventional (x sqrt2),Starrydata (experimental),10.1016/j.actamat.2020.07.028,https://doi.org/10.1016/j.actamat.2020.07.028,Starrydata all_curves.csv (release 'latest'),PhononDB (Togo/NIMS MDR),https://mdr.nims.go.jp/datasets/df2910b6-50b7-4d6c-a881-7b9c7b8e16e2,"LTC-calc.log unit cell (PBEsol-relaxed), same file as kappa",mp-9437,True,stoichiometric,NbFeSb
NbFeSb,5.792529858153448,W/m/K,967.6357,"experimental, Wiedemann-Franz: kappa_total - L*T/rho (Kim2015 L(S=3uV/K))",0,experimental,1.0,wf_subtracted,5.897535,216.0,F-43m,half-Heusler (C1b / MgAgAs),,"[""Fe"", ""Fe"", ""Fe"", ""Fe"", ""Nb"", ""Nb"", ""Nb"", ""Nb"", ""Sb"", ""Sb"", ""Sb"", ""Sb""]","[[0.25, 0.75, 0.75], [0.25, 0.25, 0.25], [0.75, 0.75, 0.25], [0.75, 0.25, 0.75], [0.0, 0.0, 0.0], [0.0, 0.5, 0.5], [0.5, 0.0, 0.5], [0.5, 0.5, 0.0], [0.5, 0.0, 0.0], [0.5, 0.5, 0.5], [0.0, 0.0, 0.5], [0.0, 0.5, 0.0]]",A,primitive->conventional (x sqrt2),Starrydata (experimental),10.1039/c7tc01570d,https://doi.org/10.1039/c7tc01570d,Starrydata all_curves.csv (release 'latest'),PhononDB (Togo/NIMS MDR),https://mdr.nims.go.jp/datasets/df2910b6-50b7-4d6c-a881-7b9c7b8e16e2,"LTC-calc.log unit cell (PBEsol-relaxed), same file as kappa",mp-9437,True,stoichiometric,NbFeSb
NbFeSb,7.290007605633205,W/m/K,974.8,"experimental, Wiedemann-Franz: kappa_total - L*T/rho (Kim2015 L(S=94uV/K))",0,experimental,1.0,wf_subtracted,5.897535,216.0,F-43m,half-Heusler (C1b / MgAgAs),,"[""Fe"", ""Fe"", ""Fe"", ""Fe"", ""Nb"", ""Nb"", ""Nb"", ""Nb"", ""Sb"", ""Sb"", ""Sb"", ""Sb""]","[[0.25, 0.75, 0.75], [0.25, 0.25, 0.25], [0.75, 0.75, 0.25], [0.75, 0.25, 0.75], [0.0, 0.0, 0.0], [0.0, 0.5, 0.5], [0.5, 0.0, 0.5], [0.5, 0.5, 0.0], [0.5, 0.0, 0.0], [0.5, 0.5, 0.5], [0.0, 0.0, 0.5], [0.0, 0.5, 0.0]]",A,primitive->conventional (x sqrt2),Starrydata (experimental),10.1016/j.actamat.2020.07.028,https://doi.org/10.1016/j.actamat.2020.07.028,Starrydata all_curves.csv (release 'latest'),PhononDB (Togo/NIMS MDR),https://mdr.nims.go.jp/datasets/df2910b6-50b7-4d6c-a881-7b9c7b8e16e2,"LTC-calc.log unit cell (PBEsol-relaxed), same file as kappa",mp-9437,True,stoichiometric,NbFeSb
NbFeSb,5.497857474832522,W/m/K,1020.762,"experimental, Wiedemann-Franz: kappa_total - L*T/rho (Kim2015 L(S=1uV/K))",0,experimental,1.0,wf_subtracted,5.897535,216.0,F-43m,half-Heusler (C1b / MgAgAs),,"[""Fe"", ""Fe"", ""Fe"", ""Fe"", ""Nb"", ""Nb"", ""Nb"", ""Nb"", ""Sb"", ""Sb"", ""Sb"", ""Sb""]","[[0.25, 0.75, 0.75], [0.25, 0.25, 0.25], [0.75, 0.75, 0.25], [0.75, 0.25, 0.75], [0.0, 0.0, 0.0], [0.0, 0.5, 0.5], [0.5, 0.0, 0.5], [0.5, 0.5, 0.0], [0.5, 0.0, 0.0], [0.5, 0.5, 0.5], [0.0, 0.0, 0.5], [0.0, 0.5, 0.0]]",A,primitive->conventional (x sqrt2),Starrydata (experimental),10.1039/c7tc01570d,https://doi.org/10.1039/c7tc01570d,Starrydata all_curves.csv (release 'latest'),PhononDB (Togo/NIMS MDR),https://mdr.nims.go.jp/datasets/df2910b6-50b7-4d6c-a881-7b9c7b8e16e2,"LTC-calc.log unit cell (PBEsol-relaxed), same file as kappa",mp-9437,True,stoichiometric,NbFeSb
NbFeSb,5.397427499003536,W/m/K,1071.68,"experimental, Wiedemann-Franz: kappa_total - L*T/rho (Kim2015 L(S=2uV/K))",0,experimental,1.0,wf_subtracted,5.897535,216.0,F-43m,half-Heusler (C1b / MgAgAs),,"[""Fe"", ""Fe"", ""Fe"", ""Fe"", ""Nb"", ""Nb"", ""Nb"", ""Nb"", ""Sb"", ""Sb"", ""Sb"", ""Sb""]","[[0.25, 0.75, 0.75], [0.25, 0.25, 0.25], [0.75, 0.75, 0.25], [0.75, 0.25, 0.75], [0.0, 0.0, 0.0], [0.0, 0.5, 0.5], [0.5, 0.0, 0.5], [0.5, 0.5, 0.0], [0.5, 0.0, 0.0], [0.5, 0.5, 0.5], [0.0, 0.0, 0.5], [0.0, 0.5, 0.0]]",A,primitive->conventional (x sqrt2),Starrydata (experimental),10.1039/c7tc01570d,https://doi.org/10.1039/c7tc01570d,Starrydata all_curves.csv (release 'latest'),PhononDB (Togo/NIMS MDR),https://mdr.nims.go.jp/datasets/df2910b6-50b7-4d6c-a881-7b9c7b8e16e2,"LTC-calc.log unit cell (PBEsol-relaxed), same file as kappa",mp-9437,True,stoichiometric,NbFeSb
NbGaRu2,5.180562920314936,W/m/K,210.4,"experimental, Wiedemann-Franz: kappa_total - L*T/rho (Kim2015 L(S=17uV/K))",0,experimental,1.0,wf_subtracted,6.17731,225.0,Fm-3m,full_Heusler_L21,,"[""Nb"", ""Ga"", ""Ru"", ""Ru""]","[[0.75, 0.75, 0.75], [0.25, 0.25, 0.25], [0.5, 0.5, 0.5], [0.0, 0.0, 0.0]]",A,conventional,Starrydata (experimental),10.1016/j.jallcom.2020.156617,https://doi.org/10.1016/j.jallcom.2020.156617,Starrydata all_curves.csv (release 'latest'),Materials Project,https://next-gen.materialsproject.org/materials/mp-977401,"Materials Project (OPTIMADE, keyless)",mp-977401,False,stoichiometric,NbGaRu2
NbGaRu2,5.186729380900933,W/m/K,221.4,"experimental, Wiedemann-Franz: kappa_total - L*T/rho (Kim2015 L(S=17uV/K))",0,experimental,1.0,wf_subtracted,6.17731,225.0,Fm-3m,full_Heusler_L21,,"[""Nb"", ""Ga"", ""Ru"", ""Ru""]","[[0.75, 0.75, 0.75], [0.25, 0.25, 0.25], [0.5, 0.5, 0.5], [0.0, 0.0, 0.0]]",A,conventional,Starrydata (experimental),10.1016/j.jallcom.2020.156617,https://doi.org/10.1016/j.jallcom.2020.156617,Starrydata all_curves.csv (release 'latest'),Materials Project,https://next-gen.materialsproject.org/materials/mp-977401,"Materials Project (OPTIMADE, keyless)",mp-977401,False,stoichiometric,NbGaRu2
NbGaRu2,5.190680649235883,W/m/K,232.3,"experimental, Wiedemann-Franz: kappa_total - L*T/rho (Kim2015 L(S=18uV/K))",0,experimental,1.0,wf_subtracted,6.17731,225.0,Fm-3m,full_Heusler_L21,,"[""Nb"", ""Ga"", ""Ru"", ""Ru""]","[[0.75, 0.75, 0.75], [0.25, 0.25, 0.25], [0.5, 0.5, 0.5], [0.0, 0.0, 0.0]]",A,conventional,Starrydata (experimental),10.1016/j.jallcom.2020.156617,https://doi.org/10.1016/j.jallcom.2020.156617,Starrydata all_curves.csv (release 'latest'),Materials Project,https://next-gen.materialsproject.org/materials/mp-977401,"Materials Project (OPTIMADE, keyless)",mp-977401,False,stoichiometric,NbGaRu2
NbGaRu2,5.191047952547658,W/m/K,243.3,"experimental, Wiedemann-Franz: kappa_total - L*T/rho (Kim2015 L(S=18uV/K))",0,experimental,1.0,wf_subtracted,6.17731,225.0,Fm-3m,full_Heusler_L21,,"[""Nb"", ""Ga"", ""Ru"", ""Ru""]","[[0.75, 0.75, 0.75], [0.25, 0.25, 0.25], [0.5, 0.5, 0.5], [0.0, 0.0, 0.0]]",A,conventional,Starrydata (experimental),10.1016/j.jallcom.2020.156617,https://doi.org/10.1016/j.jallcom.2020.156617,Starrydata all_curves.csv (release 'latest'),Materials Project,https://next-gen.materialsproject.org/materials/mp-977401,"Materials Project (OPTIMADE, keyless)",mp-977401,False,stoichiometric,NbGaRu2
NbGaRu2,5.187444028009103,W/m/K,254.3,"experimental, Wiedemann-Franz: kappa_total - L*T/rho (Kim2015 L(S=19uV/K))",0,experimental,1.0,wf_subtracted,6.17731,225.0,Fm-3m,full_Heusler_L21,,"[""Nb"", ""Ga"", ""Ru"", ""Ru""]","[[0.75, 0.75, 0.75], [0.25, 0.25, 0.25], [0.5, 0.5, 0.5], [0.0, 0.0, 0.0]]",A,conventional,Starrydata (experimental),10.1016/j.jallcom.2020.156617,https://doi.org/10.1016/j.jallcom.2020.156617,Starrydata all_curves.csv (release 'latest'),Materials Project,https://next-gen.materialsproject.org/materials/mp-977401,"Materials Project (OPTIMADE, keyless)",mp-977401,False,stoichiometric,NbGaRu2
NbGaRu2,5.181661483974463,W/m/K,265.3,"experimental, Wiedemann-Franz: kappa_total - L*T/rho (Kim2015 L(S=19uV/K))",0,experimental,1.0,wf_subtracted,6.17731,225.0,Fm-3m,full_Heusler_L21,,"[""Nb"", ""Ga"", ""Ru"", ""Ru""]","[[0.75, 0.75, 0.75], [0.25, 0.25, 0.25], [0.5, 0.5, 0.5], [0.0, 0.0, 0.0]]",A,conventional,Starrydata (experimental),10.1016/j.jallcom.2020.156617,https://doi.org/10.1016/j.jallcom.2020.156617,Starrydata all_curves.csv (release 'latest'),Materials Project,https://next-gen.materialsproject.org/materials/mp-977401,"Materials Project (OPTIMADE, keyless)",mp-977401,False,stoichiometric,NbGaRu2
NbGaRu2,5.174857072822206,W/m/K,276.3,"experimental, Wiedemann-Franz: kappa_total - L*T/rho (Kim2015 L(S=20uV/K))",0,experimental,1.0,wf_subtracted,6.17731,225.0,Fm-3m,full_Heusler_L21,,"[""Nb"", ""Ga"", ""Ru"", ""Ru""]","[[0.75, 0.75, 0.75], [0.25, 0.25, 0.25], [0.5, 0.5, 0.5], [0.0, 0.0, 0.0]]",A,conventional,Starrydata (experimental),10.1016/j.jallcom.2020.156617,https://doi.org/10.1016/j.jallcom.2020.156617,Starrydata all_curves.csv (release 'latest'),Materials Project,https://next-gen.materialsproject.org/materials/mp-977401,"Materials Project (OPTIMADE, keyless)",mp-977401,False,stoichiometric,NbGaRu2
NbGaRu2,5.168256258785543,W/m/K,287.3,"experimental, Wiedemann-Franz: kappa_total - L*T/rho (Kim2015 L(S=20uV/K))",0,experimental,1.0,wf_subtracted,6.17731,225.0,Fm-3m,full_Heusler_L21,,"[""Nb"", ""Ga"", ""Ru"", ""Ru""]","[[0.75, 0.75, 0.75], [0.25, 0.25, 0.25], [0.5, 0.5, 0.5], [0.0, 0.0, 0.0]]",A,conventional,Starrydata (experimental),10.1016/j.jallcom.2020.156617,https://doi.org/10.1016/j.jallcom.2020.156617,Starrydata all_curves.csv (release 'latest'),Materials Project,https://next-gen.materialsproject.org/materials/mp-977401,"Materials Project (OPTIMADE, keyless)",mp-977401,False,stoichiometric,NbGaRu2
NbGaRu2,5.161606860703587,W/m/K,298.3,"experimental, Wiedemann-Franz: kappa_total - L*T/rho (Kim2015 L(S=21uV/K))",0,experimental,1.0,wf_subtracted,6.17731,225.0,Fm-3m,full_Heusler_L21,,"[""Nb"", ""Ga"", ""Ru"", ""Ru""]","[[0.75, 0.75, 0.75], [0.25, 0.25, 0.25], [0.5, 0.5, 0.5], [0.0, 0.0, 0.0]]",A,conventional,Starrydata (experimental),10.1016/j.jallcom.2020.156617,https://doi.org/10.1016/j.jallcom.2020.156617,Starrydata all_curves.csv (release 'latest'),Materials Project,https://next-gen.materialsproject.org/materials/mp-977401,"Materials Project (OPTIMADE, keyless)",mp-977401,False,stoichiometric,NbGaRu2
ScNiSb,3.7394263864972057,W/m/K,210.3167,"experimental, Wiedemann-Franz: kappa_total - L*T/rho (Kim2015 L(S=23uV/K))",0,experimental,1.0,wf_subtracted,6.12,216.0,F-43m,C1b,Sc/Sb/Ni,"[""Sc"", ""Sb"", ""Ni""]","[[0, 0, 0], [0.5, 0.5, 0.5], [0.25, 0.25, 0.25]]",A,conventional,Starrydata (experimental),10.1088/0953-8984/15/4/304,https://doi.org/10.1088/0953-8984/15/4/304,Starrydata all_curves.csv (release 'latest'),Sci.Rep. 11:13809 (2021) Table S1,https://www.nature.com/articles/s41598-021-92030-4#MOESM1,"Table S1 (DFT-optimized lattice parameter + lowest-energy site assignment), same table as kappa",mp-3432,True,stoichiometric,ScNiSb
ScNiSb,8.90343074664096,W/m/K,212.1075,"experimental, Wiedemann-Franz: kappa_total - L*T/rho (Kim2015 L(S=12uV/K))",0,experimental,1.0,wf_subtracted,6.12,216.0,F-43m,C1b,Sc/Sb/Ni,"[""Sc"", ""Sb"", ""Ni""]","[[0, 0, 0], [0.5, 0.5, 0.5], [0.25, 0.25, 0.25]]",A,conventional,Starrydata (experimental),10.1016/j.matchemphys.2019.01.056,https://doi.org/10.1016/j.matchemphys.2019.01.056,Starrydata all_curves.csv (release 'latest'),Sci.Rep. 11:13809 (2021) Table S1,https://www.nature.com/articles/s41598-021-92030-4#MOESM1,"Table S1 (DFT-optimized lattice parameter + lowest-energy site assignment), same table as kappa",mp-3432,True,stoichiometric,ScNiSb
ScNiSb,14.17157817659314,W/m/K,213.2,"experimental, Wiedemann-Franz: kappa_total - L*T/rho (Kim2015 L(S=199uV/K))",0,experimental,1.0,wf_subtracted,6.12,216.0,F-43m,C1b,Sc/Sb/Ni,"[""Sc"", ""Sb"", ""Ni""]","[[0, 0, 0], [0.5, 0.5, 0.5], [0.25, 0.25, 0.25]]",A,conventional,Starrydata (experimental),10.3390/ma12101723,https://doi.org/10.3390/ma12101723,Starrydata all_curves.csv (release 'latest'),Sci.Rep. 11:13809 (2021) Table S1,https://www.nature.com/articles/s41598-021-92030-4#MOESM1,"Table S1 (DFT-optimized lattice parameter + lowest-energy site assignment), same table as kappa",mp-3432,True,stoichiometric,ScNiSb
ScNiSb,13.88033532756736,W/m/K,214.1,"experimental, Wiedemann-Franz: kappa_total - L*T/rho (Kim2015 L(S=202uV/K))",0,experimental,1.0,wf_subtracted,6.12,216.0,F-43m,C1b,Sc/Sb/Ni,"[""Sc"", ""Sb"", ""Ni""]","[[0, 0, 0], [0.5, 0.5, 0.5], [0.25, 0.25, 0.25]]",A,conventional,Starrydata (experimental),10.1103/physrevapplied.14.054046,https://doi.org/10.1103/physrevapplied.14.054046,Starrydata all_curves.csv (release 'latest'),Sci.Rep. 11:13809 (2021) Table S1,https://www.nature.com/articles/s41598-021-92030-4#MOESM1,"Table S1 (DFT-optimized lattice parameter + lowest-energy site assignment), same table as kappa",mp-3432,True,stoichiometric,ScNiSb
ScNiSb,3.659172385485315,W/m/K,222.0226,"experimental, Wiedemann-Franz: kappa_total - L*T/rho (Kim2015 L(S=25uV/K))",0,experimental,1.0,wf_subtracted,6.12,216.0,F-43m,C1b,Sc/Sb/Ni,"[""Sc"", ""Sb"", ""Ni""]","[[0, 0, 0], [0.5, 0.5, 0.5], [0.25, 0.25, 0.25]]",A,conventional,Starrydata (experimental),10.1088/0953-8984/15/4/304,https://doi.org/10.1088/0953-8984/15/4/304,Starrydata all_curves.csv (release 'latest'),Sci.Rep. 11:13809 (2021) Table S1,https://www.nature.com/articles/s41598-021-92030-4#MOESM1,"Table S1 (DFT-optimized lattice parameter + lowest-energy site assignment), same table as kappa",mp-3432,True,stoichiometric,ScNiSb
ScNiSb,8.844493242278912,W/m/K,222.9481,"experimental, Wiedemann-Franz: kappa_total - L*T/rho (Kim2015 L(S=15uV/K))",0,experimental,1.0,wf_subtracted,6.12,216.0,F-43m,C1b,Sc/Sb/Ni,"[""Sc"", ""Sb"", ""Ni""]","[[0, 0, 0], [0.5, 0.5, 0.5], [0.25, 0.25, 0.25]]",A,conventional,Starrydata (experimental),10.1016/j.matchemphys.2019.01.056,https://doi.org/10.1016/j.matchemphys.2019.01.056,Starrydata all_curves.csv (release 'latest'),Sci.Rep. 11:13809 (2021) Table S1,https://www.nature.com/articles/s41598-021-92030-4#MOESM1,"Table S1 (DFT-optimized lattice parameter + lowest-energy site assignment), same table as kappa",mp-3432,True,stoichiometric,ScNiSb
ScNiSb,3.5149775924267104,W/m/K,231.3833,"experimental, Wiedemann-Franz: kappa_total - L*T/rho (Kim2015 L(S=26uV/K))",0,experimental,1.0,wf_subtracted,6.12,216.0,F-43m,C1b,Sc/Sb/Ni,"[""Sc"", ""Sb"", ""Ni""]","[[0, 0, 0], [0.5, 0.5, 0.5], [0.25, 0.25, 0.25]]",A,conventional,Starrydata (experimental),10.1088/0953-8984/15/4/304,https://doi.org/10.1088/0953-8984/15/4/304,Starrydata all_curves.csv (release 'latest'),Sci.Rep. 11:13809 (2021) Table S1,https://www.nature.com/articles/s41598-021-92030-4#MOESM1,"Table S1 (DFT-optimized lattice parameter + lowest-energy site assignment), same table as kappa",mp-3432,True,stoichiometric,ScNiSb
ScNiSb,13.105496601256712,W/m/K,233.3,"experimental, Wiedemann-Franz: kappa_total - L*T/rho (Kim2015 L(S=206uV/K))",0,experimental,1.0,wf_subtracted,6.12,216.0,F-43m,C1b,Sc/Sb/Ni,"[""Sc"", ""Sb"", ""Ni""]","[[0, 0, 0], [0.5, 0.5, 0.5], [0.25, 0.25, 0.25]]",A,conventional,Starrydata (experimental),10.1103/physrevapplied.14.054046,https://doi.org/10.1103/physrevapplied.14.054046,Starrydata all_curves.csv (release 'latest'),Sci.Rep. 11:13809 (2021) Table S1,https://www.nature.com/articles/s41598-021-92030-4#MOESM1,"Table S1 (DFT-optimized lattice parameter + lowest-energy site assignment), same table as kappa",mp-3432,True,stoichiometric,ScNiSb
ScNiSb,13.187370720578963,W/m/K,233.7,"experimental, Wiedemann-Franz: kappa_total - L*T/rho (Kim2015 L(S=203uV/K))",0,experimental,1.0,wf_subtracted,6.12,216.0,F-43m,C1b,Sc/Sb/Ni,"[""Sc"", ""Sb"", ""Ni""]","[[0, 0, 0], [0.5, 0.5, 0.5], [0.25, 0.25, 0.25]]",A,conventional,Starrydata (experimental),10.3390/ma12101723,https://doi.org/10.3390/ma12101723,Starrydata all_curves.csv (release 'latest'),Sci.Rep. 11:13809 (2021) Table S1,https://www.nature.com/articles/s41598-021-92030-4#MOESM1,"Table S1 (DFT-optimized lattice parameter + lowest-energy site assignment), same table as kappa",mp-3432,True,stoichiometric,ScNiSb
ScNiSb,8.726657232687433,W/m/K,233.7724,"experimental, Wiedemann-Franz: kappa_total - L*T/rho (Kim2015 L(S=18uV/K))",0,experimental,1.0,wf_subtracted,6.12,216.0,F-43m,C1b,Sc/Sb/Ni,"[""Sc"", ""Sb"", ""Ni""]","[[0, 0, 0], [0.5, 0.5, 0.5], [0.25, 0.25, 0.25]]",A,conventional,Starrydata (experimental),10.1016/j.matchemphys.2019.01.056,https://doi.org/10.1016/j.matchemphys.2019.01.056,Starrydata all_curves.csv (release 'latest'),Sci.Rep. 11:13809 (2021) Table S1,https://www.nature.com/articles/s41598-021-92030-4#MOESM1,"Table S1 (DFT-optimized lattice parameter + lowest-energy site assignment), same table as kappa",mp-3432,True,stoichiometric,ScNiSb
ScNiSb,3.556255407878963,W/m/K,241.3395,"experimental, Wiedemann-Franz: kappa_total - L*T/rho (Kim2015 L(S=30uV/K))",0,experimental,1.0,wf_subtracted,6.12,216.0,F-43m,C1b,Sc/Sb/Ni,"[""Sc"", ""Sb"", ""Ni""]","[[0, 0, 0], [0.5, 0.5, 0.5], [0.25, 0.25, 0.25]]",A,conventional,Starrydata (experimental),10.1088/0953-8984/15/4/304,https://doi.org/10.1088/0953-8984/15/4/304,Starrydata all_curves.csv (release 'latest'),Sci.Rep. 11:13809 (2021) Table S1,https://www.nature.com/articles/s41598-021-92030-4#MOESM1,"Table S1 (DFT-optimized lattice parameter + lowest-energy site assignment), same table as kappa",mp-3432,True,stoichiometric,ScNiSb
ScNiSb,8.633922733077716,W/m/K,249.6157,"experimental, Wiedemann-Franz: kappa_total - L*T/rho (Kim2015 L(S=20uV/K))",0,experimental,1.0,wf_subtracted,6.12,216.0,F-43m,C1b,Sc/Sb/Ni,"[""Sc"", ""Sb"", ""Ni""]","[[0, 0, 0], [0.5, 0.5, 0.5], [0.25, 0.25, 0.25]]",A,conventional,Starrydata (experimental),10.1016/j.matchemphys.2019.01.056,https://doi.org/10.1016/j.matchemphys.2019.01.056,Starrydata all_curves.csv (release 'latest'),Sci.Rep. 11:13809 (2021) Table S1,https://www.nature.com/articles/s41598-021-92030-4#MOESM1,"Table S1 (DFT-optimized lattice parameter + lowest-energy site assignment), same table as kappa",mp-3432,True,stoichiometric,ScNiSb
ScNiSb,3.543082909126701,W/m/K,250.1215,"experimental, Wiedemann-Franz: kappa_total - L*T/rho (Kim2015 L(S=34uV/K))",0,experimental,1.0,wf_subtracted,6.12,216.0,F-43m,C1b,Sc/Sb/Ni,"[""Sc"", ""Sb"", ""Ni""]","[[0, 0, 0], [0.5, 0.5, 0.5], [0.25, 0.25, 0.25]]",A,conventional,Starrydata (experimental),10.1088/0953-8984/15/4/304,https://doi.org/10.1088/0953-8984/15/4/304,Starrydata all_curves.csv (release 'latest'),Sci.Rep. 11:13809 (2021) Table S1,https://www.nature.com/articles/s41598-021-92030-4#MOESM1,"Table S1 (DFT-optimized lattice parameter + lowest-energy site assignment), same table as kappa",mp-3432,True,stoichiometric,ScNiSb
ScNiSb,12.44044586066076,W/m/K,254.6,"experimental, Wiedemann-Franz: kappa_total - L*T/rho (Kim2015 L(S=211uV/K))",0,experimental,1.0,wf_subtracted,6.12,216.0,F-43m,C1b,Sc/Sb/Ni,"[""Sc"", ""Sb"", ""Ni""]","[[0, 0, 0], [0.5, 0.5, 0.5], [0.25, 0.25, 0.25]]",A,conventional,Starrydata (experimental),10.1103/physrevapplied.14.054046,https://doi.org/10.1103/physrevapplied.14.054046,Starrydata all_curves.csv (release 'latest'),Sci.Rep. 11:13809 (2021) Table S1,https://www.nature.com/articles/s41598-021-92030-4#MOESM1,"Table S1 (DFT-optimized lattice parameter + lowest-energy site assignment), same table as kappa",mp-3432,True,stoichiometric,ScNiSb
ScNiSb,12.292732300867224,W/m/K,255.6,"experimental, Wiedemann-Franz: kappa_total - L*T/rho (Kim2015 L(S=207uV/K))",0,experimental,1.0,wf_subtracted,6.12,216.0,F-43m,C1b,Sc/Sb/Ni,"[""Sc"", ""Sb"", ""Ni""]","[[0, 0, 0], [0.5, 0.5, 0.5], [0.25, 0.25, 0.25]]",A,conventional,Starrydata (experimental),10.3390/ma12101723,https://doi.org/10.3390/ma12101723,Starrydata all_curves.csv (release 'latest'),Sci.Rep. 11:13809 (2021) Table S1,https://www.nature.com/articles/s41598-021-92030-4#MOESM1,"Table S1 (DFT-optimized lattice parameter + lowest-energy site assignment), same table as kappa",mp-3432,True,stoichiometric,ScNiSb
ScNiSb,8.630088285447648,W/m/K,261.3077,"experimental, Wiedemann-Franz: kappa_total - L*T/rho (Kim2015 L(S=22uV/K))",0,experimental,1.0,wf_subtracted,6.12,216.0,F-43m,C1b,Sc/Sb/Ni,"[""Sc"", ""Sb"", ""Ni""]","[[0, 0, 0], [0.5, 0.5, 0.5], [0.25, 0.25, 0.25]]",A,conventional,Starrydata (experimental),10.1016/j.matchemphys.2019.01.056,https://doi.org/10.1016/j.matchemphys.2019.01.056,Starrydata all_curves.csv (release 'latest'),Sci.Rep. 11:13809 (2021) Table S1,https://www.nature.com/articles/s41598-021-92030-4#MOESM1,"Table S1 (DFT-optimized lattice parameter + lowest-energy site assignment), same table as kappa",mp-3432,True,stoichiometric,ScNiSb
ScNiSb,3.640841658468613,W/m/K,261.8376,"experimental, Wiedemann-Franz: kappa_total - L*T/rho (Kim2015 L(S=39uV/K))",0,experimental,1.0,wf_subtracted,6.12,216.0,F-43m,C1b,Sc/Sb/Ni,"[""Sc"", ""Sb"", ""Ni""]","[[0, 0, 0], [0.5, 0.5, 0.5], [0.25, 0.25, 0.25]]",A,conventional,Starrydata (experimental),10.1088/0953-8984/15/4/304,https://doi.org/10.1088/0953-8984/15/4/304,Starrydata all_curves.csv (release 'latest'),Sci.Rep. 11:13809 (2021) Table S1,https://www.nature.com/articles/s41598-021-92030-4#MOESM1,"Table S1 (DFT-optimized lattice parameter + lowest-energy site assignment), same table as kappa",mp-3432,True,stoichiometric,ScNiSb
ScNiSb,3.5414103086306152,W/m/K,269.4435,"experimental, Wiedemann-Franz: kappa_total - L*T/rho (Kim2015 L(S=42uV/K))",0,experimental,1.0,wf_subtracted,6.12,216.0,F-43m,C1b,Sc/Sb/Ni,"[""Sc"", ""Sb"", ""Ni""]","[[0, 0, 0], [0.5, 0.5, 0.5], [0.25, 0.25, 0.25]]",A,conventional,Starrydata (experimental),10.1088/0953-8984/15/4/304,https://doi.org/10.1088/0953-8984/15/4/304,Starrydata all_curves.csv (release 'latest'),Sci.Rep. 11:13809 (2021) Table S1,https://www.nature.com/articles/s41598-021-92030-4#MOESM1,"Table S1 (DFT-optimized lattice parameter + lowest-energy site assignment), same table as kappa",mp-3432,True,stoichiometric,ScNiSb
ScNiSb,8.539219037919143,W/m/K,274.6455,"experimental, Wiedemann-Franz: kappa_total - L*T/rho (Kim2015 L(S=25uV/K))",0,experimental,1.0,wf_subtracted,6.12,216.0,F-43m,C1b,Sc/Sb/Ni,"[""Sc"", ""Sb"", ""Ni""]","[[0, 0, 0], [0.5, 0.5, 0.5], [0.25, 0.25, 0.25]]",A,conventional,Starrydata (experimental),10.1016/j.matchemphys.2019.01.056,https://doi.org/10.1016/j.matchemphys.2019.01.056,Starrydata all_curves.csv (release 'latest'),Sci.Rep. 11:13809 (2021) Table S1,https://www.nature.com/articles/s41598-021-92030-4#MOESM1,"Table S1 (DFT-optimized lattice parameter + lowest-energy site assignment), same table as kappa",mp-3432,True,stoichiometric,ScNiSb
ScNiSb,11.88502768698339,W/m/K,277.1,"experimental, Wiedemann-Franz: kappa_total - L*T/rho (Kim2015 L(S=215uV/K))",0,experimental,1.0,wf_subtracted,6.12,216.0,F-43m,C1b,Sc/Sb/Ni,"[""Sc"", ""Sb"", ""Ni""]","[[0, 0, 0], [0.5, 0.5, 0.5], [0.25, 0.25, 0.25]]",A,conventional,Starrydata (experimental),10.1103/physrevapplied.14.054046,https://doi.org/10.1103/physrevapplied.14.054046,Starrydata all_curves.csv (release 'latest'),Sci.Rep. 11:13809 (2021) Table S1,https://www.nature.com/articles/s41598-021-92030-4#MOESM1,"Table S1 (DFT-optimized lattice parameter + lowest-energy site assignment), same table as kappa",mp-3432,True,stoichiometric,ScNiSb
ScNiSb,11.477711148995512,W/m/K,278.6,"experimental, Wiedemann-Franz: kappa_total - L*T/rho (Kim2015 L(S=212uV/K))",0,experimental,1.0,wf_subtracted,6.12,216.0,F-43m,C1b,Sc/Sb/Ni,"[""Sc"", ""Sb"", ""Ni""]","[[0, 0, 0], [0.5, 0.5, 0.5], [0.25, 0.25, 0.25]]",A,conventional,Starrydata (experimental),10.3390/ma12101723,https://doi.org/10.3390/ma12101723,Starrydata all_curves.csv (release 'latest'),Sci.Rep. 11:13809 (2021) Table S1,https://www.nature.com/articles/s41598-021-92030-4#MOESM1,"Table S1 (DFT-optimized lattice parameter + lowest-energy site assignment), same table as kappa",mp-3432,True,stoichiometric,ScNiSb
ScNiSb,3.356817880350275,W/m/K,281.1426,"experimental, Wiedemann-Franz: kappa_total - L*T/rho (Kim2015 L(S=59uV/K))",0,experimental,1.0,wf_subtracted,6.12,216.0,F-43m,C1b,Sc/Sb/Ni,"[""Sc"", ""Sb"", ""Ni""]","[[0, 0, 0], [0.5, 0.5, 0.5], [0.25, 0.25, 0.25]]",A,conventional,Starrydata (experimental),10.1088/0953-8984/15/4/304,https://doi.org/10.1088/0953-8984/15/4/304,Starrydata all_curves.csv (release 'latest'),Sci.Rep. 11:13809 (2021) Table S1,https://www.nature.com/articles/s41598-021-92030-4#MOESM1,"Table S1 (DFT-optimized lattice parameter + lowest-energy site assignment), same table as kappa",mp-3432,True,stoichiometric,ScNiSb
ScNiSb,8.480220008723274,W/m/K,284.651,"experimental, Wiedemann-Franz: kappa_total - L*T/rho (Kim2015 L(S=28uV/K))",0,experimental,1.0,wf_subtracted,6.12,216.0,F-43m,C1b,Sc/Sb/Ni,"[""Sc"", ""Sb"", ""Ni""]","[[0, 0, 0], [0.5, 0.5, 0.5], [0.25, 0.25, 0.25]]",A,conventional,Starrydata (experimental),10.1016/j.matchemphys.2019.01.056,https://doi.org/10.1016/j.matchemphys.2019.01.056,Starrydata all_curves.csv (release 'latest'),Sci.Rep. 11:13809 (2021) Table S1,https://www.nature.com/articles/s41598-021-92030-4#MOESM1,"Table S1 (DFT-optimized lattice parameter + lowest-energy site assignment), same table as kappa",mp-3432,True,stoichiometric,ScNiSb
ScNiSb,3.4250666423489595,W/m/K,289.3442,"experimental, Wiedemann-Franz: kappa_total - L*T/rho (Kim2015 L(S=61uV/K))",0,experimental,1.0,wf_subtracted,6.12,216.0,F-43m,C1b,Sc/Sb/Ni,"[""Sc"", ""Sb"", ""Ni""]","[[0, 0, 0], [0.5, 0.5, 0.5], [0.25, 0.25, 0.25]]",A,conventional,Starrydata (experimental),10.1088/0953-8984/15/4/304,https://doi.org/10.1088/0953-8984/15/4/304,Starrydata all_curves.csv (release 'latest'),Sci.Rep. 11:13809 (2021) Table S1,https://www.nature.com/articles/s41598-021-92030-4#MOESM1,"Table S1 (DFT-optimized lattice parameter + lowest-energy site assignment), same table as kappa",mp-3432,True,stoichiometric,ScNiSb
ScNiSb,8.536046647019502,W/m/K,293.8538,"experimental, Wiedemann-Franz: kappa_total - L*T/rho (Kim2015 L(S=31uV/K))",0,experimental,1.0,wf_subtracted,6.12,216.0,F-43m,C1b,Sc/Sb/Ni,"[""Sc"", ""Sb"", ""Ni""]","[[0, 0, 0], [0.5, 0.5, 0.5], [0.25, 0.25, 0.25]]",A,conventional,Starrydata (experimental),10.1016/j.matchemphys.2019.01.056,https://doi.org/10.1016/j.matchemphys.2019.01.056,Starrydata all_curves.csv (release 'latest'),Sci.Rep. 11:13809 (2021) Table S1,https://www.nature.com/articles/s41598-021-92030-4#MOESM1,"Table S1 (DFT-optimized lattice parameter + lowest-energy site assignment), same table as kappa",mp-3432,True,stoichiometric,ScNiSb
ScNiSb,3.331526857913147,W/m/K,298.7065,"experimental, Wiedemann-Franz: kappa_total - L*T/rho (Kim2015 L(S=63uV/K))",0,experimental,1.0,wf_subtracted,6.12,216.0,F-43m,C1b,Sc/Sb/Ni,"[""Sc"", ""Sb"", ""Ni""]","[[0, 0, 0], [0.5, 0.5, 0.5], [0.25, 0.25, 0.25]]",A,conventional,Starrydata (experimental),10.1088/0953-8984/15/4/304,https://doi.org/10.1088/0953-8984/15/4/304,Starrydata all_curves.csv (release 'latest'),Sci.Rep. 11:13809 (2021) Table S1,https://www.nature.com/articles/s41598-021-92030-4#MOESM1,"Table S1 (DFT-optimized lattice parameter + lowest-energy site assignment), same table as kappa",mp-3432,True,stoichiometric,ScNiSb
ScNiSb,11.379395594873433,W/m/K,300.2,"experimental, Wiedemann-Franz: kappa_total - L*T/rho (Kim2015 L(S=220uV/K))",0,experimental,1.0,wf_subtracted,6.12,216.0,F-43m,C1b,Sc/Sb/Ni,"[""Sc"", ""Sb"", ""Ni""]","[[0, 0, 0], [0.5, 0.5, 0.5], [0.25, 0.25, 0.25]]",A,conventional,Starrydata (experimental),10.1103/physrevapplied.14.054046,https://doi.org/10.1103/physrevapplied.14.054046,Starrydata all_curves.csv (release 'latest'),Sci.Rep. 11:13809 (2021) Table S1,https://www.nature.com/articles/s41598-021-92030-4#MOESM1,"Table S1 (DFT-optimized lattice parameter + lowest-energy site assignment), same table as kappa",mp-3432,True,stoichiometric,ScNiSb
ScNiSb,10.762320667924666,W/m/K,302.7,"experimental, Wiedemann-Franz: kappa_total - L*T/rho (Kim2015 L(S=218uV/K))",0,experimental,1.0,wf_subtracted,6.12,216.0,F-43m,C1b,Sc/Sb/Ni,"[""Sc"", ""Sb"", ""Ni""]","[[0, 0, 0], [0.5, 0.5, 0.5], [0.25, 0.25, 0.25]]",A,conventional,Starrydata (experimental),10.3390/ma12101723,https://doi.org/10.3390/ma12101723,Starrydata all_curves.csv (release 'latest'),Sci.Rep. 11:13809 (2021) Table S1,https://www.nature.com/articles/s41598-021-92030-4#MOESM1,"Table S1 (DFT-optimized lattice parameter + lowest-energy site assignment), same table as kappa",mp-3432,True,stoichiometric,ScNiSb
ScNiSb,8.534163319538456,W/m/K,304.7106,"experimental, Wiedemann-Franz: kappa_total - L*T/rho (Kim2015 L(S=36uV/K))",0,experimental,1.0,wf_subtracted,6.12,216.0,F-43m,C1b,Sc/Sb/Ni,"[""Sc"", ""Sb"", ""Ni""]","[[0, 0, 0], [0.5, 0.5, 0.5], [0.25, 0.25, 0.25]]",A,conventional,Starrydata (experimental),10.1016/j.matchemphys.2019.01.056,https://doi.org/10.1016/j.matchemphys.2019.01.056,Starrydata all_curves.csv (release 'latest'),Sci.Rep. 11:13809 (2021) Table S1,https://www.nature.com/articles/s41598-021-92030-4#MOESM1,"Table S1 (DFT-optimized lattice parameter + lowest-energy site assignment), same table as kappa",mp-3432,True,stoichiometric,ScNiSb
ScNiSb,3.3871532003481035,W/m/K,311.0064,"experimental, Wiedemann-Franz: kappa_total - L*T/rho (Kim2015 L(S=65uV/K))",0,experimental,1.0,wf_subtracted,6.12,216.0,F-43m,C1b,Sc/Sb/Ni,"[""Sc"", ""Sb"", ""Ni""]","[[0, 0, 0], [0.5, 0.5, 0.5], [0.25, 0.25, 0.25]]",A,conventional,Starrydata (experimental),10.1088/0953-8984/15/4/304,https://doi.org/10.1088/0953-8984/15/4/304,Starrydata all_curves.csv (release 'latest'),Sci.Rep. 11:13809 (2021) Table S1,https://www.nature.com/articles/s41598-021-92030-4#MOESM1,"Table S1 (DFT-optimized lattice parameter + lowest-energy site assignment), same table as kappa",mp-3432,True,stoichiometric,ScNiSb
ScNiSb,8.53403130705268,W/m/K,313.062,"experimental, Wiedemann-Franz: kappa_total - L*T/rho (Kim2015 L(S=41uV/K))",0,experimental,1.0,wf_subtracted,6.12,216.0,F-43m,C1b,Sc/Sb/Ni,"[""Sc"", ""Sb"", ""Ni""]","[[0, 0, 0], [0.5, 0.5, 0.5], [0.25, 0.25, 0.25]]",A,conventional,Starrydata (experimental),10.1016/j.matchemphys.2019.01.056,https://doi.org/10.1016/j.matchemphys.2019.01.056,Starrydata all_curves.csv (release 'latest'),Sci.Rep. 11:13809 (2021) Table S1,https://www.nature.com/articles/s41598-021-92030-4#MOESM1,"Table S1 (DFT-optimized lattice parameter + lowest-energy site assignment), same table as kappa",mp-3432,True,stoichiometric,ScNiSb
ScNiSb,3.3901938988539952,W/m/K,319.79,"experimental, Wiedemann-Franz: kappa_total - L*T/rho (Kim2015 L(S=69uV/K))",0,experimental,1.0,wf_subtracted,6.12,216.0,F-43m,C1b,Sc/Sb/Ni,"[""Sc"", ""Sb"", ""Ni""]","[[0, 0, 0], [0.5, 0.5, 0.5], [0.25, 0.25, 0.25]]",A,conventional,Starrydata (experimental),10.1088/0953-8984/15/4/304,https://doi.org/10.1088/0953-8984/15/4/304,Starrydata all_curves.csv (release 'latest'),Sci.Rep. 11:13809 (2021) Table S1,https://www.nature.com/articles/s41598-021-92030-4#MOESM1,"Table S1 (DFT-optimized lattice parameter + lowest-energy site assignment), same table as kappa",mp-3432,True,stoichiometric,ScNiSb
ScNiSb,8.53245727440807,W/m/K,326.4243,"experimental, Wiedemann-Franz: kappa_total - L*T/rho (Kim2015 L(S=47uV/K))",0,experimental,1.0,wf_subtracted,6.12,216.0,F-43m,C1b,Sc/Sb/Ni,"[""Sc"", ""Sb"", ""Ni""]","[[0, 0, 0], [0.5, 0.5, 0.5], [0.25, 0.25, 0.25]]",A,conventional,Starrydata (experimental),10.1016/j.matchemphys.2019.01.056,https://doi.org/10.1016/j.matchemphys.2019.01.056,Starrydata all_curves.csv (release 'latest'),Sci.Rep. 11:13809 (2021) Table S1,https://www.nature.com/articles/s41598-021-92030-4#MOESM1,"Table S1 (DFT-optimized lattice parameter + lowest-energy site assignment), same table as kappa",mp-3432,True,stoichiometric,ScNiSb
ScNiSb,10.136643271541942,W/m/K,327.7,"experimental, Wiedemann-Franz: kappa_total - L*T/rho (Kim2015 L(S=223uV/K))",0,experimental,1.0,wf_subtracted,6.12,216.0,F-43m,C1b,Sc/Sb/Ni,"[""Sc"", ""Sb"", ""Ni""]","[[0, 0, 0], [0.5, 0.5, 0.5], [0.25, 0.25, 0.25]]",A,conventional,Starrydata (experimental),10.3390/ma12101723,https://doi.org/10.3390/ma12101723,Starrydata all_curves.csv (release 'latest'),Sci.Rep. 11:13809 (2021) Table S1,https://www.nature.com/articles/s41598-021-92030-4#MOESM1,"Table S1 (DFT-optimized lattice parameter + lowest-energy site assignment), same table as kappa",mp-3432,True,stoichiometric,ScNiSb
ScNiSb,8.619536099064218,W/m/K,328.9541,"experimental, Wiedemann-Franz: kappa_total - L*T/rho (Kim2015 L(S=48uV/K))",0,experimental,1.0,wf_subtracted,6.12,216.0,F-43m,C1b,Sc/Sb/Ni,"[""Sc"", ""Sb"", ""Ni""]","[[0, 0, 0], [0.5, 0.5, 0.5], [0.25, 0.25, 0.25]]",A,conventional,Starrydata (experimental),10.1016/j.matchemphys.2019.01.056,https://doi.org/10.1016/j.matchemphys.2019.01.056,Starrydata all_curves.csv (release 'latest'),Sci.Rep. 11:13809 (2021) Table S1,https://www.nature.com/articles/s41598-021-92030-4#MOESM1,"Table S1 (DFT-optimized lattice parameter + lowest-energy site assignment), same table as kappa",mp-3432,True,stoichiometric,ScNiSb
