Repository: Shivamrandive747/Thermalconductivity_prediction

# Calibrating first-principles lattice thermal conductivity to experiment

**A curated half-Heusler dataset and a validated transfer function.**

Published first-principles transport calculations of lattice thermal conductivity exceed what
laboratories measure for the same compound by a **median factor of 1.55**. That offset is regular
enough to be removed in closed form:

$$\kappa_L^{\mathrm{expt}}(T) \;=\; \kappa_L^{\mathrm{BTE}}(T)\;\min\!\left[c\left(\tfrac{T}{300}\right)^{p},\,1\right],
\qquad c = 0.51,\quad p = 0.80$$

Inside a domain of applicability declared before the validation set was scored, this places

File: data/Target_Materials/HEUSLER_KAPPA_TRAINING_SET.csv (part 21 of 192)
formula,kappa_L,kappa_units,temperature_K,method,method_tier,tier_name,weight,kappa_basis,struct_a_A,struct_spacegroup,struct_sg_symbol,struct_prototype,struct_site_ordering,struct_species,struct_frac_coords,struct_grade,lattice_convention,source,source_doi,source_url,source_location,struct_source,struct_source_url,struct_source_detail,struct_id,struct_same_paper_as_kappa,stoichiometry,parent_formula
ScNiSb,3.3093975907381887,W/m/K,330.9096,"experimental, Wiedemann-Franz: kappa_total - L*T/rho (Kim2015 L(S=71uV/K))",0,experimental,1.0,wf_subtracted,6.12,216.0,F-43m,C1b,Sc/Sb/Ni,"[""Sc"", ""Sb"", ""Ni""]","[[0, 0, 0], [0.5, 0.5, 0.5], [0.25, 0.25, 0.25]]",A,conventional,Starrydata (experimental),10.1088/0953-8984/15/4/304,https://doi.org/10.1088/0953-8984/15/4/304,Starrydata all_curves.csv (release 'latest'),Sci.Rep. 11:13809 (2021) Table S1,https://www.nature.com/articles/s41598-021-92030-4#MOESM1,"Table S1 (DFT-optimized lattice parameter + lowest-energy site assignment), same table as kappa",mp-3432,True,stoichiometric,ScNiSb
ScNiSb,8.617826876849294,W/m/K,337.3055,"experimental, Wiedemann-Franz: kappa_total - L*T/rho (Kim2015 L(S=50uV/K))",0,experimental,1.0,wf_subtracted,6.12,216.0,F-43m,C1b,Sc/Sb/Ni,"[""Sc"", ""Sb"", ""Ni""]","[[0, 0, 0], [0.5, 0.5, 0.5], [0.25, 0.25, 0.25]]",A,conventional,Starrydata (experimental),10.1016/j.matchemphys.2019.01.056,https://doi.org/10.1016/j.matchemphys.2019.01.056,Starrydata all_curves.csv (release 'latest'),Sci.Rep. 11:13809 (2021) Table S1,https://www.nature.com/articles/s41598-021-92030-4#MOESM1,"Table S1 (DFT-optimized lattice parameter + lowest-energy site assignment), same table as kappa",mp-3432,True,stoichiometric,ScNiSb
ScNiSb,3.177571779365429,W/m/K,342.0275,"experimental, Wiedemann-Franz: kappa_total - L*T/rho (Kim2015 L(S=75uV/K))",0,experimental,1.0,wf_subtracted,6.12,216.0,F-43m,C1b,Sc/Sb/Ni,"[""Sc"", ""Sb"", ""Ni""]","[[0, 0, 0], [0.5, 0.5, 0.5], [0.25, 0.25, 0.25]]",A,conventional,Starrydata (experimental),10.1088/0953-8984/15/4/304,https://doi.org/10.1088/0953-8984/15/4/304,Starrydata all_curves.csv (release 'latest'),Sci.Rep. 11:13809 (2021) Table S1,https://www.nature.com/articles/s41598-021-92030-4#MOESM1,"Table S1 (DFT-optimized lattice parameter + lowest-energy site assignment), same table as kappa",mp-3432,True,stoichiometric,ScNiSb
ScNiSb,8.616020653767395,W/m/K,345.6569,"experimental, Wiedemann-Franz: kappa_total - L*T/rho (Kim2015 L(S=53uV/K))",0,experimental,1.0,wf_subtracted,6.12,216.0,F-43m,C1b,Sc/Sb/Ni,"[""Sc"", ""Sb"", ""Ni""]","[[0, 0, 0], [0.5, 0.5, 0.5], [0.25, 0.25, 0.25]]",A,conventional,Starrydata (experimental),10.1016/j.matchemphys.2019.01.056,https://doi.org/10.1016/j.matchemphys.2019.01.056,Starrydata all_curves.csv (release 'latest'),Sci.Rep. 11:13809 (2021) Table S1,https://www.nature.com/articles/s41598-021-92030-4#MOESM1,"Table S1 (DFT-optimized lattice parameter + lowest-energy site assignment), same table as kappa",mp-3432,True,stoichiometric,ScNiSb
ScNiSb,9.526197841034232,W/m/K,347.0,"experimental, Wiedemann-Franz: kappa_total - L*T/rho (Kim2015 L(S=223uV/K))",0,experimental,1.0,wf_subtracted,6.12,216.0,F-43m,C1b,Sc/Sb/Ni,"[""Sc"", ""Sb"", ""Ni""]","[[0, 0, 0], [0.5, 0.5, 0.5], [0.25, 0.25, 0.25]]",A,conventional,Starrydata (experimental),10.1103/physrevapplied.14.054046,https://doi.org/10.1103/physrevapplied.14.054046,Starrydata all_curves.csv (release 'latest'),Sci.Rep. 11:13809 (2021) Table S1,https://www.nature.com/articles/s41598-021-92030-4#MOESM1,"Table S1 (DFT-optimized lattice parameter + lowest-energy site assignment), same table as kappa",mp-3432,True,stoichiometric,ScNiSb
ScNiSb,3.306968125128144,W/m/K,350.818,"experimental, Wiedemann-Franz: kappa_total - L*T/rho (Kim2015 L(S=76uV/K))",0,experimental,1.0,wf_subtracted,6.12,216.0,F-43m,C1b,Sc/Sb/Ni,"[""Sc"", ""Sb"", ""Ni""]","[[0, 0, 0], [0.5, 0.5, 0.5], [0.25, 0.25, 0.25]]",A,conventional,Starrydata (experimental),10.1088/0953-8984/15/4/304,https://doi.org/10.1088/0953-8984/15/4/304,Starrydata all_curves.csv (release 'latest'),Sci.Rep. 11:13809 (2021) Table S1,https://www.nature.com/articles/s41598-021-92030-4#MOESM1,"Table S1 (DFT-optimized lattice parameter + lowest-energy site assignment), same table as kappa",mp-3432,True,stoichiometric,ScNiSb
ScNiSb,9.562179347301749,W/m/K,353.2,"experimental, Wiedemann-Franz: kappa_total - L*T/rho (Kim2015 L(S=227uV/K))",0,experimental,1.0,wf_subtracted,6.12,216.0,F-43m,C1b,Sc/Sb/Ni,"[""Sc"", ""Sb"", ""Ni""]","[[0, 0, 0], [0.5, 0.5, 0.5], [0.25, 0.25, 0.25]]",A,conventional,Starrydata (experimental),10.3390/ma12101723,https://doi.org/10.3390/ma12101723,Starrydata all_curves.csv (release 'latest'),Sci.Rep. 11:13809 (2021) Table S1,https://www.nature.com/articles/s41598-021-92030-4#MOESM1,"Table S1 (DFT-optimized lattice parameter + lowest-energy site assignment), same table as kappa",mp-3432,True,stoichiometric,ScNiSb
ScNiSb,8.70298773197693,W/m/K,354.0327,"experimental, Wiedemann-Franz: kappa_total - L*T/rho (Kim2015 L(S=55uV/K))",0,experimental,1.0,wf_subtracted,6.12,216.0,F-43m,C1b,Sc/Sb/Ni,"[""Sc"", ""Sb"", ""Ni""]","[[0, 0, 0], [0.5, 0.5, 0.5], [0.25, 0.25, 0.25]]",A,conventional,Starrydata (experimental),10.1016/j.matchemphys.2019.01.056,https://doi.org/10.1016/j.matchemphys.2019.01.056,Starrydata all_curves.csv (release 'latest'),Sci.Rep. 11:13809 (2021) Table S1,https://www.nature.com/articles/s41598-021-92030-4#MOESM1,"Table S1 (DFT-optimized lattice parameter + lowest-energy site assignment), same table as kappa",mp-3432,True,stoichiometric,ScNiSb
ScNiSb,3.1745023467580373,W/m/K,360.7641,"experimental, Wiedemann-Franz: kappa_total - L*T/rho (Kim2015 L(S=79uV/K))",0,experimental,1.0,wf_subtracted,6.12,216.0,F-43m,C1b,Sc/Sb/Ni,"[""Sc"", ""Sb"", ""Ni""]","[[0, 0, 0], [0.5, 0.5, 0.5], [0.25, 0.25, 0.25]]",A,conventional,Starrydata (experimental),10.1088/0953-8984/15/4/304,https://doi.org/10.1088/0953-8984/15/4/304,Starrydata all_curves.csv (release 'latest'),Sci.Rep. 11:13809 (2021) Table S1,https://www.nature.com/articles/s41598-021-92030-4#MOESM1,"Table S1 (DFT-optimized lattice parameter + lowest-energy site assignment), same table as kappa",mp-3432,True,stoichiometric,ScNiSb
ScNiSb,8.878198911805208,W/m/K,361.5977,"experimental, Wiedemann-Franz: kappa_total - L*T/rho (Kim2015 L(S=59uV/K))",0,experimental,1.0,wf_subtracted,6.12,216.0,F-43m,C1b,Sc/Sb/Ni,"[""Sc"", ""Sb"", ""Ni""]","[[0, 0, 0], [0.5, 0.5, 0.5], [0.25, 0.25, 0.25]]",A,conventional,Starrydata (experimental),10.1016/j.matchemphys.2019.01.056,https://doi.org/10.1016/j.matchemphys.2019.01.056,Starrydata all_curves.csv (release 'latest'),Sci.Rep. 11:13809 (2021) Table S1,https://www.nature.com/articles/s41598-021-92030-4#MOESM1,"Table S1 (DFT-optimized lattice parameter + lowest-energy site assignment), same table as kappa",mp-3432,True,stoichiometric,ScNiSb
ScNiSb,9.105589748469528,W/m/K,375.025,"experimental, Wiedemann-Franz: kappa_total - L*T/rho (Kim2015 L(S=64uV/K))",0,experimental,1.0,wf_subtracted,6.12,216.0,F-43m,C1b,Sc/Sb/Ni,"[""Sc"", ""Sb"", ""Ni""]","[[0, 0, 0], [0.5, 0.5, 0.5], [0.25, 0.25, 0.25]]",A,conventional,Starrydata (experimental),10.1016/j.matchemphys.2019.01.056,https://doi.org/10.1016/j.matchemphys.2019.01.056,Starrydata all_curves.csv (release 'latest'),Sci.Rep. 11:13809 (2021) Table S1,https://www.nature.com/articles/s41598-021-92030-4#MOESM1,"Table S1 (DFT-optimized lattice parameter + lowest-energy site assignment), same table as kappa",mp-3432,True,stoichiometric,ScNiSb
ScNiSb,8.884731829420437,W/m/K,377.8,"experimental, Wiedemann-Franz: kappa_total - L*T/rho (Kim2015 L(S=231uV/K))",0,experimental,1.0,wf_subtracted,6.12,216.0,F-43m,C1b,Sc/Sb/Ni,"[""Sc"", ""Sb"", ""Ni""]","[[0, 0, 0], [0.5, 0.5, 0.5], [0.25, 0.25, 0.25]]",A,conventional,Starrydata (experimental),10.1103/physrevapplied.14.054046,https://doi.org/10.1103/physrevapplied.14.054046,Starrydata all_curves.csv (release 'latest'),Sci.Rep. 11:13809 (2021) Table S1,https://www.nature.com/articles/s41598-021-92030-4#MOESM1,"Table S1 (DFT-optimized lattice parameter + lowest-energy site assignment), same table as kappa",mp-3432,True,stoichiometric,ScNiSb
ScNiSb,9.024955547248885,W/m/K,379.0,"experimental, Wiedemann-Franz: kappa_total - L*T/rho (Kim2015 L(S=231uV/K))",0,experimental,1.0,wf_subtracted,6.12,216.0,F-43m,C1b,Sc/Sb/Ni,"[""Sc"", ""Sb"", ""Ni""]","[[0, 0, 0], [0.5, 0.5, 0.5], [0.25, 0.25, 0.25]]",A,conventional,Starrydata (experimental),10.3390/ma12101723,https://doi.org/10.3390/ma12101723,Starrydata all_curves.csv (release 'latest'),Sci.Rep. 11:13809 (2021) Table S1,https://www.nature.com/articles/s41598-021-92030-4#MOESM1,"Table S1 (DFT-optimized lattice parameter + lowest-energy site assignment), same table as kappa",mp-3432,True,stoichiometric,ScNiSb
ScNiSb,8.514350008496585,W/m/K,404.9,"experimental, Wiedemann-Franz: kappa_total - L*T/rho (Kim2015 L(S=235uV/K))",0,experimental,1.0,wf_subtracted,6.12,216.0,F-43m,C1b,Sc/Sb/Ni,"[""Sc"", ""Sb"", ""Ni""]","[[0, 0, 0], [0.5, 0.5, 0.5], [0.25, 0.25, 0.25]]",A,conventional,Starrydata (experimental),10.3390/ma12101723,https://doi.org/10.3390/ma12101723,Starrydata all_curves.csv (release 'latest'),Sci.Rep. 11:13809 (2021) Table S1,https://www.nature.com/articles/s41598-021-92030-4#MOESM1,"Table S1 (DFT-optimized lattice parameter + lowest-energy site assignment), same table as kappa",mp-3432,True,stoichiometric,ScNiSb
ScNiSb,8.240334436157557,W/m/K,408.5,"experimental, Wiedemann-Franz: kappa_total - L*T/rho (Kim2015 L(S=236uV/K))",0,experimental,1.0,wf_subtracted,6.12,216.0,F-43m,C1b,Sc/Sb/Ni,"[""Sc"", ""Sb"", ""Ni""]","[[0, 0, 0], [0.5, 0.5, 0.5], [0.25, 0.25, 0.25]]",A,conventional,Starrydata (experimental),10.1103/physrevapplied.14.054046,https://doi.org/10.1103/physrevapplied.14.054046,Starrydata all_curves.csv (release 'latest'),Sci.Rep. 11:13809 (2021) Table S1,https://www.nature.com/articles/s41598-021-92030-4#MOESM1,"Table S1 (DFT-optimized lattice parameter + lowest-energy site assignment), same table as kappa",mp-3432,True,stoichiometric,ScNiSb
ScNiSb,8.025477688970987,W/m/K,431.0,"experimental, Wiedemann-Franz: kappa_total - L*T/rho (Kim2015 L(S=239uV/K))",0,experimental,1.0,wf_subtracted,6.12,216.0,F-43m,C1b,Sc/Sb/Ni,"[""Sc"", ""Sb"", ""Ni""]","[[0, 0, 0], [0.5, 0.5, 0.5], [0.25, 0.25, 0.25]]",A,conventional,Starrydata (experimental),10.3390/ma12101723,https://doi.org/10.3390/ma12101723,Starrydata all_curves.csv (release 'latest'),Sci.Rep. 11:13809 (2021) Table S1,https://www.nature.com/articles/s41598-021-92030-4#MOESM1,"Table S1 (DFT-optimized lattice parameter + lowest-energy site assignment), same table as kappa",mp-3432,True,stoichiometric,ScNiSb
ScNiSb,7.656911273612297,W/m/K,439.8,"experimental, Wiedemann-Franz: kappa_total - L*T/rho (Kim2015 L(S=239uV/K))",0,experimental,1.0,wf_subtracted,6.12,216.0,F-43m,C1b,Sc/Sb/Ni,"[""Sc"", ""Sb"", ""Ni""]","[[0, 0, 0], [0.5, 0.5, 0.5], [0.25, 0.25, 0.25]]",A,conventional,Starrydata (experimental),10.1103/physrevapplied.14.054046,https://doi.org/10.1103/physrevapplied.14.054046,Starrydata all_curves.csv (release 'latest'),Sci.Rep. 11:13809 (2021) Table S1,https://www.nature.com/articles/s41598-021-92030-4#MOESM1,"Table S1 (DFT-optimized lattice parameter + lowest-energy site assignment), same table as kappa",mp-3432,True,stoichiometric,ScNiSb
ScNiSb,7.560928737954335,W/m/K,457.3,"experimental, Wiedemann-Franz: kappa_total - L*T/rho (Kim2015 L(S=239uV/K))",0,experimental,1.0,wf_subtracted,6.12,216.0,F-43m,C1b,Sc/Sb/Ni,"[""Sc"", ""Sb"", ""Ni""]","[[0, 0, 0], [0.5, 0.5, 0.5], [0.25, 0.25, 0.25]]",A,conventional,Starrydata (experimental),10.3390/ma12101723,https://doi.org/10.3390/ma12101723,Starrydata all_curves.csv (release 'latest'),Sci.Rep. 11:13809 (2021) Table S1,https://www.nature.com/articles/s41598-021-92030-4#MOESM1,"Table S1 (DFT-optimized lattice parameter + lowest-energy site assignment), same table as kappa",mp-3432,True,stoichiometric,ScNiSb
ScNiSb,7.247867325999751,W/m/K,472.4,"experimental, Wiedemann-Franz: kappa_total - L*T/rho (Kim2015 L(S=234uV/K))",0,experimental,1.0,wf_subtracted,6.12,216.0,F-43m,C1b,Sc/Sb/Ni,"[""Sc"", ""Sb"", ""Ni""]","[[0, 0, 0], [0.5, 0.5, 0.5], [0.25, 0.25, 0.25]]",A,conventional,Starrydata (experimental),10.1103/physrevapplied.14.054046,https://doi.org/10.1103/physrevapplied.14.054046,Starrydata all_curves.csv (release 'latest'),Sci.Rep. 11:13809 (2021) Table S1,https://www.nature.com/articles/s41598-021-92030-4#MOESM1,"Table S1 (DFT-optimized lattice parameter + lowest-energy site assignment), same table as kappa",mp-3432,True,stoichiometric,ScNiSb
ScNiSb,7.126997135559046,W/m/K,483.8,"experimental, Wiedemann-Franz: kappa_total - L*T/rho (Kim2015 L(S=232uV/K))",0,experimental,1.0,wf_subtracted,6.12,216.0,F-43m,C1b,Sc/Sb/Ni,"[""Sc"", ""Sb"", ""Ni""]","[[0, 0, 0], [0.5, 0.5, 0.5], [0.25, 0.25, 0.25]]",A,conventional,Starrydata (experimental),10.3390/ma12101723,https://doi.org/10.3390/ma12101723,Starrydata all_curves.csv (release 'latest'),Sci.Rep. 11:13809 (2021) Table S1,https://www.nature.com/articles/s41598-021-92030-4#MOESM1,"Table S1 (DFT-optimized lattice parameter + lowest-energy site assignment), same table as kappa",mp-3432,True,stoichiometric,ScNiSb
ScNiSb,6.938859466542589,W/m/K,505.4,"experimental, Wiedemann-Franz: kappa_total - L*T/rho (Kim2015 L(S=225uV/K))",0,experimental,1.0,wf_subtracted,6.12,216.0,F-43m,C1b,Sc/Sb/Ni,"[""Sc"", ""Sb"", ""Ni""]","[[0, 0, 0], [0.5, 0.5, 0.5], [0.25, 0.25, 0.25]]",A,conventional,Starrydata (experimental),10.1103/physrevapplied.14.054046,https://doi.org/10.1103/physrevapplied.14.054046,Starrydata all_curves.csv (release 'latest'),Sci.Rep. 11:13809 (2021) Table S1,https://www.nature.com/articles/s41598-021-92030-4#MOESM1,"Table S1 (DFT-optimized lattice parameter + lowest-energy site assignment), same table as kappa",mp-3432,True,stoichiometric,ScNiSb
ScNiSb,6.74055960044191,W/m/K,510.6,"experimental, Wiedemann-Franz: kappa_total - L*T/rho (Kim2015 L(S=222uV/K))",0,experimental,1.0,wf_subtracted,6.12,216.0,F-43m,C1b,Sc/Sb/Ni,"[""Sc"", ""Sb"", ""Ni""]","[[0, 0, 0], [0.5, 0.5, 0.5], [0.25, 0.25, 0.25]]",A,conventional,Starrydata (experimental),10.3390/ma12101723,https://doi.org/10.3390/ma12101723,Starrydata all_curves.csv (release 'latest'),Sci.Rep. 11:13809 (2021) Table S1,https://www.nature.com/articles/s41598-021-92030-4#MOESM1,"Table S1 (DFT-optimized lattice parameter + lowest-energy site assignment), same table as kappa",mp-3432,True,stoichiometric,ScNiSb
ScNiSb,6.453079459799577,W/m/K,537.8,"experimental, Wiedemann-Franz: kappa_total - L*T/rho (Kim2015 L(S=210uV/K))",0,experimental,1.0,wf_subtracted,6.12,216.0,F-43m,C1b,Sc/Sb/Ni,"[""Sc"", ""Sb"", ""Ni""]","[[0, 0, 0], [0.5, 0.5, 0.5], [0.25, 0.25, 0.25]]",A,conventional,Starrydata (experimental),10.3390/ma12101723,https://doi.org/10.3390/ma12101723,Starrydata all_curves.csv (release 'latest'),Sci.Rep. 11:13809 (2021) Table S1,https://www.nature.com/articles/s41598-021-92030-4#MOESM1,"Table S1 (DFT-optimized lattice parameter + lowest-energy site assignment), same table as kappa",mp-3432,True,stoichiometric,ScNiSb
ScNiSb,6.68252940614628,W/m/K,538.6,"experimental, Wiedemann-Franz: kappa_total - L*T/rho (Kim2015 L(S=212uV/K))",0,experimental,1.0,wf_subtracted,6.12,216.0,F-43m,C1b,Sc/Sb/Ni,"[""Sc"", ""Sb"", ""Ni""]","[[0, 0, 0], [0.5, 0.5, 0.5], [0.25, 0.25, 0.25]]",A,conventional,Starrydata (experimental),10.1103/physrevapplied.14.054046,https://doi.org/10.1103/physrevapplied.14.054046,Starrydata all_curves.csv (release 'latest'),Sci.Rep. 11:13809 (2021) Table S1,https://www.nature.com/articles/s41598-021-92030-4#MOESM1,"Table S1 (DFT-optimized lattice parameter + lowest-energy site assignment), same table as kappa",mp-3432,True,stoichiometric,ScNiSb
ScNiSb,6.28099501710148,W/m/K,565.4,"experimental, Wiedemann-Franz: kappa_total - L*T/rho (Kim2015 L(S=197uV/K))",0,experimental,1.0,wf_subtracted,6.12,216.0,F-43m,C1b,Sc/Sb/Ni,"[""Sc"", ""Sb"", ""Ni""]","[[0, 0, 0], [0.5, 0.5, 0.5], [0.25, 0.25, 0.25]]",A,conventional,Starrydata (experimental),10.3390/ma12101723,https://doi.org/10.3390/ma12101723,Starrydata all_curves.csv (release 'latest'),Sci.Rep. 11:13809 (2021) Table S1,https://www.nature.com/articles/s41598-021-92030-4#MOESM1,"Table S1 (DFT-optimized lattice parameter + lowest-energy site assignment), same table as kappa",mp-3432,True,stoichiometric,ScNiSb
ScNiSb,6.492447755328671,W/m/K,572.1,"experimental, Wiedemann-Franz: kappa_total - L*T/rho (Kim2015 L(S=198uV/K))",0,experimental,1.0,wf_subtracted,6.12,216.0,F-43m,C1b,Sc/Sb/Ni,"[""Sc"", ""Sb"", ""Ni""]","[[0, 0, 0], [0.5, 0.5, 0.5], [0.25, 0.25, 0.25]]",A,conventional,Starrydata (experimental),10.1103/physrevapplied.14.054046,https://doi.org/10.1103/physrevapplied.14.054046,Starrydata all_curves.csv (release 'latest'),Sci.Rep. 11:13809 (2021) Table S1,https://www.nature.com/articles/s41598-021-92030-4#MOESM1,"Table S1 (DFT-optimized lattice parameter + lowest-energy site assignment), same table as kappa",mp-3432,True,stoichiometric,ScNiSb
ScNiSb,6.183223010621012,W/m/K,593.0,"experimental, Wiedemann-Franz: kappa_total - L*T/rho (Kim2015 L(S=183uV/K))",0,experimental,1.0,wf_subtracted,6.12,216.0,F-43m,C1b,Sc/Sb/Ni,"[""Sc"", ""Sb"", ""Ni""]","[[0, 0, 0], [0.5, 0.5, 0.5], [0.25, 0.25, 0.25]]",A,conventional,Starrydata (experimental),10.3390/ma12101723,https://doi.org/10.3390/ma12101723,Starrydata all_curves.csv (release 'latest'),Sci.Rep. 11:13809 (2021) Table S1,https://www.nature.com/articles/s41598-021-92030-4#MOESM1,"Table S1 (DFT-optimized lattice parameter + lowest-energy site assignment), same table as kappa",mp-3432,True,stoichiometric,ScNiSb
ScNiSb,6.354559385525798,W/m/K,605.6,"experimental, Wiedemann-Franz: kappa_total - L*T/rho (Kim2015 L(S=184uV/K))",0,experimental,1.0,wf_subtracted,6.12,216.0,F-43m,C1b,Sc/Sb/Ni,"[""Sc"", ""Sb"", ""Ni""]","[[0, 0, 0], [0.5, 0.5, 0.5], [0.25, 0.25, 0.25]]",A,conventional,Starrydata (experimental),10.1103/physrevapplied.14.054046,https://doi.org/10.1103/physrevapplied.14.054046,Starrydata all_curves.csv (release 'latest'),Sci.Rep. 11:13809 (2021) Table S1,https://www.nature.com/articles/s41598-021-92030-4#MOESM1,"Table S1 (DFT-optimized lattice parameter + lowest-energy site assignment), same table as kappa",mp-3432,True,stoichiometric,ScNiSb
ScNiSb,6.134153965757534,W/m/K,620.7,"experimental, Wiedemann-Franz: kappa_total - L*T/rho (Kim2015 L(S=168uV/K))",0,experimental,1.0,wf_subtracted,6.12,216.0,F-43m,C1b,Sc/Sb/Ni,"[""Sc"", ""Sb"", ""Ni""]","[[0, 0, 0], [0.5, 0.5, 0.5], [0.25, 0.25, 0.25]]",A,conventional,Starrydata (experimental),10.3390/ma12101723,https://doi.org/10.3390/ma12101723,Starrydata all_curves.csv (release 'latest'),Sci.Rep. 11:13809 (2021) Table S1,https://www.nature.com/articles/s41598-021-92030-4#MOESM1,"Table S1 (DFT-optimized lattice parameter + lowest-energy site assignment), same table as kappa",mp-3432,True,stoichiometric,ScNiSb
ScNiSb,6.258332228785319,W/m/K,639.2,"experimental, Wiedemann-Franz: kappa_total - L*T/rho (Kim2015 L(S=171uV/K))",0,experimental,1.0,wf_subtracted,6.12,216.0,F-43m,C1b,Sc/Sb/Ni,"[""Sc"", ""Sb"", ""Ni""]","[[0, 0, 0], [0.5, 0.5, 0.5], [0.25, 0.25, 0.25]]",A,conventional,Starrydata (experimental),10.1103/physrevapplied.14.054046,https://doi.org/10.1103/physrevapplied.14.054046,Starrydata all_curves.csv (release 'latest'),Sci.Rep. 11:13809 (2021) Table S1,https://www.nature.com/articles/s41598-021-92030-4#MOESM1,"Table S1 (DFT-optimized lattice parameter + lowest-energy site assignment), same table as kappa",mp-3432,True,stoichiometric,ScNiSb
ScNiSb,6.121897376776118,W/m/K,648.4,"experimental, Wiedemann-Franz: kappa_total - L*T/rho (Kim2015 L(S=153uV/K))",0,experimental,1.0,wf_subtracted,6.12,216.0,F-43m,C1b,Sc/Sb/Ni,"[""Sc"", ""Sb"", ""Ni""]","[[0, 0, 0], [0.5, 0.5, 0.5], [0.25, 0.25, 0.25]]",A,conventional,Starrydata (experimental),10.3390/ma12101723,https://doi.org/10.3390/ma12101723,Starrydata all_curves.csv (release 'latest'),Sci.Rep. 11:13809 (2021) Table S1,https://www.nature.com/articles/s41598-021-92030-4#MOESM1,"Table S1 (DFT-optimized lattice parameter + lowest-energy site assignment), same table as kappa",mp-3432,True,stoichiometric,ScNiSb
ScNiSb,6.267188949034972,W/m/K,672.7,"experimental, Wiedemann-Franz: kappa_total - L*T/rho (Kim2015 L(S=159uV/K))",0,experimental,1.0,wf_subtracted,6.12,216.0,F-43m,C1b,Sc/Sb/Ni,"[""Sc"", ""Sb"", ""Ni""]","[[0, 0, 0], [0.5, 0.5, 0.5], [0.25, 0.25, 0.25]]",A,conventional,Starrydata (experimental),10.1103/physrevapplied.14.054046,https://doi.org/10.1103/physrevapplied.14.054046,Starrydata all_curves.csv (release 'latest'),Sci.Rep. 11:13809 (2021) Table S1,https://www.nature.com/articles/s41598-021-92030-4#MOESM1,"Table S1 (DFT-optimized lattice parameter + lowest-energy site assignment), same table as kappa",mp-3432,True,stoichiometric,ScNiSb
ScNiSb,6.140845530471251,W/m/K,676.0,"experimental, Wiedemann-Franz: kappa_total - L*T/rho (Kim2015 L(S=143uV/K))",0,experimental,1.0,wf_subtracted,6.12,216.0,F-43m,C1b,Sc/Sb/Ni,"[""Sc"", ""Sb"", ""Ni""]","[[0, 0, 0], [0.5, 0.5, 0.5], [0.25, 0.25, 0.25]]",A,conventional,Starrydata (experimental),10.3390/ma12101723,https://doi.org/10.3390/ma12101723,Starrydata all_curves.csv (release 'latest'),Sci.Rep. 11:13809 (2021) Table S1,https://www.nature.com/articles/s41598-021-92030-4#MOESM1,"Table S1 (DFT-optimized lattice parameter + lowest-energy site assignment), same table as kappa",mp-3432,True,stoichiometric,ScNiSb
ScNiSb,6.196139795701407,W/m/K,703.6,"experimental, Wiedemann-Franz: kappa_total - L*T/rho (Kim2015 L(S=136uV/K))",0,experimental,1.0,wf_subtracted,6.12,216.0,F-43m,C1b,Sc/Sb/Ni,"[""Sc"", ""Sb"", ""Ni""]","[[0, 0, 0], [0.5, 0.5, 0.5], [0.25, 0.25, 0.25]]",A,conventional,Starrydata (experimental),10.3390/ma12101723,https://doi.org/10.3390/ma12101723,Starrydata all_curves.csv (release 'latest'),Sci.Rep. 11:13809 (2021) Table S1,https://www.nature.com/articles/s41598-021-92030-4#MOESM1,"Table S1 (DFT-optimized lattice parameter + lowest-energy site assignment), same table as kappa",mp-3432,True,stoichiometric,ScNiSb
ScNiSb,6.36339272033888,W/m/K,706.0,"experimental, Wiedemann-Franz: kappa_total - L*T/rho (Kim2015 L(S=149uV/K))",0,experimental,1.0,wf_subtracted,6.12,216.0,F-43m,C1b,Sc/Sb/Ni,"[""Sc"", ""Sb"", ""Ni""]","[[0, 0, 0], [0.5, 0.5, 0.5], [0.25, 0.25, 0.25]]",A,conventional,Starrydata (experimental),10.1103/physrevapplied.14.054046,https://doi.org/10.1103/physrevapplied.14.054046,Starrydata all_curves.csv (release 'latest'),Sci.Rep. 11:13809 (2021) Table S1,https://www.nature.com/articles/s41598-021-92030-4#MOESM1,"Table S1 (DFT-optimized lattice parameter + lowest-energy site assignment), same table as kappa",mp-3432,True,stoichiometric,ScNiSb
ScNiSb,6.30989141830718,W/m/K,731.1,"experimental, Wiedemann-Franz: kappa_total - L*T/rho (Kim2015 L(S=130uV/K))",0,experimental,1.0,wf_subtracted,6.12,216.0,F-43m,C1b,Sc/Sb/Ni,"[""Sc"", ""Sb"", ""Ni""]","[[0, 0, 0], [0.5, 0.5, 0.5], [0.25, 0.25, 0.25]]",A,conventional,Starrydata (experimental),10.3390/ma12101723,https://doi.org/10.3390/ma12101723,Starrydata all_curves.csv (release 'latest'),Sci.Rep. 11:13809 (2021) Table S1,https://www.nature.com/articles/s41598-021-92030-4#MOESM1,"Table S1 (DFT-optimized lattice parameter + lowest-energy site assignment), same table as kappa",mp-3432,True,stoichiometric,ScNiSb
ScNiSb,6.478558081730951,W/m/K,739.3,"experimental, Wiedemann-Franz: kappa_total - L*T/rho (Kim2015 L(S=139uV/K))",0,experimental,1.0,wf_subtracted,6.12,216.0,F-43m,C1b,Sc/Sb/Ni,"[""Sc"", ""Sb"", ""Ni""]","[[0, 0, 0], [0.5, 0.5, 0.5], [0.25, 0.25, 0.25]]",A,conventional,Starrydata (experimental),10.1103/physrevapplied.14.054046,https://doi.org/10.1103/physrevapplied.14.054046,Starrydata all_curves.csv (release 'latest'),Sci.Rep. 11:13809 (2021) Table S1,https://www.nature.com/articles/s41598-021-92030-4#MOESM1,"Table S1 (DFT-optimized lattice parameter + lowest-energy site assignment), same table as kappa",mp-3432,True,stoichiometric,ScNiSb
ScNiSb,6.450190572739933,W/m/K,758.4,"experimental, Wiedemann-Franz: kappa_total - L*T/rho (Kim2015 L(S=124uV/K))",0,experimental,1.0,wf_subtracted,6.12,216.0,F-43m,C1b,Sc/Sb/Ni,"[""Sc"", ""Sb"", ""Ni""]","[[0, 0, 0], [0.5, 0.5, 0.5], [0.25, 0.25, 0.25]]",A,conventional,Starrydata (experimental),10.3390/ma12101723,https://doi.org/10.3390/ma12101723,Starrydata all_curves.csv (release 'latest'),Sci.Rep. 11:13809 (2021) Table S1,https://www.nature.com/articles/s41598-021-92030-4#MOESM1,"Table S1 (DFT-optimized lattice parameter + lowest-energy site assignment), same table as kappa",mp-3432,True,stoichiometric,ScNiSb
ScNiSb,6.587246165573457,W/m/K,772.5,"experimental, Wiedemann-Franz: kappa_total - L*T/rho (Kim2015 L(S=131uV/K))",0,experimental,1.0,wf_subtracted,6.12,216.0,F-43m,C1b,Sc/Sb/Ni,"[""Sc"", ""Sb"", ""Ni""]","[[0, 0, 0], [0.5, 0.5, 0.5], [0.25, 0.25, 0.25]]",A,conventional,Starrydata (experimental),10.1103/physrevapplied.14.054046,https://doi.org/10.1103/physrevapplied.14.054046,Starrydata all_curves.csv (release 'latest'),Sci.Rep. 11:13809 (2021) Table S1,https://www.nature.com/articles/s41598-021-92030-4#MOESM1,"Table S1 (DFT-optimized lattice parameter + lowest-energy site assignment), same table as kappa",mp-3432,True,stoichiometric,ScNiSb
ScNiSb,6.598715991405406,W/m/K,785.7,"experimental, Wiedemann-Franz: kappa_total - L*T/rho (Kim2015 L(S=118uV/K))",0,experimental,1.0,wf_subtracted,6.12,216.0,F-43m,C1b,Sc/Sb/Ni,"[""Sc"", ""Sb"", ""Ni""]","[[0, 0, 0], [0.5, 0.5, 0.5], [0.25, 0.25, 0.25]]",A,conventional,Starrydata (experimental),10.3390/ma12101723,https://doi.org/10.3390/ma12101723,Starrydata all_curves.csv (release 'latest'),Sci.Rep. 11:13809 (2021) Table S1,https://www.nature.com/articles/s41598-021-92030-4#MOESM1,"Table S1 (DFT-optimized lattice parameter + lowest-energy site assignment), same table as kappa",mp-3432,True,stoichiometric,ScNiSb
ScNiSb,6.696323302769867,W/m/K,805.7,"experimental, Wiedemann-Franz: kappa_total - L*T/rho (Kim2015 L(S=123uV/K))",0,experimental,1.0,wf_subtracted,6.12,216.0,F-43m,C1b,Sc/Sb/Ni,"[""Sc"", ""Sb"", ""Ni""]","[[0, 0, 0], [0.5, 0.5, 0.5], [0.25, 0.25, 0.25]]",A,conventional,Starrydata (experimental),10.1103/physrevapplied.14.054046,https://doi.org/10.1103/physrevapplied.14.054046,Starrydata all_curves.csv (release 'latest'),Sci.Rep. 11:13809 (2021) Table S1,https://www.nature.com/articles/s41598-021-92030-4#MOESM1,"Table S1 (DFT-optimized lattice parameter + lowest-energy site assignment), same table as kappa",mp-3432,True,stoichiometric,ScNiSb
ScNiSb,6.7505908010891815,W/m/K,812.9,"experimental, Wiedemann-Franz: kappa_total - L*T/rho (Kim2015 L(S=112uV/K))",0,experimental,1.0,wf_subtracted,6.12,216.0,F-43m,C1b,Sc/Sb/Ni,"[""Sc"", ""Sb"", ""Ni""]","[[0, 0, 0], [0.5, 0.5, 0.5], [0.25, 0.25, 0.25]]",A,conventional,Starrydata (experimental),10.3390/ma12101723,https://doi.org/10.3390/ma12101723,Starrydata all_curves.csv (release 'latest'),Sci.Rep. 11:13809 (2021) Table S1,https://www.nature.com/articles/s41598-021-92030-4#MOESM1,"Table S1 (DFT-optimized lattice parameter + lowest-energy site assignment), same table as kappa",mp-3432,True,stoichiometric,ScNiSb
ScNiSb,6.806011623203697,W/m/K,838.8,"experimental, Wiedemann-Franz: kappa_total - L*T/rho (Kim2015 L(S=115uV/K))",0,experimental,1.0,wf_subtracted,6.12,216.0,F-43m,C1b,Sc/Sb/Ni,"[""Sc"", ""Sb"", ""Ni""]","[[0, 0, 0], [0.5, 0.5, 0.5], [0.25, 0.25, 0.25]]",A,conventional,Starrydata (experimental),10.1103/physrevapplied.14.054046,https://doi.org/10.1103/physrevapplied.14.054046,Starrydata all_curves.csv (release 'latest'),Sci.Rep. 11:13809 (2021) Table S1,https://www.nature.com/articles/s41598-021-92030-4#MOESM1,"Table S1 (DFT-optimized lattice parameter + lowest-energy site assignment), same table as kappa",mp-3432,True,stoichiometric,ScNiSb
ScNiSb,6.923203179301794,W/m/K,840.1,"experimental, Wiedemann-Franz: kappa_total - L*T/rho (Kim2015 L(S=112uV/K))",0,experimental,1.0,wf_subtracted,6.12,216.0,F-43m,C1b,Sc/Sb/Ni,"[""Sc"", ""Sb"", ""Ni""]","[[0, 0, 0], [0.5, 0.5, 0.5], [0.25, 0.25, 0.25]]",A,conventional,Starrydata (experimental),10.3390/ma12101723,https://doi.org/10.3390/ma12101723,Starrydata all_curves.csv (release 'latest'),Sci.Rep. 11:13809 (2021) Table S1,https://www.nature.com/articles/s41598-021-92030-4#MOESM1,"Table S1 (DFT-optimized lattice parameter + lowest-energy site assignment), same table as kappa",mp-3432,True,stoichiometric,ScNiSb
ScNiSb,7.102925219200768,W/m/K,867.3,"experimental, Wiedemann-Franz: kappa_total - L*T/rho (Kim2015 L(S=112uV/K))",0,experimental,1.0,wf_subtracted,6.12,216.0,F-43m,C1b,Sc/Sb/Ni,"[""Sc"", ""Sb"", ""Ni""]","[[0, 0, 0], [0.5, 0.5, 0.5], [0.25, 0.25, 0.25]]",A,conventional,Starrydata (experimental),10.3390/ma12101723,https://doi.org/10.3390/ma12101723,Starrydata all_curves.csv (release 'latest'),Sci.Rep. 11:13809 (2021) Table S1,https://www.nature.com/articles/s41598-021-92030-4#MOESM1,"Table S1 (DFT-optimized lattice parameter + lowest-energy site assignment), same table as kappa",mp-3432,True,stoichiometric,ScNiSb
ScNiSb,6.92312899730115,W/m/K,871.8,"experimental, Wiedemann-Franz: kappa_total - L*T/rho (Kim2015 L(S=109uV/K))",0,experimental,1.0,wf_subtracted,6.12,216.0,F-43m,C1b,Sc/Sb/Ni,"[""Sc"", ""Sb"", ""Ni""]","[[0, 0, 0], [0.5, 0.5, 0.5], [0.25, 0.25, 0.25]]",A,conventional,Starrydata (experimental),10.1103/physrevapplied.14.054046,https://doi.org/10.1103/physrevapplied.14.054046,Starrydata all_curves.csv (release 'latest'),Sci.Rep. 11:13809 (2021) Table S1,https://www.nature.com/articles/s41598-021-92030-4#MOESM1,"Table S1 (DFT-optimized lattice parameter + lowest-energy site assignment), same table as kappa",mp-3432,True,stoichiometric,ScNiSb
ScNiSb,7.279768926477908,W/m/K,894.5,"experimental, Wiedemann-Franz: kappa_total - L*T/rho (Kim2015 L(S=112uV/K))",0,experimental,1.0,wf_subtracted,6.12,216.0,F-43m,C1b,Sc/Sb/Ni,"[""Sc"", ""Sb"", ""Ni""]","[[0, 0, 0], [0.5, 0.5, 0.5], [0.25, 0.25, 0.25]]",A,conventional,Starrydata (experimental),10.3390/ma12101723,https://doi.org/10.3390/ma12101723,Starrydata all_curves.csv (release 'latest'),Sci.Rep. 11:13809 (2021) Table S1,https://www.nature.com/articles/s41598-021-92030-4#MOESM1,"Table S1 (DFT-optimized lattice parameter + lowest-energy site assignment), same table as kappa",mp-3432,True,stoichiometric,ScNiSb
ScNiSb,7.05713844067331,W/m/K,904.8,"experimental, Wiedemann-Franz: kappa_total - L*T/rho (Kim2015 L(S=103uV/K))",0,experimental,1.0,wf_subtracted,6.12,216.0,F-43m,C1b,Sc/Sb/Ni,"[""Sc"", ""Sb"", ""Ni""]","[[0, 0, 0], [0.5, 0.5, 0.5], [0.25, 0.25, 0.25]]",A,conventional,Starrydata (experimental),10.1103/physrevapplied.14.054046,https://doi.org/10.1103/physrevapplied.14.054046,Starrydata all_curves.csv (release 'latest'),Sci.Rep. 11:13809 (2021) Table S1,https://www.nature.com/articles/s41598-021-92030-4#MOESM1,"Table S1 (DFT-optimized lattice parameter + lowest-energy site assignment), same table as kappa",mp-3432,True,stoichiometric,ScNiSb
ScNiSb,7.448477677465556,W/m/K,921.7,"experimental, Wiedemann-Franz: kappa_total - L*T/rho (Kim2015 L(S=112uV/K))",0,experimental,1.0,wf_subtracted,6.12,216.0,F-43m,C1b,Sc/Sb/Ni,"[""Sc"", ""Sb"", ""Ni""]","[[0, 0, 0], [0.5, 0.5, 0.5], [0.25, 0.25, 0.25]]",A,conventional,Starrydata (experimental),10.3390/ma12101723,https://doi.org/10.3390/ma12101723,Starrydata all_curves.csv (release 'latest'),Sci.Rep. 11:13809 (2021) Table S1,https://www.nature.com/articles/s41598-021-92030-4#MOESM1,"Table S1 (DFT-optimized lattice parameter + lowest-energy site assignment), same table as kappa",mp-3432,True,stoichiometric,ScNiSb
ScNiSb,7.185676497261367,W/m/K,937.6,"experimental, Wiedemann-Franz: kappa_total - L*T/rho (Kim2015 L(S=97uV/K))",0,experimental,1.0,wf_subtracted,6.12,216.0,F-43m,C1b,Sc/Sb/Ni,"[""Sc"", ""Sb"", ""Ni""]","[[0, 0, 0], [0.5, 0.5, 0.5], [0.25, 0.25, 0.25]]",A,conventional,Starrydata (experimental),10.1103/physrevapplied.14.054046,https://doi.org/10.1103/physrevapplied.14.054046,Starrydata all_curves.csv (release 'latest'),Sci.Rep. 11:13809 (2021) Table S1,https://www.nature.com/articles/s41598-021-92030-4#MOESM1,"Table S1 (DFT-optimized lattice parameter + lowest-energy site assignment), same table as kappa",mp-3432,True,stoichiometric,ScNiSb
ScNiSb,7.64560464137864,W/m/K,948.8,"experimental, Wiedemann-Franz: kappa_total - L*T/rho (Kim2015 L(S=112uV/K))",0,experimental,1.0,wf_subtracted,6.12,216.0,F-43m,C1b,Sc/Sb/Ni,"[""Sc"", ""Sb"", ""Ni""]","[[0, 0, 0], [0.5, 0.5, 0.5], [0.25, 0.25, 0.25]]",A,conventional,Starrydata (experimental),10.3390/ma12101723,https://doi.org/10.3390/ma12101723,Starrydata all_curves.csv (release 'latest'),Sci.Rep. 11:13809 (2021) Table S1,https://www.nature.com/articles/s41598-021-92030-4#MOESM1,"Table S1 (DFT-optimized lattice parameter + lowest-energy site assignment), same table as kappa",mp-3432,True,stoichiometric,ScNiSb
ScSbPd,4.639384270876786,W/m/K,200.4029,"experimental, Wiedemann-Franz: kappa_total - L*T/rho (Kim2015 L(S=87uV/K))",0,experimental,1.0,wf_subtracted,6.39,216.0,F-43m,C1b,Sc/Sb/Pd,"[""Sc"", ""Sb"", ""Pd""]","[[0, 0, 0], [0.5, 0.5, 0.5], [0.25, 0.25, 0.25]]",A,conventional,Starrydata (experimental),10.1088/0953-8984/15/4/304,https://doi.org/10.1088/0953-8984/15/4/304,Starrydata all_curves.csv (release 'latest'),Sci.Rep. 11:13809 (2021) Table S1,https://www.nature.com/articles/s41598-021-92030-4#MOESM1,"Table S1 (DFT-optimized lattice parameter + lowest-energy site assignment), same table as kappa",mp-569779,True,stoichiometric,ScSbPd
ScSbPd,4.485551077086103,W/m/K,209.7618,"experimental, Wiedemann-Franz: kappa_total - L*T/rho (Kim2015 L(S=89uV/K))",0,experimental,1.0,wf_subtracted,6.39,216.0,F-43m,C1b,Sc/Sb/Pd,"[""Sc"", ""Sb"", ""Pd""]","[[0, 0, 0], [0.5, 0.5, 0.5], [0.25, 0.25, 0.25]]",A,conventional,Starrydata (experimental),10.1088/0953-8984/15/4/304,https://doi.org/10.1088/0953-8984/15/4/304,Starrydata all_curves.csv (release 'latest'),Sci.Rep. 11:13809 (2021) Table S1,https://www.nature.com/articles/s41598-021-92030-4#MOESM1,"Table S1 (DFT-optimized lattice parameter + lowest-energy site assignment), same table as kappa",mp-569779,True,stoichiometric,ScSbPd
ScSbPd,4.358515755556123,W/m/K,219.1224,"experimental, Wiedemann-Franz: kappa_total - L*T/rho (Kim2015 L(S=94uV/K))",0,experimental,1.0,wf_subtracted,6.39,216.0,F-43m,C1b,Sc/Sb/Pd,"[""Sc"", ""Sb"", ""Pd""]","[[0, 0, 0], [0.5, 0.5, 0.5], [0.25, 0.25, 0.25]]",A,conventional,Starrydata (experimental),10.1088/0953-8984/15/4/304,https://doi.org/10.1088/0953-8984/15/4/304,Starrydata all_curves.csv (release 'latest'),Sci.Rep. 11:13809 (2021) Table S1,https://www.nature.com/articles/s41598-021-92030-4#MOESM1,"Table S1 (DFT-optimized lattice parameter + lowest-energy site assignment), same table as kappa",mp-569779,True,stoichiometric,ScSbPd
ScSbPd,4.170381986813577,W/m/K,229.6506,"experimental, Wiedemann-Franz: kappa_total - L*T/rho (Kim2015 L(S=99uV/K))",0,experimental,1.0,wf_subtracted,6.39,216.0,F-43m,C1b,Sc/Sb/Pd,"[""Sc"", ""Sb"", ""Pd""]","[[0, 0, 0], [0.5, 0.5, 0.5], [0.25, 0.25, 0.25]]",A,conventional,Starrydata (experimental),10.1088/0953-8984/15/4/304,https://doi.org/10.1088/0953-8984/15/4/304,Starrydata all_curves.csv (release 'latest'),Sci.Rep. 11:13809 (2021) Table S1,https://www.nature.com/articles/s41598-021-92030-4#MOESM1,"Table S1 (DFT-optimized lattice parameter + lowest-energy site assignment), same table as kappa",mp-569779,True,stoichiometric,ScSbPd
ScSbPd,4.131276423567019,W/m/K,240.1873,"experimental, Wiedemann-Franz: kappa_total - L*T/rho (Kim2015 L(S=103uV/K))",0,experimental,1.0,wf_subtracted,6.39,216.0,F-43m,C1b,Sc/Sb/Pd,"[""Sc"", ""Sb"", ""Pd""]","[[0, 0, 0], [0.5, 0.5, 0.5], [0.25, 0.25, 0.25]]",A,conventional,Starrydata (experimental),10.1088/0953-8984/15/4/304,https://doi.org/10.1088/0953-8984/15/4/304,Starrydata all_curves.csv (release 'latest'),Sci.Rep. 11:13809 (2021) Table S1,https://www.nature.com/articles/s41598-021-92030-4#MOESM1,"Table S1 (DFT-optimized lattice parameter + lowest-energy site assignment), same table as kappa",mp-569779,True,stoichiometric,ScSbPd
ScSbPd,4.035521234955881,W/m/K,249.5496,"experimental, Wiedemann-Franz: kappa_total - L*T/rho (Kim2015 L(S=106uV/K))",0,experimental,1.0,wf_subtracted,6.39,216.0,F-43m,C1b,Sc/Sb/Pd,"[""Sc"", ""Sb"", ""Pd""]","[[0, 0, 0], [0.5, 0.5, 0.5], [0.25, 0.25, 0.25]]",A,conventional,Starrydata (experimental),10.1088/0953-8984/15/4/304,https://doi.org/10.1088/0953-8984/15/4/304,Starrydata all_curves.csv (release 'latest'),Sci.Rep. 11:13809 (2021) Table S1,https://www.nature.com/articles/s41598-021-92030-4#MOESM1,"Table S1 (DFT-optimized lattice parameter + lowest-energy site assignment), same table as kappa",mp-569779,True,stoichiometric,ScSbPd
ScSbPd,3.9082961917019263,W/m/K,258.3248,"experimental, Wiedemann-Franz: kappa_total - L*T/rho (Kim2015 L(S=110uV/K))",0,experimental,1.0,wf_subtracted,6.39,216.0,F-43m,C1b,Sc/Sb/Pd,"[""Sc"", ""Sb"", ""Pd""]","[[0, 0, 0], [0.5, 0.5, 0.5], [0.25, 0.25, 0.25]]",A,conventional,Starrydata (experimental),10.1088/0953-8984/15/4/304,https://doi.org/10.1088/0953-8984/15/4/304,Starrydata all_curves.csv (release 'latest'),Sci.Rep. 11:13809 (2021) Table S1,https://www.nature.com/articles/s41598-021-92030-4#MOESM1,"Table S1 (DFT-optimized lattice parameter + lowest-energy site assignment), same table as kappa",mp-569779,True,stoichiometric,ScSbPd
ScSbPd,3.839389124870282,W/m/K,270.0307,"experimental, Wiedemann-Franz: kappa_total - L*T/rho (Kim2015 L(S=119uV/K))",0,experimental,1.0,wf_subtracted,6.39,216.0,F-43m,C1b,Sc/Sb/Pd,"[""Sc"", ""Sb"", ""Pd""]","[[0, 0, 0], [0.5, 0.5, 0.5], [0.25, 0.25, 0.25]]",A,conventional,Starrydata (experimental),10.1088/0953-8984/15/4/304,https://doi.org/10.1088/0953-8984/15/4/304,Starrydata all_curves.csv (release 'latest'),Sci.Rep. 11:13809 (2021) Table S1,https://www.nature.com/articles/s41598-021-92030-4#MOESM1,"Table S1 (DFT-optimized lattice parameter + lowest-energy site assignment), same table as kappa",mp-569779,True,stoichiometric,ScSbPd
ScSbPd,3.736449654975113,W/m/K,280.5639,"experimental, Wiedemann-Franz: kappa_total - L*T/rho (Kim2015 L(S=116uV/K))",0,experimental,1.0,wf_subtracted,6.39,216.0,F-43m,C1b,Sc/Sb/Pd,"[""Sc"", ""Sb"", ""Pd""]","[[0, 0, 0], [0.5, 0.5, 0.5], [0.25, 0.25, 0.25]]",A,conventional,Starrydata (experimental),10.1088/0953-8984/15/4/304,https://doi.org/10.1088/0953-8984/15/4/304,Starrydata all_curves.csv (release 'latest'),Sci.Rep. 11:13809 (2021) Table S1,https://www.nature.com/articles/s41598-021-92030-4#MOESM1,"Table S1 (DFT-optimized lattice parameter + lowest-energy site assignment), same table as kappa",mp-569779,True,stoichiometric,ScSbPd
ScSbPd,3.671989733021164,W/m/K,291.6844,"experimental, Wiedemann-Franz: kappa_total - L*T/rho (Kim2015 L(S=120uV/K))",0,experimental,1.0,wf_subtracted,6.39,216.0,F-43m,C1b,Sc/Sb/Pd,"[""Sc"", ""Sb"", ""Pd""]","[[0, 0, 0], [0.5, 0.5, 0.5], [0.25, 0.25, 0.25]]",A,conventional,Starrydata (experimental),10.1088/0953-8984/15/4/304,https://doi.org/10.1088/0953-8984/15/4/304,Starrydata all_curves.csv (release 'latest'),Sci.Rep. 11:13809 (2021) Table S1,https://www.nature.com/articles/s41598-021-92030-4#MOESM1,"Table S1 (DFT-optimized lattice parameter + lowest-energy site assignment), same table as kappa",mp-569779,True,stoichiometric,ScSbPd
ScSbPd,3.5993325946112646,W/m/K,301.6339,"experimental, Wiedemann-Franz: kappa_total - L*T/rho (Kim2015 L(S=122uV/K))",0,experimental,1.0,wf_subtracted,6.39,216.0,F-43m,C1b,Sc/Sb/Pd,"[""Sc"", ""Sb"", ""Pd""]","[[0, 0, 0], [0.5, 0.5, 0.5], [0.25, 0.25, 0.25]]",A,conventional,Starrydata (experimental),10.1088/0953-8984/15/4/304,https://doi.org/10.1088/0953-8984/15/4/304,Starrydata all_curves.csv (release 'latest'),Sci.Rep. 11:13809 (2021) Table S1,https://www.nature.com/articles/s41598-021-92030-4#MOESM1,"Table S1 (DFT-optimized lattice parameter + lowest-energy site assignment), same table as kappa",mp-569779,True,stoichiometric,ScSbPd
