Repository: Shivamrandive747/Thermalconductivity_prediction

# Calibrating first-principles lattice thermal conductivity to experiment

**A curated half-Heusler dataset and a validated transfer function.**

Published first-principles transport calculations of lattice thermal conductivity exceed what
laboratories measure for the same compound by a **median factor of 1.55**. That offset is regular
enough to be removed in closed form:

$$\kappa_L^{\mathrm{expt}}(T) \;=\; \kappa_L^{\mathrm{BTE}}(T)\;\min\!\left[c\left(\tfrac{T}{300}\right)^{p},\,1\right],
\qquad c = 0.51,\quad p = 0.80$$

Inside a domain of applicability declared before the validation set was scored, this places

File: data/Target_Materials/HEUSLER_KAPPA_TRAINING_SET.csv (part 22 of 192)
formula,kappa_L,kappa_units,temperature_K,method,method_tier,tier_name,weight,kappa_basis,struct_a_A,struct_spacegroup,struct_sg_symbol,struct_prototype,struct_site_ordering,struct_species,struct_frac_coords,struct_grade,lattice_convention,source,source_doi,source_url,source_location,struct_source,struct_source_url,struct_source_detail,struct_id,struct_same_paper_as_kappa,stoichiometry,parent_formula
ScSbPd,3.533395162127267,W/m/K,310.4124,"experimental, Wiedemann-Franz: kappa_total - L*T/rho (Kim2015 L(S=126uV/K))",0,experimental,1.0,wf_subtracted,6.39,216.0,F-43m,C1b,Sc/Sb/Pd,"[""Sc"", ""Sb"", ""Pd""]","[[0, 0, 0], [0.5, 0.5, 0.5], [0.25, 0.25, 0.25]]",A,conventional,Starrydata (experimental),10.1088/0953-8984/15/4/304,https://doi.org/10.1088/0953-8984/15/4/304,Starrydata all_curves.csv (release 'latest'),Sci.Rep. 11:13809 (2021) Table S1,https://www.nature.com/articles/s41598-021-92030-4#MOESM1,"Table S1 (DFT-optimized lattice parameter + lowest-energy site assignment), same table as kappa",mp-569779,True,stoichiometric,ScSbPd
ScSbPd,3.4960388733261305,W/m/K,318.6072,"experimental, Wiedemann-Franz: kappa_total - L*T/rho (Kim2015 L(S=127uV/K))",0,experimental,1.0,wf_subtracted,6.39,216.0,F-43m,C1b,Sc/Sb/Pd,"[""Sc"", ""Sb"", ""Pd""]","[[0, 0, 0], [0.5, 0.5, 0.5], [0.25, 0.25, 0.25]]",A,conventional,Starrydata (experimental),10.1088/0953-8984/15/4/304,https://doi.org/10.1088/0953-8984/15/4/304,Starrydata all_curves.csv (release 'latest'),Sci.Rep. 11:13809 (2021) Table S1,https://www.nature.com/articles/s41598-021-92030-4#MOESM1,"Table S1 (DFT-optimized lattice parameter + lowest-energy site assignment), same table as kappa",mp-569779,True,stoichiometric,ScSbPd
ScSbPd,3.452238315036955,W/m/K,332.0712,"experimental, Wiedemann-Franz: kappa_total - L*T/rho (Kim2015 L(S=129uV/K))",0,experimental,1.0,wf_subtracted,6.39,216.0,F-43m,C1b,Sc/Sb/Pd,"[""Sc"", ""Sb"", ""Pd""]","[[0, 0, 0], [0.5, 0.5, 0.5], [0.25, 0.25, 0.25]]",A,conventional,Starrydata (experimental),10.1088/0953-8984/15/4/304,https://doi.org/10.1088/0953-8984/15/4/304,Starrydata all_curves.csv (release 'latest'),Sci.Rep. 11:13809 (2021) Table S1,https://www.nature.com/articles/s41598-021-92030-4#MOESM1,"Table S1 (DFT-optimized lattice parameter + lowest-energy site assignment), same table as kappa",mp-569779,True,stoichiometric,ScSbPd
ScSbPd,3.405257912655624,W/m/K,340.266,"experimental, Wiedemann-Franz: kappa_total - L*T/rho (Kim2015 L(S=131uV/K))",0,experimental,1.0,wf_subtracted,6.39,216.0,F-43m,C1b,Sc/Sb/Pd,"[""Sc"", ""Sb"", ""Pd""]","[[0, 0, 0], [0.5, 0.5, 0.5], [0.25, 0.25, 0.25]]",A,conventional,Starrydata (experimental),10.1088/0953-8984/15/4/304,https://doi.org/10.1088/0953-8984/15/4/304,Starrydata all_curves.csv (release 'latest'),Sci.Rep. 11:13809 (2021) Table S1,https://www.nature.com/articles/s41598-021-92030-4#MOESM1,"Table S1 (DFT-optimized lattice parameter + lowest-energy site assignment), same table as kappa",mp-569779,True,stoichiometric,ScSbPd
ScSbPd,3.406134570557096,W/m/K,351.3898,"experimental, Wiedemann-Franz: kappa_total - L*T/rho (Kim2015 L(S=134uV/K))",0,experimental,1.0,wf_subtracted,6.39,216.0,F-43m,C1b,Sc/Sb/Pd,"[""Sc"", ""Sb"", ""Pd""]","[[0, 0, 0], [0.5, 0.5, 0.5], [0.25, 0.25, 0.25]]",A,conventional,Starrydata (experimental),10.1088/0953-8984/15/4/304,https://doi.org/10.1088/0953-8984/15/4/304,Starrydata all_curves.csv (release 'latest'),Sci.Rep. 11:13809 (2021) Table S1,https://www.nature.com/articles/s41598-021-92030-4#MOESM1,"Table S1 (DFT-optimized lattice parameter + lowest-energy site assignment), same table as kappa",mp-569779,True,stoichiometric,ScSbPd
ScSbPd,3.3054376741097564,W/m/K,361.9231,"experimental, Wiedemann-Franz: kappa_total - L*T/rho (Kim2015 L(S=138uV/K))",0,experimental,1.0,wf_subtracted,6.39,216.0,F-43m,C1b,Sc/Sb/Pd,"[""Sc"", ""Sb"", ""Pd""]","[[0, 0, 0], [0.5, 0.5, 0.5], [0.25, 0.25, 0.25]]",A,conventional,Starrydata (experimental),10.1088/0953-8984/15/4/304,https://doi.org/10.1088/0953-8984/15/4/304,Starrydata all_curves.csv (release 'latest'),Sci.Rep. 11:13809 (2021) Table S1,https://www.nature.com/articles/s41598-021-92030-4#MOESM1,"Table S1 (DFT-optimized lattice parameter + lowest-energy site assignment), same table as kappa",mp-569779,True,stoichiometric,ScSbPd
TaAlRu2,6.907141564649502,W/m/K,205.3,"experimental, Wiedemann-Franz: kappa_total - L*T/rho (Kim2015 L(S=13uV/K))",0,experimental,1.0,wf_subtracted,6.18205,225.0,Fm-3m,full_Heusler_L21,,"[""Ru"", ""Ru"", ""Al"", ""Ta""]","[[0.25, 0.25, 0.25], [0.75, 0.75, 0.75], [0.0, 0.0, 0.0], [0.5, 0.5, 0.5]]",A,conventional,Starrydata (experimental),10.1103/physrevb.96.125106,https://doi.org/10.1103/physrevb.96.125106,Starrydata all_curves.csv (release 'latest'),JARVIS-DFT (NIST),https://www.ctcms.nist.gov/~knc6/static/JARVIS-DFT/JVASP-190541.xml,JARVIS-DFT (NIST),JVASP-190541,False,stoichiometric,TaAlRu2
TaAlRu2,6.85895764013417,W/m/K,211.5,"experimental, Wiedemann-Franz: kappa_total - L*T/rho (Kim2015 L(S=13uV/K))",0,experimental,1.0,wf_subtracted,6.18205,225.0,Fm-3m,full_Heusler_L21,,"[""Ru"", ""Ru"", ""Al"", ""Ta""]","[[0.25, 0.25, 0.25], [0.75, 0.75, 0.75], [0.0, 0.0, 0.0], [0.5, 0.5, 0.5]]",A,conventional,Starrydata (experimental),10.1103/physrevb.96.125106,https://doi.org/10.1103/physrevb.96.125106,Starrydata all_curves.csv (release 'latest'),JARVIS-DFT (NIST),https://www.ctcms.nist.gov/~knc6/static/JARVIS-DFT/JVASP-190541.xml,JARVIS-DFT (NIST),JVASP-190541,False,stoichiometric,TaAlRu2
TaAlRu2,6.8131955522258,W/m/K,217.7,"experimental, Wiedemann-Franz: kappa_total - L*T/rho (Kim2015 L(S=13uV/K))",0,experimental,1.0,wf_subtracted,6.18205,225.0,Fm-3m,full_Heusler_L21,,"[""Ru"", ""Ru"", ""Al"", ""Ta""]","[[0.25, 0.25, 0.25], [0.75, 0.75, 0.75], [0.0, 0.0, 0.0], [0.5, 0.5, 0.5]]",A,conventional,Starrydata (experimental),10.1103/physrevb.96.125106,https://doi.org/10.1103/physrevb.96.125106,Starrydata all_curves.csv (release 'latest'),JARVIS-DFT (NIST),https://www.ctcms.nist.gov/~knc6/static/JARVIS-DFT/JVASP-190541.xml,JARVIS-DFT (NIST),JVASP-190541,False,stoichiometric,TaAlRu2
TaAlRu2,6.76999764137705,W/m/K,223.8,"experimental, Wiedemann-Franz: kappa_total - L*T/rho (Kim2015 L(S=14uV/K))",0,experimental,1.0,wf_subtracted,6.18205,225.0,Fm-3m,full_Heusler_L21,,"[""Ru"", ""Ru"", ""Al"", ""Ta""]","[[0.25, 0.25, 0.25], [0.75, 0.75, 0.75], [0.0, 0.0, 0.0], [0.5, 0.5, 0.5]]",A,conventional,Starrydata (experimental),10.1103/physrevb.96.125106,https://doi.org/10.1103/physrevb.96.125106,Starrydata all_curves.csv (release 'latest'),JARVIS-DFT (NIST),https://www.ctcms.nist.gov/~knc6/static/JARVIS-DFT/JVASP-190541.xml,JARVIS-DFT (NIST),JVASP-190541,False,stoichiometric,TaAlRu2
TaAlRu2,6.727946109515981,W/m/K,230.0,"experimental, Wiedemann-Franz: kappa_total - L*T/rho (Kim2015 L(S=14uV/K))",0,experimental,1.0,wf_subtracted,6.18205,225.0,Fm-3m,full_Heusler_L21,,"[""Ru"", ""Ru"", ""Al"", ""Ta""]","[[0.25, 0.25, 0.25], [0.75, 0.75, 0.75], [0.0, 0.0, 0.0], [0.5, 0.5, 0.5]]",A,conventional,Starrydata (experimental),10.1103/physrevb.96.125106,https://doi.org/10.1103/physrevb.96.125106,Starrydata all_curves.csv (release 'latest'),JARVIS-DFT (NIST),https://www.ctcms.nist.gov/~knc6/static/JARVIS-DFT/JVASP-190541.xml,JARVIS-DFT (NIST),JVASP-190541,False,stoichiometric,TaAlRu2
TaAlRu2,6.691138121284674,W/m/K,236.2,"experimental, Wiedemann-Franz: kappa_total - L*T/rho (Kim2015 L(S=14uV/K))",0,experimental,1.0,wf_subtracted,6.18205,225.0,Fm-3m,full_Heusler_L21,,"[""Ru"", ""Ru"", ""Al"", ""Ta""]","[[0.25, 0.25, 0.25], [0.75, 0.75, 0.75], [0.0, 0.0, 0.0], [0.5, 0.5, 0.5]]",A,conventional,Starrydata (experimental),10.1103/physrevb.96.125106,https://doi.org/10.1103/physrevb.96.125106,Starrydata all_curves.csv (release 'latest'),JARVIS-DFT (NIST),https://www.ctcms.nist.gov/~knc6/static/JARVIS-DFT/JVASP-190541.xml,JARVIS-DFT (NIST),JVASP-190541,False,stoichiometric,TaAlRu2
TaAlRu2,6.656354648192714,W/m/K,242.4,"experimental, Wiedemann-Franz: kappa_total - L*T/rho (Kim2015 L(S=14uV/K))",0,experimental,1.0,wf_subtracted,6.18205,225.0,Fm-3m,full_Heusler_L21,,"[""Ru"", ""Ru"", ""Al"", ""Ta""]","[[0.25, 0.25, 0.25], [0.75, 0.75, 0.75], [0.0, 0.0, 0.0], [0.5, 0.5, 0.5]]",A,conventional,Starrydata (experimental),10.1103/physrevb.96.125106,https://doi.org/10.1103/physrevb.96.125106,Starrydata all_curves.csv (release 'latest'),JARVIS-DFT (NIST),https://www.ctcms.nist.gov/~knc6/static/JARVIS-DFT/JVASP-190541.xml,JARVIS-DFT (NIST),JVASP-190541,False,stoichiometric,TaAlRu2
TaAlRu2,6.624616635108227,W/m/K,248.6,"experimental, Wiedemann-Franz: kappa_total - L*T/rho (Kim2015 L(S=15uV/K))",0,experimental,1.0,wf_subtracted,6.18205,225.0,Fm-3m,full_Heusler_L21,,"[""Ru"", ""Ru"", ""Al"", ""Ta""]","[[0.25, 0.25, 0.25], [0.75, 0.75, 0.75], [0.0, 0.0, 0.0], [0.5, 0.5, 0.5]]",A,conventional,Starrydata (experimental),10.1103/physrevb.96.125106,https://doi.org/10.1103/physrevb.96.125106,Starrydata all_curves.csv (release 'latest'),JARVIS-DFT (NIST),https://www.ctcms.nist.gov/~knc6/static/JARVIS-DFT/JVASP-190541.xml,JARVIS-DFT (NIST),JVASP-190541,False,stoichiometric,TaAlRu2
TaAlRu2,6.59289658728203,W/m/K,254.7,"experimental, Wiedemann-Franz: kappa_total - L*T/rho (Kim2015 L(S=15uV/K))",0,experimental,1.0,wf_subtracted,6.18205,225.0,Fm-3m,full_Heusler_L21,,"[""Ru"", ""Ru"", ""Al"", ""Ta""]","[[0.25, 0.25, 0.25], [0.75, 0.75, 0.75], [0.0, 0.0, 0.0], [0.5, 0.5, 0.5]]",A,conventional,Starrydata (experimental),10.1103/physrevb.96.125106,https://doi.org/10.1103/physrevb.96.125106,Starrydata all_curves.csv (release 'latest'),JARVIS-DFT (NIST),https://www.ctcms.nist.gov/~knc6/static/JARVIS-DFT/JVASP-190541.xml,JARVIS-DFT (NIST),JVASP-190541,False,stoichiometric,TaAlRu2
TaAlRu2,6.562826086446816,W/m/K,260.9,"experimental, Wiedemann-Franz: kappa_total - L*T/rho (Kim2015 L(S=15uV/K))",0,experimental,1.0,wf_subtracted,6.18205,225.0,Fm-3m,full_Heusler_L21,,"[""Ru"", ""Ru"", ""Al"", ""Ta""]","[[0.25, 0.25, 0.25], [0.75, 0.75, 0.75], [0.0, 0.0, 0.0], [0.5, 0.5, 0.5]]",A,conventional,Starrydata (experimental),10.1103/physrevb.96.125106,https://doi.org/10.1103/physrevb.96.125106,Starrydata all_curves.csv (release 'latest'),JARVIS-DFT (NIST),https://www.ctcms.nist.gov/~knc6/static/JARVIS-DFT/JVASP-190541.xml,JARVIS-DFT (NIST),JVASP-190541,False,stoichiometric,TaAlRu2
TaAlRu2,6.532596694859719,W/m/K,267.1,"experimental, Wiedemann-Franz: kappa_total - L*T/rho (Kim2015 L(S=16uV/K))",0,experimental,1.0,wf_subtracted,6.18205,225.0,Fm-3m,full_Heusler_L21,,"[""Ru"", ""Ru"", ""Al"", ""Ta""]","[[0.25, 0.25, 0.25], [0.75, 0.75, 0.75], [0.0, 0.0, 0.0], [0.5, 0.5, 0.5]]",A,conventional,Starrydata (experimental),10.1103/physrevb.96.125106,https://doi.org/10.1103/physrevb.96.125106,Starrydata all_curves.csv (release 'latest'),JARVIS-DFT (NIST),https://www.ctcms.nist.gov/~knc6/static/JARVIS-DFT/JVASP-190541.xml,JARVIS-DFT (NIST),JVASP-190541,False,stoichiometric,TaAlRu2
TaAlRu2,6.504390630195823,W/m/K,273.3,"experimental, Wiedemann-Franz: kappa_total - L*T/rho (Kim2015 L(S=16uV/K))",0,experimental,1.0,wf_subtracted,6.18205,225.0,Fm-3m,full_Heusler_L21,,"[""Ru"", ""Ru"", ""Al"", ""Ta""]","[[0.25, 0.25, 0.25], [0.75, 0.75, 0.75], [0.0, 0.0, 0.0], [0.5, 0.5, 0.5]]",A,conventional,Starrydata (experimental),10.1103/physrevb.96.125106,https://doi.org/10.1103/physrevb.96.125106,Starrydata all_curves.csv (release 'latest'),JARVIS-DFT (NIST),https://www.ctcms.nist.gov/~knc6/static/JARVIS-DFT/JVASP-190541.xml,JARVIS-DFT (NIST),JVASP-190541,False,stoichiometric,TaAlRu2
TaAlRu2,6.477071069552887,W/m/K,279.5,"experimental, Wiedemann-Franz: kappa_total - L*T/rho (Kim2015 L(S=16uV/K))",0,experimental,1.0,wf_subtracted,6.18205,225.0,Fm-3m,full_Heusler_L21,,"[""Ru"", ""Ru"", ""Al"", ""Ta""]","[[0.25, 0.25, 0.25], [0.75, 0.75, 0.75], [0.0, 0.0, 0.0], [0.5, 0.5, 0.5]]",A,conventional,Starrydata (experimental),10.1103/physrevb.96.125106,https://doi.org/10.1103/physrevb.96.125106,Starrydata all_curves.csv (release 'latest'),JARVIS-DFT (NIST),https://www.ctcms.nist.gov/~knc6/static/JARVIS-DFT/JVASP-190541.xml,JARVIS-DFT (NIST),JVASP-190541,False,stoichiometric,TaAlRu2
TaAlRu2,6.450831356097599,W/m/K,285.6,"experimental, Wiedemann-Franz: kappa_total - L*T/rho (Kim2015 L(S=17uV/K))",0,experimental,1.0,wf_subtracted,6.18205,225.0,Fm-3m,full_Heusler_L21,,"[""Ru"", ""Ru"", ""Al"", ""Ta""]","[[0.25, 0.25, 0.25], [0.75, 0.75, 0.75], [0.0, 0.0, 0.0], [0.5, 0.5, 0.5]]",A,conventional,Starrydata (experimental),10.1103/physrevb.96.125106,https://doi.org/10.1103/physrevb.96.125106,Starrydata all_curves.csv (release 'latest'),JARVIS-DFT (NIST),https://www.ctcms.nist.gov/~knc6/static/JARVIS-DFT/JVASP-190541.xml,JARVIS-DFT (NIST),JVASP-190541,False,stoichiometric,TaAlRu2
TaAlRu2,6.423386474461131,W/m/K,291.8,"experimental, Wiedemann-Franz: kappa_total - L*T/rho (Kim2015 L(S=17uV/K))",0,experimental,1.0,wf_subtracted,6.18205,225.0,Fm-3m,full_Heusler_L21,,"[""Ru"", ""Ru"", ""Al"", ""Ta""]","[[0.25, 0.25, 0.25], [0.75, 0.75, 0.75], [0.0, 0.0, 0.0], [0.5, 0.5, 0.5]]",A,conventional,Starrydata (experimental),10.1103/physrevb.96.125106,https://doi.org/10.1103/physrevb.96.125106,Starrydata all_curves.csv (release 'latest'),JARVIS-DFT (NIST),https://www.ctcms.nist.gov/~knc6/static/JARVIS-DFT/JVASP-190541.xml,JARVIS-DFT (NIST),JVASP-190541,False,stoichiometric,TaAlRu2
TaAlRu2,6.396827056252845,W/m/K,298.0,"experimental, Wiedemann-Franz: kappa_total - L*T/rho (Kim2015 L(S=18uV/K))",0,experimental,1.0,wf_subtracted,6.18205,225.0,Fm-3m,full_Heusler_L21,,"[""Ru"", ""Ru"", ""Al"", ""Ta""]","[[0.25, 0.25, 0.25], [0.75, 0.75, 0.75], [0.0, 0.0, 0.0], [0.5, 0.5, 0.5]]",A,conventional,Starrydata (experimental),10.1103/physrevb.96.125106,https://doi.org/10.1103/physrevb.96.125106,Starrydata all_curves.csv (release 'latest'),JARVIS-DFT (NIST),https://www.ctcms.nist.gov/~knc6/static/JARVIS-DFT/JVASP-190541.xml,JARVIS-DFT (NIST),JVASP-190541,False,stoichiometric,TaAlRu2
TaCoSn,5.721771988446752,W/m/K,300.0,"experimental, Wiedemann-Franz: kappa_total - L*T/rho (Kim2015 L(S=4uV/K))",0,experimental,1.0,wf_subtracted,5.9635,216.0,F-43m,T0003.CAB,,"[""Co"", ""Sn"", ""Ta""]","[[0.75, 0.75, 0.75], [0, 0, 0], [0.5, 0.5, 0.5]]",A,primitive->conventional (x sqrt2),Starrydata (experimental),10.1021/acsami.9b13603,https://doi.org/10.1021/acsami.9b13603,Starrydata all_curves.csv (release 'latest'),Carrete PRX 4:011019 (2014),https://doi.org/10.1103/PhysRevX.4.011019,AFLOW aflow:0402643887549aea (aflowlib.duke.edu:AFLOWDATA/LIB3_WEB/CoSnTa_pv/T0003.CAB) - lowest-enthalpy F-43m 3-atom entry; AFLOW is the structure source used by Carrete et al.,"Carrete et al. PRX 4, 011019 (2014), Table III, compound CoSnTa",True,stoichiometric,TaCoSn
TaCoSn,4.972447101271777,W/m/K,373.42,"experimental, Wiedemann-Franz: kappa_total - L*T/rho (Kim2015 L(S=7uV/K))",0,experimental,1.0,wf_subtracted,5.9635,216.0,F-43m,T0003.CAB,,"[""Co"", ""Sn"", ""Ta""]","[[0.75, 0.75, 0.75], [0, 0, 0], [0.5, 0.5, 0.5]]",A,primitive->conventional (x sqrt2),Starrydata (experimental),10.1021/acsami.9b13603,https://doi.org/10.1021/acsami.9b13603,Starrydata all_curves.csv (release 'latest'),Carrete PRX 4:011019 (2014),https://doi.org/10.1103/PhysRevX.4.011019,AFLOW aflow:0402643887549aea (aflowlib.duke.edu:AFLOWDATA/LIB3_WEB/CoSnTa_pv/T0003.CAB) - lowest-enthalpy F-43m 3-atom entry; AFLOW is the structure source used by Carrete et al.,"Carrete et al. PRX 4, 011019 (2014), Table III, compound CoSnTa",True,stoichiometric,TaCoSn
TaCoSn,4.3529595856720125,W/m/K,473.14,"experimental, Wiedemann-Franz: kappa_total - L*T/rho (Kim2015 L(S=12uV/K))",0,experimental,1.0,wf_subtracted,5.9635,216.0,F-43m,T0003.CAB,,"[""Co"", ""Sn"", ""Ta""]","[[0.75, 0.75, 0.75], [0, 0, 0], [0.5, 0.5, 0.5]]",A,primitive->conventional (x sqrt2),Starrydata (experimental),10.1021/acsami.9b13603,https://doi.org/10.1021/acsami.9b13603,Starrydata all_curves.csv (release 'latest'),Carrete PRX 4:011019 (2014),https://doi.org/10.1103/PhysRevX.4.011019,AFLOW aflow:0402643887549aea (aflowlib.duke.edu:AFLOWDATA/LIB3_WEB/CoSnTa_pv/T0003.CAB) - lowest-enthalpy F-43m 3-atom entry; AFLOW is the structure source used by Carrete et al.,"Carrete et al. PRX 4, 011019 (2014), Table III, compound CoSnTa",True,stoichiometric,TaCoSn
TaCoSn,4.026161808911069,W/m/K,573.75,"experimental, Wiedemann-Franz: kappa_total - L*T/rho (Kim2015 L(S=23uV/K))",0,experimental,1.0,wf_subtracted,5.9635,216.0,F-43m,T0003.CAB,,"[""Co"", ""Sn"", ""Ta""]","[[0.75, 0.75, 0.75], [0, 0, 0], [0.5, 0.5, 0.5]]",A,primitive->conventional (x sqrt2),Starrydata (experimental),10.1021/acsami.9b13603,https://doi.org/10.1021/acsami.9b13603,Starrydata all_curves.csv (release 'latest'),Carrete PRX 4:011019 (2014),https://doi.org/10.1103/PhysRevX.4.011019,AFLOW aflow:0402643887549aea (aflowlib.duke.edu:AFLOWDATA/LIB3_WEB/CoSnTa_pv/T0003.CAB) - lowest-enthalpy F-43m 3-atom entry; AFLOW is the structure source used by Carrete et al.,"Carrete et al. PRX 4, 011019 (2014), Table III, compound CoSnTa",True,stoichiometric,TaCoSn
TaCoSn,3.788104596599724,W/m/K,673.57,"experimental, Wiedemann-Franz: kappa_total - L*T/rho (Kim2015 L(S=35uV/K))",0,experimental,1.0,wf_subtracted,5.9635,216.0,F-43m,T0003.CAB,,"[""Co"", ""Sn"", ""Ta""]","[[0.75, 0.75, 0.75], [0, 0, 0], [0.5, 0.5, 0.5]]",A,primitive->conventional (x sqrt2),Starrydata (experimental),10.1021/acsami.9b13603,https://doi.org/10.1021/acsami.9b13603,Starrydata all_curves.csv (release 'latest'),Carrete PRX 4:011019 (2014),https://doi.org/10.1103/PhysRevX.4.011019,AFLOW aflow:0402643887549aea (aflowlib.duke.edu:AFLOWDATA/LIB3_WEB/CoSnTa_pv/T0003.CAB) - lowest-enthalpy F-43m 3-atom entry; AFLOW is the structure source used by Carrete et al.,"Carrete et al. PRX 4, 011019 (2014), Table III, compound CoSnTa",True,stoichiometric,TaCoSn
TaCoSn,3.558582573615181,W/m/K,773.24,"experimental, Wiedemann-Franz: kappa_total - L*T/rho (Kim2015 L(S=44uV/K))",0,experimental,1.0,wf_subtracted,5.9635,216.0,F-43m,T0003.CAB,,"[""Co"", ""Sn"", ""Ta""]","[[0.75, 0.75, 0.75], [0, 0, 0], [0.5, 0.5, 0.5]]",A,primitive->conventional (x sqrt2),Starrydata (experimental),10.1021/acsami.9b13603,https://doi.org/10.1021/acsami.9b13603,Starrydata all_curves.csv (release 'latest'),Carrete PRX 4:011019 (2014),https://doi.org/10.1103/PhysRevX.4.011019,AFLOW aflow:0402643887549aea (aflowlib.duke.edu:AFLOWDATA/LIB3_WEB/CoSnTa_pv/T0003.CAB) - lowest-enthalpy F-43m 3-atom entry; AFLOW is the structure source used by Carrete et al.,"Carrete et al. PRX 4, 011019 (2014), Table III, compound CoSnTa",True,stoichiometric,TaCoSn
TaCoSn,3.3925737862202925,W/m/K,872.95,"experimental, Wiedemann-Franz: kappa_total - L*T/rho (Kim2015 L(S=47uV/K))",0,experimental,1.0,wf_subtracted,5.9635,216.0,F-43m,T0003.CAB,,"[""Co"", ""Sn"", ""Ta""]","[[0.75, 0.75, 0.75], [0, 0, 0], [0.5, 0.5, 0.5]]",A,primitive->conventional (x sqrt2),Starrydata (experimental),10.1021/acsami.9b13603,https://doi.org/10.1021/acsami.9b13603,Starrydata all_curves.csv (release 'latest'),Carrete PRX 4:011019 (2014),https://doi.org/10.1103/PhysRevX.4.011019,AFLOW aflow:0402643887549aea (aflowlib.duke.edu:AFLOWDATA/LIB3_WEB/CoSnTa_pv/T0003.CAB) - lowest-enthalpy F-43m 3-atom entry; AFLOW is the structure source used by Carrete et al.,"Carrete et al. PRX 4, 011019 (2014), Table III, compound CoSnTa",True,stoichiometric,TaCoSn
TaCoSn,3.3078177005901104,W/m/K,973.61,"experimental, Wiedemann-Franz: kappa_total - L*T/rho (Kim2015 L(S=50uV/K))",0,experimental,1.0,wf_subtracted,5.9635,216.0,F-43m,T0003.CAB,,"[""Co"", ""Sn"", ""Ta""]","[[0.75, 0.75, 0.75], [0, 0, 0], [0.5, 0.5, 0.5]]",A,primitive->conventional (x sqrt2),Starrydata (experimental),10.1021/acsami.9b13603,https://doi.org/10.1021/acsami.9b13603,Starrydata all_curves.csv (release 'latest'),Carrete PRX 4:011019 (2014),https://doi.org/10.1103/PhysRevX.4.011019,AFLOW aflow:0402643887549aea (aflowlib.duke.edu:AFLOWDATA/LIB3_WEB/CoSnTa_pv/T0003.CAB) - lowest-enthalpy F-43m 3-atom entry; AFLOW is the structure source used by Carrete et al.,"Carrete et al. PRX 4, 011019 (2014), Table III, compound CoSnTa",True,stoichiometric,TaCoSn
TaFeSb,18.72298511795173,W/m/K,201.5,"experimental, Wiedemann-Franz: kappa_total - L*T/rho (Kim2015 L(S=10uV/K))",0,experimental,1.0,wf_subtracted,5.954,216.0,F-43m,T0003.CAB,,"[""Fe"", ""Sb"", ""Ta""]","[[0.75, 0.75, 0.75], [0, 0, 0], [0.5, 0.5, 0.5]]",A,primitive->conventional (x sqrt2),Starrydata (experimental),10.1016/j.intermet.2019.04.011,https://doi.org/10.1016/j.intermet.2019.04.011,Starrydata all_curves.csv (release 'latest'),Carrete PRX 4:011019 (2014),https://doi.org/10.1103/PhysRevX.4.011019,AFLOW aflow:6f7b9be3794c2f69 (aflowlib.duke.edu:AFLOWDATA/LIB3_WEB/Fe_pvSbTa_pv/T0003.CAB) - lowest-enthalpy F-43m 3-atom entry; AFLOW is the structure source used by Carrete et al.,"Carrete et al. PRX 4, 011019 (2014), Table III, compound FeSbTa",True,stoichiometric,TaFeSb
TaFeSb,18.08267187123024,W/m/K,209.2,"experimental, Wiedemann-Franz: kappa_total - L*T/rho (Kim2015 L(S=10uV/K))",0,experimental,1.0,wf_subtracted,5.954,216.0,F-43m,T0003.CAB,,"[""Fe"", ""Sb"", ""Ta""]","[[0.75, 0.75, 0.75], [0, 0, 0], [0.5, 0.5, 0.5]]",A,primitive->conventional (x sqrt2),Starrydata (experimental),10.1016/j.intermet.2019.04.011,https://doi.org/10.1016/j.intermet.2019.04.011,Starrydata all_curves.csv (release 'latest'),Carrete PRX 4:011019 (2014),https://doi.org/10.1103/PhysRevX.4.011019,AFLOW aflow:6f7b9be3794c2f69 (aflowlib.duke.edu:AFLOWDATA/LIB3_WEB/Fe_pvSbTa_pv/T0003.CAB) - lowest-enthalpy F-43m 3-atom entry; AFLOW is the structure source used by Carrete et al.,"Carrete et al. PRX 4, 011019 (2014), Table III, compound FeSbTa",True,stoichiometric,TaFeSb
TaFeSb,17.59232568440452,W/m/K,217.6,"experimental, Wiedemann-Franz: kappa_total - L*T/rho (Kim2015 L(S=10uV/K))",0,experimental,1.0,wf_subtracted,5.954,216.0,F-43m,T0003.CAB,,"[""Fe"", ""Sb"", ""Ta""]","[[0.75, 0.75, 0.75], [0, 0, 0], [0.5, 0.5, 0.5]]",A,primitive->conventional (x sqrt2),Starrydata (experimental),10.1016/j.intermet.2019.04.011,https://doi.org/10.1016/j.intermet.2019.04.011,Starrydata all_curves.csv (release 'latest'),Carrete PRX 4:011019 (2014),https://doi.org/10.1103/PhysRevX.4.011019,AFLOW aflow:6f7b9be3794c2f69 (aflowlib.duke.edu:AFLOWDATA/LIB3_WEB/Fe_pvSbTa_pv/T0003.CAB) - lowest-enthalpy F-43m 3-atom entry; AFLOW is the structure source used by Carrete et al.,"Carrete et al. PRX 4, 011019 (2014), Table III, compound FeSbTa",True,stoichiometric,TaFeSb
TaFeSb,16.79205035282916,W/m/K,224.2,"experimental, Wiedemann-Franz: kappa_total - L*T/rho (Kim2015 L(S=10uV/K))",0,experimental,1.0,wf_subtracted,5.954,216.0,F-43m,T0003.CAB,,"[""Fe"", ""Sb"", ""Ta""]","[[0.75, 0.75, 0.75], [0, 0, 0], [0.5, 0.5, 0.5]]",A,primitive->conventional (x sqrt2),Starrydata (experimental),10.1016/j.intermet.2019.04.011,https://doi.org/10.1016/j.intermet.2019.04.011,Starrydata all_curves.csv (release 'latest'),Carrete PRX 4:011019 (2014),https://doi.org/10.1103/PhysRevX.4.011019,AFLOW aflow:6f7b9be3794c2f69 (aflowlib.duke.edu:AFLOWDATA/LIB3_WEB/Fe_pvSbTa_pv/T0003.CAB) - lowest-enthalpy F-43m 3-atom entry; AFLOW is the structure source used by Carrete et al.,"Carrete et al. PRX 4, 011019 (2014), Table III, compound FeSbTa",True,stoichiometric,TaFeSb
TaFeSb,16.411673294181476,W/m/K,233.2,"experimental, Wiedemann-Franz: kappa_total - L*T/rho (Kim2015 L(S=10uV/K))",0,experimental,1.0,wf_subtracted,5.954,216.0,F-43m,T0003.CAB,,"[""Fe"", ""Sb"", ""Ta""]","[[0.75, 0.75, 0.75], [0, 0, 0], [0.5, 0.5, 0.5]]",A,primitive->conventional (x sqrt2),Starrydata (experimental),10.1016/j.intermet.2019.04.011,https://doi.org/10.1016/j.intermet.2019.04.011,Starrydata all_curves.csv (release 'latest'),Carrete PRX 4:011019 (2014),https://doi.org/10.1103/PhysRevX.4.011019,AFLOW aflow:6f7b9be3794c2f69 (aflowlib.duke.edu:AFLOWDATA/LIB3_WEB/Fe_pvSbTa_pv/T0003.CAB) - lowest-enthalpy F-43m 3-atom entry; AFLOW is the structure source used by Carrete et al.,"Carrete et al. PRX 4, 011019 (2014), Table III, compound FeSbTa",True,stoichiometric,TaFeSb
TaFeSb,15.86134475115433,W/m/K,241.0,"experimental, Wiedemann-Franz: kappa_total - L*T/rho (Kim2015 L(S=10uV/K))",0,experimental,1.0,wf_subtracted,5.954,216.0,F-43m,T0003.CAB,,"[""Fe"", ""Sb"", ""Ta""]","[[0.75, 0.75, 0.75], [0, 0, 0], [0.5, 0.5, 0.5]]",A,primitive->conventional (x sqrt2),Starrydata (experimental),10.1016/j.intermet.2019.04.011,https://doi.org/10.1016/j.intermet.2019.04.011,Starrydata all_curves.csv (release 'latest'),Carrete PRX 4:011019 (2014),https://doi.org/10.1103/PhysRevX.4.011019,AFLOW aflow:6f7b9be3794c2f69 (aflowlib.duke.edu:AFLOWDATA/LIB3_WEB/Fe_pvSbTa_pv/T0003.CAB) - lowest-enthalpy F-43m 3-atom entry; AFLOW is the structure source used by Carrete et al.,"Carrete et al. PRX 4, 011019 (2014), Table III, compound FeSbTa",True,stoichiometric,TaFeSb
TaFeSb,15.47112359168301,W/m/K,246.2,"experimental, Wiedemann-Franz: kappa_total - L*T/rho (Kim2015 L(S=10uV/K))",0,experimental,1.0,wf_subtracted,5.954,216.0,F-43m,T0003.CAB,,"[""Fe"", ""Sb"", ""Ta""]","[[0.75, 0.75, 0.75], [0, 0, 0], [0.5, 0.5, 0.5]]",A,primitive->conventional (x sqrt2),Starrydata (experimental),10.1016/j.intermet.2019.04.011,https://doi.org/10.1016/j.intermet.2019.04.011,Starrydata all_curves.csv (release 'latest'),Carrete PRX 4:011019 (2014),https://doi.org/10.1103/PhysRevX.4.011019,AFLOW aflow:6f7b9be3794c2f69 (aflowlib.duke.edu:AFLOWDATA/LIB3_WEB/Fe_pvSbTa_pv/T0003.CAB) - lowest-enthalpy F-43m 3-atom entry; AFLOW is the structure source used by Carrete et al.,"Carrete et al. PRX 4, 011019 (2014), Table III, compound FeSbTa",True,stoichiometric,TaFeSb
TaFeSb,14.910650035666784,W/m/K,257.2,"experimental, Wiedemann-Franz: kappa_total - L*T/rho (Kim2015 L(S=10uV/K))",0,experimental,1.0,wf_subtracted,5.954,216.0,F-43m,T0003.CAB,,"[""Fe"", ""Sb"", ""Ta""]","[[0.75, 0.75, 0.75], [0, 0, 0], [0.5, 0.5, 0.5]]",A,primitive->conventional (x sqrt2),Starrydata (experimental),10.1016/j.intermet.2019.04.011,https://doi.org/10.1016/j.intermet.2019.04.011,Starrydata all_curves.csv (release 'latest'),Carrete PRX 4:011019 (2014),https://doi.org/10.1103/PhysRevX.4.011019,AFLOW aflow:6f7b9be3794c2f69 (aflowlib.duke.edu:AFLOWDATA/LIB3_WEB/Fe_pvSbTa_pv/T0003.CAB) - lowest-enthalpy F-43m 3-atom entry; AFLOW is the structure source used by Carrete et al.,"Carrete et al. PRX 4, 011019 (2014), Table III, compound FeSbTa",True,stoichiometric,TaFeSb
TaFeSb,14.49032038765872,W/m/K,264.9,"experimental, Wiedemann-Franz: kappa_total - L*T/rho (Kim2015 L(S=10uV/K))",0,experimental,1.0,wf_subtracted,5.954,216.0,F-43m,T0003.CAB,,"[""Fe"", ""Sb"", ""Ta""]","[[0.75, 0.75, 0.75], [0, 0, 0], [0.5, 0.5, 0.5]]",A,primitive->conventional (x sqrt2),Starrydata (experimental),10.1016/j.intermet.2019.04.011,https://doi.org/10.1016/j.intermet.2019.04.011,Starrydata all_curves.csv (release 'latest'),Carrete PRX 4:011019 (2014),https://doi.org/10.1103/PhysRevX.4.011019,AFLOW aflow:6f7b9be3794c2f69 (aflowlib.duke.edu:AFLOWDATA/LIB3_WEB/Fe_pvSbTa_pv/T0003.CAB) - lowest-enthalpy F-43m 3-atom entry; AFLOW is the structure source used by Carrete et al.,"Carrete et al. PRX 4, 011019 (2014), Table III, compound FeSbTa",True,stoichiometric,TaFeSb
TaFeSb,14.029954045128074,W/m/K,273.4,"experimental, Wiedemann-Franz: kappa_total - L*T/rho (Kim2015 L(S=10uV/K))",0,experimental,1.0,wf_subtracted,5.954,216.0,F-43m,T0003.CAB,,"[""Fe"", ""Sb"", ""Ta""]","[[0.75, 0.75, 0.75], [0, 0, 0], [0.5, 0.5, 0.5]]",A,primitive->conventional (x sqrt2),Starrydata (experimental),10.1016/j.intermet.2019.04.011,https://doi.org/10.1016/j.intermet.2019.04.011,Starrydata all_curves.csv (release 'latest'),Carrete PRX 4:011019 (2014),https://doi.org/10.1103/PhysRevX.4.011019,AFLOW aflow:6f7b9be3794c2f69 (aflowlib.duke.edu:AFLOWDATA/LIB3_WEB/Fe_pvSbTa_pv/T0003.CAB) - lowest-enthalpy F-43m 3-atom entry; AFLOW is the structure source used by Carrete et al.,"Carrete et al. PRX 4, 011019 (2014), Table III, compound FeSbTa",True,stoichiometric,TaFeSb
TaFeSb,13.49958797358697,W/m/K,281.8,"experimental, Wiedemann-Franz: kappa_total - L*T/rho (Kim2015 L(S=10uV/K))",0,experimental,1.0,wf_subtracted,5.954,216.0,F-43m,T0003.CAB,,"[""Fe"", ""Sb"", ""Ta""]","[[0.75, 0.75, 0.75], [0, 0, 0], [0.5, 0.5, 0.5]]",A,primitive->conventional (x sqrt2),Starrydata (experimental),10.1016/j.intermet.2019.04.011,https://doi.org/10.1016/j.intermet.2019.04.011,Starrydata all_curves.csv (release 'latest'),Carrete PRX 4:011019 (2014),https://doi.org/10.1103/PhysRevX.4.011019,AFLOW aflow:6f7b9be3794c2f69 (aflowlib.duke.edu:AFLOWDATA/LIB3_WEB/Fe_pvSbTa_pv/T0003.CAB) - lowest-enthalpy F-43m 3-atom entry; AFLOW is the structure source used by Carrete et al.,"Carrete et al. PRX 4, 011019 (2014), Table III, compound FeSbTa",True,stoichiometric,TaFeSb
TaFeSb,13.149266526857676,W/m/K,289.1,"experimental, Wiedemann-Franz: kappa_total - L*T/rho (Kim2015 L(S=10uV/K))",0,experimental,1.0,wf_subtracted,5.954,216.0,F-43m,T0003.CAB,,"[""Fe"", ""Sb"", ""Ta""]","[[0.75, 0.75, 0.75], [0, 0, 0], [0.5, 0.5, 0.5]]",A,primitive->conventional (x sqrt2),Starrydata (experimental),10.1016/j.intermet.2019.04.011,https://doi.org/10.1016/j.intermet.2019.04.011,Starrydata all_curves.csv (release 'latest'),Carrete PRX 4:011019 (2014),https://doi.org/10.1103/PhysRevX.4.011019,AFLOW aflow:6f7b9be3794c2f69 (aflowlib.duke.edu:AFLOWDATA/LIB3_WEB/Fe_pvSbTa_pv/T0003.CAB) - lowest-enthalpy F-43m 3-atom entry; AFLOW is the structure source used by Carrete et al.,"Carrete et al. PRX 4, 011019 (2014), Table III, compound FeSbTa",True,stoichiometric,TaFeSb
TaFeSb,8.8,W/m/K,300.0,experimental (κ_total - κ_ele),0,experimental,1.0,,5.954,216.0,F-43m,T0003.CAB,,"[""Fe"", ""Sb"", ""Ta""]","[[0.75, 0.75, 0.75], [0, 0, 0], [0.5, 0.5, 0.5]]",A,primitive->conventional (x sqrt2),"paper mining (PDF, batch 2)",10.1038/s41467-018-08223-5,,page 5,Carrete PRX 4:011019 (2014),https://doi.org/10.1103/PhysRevX.4.011019,AFLOW aflow:6f7b9be3794c2f69 (aflowlib.duke.edu:AFLOWDATA/LIB3_WEB/Fe_pvSbTa_pv/T0003.CAB) - lowest-enthalpy F-43m 3-atom entry; AFLOW is the structure source used by Carrete et al.,"Carrete et al. PRX 4, 011019 (2014), Table III, compound FeSbTa",True,stoichiometric,TaFeSb
TaFeSb,8.762364405390823,W/m/K,307.2699,"experimental, Wiedemann-Franz: kappa_total - L*T/rho (Kim2015 L(S=11uV/K))",0,experimental,1.0,wf_subtracted,5.954,216.0,F-43m,T0003.CAB,,"[""Fe"", ""Sb"", ""Ta""]","[[0.75, 0.75, 0.75], [0, 0, 0], [0.5, 0.5, 0.5]]",A,primitive->conventional (x sqrt2),Starrydata (experimental),10.1038/s41467-018-08223-5,https://doi.org/10.1038/s41467-018-08223-5,Starrydata all_curves.csv (release 'latest'),Carrete PRX 4:011019 (2014),https://doi.org/10.1103/PhysRevX.4.011019,AFLOW aflow:6f7b9be3794c2f69 (aflowlib.duke.edu:AFLOWDATA/LIB3_WEB/Fe_pvSbTa_pv/T0003.CAB) - lowest-enthalpy F-43m 3-atom entry; AFLOW is the structure source used by Carrete et al.,"Carrete et al. PRX 4, 011019 (2014), Table III, compound FeSbTa",True,stoichiometric,TaFeSb
TaFeSb,7.817383685991076,W/m/K,371.4749,"experimental, Wiedemann-Franz: kappa_total - L*T/rho (Kim2015 L(S=13uV/K))",0,experimental,1.0,wf_subtracted,5.954,216.0,F-43m,T0003.CAB,,"[""Fe"", ""Sb"", ""Ta""]","[[0.75, 0.75, 0.75], [0, 0, 0], [0.5, 0.5, 0.5]]",A,primitive->conventional (x sqrt2),Starrydata (experimental),10.1038/s41467-018-08223-5,https://doi.org/10.1038/s41467-018-08223-5,Starrydata all_curves.csv (release 'latest'),Carrete PRX 4:011019 (2014),https://doi.org/10.1103/PhysRevX.4.011019,AFLOW aflow:6f7b9be3794c2f69 (aflowlib.duke.edu:AFLOWDATA/LIB3_WEB/Fe_pvSbTa_pv/T0003.CAB) - lowest-enthalpy F-43m 3-atom entry; AFLOW is the structure source used by Carrete et al.,"Carrete et al. PRX 4, 011019 (2014), Table III, compound FeSbTa",True,stoichiometric,TaFeSb
TaFeSb,12.643385967221304,W/m/K,423.0,"experimental, Wiedemann-Franz: kappa_total - L*T/rho (Kim2015 L(S=9uV/K))",0,experimental,1.0,wf_subtracted,5.954,216.0,F-43m,T0003.CAB,,"[""Fe"", ""Sb"", ""Ta""]","[[0.75, 0.75, 0.75], [0, 0, 0], [0.5, 0.5, 0.5]]",A,primitive->conventional (x sqrt2),Starrydata (experimental),10.1016/j.intermet.2019.04.011,https://doi.org/10.1016/j.intermet.2019.04.011,Starrydata all_curves.csv (release 'latest'),Carrete PRX 4:011019 (2014),https://doi.org/10.1103/PhysRevX.4.011019,AFLOW aflow:6f7b9be3794c2f69 (aflowlib.duke.edu:AFLOWDATA/LIB3_WEB/Fe_pvSbTa_pv/T0003.CAB) - lowest-enthalpy F-43m 3-atom entry; AFLOW is the structure source used by Carrete et al.,"Carrete et al. PRX 4, 011019 (2014), Table III, compound FeSbTa",True,stoichiometric,TaFeSb
TaFeSb,11.74330522143023,W/m/K,423.7,"experimental, Wiedemann-Franz: kappa_total - L*T/rho (Kim2015 L(S=34uV/K))",0,experimental,1.0,wf_subtracted,5.954,216.0,F-43m,T0003.CAB,,"[""Fe"", ""Sb"", ""Ta""]","[[0.75, 0.75, 0.75], [0, 0, 0], [0.5, 0.5, 0.5]]",A,primitive->conventional (x sqrt2),Starrydata (experimental),10.1016/j.intermet.2019.04.011,https://doi.org/10.1016/j.intermet.2019.04.011,Starrydata all_curves.csv (release 'latest'),Carrete PRX 4:011019 (2014),https://doi.org/10.1103/PhysRevX.4.011019,AFLOW aflow:6f7b9be3794c2f69 (aflowlib.duke.edu:AFLOWDATA/LIB3_WEB/Fe_pvSbTa_pv/T0003.CAB) - lowest-enthalpy F-43m 3-atom entry; AFLOW is the structure source used by Carrete et al.,"Carrete et al. PRX 4, 011019 (2014), Table III, compound FeSbTa",True,stoichiometric,TaFeSb
TaFeSb,6.767510474914556,W/m/K,469.334,"experimental, Wiedemann-Franz: kappa_total - L*T/rho (Kim2015 L(S=22uV/K))",0,experimental,1.0,wf_subtracted,5.954,216.0,F-43m,T0003.CAB,,"[""Fe"", ""Sb"", ""Ta""]","[[0.75, 0.75, 0.75], [0, 0, 0], [0.5, 0.5, 0.5]]",A,primitive->conventional (x sqrt2),Starrydata (experimental),10.1038/s41467-018-08223-5,https://doi.org/10.1038/s41467-018-08223-5,Starrydata all_curves.csv (release 'latest'),Carrete PRX 4:011019 (2014),https://doi.org/10.1103/PhysRevX.4.011019,AFLOW aflow:6f7b9be3794c2f69 (aflowlib.duke.edu:AFLOWDATA/LIB3_WEB/Fe_pvSbTa_pv/T0003.CAB) - lowest-enthalpy F-43m 3-atom entry; AFLOW is the structure source used by Carrete et al.,"Carrete et al. PRX 4, 011019 (2014), Table III, compound FeSbTa",True,stoichiometric,TaFeSb
TaFeSb,12.2586129281344,W/m/K,473.4,"experimental, Wiedemann-Franz: kappa_total - L*T/rho (Kim2015 L(S=5uV/K))",0,experimental,1.0,wf_subtracted,5.954,216.0,F-43m,T0003.CAB,,"[""Fe"", ""Sb"", ""Ta""]","[[0.75, 0.75, 0.75], [0, 0, 0], [0.5, 0.5, 0.5]]",A,primitive->conventional (x sqrt2),Starrydata (experimental),10.1016/j.intermet.2019.04.011,https://doi.org/10.1016/j.intermet.2019.04.011,Starrydata all_curves.csv (release 'latest'),Carrete PRX 4:011019 (2014),https://doi.org/10.1103/PhysRevX.4.011019,AFLOW aflow:6f7b9be3794c2f69 (aflowlib.duke.edu:AFLOWDATA/LIB3_WEB/Fe_pvSbTa_pv/T0003.CAB) - lowest-enthalpy F-43m 3-atom entry; AFLOW is the structure source used by Carrete et al.,"Carrete et al. PRX 4, 011019 (2014), Table III, compound FeSbTa",True,stoichiometric,TaFeSb
TaFeSb,10.691305424032503,W/m/K,474.1,"experimental, Wiedemann-Franz: kappa_total - L*T/rho (Kim2015 L(S=53uV/K))",0,experimental,1.0,wf_subtracted,5.954,216.0,F-43m,T0003.CAB,,"[""Fe"", ""Sb"", ""Ta""]","[[0.75, 0.75, 0.75], [0, 0, 0], [0.5, 0.5, 0.5]]",A,primitive->conventional (x sqrt2),Starrydata (experimental),10.1016/j.intermet.2019.04.011,https://doi.org/10.1016/j.intermet.2019.04.011,Starrydata all_curves.csv (release 'latest'),Carrete PRX 4:011019 (2014),https://doi.org/10.1103/PhysRevX.4.011019,AFLOW aflow:6f7b9be3794c2f69 (aflowlib.duke.edu:AFLOWDATA/LIB3_WEB/Fe_pvSbTa_pv/T0003.CAB) - lowest-enthalpy F-43m 3-atom entry; AFLOW is the structure source used by Carrete et al.,"Carrete et al. PRX 4, 011019 (2014), Table III, compound FeSbTa",True,stoichiometric,TaFeSb
TaFeSb,11.29410369589256,W/m/K,522.5,"experimental, Wiedemann-Franz: kappa_total - L*T/rho (Kim2015 L(S=3uV/K))",0,experimental,1.0,wf_subtracted,5.954,216.0,F-43m,T0003.CAB,,"[""Fe"", ""Sb"", ""Ta""]","[[0.75, 0.75, 0.75], [0, 0, 0], [0.5, 0.5, 0.5]]",A,primitive->conventional (x sqrt2),Starrydata (experimental),10.1016/j.intermet.2019.04.011,https://doi.org/10.1016/j.intermet.2019.04.011,Starrydata all_curves.csv (release 'latest'),Carrete PRX 4:011019 (2014),https://doi.org/10.1103/PhysRevX.4.011019,AFLOW aflow:6f7b9be3794c2f69 (aflowlib.duke.edu:AFLOWDATA/LIB3_WEB/Fe_pvSbTa_pv/T0003.CAB) - lowest-enthalpy F-43m 3-atom entry; AFLOW is the structure source used by Carrete et al.,"Carrete et al. PRX 4, 011019 (2014), Table III, compound FeSbTa",True,stoichiometric,TaFeSb
TaFeSb,9.534297011634242,W/m/K,523.8,"experimental, Wiedemann-Franz: kappa_total - L*T/rho (Kim2015 L(S=65uV/K))",0,experimental,1.0,wf_subtracted,5.954,216.0,F-43m,T0003.CAB,,"[""Fe"", ""Sb"", ""Ta""]","[[0.75, 0.75, 0.75], [0, 0, 0], [0.5, 0.5, 0.5]]",A,primitive->conventional (x sqrt2),Starrydata (experimental),10.1016/j.intermet.2019.04.011,https://doi.org/10.1016/j.intermet.2019.04.011,Starrydata all_curves.csv (release 'latest'),Carrete PRX 4:011019 (2014),https://doi.org/10.1103/PhysRevX.4.011019,AFLOW aflow:6f7b9be3794c2f69 (aflowlib.duke.edu:AFLOWDATA/LIB3_WEB/Fe_pvSbTa_pv/T0003.CAB) - lowest-enthalpy F-43m 3-atom entry; AFLOW is the structure source used by Carrete et al.,"Carrete et al. PRX 4, 011019 (2014), Table III, compound FeSbTa",True,stoichiometric,TaFeSb
TaFeSb,10.919592176261895,W/m/K,573.6,"experimental, Wiedemann-Franz: kappa_total - L*T/rho (Kim2015 L(S=16uV/K))",0,experimental,1.0,wf_subtracted,5.954,216.0,F-43m,T0003.CAB,,"[""Fe"", ""Sb"", ""Ta""]","[[0.75, 0.75, 0.75], [0, 0, 0], [0.5, 0.5, 0.5]]",A,primitive->conventional (x sqrt2),Starrydata (experimental),10.1016/j.intermet.2019.04.011,https://doi.org/10.1016/j.intermet.2019.04.011,Starrydata all_curves.csv (release 'latest'),Carrete PRX 4:011019 (2014),https://doi.org/10.1103/PhysRevX.4.011019,AFLOW aflow:6f7b9be3794c2f69 (aflowlib.duke.edu:AFLOWDATA/LIB3_WEB/Fe_pvSbTa_pv/T0003.CAB) - lowest-enthalpy F-43m 3-atom entry; AFLOW is the structure source used by Carrete et al.,"Carrete et al. PRX 4, 011019 (2014), Table III, compound FeSbTa",True,stoichiometric,TaFeSb
TaFeSb,5.979214383623268,W/m/K,574.5921,"experimental, Wiedemann-Franz: kappa_total - L*T/rho (Kim2015 L(S=42uV/K))",0,experimental,1.0,wf_subtracted,5.954,216.0,F-43m,T0003.CAB,,"[""Fe"", ""Sb"", ""Ta""]","[[0.75, 0.75, 0.75], [0, 0, 0], [0.5, 0.5, 0.5]]",A,primitive->conventional (x sqrt2),Starrydata (experimental),10.1038/s41467-018-08223-5,https://doi.org/10.1038/s41467-018-08223-5,Starrydata all_curves.csv (release 'latest'),Carrete PRX 4:011019 (2014),https://doi.org/10.1103/PhysRevX.4.011019,AFLOW aflow:6f7b9be3794c2f69 (aflowlib.duke.edu:AFLOWDATA/LIB3_WEB/Fe_pvSbTa_pv/T0003.CAB) - lowest-enthalpy F-43m 3-atom entry; AFLOW is the structure source used by Carrete et al.,"Carrete et al. PRX 4, 011019 (2014), Table III, compound FeSbTa",True,stoichiometric,TaFeSb
TaFeSb,9.153440565691756,W/m/K,574.9,"experimental, Wiedemann-Franz: kappa_total - L*T/rho (Kim2015 L(S=87uV/K))",0,experimental,1.0,wf_subtracted,5.954,216.0,F-43m,T0003.CAB,,"[""Fe"", ""Sb"", ""Ta""]","[[0.75, 0.75, 0.75], [0, 0, 0], [0.5, 0.5, 0.5]]",A,primitive->conventional (x sqrt2),Starrydata (experimental),10.1016/j.intermet.2019.04.011,https://doi.org/10.1016/j.intermet.2019.04.011,Starrydata all_curves.csv (release 'latest'),Carrete PRX 4:011019 (2014),https://doi.org/10.1103/PhysRevX.4.011019,AFLOW aflow:6f7b9be3794c2f69 (aflowlib.duke.edu:AFLOWDATA/LIB3_WEB/Fe_pvSbTa_pv/T0003.CAB) - lowest-enthalpy F-43m 3-atom entry; AFLOW is the structure source used by Carrete et al.,"Carrete et al. PRX 4, 011019 (2014), Table III, compound FeSbTa",True,stoichiometric,TaFeSb
TaFeSb,9.244889128681686,W/m/K,622.6,"experimental, Wiedemann-Franz: kappa_total - L*T/rho (Kim2015 L(S=30uV/K))",0,experimental,1.0,wf_subtracted,5.954,216.0,F-43m,T0003.CAB,,"[""Fe"", ""Sb"", ""Ta""]","[[0.75, 0.75, 0.75], [0, 0, 0], [0.5, 0.5, 0.5]]",A,primitive->conventional (x sqrt2),Starrydata (experimental),10.1016/j.intermet.2019.04.011,https://doi.org/10.1016/j.intermet.2019.04.011,Starrydata all_curves.csv (release 'latest'),Carrete PRX 4:011019 (2014),https://doi.org/10.1103/PhysRevX.4.011019,AFLOW aflow:6f7b9be3794c2f69 (aflowlib.duke.edu:AFLOWDATA/LIB3_WEB/Fe_pvSbTa_pv/T0003.CAB) - lowest-enthalpy F-43m 3-atom entry; AFLOW is the structure source used by Carrete et al.,"Carrete et al. PRX 4, 011019 (2014), Table III, compound FeSbTa",True,stoichiometric,TaFeSb
