Repository: Shivamrandive747/Thermalconductivity_prediction

# Calibrating first-principles lattice thermal conductivity to experiment

**A curated half-Heusler dataset and a validated transfer function.**

Published first-principles transport calculations of lattice thermal conductivity exceed what
laboratories measure for the same compound by a **median factor of 1.55**. That offset is regular
enough to be removed in closed form:

$$\kappa_L^{\mathrm{expt}}(T) \;=\; \kappa_L^{\mathrm{BTE}}(T)\;\min\!\left[c\left(\tfrac{T}{300}\right)^{p},\,1\right],
\qquad c = 0.51,\quad p = 0.80$$

Inside a domain of applicability declared before the validation set was scored, this places

File: data/Target_Materials/HEUSLER_KAPPA_TRAINING_SET.csv (part 23 of 192)
formula,kappa_L,kappa_units,temperature_K,method,method_tier,tier_name,weight,kappa_basis,struct_a_A,struct_spacegroup,struct_sg_symbol,struct_prototype,struct_site_ordering,struct_species,struct_frac_coords,struct_grade,lattice_convention,source,source_doi,source_url,source_location,struct_source,struct_source_url,struct_source_detail,struct_id,struct_same_paper_as_kappa,stoichiometry,parent_formula
TaFeSb,8.750407741465883,W/m/K,624.0,"experimental, Wiedemann-Franz: kappa_total - L*T/rho (Kim2015 L(S=103uV/K))",0,experimental,1.0,wf_subtracted,5.954,216.0,F-43m,T0003.CAB,,"[""Fe"", ""Sb"", ""Ta""]","[[0.75, 0.75, 0.75], [0, 0, 0], [0.5, 0.5, 0.5]]",A,primitive->conventional (x sqrt2),Starrydata (experimental),10.1016/j.intermet.2019.04.011,https://doi.org/10.1016/j.intermet.2019.04.011,Starrydata all_curves.csv (release 'latest'),Carrete PRX 4:011019 (2014),https://doi.org/10.1103/PhysRevX.4.011019,AFLOW aflow:6f7b9be3794c2f69 (aflowlib.duke.edu:AFLOWDATA/LIB3_WEB/Fe_pvSbTa_pv/T0003.CAB) - lowest-enthalpy F-43m 3-atom entry; AFLOW is the structure source used by Carrete et al.,"Carrete et al. PRX 4, 011019 (2014), Table III, compound FeSbTa",True,stoichiometric,TaFeSb
TaFeSb,8.372359394376609,W/m/K,673.0,"experimental, Wiedemann-Franz: kappa_total - L*T/rho (Kim2015 L(S=48uV/K))",0,experimental,1.0,wf_subtracted,5.954,216.0,F-43m,T0003.CAB,,"[""Fe"", ""Sb"", ""Ta""]","[[0.75, 0.75, 0.75], [0, 0, 0], [0.5, 0.5, 0.5]]",A,primitive->conventional (x sqrt2),Starrydata (experimental),10.1016/j.intermet.2019.04.011,https://doi.org/10.1016/j.intermet.2019.04.011,Starrydata all_curves.csv (release 'latest'),Carrete PRX 4:011019 (2014),https://doi.org/10.1103/PhysRevX.4.011019,AFLOW aflow:6f7b9be3794c2f69 (aflowlib.duke.edu:AFLOWDATA/LIB3_WEB/Fe_pvSbTa_pv/T0003.CAB) - lowest-enthalpy F-43m 3-atom entry; AFLOW is the structure source used by Carrete et al.,"Carrete et al. PRX 4, 011019 (2014), Table III, compound FeSbTa",True,stoichiometric,TaFeSb
TaFeSb,5.40042280271419,W/m/K,674.0342,"experimental, Wiedemann-Franz: kappa_total - L*T/rho (Kim2015 L(S=70uV/K))",0,experimental,1.0,wf_subtracted,5.954,216.0,F-43m,T0003.CAB,,"[""Fe"", ""Sb"", ""Ta""]","[[0.75, 0.75, 0.75], [0, 0, 0], [0.5, 0.5, 0.5]]",A,primitive->conventional (x sqrt2),Starrydata (experimental),10.1038/s41467-018-08223-5,https://doi.org/10.1038/s41467-018-08223-5,Starrydata all_curves.csv (release 'latest'),Carrete PRX 4:011019 (2014),https://doi.org/10.1103/PhysRevX.4.011019,AFLOW aflow:6f7b9be3794c2f69 (aflowlib.duke.edu:AFLOWDATA/LIB3_WEB/Fe_pvSbTa_pv/T0003.CAB) - lowest-enthalpy F-43m 3-atom entry; AFLOW is the structure source used by Carrete et al.,"Carrete et al. PRX 4, 011019 (2014), Table III, compound FeSbTa",True,stoichiometric,TaFeSb
TaFeSb,8.080034193642543,W/m/K,674.3,"experimental, Wiedemann-Franz: kappa_total - L*T/rho (Kim2015 L(S=122uV/K))",0,experimental,1.0,wf_subtracted,5.954,216.0,F-43m,T0003.CAB,,"[""Fe"", ""Sb"", ""Ta""]","[[0.75, 0.75, 0.75], [0, 0, 0], [0.5, 0.5, 0.5]]",A,primitive->conventional (x sqrt2),Starrydata (experimental),10.1016/j.intermet.2019.04.011,https://doi.org/10.1016/j.intermet.2019.04.011,Starrydata all_curves.csv (release 'latest'),Carrete PRX 4:011019 (2014),https://doi.org/10.1103/PhysRevX.4.011019,AFLOW aflow:6f7b9be3794c2f69 (aflowlib.duke.edu:AFLOWDATA/LIB3_WEB/Fe_pvSbTa_pv/T0003.CAB) - lowest-enthalpy F-43m 3-atom entry; AFLOW is the structure source used by Carrete et al.,"Carrete et al. PRX 4, 011019 (2014), Table III, compound FeSbTa",True,stoichiometric,TaFeSb
TaFeSb,7.987692630649794,W/m/K,724.1,"experimental, Wiedemann-Franz: kappa_total - L*T/rho (Kim2015 L(S=62uV/K))",0,experimental,1.0,wf_subtracted,5.954,216.0,F-43m,T0003.CAB,,"[""Fe"", ""Sb"", ""Ta""]","[[0.75, 0.75, 0.75], [0, 0, 0], [0.5, 0.5, 0.5]]",A,primitive->conventional (x sqrt2),Starrydata (experimental),10.1016/j.intermet.2019.04.011,https://doi.org/10.1016/j.intermet.2019.04.011,Starrydata all_curves.csv (release 'latest'),Carrete PRX 4:011019 (2014),https://doi.org/10.1103/PhysRevX.4.011019,AFLOW aflow:6f7b9be3794c2f69 (aflowlib.duke.edu:AFLOWDATA/LIB3_WEB/Fe_pvSbTa_pv/T0003.CAB) - lowest-enthalpy F-43m 3-atom entry; AFLOW is the structure source used by Carrete et al.,"Carrete et al. PRX 4, 011019 (2014), Table III, compound FeSbTa",True,stoichiometric,TaFeSb
TaFeSb,7.607286921329655,W/m/K,724.7,"experimental, Wiedemann-Franz: kappa_total - L*T/rho (Kim2015 L(S=131uV/K))",0,experimental,1.0,wf_subtracted,5.954,216.0,F-43m,T0003.CAB,,"[""Fe"", ""Sb"", ""Ta""]","[[0.75, 0.75, 0.75], [0, 0, 0], [0.5, 0.5, 0.5]]",A,primitive->conventional (x sqrt2),Starrydata (experimental),10.1016/j.intermet.2019.04.011,https://doi.org/10.1016/j.intermet.2019.04.011,Starrydata all_curves.csv (release 'latest'),Carrete PRX 4:011019 (2014),https://doi.org/10.1103/PhysRevX.4.011019,AFLOW aflow:6f7b9be3794c2f69 (aflowlib.duke.edu:AFLOWDATA/LIB3_WEB/Fe_pvSbTa_pv/T0003.CAB) - lowest-enthalpy F-43m 3-atom entry; AFLOW is the structure source used by Carrete et al.,"Carrete et al. PRX 4, 011019 (2014), Table III, compound FeSbTa",True,stoichiometric,TaFeSb
TaFeSb,4.948511605844333,W/m/K,773.5112,"experimental, Wiedemann-Franz: kappa_total - L*T/rho (Kim2015 L(S=98uV/K))",0,experimental,1.0,wf_subtracted,5.954,216.0,F-43m,T0003.CAB,,"[""Fe"", ""Sb"", ""Ta""]","[[0.75, 0.75, 0.75], [0, 0, 0], [0.5, 0.5, 0.5]]",A,primitive->conventional (x sqrt2),Starrydata (experimental),10.1038/s41467-018-08223-5,https://doi.org/10.1038/s41467-018-08223-5,Starrydata all_curves.csv (release 'latest'),Carrete PRX 4:011019 (2014),https://doi.org/10.1103/PhysRevX.4.011019,AFLOW aflow:6f7b9be3794c2f69 (aflowlib.duke.edu:AFLOWDATA/LIB3_WEB/Fe_pvSbTa_pv/T0003.CAB) - lowest-enthalpy F-43m 3-atom entry; AFLOW is the structure source used by Carrete et al.,"Carrete et al. PRX 4, 011019 (2014), Table III, compound FeSbTa",True,stoichiometric,TaFeSb
TaFeSb,7.692713676028514,W/m/K,774.5,"experimental, Wiedemann-Franz: kappa_total - L*T/rho (Kim2015 L(S=78uV/K))",0,experimental,1.0,wf_subtracted,5.954,216.0,F-43m,T0003.CAB,,"[""Fe"", ""Sb"", ""Ta""]","[[0.75, 0.75, 0.75], [0, 0, 0], [0.5, 0.5, 0.5]]",A,primitive->conventional (x sqrt2),Starrydata (experimental),10.1016/j.intermet.2019.04.011,https://doi.org/10.1016/j.intermet.2019.04.011,Starrydata all_curves.csv (release 'latest'),Carrete PRX 4:011019 (2014),https://doi.org/10.1103/PhysRevX.4.011019,AFLOW aflow:6f7b9be3794c2f69 (aflowlib.duke.edu:AFLOWDATA/LIB3_WEB/Fe_pvSbTa_pv/T0003.CAB) - lowest-enthalpy F-43m 3-atom entry; AFLOW is the structure source used by Carrete et al.,"Carrete et al. PRX 4, 011019 (2014), Table III, compound FeSbTa",True,stoichiometric,TaFeSb
TaFeSb,6.935916879792575,W/m/K,775.1,"experimental, Wiedemann-Franz: kappa_total - L*T/rho (Kim2015 L(S=144uV/K))",0,experimental,1.0,wf_subtracted,5.954,216.0,F-43m,T0003.CAB,,"[""Fe"", ""Sb"", ""Ta""]","[[0.75, 0.75, 0.75], [0, 0, 0], [0.5, 0.5, 0.5]]",A,primitive->conventional (x sqrt2),Starrydata (experimental),10.1016/j.intermet.2019.04.011,https://doi.org/10.1016/j.intermet.2019.04.011,Starrydata all_curves.csv (release 'latest'),Carrete PRX 4:011019 (2014),https://doi.org/10.1103/PhysRevX.4.011019,AFLOW aflow:6f7b9be3794c2f69 (aflowlib.duke.edu:AFLOWDATA/LIB3_WEB/Fe_pvSbTa_pv/T0003.CAB) - lowest-enthalpy F-43m 3-atom entry; AFLOW is the structure source used by Carrete et al.,"Carrete et al. PRX 4, 011019 (2014), Table III, compound FeSbTa",True,stoichiometric,TaFeSb
TaFeSb,5.261695357529301,W/m/K,822.3,"experimental, Wiedemann-Franz: kappa_total - L*T/rho (Kim2015 L(S=85uV/K))",0,experimental,1.0,wf_subtracted,5.954,216.0,F-43m,T0003.CAB,,"[""Fe"", ""Sb"", ""Ta""]","[[0.75, 0.75, 0.75], [0, 0, 0], [0.5, 0.5, 0.5]]",A,primitive->conventional (x sqrt2),Starrydata (experimental),10.1016/j.intermet.2019.04.011,https://doi.org/10.1016/j.intermet.2019.04.011,Starrydata all_curves.csv (release 'latest'),Carrete PRX 4:011019 (2014),https://doi.org/10.1103/PhysRevX.4.011019,AFLOW aflow:6f7b9be3794c2f69 (aflowlib.duke.edu:AFLOWDATA/LIB3_WEB/Fe_pvSbTa_pv/T0003.CAB) - lowest-enthalpy F-43m 3-atom entry; AFLOW is the structure source used by Carrete et al.,"Carrete et al. PRX 4, 011019 (2014), Table III, compound FeSbTa",True,stoichiometric,TaFeSb
TaFeSb,6.752906701773662,W/m/K,822.9,"experimental, Wiedemann-Franz: kappa_total - L*T/rho (Kim2015 L(S=150uV/K))",0,experimental,1.0,wf_subtracted,5.954,216.0,F-43m,T0003.CAB,,"[""Fe"", ""Sb"", ""Ta""]","[[0.75, 0.75, 0.75], [0, 0, 0], [0.5, 0.5, 0.5]]",A,primitive->conventional (x sqrt2),Starrydata (experimental),10.1016/j.intermet.2019.04.011,https://doi.org/10.1016/j.intermet.2019.04.011,Starrydata all_curves.csv (release 'latest'),Carrete PRX 4:011019 (2014),https://doi.org/10.1103/PhysRevX.4.011019,AFLOW aflow:6f7b9be3794c2f69 (aflowlib.duke.edu:AFLOWDATA/LIB3_WEB/Fe_pvSbTa_pv/T0003.CAB) - lowest-enthalpy F-43m 3-atom entry; AFLOW is the structure source used by Carrete et al.,"Carrete et al. PRX 4, 011019 (2014), Table III, compound FeSbTa",True,stoichiometric,TaFeSb
TaFeSb,4.566900881293831,W/m/K,873.0021,"experimental, Wiedemann-Franz: kappa_total - L*T/rho (Kim2015 L(S=114uV/K))",0,experimental,1.0,wf_subtracted,5.954,216.0,F-43m,T0003.CAB,,"[""Fe"", ""Sb"", ""Ta""]","[[0.75, 0.75, 0.75], [0, 0, 0], [0.5, 0.5, 0.5]]",A,primitive->conventional (x sqrt2),Starrydata (experimental),10.1038/s41467-018-08223-5,https://doi.org/10.1038/s41467-018-08223-5,Starrydata all_curves.csv (release 'latest'),Carrete PRX 4:011019 (2014),https://doi.org/10.1103/PhysRevX.4.011019,AFLOW aflow:6f7b9be3794c2f69 (aflowlib.duke.edu:AFLOWDATA/LIB3_WEB/Fe_pvSbTa_pv/T0003.CAB) - lowest-enthalpy F-43m 3-atom entry; AFLOW is the structure source used by Carrete et al.,"Carrete et al. PRX 4, 011019 (2014), Table III, compound FeSbTa",True,stoichiometric,TaFeSb
TaFeSb,4.368778390326094,W/m/K,971.0739,"experimental, Wiedemann-Franz: kappa_total - L*T/rho (Kim2015 L(S=118uV/K))",0,experimental,1.0,wf_subtracted,5.954,216.0,F-43m,T0003.CAB,,"[""Fe"", ""Sb"", ""Ta""]","[[0.75, 0.75, 0.75], [0, 0, 0], [0.5, 0.5, 0.5]]",A,primitive->conventional (x sqrt2),Starrydata (experimental),10.1038/s41467-018-08223-5,https://doi.org/10.1038/s41467-018-08223-5,Starrydata all_curves.csv (release 'latest'),Carrete PRX 4:011019 (2014),https://doi.org/10.1103/PhysRevX.4.011019,AFLOW aflow:6f7b9be3794c2f69 (aflowlib.duke.edu:AFLOWDATA/LIB3_WEB/Fe_pvSbTa_pv/T0003.CAB) - lowest-enthalpy F-43m 3-atom entry; AFLOW is the structure source used by Carrete et al.,"Carrete et al. PRX 4, 011019 (2014), Table III, compound FeSbTa",True,stoichiometric,TaFeSb
TiCo2Ge,3.71629483901688,W/m/K,206.3,"experimental, Wiedemann-Franz: kappa_total - L*T/rho (Kim2015 L(S=10uV/K))",0,experimental,1.0,wf_subtracted,5.83505,225.0,Fm-3m,full_Heusler_L21,,"[""Ti"", ""Co"", ""Co"", ""Ge""]","[[0.5, 0.5, 0.5], [0.75, 0.75, 0.75], [0.25, 0.25, 0.25], [0.0, 0.0, 0.0]]",A,conventional,Starrydata (experimental),10.1103/physrevb.81.064404,https://doi.org/10.1103/physrevb.81.064404,Starrydata all_curves.csv (release 'latest'),JARVIS-DFT (NIST),https://www.ctcms.nist.gov/~knc6/static/JARVIS-DFT/JVASP-15418.xml,JARVIS-DFT (NIST),JVASP-15418,False,stoichiometric,TiCo2Ge
TiCo2Ge,3.72080342130884,W/m/K,214.0,"experimental, Wiedemann-Franz: kappa_total - L*T/rho (Kim2015 L(S=11uV/K))",0,experimental,1.0,wf_subtracted,5.83505,225.0,Fm-3m,full_Heusler_L21,,"[""Ti"", ""Co"", ""Co"", ""Ge""]","[[0.5, 0.5, 0.5], [0.75, 0.75, 0.75], [0.25, 0.25, 0.25], [0.0, 0.0, 0.0]]",A,conventional,Starrydata (experimental),10.1103/physrevb.81.064404,https://doi.org/10.1103/physrevb.81.064404,Starrydata all_curves.csv (release 'latest'),JARVIS-DFT (NIST),https://www.ctcms.nist.gov/~knc6/static/JARVIS-DFT/JVASP-15418.xml,JARVIS-DFT (NIST),JVASP-15418,False,stoichiometric,TiCo2Ge
TiCo2Ge,3.725193390933548,W/m/K,221.7,"experimental, Wiedemann-Franz: kappa_total - L*T/rho (Kim2015 L(S=12uV/K))",0,experimental,1.0,wf_subtracted,5.83505,225.0,Fm-3m,full_Heusler_L21,,"[""Ti"", ""Co"", ""Co"", ""Ge""]","[[0.5, 0.5, 0.5], [0.75, 0.75, 0.75], [0.25, 0.25, 0.25], [0.0, 0.0, 0.0]]",A,conventional,Starrydata (experimental),10.1103/physrevb.81.064404,https://doi.org/10.1103/physrevb.81.064404,Starrydata all_curves.csv (release 'latest'),JARVIS-DFT (NIST),https://www.ctcms.nist.gov/~knc6/static/JARVIS-DFT/JVASP-15418.xml,JARVIS-DFT (NIST),JVASP-15418,False,stoichiometric,TiCo2Ge
TiCo2Ge,3.731169752586971,W/m/K,229.4,"experimental, Wiedemann-Franz: kappa_total - L*T/rho (Kim2015 L(S=13uV/K))",0,experimental,1.0,wf_subtracted,5.83505,225.0,Fm-3m,full_Heusler_L21,,"[""Ti"", ""Co"", ""Co"", ""Ge""]","[[0.5, 0.5, 0.5], [0.75, 0.75, 0.75], [0.25, 0.25, 0.25], [0.0, 0.0, 0.0]]",A,conventional,Starrydata (experimental),10.1103/physrevb.81.064404,https://doi.org/10.1103/physrevb.81.064404,Starrydata all_curves.csv (release 'latest'),JARVIS-DFT (NIST),https://www.ctcms.nist.gov/~knc6/static/JARVIS-DFT/JVASP-15418.xml,JARVIS-DFT (NIST),JVASP-15418,False,stoichiometric,TiCo2Ge
TiCo2Ge,3.7356430793846256,W/m/K,237.2,"experimental, Wiedemann-Franz: kappa_total - L*T/rho (Kim2015 L(S=14uV/K))",0,experimental,1.0,wf_subtracted,5.83505,225.0,Fm-3m,full_Heusler_L21,,"[""Ti"", ""Co"", ""Co"", ""Ge""]","[[0.5, 0.5, 0.5], [0.75, 0.75, 0.75], [0.25, 0.25, 0.25], [0.0, 0.0, 0.0]]",A,conventional,Starrydata (experimental),10.1103/physrevb.81.064404,https://doi.org/10.1103/physrevb.81.064404,Starrydata all_curves.csv (release 'latest'),JARVIS-DFT (NIST),https://www.ctcms.nist.gov/~knc6/static/JARVIS-DFT/JVASP-15418.xml,JARVIS-DFT (NIST),JVASP-15418,False,stoichiometric,TiCo2Ge
TiCo2Ge,3.7404317259631767,W/m/K,244.9,"experimental, Wiedemann-Franz: kappa_total - L*T/rho (Kim2015 L(S=15uV/K))",0,experimental,1.0,wf_subtracted,5.83505,225.0,Fm-3m,full_Heusler_L21,,"[""Ti"", ""Co"", ""Co"", ""Ge""]","[[0.5, 0.5, 0.5], [0.75, 0.75, 0.75], [0.25, 0.25, 0.25], [0.0, 0.0, 0.0]]",A,conventional,Starrydata (experimental),10.1103/physrevb.81.064404,https://doi.org/10.1103/physrevb.81.064404,Starrydata all_curves.csv (release 'latest'),JARVIS-DFT (NIST),https://www.ctcms.nist.gov/~knc6/static/JARVIS-DFT/JVASP-15418.xml,JARVIS-DFT (NIST),JVASP-15418,False,stoichiometric,TiCo2Ge
TiCo2Ge,3.7468295229065145,W/m/K,252.6,"experimental, Wiedemann-Franz: kappa_total - L*T/rho (Kim2015 L(S=16uV/K))",0,experimental,1.0,wf_subtracted,5.83505,225.0,Fm-3m,full_Heusler_L21,,"[""Ti"", ""Co"", ""Co"", ""Ge""]","[[0.5, 0.5, 0.5], [0.75, 0.75, 0.75], [0.25, 0.25, 0.25], [0.0, 0.0, 0.0]]",A,conventional,Starrydata (experimental),10.1103/physrevb.81.064404,https://doi.org/10.1103/physrevb.81.064404,Starrydata all_curves.csv (release 'latest'),JARVIS-DFT (NIST),https://www.ctcms.nist.gov/~knc6/static/JARVIS-DFT/JVASP-15418.xml,JARVIS-DFT (NIST),JVASP-15418,False,stoichiometric,TiCo2Ge
TiCo2Ge,3.7527694191883065,W/m/K,260.3,"experimental, Wiedemann-Franz: kappa_total - L*T/rho (Kim2015 L(S=17uV/K))",0,experimental,1.0,wf_subtracted,5.83505,225.0,Fm-3m,full_Heusler_L21,,"[""Ti"", ""Co"", ""Co"", ""Ge""]","[[0.5, 0.5, 0.5], [0.75, 0.75, 0.75], [0.25, 0.25, 0.25], [0.0, 0.0, 0.0]]",A,conventional,Starrydata (experimental),10.1103/physrevb.81.064404,https://doi.org/10.1103/physrevb.81.064404,Starrydata all_curves.csv (release 'latest'),JARVIS-DFT (NIST),https://www.ctcms.nist.gov/~knc6/static/JARVIS-DFT/JVASP-15418.xml,JARVIS-DFT (NIST),JVASP-15418,False,stoichiometric,TiCo2Ge
TiCo2Ge,3.756747886448904,W/m/K,268.1,"experimental, Wiedemann-Franz: kappa_total - L*T/rho (Kim2015 L(S=18uV/K))",0,experimental,1.0,wf_subtracted,5.83505,225.0,Fm-3m,full_Heusler_L21,,"[""Ti"", ""Co"", ""Co"", ""Ge""]","[[0.5, 0.5, 0.5], [0.75, 0.75, 0.75], [0.25, 0.25, 0.25], [0.0, 0.0, 0.0]]",A,conventional,Starrydata (experimental),10.1103/physrevb.81.064404,https://doi.org/10.1103/physrevb.81.064404,Starrydata all_curves.csv (release 'latest'),JARVIS-DFT (NIST),https://www.ctcms.nist.gov/~knc6/static/JARVIS-DFT/JVASP-15418.xml,JARVIS-DFT (NIST),JVASP-15418,False,stoichiometric,TiCo2Ge
TiCo2Ge,3.760338472259441,W/m/K,275.8,"experimental, Wiedemann-Franz: kappa_total - L*T/rho (Kim2015 L(S=19uV/K))",0,experimental,1.0,wf_subtracted,5.83505,225.0,Fm-3m,full_Heusler_L21,,"[""Ti"", ""Co"", ""Co"", ""Ge""]","[[0.5, 0.5, 0.5], [0.75, 0.75, 0.75], [0.25, 0.25, 0.25], [0.0, 0.0, 0.0]]",A,conventional,Starrydata (experimental),10.1103/physrevb.81.064404,https://doi.org/10.1103/physrevb.81.064404,Starrydata all_curves.csv (release 'latest'),JARVIS-DFT (NIST),https://www.ctcms.nist.gov/~knc6/static/JARVIS-DFT/JVASP-15418.xml,JARVIS-DFT (NIST),JVASP-15418,False,stoichiometric,TiCo2Ge
TiCo2Ge,3.764635866275005,W/m/K,283.6,"experimental, Wiedemann-Franz: kappa_total - L*T/rho (Kim2015 L(S=20uV/K))",0,experimental,1.0,wf_subtracted,5.83505,225.0,Fm-3m,full_Heusler_L21,,"[""Ti"", ""Co"", ""Co"", ""Ge""]","[[0.5, 0.5, 0.5], [0.75, 0.75, 0.75], [0.25, 0.25, 0.25], [0.0, 0.0, 0.0]]",A,conventional,Starrydata (experimental),10.1103/physrevb.81.064404,https://doi.org/10.1103/physrevb.81.064404,Starrydata all_curves.csv (release 'latest'),JARVIS-DFT (NIST),https://www.ctcms.nist.gov/~knc6/static/JARVIS-DFT/JVASP-15418.xml,JARVIS-DFT (NIST),JVASP-15418,False,stoichiometric,TiCo2Ge
TiCo2Ge,3.768850300942828,W/m/K,291.3,"experimental, Wiedemann-Franz: kappa_total - L*T/rho (Kim2015 L(S=21uV/K))",0,experimental,1.0,wf_subtracted,5.83505,225.0,Fm-3m,full_Heusler_L21,,"[""Ti"", ""Co"", ""Co"", ""Ge""]","[[0.5, 0.5, 0.5], [0.75, 0.75, 0.75], [0.25, 0.25, 0.25], [0.0, 0.0, 0.0]]",A,conventional,Starrydata (experimental),10.1103/physrevb.81.064404,https://doi.org/10.1103/physrevb.81.064404,Starrydata all_curves.csv (release 'latest'),JARVIS-DFT (NIST),https://www.ctcms.nist.gov/~knc6/static/JARVIS-DFT/JVASP-15418.xml,JARVIS-DFT (NIST),JVASP-15418,False,stoichiometric,TiCo2Ge
TiCo2Ge,3.7731378178890815,W/m/K,299.1,"experimental, Wiedemann-Franz: kappa_total - L*T/rho (Kim2015 L(S=22uV/K))",0,experimental,1.0,wf_subtracted,5.83505,225.0,Fm-3m,full_Heusler_L21,,"[""Ti"", ""Co"", ""Co"", ""Ge""]","[[0.5, 0.5, 0.5], [0.75, 0.75, 0.75], [0.25, 0.25, 0.25], [0.0, 0.0, 0.0]]",A,conventional,Starrydata (experimental),10.1103/physrevb.81.064404,https://doi.org/10.1103/physrevb.81.064404,Starrydata all_curves.csv (release 'latest'),JARVIS-DFT (NIST),https://www.ctcms.nist.gov/~knc6/static/JARVIS-DFT/JVASP-15418.xml,JARVIS-DFT (NIST),JVASP-15418,False,stoichiometric,TiCo2Ge
TiCo2Ge,3.779390459119037,W/m/K,306.8,"experimental, Wiedemann-Franz: kappa_total - L*T/rho (Kim2015 L(S=23uV/K))",0,experimental,1.0,wf_subtracted,5.83505,225.0,Fm-3m,full_Heusler_L21,,"[""Ti"", ""Co"", ""Co"", ""Ge""]","[[0.5, 0.5, 0.5], [0.75, 0.75, 0.75], [0.25, 0.25, 0.25], [0.0, 0.0, 0.0]]",A,conventional,Starrydata (experimental),10.1103/physrevb.81.064404,https://doi.org/10.1103/physrevb.81.064404,Starrydata all_curves.csv (release 'latest'),JARVIS-DFT (NIST),https://www.ctcms.nist.gov/~knc6/static/JARVIS-DFT/JVASP-15418.xml,JARVIS-DFT (NIST),JVASP-15418,False,stoichiometric,TiCo2Ge
TiCo2Ge,3.786265893538834,W/m/K,314.5,"experimental, Wiedemann-Franz: kappa_total - L*T/rho (Kim2015 L(S=24uV/K))",0,experimental,1.0,wf_subtracted,5.83505,225.0,Fm-3m,full_Heusler_L21,,"[""Ti"", ""Co"", ""Co"", ""Ge""]","[[0.5, 0.5, 0.5], [0.75, 0.75, 0.75], [0.25, 0.25, 0.25], [0.0, 0.0, 0.0]]",A,conventional,Starrydata (experimental),10.1103/physrevb.81.064404,https://doi.org/10.1103/physrevb.81.064404,Starrydata all_curves.csv (release 'latest'),JARVIS-DFT (NIST),https://www.ctcms.nist.gov/~knc6/static/JARVIS-DFT/JVASP-15418.xml,JARVIS-DFT (NIST),JVASP-15418,False,stoichiometric,TiCo2Ge
TiCo2Ge,3.7955021250680487,W/m/K,322.3,"experimental, Wiedemann-Franz: kappa_total - L*T/rho (Kim2015 L(S=25uV/K))",0,experimental,1.0,wf_subtracted,5.83505,225.0,Fm-3m,full_Heusler_L21,,"[""Ti"", ""Co"", ""Co"", ""Ge""]","[[0.5, 0.5, 0.5], [0.75, 0.75, 0.75], [0.25, 0.25, 0.25], [0.0, 0.0, 0.0]]",A,conventional,Starrydata (experimental),10.1103/physrevb.81.064404,https://doi.org/10.1103/physrevb.81.064404,Starrydata all_curves.csv (release 'latest'),JARVIS-DFT (NIST),https://www.ctcms.nist.gov/~knc6/static/JARVIS-DFT/JVASP-15418.xml,JARVIS-DFT (NIST),JVASP-15418,False,stoichiometric,TiCo2Ge
TiCo2Ge,3.8054242415999697,W/m/K,330.0,"experimental, Wiedemann-Franz: kappa_total - L*T/rho (Kim2015 L(S=26uV/K))",0,experimental,1.0,wf_subtracted,5.83505,225.0,Fm-3m,full_Heusler_L21,,"[""Ti"", ""Co"", ""Co"", ""Ge""]","[[0.5, 0.5, 0.5], [0.75, 0.75, 0.75], [0.25, 0.25, 0.25], [0.0, 0.0, 0.0]]",A,conventional,Starrydata (experimental),10.1103/physrevb.81.064404,https://doi.org/10.1103/physrevb.81.064404,Starrydata all_curves.csv (release 'latest'),JARVIS-DFT (NIST),https://www.ctcms.nist.gov/~knc6/static/JARVIS-DFT/JVASP-15418.xml,JARVIS-DFT (NIST),JVASP-15418,False,stoichiometric,TiCo2Ge
TiCo2Ge,3.8150601884013695,W/m/K,337.7,"experimental, Wiedemann-Franz: kappa_total - L*T/rho (Kim2015 L(S=27uV/K))",0,experimental,1.0,wf_subtracted,5.83505,225.0,Fm-3m,full_Heusler_L21,,"[""Ti"", ""Co"", ""Co"", ""Ge""]","[[0.5, 0.5, 0.5], [0.75, 0.75, 0.75], [0.25, 0.25, 0.25], [0.0, 0.0, 0.0]]",A,conventional,Starrydata (experimental),10.1103/physrevb.81.064404,https://doi.org/10.1103/physrevb.81.064404,Starrydata all_curves.csv (release 'latest'),JARVIS-DFT (NIST),https://www.ctcms.nist.gov/~knc6/static/JARVIS-DFT/JVASP-15418.xml,JARVIS-DFT (NIST),JVASP-15418,False,stoichiometric,TiCo2Ge
TiCo2Ge,3.8231505972578335,W/m/K,345.3,"experimental, Wiedemann-Franz: kappa_total - L*T/rho (Kim2015 L(S=28uV/K))",0,experimental,1.0,wf_subtracted,5.83505,225.0,Fm-3m,full_Heusler_L21,,"[""Ti"", ""Co"", ""Co"", ""Ge""]","[[0.5, 0.5, 0.5], [0.75, 0.75, 0.75], [0.25, 0.25, 0.25], [0.0, 0.0, 0.0]]",A,conventional,Starrydata (experimental),10.1103/physrevb.81.064404,https://doi.org/10.1103/physrevb.81.064404,Starrydata all_curves.csv (release 'latest'),JARVIS-DFT (NIST),https://www.ctcms.nist.gov/~knc6/static/JARVIS-DFT/JVASP-15418.xml,JARVIS-DFT (NIST),JVASP-15418,False,stoichiometric,TiCo2Ge
TiCo2Ge,3.831443111151421,W/m/K,353.0,"experimental, Wiedemann-Franz: kappa_total - L*T/rho (Kim2015 L(S=29uV/K))",0,experimental,1.0,wf_subtracted,5.83505,225.0,Fm-3m,full_Heusler_L21,,"[""Ti"", ""Co"", ""Co"", ""Ge""]","[[0.5, 0.5, 0.5], [0.75, 0.75, 0.75], [0.25, 0.25, 0.25], [0.0, 0.0, 0.0]]",A,conventional,Starrydata (experimental),10.1103/physrevb.81.064404,https://doi.org/10.1103/physrevb.81.064404,Starrydata all_curves.csv (release 'latest'),JARVIS-DFT (NIST),https://www.ctcms.nist.gov/~knc6/static/JARVIS-DFT/JVASP-15418.xml,JARVIS-DFT (NIST),JVASP-15418,False,stoichiometric,TiCo2Ge
TiCo2Ge,3.840223182214503,W/m/K,360.7,"experimental, Wiedemann-Franz: kappa_total - L*T/rho (Kim2015 L(S=29uV/K))",0,experimental,1.0,wf_subtracted,5.83505,225.0,Fm-3m,full_Heusler_L21,,"[""Ti"", ""Co"", ""Co"", ""Ge""]","[[0.5, 0.5, 0.5], [0.75, 0.75, 0.75], [0.25, 0.25, 0.25], [0.0, 0.0, 0.0]]",A,conventional,Starrydata (experimental),10.1103/physrevb.81.064404,https://doi.org/10.1103/physrevb.81.064404,Starrydata all_curves.csv (release 'latest'),JARVIS-DFT (NIST),https://www.ctcms.nist.gov/~knc6/static/JARVIS-DFT/JVASP-15418.xml,JARVIS-DFT (NIST),JVASP-15418,False,stoichiometric,TiCo2Ge
TiCo2Ge,3.852030734704389,W/m/K,368.3,"experimental, Wiedemann-Franz: kappa_total - L*T/rho (Kim2015 L(S=30uV/K))",0,experimental,1.0,wf_subtracted,5.83505,225.0,Fm-3m,full_Heusler_L21,,"[""Ti"", ""Co"", ""Co"", ""Ge""]","[[0.5, 0.5, 0.5], [0.75, 0.75, 0.75], [0.25, 0.25, 0.25], [0.0, 0.0, 0.0]]",A,conventional,Starrydata (experimental),10.1103/physrevb.81.064404,https://doi.org/10.1103/physrevb.81.064404,Starrydata all_curves.csv (release 'latest'),JARVIS-DFT (NIST),https://www.ctcms.nist.gov/~knc6/static/JARVIS-DFT/JVASP-15418.xml,JARVIS-DFT (NIST),JVASP-15418,False,stoichiometric,TiCo2Ge
TiCo2Ge,3.8786345582732,W/m/K,375.7,"experimental, Wiedemann-Franz: kappa_total - L*T/rho (Kim2015 L(S=30uV/K))",0,experimental,1.0,wf_subtracted,5.83505,225.0,Fm-3m,full_Heusler_L21,,"[""Ti"", ""Co"", ""Co"", ""Ge""]","[[0.5, 0.5, 0.5], [0.75, 0.75, 0.75], [0.25, 0.25, 0.25], [0.0, 0.0, 0.0]]",A,conventional,Starrydata (experimental),10.1103/physrevb.81.064404,https://doi.org/10.1103/physrevb.81.064404,Starrydata all_curves.csv (release 'latest'),JARVIS-DFT (NIST),https://www.ctcms.nist.gov/~knc6/static/JARVIS-DFT/JVASP-15418.xml,JARVIS-DFT (NIST),JVASP-15418,False,stoichiometric,TiCo2Ge
TiCo2Ge,3.9166203765571113,W/m/K,383.1,"experimental, Wiedemann-Franz: kappa_total - L*T/rho (Kim2015 L(S=30uV/K))",0,experimental,1.0,wf_subtracted,5.83505,225.0,Fm-3m,full_Heusler_L21,,"[""Ti"", ""Co"", ""Co"", ""Ge""]","[[0.5, 0.5, 0.5], [0.75, 0.75, 0.75], [0.25, 0.25, 0.25], [0.0, 0.0, 0.0]]",A,conventional,Starrydata (experimental),10.1103/physrevb.81.064404,https://doi.org/10.1103/physrevb.81.064404,Starrydata all_curves.csv (release 'latest'),JARVIS-DFT (NIST),https://www.ctcms.nist.gov/~knc6/static/JARVIS-DFT/JVASP-15418.xml,JARVIS-DFT (NIST),JVASP-15418,False,stoichiometric,TiCo2Ge
TiCo2Ge,3.958060839879308,W/m/K,390.3,"experimental, Wiedemann-Franz: kappa_total - L*T/rho (Kim2015 L(S=30uV/K))",0,experimental,1.0,wf_subtracted,5.83505,225.0,Fm-3m,full_Heusler_L21,,"[""Ti"", ""Co"", ""Co"", ""Ge""]","[[0.5, 0.5, 0.5], [0.75, 0.75, 0.75], [0.25, 0.25, 0.25], [0.0, 0.0, 0.0]]",A,conventional,Starrydata (experimental),10.1103/physrevb.81.064404,https://doi.org/10.1103/physrevb.81.064404,Starrydata all_curves.csv (release 'latest'),JARVIS-DFT (NIST),https://www.ctcms.nist.gov/~knc6/static/JARVIS-DFT/JVASP-15418.xml,JARVIS-DFT (NIST),JVASP-15418,False,stoichiometric,TiCo2Ge
TiCo2Ge,3.998451159074612,W/m/K,397.6,"experimental, Wiedemann-Franz: kappa_total - L*T/rho (Kim2015 L(S=30uV/K))",0,experimental,1.0,wf_subtracted,5.83505,225.0,Fm-3m,full_Heusler_L21,,"[""Ti"", ""Co"", ""Co"", ""Ge""]","[[0.5, 0.5, 0.5], [0.75, 0.75, 0.75], [0.25, 0.25, 0.25], [0.0, 0.0, 0.0]]",A,conventional,Starrydata (experimental),10.1103/physrevb.81.064404,https://doi.org/10.1103/physrevb.81.064404,Starrydata all_curves.csv (release 'latest'),JARVIS-DFT (NIST),https://www.ctcms.nist.gov/~knc6/static/JARVIS-DFT/JVASP-15418.xml,JARVIS-DFT (NIST),JVASP-15418,False,stoichiometric,TiCo2Ge
TiCo2Si,2.79517286461575,W/m/K,205.6,"experimental, Wiedemann-Franz: kappa_total - L*T/rho (Kim2015 L(S=13uV/K))",0,experimental,1.0,wf_subtracted,5.75015,225.0,Fm-3m,full_Heusler_L21,,"[""Ti"", ""Co"", ""Co"", ""Si""]","[[0.5, 0.5, 0.5], [0.75, 0.75, 0.75], [0.25, 0.25, 0.25], [0.0, 0.0, 0.0]]",A,conventional,Starrydata (experimental),10.1103/physrevb.81.064404,https://doi.org/10.1103/physrevb.81.064404,Starrydata all_curves.csv (release 'latest'),JARVIS-DFT (NIST),https://www.ctcms.nist.gov/~knc6/static/JARVIS-DFT/JVASP-15250.xml,JARVIS-DFT (NIST),JVASP-15250,False,stoichiometric,TiCo2Si
TiCo2Si,2.810944193800787,W/m/K,213.2,"experimental, Wiedemann-Franz: kappa_total - L*T/rho (Kim2015 L(S=14uV/K))",0,experimental,1.0,wf_subtracted,5.75015,225.0,Fm-3m,full_Heusler_L21,,"[""Ti"", ""Co"", ""Co"", ""Si""]","[[0.5, 0.5, 0.5], [0.75, 0.75, 0.75], [0.25, 0.25, 0.25], [0.0, 0.0, 0.0]]",A,conventional,Starrydata (experimental),10.1103/physrevb.81.064404,https://doi.org/10.1103/physrevb.81.064404,Starrydata all_curves.csv (release 'latest'),JARVIS-DFT (NIST),https://www.ctcms.nist.gov/~knc6/static/JARVIS-DFT/JVASP-15250.xml,JARVIS-DFT (NIST),JVASP-15250,False,stoichiometric,TiCo2Si
TiCo2Si,2.824549236027749,W/m/K,220.9,"experimental, Wiedemann-Franz: kappa_total - L*T/rho (Kim2015 L(S=15uV/K))",0,experimental,1.0,wf_subtracted,5.75015,225.0,Fm-3m,full_Heusler_L21,,"[""Ti"", ""Co"", ""Co"", ""Si""]","[[0.5, 0.5, 0.5], [0.75, 0.75, 0.75], [0.25, 0.25, 0.25], [0.0, 0.0, 0.0]]",A,conventional,Starrydata (experimental),10.1103/physrevb.81.064404,https://doi.org/10.1103/physrevb.81.064404,Starrydata all_curves.csv (release 'latest'),JARVIS-DFT (NIST),https://www.ctcms.nist.gov/~knc6/static/JARVIS-DFT/JVASP-15250.xml,JARVIS-DFT (NIST),JVASP-15250,False,stoichiometric,TiCo2Si
TiCo2Si,2.839590748922105,W/m/K,228.5,"experimental, Wiedemann-Franz: kappa_total - L*T/rho (Kim2015 L(S=16uV/K))",0,experimental,1.0,wf_subtracted,5.75015,225.0,Fm-3m,full_Heusler_L21,,"[""Ti"", ""Co"", ""Co"", ""Si""]","[[0.5, 0.5, 0.5], [0.75, 0.75, 0.75], [0.25, 0.25, 0.25], [0.0, 0.0, 0.0]]",A,conventional,Starrydata (experimental),10.1103/physrevb.81.064404,https://doi.org/10.1103/physrevb.81.064404,Starrydata all_curves.csv (release 'latest'),JARVIS-DFT (NIST),https://www.ctcms.nist.gov/~knc6/static/JARVIS-DFT/JVASP-15250.xml,JARVIS-DFT (NIST),JVASP-15250,False,stoichiometric,TiCo2Si
TiCo2Si,2.855205566962502,W/m/K,236.1,"experimental, Wiedemann-Franz: kappa_total - L*T/rho (Kim2015 L(S=17uV/K))",0,experimental,1.0,wf_subtracted,5.75015,225.0,Fm-3m,full_Heusler_L21,,"[""Ti"", ""Co"", ""Co"", ""Si""]","[[0.5, 0.5, 0.5], [0.75, 0.75, 0.75], [0.25, 0.25, 0.25], [0.0, 0.0, 0.0]]",A,conventional,Starrydata (experimental),10.1103/physrevb.81.064404,https://doi.org/10.1103/physrevb.81.064404,Starrydata all_curves.csv (release 'latest'),JARVIS-DFT (NIST),https://www.ctcms.nist.gov/~knc6/static/JARVIS-DFT/JVASP-15250.xml,JARVIS-DFT (NIST),JVASP-15250,False,stoichiometric,TiCo2Si
TiCo2Si,2.87248972104982,W/m/K,243.7,"experimental, Wiedemann-Franz: kappa_total - L*T/rho (Kim2015 L(S=18uV/K))",0,experimental,1.0,wf_subtracted,5.75015,225.0,Fm-3m,full_Heusler_L21,,"[""Ti"", ""Co"", ""Co"", ""Si""]","[[0.5, 0.5, 0.5], [0.75, 0.75, 0.75], [0.25, 0.25, 0.25], [0.0, 0.0, 0.0]]",A,conventional,Starrydata (experimental),10.1103/physrevb.81.064404,https://doi.org/10.1103/physrevb.81.064404,Starrydata all_curves.csv (release 'latest'),JARVIS-DFT (NIST),https://www.ctcms.nist.gov/~knc6/static/JARVIS-DFT/JVASP-15250.xml,JARVIS-DFT (NIST),JVASP-15250,False,stoichiometric,TiCo2Si
TiCo2Si,2.88932213453596,W/m/K,251.4,"experimental, Wiedemann-Franz: kappa_total - L*T/rho (Kim2015 L(S=19uV/K))",0,experimental,1.0,wf_subtracted,5.75015,225.0,Fm-3m,full_Heusler_L21,,"[""Ti"", ""Co"", ""Co"", ""Si""]","[[0.5, 0.5, 0.5], [0.75, 0.75, 0.75], [0.25, 0.25, 0.25], [0.0, 0.0, 0.0]]",A,conventional,Starrydata (experimental),10.1103/physrevb.81.064404,https://doi.org/10.1103/physrevb.81.064404,Starrydata all_curves.csv (release 'latest'),JARVIS-DFT (NIST),https://www.ctcms.nist.gov/~knc6/static/JARVIS-DFT/JVASP-15250.xml,JARVIS-DFT (NIST),JVASP-15250,False,stoichiometric,TiCo2Si
TiCo2Si,2.9069985731069963,W/m/K,259.0,"experimental, Wiedemann-Franz: kappa_total - L*T/rho (Kim2015 L(S=20uV/K))",0,experimental,1.0,wf_subtracted,5.75015,225.0,Fm-3m,full_Heusler_L21,,"[""Ti"", ""Co"", ""Co"", ""Si""]","[[0.5, 0.5, 0.5], [0.75, 0.75, 0.75], [0.25, 0.25, 0.25], [0.0, 0.0, 0.0]]",A,conventional,Starrydata (experimental),10.1103/physrevb.81.064404,https://doi.org/10.1103/physrevb.81.064404,Starrydata all_curves.csv (release 'latest'),JARVIS-DFT (NIST),https://www.ctcms.nist.gov/~knc6/static/JARVIS-DFT/JVASP-15250.xml,JARVIS-DFT (NIST),JVASP-15250,False,stoichiometric,TiCo2Si
TiCo2Si,2.9246331980897824,W/m/K,266.7,"experimental, Wiedemann-Franz: kappa_total - L*T/rho (Kim2015 L(S=21uV/K))",0,experimental,1.0,wf_subtracted,5.75015,225.0,Fm-3m,full_Heusler_L21,,"[""Ti"", ""Co"", ""Co"", ""Si""]","[[0.5, 0.5, 0.5], [0.75, 0.75, 0.75], [0.25, 0.25, 0.25], [0.0, 0.0, 0.0]]",A,conventional,Starrydata (experimental),10.1103/physrevb.81.064404,https://doi.org/10.1103/physrevb.81.064404,Starrydata all_curves.csv (release 'latest'),JARVIS-DFT (NIST),https://www.ctcms.nist.gov/~knc6/static/JARVIS-DFT/JVASP-15250.xml,JARVIS-DFT (NIST),JVASP-15250,False,stoichiometric,TiCo2Si
TiCo2Si,2.9446600028362964,W/m/K,274.3,"experimental, Wiedemann-Franz: kappa_total - L*T/rho (Kim2015 L(S=22uV/K))",0,experimental,1.0,wf_subtracted,5.75015,225.0,Fm-3m,full_Heusler_L21,,"[""Ti"", ""Co"", ""Co"", ""Si""]","[[0.5, 0.5, 0.5], [0.75, 0.75, 0.75], [0.25, 0.25, 0.25], [0.0, 0.0, 0.0]]",A,conventional,Starrydata (experimental),10.1103/physrevb.81.064404,https://doi.org/10.1103/physrevb.81.064404,Starrydata all_curves.csv (release 'latest'),JARVIS-DFT (NIST),https://www.ctcms.nist.gov/~knc6/static/JARVIS-DFT/JVASP-15250.xml,JARVIS-DFT (NIST),JVASP-15250,False,stoichiometric,TiCo2Si
TiCo2Si,2.965741949211333,W/m/K,282.0,"experimental, Wiedemann-Franz: kappa_total - L*T/rho (Kim2015 L(S=23uV/K))",0,experimental,1.0,wf_subtracted,5.75015,225.0,Fm-3m,full_Heusler_L21,,"[""Ti"", ""Co"", ""Co"", ""Si""]","[[0.5, 0.5, 0.5], [0.75, 0.75, 0.75], [0.25, 0.25, 0.25], [0.0, 0.0, 0.0]]",A,conventional,Starrydata (experimental),10.1103/physrevb.81.064404,https://doi.org/10.1103/physrevb.81.064404,Starrydata all_curves.csv (release 'latest'),JARVIS-DFT (NIST),https://www.ctcms.nist.gov/~knc6/static/JARVIS-DFT/JVASP-15250.xml,JARVIS-DFT (NIST),JVASP-15250,False,stoichiometric,TiCo2Si
TiCo2Si,2.989708172207085,W/m/K,289.6,"experimental, Wiedemann-Franz: kappa_total - L*T/rho (Kim2015 L(S=24uV/K))",0,experimental,1.0,wf_subtracted,5.75015,225.0,Fm-3m,full_Heusler_L21,,"[""Ti"", ""Co"", ""Co"", ""Si""]","[[0.5, 0.5, 0.5], [0.75, 0.75, 0.75], [0.25, 0.25, 0.25], [0.0, 0.0, 0.0]]",A,conventional,Starrydata (experimental),10.1103/physrevb.81.064404,https://doi.org/10.1103/physrevb.81.064404,Starrydata all_curves.csv (release 'latest'),JARVIS-DFT (NIST),https://www.ctcms.nist.gov/~knc6/static/JARVIS-DFT/JVASP-15250.xml,JARVIS-DFT (NIST),JVASP-15250,False,stoichiometric,TiCo2Si
TiCo2Si,3.013941580516548,W/m/K,297.3,"experimental, Wiedemann-Franz: kappa_total - L*T/rho (Kim2015 L(S=26uV/K))",0,experimental,1.0,wf_subtracted,5.75015,225.0,Fm-3m,full_Heusler_L21,,"[""Ti"", ""Co"", ""Co"", ""Si""]","[[0.5, 0.5, 0.5], [0.75, 0.75, 0.75], [0.25, 0.25, 0.25], [0.0, 0.0, 0.0]]",A,conventional,Starrydata (experimental),10.1103/physrevb.81.064404,https://doi.org/10.1103/physrevb.81.064404,Starrydata all_curves.csv (release 'latest'),JARVIS-DFT (NIST),https://www.ctcms.nist.gov/~knc6/static/JARVIS-DFT/JVASP-15250.xml,JARVIS-DFT (NIST),JVASP-15250,False,stoichiometric,TiCo2Si
TiCo2Si,3.0403104520229984,W/m/K,304.9,"experimental, Wiedemann-Franz: kappa_total - L*T/rho (Kim2015 L(S=27uV/K))",0,experimental,1.0,wf_subtracted,5.75015,225.0,Fm-3m,full_Heusler_L21,,"[""Ti"", ""Co"", ""Co"", ""Si""]","[[0.5, 0.5, 0.5], [0.75, 0.75, 0.75], [0.25, 0.25, 0.25], [0.0, 0.0, 0.0]]",A,conventional,Starrydata (experimental),10.1103/physrevb.81.064404,https://doi.org/10.1103/physrevb.81.064404,Starrydata all_curves.csv (release 'latest'),JARVIS-DFT (NIST),https://www.ctcms.nist.gov/~knc6/static/JARVIS-DFT/JVASP-15250.xml,JARVIS-DFT (NIST),JVASP-15250,False,stoichiometric,TiCo2Si
TiCo2Si,3.0661716492228326,W/m/K,312.6,"experimental, Wiedemann-Franz: kappa_total - L*T/rho (Kim2015 L(S=28uV/K))",0,experimental,1.0,wf_subtracted,5.75015,225.0,Fm-3m,full_Heusler_L21,,"[""Ti"", ""Co"", ""Co"", ""Si""]","[[0.5, 0.5, 0.5], [0.75, 0.75, 0.75], [0.25, 0.25, 0.25], [0.0, 0.0, 0.0]]",A,conventional,Starrydata (experimental),10.1103/physrevb.81.064404,https://doi.org/10.1103/physrevb.81.064404,Starrydata all_curves.csv (release 'latest'),JARVIS-DFT (NIST),https://www.ctcms.nist.gov/~knc6/static/JARVIS-DFT/JVASP-15250.xml,JARVIS-DFT (NIST),JVASP-15250,False,stoichiometric,TiCo2Si
TiCo2Si,3.094776970926756,W/m/K,320.2,"experimental, Wiedemann-Franz: kappa_total - L*T/rho (Kim2015 L(S=29uV/K))",0,experimental,1.0,wf_subtracted,5.75015,225.0,Fm-3m,full_Heusler_L21,,"[""Ti"", ""Co"", ""Co"", ""Si""]","[[0.5, 0.5, 0.5], [0.75, 0.75, 0.75], [0.25, 0.25, 0.25], [0.0, 0.0, 0.0]]",A,conventional,Starrydata (experimental),10.1103/physrevb.81.064404,https://doi.org/10.1103/physrevb.81.064404,Starrydata all_curves.csv (release 'latest'),JARVIS-DFT (NIST),https://www.ctcms.nist.gov/~knc6/static/JARVIS-DFT/JVASP-15250.xml,JARVIS-DFT (NIST),JVASP-15250,False,stoichiometric,TiCo2Si
TiCo2Si,3.1289365879068645,W/m/K,327.7,"experimental, Wiedemann-Franz: kappa_total - L*T/rho (Kim2015 L(S=30uV/K))",0,experimental,1.0,wf_subtracted,5.75015,225.0,Fm-3m,full_Heusler_L21,,"[""Ti"", ""Co"", ""Co"", ""Si""]","[[0.5, 0.5, 0.5], [0.75, 0.75, 0.75], [0.25, 0.25, 0.25], [0.0, 0.0, 0.0]]",A,conventional,Starrydata (experimental),10.1103/physrevb.81.064404,https://doi.org/10.1103/physrevb.81.064404,Starrydata all_curves.csv (release 'latest'),JARVIS-DFT (NIST),https://www.ctcms.nist.gov/~knc6/static/JARVIS-DFT/JVASP-15250.xml,JARVIS-DFT (NIST),JVASP-15250,False,stoichiometric,TiCo2Si
TiCo2Si,3.173500288408768,W/m/K,335.2,"experimental, Wiedemann-Franz: kappa_total - L*T/rho (Kim2015 L(S=31uV/K))",0,experimental,1.0,wf_subtracted,5.75015,225.0,Fm-3m,full_Heusler_L21,,"[""Ti"", ""Co"", ""Co"", ""Si""]","[[0.5, 0.5, 0.5], [0.75, 0.75, 0.75], [0.25, 0.25, 0.25], [0.0, 0.0, 0.0]]",A,conventional,Starrydata (experimental),10.1103/physrevb.81.064404,https://doi.org/10.1103/physrevb.81.064404,Starrydata all_curves.csv (release 'latest'),JARVIS-DFT (NIST),https://www.ctcms.nist.gov/~knc6/static/JARVIS-DFT/JVASP-15250.xml,JARVIS-DFT (NIST),JVASP-15250,False,stoichiometric,TiCo2Si
TiCo2Si,3.224394756803676,W/m/K,342.6,"experimental, Wiedemann-Franz: kappa_total - L*T/rho (Kim2015 L(S=32uV/K))",0,experimental,1.0,wf_subtracted,5.75015,225.0,Fm-3m,full_Heusler_L21,,"[""Ti"", ""Co"", ""Co"", ""Si""]","[[0.5, 0.5, 0.5], [0.75, 0.75, 0.75], [0.25, 0.25, 0.25], [0.0, 0.0, 0.0]]",A,conventional,Starrydata (experimental),10.1103/physrevb.81.064404,https://doi.org/10.1103/physrevb.81.064404,Starrydata all_curves.csv (release 'latest'),JARVIS-DFT (NIST),https://www.ctcms.nist.gov/~knc6/static/JARVIS-DFT/JVASP-15250.xml,JARVIS-DFT (NIST),JVASP-15250,False,stoichiometric,TiCo2Si
TiCo2Si,3.2772890877796503,W/m/K,350.0,"experimental, Wiedemann-Franz: kappa_total - L*T/rho (Kim2015 L(S=33uV/K))",0,experimental,1.0,wf_subtracted,5.75015,225.0,Fm-3m,full_Heusler_L21,,"[""Ti"", ""Co"", ""Co"", ""Si""]","[[0.5, 0.5, 0.5], [0.75, 0.75, 0.75], [0.25, 0.25, 0.25], [0.0, 0.0, 0.0]]",A,conventional,Starrydata (experimental),10.1103/physrevb.81.064404,https://doi.org/10.1103/physrevb.81.064404,Starrydata all_curves.csv (release 'latest'),JARVIS-DFT (NIST),https://www.ctcms.nist.gov/~knc6/static/JARVIS-DFT/JVASP-15250.xml,JARVIS-DFT (NIST),JVASP-15250,False,stoichiometric,TiCo2Si
TiCo2Si,3.3366775588585136,W/m/K,357.2,"experimental, Wiedemann-Franz: kappa_total - L*T/rho (Kim2015 L(S=34uV/K))",0,experimental,1.0,wf_subtracted,5.75015,225.0,Fm-3m,full_Heusler_L21,,"[""Ti"", ""Co"", ""Co"", ""Si""]","[[0.5, 0.5, 0.5], [0.75, 0.75, 0.75], [0.25, 0.25, 0.25], [0.0, 0.0, 0.0]]",A,conventional,Starrydata (experimental),10.1103/physrevb.81.064404,https://doi.org/10.1103/physrevb.81.064404,Starrydata all_curves.csv (release 'latest'),JARVIS-DFT (NIST),https://www.ctcms.nist.gov/~knc6/static/JARVIS-DFT/JVASP-15250.xml,JARVIS-DFT (NIST),JVASP-15250,False,stoichiometric,TiCo2Si
TiCo2Si,3.4077344652745567,W/m/K,364.3,"experimental, Wiedemann-Franz: kappa_total - L*T/rho (Kim2015 L(S=34uV/K))",0,experimental,1.0,wf_subtracted,5.75015,225.0,Fm-3m,full_Heusler_L21,,"[""Ti"", ""Co"", ""Co"", ""Si""]","[[0.5, 0.5, 0.5], [0.75, 0.75, 0.75], [0.25, 0.25, 0.25], [0.0, 0.0, 0.0]]",A,conventional,Starrydata (experimental),10.1103/physrevb.81.064404,https://doi.org/10.1103/physrevb.81.064404,Starrydata all_curves.csv (release 'latest'),JARVIS-DFT (NIST),https://www.ctcms.nist.gov/~knc6/static/JARVIS-DFT/JVASP-15250.xml,JARVIS-DFT (NIST),JVASP-15250,False,stoichiometric,TiCo2Si
TiCo2Si,3.506263339854188,W/m/K,370.8,"experimental, Wiedemann-Franz: kappa_total - L*T/rho (Kim2015 L(S=34uV/K))",0,experimental,1.0,wf_subtracted,5.75015,225.0,Fm-3m,full_Heusler_L21,,"[""Ti"", ""Co"", ""Co"", ""Si""]","[[0.5, 0.5, 0.5], [0.75, 0.75, 0.75], [0.25, 0.25, 0.25], [0.0, 0.0, 0.0]]",A,conventional,Starrydata (experimental),10.1103/physrevb.81.064404,https://doi.org/10.1103/physrevb.81.064404,Starrydata all_curves.csv (release 'latest'),JARVIS-DFT (NIST),https://www.ctcms.nist.gov/~knc6/static/JARVIS-DFT/JVASP-15250.xml,JARVIS-DFT (NIST),JVASP-15250,False,stoichiometric,TiCo2Si
