Repository: Shivamrandive747/Thermalconductivity_prediction

# Calibrating first-principles lattice thermal conductivity to experiment

**A curated half-Heusler dataset and a validated transfer function.**

Published first-principles transport calculations of lattice thermal conductivity exceed what
laboratories measure for the same compound by a **median factor of 1.55**. That offset is regular
enough to be removed in closed form:

$$\kappa_L^{\mathrm{expt}}(T) \;=\; \kappa_L^{\mathrm{BTE}}(T)\;\min\!\left[c\left(\tfrac{T}{300}\right)^{p},\,1\right],
\qquad c = 0.51,\quad p = 0.80$$

Inside a domain of applicability declared before the validation set was scored, this places

File: data/Target_Materials/HEUSLER_KAPPA_TRAINING_SET.csv (part 24 of 192)
formula,kappa_L,kappa_units,temperature_K,method,method_tier,tier_name,weight,kappa_basis,struct_a_A,struct_spacegroup,struct_sg_symbol,struct_prototype,struct_site_ordering,struct_species,struct_frac_coords,struct_grade,lattice_convention,source,source_doi,source_url,source_location,struct_source,struct_source_url,struct_source_detail,struct_id,struct_same_paper_as_kappa,stoichiometry,parent_formula
TiCo2Si,3.6214626691320175,W/m/K,377.1,"experimental, Wiedemann-Franz: kappa_total - L*T/rho (Kim2015 L(S=34uV/K))",0,experimental,1.0,wf_subtracted,5.75015,225.0,Fm-3m,full_Heusler_L21,,"[""Ti"", ""Co"", ""Co"", ""Si""]","[[0.5, 0.5, 0.5], [0.75, 0.75, 0.75], [0.25, 0.25, 0.25], [0.0, 0.0, 0.0]]",A,conventional,Starrydata (experimental),10.1103/physrevb.81.064404,https://doi.org/10.1103/physrevb.81.064404,Starrydata all_curves.csv (release 'latest'),JARVIS-DFT (NIST),https://www.ctcms.nist.gov/~knc6/static/JARVIS-DFT/JVASP-15250.xml,JARVIS-DFT (NIST),JVASP-15250,False,stoichiometric,TiCo2Si
TiCo2Si,3.737996886940204,W/m/K,383.1,"experimental, Wiedemann-Franz: kappa_total - L*T/rho (Kim2015 L(S=35uV/K))",0,experimental,1.0,wf_subtracted,5.75015,225.0,Fm-3m,full_Heusler_L21,,"[""Ti"", ""Co"", ""Co"", ""Si""]","[[0.5, 0.5, 0.5], [0.75, 0.75, 0.75], [0.25, 0.25, 0.25], [0.0, 0.0, 0.0]]",A,conventional,Starrydata (experimental),10.1103/physrevb.81.064404,https://doi.org/10.1103/physrevb.81.064404,Starrydata all_curves.csv (release 'latest'),JARVIS-DFT (NIST),https://www.ctcms.nist.gov/~knc6/static/JARVIS-DFT/JVASP-15250.xml,JARVIS-DFT (NIST),JVASP-15250,False,stoichiometric,TiCo2Si
TiCo2Si,3.8474628604558543,W/m/K,389.3,"experimental, Wiedemann-Franz: kappa_total - L*T/rho (Kim2015 L(S=35uV/K))",0,experimental,1.0,wf_subtracted,5.75015,225.0,Fm-3m,full_Heusler_L21,,"[""Ti"", ""Co"", ""Co"", ""Si""]","[[0.5, 0.5, 0.5], [0.75, 0.75, 0.75], [0.25, 0.25, 0.25], [0.0, 0.0, 0.0]]",A,conventional,Starrydata (experimental),10.1103/physrevb.81.064404,https://doi.org/10.1103/physrevb.81.064404,Starrydata all_curves.csv (release 'latest'),JARVIS-DFT (NIST),https://www.ctcms.nist.gov/~knc6/static/JARVIS-DFT/JVASP-15250.xml,JARVIS-DFT (NIST),JVASP-15250,False,stoichiometric,TiCo2Si
TiCo2Sn,3.764584436983354,W/m/K,200.6,"experimental, Wiedemann-Franz: kappa_total - L*T/rho (Kim2015 L(S=11uV/K))",0,experimental,1.0,wf_subtracted,6.07655,225.0,Fm-3m,full_Heusler_L21,,"[""Ti"", ""Co"", ""Co"", ""Sn""]","[[0.5, 0.5, 0.5], [0.75, 0.75, 0.75], [0.25, 0.25, 0.25], [0.0, 0.0, 0.0]]",A,conventional,Starrydata (experimental),10.1103/physrevb.81.064404,https://doi.org/10.1103/physrevb.81.064404,Starrydata all_curves.csv (release 'latest'),JARVIS-DFT (NIST),https://www.ctcms.nist.gov/~knc6/static/JARVIS-DFT/JVASP-18102.xml,JARVIS-DFT (NIST),JVASP-18102,False,stoichiometric,TiCo2Sn
TiCo2Sn,3.8990370367262512,W/m/K,206.727,"experimental, Wiedemann-Franz: kappa_total - L*T/rho (Kim2015 L(S=11uV/K))",0,experimental,1.0,wf_subtracted,6.07655,225.0,Fm-3m,full_Heusler_L21,,"[""Ti"", ""Co"", ""Co"", ""Sn""]","[[0.5, 0.5, 0.5], [0.75, 0.75, 0.75], [0.25, 0.25, 0.25], [0.0, 0.0, 0.0]]",A,conventional,Starrydata (experimental),10.1103/physrevb.82.104420,https://doi.org/10.1103/physrevb.82.104420,Starrydata all_curves.csv (release 'latest'),JARVIS-DFT (NIST),https://www.ctcms.nist.gov/~knc6/static/JARVIS-DFT/JVASP-18102.xml,JARVIS-DFT (NIST),JVASP-18102,False,stoichiometric,TiCo2Sn
TiCo2Sn,5.133909,W/m/K,207.219,"experimental, lattice thermal conductivity as published",0,experimental,1.0,reported_lattice,6.07655,225.0,Fm-3m,full_Heusler_L21,,"[""Ti"", ""Co"", ""Co"", ""Sn""]","[[0.5, 0.5, 0.5], [0.75, 0.75, 0.75], [0.25, 0.25, 0.25], [0.0, 0.0, 0.0]]",A,conventional,Starrydata (experimental),10.1103/physrevb.82.104420,https://doi.org/10.1103/physrevb.82.104420,Starrydata all_curves.csv (release 'latest'),JARVIS-DFT (NIST),https://www.ctcms.nist.gov/~knc6/static/JARVIS-DFT/JVASP-18102.xml,JARVIS-DFT (NIST),JVASP-18102,False,stoichiometric,TiCo2Sn
TiCo2Sn,3.7785986800076254,W/m/K,208.3,"experimental, Wiedemann-Franz: kappa_total - L*T/rho (Kim2015 L(S=12uV/K))",0,experimental,1.0,wf_subtracted,6.07655,225.0,Fm-3m,full_Heusler_L21,,"[""Ti"", ""Co"", ""Co"", ""Sn""]","[[0.5, 0.5, 0.5], [0.75, 0.75, 0.75], [0.25, 0.25, 0.25], [0.0, 0.0, 0.0]]",A,conventional,Starrydata (experimental),10.1103/physrevb.81.064404,https://doi.org/10.1103/physrevb.81.064404,Starrydata all_curves.csv (release 'latest'),JARVIS-DFT (NIST),https://www.ctcms.nist.gov/~knc6/static/JARVIS-DFT/JVASP-18102.xml,JARVIS-DFT (NIST),JVASP-18102,False,stoichiometric,TiCo2Sn
TiCo2Sn,3.802611209321625,W/m/K,216.0,"experimental, Wiedemann-Franz: kappa_total - L*T/rho (Kim2015 L(S=13uV/K))",0,experimental,1.0,wf_subtracted,6.07655,225.0,Fm-3m,full_Heusler_L21,,"[""Ti"", ""Co"", ""Co"", ""Sn""]","[[0.5, 0.5, 0.5], [0.75, 0.75, 0.75], [0.25, 0.25, 0.25], [0.0, 0.0, 0.0]]",A,conventional,Starrydata (experimental),10.1103/physrevb.81.064404,https://doi.org/10.1103/physrevb.81.064404,Starrydata all_curves.csv (release 'latest'),JARVIS-DFT (NIST),https://www.ctcms.nist.gov/~knc6/static/JARVIS-DFT/JVASP-18102.xml,JARVIS-DFT (NIST),JVASP-18102,False,stoichiometric,TiCo2Sn
TiCo2Sn,3.9187711819306266,W/m/K,217.141,"experimental, Wiedemann-Franz: kappa_total - L*T/rho (Kim2015 L(S=14uV/K))",0,experimental,1.0,wf_subtracted,6.07655,225.0,Fm-3m,full_Heusler_L21,,"[""Ti"", ""Co"", ""Co"", ""Sn""]","[[0.5, 0.5, 0.5], [0.75, 0.75, 0.75], [0.25, 0.25, 0.25], [0.0, 0.0, 0.0]]",A,conventional,Starrydata (experimental),10.1103/physrevb.82.104420,https://doi.org/10.1103/physrevb.82.104420,Starrydata all_curves.csv (release 'latest'),JARVIS-DFT (NIST),https://www.ctcms.nist.gov/~knc6/static/JARVIS-DFT/JVASP-18102.xml,JARVIS-DFT (NIST),JVASP-18102,False,stoichiometric,TiCo2Sn
TiCo2Sn,5.132827,W/m/K,217.6509,"experimental, lattice thermal conductivity as published",0,experimental,1.0,reported_lattice,6.07655,225.0,Fm-3m,full_Heusler_L21,,"[""Ti"", ""Co"", ""Co"", ""Sn""]","[[0.5, 0.5, 0.5], [0.75, 0.75, 0.75], [0.25, 0.25, 0.25], [0.0, 0.0, 0.0]]",A,conventional,Starrydata (experimental),10.1103/physrevb.82.104420,https://doi.org/10.1103/physrevb.82.104420,Starrydata all_curves.csv (release 'latest'),JARVIS-DFT (NIST),https://www.ctcms.nist.gov/~knc6/static/JARVIS-DFT/JVASP-18102.xml,JARVIS-DFT (NIST),JVASP-18102,False,stoichiometric,TiCo2Sn
TiCo2Sn,3.8452864260775153,W/m/K,223.6,"experimental, Wiedemann-Franz: kappa_total - L*T/rho (Kim2015 L(S=14uV/K))",0,experimental,1.0,wf_subtracted,6.07655,225.0,Fm-3m,full_Heusler_L21,,"[""Ti"", ""Co"", ""Co"", ""Sn""]","[[0.5, 0.5, 0.5], [0.75, 0.75, 0.75], [0.25, 0.25, 0.25], [0.0, 0.0, 0.0]]",A,conventional,Starrydata (experimental),10.1103/physrevb.81.064404,https://doi.org/10.1103/physrevb.81.064404,Starrydata all_curves.csv (release 'latest'),JARVIS-DFT (NIST),https://www.ctcms.nist.gov/~knc6/static/JARVIS-DFT/JVASP-18102.xml,JARVIS-DFT (NIST),JVASP-18102,False,stoichiometric,TiCo2Sn
TiCo2Sn,3.954650514782157,W/m/K,224.641,"experimental, Wiedemann-Franz: kappa_total - L*T/rho (Kim2015 L(S=14uV/K))",0,experimental,1.0,wf_subtracted,6.07655,225.0,Fm-3m,full_Heusler_L21,,"[""Ti"", ""Co"", ""Co"", ""Sn""]","[[0.5, 0.5, 0.5], [0.75, 0.75, 0.75], [0.25, 0.25, 0.25], [0.0, 0.0, 0.0]]",A,conventional,Starrydata (experimental),10.1103/physrevb.82.104420,https://doi.org/10.1103/physrevb.82.104420,Starrydata all_curves.csv (release 'latest'),JARVIS-DFT (NIST),https://www.ctcms.nist.gov/~knc6/static/JARVIS-DFT/JVASP-18102.xml,JARVIS-DFT (NIST),JVASP-18102,False,stoichiometric,TiCo2Sn
TiCo2Sn,5.139365,W/m/K,225.1494,"experimental, lattice thermal conductivity as published",0,experimental,1.0,reported_lattice,6.07655,225.0,Fm-3m,full_Heusler_L21,,"[""Ti"", ""Co"", ""Co"", ""Sn""]","[[0.5, 0.5, 0.5], [0.75, 0.75, 0.75], [0.25, 0.25, 0.25], [0.0, 0.0, 0.0]]",A,conventional,Starrydata (experimental),10.1103/physrevb.82.104420,https://doi.org/10.1103/physrevb.82.104420,Starrydata all_curves.csv (release 'latest'),JARVIS-DFT (NIST),https://www.ctcms.nist.gov/~knc6/static/JARVIS-DFT/JVASP-18102.xml,JARVIS-DFT (NIST),JVASP-18102,False,stoichiometric,TiCo2Sn
TiCo2Sn,3.899933441697722,W/m/K,231.1,"experimental, Wiedemann-Franz: kappa_total - L*T/rho (Kim2015 L(S=15uV/K))",0,experimental,1.0,wf_subtracted,6.07655,225.0,Fm-3m,full_Heusler_L21,,"[""Ti"", ""Co"", ""Co"", ""Sn""]","[[0.5, 0.5, 0.5], [0.75, 0.75, 0.75], [0.25, 0.25, 0.25], [0.0, 0.0, 0.0]]",A,conventional,Starrydata (experimental),10.1103/physrevb.81.064404,https://doi.org/10.1103/physrevb.81.064404,Starrydata all_curves.csv (release 'latest'),JARVIS-DFT (NIST),https://www.ctcms.nist.gov/~knc6/static/JARVIS-DFT/JVASP-18102.xml,JARVIS-DFT (NIST),JVASP-18102,False,stoichiometric,TiCo2Sn
TiCo2Sn,3.98033866276164,W/m/K,235.041,"experimental, Wiedemann-Franz: kappa_total - L*T/rho (Kim2015 L(S=17uV/K))",0,experimental,1.0,wf_subtracted,6.07655,225.0,Fm-3m,full_Heusler_L21,,"[""Ti"", ""Co"", ""Co"", ""Sn""]","[[0.5, 0.5, 0.5], [0.75, 0.75, 0.75], [0.25, 0.25, 0.25], [0.0, 0.0, 0.0]]",A,conventional,Starrydata (experimental),10.1103/physrevb.82.104420,https://doi.org/10.1103/physrevb.82.104420,Starrydata all_curves.csv (release 'latest'),JARVIS-DFT (NIST),https://www.ctcms.nist.gov/~knc6/static/JARVIS-DFT/JVASP-18102.xml,JARVIS-DFT (NIST),JVASP-18102,False,stoichiometric,TiCo2Sn
TiCo2Sn,5.130013,W/m/K,235.5805,"experimental, lattice thermal conductivity as published",0,experimental,1.0,reported_lattice,6.07655,225.0,Fm-3m,full_Heusler_L21,,"[""Ti"", ""Co"", ""Co"", ""Sn""]","[[0.5, 0.5, 0.5], [0.75, 0.75, 0.75], [0.25, 0.25, 0.25], [0.0, 0.0, 0.0]]",A,conventional,Starrydata (experimental),10.1103/physrevb.82.104420,https://doi.org/10.1103/physrevb.82.104420,Starrydata all_curves.csv (release 'latest'),JARVIS-DFT (NIST),https://www.ctcms.nist.gov/~knc6/static/JARVIS-DFT/JVASP-18102.xml,JARVIS-DFT (NIST),JVASP-18102,False,stoichiometric,TiCo2Sn
TiCo2Sn,3.963626607813568,W/m/K,238.5,"experimental, Wiedemann-Franz: kappa_total - L*T/rho (Kim2015 L(S=17uV/K))",0,experimental,1.0,wf_subtracted,6.07655,225.0,Fm-3m,full_Heusler_L21,,"[""Ti"", ""Co"", ""Co"", ""Sn""]","[[0.5, 0.5, 0.5], [0.75, 0.75, 0.75], [0.25, 0.25, 0.25], [0.0, 0.0, 0.0]]",A,conventional,Starrydata (experimental),10.1103/physrevb.81.064404,https://doi.org/10.1103/physrevb.81.064404,Starrydata all_curves.csv (release 'latest'),JARVIS-DFT (NIST),https://www.ctcms.nist.gov/~knc6/static/JARVIS-DFT/JVASP-18102.xml,JARVIS-DFT (NIST),JVASP-18102,False,stoichiometric,TiCo2Sn
TiCo2Sn,4.022909772976862,W/m/K,242.605,"experimental, Wiedemann-Franz: kappa_total - L*T/rho (Kim2015 L(S=17uV/K))",0,experimental,1.0,wf_subtracted,6.07655,225.0,Fm-3m,full_Heusler_L21,,"[""Ti"", ""Co"", ""Co"", ""Sn""]","[[0.5, 0.5, 0.5], [0.75, 0.75, 0.75], [0.25, 0.25, 0.25], [0.0, 0.0, 0.0]]",A,conventional,Starrydata (experimental),10.1103/physrevb.82.104420,https://doi.org/10.1103/physrevb.82.104420,Starrydata all_curves.csv (release 'latest'),JARVIS-DFT (NIST),https://www.ctcms.nist.gov/~knc6/static/JARVIS-DFT/JVASP-18102.xml,JARVIS-DFT (NIST),JVASP-18102,False,stoichiometric,TiCo2Sn
TiCo2Sn,5.143737,W/m/K,243.0796,"experimental, lattice thermal conductivity as published",0,experimental,1.0,reported_lattice,6.07655,225.0,Fm-3m,full_Heusler_L21,,"[""Ti"", ""Co"", ""Co"", ""Sn""]","[[0.5, 0.5, 0.5], [0.75, 0.75, 0.75], [0.25, 0.25, 0.25], [0.0, 0.0, 0.0]]",A,conventional,Starrydata (experimental),10.1103/physrevb.82.104420,https://doi.org/10.1103/physrevb.82.104420,Starrydata all_curves.csv (release 'latest'),JARVIS-DFT (NIST),https://www.ctcms.nist.gov/~knc6/static/JARVIS-DFT/JVASP-18102.xml,JARVIS-DFT (NIST),JVASP-18102,False,stoichiometric,TiCo2Sn
TiCo2Sn,4.032520340677829,W/m/K,245.8,"experimental, Wiedemann-Franz: kappa_total - L*T/rho (Kim2015 L(S=19uV/K))",0,experimental,1.0,wf_subtracted,6.07655,225.0,Fm-3m,full_Heusler_L21,,"[""Ti"", ""Co"", ""Co"", ""Sn""]","[[0.5, 0.5, 0.5], [0.75, 0.75, 0.75], [0.25, 0.25, 0.25], [0.0, 0.0, 0.0]]",A,conventional,Starrydata (experimental),10.1103/physrevb.81.064404,https://doi.org/10.1103/physrevb.81.064404,Starrydata all_curves.csv (release 'latest'),JARVIS-DFT (NIST),https://www.ctcms.nist.gov/~knc6/static/JARVIS-DFT/JVASP-18102.xml,JARVIS-DFT (NIST),JVASP-18102,False,stoichiometric,TiCo2Sn
TiCo2Sn,4.077583065499667,W/m/K,250.098,"experimental, Wiedemann-Franz: kappa_total - L*T/rho (Kim2015 L(S=20uV/K))",0,experimental,1.0,wf_subtracted,6.07655,225.0,Fm-3m,full_Heusler_L21,,"[""Ti"", ""Co"", ""Co"", ""Sn""]","[[0.5, 0.5, 0.5], [0.75, 0.75, 0.75], [0.25, 0.25, 0.25], [0.0, 0.0, 0.0]]",A,conventional,Starrydata (experimental),10.1103/physrevb.82.104420,https://doi.org/10.1103/physrevb.82.104420,Starrydata all_curves.csv (release 'latest'),JARVIS-DFT (NIST),https://www.ctcms.nist.gov/~knc6/static/JARVIS-DFT/JVASP-18102.xml,JARVIS-DFT (NIST),JVASP-18102,False,stoichiometric,TiCo2Sn
TiCo2Sn,5.135944,W/m/K,250.5769,"experimental, lattice thermal conductivity as published",0,experimental,1.0,reported_lattice,6.07655,225.0,Fm-3m,full_Heusler_L21,,"[""Ti"", ""Co"", ""Co"", ""Sn""]","[[0.5, 0.5, 0.5], [0.75, 0.75, 0.75], [0.25, 0.25, 0.25], [0.0, 0.0, 0.0]]",A,conventional,Starrydata (experimental),10.1103/physrevb.82.104420,https://doi.org/10.1103/physrevb.82.104420,Starrydata all_curves.csv (release 'latest'),JARVIS-DFT (NIST),https://www.ctcms.nist.gov/~knc6/static/JARVIS-DFT/JVASP-18102.xml,JARVIS-DFT (NIST),JVASP-18102,False,stoichiometric,TiCo2Sn
TiCo2Sn,4.105770705899825,W/m/K,253.2,"experimental, Wiedemann-Franz: kappa_total - L*T/rho (Kim2015 L(S=20uV/K))",0,experimental,1.0,wf_subtracted,6.07655,225.0,Fm-3m,full_Heusler_L21,,"[""Ti"", ""Co"", ""Co"", ""Sn""]","[[0.5, 0.5, 0.5], [0.75, 0.75, 0.75], [0.25, 0.25, 0.25], [0.0, 0.0, 0.0]]",A,conventional,Starrydata (experimental),10.1103/physrevb.81.064404,https://doi.org/10.1103/physrevb.81.064404,Starrydata all_curves.csv (release 'latest'),JARVIS-DFT (NIST),https://www.ctcms.nist.gov/~knc6/static/JARVIS-DFT/JVASP-18102.xml,JARVIS-DFT (NIST),JVASP-18102,False,stoichiometric,TiCo2Sn
TiCo2Sn,4.15851818776433,W/m/K,257.015,"experimental, Wiedemann-Franz: kappa_total - L*T/rho (Kim2015 L(S=22uV/K))",0,experimental,1.0,wf_subtracted,6.07655,225.0,Fm-3m,full_Heusler_L21,,"[""Ti"", ""Co"", ""Co"", ""Sn""]","[[0.5, 0.5, 0.5], [0.75, 0.75, 0.75], [0.25, 0.25, 0.25], [0.0, 0.0, 0.0]]",A,conventional,Starrydata (experimental),10.1103/physrevb.82.104420,https://doi.org/10.1103/physrevb.82.104420,Starrydata all_curves.csv (release 'latest'),JARVIS-DFT (NIST),https://www.ctcms.nist.gov/~knc6/static/JARVIS-DFT/JVASP-18102.xml,JARVIS-DFT (NIST),JVASP-18102,False,stoichiometric,TiCo2Sn
TiCo2Sn,5.183482,W/m/K,257.4268,"experimental, lattice thermal conductivity as published",0,experimental,1.0,reported_lattice,6.07655,225.0,Fm-3m,full_Heusler_L21,,"[""Ti"", ""Co"", ""Co"", ""Sn""]","[[0.5, 0.5, 0.5], [0.75, 0.75, 0.75], [0.25, 0.25, 0.25], [0.0, 0.0, 0.0]]",A,conventional,Starrydata (experimental),10.1103/physrevb.82.104420,https://doi.org/10.1103/physrevb.82.104420,Starrydata all_curves.csv (release 'latest'),JARVIS-DFT (NIST),https://www.ctcms.nist.gov/~knc6/static/JARVIS-DFT/JVASP-18102.xml,JARVIS-DFT (NIST),JVASP-18102,False,stoichiometric,TiCo2Sn
TiCo2Sn,4.180384379237744,W/m/K,260.6,"experimental, Wiedemann-Franz: kappa_total - L*T/rho (Kim2015 L(S=23uV/K))",0,experimental,1.0,wf_subtracted,6.07655,225.0,Fm-3m,full_Heusler_L21,,"[""Ti"", ""Co"", ""Co"", ""Sn""]","[[0.5, 0.5, 0.5], [0.75, 0.75, 0.75], [0.25, 0.25, 0.25], [0.0, 0.0, 0.0]]",A,conventional,Starrydata (experimental),10.1103/physrevb.81.064404,https://doi.org/10.1103/physrevb.81.064404,Starrydata all_curves.csv (release 'latest'),JARVIS-DFT (NIST),https://www.ctcms.nist.gov/~knc6/static/JARVIS-DFT/JVASP-18102.xml,JARVIS-DFT (NIST),JVASP-18102,False,stoichiometric,TiCo2Sn
TiCo2Sn,4.253206369030576,W/m/K,264.656,"experimental, Wiedemann-Franz: kappa_total - L*T/rho (Kim2015 L(S=23uV/K))",0,experimental,1.0,wf_subtracted,6.07655,225.0,Fm-3m,full_Heusler_L21,,"[""Ti"", ""Co"", ""Co"", ""Sn""]","[[0.5, 0.5, 0.5], [0.75, 0.75, 0.75], [0.25, 0.25, 0.25], [0.0, 0.0, 0.0]]",A,conventional,Starrydata (experimental),10.1103/physrevb.82.104420,https://doi.org/10.1103/physrevb.82.104420,Starrydata all_curves.csv (release 'latest'),JARVIS-DFT (NIST),https://www.ctcms.nist.gov/~knc6/static/JARVIS-DFT/JVASP-18102.xml,JARVIS-DFT (NIST),JVASP-18102,False,stoichiometric,TiCo2Sn
TiCo2Sn,5.216819,W/m/K,265.2535,"experimental, lattice thermal conductivity as published",0,experimental,1.0,reported_lattice,6.07655,225.0,Fm-3m,full_Heusler_L21,,"[""Ti"", ""Co"", ""Co"", ""Sn""]","[[0.5, 0.5, 0.5], [0.75, 0.75, 0.75], [0.25, 0.25, 0.25], [0.0, 0.0, 0.0]]",A,conventional,Starrydata (experimental),10.1103/physrevb.82.104420,https://doi.org/10.1103/physrevb.82.104420,Starrydata all_curves.csv (release 'latest'),JARVIS-DFT (NIST),https://www.ctcms.nist.gov/~knc6/static/JARVIS-DFT/JVASP-18102.xml,JARVIS-DFT (NIST),JVASP-18102,False,stoichiometric,TiCo2Sn
TiCo2Sn,4.249391814287543,W/m/K,268.0,"experimental, Wiedemann-Franz: kappa_total - L*T/rho (Kim2015 L(S=25uV/K))",0,experimental,1.0,wf_subtracted,6.07655,225.0,Fm-3m,full_Heusler_L21,,"[""Ti"", ""Co"", ""Co"", ""Sn""]","[[0.5, 0.5, 0.5], [0.75, 0.75, 0.75], [0.25, 0.25, 0.25], [0.0, 0.0, 0.0]]",A,conventional,Starrydata (experimental),10.1103/physrevb.81.064404,https://doi.org/10.1103/physrevb.81.064404,Starrydata all_curves.csv (release 'latest'),JARVIS-DFT (NIST),https://www.ctcms.nist.gov/~knc6/static/JARVIS-DFT/JVASP-18102.xml,JARVIS-DFT (NIST),JVASP-18102,False,stoichiometric,TiCo2Sn
TiCo2Sn,4.302797345237037,W/m/K,275.6,"experimental, Wiedemann-Franz: kappa_total - L*T/rho (Kim2015 L(S=27uV/K))",0,experimental,1.0,wf_subtracted,6.07655,225.0,Fm-3m,full_Heusler_L21,,"[""Ti"", ""Co"", ""Co"", ""Sn""]","[[0.5, 0.5, 0.5], [0.75, 0.75, 0.75], [0.25, 0.25, 0.25], [0.0, 0.0, 0.0]]",A,conventional,Starrydata (experimental),10.1103/physrevb.81.064404,https://doi.org/10.1103/physrevb.81.064404,Starrydata all_curves.csv (release 'latest'),JARVIS-DFT (NIST),https://www.ctcms.nist.gov/~knc6/static/JARVIS-DFT/JVASP-18102.xml,JARVIS-DFT (NIST),JVASP-18102,False,stoichiometric,TiCo2Sn
TiCo2Sn,4.373648866754824,W/m/K,277.428,"experimental, Wiedemann-Franz: kappa_total - L*T/rho (Kim2015 L(S=28uV/K))",0,experimental,1.0,wf_subtracted,6.07655,225.0,Fm-3m,full_Heusler_L21,,"[""Ti"", ""Co"", ""Co"", ""Sn""]","[[0.5, 0.5, 0.5], [0.75, 0.75, 0.75], [0.25, 0.25, 0.25], [0.0, 0.0, 0.0]]",A,conventional,Starrydata (experimental),10.1103/physrevb.82.104420,https://doi.org/10.1103/physrevb.82.104420,Starrydata all_curves.csv (release 'latest'),JARVIS-DFT (NIST),https://www.ctcms.nist.gov/~knc6/static/JARVIS-DFT/JVASP-18102.xml,JARVIS-DFT (NIST),JVASP-18102,False,stoichiometric,TiCo2Sn
TiCo2Sn,5.198714,W/m/K,278.292,"experimental, lattice thermal conductivity as published",0,experimental,1.0,reported_lattice,6.07655,225.0,Fm-3m,full_Heusler_L21,,"[""Ti"", ""Co"", ""Co"", ""Sn""]","[[0.5, 0.5, 0.5], [0.75, 0.75, 0.75], [0.25, 0.25, 0.25], [0.0, 0.0, 0.0]]",A,conventional,Starrydata (experimental),10.1103/physrevb.82.104420,https://doi.org/10.1103/physrevb.82.104420,Starrydata all_curves.csv (release 'latest'),JARVIS-DFT (NIST),https://www.ctcms.nist.gov/~knc6/static/JARVIS-DFT/JVASP-18102.xml,JARVIS-DFT (NIST),JVASP-18102,False,stoichiometric,TiCo2Sn
TiCo2Sn,4.315859948104283,W/m/K,283.5,"experimental, Wiedemann-Franz: kappa_total - L*T/rho (Kim2015 L(S=29uV/K))",0,experimental,1.0,wf_subtracted,6.07655,225.0,Fm-3m,full_Heusler_L21,,"[""Ti"", ""Co"", ""Co"", ""Sn""]","[[0.5, 0.5, 0.5], [0.75, 0.75, 0.75], [0.25, 0.25, 0.25], [0.0, 0.0, 0.0]]",A,conventional,Starrydata (experimental),10.1103/physrevb.81.064404,https://doi.org/10.1103/physrevb.81.064404,Starrydata all_curves.csv (release 'latest'),JARVIS-DFT (NIST),https://www.ctcms.nist.gov/~knc6/static/JARVIS-DFT/JVASP-18102.xml,JARVIS-DFT (NIST),JVASP-18102,False,stoichiometric,TiCo2Sn
TiCo2Sn,4.353382975107864,W/m/K,284.169,"experimental, Wiedemann-Franz: kappa_total - L*T/rho (Kim2015 L(S=30uV/K))",0,experimental,1.0,wf_subtracted,6.07655,225.0,Fm-3m,full_Heusler_L21,,"[""Ti"", ""Co"", ""Co"", ""Sn""]","[[0.5, 0.5, 0.5], [0.75, 0.75, 0.75], [0.25, 0.25, 0.25], [0.0, 0.0, 0.0]]",A,conventional,Starrydata (experimental),10.1103/physrevb.82.104420,https://doi.org/10.1103/physrevb.82.104420,Starrydata all_curves.csv (release 'latest'),JARVIS-DFT (NIST),https://www.ctcms.nist.gov/~knc6/static/JARVIS-DFT/JVASP-18102.xml,JARVIS-DFT (NIST),JVASP-18102,False,stoichiometric,TiCo2Sn
TiCo2Sn,5.126203,W/m/K,285.1971,"experimental, lattice thermal conductivity as published",0,experimental,1.0,reported_lattice,6.07655,225.0,Fm-3m,full_Heusler_L21,,"[""Ti"", ""Co"", ""Co"", ""Sn""]","[[0.5, 0.5, 0.5], [0.75, 0.75, 0.75], [0.25, 0.25, 0.25], [0.0, 0.0, 0.0]]",A,conventional,Starrydata (experimental),10.1103/physrevb.82.104420,https://doi.org/10.1103/physrevb.82.104420,Starrydata all_curves.csv (release 'latest'),JARVIS-DFT (NIST),https://www.ctcms.nist.gov/~knc6/static/JARVIS-DFT/JVASP-18102.xml,JARVIS-DFT (NIST),JVASP-18102,False,stoichiometric,TiCo2Sn
TiCo2Sn,4.3709205304519205,W/m/K,290.679,"experimental, Wiedemann-Franz: kappa_total - L*T/rho (Kim2015 L(S=32uV/K))",0,experimental,1.0,wf_subtracted,6.07655,225.0,Fm-3m,full_Heusler_L21,,"[""Ti"", ""Co"", ""Co"", ""Sn""]","[[0.5, 0.5, 0.5], [0.75, 0.75, 0.75], [0.25, 0.25, 0.25], [0.0, 0.0, 0.0]]",A,conventional,Starrydata (experimental),10.1103/physrevb.82.104420,https://doi.org/10.1103/physrevb.82.104420,Starrydata all_curves.csv (release 'latest'),JARVIS-DFT (NIST),https://www.ctcms.nist.gov/~knc6/static/JARVIS-DFT/JVASP-18102.xml,JARVIS-DFT (NIST),JVASP-18102,False,stoichiometric,TiCo2Sn
TiCo2Sn,5.070699,W/m/K,291.3877,"experimental, lattice thermal conductivity as published",0,experimental,1.0,reported_lattice,6.07655,225.0,Fm-3m,full_Heusler_L21,,"[""Ti"", ""Co"", ""Co"", ""Sn""]","[[0.5, 0.5, 0.5], [0.75, 0.75, 0.75], [0.25, 0.25, 0.25], [0.0, 0.0, 0.0]]",A,conventional,Starrydata (experimental),10.1103/physrevb.82.104420,https://doi.org/10.1103/physrevb.82.104420,Starrydata all_curves.csv (release 'latest'),JARVIS-DFT (NIST),https://www.ctcms.nist.gov/~knc6/static/JARVIS-DFT/JVASP-18102.xml,JARVIS-DFT (NIST),JVASP-18102,False,stoichiometric,TiCo2Sn
TiCo2Sn,4.300763381055372,W/m/K,291.4,"experimental, Wiedemann-Franz: kappa_total - L*T/rho (Kim2015 L(S=32uV/K))",0,experimental,1.0,wf_subtracted,6.07655,225.0,Fm-3m,full_Heusler_L21,,"[""Ti"", ""Co"", ""Co"", ""Sn""]","[[0.5, 0.5, 0.5], [0.75, 0.75, 0.75], [0.25, 0.25, 0.25], [0.0, 0.0, 0.0]]",A,conventional,Starrydata (experimental),10.1103/physrevb.81.064404,https://doi.org/10.1103/physrevb.81.064404,Starrydata all_curves.csv (release 'latest'),JARVIS-DFT (NIST),https://www.ctcms.nist.gov/~knc6/static/JARVIS-DFT/JVASP-18102.xml,JARVIS-DFT (NIST),JVASP-18102,False,stoichiometric,TiCo2Sn
TiCo2Sn,4.428134885855664,W/m/K,297.448,"experimental, Wiedemann-Franz: kappa_total - L*T/rho (Kim2015 L(S=33uV/K))",0,experimental,1.0,wf_subtracted,6.07655,225.0,Fm-3m,full_Heusler_L21,,"[""Ti"", ""Co"", ""Co"", ""Sn""]","[[0.5, 0.5, 0.5], [0.75, 0.75, 0.75], [0.25, 0.25, 0.25], [0.0, 0.0, 0.0]]",A,conventional,Starrydata (experimental),10.1103/physrevb.82.104420,https://doi.org/10.1103/physrevb.82.104420,Starrydata all_curves.csv (release 'latest'),JARVIS-DFT (NIST),https://www.ctcms.nist.gov/~knc6/static/JARVIS-DFT/JVASP-18102.xml,JARVIS-DFT (NIST),JVASP-18102,False,stoichiometric,TiCo2Sn
TiCo2Sn,5.038288,W/m/K,298.4906,"experimental, lattice thermal conductivity as published",0,experimental,1.0,reported_lattice,6.07655,225.0,Fm-3m,full_Heusler_L21,,"[""Ti"", ""Co"", ""Co"", ""Sn""]","[[0.5, 0.5, 0.5], [0.75, 0.75, 0.75], [0.25, 0.25, 0.25], [0.0, 0.0, 0.0]]",A,conventional,Starrydata (experimental),10.1103/physrevb.82.104420,https://doi.org/10.1103/physrevb.82.104420,Starrydata all_curves.csv (release 'latest'),JARVIS-DFT (NIST),https://www.ctcms.nist.gov/~knc6/static/JARVIS-DFT/JVASP-18102.xml,JARVIS-DFT (NIST),JVASP-18102,False,stoichiometric,TiCo2Sn
TiCo2Sn,4.316396673151162,W/m/K,299.2,"experimental, Wiedemann-Franz: kappa_total - L*T/rho (Kim2015 L(S=34uV/K))",0,experimental,1.0,wf_subtracted,6.07655,225.0,Fm-3m,full_Heusler_L21,,"[""Ti"", ""Co"", ""Co"", ""Sn""]","[[0.5, 0.5, 0.5], [0.75, 0.75, 0.75], [0.25, 0.25, 0.25], [0.0, 0.0, 0.0]]",A,conventional,Starrydata (experimental),10.1103/physrevb.81.064404,https://doi.org/10.1103/physrevb.81.064404,Starrydata all_curves.csv (release 'latest'),JARVIS-DFT (NIST),https://www.ctcms.nist.gov/~knc6/static/JARVIS-DFT/JVASP-18102.xml,JARVIS-DFT (NIST),JVASP-18102,False,stoichiometric,TiCo2Sn
TiCo2Sn,4.39916871674814,W/m/K,306.6,"experimental, Wiedemann-Franz: kappa_total - L*T/rho (Kim2015 L(S=36uV/K))",0,experimental,1.0,wf_subtracted,6.07655,225.0,Fm-3m,full_Heusler_L21,,"[""Ti"", ""Co"", ""Co"", ""Sn""]","[[0.5, 0.5, 0.5], [0.75, 0.75, 0.75], [0.25, 0.25, 0.25], [0.0, 0.0, 0.0]]",A,conventional,Starrydata (experimental),10.1103/physrevb.81.064404,https://doi.org/10.1103/physrevb.81.064404,Starrydata all_curves.csv (release 'latest'),JARVIS-DFT (NIST),https://www.ctcms.nist.gov/~knc6/static/JARVIS-DFT/JVASP-18102.xml,JARVIS-DFT (NIST),JVASP-18102,False,stoichiometric,TiCo2Sn
TiCo2Sn,4.506254741515317,W/m/K,313.7,"experimental, Wiedemann-Franz: kappa_total - L*T/rho (Kim2015 L(S=38uV/K))",0,experimental,1.0,wf_subtracted,6.07655,225.0,Fm-3m,full_Heusler_L21,,"[""Ti"", ""Co"", ""Co"", ""Sn""]","[[0.5, 0.5, 0.5], [0.75, 0.75, 0.75], [0.25, 0.25, 0.25], [0.0, 0.0, 0.0]]",A,conventional,Starrydata (experimental),10.1103/physrevb.81.064404,https://doi.org/10.1103/physrevb.81.064404,Starrydata all_curves.csv (release 'latest'),JARVIS-DFT (NIST),https://www.ctcms.nist.gov/~knc6/static/JARVIS-DFT/JVASP-18102.xml,JARVIS-DFT (NIST),JVASP-18102,False,stoichiometric,TiCo2Sn
TiCo2Sn,4.621291310804073,W/m/K,320.6,"experimental, Wiedemann-Franz: kappa_total - L*T/rho (Kim2015 L(S=40uV/K))",0,experimental,1.0,wf_subtracted,6.07655,225.0,Fm-3m,full_Heusler_L21,,"[""Ti"", ""Co"", ""Co"", ""Sn""]","[[0.5, 0.5, 0.5], [0.75, 0.75, 0.75], [0.25, 0.25, 0.25], [0.0, 0.0, 0.0]]",A,conventional,Starrydata (experimental),10.1103/physrevb.81.064404,https://doi.org/10.1103/physrevb.81.064404,Starrydata all_curves.csv (release 'latest'),JARVIS-DFT (NIST),https://www.ctcms.nist.gov/~knc6/static/JARVIS-DFT/JVASP-18102.xml,JARVIS-DFT (NIST),JVASP-18102,False,stoichiometric,TiCo2Sn
TiCo2Sn,4.741921119313168,W/m/K,327.4,"experimental, Wiedemann-Franz: kappa_total - L*T/rho (Kim2015 L(S=43uV/K))",0,experimental,1.0,wf_subtracted,6.07655,225.0,Fm-3m,full_Heusler_L21,,"[""Ti"", ""Co"", ""Co"", ""Sn""]","[[0.5, 0.5, 0.5], [0.75, 0.75, 0.75], [0.25, 0.25, 0.25], [0.0, 0.0, 0.0]]",A,conventional,Starrydata (experimental),10.1103/physrevb.81.064404,https://doi.org/10.1103/physrevb.81.064404,Starrydata all_curves.csv (release 'latest'),JARVIS-DFT (NIST),https://www.ctcms.nist.gov/~knc6/static/JARVIS-DFT/JVASP-18102.xml,JARVIS-DFT (NIST),JVASP-18102,False,stoichiometric,TiCo2Sn
TiCo2Sn,4.864107836790279,W/m/K,334.2,"experimental, Wiedemann-Franz: kappa_total - L*T/rho (Kim2015 L(S=45uV/K))",0,experimental,1.0,wf_subtracted,6.07655,225.0,Fm-3m,full_Heusler_L21,,"[""Ti"", ""Co"", ""Co"", ""Sn""]","[[0.5, 0.5, 0.5], [0.75, 0.75, 0.75], [0.25, 0.25, 0.25], [0.0, 0.0, 0.0]]",A,conventional,Starrydata (experimental),10.1103/physrevb.81.064404,https://doi.org/10.1103/physrevb.81.064404,Starrydata all_curves.csv (release 'latest'),JARVIS-DFT (NIST),https://www.ctcms.nist.gov/~knc6/static/JARVIS-DFT/JVASP-18102.xml,JARVIS-DFT (NIST),JVASP-18102,False,stoichiometric,TiCo2Sn
TiCo2Sn,4.986858222745674,W/m/K,341.0,"experimental, Wiedemann-Franz: kappa_total - L*T/rho (Kim2015 L(S=46uV/K))",0,experimental,1.0,wf_subtracted,6.07655,225.0,Fm-3m,full_Heusler_L21,,"[""Ti"", ""Co"", ""Co"", ""Sn""]","[[0.5, 0.5, 0.5], [0.75, 0.75, 0.75], [0.25, 0.25, 0.25], [0.0, 0.0, 0.0]]",A,conventional,Starrydata (experimental),10.1103/physrevb.81.064404,https://doi.org/10.1103/physrevb.81.064404,Starrydata all_curves.csv (release 'latest'),JARVIS-DFT (NIST),https://www.ctcms.nist.gov/~knc6/static/JARVIS-DFT/JVASP-18102.xml,JARVIS-DFT (NIST),JVASP-18102,False,stoichiometric,TiCo2Sn
TiCo2Sn,5.115942579337792,W/m/K,347.7,"experimental, Wiedemann-Franz: kappa_total - L*T/rho (Kim2015 L(S=48uV/K))",0,experimental,1.0,wf_subtracted,6.07655,225.0,Fm-3m,full_Heusler_L21,,"[""Ti"", ""Co"", ""Co"", ""Sn""]","[[0.5, 0.5, 0.5], [0.75, 0.75, 0.75], [0.25, 0.25, 0.25], [0.0, 0.0, 0.0]]",A,conventional,Starrydata (experimental),10.1103/physrevb.81.064404,https://doi.org/10.1103/physrevb.81.064404,Starrydata all_curves.csv (release 'latest'),JARVIS-DFT (NIST),https://www.ctcms.nist.gov/~knc6/static/JARVIS-DFT/JVASP-18102.xml,JARVIS-DFT (NIST),JVASP-18102,False,stoichiometric,TiCo2Sn
TiCo2Sn,5.239133703191031,W/m/K,354.4,"experimental, Wiedemann-Franz: kappa_total - L*T/rho (Kim2015 L(S=49uV/K))",0,experimental,1.0,wf_subtracted,6.07655,225.0,Fm-3m,full_Heusler_L21,,"[""Ti"", ""Co"", ""Co"", ""Sn""]","[[0.5, 0.5, 0.5], [0.75, 0.75, 0.75], [0.25, 0.25, 0.25], [0.0, 0.0, 0.0]]",A,conventional,Starrydata (experimental),10.1103/physrevb.81.064404,https://doi.org/10.1103/physrevb.81.064404,Starrydata all_curves.csv (release 'latest'),JARVIS-DFT (NIST),https://www.ctcms.nist.gov/~knc6/static/JARVIS-DFT/JVASP-18102.xml,JARVIS-DFT (NIST),JVASP-18102,False,stoichiometric,TiCo2Sn
TiCo2Sn,5.353480168319955,W/m/K,361.0,"experimental, Wiedemann-Franz: kappa_total - L*T/rho (Kim2015 L(S=50uV/K))",0,experimental,1.0,wf_subtracted,6.07655,225.0,Fm-3m,full_Heusler_L21,,"[""Ti"", ""Co"", ""Co"", ""Sn""]","[[0.5, 0.5, 0.5], [0.75, 0.75, 0.75], [0.25, 0.25, 0.25], [0.0, 0.0, 0.0]]",A,conventional,Starrydata (experimental),10.1103/physrevb.81.064404,https://doi.org/10.1103/physrevb.81.064404,Starrydata all_curves.csv (release 'latest'),JARVIS-DFT (NIST),https://www.ctcms.nist.gov/~knc6/static/JARVIS-DFT/JVASP-18102.xml,JARVIS-DFT (NIST),JVASP-18102,False,stoichiometric,TiCo2Sn
TiCo2Sn,5.460180579881117,W/m/K,367.6,"experimental, Wiedemann-Franz: kappa_total - L*T/rho (Kim2015 L(S=50uV/K))",0,experimental,1.0,wf_subtracted,6.07655,225.0,Fm-3m,full_Heusler_L21,,"[""Ti"", ""Co"", ""Co"", ""Sn""]","[[0.5, 0.5, 0.5], [0.75, 0.75, 0.75], [0.25, 0.25, 0.25], [0.0, 0.0, 0.0]]",A,conventional,Starrydata (experimental),10.1103/physrevb.81.064404,https://doi.org/10.1103/physrevb.81.064404,Starrydata all_curves.csv (release 'latest'),JARVIS-DFT (NIST),https://www.ctcms.nist.gov/~knc6/static/JARVIS-DFT/JVASP-18102.xml,JARVIS-DFT (NIST),JVASP-18102,False,stoichiometric,TiCo2Sn
TiCo2Sn,5.557895286286982,W/m/K,374.2,"experimental, Wiedemann-Franz: kappa_total - L*T/rho (Kim2015 L(S=50uV/K))",0,experimental,1.0,wf_subtracted,6.07655,225.0,Fm-3m,full_Heusler_L21,,"[""Ti"", ""Co"", ""Co"", ""Sn""]","[[0.5, 0.5, 0.5], [0.75, 0.75, 0.75], [0.25, 0.25, 0.25], [0.0, 0.0, 0.0]]",A,conventional,Starrydata (experimental),10.1103/physrevb.81.064404,https://doi.org/10.1103/physrevb.81.064404,Starrydata all_curves.csv (release 'latest'),JARVIS-DFT (NIST),https://www.ctcms.nist.gov/~knc6/static/JARVIS-DFT/JVASP-18102.xml,JARVIS-DFT (NIST),JVASP-18102,False,stoichiometric,TiCo2Sn
TiCo2Sn,5.6454264377116345,W/m/K,380.9,"experimental, Wiedemann-Franz: kappa_total - L*T/rho (Kim2015 L(S=50uV/K))",0,experimental,1.0,wf_subtracted,6.07655,225.0,Fm-3m,full_Heusler_L21,,"[""Ti"", ""Co"", ""Co"", ""Sn""]","[[0.5, 0.5, 0.5], [0.75, 0.75, 0.75], [0.25, 0.25, 0.25], [0.0, 0.0, 0.0]]",A,conventional,Starrydata (experimental),10.1103/physrevb.81.064404,https://doi.org/10.1103/physrevb.81.064404,Starrydata all_curves.csv (release 'latest'),JARVIS-DFT (NIST),https://www.ctcms.nist.gov/~knc6/static/JARVIS-DFT/JVASP-18102.xml,JARVIS-DFT (NIST),JVASP-18102,False,stoichiometric,TiCo2Sn
TiCo2Sn,5.725530891199072,W/m/K,387.8,"experimental, Wiedemann-Franz: kappa_total - L*T/rho (Kim2015 L(S=49uV/K))",0,experimental,1.0,wf_subtracted,6.07655,225.0,Fm-3m,full_Heusler_L21,,"[""Ti"", ""Co"", ""Co"", ""Sn""]","[[0.5, 0.5, 0.5], [0.75, 0.75, 0.75], [0.25, 0.25, 0.25], [0.0, 0.0, 0.0]]",A,conventional,Starrydata (experimental),10.1103/physrevb.81.064404,https://doi.org/10.1103/physrevb.81.064404,Starrydata all_curves.csv (release 'latest'),JARVIS-DFT (NIST),https://www.ctcms.nist.gov/~knc6/static/JARVIS-DFT/JVASP-18102.xml,JARVIS-DFT (NIST),JVASP-18102,False,stoichiometric,TiCo2Sn
TiCo2Sn,5.8036384736110325,W/m/K,394.6,"experimental, Wiedemann-Franz: kappa_total - L*T/rho (Kim2015 L(S=49uV/K))",0,experimental,1.0,wf_subtracted,6.07655,225.0,Fm-3m,full_Heusler_L21,,"[""Ti"", ""Co"", ""Co"", ""Sn""]","[[0.5, 0.5, 0.5], [0.75, 0.75, 0.75], [0.25, 0.25, 0.25], [0.0, 0.0, 0.0]]",A,conventional,Starrydata (experimental),10.1103/physrevb.81.064404,https://doi.org/10.1103/physrevb.81.064404,Starrydata all_curves.csv (release 'latest'),JARVIS-DFT (NIST),https://www.ctcms.nist.gov/~knc6/static/JARVIS-DFT/JVASP-18102.xml,JARVIS-DFT (NIST),JVASP-18102,False,stoichiometric,TiCo2Sn
TiCoSb,9.15793313729075,W/m/K,200.0,"experimental, Wiedemann-Franz: kappa_total - L*T/rho (Kim2015 L(S=17uV/K))",0,experimental,1.0,wf_subtracted,5.816625,216.0,F-43m,half-Heusler (C1b / MgAgAs),,"[""Ti"", ""Ti"", ""Ti"", ""Ti"", ""Co"", ""Co"", ""Co"", ""Co"", ""Sb"", ""Sb"", ""Sb"", ""Sb""]","[[0.0, 0.0, 0.0], [0.0, 0.5, 0.5], [0.5, 0.0, 0.5], [0.5, 0.5, 0.0], [0.25, 0.75, 0.75], [0.25, 0.25, 0.25], [0.75, 0.75, 0.25], [0.75, 0.25, 0.75], [0.5, 0.0, 0.0], [0.5, 0.5, 0.5], [0.0, 0.0, 0.5], [0.0, 0.5, 0.0]]",A,primitive->conventional (x sqrt2),Starrydata (experimental),10.1088/0022-3727/42/18/185401,https://doi.org/10.1088/0022-3727/42/18/185401,Starrydata all_curves.csv (release 'latest'),PhononDB (Togo/NIMS MDR),https://mdr.nims.go.jp/datasets/91b0cbde-c115-4664-8ad8-7bf7ace3137f,"LTC-calc.log unit cell (PBEsol-relaxed), same file as kappa",mp-5967,True,stoichiometric,TiCoSb
TiCoSb,18.111563418441783,W/m/K,200.8,"experimental, Wiedemann-Franz: kappa_total - L*T/rho (Kim2015 L(S=24uV/K))",0,experimental,1.0,wf_subtracted,5.816625,216.0,F-43m,half-Heusler (C1b / MgAgAs),,"[""Ti"", ""Ti"", ""Ti"", ""Ti"", ""Co"", ""Co"", ""Co"", ""Co"", ""Sb"", ""Sb"", ""Sb"", ""Sb""]","[[0.0, 0.0, 0.0], [0.0, 0.5, 0.5], [0.5, 0.0, 0.5], [0.5, 0.5, 0.0], [0.25, 0.75, 0.75], [0.25, 0.25, 0.25], [0.75, 0.75, 0.25], [0.75, 0.25, 0.75], [0.5, 0.0, 0.0], [0.5, 0.5, 0.5], [0.0, 0.0, 0.5], [0.0, 0.5, 0.0]]",A,primitive->conventional (x sqrt2),Starrydata (experimental),10.1103/physrevb.86.045116,https://doi.org/10.1103/physrevb.86.045116,Starrydata all_curves.csv (release 'latest'),PhononDB (Togo/NIMS MDR),https://mdr.nims.go.jp/datasets/91b0cbde-c115-4664-8ad8-7bf7ace3137f,"LTC-calc.log unit cell (PBEsol-relaxed), same file as kappa",mp-5967,True,stoichiometric,TiCoSb
TiCoSb,8.881645296515032,W/m/K,203.3207,"experimental, Wiedemann-Franz: kappa_total - L*T/rho (Kim2015 L(S=18uV/K))",0,experimental,1.0,wf_subtracted,5.816625,216.0,F-43m,half-Heusler (C1b / MgAgAs),,"[""Ti"", ""Ti"", ""Ti"", ""Ti"", ""Co"", ""Co"", ""Co"", ""Co"", ""Sb"", ""Sb"", ""Sb"", ""Sb""]","[[0.0, 0.0, 0.0], [0.0, 0.5, 0.5], [0.5, 0.0, 0.5], [0.5, 0.5, 0.0], [0.25, 0.75, 0.75], [0.25, 0.25, 0.25], [0.75, 0.75, 0.25], [0.75, 0.25, 0.75], [0.5, 0.0, 0.0], [0.5, 0.5, 0.5], [0.0, 0.0, 0.5], [0.0, 0.5, 0.0]]",A,primitive->conventional (x sqrt2),Starrydata (experimental),10.1088/0022-3727/42/18/185401,https://doi.org/10.1088/0022-3727/42/18/185401,Starrydata all_curves.csv (release 'latest'),PhononDB (Togo/NIMS MDR),https://mdr.nims.go.jp/datasets/91b0cbde-c115-4664-8ad8-7bf7ace3137f,"LTC-calc.log unit cell (PBEsol-relaxed), same file as kappa",mp-5967,True,stoichiometric,TiCoSb
TiCoSb,9.020225073636494,W/m/K,203.4188,"experimental, Wiedemann-Franz: kappa_total - L*T/rho (Kim2015 L(S=17uV/K))",0,experimental,1.0,wf_subtracted,5.816625,216.0,F-43m,half-Heusler (C1b / MgAgAs),,"[""Ti"", ""Ti"", ""Ti"", ""Ti"", ""Co"", ""Co"", ""Co"", ""Co"", ""Sb"", ""Sb"", ""Sb"", ""Sb""]","[[0.0, 0.0, 0.0], [0.0, 0.5, 0.5], [0.5, 0.0, 0.5], [0.5, 0.5, 0.0], [0.25, 0.75, 0.75], [0.25, 0.25, 0.25], [0.75, 0.75, 0.25], [0.75, 0.25, 0.75], [0.5, 0.0, 0.0], [0.5, 0.5, 0.5], [0.0, 0.0, 0.5], [0.0, 0.5, 0.0]]",A,primitive->conventional (x sqrt2),Starrydata (experimental),10.1007/s11664-011-1517-0,https://doi.org/10.1007/s11664-011-1517-0,Starrydata all_curves.csv (release 'latest'),PhononDB (Togo/NIMS MDR),https://mdr.nims.go.jp/datasets/91b0cbde-c115-4664-8ad8-7bf7ace3137f,"LTC-calc.log unit cell (PBEsol-relaxed), same file as kappa",mp-5967,True,stoichiometric,TiCoSb
TiCoSb,8.908102199982732,W/m/K,204.4007,"experimental, Wiedemann-Franz: kappa_total - L*T/rho (Kim2015 L(S=142uV/K))",0,experimental,1.0,wf_subtracted,5.816625,216.0,F-43m,half-Heusler (C1b / MgAgAs),,"[""Ti"", ""Ti"", ""Ti"", ""Ti"", ""Co"", ""Co"", ""Co"", ""Co"", ""Sb"", ""Sb"", ""Sb"", ""Sb""]","[[0.0, 0.0, 0.0], [0.0, 0.5, 0.5], [0.5, 0.0, 0.5], [0.5, 0.5, 0.0], [0.25, 0.75, 0.75], [0.25, 0.25, 0.25], [0.75, 0.75, 0.25], [0.75, 0.25, 0.75], [0.5, 0.0, 0.0], [0.5, 0.5, 0.5], [0.0, 0.0, 0.5], [0.0, 0.5, 0.0]]",A,primitive->conventional (x sqrt2),Starrydata (experimental),10.1039/c0dt00742k,https://doi.org/10.1039/c0dt00742k,Starrydata all_curves.csv (release 'latest'),PhononDB (Togo/NIMS MDR),https://mdr.nims.go.jp/datasets/91b0cbde-c115-4664-8ad8-7bf7ace3137f,"LTC-calc.log unit cell (PBEsol-relaxed), same file as kappa",mp-5967,True,stoichiometric,TiCoSb
TiCoSb,9.08324366096026,W/m/K,209.434,"experimental, Wiedemann-Franz: kappa_total - L*T/rho (Kim2015 L(S=18uV/K))",0,experimental,1.0,wf_subtracted,5.816625,216.0,F-43m,half-Heusler (C1b / MgAgAs),,"[""Ti"", ""Ti"", ""Ti"", ""Ti"", ""Co"", ""Co"", ""Co"", ""Co"", ""Sb"", ""Sb"", ""Sb"", ""Sb""]","[[0.0, 0.0, 0.0], [0.0, 0.5, 0.5], [0.5, 0.0, 0.5], [0.5, 0.5, 0.0], [0.25, 0.75, 0.75], [0.25, 0.25, 0.25], [0.75, 0.75, 0.25], [0.75, 0.25, 0.75], [0.5, 0.0, 0.0], [0.5, 0.5, 0.5], [0.0, 0.0, 0.5], [0.0, 0.5, 0.0]]",A,primitive->conventional (x sqrt2),Starrydata (experimental),10.1088/0022-3727/42/18/185401,https://doi.org/10.1088/0022-3727/42/18/185401,Starrydata all_curves.csv (release 'latest'),PhononDB (Togo/NIMS MDR),https://mdr.nims.go.jp/datasets/91b0cbde-c115-4664-8ad8-7bf7ace3137f,"LTC-calc.log unit cell (PBEsol-relaxed), same file as kappa",mp-5967,True,stoichiometric,TiCoSb
TiCoSb,17.75622125176895,W/m/K,210.1,"experimental, Wiedemann-Franz: kappa_total - L*T/rho (Kim2015 L(S=24uV/K))",0,experimental,1.0,wf_subtracted,5.816625,216.0,F-43m,half-Heusler (C1b / MgAgAs),,"[""Ti"", ""Ti"", ""Ti"", ""Ti"", ""Co"", ""Co"", ""Co"", ""Co"", ""Sb"", ""Sb"", ""Sb"", ""Sb""]","[[0.0, 0.0, 0.0], [0.0, 0.5, 0.5], [0.5, 0.0, 0.5], [0.5, 0.5, 0.0], [0.25, 0.75, 0.75], [0.25, 0.25, 0.25], [0.75, 0.75, 0.25], [0.75, 0.25, 0.75], [0.5, 0.0, 0.0], [0.5, 0.5, 0.5], [0.0, 0.0, 0.5], [0.0, 0.5, 0.0]]",A,primitive->conventional (x sqrt2),Starrydata (experimental),10.1103/physrevb.86.045116,https://doi.org/10.1103/physrevb.86.045116,Starrydata all_curves.csv (release 'latest'),PhononDB (Togo/NIMS MDR),https://mdr.nims.go.jp/datasets/91b0cbde-c115-4664-8ad8-7bf7ace3137f,"LTC-calc.log unit cell (PBEsol-relaxed), same file as kappa",mp-5967,True,stoichiometric,TiCoSb
TiCoSb,8.841533938495756,W/m/K,210.2442,"experimental, Wiedemann-Franz: kappa_total - L*T/rho (Kim2015 L(S=21uV/K))",0,experimental,1.0,wf_subtracted,5.816625,216.0,F-43m,half-Heusler (C1b / MgAgAs),,"[""Ti"", ""Ti"", ""Ti"", ""Ti"", ""Co"", ""Co"", ""Co"", ""Co"", ""Sb"", ""Sb"", ""Sb"", ""Sb""]","[[0.0, 0.0, 0.0], [0.0, 0.5, 0.5], [0.5, 0.0, 0.5], [0.5, 0.5, 0.0], [0.25, 0.75, 0.75], [0.25, 0.25, 0.25], [0.75, 0.75, 0.25], [0.75, 0.25, 0.75], [0.5, 0.0, 0.0], [0.5, 0.5, 0.5], [0.0, 0.0, 0.5], [0.0, 0.5, 0.0]]",A,primitive->conventional (x sqrt2),Starrydata (experimental),10.1088/0022-3727/42/18/185401,https://doi.org/10.1088/0022-3727/42/18/185401,Starrydata all_curves.csv (release 'latest'),PhononDB (Togo/NIMS MDR),https://mdr.nims.go.jp/datasets/91b0cbde-c115-4664-8ad8-7bf7ace3137f,"LTC-calc.log unit cell (PBEsol-relaxed), same file as kappa",mp-5967,True,stoichiometric,TiCoSb
