Repository: Shivamrandive747/Thermalconductivity_prediction

# Calibrating first-principles lattice thermal conductivity to experiment

**A curated half-Heusler dataset and a validated transfer function.**

Published first-principles transport calculations of lattice thermal conductivity exceed what
laboratories measure for the same compound by a **median factor of 1.55**. That offset is regular
enough to be removed in closed form:

$$\kappa_L^{\mathrm{expt}}(T) \;=\; \kappa_L^{\mathrm{BTE}}(T)\;\min\!\left[c\left(\tfrac{T}{300}\right)^{p},\,1\right],
\qquad c = 0.51,\quad p = 0.80$$

Inside a domain of applicability declared before the validation set was scored, this places

File: data/Target_Materials/HEUSLER_KAPPA_TRAINING_SET.csv (part 25 of 192)
formula,kappa_L,kappa_units,temperature_K,method,method_tier,tier_name,weight,kappa_basis,struct_a_A,struct_spacegroup,struct_sg_symbol,struct_prototype,struct_site_ordering,struct_species,struct_frac_coords,struct_grade,lattice_convention,source,source_doi,source_url,source_location,struct_source,struct_source_url,struct_source_detail,struct_id,struct_same_paper_as_kappa,stoichiometry,parent_formula
TiCoSb,29.813985055853177,W/m/K,210.8,"experimental, Wiedemann-Franz: kappa_total - L*T/rho (degenerate 2.44e-8)",0,experimental,1.0,wf_subtracted,5.816625,216.0,F-43m,half-Heusler (C1b / MgAgAs),,"[""Ti"", ""Ti"", ""Ti"", ""Ti"", ""Co"", ""Co"", ""Co"", ""Co"", ""Sb"", ""Sb"", ""Sb"", ""Sb""]","[[0.0, 0.0, 0.0], [0.0, 0.5, 0.5], [0.5, 0.0, 0.5], [0.5, 0.5, 0.0], [0.25, 0.75, 0.75], [0.25, 0.25, 0.25], [0.75, 0.75, 0.25], [0.75, 0.25, 0.75], [0.5, 0.0, 0.0], [0.5, 0.5, 0.5], [0.0, 0.0, 0.5], [0.0, 0.5, 0.0]]",A,primitive->conventional (x sqrt2),Starrydata (experimental),10.1063/1.1305829,https://doi.org/10.1063/1.1305829,Starrydata all_curves.csv (release 'latest'),PhononDB (Togo/NIMS MDR),https://mdr.nims.go.jp/datasets/91b0cbde-c115-4664-8ad8-7bf7ace3137f,"LTC-calc.log unit cell (PBEsol-relaxed), same file as kappa",mp-5967,True,stoichiometric,TiCoSb
TiCoSb,8.791775080066575,W/m/K,211.4712,"experimental, Wiedemann-Franz: kappa_total - L*T/rho (Kim2015 L(S=20uV/K))",0,experimental,1.0,wf_subtracted,5.816625,216.0,F-43m,half-Heusler (C1b / MgAgAs),,"[""Ti"", ""Ti"", ""Ti"", ""Ti"", ""Co"", ""Co"", ""Co"", ""Co"", ""Sb"", ""Sb"", ""Sb"", ""Sb""]","[[0.0, 0.0, 0.0], [0.0, 0.5, 0.5], [0.5, 0.0, 0.5], [0.5, 0.5, 0.0], [0.25, 0.75, 0.75], [0.25, 0.25, 0.25], [0.75, 0.75, 0.25], [0.75, 0.25, 0.75], [0.5, 0.0, 0.0], [0.5, 0.5, 0.5], [0.0, 0.0, 0.5], [0.0, 0.5, 0.0]]",A,primitive->conventional (x sqrt2),Starrydata (experimental),10.1088/0022-3727/42/18/185401,https://doi.org/10.1088/0022-3727/42/18/185401,Starrydata all_curves.csv (release 'latest'),PhononDB (Togo/NIMS MDR),https://mdr.nims.go.jp/datasets/91b0cbde-c115-4664-8ad8-7bf7ace3137f,"LTC-calc.log unit cell (PBEsol-relaxed), same file as kappa",mp-5967,True,stoichiometric,TiCoSb
TiCoSb,8.905398888412853,W/m/K,213.1917,"experimental, Wiedemann-Franz: kappa_total - L*T/rho (Kim2015 L(S=149uV/K))",0,experimental,1.0,wf_subtracted,5.816625,216.0,F-43m,half-Heusler (C1b / MgAgAs),,"[""Ti"", ""Ti"", ""Ti"", ""Ti"", ""Co"", ""Co"", ""Co"", ""Co"", ""Sb"", ""Sb"", ""Sb"", ""Sb""]","[[0.0, 0.0, 0.0], [0.0, 0.5, 0.5], [0.5, 0.0, 0.5], [0.5, 0.5, 0.0], [0.25, 0.75, 0.75], [0.25, 0.25, 0.25], [0.75, 0.75, 0.25], [0.75, 0.25, 0.75], [0.5, 0.0, 0.0], [0.5, 0.5, 0.5], [0.0, 0.0, 0.5], [0.0, 0.5, 0.0]]",A,primitive->conventional (x sqrt2),Starrydata (experimental),10.1039/c0dt00742k,https://doi.org/10.1039/c0dt00742k,Starrydata all_curves.csv (release 'latest'),PhononDB (Togo/NIMS MDR),https://mdr.nims.go.jp/datasets/91b0cbde-c115-4664-8ad8-7bf7ace3137f,"LTC-calc.log unit cell (PBEsol-relaxed), same file as kappa",mp-5967,True,stoichiometric,TiCoSb
TiCoSb,8.899814476675115,W/m/K,214.5299,"experimental, Wiedemann-Franz: kappa_total - L*T/rho (Kim2015 L(S=20uV/K))",0,experimental,1.0,wf_subtracted,5.816625,216.0,F-43m,half-Heusler (C1b / MgAgAs),,"[""Ti"", ""Ti"", ""Ti"", ""Ti"", ""Co"", ""Co"", ""Co"", ""Co"", ""Sb"", ""Sb"", ""Sb"", ""Sb""]","[[0.0, 0.0, 0.0], [0.0, 0.5, 0.5], [0.5, 0.0, 0.5], [0.5, 0.5, 0.0], [0.25, 0.75, 0.75], [0.25, 0.25, 0.25], [0.75, 0.75, 0.25], [0.75, 0.25, 0.75], [0.5, 0.0, 0.0], [0.5, 0.5, 0.5], [0.0, 0.0, 0.5], [0.0, 0.5, 0.0]]",A,primitive->conventional (x sqrt2),Starrydata (experimental),10.1007/s11664-011-1517-0,https://doi.org/10.1007/s11664-011-1517-0,Starrydata all_curves.csv (release 'latest'),PhononDB (Togo/NIMS MDR),https://mdr.nims.go.jp/datasets/91b0cbde-c115-4664-8ad8-7bf7ace3137f,"LTC-calc.log unit cell (PBEsol-relaxed), same file as kappa",mp-5967,True,stoichiometric,TiCoSb
TiCoSb,8.701882977956425,W/m/K,216.3498,"experimental, Wiedemann-Franz: kappa_total - L*T/rho (Kim2015 L(S=21uV/K))",0,experimental,1.0,wf_subtracted,5.816625,216.0,F-43m,half-Heusler (C1b / MgAgAs),,"[""Ti"", ""Ti"", ""Ti"", ""Ti"", ""Co"", ""Co"", ""Co"", ""Co"", ""Sb"", ""Sb"", ""Sb"", ""Sb""]","[[0.0, 0.0, 0.0], [0.0, 0.5, 0.5], [0.5, 0.0, 0.5], [0.5, 0.5, 0.0], [0.25, 0.75, 0.75], [0.25, 0.25, 0.25], [0.75, 0.75, 0.25], [0.75, 0.25, 0.75], [0.5, 0.0, 0.0], [0.5, 0.5, 0.5], [0.0, 0.0, 0.5], [0.0, 0.5, 0.0]]",A,primitive->conventional (x sqrt2),Starrydata (experimental),10.1088/0022-3727/42/18/185401,https://doi.org/10.1088/0022-3727/42/18/185401,Starrydata all_curves.csv (release 'latest'),PhononDB (Togo/NIMS MDR),https://mdr.nims.go.jp/datasets/91b0cbde-c115-4664-8ad8-7bf7ace3137f,"LTC-calc.log unit cell (PBEsol-relaxed), same file as kappa",mp-5967,True,stoichiometric,TiCoSb
TiCoSb,8.762231100638596,W/m/K,218.2245,"experimental, Wiedemann-Franz: kappa_total - L*T/rho (Kim2015 L(S=23uV/K))",0,experimental,1.0,wf_subtracted,5.816625,216.0,F-43m,half-Heusler (C1b / MgAgAs),,"[""Ti"", ""Ti"", ""Ti"", ""Ti"", ""Co"", ""Co"", ""Co"", ""Co"", ""Sb"", ""Sb"", ""Sb"", ""Sb""]","[[0.0, 0.0, 0.0], [0.0, 0.5, 0.5], [0.5, 0.0, 0.5], [0.5, 0.5, 0.0], [0.25, 0.75, 0.75], [0.25, 0.25, 0.25], [0.75, 0.75, 0.25], [0.75, 0.25, 0.75], [0.5, 0.0, 0.0], [0.5, 0.5, 0.5], [0.0, 0.0, 0.5], [0.0, 0.5, 0.0]]",A,primitive->conventional (x sqrt2),Starrydata (experimental),10.1088/0022-3727/42/18/185401,https://doi.org/10.1088/0022-3727/42/18/185401,Starrydata all_curves.csv (release 'latest'),PhononDB (Togo/NIMS MDR),https://mdr.nims.go.jp/datasets/91b0cbde-c115-4664-8ad8-7bf7ace3137f,"LTC-calc.log unit cell (PBEsol-relaxed), same file as kappa",mp-5967,True,stoichiometric,TiCoSb
TiCoSb,17.38082454452165,W/m/K,219.4,"experimental, Wiedemann-Franz: kappa_total - L*T/rho (Kim2015 L(S=25uV/K))",0,experimental,1.0,wf_subtracted,5.816625,216.0,F-43m,half-Heusler (C1b / MgAgAs),,"[""Ti"", ""Ti"", ""Ti"", ""Ti"", ""Co"", ""Co"", ""Co"", ""Co"", ""Sb"", ""Sb"", ""Sb"", ""Sb""]","[[0.0, 0.0, 0.0], [0.0, 0.5, 0.5], [0.5, 0.0, 0.5], [0.5, 0.5, 0.0], [0.25, 0.75, 0.75], [0.25, 0.25, 0.25], [0.75, 0.75, 0.25], [0.75, 0.25, 0.75], [0.5, 0.0, 0.0], [0.5, 0.5, 0.5], [0.0, 0.0, 0.5], [0.0, 0.5, 0.0]]",A,primitive->conventional (x sqrt2),Starrydata (experimental),10.1103/physrevb.86.045116,https://doi.org/10.1103/physrevb.86.045116,Starrydata all_curves.csv (release 'latest'),PhononDB (Togo/NIMS MDR),https://mdr.nims.go.jp/datasets/91b0cbde-c115-4664-8ad8-7bf7ace3137f,"LTC-calc.log unit cell (PBEsol-relaxed), same file as kappa",mp-5967,True,stoichiometric,TiCoSb
TiCoSb,29.11307876735209,W/m/K,223.8,"experimental, Wiedemann-Franz: kappa_total - L*T/rho (degenerate 2.44e-8)",0,experimental,1.0,wf_subtracted,5.816625,216.0,F-43m,half-Heusler (C1b / MgAgAs),,"[""Ti"", ""Ti"", ""Ti"", ""Ti"", ""Co"", ""Co"", ""Co"", ""Co"", ""Sb"", ""Sb"", ""Sb"", ""Sb""]","[[0.0, 0.0, 0.0], [0.0, 0.5, 0.5], [0.5, 0.0, 0.5], [0.5, 0.5, 0.0], [0.25, 0.75, 0.75], [0.25, 0.25, 0.25], [0.75, 0.75, 0.25], [0.75, 0.25, 0.75], [0.5, 0.0, 0.0], [0.5, 0.5, 0.5], [0.0, 0.0, 0.5], [0.0, 0.5, 0.0]]",A,primitive->conventional (x sqrt2),Starrydata (experimental),10.1063/1.1305829,https://doi.org/10.1063/1.1305829,Starrydata all_curves.csv (release 'latest'),PhononDB (Togo/NIMS MDR),https://mdr.nims.go.jp/datasets/91b0cbde-c115-4664-8ad8-7bf7ace3137f,"LTC-calc.log unit cell (PBEsol-relaxed), same file as kappa",mp-5967,True,stoichiometric,TiCoSb
TiCoSb,8.656761078343017,W/m/K,224.5151,"experimental, Wiedemann-Franz: kappa_total - L*T/rho (Kim2015 L(S=23uV/K))",0,experimental,1.0,wf_subtracted,5.816625,216.0,F-43m,half-Heusler (C1b / MgAgAs),,"[""Ti"", ""Ti"", ""Ti"", ""Ti"", ""Co"", ""Co"", ""Co"", ""Co"", ""Sb"", ""Sb"", ""Sb"", ""Sb""]","[[0.0, 0.0, 0.0], [0.0, 0.5, 0.5], [0.5, 0.0, 0.5], [0.5, 0.5, 0.0], [0.25, 0.75, 0.75], [0.25, 0.25, 0.25], [0.75, 0.75, 0.25], [0.75, 0.25, 0.75], [0.5, 0.0, 0.0], [0.5, 0.5, 0.5], [0.0, 0.0, 0.5], [0.0, 0.5, 0.0]]",A,primitive->conventional (x sqrt2),Starrydata (experimental),10.1088/0022-3727/42/18/185401,https://doi.org/10.1088/0022-3727/42/18/185401,Starrydata all_curves.csv (release 'latest'),PhononDB (Togo/NIMS MDR),https://mdr.nims.go.jp/datasets/91b0cbde-c115-4664-8ad8-7bf7ace3137f,"LTC-calc.log unit cell (PBEsol-relaxed), same file as kappa",mp-5967,True,stoichiometric,TiCoSb
TiCoSb,8.93779493163256,W/m/K,225.641,"experimental, Wiedemann-Franz: kappa_total - L*T/rho (Kim2015 L(S=23uV/K))",0,experimental,1.0,wf_subtracted,5.816625,216.0,F-43m,half-Heusler (C1b / MgAgAs),,"[""Ti"", ""Ti"", ""Ti"", ""Ti"", ""Co"", ""Co"", ""Co"", ""Co"", ""Sb"", ""Sb"", ""Sb"", ""Sb""]","[[0.0, 0.0, 0.0], [0.0, 0.5, 0.5], [0.5, 0.0, 0.5], [0.5, 0.5, 0.0], [0.25, 0.75, 0.75], [0.25, 0.25, 0.25], [0.75, 0.75, 0.25], [0.75, 0.25, 0.75], [0.5, 0.0, 0.0], [0.5, 0.5, 0.5], [0.0, 0.0, 0.5], [0.0, 0.5, 0.0]]",A,primitive->conventional (x sqrt2),Starrydata (experimental),10.1007/s11664-011-1517-0,https://doi.org/10.1007/s11664-011-1517-0,Starrydata all_curves.csv (release 'latest'),PhononDB (Togo/NIMS MDR),https://mdr.nims.go.jp/datasets/91b0cbde-c115-4664-8ad8-7bf7ace3137f,"LTC-calc.log unit cell (PBEsol-relaxed), same file as kappa",mp-5967,True,stoichiometric,TiCoSb
TiCoSb,8.853304251891304,W/m/K,226.3677,"experimental, Wiedemann-Franz: kappa_total - L*T/rho (Kim2015 L(S=160uV/K))",0,experimental,1.0,wf_subtracted,5.816625,216.0,F-43m,half-Heusler (C1b / MgAgAs),,"[""Ti"", ""Ti"", ""Ti"", ""Ti"", ""Co"", ""Co"", ""Co"", ""Co"", ""Sb"", ""Sb"", ""Sb"", ""Sb""]","[[0.0, 0.0, 0.0], [0.0, 0.5, 0.5], [0.5, 0.0, 0.5], [0.5, 0.5, 0.0], [0.25, 0.75, 0.75], [0.25, 0.25, 0.25], [0.75, 0.75, 0.25], [0.75, 0.25, 0.75], [0.5, 0.0, 0.0], [0.5, 0.5, 0.5], [0.0, 0.0, 0.5], [0.0, 0.5, 0.0]]",A,primitive->conventional (x sqrt2),Starrydata (experimental),10.1039/c0dt00742k,https://doi.org/10.1039/c0dt00742k,Starrydata all_curves.csv (release 'latest'),PhononDB (Togo/NIMS MDR),https://mdr.nims.go.jp/datasets/91b0cbde-c115-4664-8ad8-7bf7ace3137f,"LTC-calc.log unit cell (PBEsol-relaxed), same file as kappa",mp-5967,True,stoichiometric,TiCoSb
TiCoSb,9.106498202632904,W/m/K,226.4151,"experimental, Wiedemann-Franz: kappa_total - L*T/rho (Kim2015 L(S=25uV/K))",0,experimental,1.0,wf_subtracted,5.816625,216.0,F-43m,half-Heusler (C1b / MgAgAs),,"[""Ti"", ""Ti"", ""Ti"", ""Ti"", ""Co"", ""Co"", ""Co"", ""Co"", ""Sb"", ""Sb"", ""Sb"", ""Sb""]","[[0.0, 0.0, 0.0], [0.0, 0.5, 0.5], [0.5, 0.0, 0.5], [0.5, 0.5, 0.0], [0.25, 0.75, 0.75], [0.25, 0.25, 0.25], [0.75, 0.75, 0.25], [0.75, 0.25, 0.75], [0.5, 0.0, 0.0], [0.5, 0.5, 0.5], [0.0, 0.0, 0.5], [0.0, 0.5, 0.0]]",A,primitive->conventional (x sqrt2),Starrydata (experimental),10.1088/0022-3727/42/18/185401,https://doi.org/10.1088/0022-3727/42/18/185401,Starrydata all_curves.csv (release 'latest'),PhononDB (Togo/NIMS MDR),https://mdr.nims.go.jp/datasets/91b0cbde-c115-4664-8ad8-7bf7ace3137f,"LTC-calc.log unit cell (PBEsol-relaxed), same file as kappa",mp-5967,True,stoichiometric,TiCoSb
TiCoSb,16.985389447276944,W/m/K,228.7,"experimental, Wiedemann-Franz: kappa_total - L*T/rho (Kim2015 L(S=26uV/K))",0,experimental,1.0,wf_subtracted,5.816625,216.0,F-43m,half-Heusler (C1b / MgAgAs),,"[""Ti"", ""Ti"", ""Ti"", ""Ti"", ""Co"", ""Co"", ""Co"", ""Co"", ""Sb"", ""Sb"", ""Sb"", ""Sb""]","[[0.0, 0.0, 0.0], [0.0, 0.5, 0.5], [0.5, 0.0, 0.5], [0.5, 0.5, 0.0], [0.25, 0.75, 0.75], [0.25, 0.25, 0.25], [0.75, 0.75, 0.25], [0.75, 0.25, 0.75], [0.5, 0.0, 0.0], [0.5, 0.5, 0.5], [0.0, 0.0, 0.5], [0.0, 0.5, 0.0]]",A,primitive->conventional (x sqrt2),Starrydata (experimental),10.1103/physrevb.86.045116,https://doi.org/10.1103/physrevb.86.045116,Starrydata all_curves.csv (release 'latest'),PhononDB (Togo/NIMS MDR),https://mdr.nims.go.jp/datasets/91b0cbde-c115-4664-8ad8-7bf7ace3137f,"LTC-calc.log unit cell (PBEsol-relaxed), same file as kappa",mp-5967,True,stoichiometric,TiCoSb
TiCoSb,8.769021547585602,W/m/K,229.4598,"experimental, Wiedemann-Franz: kappa_total - L*T/rho (Kim2015 L(S=25uV/K))",0,experimental,1.0,wf_subtracted,5.816625,216.0,F-43m,half-Heusler (C1b / MgAgAs),,"[""Ti"", ""Ti"", ""Ti"", ""Ti"", ""Co"", ""Co"", ""Co"", ""Co"", ""Sb"", ""Sb"", ""Sb"", ""Sb""]","[[0.0, 0.0, 0.0], [0.0, 0.5, 0.5], [0.5, 0.0, 0.5], [0.5, 0.5, 0.0], [0.25, 0.75, 0.75], [0.25, 0.25, 0.25], [0.75, 0.75, 0.25], [0.75, 0.25, 0.75], [0.5, 0.0, 0.0], [0.5, 0.5, 0.5], [0.0, 0.0, 0.5], [0.0, 0.5, 0.0]]",A,primitive->conventional (x sqrt2),Starrydata (experimental),10.1088/0022-3727/42/18/185401,https://doi.org/10.1088/0022-3727/42/18/185401,Starrydata all_curves.csv (release 'latest'),PhononDB (Togo/NIMS MDR),https://mdr.nims.go.jp/datasets/91b0cbde-c115-4664-8ad8-7bf7ace3137f,"LTC-calc.log unit cell (PBEsol-relaxed), same file as kappa",mp-5967,True,stoichiometric,TiCoSb
TiCoSb,8.611665408398881,W/m/K,232.6803,"experimental, Wiedemann-Franz: kappa_total - L*T/rho (Kim2015 L(S=26uV/K))",0,experimental,1.0,wf_subtracted,5.816625,216.0,F-43m,half-Heusler (C1b / MgAgAs),,"[""Ti"", ""Ti"", ""Ti"", ""Ti"", ""Co"", ""Co"", ""Co"", ""Co"", ""Sb"", ""Sb"", ""Sb"", ""Sb""]","[[0.0, 0.0, 0.0], [0.0, 0.5, 0.5], [0.5, 0.0, 0.5], [0.5, 0.5, 0.0], [0.25, 0.75, 0.75], [0.25, 0.25, 0.25], [0.75, 0.75, 0.25], [0.75, 0.25, 0.75], [0.5, 0.0, 0.0], [0.5, 0.5, 0.5], [0.0, 0.0, 0.5], [0.0, 0.5, 0.0]]",A,primitive->conventional (x sqrt2),Starrydata (experimental),10.1088/0022-3727/42/18/185401,https://doi.org/10.1088/0022-3727/42/18/185401,Starrydata all_curves.csv (release 'latest'),PhononDB (Togo/NIMS MDR),https://mdr.nims.go.jp/datasets/91b0cbde-c115-4664-8ad8-7bf7ace3137f,"LTC-calc.log unit cell (PBEsol-relaxed), same file as kappa",mp-5967,True,stoichiometric,TiCoSb
TiCoSb,8.982801880038135,W/m/K,233.9623,"experimental, Wiedemann-Franz: kappa_total - L*T/rho (Kim2015 L(S=28uV/K))",0,experimental,1.0,wf_subtracted,5.816625,216.0,F-43m,half-Heusler (C1b / MgAgAs),,"[""Ti"", ""Ti"", ""Ti"", ""Ti"", ""Co"", ""Co"", ""Co"", ""Co"", ""Sb"", ""Sb"", ""Sb"", ""Sb""]","[[0.0, 0.0, 0.0], [0.0, 0.5, 0.5], [0.5, 0.0, 0.5], [0.5, 0.5, 0.0], [0.25, 0.75, 0.75], [0.25, 0.25, 0.25], [0.75, 0.75, 0.25], [0.75, 0.25, 0.75], [0.5, 0.0, 0.0], [0.5, 0.5, 0.5], [0.0, 0.0, 0.5], [0.0, 0.5, 0.0]]",A,primitive->conventional (x sqrt2),Starrydata (experimental),10.1088/0022-3727/42/18/185401,https://doi.org/10.1088/0022-3727/42/18/185401,Starrydata all_curves.csv (release 'latest'),PhononDB (Togo/NIMS MDR),https://mdr.nims.go.jp/datasets/91b0cbde-c115-4664-8ad8-7bf7ace3137f,"LTC-calc.log unit cell (PBEsol-relaxed), same file as kappa",mp-5967,True,stoichiometric,TiCoSb
TiCoSb,8.896754101483875,W/m/K,235.0427,"experimental, Wiedemann-Franz: kappa_total - L*T/rho (Kim2015 L(S=28uV/K))",0,experimental,1.0,wf_subtracted,5.816625,216.0,F-43m,half-Heusler (C1b / MgAgAs),,"[""Ti"", ""Ti"", ""Ti"", ""Ti"", ""Co"", ""Co"", ""Co"", ""Co"", ""Sb"", ""Sb"", ""Sb"", ""Sb""]","[[0.0, 0.0, 0.0], [0.0, 0.5, 0.5], [0.5, 0.0, 0.5], [0.5, 0.5, 0.0], [0.25, 0.75, 0.75], [0.25, 0.25, 0.25], [0.75, 0.75, 0.25], [0.75, 0.25, 0.75], [0.5, 0.0, 0.0], [0.5, 0.5, 0.5], [0.0, 0.0, 0.5], [0.0, 0.5, 0.0]]",A,primitive->conventional (x sqrt2),Starrydata (experimental),10.1007/s11664-011-1517-0,https://doi.org/10.1007/s11664-011-1517-0,Starrydata all_curves.csv (release 'latest'),PhononDB (Togo/NIMS MDR),https://mdr.nims.go.jp/datasets/91b0cbde-c115-4664-8ad8-7bf7ace3137f,"LTC-calc.log unit cell (PBEsol-relaxed), same file as kappa",mp-5967,True,stoichiometric,TiCoSb
TiCoSb,8.68208016115122,W/m/K,236.2045,"experimental, Wiedemann-Franz: kappa_total - L*T/rho (Kim2015 L(S=30uV/K))",0,experimental,1.0,wf_subtracted,5.816625,216.0,F-43m,half-Heusler (C1b / MgAgAs),,"[""Ti"", ""Ti"", ""Ti"", ""Ti"", ""Co"", ""Co"", ""Co"", ""Co"", ""Sb"", ""Sb"", ""Sb"", ""Sb""]","[[0.0, 0.0, 0.0], [0.0, 0.5, 0.5], [0.5, 0.0, 0.5], [0.5, 0.5, 0.0], [0.25, 0.75, 0.75], [0.25, 0.25, 0.25], [0.75, 0.75, 0.25], [0.75, 0.25, 0.75], [0.5, 0.0, 0.0], [0.5, 0.5, 0.5], [0.0, 0.0, 0.5], [0.0, 0.5, 0.0]]",A,primitive->conventional (x sqrt2),Starrydata (experimental),10.1088/0022-3727/42/18/185401,https://doi.org/10.1088/0022-3727/42/18/185401,Starrydata all_curves.csv (release 'latest'),PhononDB (Togo/NIMS MDR),https://mdr.nims.go.jp/datasets/91b0cbde-c115-4664-8ad8-7bf7ace3137f,"LTC-calc.log unit cell (PBEsol-relaxed), same file as kappa",mp-5967,True,stoichiometric,TiCoSb
TiCoSb,8.849603158148604,W/m/K,237.3564,"experimental, Wiedemann-Franz: kappa_total - L*T/rho (Kim2015 L(S=166uV/K))",0,experimental,1.0,wf_subtracted,5.816625,216.0,F-43m,half-Heusler (C1b / MgAgAs),,"[""Ti"", ""Ti"", ""Ti"", ""Ti"", ""Co"", ""Co"", ""Co"", ""Co"", ""Sb"", ""Sb"", ""Sb"", ""Sb""]","[[0.0, 0.0, 0.0], [0.0, 0.5, 0.5], [0.5, 0.0, 0.5], [0.5, 0.5, 0.0], [0.25, 0.75, 0.75], [0.25, 0.25, 0.25], [0.75, 0.75, 0.25], [0.75, 0.25, 0.75], [0.5, 0.0, 0.0], [0.5, 0.5, 0.5], [0.0, 0.0, 0.5], [0.0, 0.5, 0.0]]",A,primitive->conventional (x sqrt2),Starrydata (experimental),10.1039/c0dt00742k,https://doi.org/10.1039/c0dt00742k,Starrydata all_curves.csv (release 'latest'),PhononDB (Togo/NIMS MDR),https://mdr.nims.go.jp/datasets/91b0cbde-c115-4664-8ad8-7bf7ace3137f,"LTC-calc.log unit cell (PBEsol-relaxed), same file as kappa",mp-5967,True,stoichiometric,TiCoSb
TiCoSb,16.58991264054424,W/m/K,238.0,"experimental, Wiedemann-Franz: kappa_total - L*T/rho (Kim2015 L(S=27uV/K))",0,experimental,1.0,wf_subtracted,5.816625,216.0,F-43m,half-Heusler (C1b / MgAgAs),,"[""Ti"", ""Ti"", ""Ti"", ""Ti"", ""Co"", ""Co"", ""Co"", ""Co"", ""Sb"", ""Sb"", ""Sb"", ""Sb""]","[[0.0, 0.0, 0.0], [0.0, 0.5, 0.5], [0.5, 0.0, 0.5], [0.5, 0.5, 0.0], [0.25, 0.75, 0.75], [0.25, 0.25, 0.25], [0.75, 0.75, 0.25], [0.75, 0.25, 0.75], [0.5, 0.0, 0.0], [0.5, 0.5, 0.5], [0.0, 0.0, 0.5], [0.0, 0.5, 0.0]]",A,primitive->conventional (x sqrt2),Starrydata (experimental),10.1103/physrevb.86.045116,https://doi.org/10.1103/physrevb.86.045116,Starrydata all_curves.csv (release 'latest'),PhononDB (Togo/NIMS MDR),https://mdr.nims.go.jp/datasets/91b0cbde-c115-4664-8ad8-7bf7ace3137f,"LTC-calc.log unit cell (PBEsol-relaxed), same file as kappa",mp-5967,True,stoichiometric,TiCoSb
TiCoSb,8.611638990091263,W/m/K,239.2243,"experimental, Wiedemann-Franz: kappa_total - L*T/rho (Kim2015 L(S=30uV/K))",0,experimental,1.0,wf_subtracted,5.816625,216.0,F-43m,half-Heusler (C1b / MgAgAs),,"[""Ti"", ""Ti"", ""Ti"", ""Ti"", ""Co"", ""Co"", ""Co"", ""Co"", ""Sb"", ""Sb"", ""Sb"", ""Sb""]","[[0.0, 0.0, 0.0], [0.0, 0.5, 0.5], [0.5, 0.0, 0.5], [0.5, 0.5, 0.0], [0.25, 0.75, 0.75], [0.25, 0.25, 0.25], [0.75, 0.75, 0.25], [0.75, 0.25, 0.75], [0.5, 0.0, 0.0], [0.5, 0.5, 0.5], [0.0, 0.0, 0.5], [0.0, 0.5, 0.0]]",A,primitive->conventional (x sqrt2),Starrydata (experimental),10.1088/0022-3727/42/18/185401,https://doi.org/10.1088/0022-3727/42/18/185401,Starrydata all_curves.csv (release 'latest'),PhononDB (Togo/NIMS MDR),https://mdr.nims.go.jp/datasets/91b0cbde-c115-4664-8ad8-7bf7ace3137f,"LTC-calc.log unit cell (PBEsol-relaxed), same file as kappa",mp-5967,True,stoichiometric,TiCoSb
TiCoSb,9.031677442438026,W/m/K,239.6226,"experimental, Wiedemann-Franz: kappa_total - L*T/rho (Kim2015 L(S=31uV/K))",0,experimental,1.0,wf_subtracted,5.816625,216.0,F-43m,half-Heusler (C1b / MgAgAs),,"[""Ti"", ""Ti"", ""Ti"", ""Ti"", ""Co"", ""Co"", ""Co"", ""Co"", ""Sb"", ""Sb"", ""Sb"", ""Sb""]","[[0.0, 0.0, 0.0], [0.0, 0.5, 0.5], [0.5, 0.0, 0.5], [0.5, 0.5, 0.0], [0.25, 0.75, 0.75], [0.25, 0.25, 0.25], [0.75, 0.75, 0.25], [0.75, 0.25, 0.75], [0.5, 0.0, 0.0], [0.5, 0.5, 0.5], [0.0, 0.0, 0.5], [0.0, 0.5, 0.0]]",A,primitive->conventional (x sqrt2),Starrydata (experimental),10.1088/0022-3727/42/18/185401,https://doi.org/10.1088/0022-3727/42/18/185401,Starrydata all_curves.csv (release 'latest'),PhononDB (Togo/NIMS MDR),https://mdr.nims.go.jp/datasets/91b0cbde-c115-4664-8ad8-7bf7ace3137f,"LTC-calc.log unit cell (PBEsol-relaxed), same file as kappa",mp-5967,True,stoichiometric,TiCoSb
TiCoSb,28.101725337129743,W/m/K,241.8,"experimental, Wiedemann-Franz: kappa_total - L*T/rho (degenerate 2.44e-8)",0,experimental,1.0,wf_subtracted,5.816625,216.0,F-43m,half-Heusler (C1b / MgAgAs),,"[""Ti"", ""Ti"", ""Ti"", ""Ti"", ""Co"", ""Co"", ""Co"", ""Co"", ""Sb"", ""Sb"", ""Sb"", ""Sb""]","[[0.0, 0.0, 0.0], [0.0, 0.5, 0.5], [0.5, 0.0, 0.5], [0.5, 0.5, 0.0], [0.25, 0.75, 0.75], [0.25, 0.25, 0.25], [0.75, 0.75, 0.25], [0.75, 0.25, 0.75], [0.5, 0.0, 0.0], [0.5, 0.5, 0.5], [0.0, 0.0, 0.5], [0.0, 0.5, 0.0]]",A,primitive->conventional (x sqrt2),Starrydata (experimental),10.1063/1.1305829,https://doi.org/10.1063/1.1305829,Starrydata all_curves.csv (release 'latest'),PhononDB (Togo/NIMS MDR),https://mdr.nims.go.jp/datasets/91b0cbde-c115-4664-8ad8-7bf7ace3137f,"LTC-calc.log unit cell (PBEsol-relaxed), same file as kappa",mp-5967,True,stoichiometric,TiCoSb
TiCoSb,8.816323101072461,W/m/K,242.735,"experimental, Wiedemann-Franz: kappa_total - L*T/rho (Kim2015 L(S=31uV/K))",0,experimental,1.0,wf_subtracted,5.816625,216.0,F-43m,half-Heusler (C1b / MgAgAs),,"[""Ti"", ""Ti"", ""Ti"", ""Ti"", ""Co"", ""Co"", ""Co"", ""Co"", ""Sb"", ""Sb"", ""Sb"", ""Sb""]","[[0.0, 0.0, 0.0], [0.0, 0.5, 0.5], [0.5, 0.0, 0.5], [0.5, 0.5, 0.0], [0.25, 0.75, 0.75], [0.25, 0.25, 0.25], [0.75, 0.75, 0.25], [0.75, 0.25, 0.75], [0.5, 0.0, 0.0], [0.5, 0.5, 0.5], [0.0, 0.0, 0.5], [0.0, 0.5, 0.0]]",A,primitive->conventional (x sqrt2),Starrydata (experimental),10.1007/s11664-011-1517-0,https://doi.org/10.1007/s11664-011-1517-0,Starrydata all_curves.csv (release 'latest'),PhononDB (Togo/NIMS MDR),https://mdr.nims.go.jp/datasets/91b0cbde-c115-4664-8ad8-7bf7ace3137f,"LTC-calc.log unit cell (PBEsol-relaxed), same file as kappa",mp-5967,True,stoichiometric,TiCoSb
TiCoSb,8.846938044570514,W/m/K,245.0485,"experimental, Wiedemann-Franz: kappa_total - L*T/rho (Kim2015 L(S=176uV/K))",0,experimental,1.0,wf_subtracted,5.816625,216.0,F-43m,half-Heusler (C1b / MgAgAs),,"[""Ti"", ""Ti"", ""Ti"", ""Ti"", ""Co"", ""Co"", ""Co"", ""Co"", ""Sb"", ""Sb"", ""Sb"", ""Sb""]","[[0.0, 0.0, 0.0], [0.0, 0.5, 0.5], [0.5, 0.0, 0.5], [0.5, 0.5, 0.0], [0.25, 0.75, 0.75], [0.25, 0.25, 0.25], [0.75, 0.75, 0.25], [0.75, 0.25, 0.75], [0.5, 0.0, 0.0], [0.5, 0.5, 0.5], [0.0, 0.0, 0.5], [0.0, 0.5, 0.0]]",A,primitive->conventional (x sqrt2),Starrydata (experimental),10.1039/c0dt00742k,https://doi.org/10.1039/c0dt00742k,Starrydata all_curves.csv (release 'latest'),PhononDB (Togo/NIMS MDR),https://mdr.nims.go.jp/datasets/91b0cbde-c115-4664-8ad8-7bf7ace3137f,"LTC-calc.log unit cell (PBEsol-relaxed), same file as kappa",mp-5967,True,stoichiometric,TiCoSb
TiCoSb,8.60274189297121,W/m/K,246.1847,"experimental, Wiedemann-Franz: kappa_total - L*T/rho (Kim2015 L(S=36uV/K))",0,experimental,1.0,wf_subtracted,5.816625,216.0,F-43m,half-Heusler (C1b / MgAgAs),,"[""Ti"", ""Ti"", ""Ti"", ""Ti"", ""Co"", ""Co"", ""Co"", ""Co"", ""Sb"", ""Sb"", ""Sb"", ""Sb""]","[[0.0, 0.0, 0.0], [0.0, 0.5, 0.5], [0.5, 0.0, 0.5], [0.5, 0.5, 0.0], [0.25, 0.75, 0.75], [0.25, 0.25, 0.25], [0.75, 0.75, 0.25], [0.75, 0.25, 0.75], [0.5, 0.0, 0.0], [0.5, 0.5, 0.5], [0.0, 0.0, 0.5], [0.0, 0.5, 0.0]]",A,primitive->conventional (x sqrt2),Starrydata (experimental),10.1088/0022-3727/42/18/185401,https://doi.org/10.1088/0022-3727/42/18/185401,Starrydata all_curves.csv (release 'latest'),PhononDB (Togo/NIMS MDR),https://mdr.nims.go.jp/datasets/91b0cbde-c115-4664-8ad8-7bf7ace3137f,"LTC-calc.log unit cell (PBEsol-relaxed), same file as kappa",mp-5967,True,stoichiometric,TiCoSb
TiCoSb,9.080235667445976,W/m/K,247.1698,"experimental, Wiedemann-Franz: kappa_total - L*T/rho (Kim2015 L(S=35uV/K))",0,experimental,1.0,wf_subtracted,5.816625,216.0,F-43m,half-Heusler (C1b / MgAgAs),,"[""Ti"", ""Ti"", ""Ti"", ""Ti"", ""Co"", ""Co"", ""Co"", ""Co"", ""Sb"", ""Sb"", ""Sb"", ""Sb""]","[[0.0, 0.0, 0.0], [0.0, 0.5, 0.5], [0.5, 0.0, 0.5], [0.5, 0.5, 0.0], [0.25, 0.75, 0.75], [0.25, 0.25, 0.25], [0.75, 0.75, 0.25], [0.75, 0.25, 0.75], [0.5, 0.0, 0.0], [0.5, 0.5, 0.5], [0.0, 0.0, 0.5], [0.0, 0.5, 0.0]]",A,primitive->conventional (x sqrt2),Starrydata (experimental),10.1088/0022-3727/42/18/185401,https://doi.org/10.1088/0022-3727/42/18/185401,Starrydata all_curves.csv (release 'latest'),PhononDB (Togo/NIMS MDR),https://mdr.nims.go.jp/datasets/91b0cbde-c115-4664-8ad8-7bf7ace3137f,"LTC-calc.log unit cell (PBEsol-relaxed), same file as kappa",mp-5967,True,stoichiometric,TiCoSb
TiCoSb,16.1944520803799,W/m/K,247.2,"experimental, Wiedemann-Franz: kappa_total - L*T/rho (Kim2015 L(S=27uV/K))",0,experimental,1.0,wf_subtracted,5.816625,216.0,F-43m,half-Heusler (C1b / MgAgAs),,"[""Ti"", ""Ti"", ""Ti"", ""Ti"", ""Co"", ""Co"", ""Co"", ""Co"", ""Sb"", ""Sb"", ""Sb"", ""Sb""]","[[0.0, 0.0, 0.0], [0.0, 0.5, 0.5], [0.5, 0.0, 0.5], [0.5, 0.5, 0.0], [0.25, 0.75, 0.75], [0.25, 0.25, 0.25], [0.75, 0.75, 0.25], [0.75, 0.25, 0.75], [0.5, 0.0, 0.0], [0.5, 0.5, 0.5], [0.0, 0.0, 0.5], [0.0, 0.5, 0.0]]",A,primitive->conventional (x sqrt2),Starrydata (experimental),10.1103/physrevb.86.045116,https://doi.org/10.1103/physrevb.86.045116,Starrydata all_curves.csv (release 'latest'),PhononDB (Togo/NIMS MDR),https://mdr.nims.go.jp/datasets/91b0cbde-c115-4664-8ad8-7bf7ace3137f,"LTC-calc.log unit cell (PBEsol-relaxed), same file as kappa",mp-5967,True,stoichiometric,TiCoSb
TiCoSb,8.521556623404742,W/m/K,247.3748,"experimental, Wiedemann-Franz: kappa_total - L*T/rho (Kim2015 L(S=35uV/K))",0,experimental,1.0,wf_subtracted,5.816625,216.0,F-43m,half-Heusler (C1b / MgAgAs),,"[""Ti"", ""Ti"", ""Ti"", ""Ti"", ""Co"", ""Co"", ""Co"", ""Co"", ""Sb"", ""Sb"", ""Sb"", ""Sb""]","[[0.0, 0.0, 0.0], [0.0, 0.5, 0.5], [0.5, 0.0, 0.5], [0.5, 0.5, 0.0], [0.25, 0.75, 0.75], [0.25, 0.25, 0.25], [0.75, 0.75, 0.25], [0.75, 0.25, 0.75], [0.5, 0.0, 0.0], [0.5, 0.5, 0.5], [0.0, 0.0, 0.5], [0.0, 0.5, 0.0]]",A,primitive->conventional (x sqrt2),Starrydata (experimental),10.1088/0022-3727/42/18/185401,https://doi.org/10.1088/0022-3727/42/18/185401,Starrydata all_curves.csv (release 'latest'),PhononDB (Togo/NIMS MDR),https://mdr.nims.go.jp/datasets/91b0cbde-c115-4664-8ad8-7bf7ace3137f,"LTC-calc.log unit cell (PBEsol-relaxed), same file as kappa",mp-5967,True,stoichiometric,TiCoSb
TiCoSb,8.656437592796804,W/m/K,249.5726,"experimental, Wiedemann-Franz: kappa_total - L*T/rho (Kim2015 L(S=34uV/K))",0,experimental,1.0,wf_subtracted,5.816625,216.0,F-43m,half-Heusler (C1b / MgAgAs),,"[""Ti"", ""Ti"", ""Ti"", ""Ti"", ""Co"", ""Co"", ""Co"", ""Co"", ""Sb"", ""Sb"", ""Sb"", ""Sb""]","[[0.0, 0.0, 0.0], [0.0, 0.5, 0.5], [0.5, 0.0, 0.5], [0.5, 0.5, 0.0], [0.25, 0.75, 0.75], [0.25, 0.25, 0.25], [0.75, 0.75, 0.25], [0.75, 0.25, 0.75], [0.5, 0.0, 0.0], [0.5, 0.5, 0.5], [0.0, 0.0, 0.5], [0.0, 0.5, 0.0]]",A,primitive->conventional (x sqrt2),Starrydata (experimental),10.1007/s11664-011-1517-0,https://doi.org/10.1007/s11664-011-1517-0,Starrydata all_curves.csv (release 'latest'),PhononDB (Togo/NIMS MDR),https://mdr.nims.go.jp/datasets/91b0cbde-c115-4664-8ad8-7bf7ace3137f,"LTC-calc.log unit cell (PBEsol-relaxed), same file as kappa",mp-5967,True,stoichiometric,TiCoSb
TiCoSb,8.3676077403444,W/m/K,250.1259,"experimental, Wiedemann-Franz: kappa_total - L*T/rho (Kim2015 L(S=38uV/K))",0,experimental,1.0,wf_subtracted,5.816625,216.0,F-43m,half-Heusler (C1b / MgAgAs),,"[""Ti"", ""Ti"", ""Ti"", ""Ti"", ""Co"", ""Co"", ""Co"", ""Co"", ""Sb"", ""Sb"", ""Sb"", ""Sb""]","[[0.0, 0.0, 0.0], [0.0, 0.5, 0.5], [0.5, 0.0, 0.5], [0.5, 0.5, 0.0], [0.25, 0.75, 0.75], [0.25, 0.25, 0.25], [0.75, 0.75, 0.25], [0.75, 0.25, 0.75], [0.5, 0.0, 0.0], [0.5, 0.5, 0.5], [0.0, 0.0, 0.5], [0.0, 0.5, 0.0]]",A,primitive->conventional (x sqrt2),Starrydata (experimental),10.1088/0022-3727/42/18/185401,https://doi.org/10.1088/0022-3727/42/18/185401,Starrydata all_curves.csv (release 'latest'),PhononDB (Togo/NIMS MDR),https://mdr.nims.go.jp/datasets/91b0cbde-c115-4664-8ad8-7bf7ace3137f,"LTC-calc.log unit cell (PBEsol-relaxed), same file as kappa",mp-5967,True,stoichiometric,TiCoSb
TiCoSb,9.079503792101391,W/m/K,254.717,"experimental, Wiedemann-Franz: kappa_total - L*T/rho (Kim2015 L(S=38uV/K))",0,experimental,1.0,wf_subtracted,5.816625,216.0,F-43m,half-Heusler (C1b / MgAgAs),,"[""Ti"", ""Ti"", ""Ti"", ""Ti"", ""Co"", ""Co"", ""Co"", ""Co"", ""Sb"", ""Sb"", ""Sb"", ""Sb""]","[[0.0, 0.0, 0.0], [0.0, 0.5, 0.5], [0.5, 0.0, 0.5], [0.5, 0.5, 0.0], [0.25, 0.75, 0.75], [0.25, 0.25, 0.25], [0.75, 0.75, 0.25], [0.75, 0.25, 0.75], [0.5, 0.0, 0.0], [0.5, 0.5, 0.5], [0.0, 0.0, 0.5], [0.0, 0.5, 0.0]]",A,primitive->conventional (x sqrt2),Starrydata (experimental),10.1088/0022-3727/42/18/185401,https://doi.org/10.1088/0022-3727/42/18/185401,Starrydata all_curves.csv (release 'latest'),PhononDB (Togo/NIMS MDR),https://mdr.nims.go.jp/datasets/91b0cbde-c115-4664-8ad8-7bf7ace3137f,"LTC-calc.log unit cell (PBEsol-relaxed), same file as kappa",mp-5967,True,stoichiometric,TiCoSb
TiCoSb,27.440416024677063,W/m/K,254.8,"experimental, Wiedemann-Franz: kappa_total - L*T/rho (degenerate 2.44e-8)",0,experimental,1.0,wf_subtracted,5.816625,216.0,F-43m,half-Heusler (C1b / MgAgAs),,"[""Ti"", ""Ti"", ""Ti"", ""Ti"", ""Co"", ""Co"", ""Co"", ""Co"", ""Sb"", ""Sb"", ""Sb"", ""Sb""]","[[0.0, 0.0, 0.0], [0.0, 0.5, 0.5], [0.5, 0.0, 0.5], [0.5, 0.5, 0.0], [0.25, 0.75, 0.75], [0.25, 0.25, 0.25], [0.75, 0.75, 0.25], [0.75, 0.25, 0.75], [0.5, 0.0, 0.0], [0.5, 0.5, 0.5], [0.0, 0.0, 0.5], [0.0, 0.5, 0.0]]",A,primitive->conventional (x sqrt2),Starrydata (experimental),10.1063/1.1305829,https://doi.org/10.1063/1.1305829,Starrydata all_curves.csv (release 'latest'),PhononDB (Togo/NIMS MDR),https://mdr.nims.go.jp/datasets/91b0cbde-c115-4664-8ad8-7bf7ace3137f,"LTC-calc.log unit cell (PBEsol-relaxed), same file as kappa",mp-5967,True,stoichiometric,TiCoSb
TiCoSb,8.49869030239116,W/m/K,255.5474,"experimental, Wiedemann-Franz: kappa_total - L*T/rho (Kim2015 L(S=39uV/K))",0,experimental,1.0,wf_subtracted,5.816625,216.0,F-43m,half-Heusler (C1b / MgAgAs),,"[""Ti"", ""Ti"", ""Ti"", ""Ti"", ""Co"", ""Co"", ""Co"", ""Co"", ""Sb"", ""Sb"", ""Sb"", ""Sb""]","[[0.0, 0.0, 0.0], [0.0, 0.5, 0.5], [0.5, 0.0, 0.5], [0.5, 0.5, 0.0], [0.25, 0.75, 0.75], [0.25, 0.25, 0.25], [0.75, 0.75, 0.25], [0.75, 0.25, 0.75], [0.5, 0.0, 0.0], [0.5, 0.5, 0.5], [0.0, 0.0, 0.5], [0.0, 0.5, 0.0]]",A,primitive->conventional (x sqrt2),Starrydata (experimental),10.1088/0022-3727/42/18/185401,https://doi.org/10.1088/0022-3727/42/18/185401,Starrydata all_curves.csv (release 'latest'),PhononDB (Togo/NIMS MDR),https://mdr.nims.go.jp/datasets/91b0cbde-c115-4664-8ad8-7bf7ace3137f,"LTC-calc.log unit cell (PBEsol-relaxed), same file as kappa",mp-5967,True,stoichiometric,TiCoSb
TiCoSb,8.938080202440203,W/m/K,256.0583,"experimental, Wiedemann-Franz: kappa_total - L*T/rho (Kim2015 L(S=182uV/K))",0,experimental,1.0,wf_subtracted,5.816625,216.0,F-43m,half-Heusler (C1b / MgAgAs),,"[""Ti"", ""Ti"", ""Ti"", ""Ti"", ""Co"", ""Co"", ""Co"", ""Co"", ""Sb"", ""Sb"", ""Sb"", ""Sb""]","[[0.0, 0.0, 0.0], [0.0, 0.5, 0.5], [0.5, 0.0, 0.5], [0.5, 0.5, 0.0], [0.25, 0.75, 0.75], [0.25, 0.25, 0.25], [0.75, 0.75, 0.25], [0.75, 0.25, 0.75], [0.5, 0.0, 0.0], [0.5, 0.5, 0.5], [0.0, 0.0, 0.5], [0.0, 0.5, 0.0]]",A,primitive->conventional (x sqrt2),Starrydata (experimental),10.1039/c0dt00742k,https://doi.org/10.1039/c0dt00742k,Starrydata all_curves.csv (release 'latest'),PhononDB (Togo/NIMS MDR),https://mdr.nims.go.jp/datasets/91b0cbde-c115-4664-8ad8-7bf7ace3137f,"LTC-calc.log unit cell (PBEsol-relaxed), same file as kappa",mp-5967,True,stoichiometric,TiCoSb
TiCoSb,15.808902974334924,W/m/K,256.5,"experimental, Wiedemann-Franz: kappa_total - L*T/rho (Kim2015 L(S=28uV/K))",0,experimental,1.0,wf_subtracted,5.816625,216.0,F-43m,half-Heusler (C1b / MgAgAs),,"[""Ti"", ""Ti"", ""Ti"", ""Ti"", ""Co"", ""Co"", ""Co"", ""Co"", ""Sb"", ""Sb"", ""Sb"", ""Sb""]","[[0.0, 0.0, 0.0], [0.0, 0.5, 0.5], [0.5, 0.0, 0.5], [0.5, 0.5, 0.0], [0.25, 0.75, 0.75], [0.25, 0.25, 0.25], [0.75, 0.75, 0.25], [0.75, 0.25, 0.75], [0.5, 0.0, 0.0], [0.5, 0.5, 0.5], [0.0, 0.0, 0.5], [0.0, 0.5, 0.0]]",A,primitive->conventional (x sqrt2),Starrydata (experimental),10.1103/physrevb.86.045116,https://doi.org/10.1103/physrevb.86.045116,Starrydata all_curves.csv (release 'latest'),PhononDB (Togo/NIMS MDR),https://mdr.nims.go.jp/datasets/91b0cbde-c115-4664-8ad8-7bf7ace3137f,"LTC-calc.log unit cell (PBEsol-relaxed), same file as kappa",mp-5967,True,stoichiometric,TiCoSb
TiCoSb,8.69451975142895,W/m/K,259.8291,"experimental, Wiedemann-Franz: kappa_total - L*T/rho (Kim2015 L(S=39uV/K))",0,experimental,1.0,wf_subtracted,5.816625,216.0,F-43m,half-Heusler (C1b / MgAgAs),,"[""Ti"", ""Ti"", ""Ti"", ""Ti"", ""Co"", ""Co"", ""Co"", ""Co"", ""Sb"", ""Sb"", ""Sb"", ""Sb""]","[[0.0, 0.0, 0.0], [0.0, 0.5, 0.5], [0.5, 0.0, 0.5], [0.5, 0.5, 0.0], [0.25, 0.75, 0.75], [0.25, 0.25, 0.25], [0.75, 0.75, 0.25], [0.75, 0.25, 0.75], [0.5, 0.0, 0.0], [0.5, 0.5, 0.5], [0.0, 0.0, 0.5], [0.0, 0.5, 0.0]]",A,primitive->conventional (x sqrt2),Starrydata (experimental),10.1007/s11664-011-1517-0,https://doi.org/10.1007/s11664-011-1517-0,Starrydata all_curves.csv (release 'latest'),PhononDB (Togo/NIMS MDR),https://mdr.nims.go.jp/datasets/91b0cbde-c115-4664-8ad8-7bf7ace3137f,"LTC-calc.log unit cell (PBEsol-relaxed), same file as kappa",mp-5967,True,stoichiometric,TiCoSb
TiCoSb,8.600812904874005,W/m/K,262.1843,"experimental, Wiedemann-Franz: kappa_total - L*T/rho (Kim2015 L(S=43uV/K))",0,experimental,1.0,wf_subtracted,5.816625,216.0,F-43m,half-Heusler (C1b / MgAgAs),,"[""Ti"", ""Ti"", ""Ti"", ""Ti"", ""Co"", ""Co"", ""Co"", ""Co"", ""Sb"", ""Sb"", ""Sb"", ""Sb""]","[[0.0, 0.0, 0.0], [0.0, 0.5, 0.5], [0.5, 0.0, 0.5], [0.5, 0.5, 0.0], [0.25, 0.75, 0.75], [0.25, 0.25, 0.25], [0.75, 0.75, 0.25], [0.75, 0.25, 0.75], [0.5, 0.0, 0.0], [0.5, 0.5, 0.5], [0.0, 0.0, 0.5], [0.0, 0.5, 0.0]]",A,primitive->conventional (x sqrt2),Starrydata (experimental),10.1088/0022-3727/42/18/185401,https://doi.org/10.1088/0022-3727/42/18/185401,Starrydata all_curves.csv (release 'latest'),PhononDB (Togo/NIMS MDR),https://mdr.nims.go.jp/datasets/91b0cbde-c115-4664-8ad8-7bf7ace3137f,"LTC-calc.log unit cell (PBEsol-relaxed), same file as kappa",mp-5967,True,stoichiometric,TiCoSb
TiCoSb,8.69377023290559,W/m/K,264.1026,"experimental, Wiedemann-Franz: kappa_total - L*T/rho (Kim2015 L(S=42uV/K))",0,experimental,1.0,wf_subtracted,5.816625,216.0,F-43m,half-Heusler (C1b / MgAgAs),,"[""Ti"", ""Ti"", ""Ti"", ""Ti"", ""Co"", ""Co"", ""Co"", ""Co"", ""Sb"", ""Sb"", ""Sb"", ""Sb""]","[[0.0, 0.0, 0.0], [0.0, 0.5, 0.5], [0.5, 0.0, 0.5], [0.5, 0.5, 0.0], [0.25, 0.75, 0.75], [0.25, 0.25, 0.25], [0.75, 0.75, 0.25], [0.75, 0.25, 0.75], [0.5, 0.0, 0.0], [0.5, 0.5, 0.5], [0.0, 0.0, 0.5], [0.0, 0.5, 0.0]]",A,primitive->conventional (x sqrt2),Starrydata (experimental),10.1007/s11664-011-1517-0,https://doi.org/10.1007/s11664-011-1517-0,Starrydata all_curves.csv (release 'latest'),PhononDB (Togo/NIMS MDR),https://mdr.nims.go.jp/datasets/91b0cbde-c115-4664-8ad8-7bf7ace3137f,"LTC-calc.log unit cell (PBEsol-relaxed), same file as kappa",mp-5967,True,stoichiometric,TiCoSb
TiCoSb,9.078723527794482,W/m/K,264.1509,"experimental, Wiedemann-Franz: kappa_total - L*T/rho (Kim2015 L(S=44uV/K))",0,experimental,1.0,wf_subtracted,5.816625,216.0,F-43m,half-Heusler (C1b / MgAgAs),,"[""Ti"", ""Ti"", ""Ti"", ""Ti"", ""Co"", ""Co"", ""Co"", ""Co"", ""Sb"", ""Sb"", ""Sb"", ""Sb""]","[[0.0, 0.0, 0.0], [0.0, 0.5, 0.5], [0.5, 0.0, 0.5], [0.5, 0.5, 0.0], [0.25, 0.75, 0.75], [0.25, 0.25, 0.25], [0.75, 0.75, 0.25], [0.75, 0.25, 0.75], [0.5, 0.0, 0.0], [0.5, 0.5, 0.5], [0.0, 0.0, 0.5], [0.0, 0.5, 0.0]]",A,primitive->conventional (x sqrt2),Starrydata (experimental),10.1088/0022-3727/42/18/185401,https://doi.org/10.1088/0022-3727/42/18/185401,Starrydata all_curves.csv (release 'latest'),PhononDB (Togo/NIMS MDR),https://mdr.nims.go.jp/datasets/91b0cbde-c115-4664-8ad8-7bf7ace3137f,"LTC-calc.log unit cell (PBEsol-relaxed), same file as kappa",mp-5967,True,stoichiometric,TiCoSb
TiCoSb,8.476120959960003,W/m/K,265.356,"experimental, Wiedemann-Franz: kappa_total - L*T/rho (Kim2015 L(S=46uV/K))",0,experimental,1.0,wf_subtracted,5.816625,216.0,F-43m,half-Heusler (C1b / MgAgAs),,"[""Ti"", ""Ti"", ""Ti"", ""Ti"", ""Co"", ""Co"", ""Co"", ""Co"", ""Sb"", ""Sb"", ""Sb"", ""Sb""]","[[0.0, 0.0, 0.0], [0.0, 0.5, 0.5], [0.5, 0.0, 0.5], [0.5, 0.5, 0.0], [0.25, 0.75, 0.75], [0.25, 0.25, 0.25], [0.75, 0.75, 0.25], [0.75, 0.25, 0.75], [0.5, 0.0, 0.0], [0.5, 0.5, 0.5], [0.0, 0.0, 0.5], [0.0, 0.5, 0.0]]",A,primitive->conventional (x sqrt2),Starrydata (experimental),10.1088/0022-3727/42/18/185401,https://doi.org/10.1088/0022-3727/42/18/185401,Starrydata all_curves.csv (release 'latest'),PhononDB (Togo/NIMS MDR),https://mdr.nims.go.jp/datasets/91b0cbde-c115-4664-8ad8-7bf7ace3137f,"LTC-calc.log unit cell (PBEsol-relaxed), same file as kappa",mp-5967,True,stoichiometric,TiCoSb
TiCoSb,15.433322132338391,W/m/K,265.8,"experimental, Wiedemann-Franz: kappa_total - L*T/rho (Kim2015 L(S=29uV/K))",0,experimental,1.0,wf_subtracted,5.816625,216.0,F-43m,half-Heusler (C1b / MgAgAs),,"[""Ti"", ""Ti"", ""Ti"", ""Ti"", ""Co"", ""Co"", ""Co"", ""Co"", ""Sb"", ""Sb"", ""Sb"", ""Sb""]","[[0.0, 0.0, 0.0], [0.0, 0.5, 0.5], [0.5, 0.0, 0.5], [0.5, 0.5, 0.0], [0.25, 0.75, 0.75], [0.25, 0.25, 0.25], [0.75, 0.75, 0.25], [0.75, 0.25, 0.75], [0.5, 0.0, 0.0], [0.5, 0.5, 0.5], [0.0, 0.0, 0.5], [0.0, 0.5, 0.0]]",A,primitive->conventional (x sqrt2),Starrydata (experimental),10.1103/physrevb.86.045116,https://doi.org/10.1103/physrevb.86.045116,Starrydata all_curves.csv (release 'latest'),PhononDB (Togo/NIMS MDR),https://mdr.nims.go.jp/datasets/91b0cbde-c115-4664-8ad8-7bf7ace3137f,"LTC-calc.log unit cell (PBEsol-relaxed), same file as kappa",mp-5967,True,stoichiometric,TiCoSb
TiCoSb,8.93472734186537,W/m/K,265.9481,"experimental, Wiedemann-Franz: kappa_total - L*T/rho (Kim2015 L(S=188uV/K))",0,experimental,1.0,wf_subtracted,5.816625,216.0,F-43m,half-Heusler (C1b / MgAgAs),,"[""Ti"", ""Ti"", ""Ti"", ""Ti"", ""Co"", ""Co"", ""Co"", ""Co"", ""Sb"", ""Sb"", ""Sb"", ""Sb""]","[[0.0, 0.0, 0.0], [0.0, 0.5, 0.5], [0.5, 0.0, 0.5], [0.5, 0.5, 0.0], [0.25, 0.75, 0.75], [0.25, 0.25, 0.25], [0.75, 0.75, 0.25], [0.75, 0.25, 0.75], [0.5, 0.0, 0.0], [0.5, 0.5, 0.5], [0.0, 0.0, 0.5], [0.0, 0.5, 0.0]]",A,primitive->conventional (x sqrt2),Starrydata (experimental),10.1039/c0dt00742k,https://doi.org/10.1039/c0dt00742k,Starrydata all_curves.csv (release 'latest'),PhononDB (Togo/NIMS MDR),https://mdr.nims.go.jp/datasets/91b0cbde-c115-4664-8ad8-7bf7ace3137f,"LTC-calc.log unit cell (PBEsol-relaxed), same file as kappa",mp-5967,True,stoichiometric,TiCoSb
TiCoSb,26.88923686292565,W/m/K,269.7,"experimental, Wiedemann-Franz: kappa_total - L*T/rho (degenerate 2.44e-8)",0,experimental,1.0,wf_subtracted,5.816625,216.0,F-43m,half-Heusler (C1b / MgAgAs),,"[""Ti"", ""Ti"", ""Ti"", ""Ti"", ""Co"", ""Co"", ""Co"", ""Co"", ""Sb"", ""Sb"", ""Sb"", ""Sb""]","[[0.0, 0.0, 0.0], [0.0, 0.5, 0.5], [0.5, 0.0, 0.5], [0.5, 0.5, 0.0], [0.25, 0.75, 0.75], [0.25, 0.25, 0.25], [0.75, 0.75, 0.25], [0.75, 0.25, 0.75], [0.5, 0.0, 0.0], [0.5, 0.5, 0.5], [0.0, 0.0, 0.5], [0.0, 0.5, 0.0]]",A,primitive->conventional (x sqrt2),Starrydata (experimental),10.1063/1.1305829,https://doi.org/10.1063/1.1305829,Starrydata all_curves.csv (release 'latest'),PhononDB (Togo/NIMS MDR),https://mdr.nims.go.jp/datasets/91b0cbde-c115-4664-8ad8-7bf7ace3137f,"LTC-calc.log unit cell (PBEsol-relaxed), same file as kappa",mp-5967,True,stoichiometric,TiCoSb
TiCoSb,8.47597268835853,W/m/K,271.9,"experimental, Wiedemann-Franz: kappa_total - L*T/rho (Kim2015 L(S=49uV/K))",0,experimental,1.0,wf_subtracted,5.816625,216.0,F-43m,half-Heusler (C1b / MgAgAs),,"[""Ti"", ""Ti"", ""Ti"", ""Ti"", ""Co"", ""Co"", ""Co"", ""Co"", ""Sb"", ""Sb"", ""Sb"", ""Sb""]","[[0.0, 0.0, 0.0], [0.0, 0.5, 0.5], [0.5, 0.0, 0.5], [0.5, 0.5, 0.0], [0.25, 0.75, 0.75], [0.25, 0.25, 0.25], [0.75, 0.75, 0.25], [0.75, 0.25, 0.75], [0.5, 0.0, 0.0], [0.5, 0.5, 0.5], [0.0, 0.0, 0.5], [0.0, 0.5, 0.0]]",A,primitive->conventional (x sqrt2),Starrydata (experimental),10.1088/0022-3727/42/18/185401,https://doi.org/10.1088/0022-3727/42/18/185401,Starrydata all_curves.csv (release 'latest'),PhononDB (Togo/NIMS MDR),https://mdr.nims.go.jp/datasets/91b0cbde-c115-4664-8ad8-7bf7ace3137f,"LTC-calc.log unit cell (PBEsol-relaxed), same file as kappa",mp-5967,True,stoichiometric,TiCoSb
