Repository: Shivamrandive747/Thermalconductivity_prediction

# Calibrating first-principles lattice thermal conductivity to experiment

**A curated half-Heusler dataset and a validated transfer function.**

Published first-principles transport calculations of lattice thermal conductivity exceed what
laboratories measure for the same compound by a **median factor of 1.55**. That offset is regular
enough to be removed in closed form:

$$\kappa_L^{\mathrm{expt}}(T) \;=\; \kappa_L^{\mathrm{BTE}}(T)\;\min\!\left[c\left(\tfrac{T}{300}\right)^{p},\,1\right],
\qquad c = 0.51,\quad p = 0.80$$

Inside a domain of applicability declared before the validation set was scored, this places

File: data/Target_Materials/HEUSLER_KAPPA_TRAINING_SET.csv (part 26 of 192)
formula,kappa_L,kappa_units,temperature_K,method,method_tier,tier_name,weight,kappa_basis,struct_a_A,struct_spacegroup,struct_sg_symbol,struct_prototype,struct_site_ordering,struct_species,struct_frac_coords,struct_grade,lattice_convention,source,source_doi,source_url,source_location,struct_source,struct_source_url,struct_source_detail,struct_id,struct_same_paper_as_kappa,stoichiometry,parent_formula
TiCoSb,8.65248785626487,W/m/K,274.359,"experimental, Wiedemann-Franz: kappa_total - L*T/rho (Kim2015 L(S=50uV/K))",0,experimental,1.0,wf_subtracted,5.816625,216.0,F-43m,half-Heusler (C1b / MgAgAs),,"[""Ti"", ""Ti"", ""Ti"", ""Ti"", ""Co"", ""Co"", ""Co"", ""Co"", ""Sb"", ""Sb"", ""Sb"", ""Sb""]","[[0.0, 0.0, 0.0], [0.0, 0.5, 0.5], [0.5, 0.0, 0.5], [0.5, 0.5, 0.0], [0.25, 0.75, 0.75], [0.25, 0.25, 0.25], [0.75, 0.75, 0.25], [0.75, 0.25, 0.75], [0.5, 0.0, 0.0], [0.5, 0.5, 0.5], [0.0, 0.0, 0.5], [0.0, 0.5, 0.0]]",A,primitive->conventional (x sqrt2),Starrydata (experimental),10.1007/s11664-011-1517-0,https://doi.org/10.1007/s11664-011-1517-0,Starrydata all_curves.csv (release 'latest'),PhononDB (Togo/NIMS MDR),https://mdr.nims.go.jp/datasets/91b0cbde-c115-4664-8ad8-7bf7ace3137f,"LTC-calc.log unit cell (PBEsol-relaxed), same file as kappa",mp-5967,True,stoichiometric,TiCoSb
TiCoSb,8.931273374028473,W/m/K,274.7391,"experimental, Wiedemann-Franz: kappa_total - L*T/rho (Kim2015 L(S=194uV/K))",0,experimental,1.0,wf_subtracted,5.816625,216.0,F-43m,half-Heusler (C1b / MgAgAs),,"[""Ti"", ""Ti"", ""Ti"", ""Ti"", ""Co"", ""Co"", ""Co"", ""Co"", ""Sb"", ""Sb"", ""Sb"", ""Sb""]","[[0.0, 0.0, 0.0], [0.0, 0.5, 0.5], [0.5, 0.0, 0.5], [0.5, 0.5, 0.0], [0.25, 0.75, 0.75], [0.25, 0.25, 0.25], [0.75, 0.75, 0.25], [0.75, 0.25, 0.75], [0.5, 0.0, 0.0], [0.5, 0.5, 0.5], [0.0, 0.0, 0.5], [0.0, 0.5, 0.0]]",A,primitive->conventional (x sqrt2),Starrydata (experimental),10.1039/c0dt00742k,https://doi.org/10.1039/c0dt00742k,Starrydata all_curves.csv (release 'latest'),PhononDB (Togo/NIMS MDR),https://mdr.nims.go.jp/datasets/91b0cbde-c115-4664-8ad8-7bf7ace3137f,"LTC-calc.log unit cell (PBEsol-relaxed), same file as kappa",mp-5967,True,stoichiometric,TiCoSb
TiCoSb,15.067720849497167,W/m/K,275.1,"experimental, Wiedemann-Franz: kappa_total - L*T/rho (Kim2015 L(S=29uV/K))",0,experimental,1.0,wf_subtracted,5.816625,216.0,F-43m,half-Heusler (C1b / MgAgAs),,"[""Ti"", ""Ti"", ""Ti"", ""Ti"", ""Co"", ""Co"", ""Co"", ""Co"", ""Sb"", ""Sb"", ""Sb"", ""Sb""]","[[0.0, 0.0, 0.0], [0.0, 0.5, 0.5], [0.5, 0.0, 0.5], [0.5, 0.5, 0.0], [0.25, 0.75, 0.75], [0.25, 0.25, 0.25], [0.75, 0.75, 0.25], [0.75, 0.25, 0.75], [0.5, 0.0, 0.0], [0.5, 0.5, 0.5], [0.0, 0.0, 0.5], [0.0, 0.5, 0.0]]",A,primitive->conventional (x sqrt2),Starrydata (experimental),10.1103/physrevb.86.045116,https://doi.org/10.1103/physrevb.86.045116,Starrydata all_curves.csv (release 'latest'),PhononDB (Togo/NIMS MDR),https://mdr.nims.go.jp/datasets/91b0cbde-c115-4664-8ad8-7bf7ace3137f,"LTC-calc.log unit cell (PBEsol-relaxed), same file as kappa",mp-5967,True,stoichiometric,TiCoSb
TiCoSb,9.102363112307982,W/m/K,277.3585,"experimental, Wiedemann-Franz: kappa_total - L*T/rho (Kim2015 L(S=55uV/K))",0,experimental,1.0,wf_subtracted,5.816625,216.0,F-43m,half-Heusler (C1b / MgAgAs),,"[""Ti"", ""Ti"", ""Ti"", ""Ti"", ""Co"", ""Co"", ""Co"", ""Co"", ""Sb"", ""Sb"", ""Sb"", ""Sb""]","[[0.0, 0.0, 0.0], [0.0, 0.5, 0.5], [0.5, 0.0, 0.5], [0.5, 0.5, 0.0], [0.25, 0.75, 0.75], [0.25, 0.25, 0.25], [0.75, 0.75, 0.25], [0.75, 0.25, 0.75], [0.5, 0.0, 0.0], [0.5, 0.5, 0.5], [0.0, 0.0, 0.5], [0.0, 0.5, 0.0]]",A,primitive->conventional (x sqrt2),Starrydata (experimental),10.1088/0022-3727/42/18/185401,https://doi.org/10.1088/0022-3727/42/18/185401,Starrydata all_curves.csv (release 'latest'),PhononDB (Togo/NIMS MDR),https://mdr.nims.go.jp/datasets/91b0cbde-c115-4664-8ad8-7bf7ace3137f,"LTC-calc.log unit cell (PBEsol-relaxed), same file as kappa",mp-5967,True,stoichiometric,TiCoSb
TiCoSb,8.559427449772343,W/m/K,280.1741,"experimental, Wiedemann-Franz: kappa_total - L*T/rho (Kim2015 L(S=56uV/K))",0,experimental,1.0,wf_subtracted,5.816625,216.0,F-43m,half-Heusler (C1b / MgAgAs),,"[""Ti"", ""Ti"", ""Ti"", ""Ti"", ""Co"", ""Co"", ""Co"", ""Co"", ""Sb"", ""Sb"", ""Sb"", ""Sb""]","[[0.0, 0.0, 0.0], [0.0, 0.5, 0.5], [0.5, 0.0, 0.5], [0.5, 0.5, 0.0], [0.25, 0.75, 0.75], [0.25, 0.25, 0.25], [0.75, 0.75, 0.25], [0.75, 0.25, 0.75], [0.5, 0.0, 0.0], [0.5, 0.5, 0.5], [0.0, 0.0, 0.5], [0.0, 0.5, 0.0]]",A,primitive->conventional (x sqrt2),Starrydata (experimental),10.1088/0022-3727/42/18/185401,https://doi.org/10.1088/0022-3727/42/18/185401,Starrydata all_curves.csv (release 'latest'),PhononDB (Togo/NIMS MDR),https://mdr.nims.go.jp/datasets/91b0cbde-c115-4664-8ad8-7bf7ace3137f,"LTC-calc.log unit cell (PBEsol-relaxed), same file as kappa",mp-5967,True,stoichiometric,TiCoSb
TiCoSb,8.565735934964575,W/m/K,281.7454,"experimental, Wiedemann-Franz: kappa_total - L*T/rho (Kim2015 L(S=58uV/K))",0,experimental,1.0,wf_subtracted,5.816625,216.0,F-43m,half-Heusler (C1b / MgAgAs),,"[""Ti"", ""Ti"", ""Ti"", ""Ti"", ""Co"", ""Co"", ""Co"", ""Co"", ""Sb"", ""Sb"", ""Sb"", ""Sb""]","[[0.0, 0.0, 0.0], [0.0, 0.5, 0.5], [0.5, 0.0, 0.5], [0.5, 0.5, 0.0], [0.25, 0.75, 0.75], [0.25, 0.25, 0.25], [0.75, 0.75, 0.25], [0.75, 0.25, 0.75], [0.5, 0.0, 0.0], [0.5, 0.5, 0.5], [0.0, 0.0, 0.5], [0.0, 0.5, 0.0]]",A,primitive->conventional (x sqrt2),Starrydata (experimental),10.1088/0022-3727/42/18/185401,https://doi.org/10.1088/0022-3727/42/18/185401,Starrydata all_curves.csv (release 'latest'),PhononDB (Togo/NIMS MDR),https://mdr.nims.go.jp/datasets/91b0cbde-c115-4664-8ad8-7bf7ace3137f,"LTC-calc.log unit cell (PBEsol-relaxed), same file as kappa",mp-5967,True,stoichiometric,TiCoSb
TiCoSb,8.651024326903018,W/m/K,282.0513,"experimental, Wiedemann-Franz: kappa_total - L*T/rho (Kim2015 L(S=57uV/K))",0,experimental,1.0,wf_subtracted,5.816625,216.0,F-43m,half-Heusler (C1b / MgAgAs),,"[""Ti"", ""Ti"", ""Ti"", ""Ti"", ""Co"", ""Co"", ""Co"", ""Co"", ""Sb"", ""Sb"", ""Sb"", ""Sb""]","[[0.0, 0.0, 0.0], [0.0, 0.5, 0.5], [0.5, 0.0, 0.5], [0.5, 0.5, 0.0], [0.25, 0.75, 0.75], [0.25, 0.25, 0.25], [0.75, 0.75, 0.25], [0.75, 0.25, 0.75], [0.5, 0.0, 0.0], [0.5, 0.5, 0.5], [0.0, 0.0, 0.5], [0.0, 0.5, 0.0]]",A,primitive->conventional (x sqrt2),Starrydata (experimental),10.1007/s11664-011-1517-0,https://doi.org/10.1007/s11664-011-1517-0,Starrydata all_curves.csv (release 'latest'),PhononDB (Togo/NIMS MDR),https://mdr.nims.go.jp/datasets/91b0cbde-c115-4664-8ad8-7bf7ace3137f,"LTC-calc.log unit cell (PBEsol-relaxed), same file as kappa",mp-5967,True,stoichiometric,TiCoSb
TiCoSb,9.12636973796498,W/m/K,283.0189,"experimental, Wiedemann-Franz: kappa_total - L*T/rho (Kim2015 L(S=57uV/K))",0,experimental,1.0,wf_subtracted,5.816625,216.0,F-43m,half-Heusler (C1b / MgAgAs),,"[""Ti"", ""Ti"", ""Ti"", ""Ti"", ""Co"", ""Co"", ""Co"", ""Co"", ""Sb"", ""Sb"", ""Sb"", ""Sb""]","[[0.0, 0.0, 0.0], [0.0, 0.5, 0.5], [0.5, 0.0, 0.5], [0.5, 0.5, 0.0], [0.25, 0.75, 0.75], [0.25, 0.25, 0.25], [0.75, 0.75, 0.25], [0.75, 0.25, 0.75], [0.5, 0.0, 0.0], [0.5, 0.5, 0.5], [0.0, 0.0, 0.5], [0.0, 0.5, 0.0]]",A,primitive->conventional (x sqrt2),Starrydata (experimental),10.1088/0022-3727/42/18/185401,https://doi.org/10.1088/0022-3727/42/18/185401,Starrydata all_curves.csv (release 'latest'),PhononDB (Togo/NIMS MDR),https://mdr.nims.go.jp/datasets/91b0cbde-c115-4664-8ad8-7bf7ace3137f,"LTC-calc.log unit cell (PBEsol-relaxed), same file as kappa",mp-5967,True,stoichiometric,TiCoSb
TiCoSb,8.927836952706484,W/m/K,283.5301,"experimental, Wiedemann-Franz: kappa_total - L*T/rho (Kim2015 L(S=198uV/K))",0,experimental,1.0,wf_subtracted,5.816625,216.0,F-43m,half-Heusler (C1b / MgAgAs),,"[""Ti"", ""Ti"", ""Ti"", ""Ti"", ""Co"", ""Co"", ""Co"", ""Co"", ""Sb"", ""Sb"", ""Sb"", ""Sb""]","[[0.0, 0.0, 0.0], [0.0, 0.5, 0.5], [0.5, 0.0, 0.5], [0.5, 0.5, 0.0], [0.25, 0.75, 0.75], [0.25, 0.25, 0.25], [0.75, 0.75, 0.25], [0.75, 0.25, 0.75], [0.5, 0.0, 0.0], [0.5, 0.5, 0.5], [0.0, 0.0, 0.5], [0.0, 0.5, 0.0]]",A,primitive->conventional (x sqrt2),Starrydata (experimental),10.1039/c0dt00742k,https://doi.org/10.1039/c0dt00742k,Starrydata all_curves.csv (release 'latest'),PhononDB (Togo/NIMS MDR),https://mdr.nims.go.jp/datasets/91b0cbde-c115-4664-8ad8-7bf7ace3137f,"LTC-calc.log unit cell (PBEsol-relaxed), same file as kappa",mp-5967,True,stoichiometric,TiCoSb
TiCoSb,14.722105131763096,W/m/K,284.4,"experimental, Wiedemann-Franz: kappa_total - L*T/rho (Kim2015 L(S=30uV/K))",0,experimental,1.0,wf_subtracted,5.816625,216.0,F-43m,half-Heusler (C1b / MgAgAs),,"[""Ti"", ""Ti"", ""Ti"", ""Ti"", ""Co"", ""Co"", ""Co"", ""Co"", ""Sb"", ""Sb"", ""Sb"", ""Sb""]","[[0.0, 0.0, 0.0], [0.0, 0.5, 0.5], [0.5, 0.0, 0.5], [0.5, 0.5, 0.0], [0.25, 0.75, 0.75], [0.25, 0.25, 0.25], [0.75, 0.75, 0.25], [0.75, 0.25, 0.75], [0.5, 0.0, 0.0], [0.5, 0.5, 0.5], [0.0, 0.0, 0.5], [0.0, 0.5, 0.0]]",A,primitive->conventional (x sqrt2),Starrydata (experimental),10.1103/physrevb.86.045116,https://doi.org/10.1103/physrevb.86.045116,Starrydata all_curves.csv (release 'latest'),PhononDB (Togo/NIMS MDR),https://mdr.nims.go.jp/datasets/91b0cbde-c115-4664-8ad8-7bf7ace3137f,"LTC-calc.log unit cell (PBEsol-relaxed), same file as kappa",mp-5967,True,stoichiometric,TiCoSb
TiCoSb,26.39776300425352,W/m/K,284.8,"experimental, Wiedemann-Franz: kappa_total - L*T/rho (degenerate 2.44e-8)",0,experimental,1.0,wf_subtracted,5.816625,216.0,F-43m,half-Heusler (C1b / MgAgAs),,"[""Ti"", ""Ti"", ""Ti"", ""Ti"", ""Co"", ""Co"", ""Co"", ""Co"", ""Sb"", ""Sb"", ""Sb"", ""Sb""]","[[0.0, 0.0, 0.0], [0.0, 0.5, 0.5], [0.5, 0.0, 0.5], [0.5, 0.5, 0.0], [0.25, 0.75, 0.75], [0.25, 0.25, 0.25], [0.75, 0.75, 0.25], [0.75, 0.25, 0.75], [0.5, 0.0, 0.0], [0.5, 0.5, 0.5], [0.0, 0.0, 0.5], [0.0, 0.5, 0.0]]",A,primitive->conventional (x sqrt2),Starrydata (experimental),10.1063/1.1305829,https://doi.org/10.1063/1.1305829,Starrydata all_curves.csv (release 'latest'),PhononDB (Togo/NIMS MDR),https://mdr.nims.go.jp/datasets/91b0cbde-c115-4664-8ad8-7bf7ace3137f,"LTC-calc.log unit cell (PBEsol-relaxed), same file as kappa",mp-5967,True,stoichiometric,TiCoSb
TiCoSb,8.430731331365397,W/m/K,288.2452,"experimental, Wiedemann-Franz: kappa_total - L*T/rho (Kim2015 L(S=63uV/K))",0,experimental,1.0,wf_subtracted,5.816625,216.0,F-43m,half-Heusler (C1b / MgAgAs),,"[""Ti"", ""Ti"", ""Ti"", ""Ti"", ""Co"", ""Co"", ""Co"", ""Co"", ""Sb"", ""Sb"", ""Sb"", ""Sb""]","[[0.0, 0.0, 0.0], [0.0, 0.5, 0.5], [0.5, 0.0, 0.5], [0.5, 0.5, 0.0], [0.25, 0.75, 0.75], [0.25, 0.25, 0.25], [0.75, 0.75, 0.25], [0.75, 0.25, 0.75], [0.5, 0.0, 0.0], [0.5, 0.5, 0.5], [0.0, 0.0, 0.5], [0.0, 0.5, 0.0]]",A,primitive->conventional (x sqrt2),Starrydata (experimental),10.1088/0022-3727/42/18/185401,https://doi.org/10.1088/0022-3727/42/18/185401,Starrydata all_curves.csv (release 'latest'),PhononDB (Togo/NIMS MDR),https://mdr.nims.go.jp/datasets/91b0cbde-c115-4664-8ad8-7bf7ace3137f,"LTC-calc.log unit cell (PBEsol-relaxed), same file as kappa",mp-5967,True,stoichiometric,TiCoSb
TiCoSb,9.07648663335562,W/m/K,288.6792,"experimental, Wiedemann-Franz: kappa_total - L*T/rho (Kim2015 L(S=59uV/K))",0,experimental,1.0,wf_subtracted,5.816625,216.0,F-43m,half-Heusler (C1b / MgAgAs),,"[""Ti"", ""Ti"", ""Ti"", ""Ti"", ""Co"", ""Co"", ""Co"", ""Co"", ""Sb"", ""Sb"", ""Sb"", ""Sb""]","[[0.0, 0.0, 0.0], [0.0, 0.5, 0.5], [0.5, 0.0, 0.5], [0.5, 0.5, 0.0], [0.25, 0.75, 0.75], [0.25, 0.25, 0.25], [0.75, 0.75, 0.25], [0.75, 0.25, 0.75], [0.5, 0.0, 0.0], [0.5, 0.5, 0.5], [0.0, 0.0, 0.5], [0.0, 0.5, 0.0]]",A,primitive->conventional (x sqrt2),Starrydata (experimental),10.1088/0022-3727/42/18/185401,https://doi.org/10.1088/0022-3727/42/18/185401,Starrydata all_curves.csv (release 'latest'),PhononDB (Togo/NIMS MDR),https://mdr.nims.go.jp/datasets/91b0cbde-c115-4664-8ad8-7bf7ace3137f,"LTC-calc.log unit cell (PBEsol-relaxed), same file as kappa",mp-5967,True,stoichiometric,TiCoSb
TiCoSb,8.649779514257835,W/m/K,288.8889,"experimental, Wiedemann-Franz: kappa_total - L*T/rho (Kim2015 L(S=61uV/K))",0,experimental,1.0,wf_subtracted,5.816625,216.0,F-43m,half-Heusler (C1b / MgAgAs),,"[""Ti"", ""Ti"", ""Ti"", ""Ti"", ""Co"", ""Co"", ""Co"", ""Co"", ""Sb"", ""Sb"", ""Sb"", ""Sb""]","[[0.0, 0.0, 0.0], [0.0, 0.5, 0.5], [0.5, 0.0, 0.5], [0.5, 0.5, 0.0], [0.25, 0.75, 0.75], [0.25, 0.25, 0.25], [0.75, 0.75, 0.25], [0.75, 0.25, 0.75], [0.5, 0.0, 0.0], [0.5, 0.5, 0.5], [0.0, 0.0, 0.5], [0.0, 0.5, 0.0]]",A,primitive->conventional (x sqrt2),Starrydata (experimental),10.1007/s11664-011-1517-0,https://doi.org/10.1007/s11664-011-1517-0,Starrydata all_curves.csv (release 'latest'),PhononDB (Togo/NIMS MDR),https://mdr.nims.go.jp/datasets/91b0cbde-c115-4664-8ad8-7bf7ace3137f,"LTC-calc.log unit cell (PBEsol-relaxed), same file as kappa",mp-5967,True,stoichiometric,TiCoSb
TiCoSb,8.597245773265405,W/m/K,292.1836,"experimental, Wiedemann-Franz: kappa_total - L*T/rho (Kim2015 L(S=70uV/K))",0,experimental,1.0,wf_subtracted,5.816625,216.0,F-43m,half-Heusler (C1b / MgAgAs),,"[""Ti"", ""Ti"", ""Ti"", ""Ti"", ""Co"", ""Co"", ""Co"", ""Co"", ""Sb"", ""Sb"", ""Sb"", ""Sb""]","[[0.0, 0.0, 0.0], [0.0, 0.5, 0.5], [0.5, 0.0, 0.5], [0.5, 0.5, 0.0], [0.25, 0.75, 0.75], [0.25, 0.25, 0.25], [0.75, 0.75, 0.25], [0.75, 0.25, 0.75], [0.5, 0.0, 0.0], [0.5, 0.5, 0.5], [0.0, 0.0, 0.5], [0.0, 0.5, 0.0]]",A,primitive->conventional (x sqrt2),Starrydata (experimental),10.1088/0022-3727/42/18/185401,https://doi.org/10.1088/0022-3727/42/18/185401,Starrydata all_curves.csv (release 'latest'),PhononDB (Togo/NIMS MDR),https://mdr.nims.go.jp/datasets/91b0cbde-c115-4664-8ad8-7bf7ace3137f,"LTC-calc.log unit cell (PBEsol-relaxed), same file as kappa",mp-5967,True,stoichiometric,TiCoSb
TiCoSb,9.051590820088272,W/m/K,292.4528,"experimental, Wiedemann-Franz: kappa_total - L*T/rho (Kim2015 L(S=64uV/K))",0,experimental,1.0,wf_subtracted,5.816625,216.0,F-43m,half-Heusler (C1b / MgAgAs),,"[""Ti"", ""Ti"", ""Ti"", ""Ti"", ""Co"", ""Co"", ""Co"", ""Co"", ""Sb"", ""Sb"", ""Sb"", ""Sb""]","[[0.0, 0.0, 0.0], [0.0, 0.5, 0.5], [0.5, 0.0, 0.5], [0.5, 0.5, 0.0], [0.25, 0.75, 0.75], [0.25, 0.25, 0.25], [0.75, 0.75, 0.25], [0.75, 0.25, 0.75], [0.5, 0.0, 0.0], [0.5, 0.5, 0.5], [0.0, 0.0, 0.5], [0.0, 0.5, 0.0]]",A,primitive->conventional (x sqrt2),Starrydata (experimental),10.1088/0022-3727/42/18/185401,https://doi.org/10.1088/0022-3727/42/18/185401,Starrydata all_curves.csv (release 'latest'),PhononDB (Togo/NIMS MDR),https://mdr.nims.go.jp/datasets/91b0cbde-c115-4664-8ad8-7bf7ace3137f,"LTC-calc.log unit cell (PBEsol-relaxed), same file as kappa",mp-5967,True,stoichiometric,TiCoSb
TiCoSb,16.628726960339222,W/m/K,292.6306,"experimental, Wiedemann-Franz: kappa_total - L*T/rho (Kim2015 L(S=175uV/K))",0,experimental,1.0,wf_subtracted,5.816625,216.0,F-43m,half-Heusler (C1b / MgAgAs),,"[""Ti"", ""Ti"", ""Ti"", ""Ti"", ""Co"", ""Co"", ""Co"", ""Co"", ""Sb"", ""Sb"", ""Sb"", ""Sb""]","[[0.0, 0.0, 0.0], [0.0, 0.5, 0.5], [0.5, 0.0, 0.5], [0.5, 0.5, 0.0], [0.25, 0.75, 0.75], [0.25, 0.25, 0.25], [0.75, 0.75, 0.25], [0.75, 0.25, 0.75], [0.5, 0.0, 0.0], [0.5, 0.5, 0.5], [0.0, 0.0, 0.5], [0.0, 0.5, 0.0]]",A,primitive->conventional (x sqrt2),Starrydata (experimental),10.1016/j.jallcom.2007.12.055,https://doi.org/10.1016/j.jallcom.2007.12.055,Starrydata all_curves.csv (release 'latest'),PhononDB (Togo/NIMS MDR),https://mdr.nims.go.jp/datasets/91b0cbde-c115-4664-8ad8-7bf7ace3137f,"LTC-calc.log unit cell (PBEsol-relaxed), same file as kappa",mp-5967,True,stoichiometric,TiCoSb
TiCoSb,8.924179907548886,W/m/K,293.4199,"experimental, Wiedemann-Franz: kappa_total - L*T/rho (Kim2015 L(S=203uV/K))",0,experimental,1.0,wf_subtracted,5.816625,216.0,F-43m,half-Heusler (C1b / MgAgAs),,"[""Ti"", ""Ti"", ""Ti"", ""Ti"", ""Co"", ""Co"", ""Co"", ""Co"", ""Sb"", ""Sb"", ""Sb"", ""Sb""]","[[0.0, 0.0, 0.0], [0.0, 0.5, 0.5], [0.5, 0.0, 0.5], [0.5, 0.5, 0.0], [0.25, 0.75, 0.75], [0.25, 0.25, 0.25], [0.75, 0.75, 0.25], [0.75, 0.25, 0.75], [0.5, 0.0, 0.0], [0.5, 0.5, 0.5], [0.0, 0.0, 0.5], [0.0, 0.5, 0.0]]",A,primitive->conventional (x sqrt2),Starrydata (experimental),10.1039/c0dt00742k,https://doi.org/10.1039/c0dt00742k,Starrydata all_curves.csv (release 'latest'),PhononDB (Togo/NIMS MDR),https://mdr.nims.go.jp/datasets/91b0cbde-c115-4664-8ad8-7bf7ace3137f,"LTC-calc.log unit cell (PBEsol-relaxed), same file as kappa",mp-5967,True,stoichiometric,TiCoSb
TiCoSb,14.406430553288606,W/m/K,293.8,"experimental, Wiedemann-Franz: kappa_total - L*T/rho (Kim2015 L(S=31uV/K))",0,experimental,1.0,wf_subtracted,5.816625,216.0,F-43m,half-Heusler (C1b / MgAgAs),,"[""Ti"", ""Ti"", ""Ti"", ""Ti"", ""Co"", ""Co"", ""Co"", ""Co"", ""Sb"", ""Sb"", ""Sb"", ""Sb""]","[[0.0, 0.0, 0.0], [0.0, 0.5, 0.5], [0.5, 0.0, 0.5], [0.5, 0.5, 0.0], [0.25, 0.75, 0.75], [0.25, 0.25, 0.25], [0.75, 0.75, 0.25], [0.75, 0.25, 0.75], [0.5, 0.0, 0.0], [0.5, 0.5, 0.5], [0.0, 0.0, 0.5], [0.0, 0.5, 0.0]]",A,primitive->conventional (x sqrt2),Starrydata (experimental),10.1103/physrevb.86.045116,https://doi.org/10.1103/physrevb.86.045116,Starrydata all_curves.csv (release 'latest'),PhononDB (Togo/NIMS MDR),https://mdr.nims.go.jp/datasets/91b0cbde-c115-4664-8ad8-7bf7ace3137f,"LTC-calc.log unit cell (PBEsol-relaxed), same file as kappa",mp-5967,True,stoichiometric,TiCoSb
TiCoSb,8.475427451386803,W/m/K,294.8039,"experimental, Wiedemann-Franz: kappa_total - L*T/rho (Kim2015 L(S=67uV/K))",0,experimental,1.0,wf_subtracted,5.816625,216.0,F-43m,half-Heusler (C1b / MgAgAs),,"[""Ti"", ""Ti"", ""Ti"", ""Ti"", ""Co"", ""Co"", ""Co"", ""Co"", ""Sb"", ""Sb"", ""Sb"", ""Sb""]","[[0.0, 0.0, 0.0], [0.0, 0.5, 0.5], [0.5, 0.0, 0.5], [0.5, 0.5, 0.0], [0.25, 0.75, 0.75], [0.25, 0.25, 0.25], [0.75, 0.75, 0.25], [0.75, 0.25, 0.75], [0.5, 0.0, 0.0], [0.5, 0.5, 0.5], [0.0, 0.0, 0.5], [0.0, 0.5, 0.0]]",A,primitive->conventional (x sqrt2),Starrydata (experimental),10.1088/0022-3727/42/18/185401,https://doi.org/10.1088/0022-3727/42/18/185401,Starrydata all_curves.csv (release 'latest'),PhononDB (Togo/NIMS MDR),https://mdr.nims.go.jp/datasets/91b0cbde-c115-4664-8ad8-7bf7ace3137f,"LTC-calc.log unit cell (PBEsol-relaxed), same file as kappa",mp-5967,True,stoichiometric,TiCoSb
TiCoSb,14.801739914898858,W/m/K,296.6054,"experimental, Wiedemann-Franz: kappa_total - L*T/rho (Kim2015 L(S=175uV/K))",0,experimental,1.0,wf_subtracted,5.816625,216.0,F-43m,half-Heusler (C1b / MgAgAs),,"[""Ti"", ""Ti"", ""Ti"", ""Ti"", ""Co"", ""Co"", ""Co"", ""Co"", ""Sb"", ""Sb"", ""Sb"", ""Sb""]","[[0.0, 0.0, 0.0], [0.0, 0.5, 0.5], [0.5, 0.0, 0.5], [0.5, 0.5, 0.0], [0.25, 0.75, 0.75], [0.25, 0.25, 0.25], [0.75, 0.75, 0.25], [0.75, 0.25, 0.75], [0.5, 0.0, 0.0], [0.5, 0.5, 0.5], [0.0, 0.0, 0.5], [0.0, 0.5, 0.0]]",A,primitive->conventional (x sqrt2),Starrydata (experimental),10.1063/1.3238363,https://doi.org/10.1063/1.3238363,Starrydata all_curves.csv (release 'latest'),PhononDB (Togo/NIMS MDR),https://mdr.nims.go.jp/datasets/91b0cbde-c115-4664-8ad8-7bf7ace3137f,"LTC-calc.log unit cell (PBEsol-relaxed), same file as kappa",mp-5967,True,stoichiometric,TiCoSb
TiCoSb,16.70487887137766,W/m/K,298.4127,"experimental, Wiedemann-Franz: kappa_total - L*T/rho (Kim2015 L(S=174uV/K))",0,experimental,1.0,wf_subtracted,5.816625,216.0,F-43m,half-Heusler (C1b / MgAgAs),,"[""Ti"", ""Ti"", ""Ti"", ""Ti"", ""Co"", ""Co"", ""Co"", ""Co"", ""Sb"", ""Sb"", ""Sb"", ""Sb""]","[[0.0, 0.0, 0.0], [0.0, 0.5, 0.5], [0.5, 0.0, 0.5], [0.5, 0.5, 0.0], [0.25, 0.75, 0.75], [0.25, 0.25, 0.25], [0.75, 0.75, 0.25], [0.75, 0.25, 0.75], [0.5, 0.0, 0.0], [0.5, 0.5, 0.5], [0.0, 0.0, 0.5], [0.0, 0.5, 0.0]]",A,primitive->conventional (x sqrt2),Starrydata (experimental),10.1063/1.2809377,https://doi.org/10.1063/1.2809377,Starrydata all_curves.csv (release 'latest'),PhononDB (Togo/NIMS MDR),https://mdr.nims.go.jp/datasets/91b0cbde-c115-4664-8ad8-7bf7ace3137f,"LTC-calc.log unit cell (PBEsol-relaxed), same file as kappa",mp-5967,True,stoichiometric,TiCoSb
TiCoSb,26.016402660774915,W/m/K,299.8,"experimental, Wiedemann-Franz: kappa_total - L*T/rho (degenerate 2.44e-8)",0,experimental,1.0,wf_subtracted,5.816625,216.0,F-43m,half-Heusler (C1b / MgAgAs),,"[""Ti"", ""Ti"", ""Ti"", ""Ti"", ""Co"", ""Co"", ""Co"", ""Co"", ""Sb"", ""Sb"", ""Sb"", ""Sb""]","[[0.0, 0.0, 0.0], [0.0, 0.5, 0.5], [0.5, 0.0, 0.5], [0.5, 0.5, 0.0], [0.25, 0.75, 0.75], [0.25, 0.25, 0.25], [0.75, 0.75, 0.25], [0.75, 0.25, 0.75], [0.5, 0.0, 0.0], [0.5, 0.5, 0.5], [0.0, 0.0, 0.5], [0.0, 0.5, 0.0]]",A,primitive->conventional (x sqrt2),Starrydata (experimental),10.1063/1.1305829,https://doi.org/10.1063/1.1305829,Starrydata all_curves.csv (release 'latest'),PhononDB (Togo/NIMS MDR),https://mdr.nims.go.jp/datasets/91b0cbde-c115-4664-8ad8-7bf7ace3137f,"LTC-calc.log unit cell (PBEsol-relaxed), same file as kappa",mp-5967,True,stoichiometric,TiCoSb
TiCoSb,20.0,W/m/K,300.0,experimental,0,experimental,1.0,,5.816625,216.0,F-43m,half-Heusler (C1b / MgAgAs),,"[""Ti"", ""Ti"", ""Ti"", ""Ti"", ""Co"", ""Co"", ""Co"", ""Co"", ""Sb"", ""Sb"", ""Sb"", ""Sb""]","[[0.0, 0.0, 0.0], [0.0, 0.5, 0.5], [0.5, 0.0, 0.5], [0.5, 0.5, 0.0], [0.25, 0.75, 0.75], [0.25, 0.25, 0.25], [0.75, 0.75, 0.25], [0.75, 0.25, 0.75], [0.5, 0.0, 0.0], [0.5, 0.5, 0.5], [0.0, 0.0, 0.5], [0.0, 0.5, 0.0]]",A,primitive->conventional (x sqrt2),"paper mining (PDF, batch 2)",10.1016/j.jallcom.2024.178078,,page 1,PhononDB (Togo/NIMS MDR),https://mdr.nims.go.jp/datasets/91b0cbde-c115-4664-8ad8-7bf7ace3137f,"LTC-calc.log unit cell (PBEsol-relaxed), same file as kappa",mp-5967,True,stoichiometric,TiCoSb
TiCoSb,14.840696792640554,W/m/K,300.7171,"experimental, Wiedemann-Franz: kappa_total - L*T/rho (Kim2015 L(S=163uV/K))",0,experimental,1.0,wf_subtracted,5.816625,216.0,F-43m,half-Heusler (C1b / MgAgAs),,"[""Ti"", ""Ti"", ""Ti"", ""Ti"", ""Co"", ""Co"", ""Co"", ""Co"", ""Sb"", ""Sb"", ""Sb"", ""Sb""]","[[0.0, 0.0, 0.0], [0.0, 0.5, 0.5], [0.5, 0.0, 0.5], [0.5, 0.5, 0.0], [0.25, 0.75, 0.75], [0.25, 0.25, 0.25], [0.75, 0.75, 0.25], [0.75, 0.25, 0.75], [0.5, 0.0, 0.0], [0.5, 0.5, 0.5], [0.0, 0.0, 0.5], [0.0, 0.5, 0.0]]",A,primitive->conventional (x sqrt2),Starrydata (experimental),10.1016/j.jallcom.2004.07.074,https://doi.org/10.1016/j.jallcom.2004.07.074,Starrydata all_curves.csv (release 'latest'),PhononDB (Togo/NIMS MDR),https://mdr.nims.go.jp/datasets/91b0cbde-c115-4664-8ad8-7bf7ace3137f,"LTC-calc.log unit cell (PBEsol-relaxed), same file as kappa",mp-5967,True,stoichiometric,TiCoSb
TiCoSb,11.437937233490562,W/m/K,301.4906,"experimental, Wiedemann-Franz: kappa_total - L*T/rho (Kim2015 L(S=297uV/K))",0,experimental,1.0,wf_subtracted,5.816625,216.0,F-43m,half-Heusler (C1b / MgAgAs),,"[""Ti"", ""Ti"", ""Ti"", ""Ti"", ""Co"", ""Co"", ""Co"", ""Co"", ""Sb"", ""Sb"", ""Sb"", ""Sb""]","[[0.0, 0.0, 0.0], [0.0, 0.5, 0.5], [0.5, 0.0, 0.5], [0.5, 0.5, 0.0], [0.25, 0.75, 0.75], [0.25, 0.25, 0.25], [0.75, 0.75, 0.25], [0.75, 0.25, 0.75], [0.5, 0.0, 0.0], [0.5, 0.5, 0.5], [0.0, 0.0, 0.5], [0.0, 0.5, 0.0]]",A,primitive->conventional (x sqrt2),Starrydata (experimental),10.1021/cm3011343,https://doi.org/10.1021/cm3011343,Starrydata all_curves.csv (release 'latest'),PhononDB (Togo/NIMS MDR),https://mdr.nims.go.jp/datasets/91b0cbde-c115-4664-8ad8-7bf7ace3137f,"LTC-calc.log unit cell (PBEsol-relaxed), same file as kappa",mp-5967,True,stoichiometric,TiCoSb
TiCoSb,8.56810029523434,W/m/K,301.7094,"experimental, Wiedemann-Franz: kappa_total - L*T/rho (Kim2015 L(S=77uV/K))",0,experimental,1.0,wf_subtracted,5.816625,216.0,F-43m,half-Heusler (C1b / MgAgAs),,"[""Ti"", ""Ti"", ""Ti"", ""Ti"", ""Co"", ""Co"", ""Co"", ""Co"", ""Sb"", ""Sb"", ""Sb"", ""Sb""]","[[0.0, 0.0, 0.0], [0.0, 0.5, 0.5], [0.5, 0.0, 0.5], [0.5, 0.5, 0.0], [0.25, 0.75, 0.75], [0.25, 0.25, 0.25], [0.75, 0.75, 0.25], [0.75, 0.25, 0.75], [0.5, 0.0, 0.0], [0.5, 0.5, 0.5], [0.0, 0.0, 0.5], [0.0, 0.5, 0.0]]",A,primitive->conventional (x sqrt2),Starrydata (experimental),10.1007/s11664-011-1517-0,https://doi.org/10.1007/s11664-011-1517-0,Starrydata all_curves.csv (release 'latest'),PhononDB (Togo/NIMS MDR),https://mdr.nims.go.jp/datasets/91b0cbde-c115-4664-8ad8-7bf7ace3137f,"LTC-calc.log unit cell (PBEsol-relaxed), same file as kappa",mp-5967,True,stoichiometric,TiCoSb
TiCoSb,8.475385373805263,W/m/K,302.9838,"experimental, Wiedemann-Franz: kappa_total - L*T/rho (Kim2015 L(S=78uV/K))",0,experimental,1.0,wf_subtracted,5.816625,216.0,F-43m,half-Heusler (C1b / MgAgAs),,"[""Ti"", ""Ti"", ""Ti"", ""Ti"", ""Co"", ""Co"", ""Co"", ""Co"", ""Sb"", ""Sb"", ""Sb"", ""Sb""]","[[0.0, 0.0, 0.0], [0.0, 0.5, 0.5], [0.5, 0.0, 0.5], [0.5, 0.5, 0.0], [0.25, 0.75, 0.75], [0.25, 0.25, 0.25], [0.75, 0.75, 0.25], [0.75, 0.25, 0.75], [0.5, 0.0, 0.0], [0.5, 0.5, 0.5], [0.0, 0.0, 0.5], [0.0, 0.5, 0.0]]",A,primitive->conventional (x sqrt2),Starrydata (experimental),10.1088/0022-3727/42/18/185401,https://doi.org/10.1088/0022-3727/42/18/185401,Starrydata all_curves.csv (release 'latest'),PhononDB (Togo/NIMS MDR),https://mdr.nims.go.jp/datasets/91b0cbde-c115-4664-8ad8-7bf7ace3137f,"LTC-calc.log unit cell (PBEsol-relaxed), same file as kappa",mp-5967,True,stoichiometric,TiCoSb
TiCoSb,11.898612345661215,W/m/K,303.0604,"experimental, Wiedemann-Franz: kappa_total - L*T/rho (Kim2015 L(S=12uV/K))",0,experimental,1.0,wf_subtracted,5.816625,216.0,F-43m,half-Heusler (C1b / MgAgAs),,"[""Ti"", ""Ti"", ""Ti"", ""Ti"", ""Co"", ""Co"", ""Co"", ""Co"", ""Sb"", ""Sb"", ""Sb"", ""Sb""]","[[0.0, 0.0, 0.0], [0.0, 0.5, 0.5], [0.5, 0.0, 0.5], [0.5, 0.5, 0.0], [0.25, 0.75, 0.75], [0.25, 0.25, 0.25], [0.75, 0.75, 0.25], [0.75, 0.25, 0.75], [0.5, 0.0, 0.0], [0.5, 0.5, 0.5], [0.0, 0.0, 0.5], [0.0, 0.5, 0.0]]",A,primitive->conventional (x sqrt2),Starrydata (experimental),10.1021/cm3011343,https://doi.org/10.1021/cm3011343,Starrydata all_curves.csv (release 'latest'),PhononDB (Togo/NIMS MDR),https://mdr.nims.go.jp/datasets/91b0cbde-c115-4664-8ad8-7bf7ace3137f,"LTC-calc.log unit cell (PBEsol-relaxed), same file as kappa",mp-5967,True,stoichiometric,TiCoSb
TiCoSb,14.140787660607112,W/m/K,303.2,"experimental, Wiedemann-Franz: kappa_total - L*T/rho (Kim2015 L(S=32uV/K))",0,experimental,1.0,wf_subtracted,5.816625,216.0,F-43m,half-Heusler (C1b / MgAgAs),,"[""Ti"", ""Ti"", ""Ti"", ""Ti"", ""Co"", ""Co"", ""Co"", ""Co"", ""Sb"", ""Sb"", ""Sb"", ""Sb""]","[[0.0, 0.0, 0.0], [0.0, 0.5, 0.5], [0.5, 0.0, 0.5], [0.5, 0.5, 0.0], [0.25, 0.75, 0.75], [0.25, 0.25, 0.25], [0.75, 0.75, 0.25], [0.75, 0.25, 0.75], [0.5, 0.0, 0.0], [0.5, 0.5, 0.5], [0.0, 0.0, 0.5], [0.0, 0.5, 0.0]]",A,primitive->conventional (x sqrt2),Starrydata (experimental),10.1103/physrevb.86.045116,https://doi.org/10.1103/physrevb.86.045116,Starrydata all_curves.csv (release 'latest'),PhononDB (Togo/NIMS MDR),https://mdr.nims.go.jp/datasets/91b0cbde-c115-4664-8ad8-7bf7ace3137f,"LTC-calc.log unit cell (PBEsol-relaxed), same file as kappa",mp-5967,True,stoichiometric,TiCoSb
TiCoSb,18.839365629318632,W/m/K,303.5649,"experimental, Wiedemann-Franz: kappa_total - L*T/rho (Kim2015 L(S=42uV/K))",0,experimental,1.0,wf_subtracted,5.816625,216.0,F-43m,half-Heusler (C1b / MgAgAs),,"[""Ti"", ""Ti"", ""Ti"", ""Ti"", ""Co"", ""Co"", ""Co"", ""Co"", ""Sb"", ""Sb"", ""Sb"", ""Sb""]","[[0.0, 0.0, 0.0], [0.0, 0.5, 0.5], [0.5, 0.0, 0.5], [0.5, 0.5, 0.0], [0.25, 0.75, 0.75], [0.25, 0.25, 0.25], [0.75, 0.75, 0.25], [0.75, 0.25, 0.75], [0.5, 0.0, 0.0], [0.5, 0.5, 0.5], [0.0, 0.0, 0.5], [0.0, 0.5, 0.0]]",A,primitive->conventional (x sqrt2),Starrydata (experimental),10.1063/1.2738460,https://doi.org/10.1063/1.2738460,Starrydata all_curves.csv (release 'latest'),PhononDB (Togo/NIMS MDR),https://mdr.nims.go.jp/datasets/91b0cbde-c115-4664-8ad8-7bf7ace3137f,"LTC-calc.log unit cell (PBEsol-relaxed), same file as kappa",mp-5967,True,stoichiometric,TiCoSb
TiCoSb,9.015762929295716,W/m/K,304.4297,"experimental, Wiedemann-Franz: kappa_total - L*T/rho (Kim2015 L(S=207uV/K))",0,experimental,1.0,wf_subtracted,5.816625,216.0,F-43m,half-Heusler (C1b / MgAgAs),,"[""Ti"", ""Ti"", ""Ti"", ""Ti"", ""Co"", ""Co"", ""Co"", ""Co"", ""Sb"", ""Sb"", ""Sb"", ""Sb""]","[[0.0, 0.0, 0.0], [0.0, 0.5, 0.5], [0.5, 0.0, 0.5], [0.5, 0.5, 0.0], [0.25, 0.75, 0.75], [0.25, 0.25, 0.25], [0.75, 0.75, 0.25], [0.75, 0.25, 0.75], [0.5, 0.0, 0.0], [0.5, 0.5, 0.5], [0.0, 0.0, 0.5], [0.0, 0.5, 0.0]]",A,primitive->conventional (x sqrt2),Starrydata (experimental),10.1039/c0dt00742k,https://doi.org/10.1039/c0dt00742k,Starrydata all_curves.csv (release 'latest'),PhononDB (Togo/NIMS MDR),https://mdr.nims.go.jp/datasets/91b0cbde-c115-4664-8ad8-7bf7ace3137f,"LTC-calc.log unit cell (PBEsol-relaxed), same file as kappa",mp-5967,True,stoichiometric,TiCoSb
TiCoSb,9.32118841448953,W/m/K,305.6604,"experimental, Wiedemann-Franz: kappa_total - L*T/rho (Kim2015 L(S=83uV/K))",0,experimental,1.0,wf_subtracted,5.816625,216.0,F-43m,half-Heusler (C1b / MgAgAs),,"[""Ti"", ""Ti"", ""Ti"", ""Ti"", ""Co"", ""Co"", ""Co"", ""Co"", ""Sb"", ""Sb"", ""Sb"", ""Sb""]","[[0.0, 0.0, 0.0], [0.0, 0.5, 0.5], [0.5, 0.0, 0.5], [0.5, 0.5, 0.0], [0.25, 0.75, 0.75], [0.25, 0.25, 0.25], [0.75, 0.75, 0.25], [0.75, 0.25, 0.75], [0.5, 0.0, 0.0], [0.5, 0.5, 0.5], [0.0, 0.0, 0.5], [0.0, 0.5, 0.0]]",A,primitive->conventional (x sqrt2),Starrydata (experimental),10.1088/0022-3727/42/18/185401,https://doi.org/10.1088/0022-3727/42/18/185401,Starrydata all_curves.csv (release 'latest'),PhononDB (Togo/NIMS MDR),https://mdr.nims.go.jp/datasets/91b0cbde-c115-4664-8ad8-7bf7ace3137f,"LTC-calc.log unit cell (PBEsol-relaxed), same file as kappa",mp-5967,True,stoichiometric,TiCoSb
TiCoSb,14.083107415870291,W/m/K,306.9772,"experimental, Wiedemann-Franz: kappa_total - L*T/rho (Kim2015 L(S=113uV/K))",0,experimental,1.0,wf_subtracted,5.816625,216.0,F-43m,half-Heusler (C1b / MgAgAs),,"[""Ti"", ""Ti"", ""Ti"", ""Ti"", ""Co"", ""Co"", ""Co"", ""Co"", ""Sb"", ""Sb"", ""Sb"", ""Sb""]","[[0.0, 0.0, 0.0], [0.0, 0.5, 0.5], [0.5, 0.0, 0.5], [0.5, 0.5, 0.0], [0.25, 0.75, 0.75], [0.25, 0.25, 0.25], [0.75, 0.75, 0.25], [0.75, 0.25, 0.75], [0.5, 0.0, 0.0], [0.5, 0.5, 0.5], [0.0, 0.0, 0.5], [0.0, 0.5, 0.0]]",A,primitive->conventional (x sqrt2),Starrydata (experimental),10.1016/j.jallcom.2004.11.017,https://doi.org/10.1016/j.jallcom.2004.11.017,Starrydata all_curves.csv (release 'latest'),PhononDB (Togo/NIMS MDR),https://mdr.nims.go.jp/datasets/91b0cbde-c115-4664-8ad8-7bf7ace3137f,"LTC-calc.log unit cell (PBEsol-relaxed), same file as kappa",mp-5967,True,stoichiometric,TiCoSb
TiCoSb,8.36043069549287,W/m/K,308.1245,"experimental, Wiedemann-Franz: kappa_total - L*T/rho (Kim2015 L(S=84uV/K))",0,experimental,1.0,wf_subtracted,5.816625,216.0,F-43m,half-Heusler (C1b / MgAgAs),,"[""Ti"", ""Ti"", ""Ti"", ""Ti"", ""Co"", ""Co"", ""Co"", ""Co"", ""Sb"", ""Sb"", ""Sb"", ""Sb""]","[[0.0, 0.0, 0.0], [0.0, 0.5, 0.5], [0.5, 0.0, 0.5], [0.5, 0.5, 0.0], [0.25, 0.75, 0.75], [0.25, 0.25, 0.25], [0.75, 0.75, 0.25], [0.75, 0.25, 0.75], [0.5, 0.0, 0.0], [0.5, 0.5, 0.5], [0.0, 0.0, 0.5], [0.0, 0.5, 0.0]]",A,primitive->conventional (x sqrt2),Starrydata (experimental),10.1088/0022-3727/42/18/185401,https://doi.org/10.1088/0022-3727/42/18/185401,Starrydata all_curves.csv (release 'latest'),PhononDB (Togo/NIMS MDR),https://mdr.nims.go.jp/datasets/91b0cbde-c115-4664-8ad8-7bf7ace3137f,"LTC-calc.log unit cell (PBEsol-relaxed), same file as kappa",mp-5967,True,stoichiometric,TiCoSb
TiCoSb,8.606404483281992,W/m/K,309.4017,"experimental, Wiedemann-Franz: kappa_total - L*T/rho (Kim2015 L(S=81uV/K))",0,experimental,1.0,wf_subtracted,5.816625,216.0,F-43m,half-Heusler (C1b / MgAgAs),,"[""Ti"", ""Ti"", ""Ti"", ""Ti"", ""Co"", ""Co"", ""Co"", ""Co"", ""Sb"", ""Sb"", ""Sb"", ""Sb""]","[[0.0, 0.0, 0.0], [0.0, 0.5, 0.5], [0.5, 0.0, 0.5], [0.5, 0.5, 0.0], [0.25, 0.75, 0.75], [0.25, 0.25, 0.25], [0.75, 0.75, 0.25], [0.75, 0.25, 0.75], [0.5, 0.0, 0.0], [0.5, 0.5, 0.5], [0.0, 0.0, 0.5], [0.0, 0.5, 0.0]]",A,primitive->conventional (x sqrt2),Starrydata (experimental),10.1007/s11664-011-1517-0,https://doi.org/10.1007/s11664-011-1517-0,Starrydata all_curves.csv (release 'latest'),PhononDB (Togo/NIMS MDR),https://mdr.nims.go.jp/datasets/91b0cbde-c115-4664-8ad8-7bf7ace3137f,"LTC-calc.log unit cell (PBEsol-relaxed), same file as kappa",mp-5967,True,stoichiometric,TiCoSb
TiCoSb,9.19759184681816,W/m/K,309.434,"experimental, Wiedemann-Franz: kappa_total - L*T/rho (Kim2015 L(S=86uV/K))",0,experimental,1.0,wf_subtracted,5.816625,216.0,F-43m,half-Heusler (C1b / MgAgAs),,"[""Ti"", ""Ti"", ""Ti"", ""Ti"", ""Co"", ""Co"", ""Co"", ""Co"", ""Sb"", ""Sb"", ""Sb"", ""Sb""]","[[0.0, 0.0, 0.0], [0.0, 0.5, 0.5], [0.5, 0.0, 0.5], [0.5, 0.5, 0.0], [0.25, 0.75, 0.75], [0.25, 0.25, 0.25], [0.75, 0.75, 0.25], [0.75, 0.25, 0.75], [0.5, 0.0, 0.0], [0.5, 0.5, 0.5], [0.0, 0.0, 0.5], [0.0, 0.5, 0.0]]",A,primitive->conventional (x sqrt2),Starrydata (experimental),10.1088/0022-3727/42/18/185401,https://doi.org/10.1088/0022-3727/42/18/185401,Starrydata all_curves.csv (release 'latest'),PhononDB (Togo/NIMS MDR),https://mdr.nims.go.jp/datasets/91b0cbde-c115-4664-8ad8-7bf7ace3137f,"LTC-calc.log unit cell (PBEsol-relaxed), same file as kappa",mp-5967,True,stoichiometric,TiCoSb
TiCoSb,8.475137661841432,W/m/K,309.5278,"experimental, Wiedemann-Franz: kappa_total - L*T/rho (Kim2015 L(S=84uV/K))",0,experimental,1.0,wf_subtracted,5.816625,216.0,F-43m,half-Heusler (C1b / MgAgAs),,"[""Ti"", ""Ti"", ""Ti"", ""Ti"", ""Co"", ""Co"", ""Co"", ""Co"", ""Sb"", ""Sb"", ""Sb"", ""Sb""]","[[0.0, 0.0, 0.0], [0.0, 0.5, 0.5], [0.5, 0.0, 0.5], [0.5, 0.5, 0.0], [0.25, 0.75, 0.75], [0.25, 0.25, 0.25], [0.75, 0.75, 0.25], [0.75, 0.25, 0.75], [0.5, 0.0, 0.0], [0.5, 0.5, 0.5], [0.0, 0.0, 0.5], [0.0, 0.5, 0.0]]",A,primitive->conventional (x sqrt2),Starrydata (experimental),10.1088/0022-3727/42/18/185401,https://doi.org/10.1088/0022-3727/42/18/185401,Starrydata all_curves.csv (release 'latest'),PhononDB (Togo/NIMS MDR),https://mdr.nims.go.jp/datasets/91b0cbde-c115-4664-8ad8-7bf7ace3137f,"LTC-calc.log unit cell (PBEsol-relaxed), same file as kappa",mp-5967,True,stoichiometric,TiCoSb
TiCoSb,13.89517302766802,W/m/K,312.6,"experimental, Wiedemann-Franz: kappa_total - L*T/rho (Kim2015 L(S=33uV/K))",0,experimental,1.0,wf_subtracted,5.816625,216.0,F-43m,half-Heusler (C1b / MgAgAs),,"[""Ti"", ""Ti"", ""Ti"", ""Ti"", ""Co"", ""Co"", ""Co"", ""Co"", ""Sb"", ""Sb"", ""Sb"", ""Sb""]","[[0.0, 0.0, 0.0], [0.0, 0.5, 0.5], [0.5, 0.0, 0.5], [0.5, 0.5, 0.0], [0.25, 0.75, 0.75], [0.25, 0.25, 0.25], [0.75, 0.75, 0.25], [0.75, 0.25, 0.75], [0.5, 0.0, 0.0], [0.5, 0.5, 0.5], [0.0, 0.0, 0.5], [0.0, 0.5, 0.0]]",A,primitive->conventional (x sqrt2),Starrydata (experimental),10.1103/physrevb.86.045116,https://doi.org/10.1103/physrevb.86.045116,Starrydata all_curves.csv (release 'latest'),PhononDB (Togo/NIMS MDR),https://mdr.nims.go.jp/datasets/91b0cbde-c115-4664-8ad8-7bf7ace3137f,"LTC-calc.log unit cell (PBEsol-relaxed), same file as kappa",mp-5967,True,stoichiometric,TiCoSb
TiCoSb,9.05915078623026,W/m/K,314.33,"experimental, Wiedemann-Franz: kappa_total - L*T/rho (Kim2015 L(S=210uV/K))",0,experimental,1.0,wf_subtracted,5.816625,216.0,F-43m,half-Heusler (C1b / MgAgAs),,"[""Ti"", ""Ti"", ""Ti"", ""Ti"", ""Co"", ""Co"", ""Co"", ""Co"", ""Sb"", ""Sb"", ""Sb"", ""Sb""]","[[0.0, 0.0, 0.0], [0.0, 0.5, 0.5], [0.5, 0.0, 0.5], [0.5, 0.5, 0.0], [0.25, 0.75, 0.75], [0.25, 0.25, 0.25], [0.75, 0.75, 0.25], [0.75, 0.25, 0.75], [0.5, 0.0, 0.0], [0.5, 0.5, 0.5], [0.0, 0.0, 0.5], [0.0, 0.5, 0.0]]",A,primitive->conventional (x sqrt2),Starrydata (experimental),10.1039/c0dt00742k,https://doi.org/10.1039/c0dt00742k,Starrydata all_curves.csv (release 'latest'),PhononDB (Togo/NIMS MDR),https://mdr.nims.go.jp/datasets/91b0cbde-c115-4664-8ad8-7bf7ace3137f,"LTC-calc.log unit cell (PBEsol-relaxed), same file as kappa",mp-5967,True,stoichiometric,TiCoSb
TiCoSb,8.644938008865095,W/m/K,315.3846,"experimental, Wiedemann-Franz: kappa_total - L*T/rho (Kim2015 L(S=87uV/K))",0,experimental,1.0,wf_subtracted,5.816625,216.0,F-43m,half-Heusler (C1b / MgAgAs),,"[""Ti"", ""Ti"", ""Ti"", ""Ti"", ""Co"", ""Co"", ""Co"", ""Co"", ""Sb"", ""Sb"", ""Sb"", ""Sb""]","[[0.0, 0.0, 0.0], [0.0, 0.5, 0.5], [0.5, 0.0, 0.5], [0.5, 0.5, 0.0], [0.25, 0.75, 0.75], [0.25, 0.25, 0.25], [0.75, 0.75, 0.25], [0.75, 0.25, 0.75], [0.5, 0.0, 0.0], [0.5, 0.5, 0.5], [0.0, 0.0, 0.5], [0.0, 0.5, 0.0]]",A,primitive->conventional (x sqrt2),Starrydata (experimental),10.1007/s11664-011-1517-0,https://doi.org/10.1007/s11664-011-1517-0,Starrydata all_curves.csv (release 'latest'),PhononDB (Togo/NIMS MDR),https://mdr.nims.go.jp/datasets/91b0cbde-c115-4664-8ad8-7bf7ace3137f,"LTC-calc.log unit cell (PBEsol-relaxed), same file as kappa",mp-5967,True,stoichiometric,TiCoSb
TiCoSb,8.407344224794226,W/m/K,317.6857,"experimental, Wiedemann-Franz: kappa_total - L*T/rho (Kim2015 L(S=92uV/K))",0,experimental,1.0,wf_subtracted,5.816625,216.0,F-43m,half-Heusler (C1b / MgAgAs),,"[""Ti"", ""Ti"", ""Ti"", ""Ti"", ""Co"", ""Co"", ""Co"", ""Co"", ""Sb"", ""Sb"", ""Sb"", ""Sb""]","[[0.0, 0.0, 0.0], [0.0, 0.5, 0.5], [0.5, 0.0, 0.5], [0.5, 0.5, 0.0], [0.25, 0.75, 0.75], [0.25, 0.25, 0.25], [0.75, 0.75, 0.25], [0.75, 0.25, 0.75], [0.5, 0.0, 0.0], [0.5, 0.5, 0.5], [0.0, 0.0, 0.5], [0.0, 0.5, 0.0]]",A,primitive->conventional (x sqrt2),Starrydata (experimental),10.1088/0022-3727/42/18/185401,https://doi.org/10.1088/0022-3727/42/18/185401,Starrydata all_curves.csv (release 'latest'),PhononDB (Togo/NIMS MDR),https://mdr.nims.go.jp/datasets/91b0cbde-c115-4664-8ad8-7bf7ace3137f,"LTC-calc.log unit cell (PBEsol-relaxed), same file as kappa",mp-5967,True,stoichiometric,TiCoSb
TiCoSb,8.51548534178533,W/m/K,320.1633,"experimental, Wiedemann-Franz: kappa_total - L*T/rho (Kim2015 L(S=100uV/K))",0,experimental,1.0,wf_subtracted,5.816625,216.0,F-43m,half-Heusler (C1b / MgAgAs),,"[""Ti"", ""Ti"", ""Ti"", ""Ti"", ""Co"", ""Co"", ""Co"", ""Co"", ""Sb"", ""Sb"", ""Sb"", ""Sb""]","[[0.0, 0.0, 0.0], [0.0, 0.5, 0.5], [0.5, 0.0, 0.5], [0.5, 0.5, 0.0], [0.25, 0.75, 0.75], [0.25, 0.25, 0.25], [0.75, 0.75, 0.25], [0.75, 0.25, 0.75], [0.5, 0.0, 0.0], [0.5, 0.5, 0.5], [0.0, 0.0, 0.5], [0.0, 0.5, 0.0]]",A,primitive->conventional (x sqrt2),Starrydata (experimental),10.1088/0022-3727/42/18/185401,https://doi.org/10.1088/0022-3727/42/18/185401,Starrydata all_curves.csv (release 'latest'),PhononDB (Togo/NIMS MDR),https://mdr.nims.go.jp/datasets/91b0cbde-c115-4664-8ad8-7bf7ace3137f,"LTC-calc.log unit cell (PBEsol-relaxed), same file as kappa",mp-5967,True,stoichiometric,TiCoSb
TiCoSb,9.097586659323984,W/m/K,320.7547,"experimental, Wiedemann-Franz: kappa_total - L*T/rho (Kim2015 L(S=97uV/K))",0,experimental,1.0,wf_subtracted,5.816625,216.0,F-43m,half-Heusler (C1b / MgAgAs),,"[""Ti"", ""Ti"", ""Ti"", ""Ti"", ""Co"", ""Co"", ""Co"", ""Co"", ""Sb"", ""Sb"", ""Sb"", ""Sb""]","[[0.0, 0.0, 0.0], [0.0, 0.5, 0.5], [0.5, 0.0, 0.5], [0.5, 0.5, 0.0], [0.25, 0.75, 0.75], [0.25, 0.25, 0.25], [0.75, 0.75, 0.25], [0.75, 0.25, 0.75], [0.5, 0.0, 0.0], [0.5, 0.5, 0.5], [0.0, 0.0, 0.5], [0.0, 0.5, 0.0]]",A,primitive->conventional (x sqrt2),Starrydata (experimental),10.1088/0022-3727/42/18/185401,https://doi.org/10.1088/0022-3727/42/18/185401,Starrydata all_curves.csv (release 'latest'),PhononDB (Togo/NIMS MDR),https://mdr.nims.go.jp/datasets/91b0cbde-c115-4664-8ad8-7bf7ace3137f,"LTC-calc.log unit cell (PBEsol-relaxed), same file as kappa",mp-5967,True,stoichiometric,TiCoSb
TiCoSb,9.311469209156227,W/m/K,320.9,"experimental, Wiedemann-Franz: kappa_total - L*T/rho (Kim2015 L(S=311uV/K))",0,experimental,1.0,wf_subtracted,5.816625,216.0,F-43m,half-Heusler (C1b / MgAgAs),,"[""Ti"", ""Ti"", ""Ti"", ""Ti"", ""Co"", ""Co"", ""Co"", ""Co"", ""Sb"", ""Sb"", ""Sb"", ""Sb""]","[[0.0, 0.0, 0.0], [0.0, 0.5, 0.5], [0.5, 0.0, 0.5], [0.5, 0.5, 0.0], [0.25, 0.75, 0.75], [0.25, 0.25, 0.25], [0.75, 0.75, 0.25], [0.75, 0.25, 0.75], [0.5, 0.0, 0.0], [0.5, 0.5, 0.5], [0.0, 0.0, 0.5], [0.0, 0.5, 0.0]]",A,primitive->conventional (x sqrt2),Starrydata (experimental),10.1016/j.intermet.2020.106914,https://doi.org/10.1016/j.intermet.2020.106914,Starrydata all_curves.csv (release 'latest'),PhononDB (Togo/NIMS MDR),https://mdr.nims.go.jp/datasets/91b0cbde-c115-4664-8ad8-7bf7ace3137f,"LTC-calc.log unit cell (PBEsol-relaxed), same file as kappa",mp-5967,True,stoichiometric,TiCoSb
