Repository: Shivamrandive747/Thermalconductivity_prediction

# Calibrating first-principles lattice thermal conductivity to experiment

**A curated half-Heusler dataset and a validated transfer function.**

Published first-principles transport calculations of lattice thermal conductivity exceed what
laboratories measure for the same compound by a **median factor of 1.55**. That offset is regular
enough to be removed in closed form:

$$\kappa_L^{\mathrm{expt}}(T) \;=\; \kappa_L^{\mathrm{BTE}}(T)\;\min\!\left[c\left(\tfrac{T}{300}\right)^{p},\,1\right],
\qquad c = 0.51,\quad p = 0.80$$

Inside a domain of applicability declared before the validation set was scored, this places

File: data/Target_Materials/HEUSLER_KAPPA_TRAINING_SET.csv (part 27 of 192)
formula,kappa_L,kappa_units,temperature_K,method,method_tier,tier_name,weight,kappa_basis,struct_a_A,struct_spacegroup,struct_sg_symbol,struct_prototype,struct_site_ordering,struct_species,struct_frac_coords,struct_grade,lattice_convention,source,source_doi,source_url,source_location,struct_source,struct_source_url,struct_source_detail,struct_id,struct_same_paper_as_kappa,stoichiometry,parent_formula
TiCoSb,9.104312649080256,W/m/K,322.0327,"experimental, Wiedemann-Franz: kappa_total - L*T/rho (Kim2015 L(S=213uV/K))",0,experimental,1.0,wf_subtracted,5.816625,216.0,F-43m,half-Heusler (C1b / MgAgAs),,"[""Ti"", ""Ti"", ""Ti"", ""Ti"", ""Co"", ""Co"", ""Co"", ""Co"", ""Sb"", ""Sb"", ""Sb"", ""Sb""]","[[0.0, 0.0, 0.0], [0.0, 0.5, 0.5], [0.5, 0.0, 0.5], [0.5, 0.5, 0.0], [0.25, 0.75, 0.75], [0.25, 0.25, 0.25], [0.75, 0.75, 0.25], [0.75, 0.25, 0.75], [0.5, 0.0, 0.0], [0.5, 0.5, 0.5], [0.0, 0.0, 0.5], [0.0, 0.5, 0.0]]",A,primitive->conventional (x sqrt2),Starrydata (experimental),10.1039/c0dt00742k,https://doi.org/10.1039/c0dt00742k,Starrydata all_curves.csv (release 'latest'),PhononDB (Togo/NIMS MDR),https://mdr.nims.go.jp/datasets/91b0cbde-c115-4664-8ad8-7bf7ace3137f,"LTC-calc.log unit cell (PBEsol-relaxed), same file as kappa",mp-5967,True,stoichiometric,TiCoSb
TiCoSb,24.24969740784808,W/m/K,322.054,"experimental, Wiedemann-Franz: kappa_total - L*T/rho (Kim2015 L(S=347uV/K))",0,experimental,1.0,wf_subtracted,5.816625,216.0,F-43m,half-Heusler (C1b / MgAgAs),,"[""Ti"", ""Ti"", ""Ti"", ""Ti"", ""Co"", ""Co"", ""Co"", ""Co"", ""Sb"", ""Sb"", ""Sb"", ""Sb""]","[[0.0, 0.0, 0.0], [0.0, 0.5, 0.5], [0.5, 0.0, 0.5], [0.5, 0.5, 0.0], [0.25, 0.75, 0.75], [0.25, 0.25, 0.25], [0.75, 0.75, 0.25], [0.75, 0.25, 0.75], [0.5, 0.0, 0.0], [0.5, 0.5, 0.5], [0.0, 0.0, 0.5], [0.0, 0.5, 0.0]]",A,primitive->conventional (x sqrt2),Starrydata (experimental),10.2320/matertrans.47.1445,https://doi.org/10.2320/matertrans.47.1445,Starrydata all_curves.csv (release 'latest'),PhononDB (Togo/NIMS MDR),https://mdr.nims.go.jp/datasets/91b0cbde-c115-4664-8ad8-7bf7ace3137f,"LTC-calc.log unit cell (PBEsol-relaxed), same file as kappa",mp-5967,True,stoichiometric,TiCoSb
TiCoSb,13.659505064716072,W/m/K,322.1,"experimental, Wiedemann-Franz: kappa_total - L*T/rho (Kim2015 L(S=33uV/K))",0,experimental,1.0,wf_subtracted,5.816625,216.0,F-43m,half-Heusler (C1b / MgAgAs),,"[""Ti"", ""Ti"", ""Ti"", ""Ti"", ""Co"", ""Co"", ""Co"", ""Co"", ""Sb"", ""Sb"", ""Sb"", ""Sb""]","[[0.0, 0.0, 0.0], [0.0, 0.5, 0.5], [0.5, 0.0, 0.5], [0.5, 0.5, 0.0], [0.25, 0.75, 0.75], [0.25, 0.25, 0.25], [0.75, 0.75, 0.25], [0.75, 0.25, 0.75], [0.5, 0.0, 0.0], [0.5, 0.5, 0.5], [0.0, 0.0, 0.5], [0.0, 0.5, 0.0]]",A,primitive->conventional (x sqrt2),Starrydata (experimental),10.1103/physrevb.86.045116,https://doi.org/10.1103/physrevb.86.045116,Starrydata all_curves.csv (release 'latest'),PhononDB (Togo/NIMS MDR),https://mdr.nims.go.jp/datasets/91b0cbde-c115-4664-8ad8-7bf7ace3137f,"LTC-calc.log unit cell (PBEsol-relaxed), same file as kappa",mp-5967,True,stoichiometric,TiCoSb
TiCoSb,7.898569571287011,W/m/K,322.2067,"experimental, Wiedemann-Franz: kappa_total - L*T/rho (Kim2015 L(S=310uV/K))",0,experimental,1.0,wf_subtracted,5.816625,216.0,F-43m,half-Heusler (C1b / MgAgAs),,"[""Ti"", ""Ti"", ""Ti"", ""Ti"", ""Co"", ""Co"", ""Co"", ""Co"", ""Sb"", ""Sb"", ""Sb"", ""Sb""]","[[0.0, 0.0, 0.0], [0.0, 0.5, 0.5], [0.5, 0.0, 0.5], [0.5, 0.5, 0.0], [0.25, 0.75, 0.75], [0.25, 0.25, 0.25], [0.75, 0.75, 0.25], [0.75, 0.25, 0.75], [0.5, 0.0, 0.0], [0.5, 0.5, 0.5], [0.0, 0.0, 0.5], [0.0, 0.5, 0.0]]",A,primitive->conventional (x sqrt2),Starrydata (experimental),10.1007/s11664-019-07486-y,https://doi.org/10.1007/s11664-019-07486-y,Starrydata all_curves.csv (release 'latest'),PhononDB (Togo/NIMS MDR),https://mdr.nims.go.jp/datasets/91b0cbde-c115-4664-8ad8-7bf7ace3137f,"LTC-calc.log unit cell (PBEsol-relaxed), same file as kappa",mp-5967,True,stoichiometric,TiCoSb
TiCoSb,8.603982631788039,W/m/K,322.2222,"experimental, Wiedemann-Franz: kappa_total - L*T/rho (Kim2015 L(S=95uV/K))",0,experimental,1.0,wf_subtracted,5.816625,216.0,F-43m,half-Heusler (C1b / MgAgAs),,"[""Ti"", ""Ti"", ""Ti"", ""Ti"", ""Co"", ""Co"", ""Co"", ""Co"", ""Sb"", ""Sb"", ""Sb"", ""Sb""]","[[0.0, 0.0, 0.0], [0.0, 0.5, 0.5], [0.5, 0.0, 0.5], [0.5, 0.5, 0.0], [0.25, 0.75, 0.75], [0.25, 0.25, 0.25], [0.75, 0.75, 0.25], [0.75, 0.25, 0.75], [0.5, 0.0, 0.0], [0.5, 0.5, 0.5], [0.0, 0.0, 0.5], [0.0, 0.5, 0.0]]",A,primitive->conventional (x sqrt2),Starrydata (experimental),10.1007/s11664-011-1517-0,https://doi.org/10.1007/s11664-011-1517-0,Starrydata all_curves.csv (release 'latest'),PhononDB (Togo/NIMS MDR),https://mdr.nims.go.jp/datasets/91b0cbde-c115-4664-8ad8-7bf7ace3137f,"LTC-calc.log unit cell (PBEsol-relaxed), same file as kappa",mp-5967,True,stoichiometric,TiCoSb
TiCoSb,9.334454178173072,W/m/K,323.2,"experimental, Wiedemann-Franz: kappa_total - L*T/rho (Kim2015 L(S=311uV/K))",0,experimental,1.0,wf_subtracted,5.816625,216.0,F-43m,half-Heusler (C1b / MgAgAs),,"[""Ti"", ""Ti"", ""Ti"", ""Ti"", ""Co"", ""Co"", ""Co"", ""Co"", ""Sb"", ""Sb"", ""Sb"", ""Sb""]","[[0.0, 0.0, 0.0], [0.0, 0.5, 0.5], [0.5, 0.0, 0.5], [0.5, 0.5, 0.0], [0.25, 0.75, 0.75], [0.25, 0.25, 0.25], [0.75, 0.75, 0.25], [0.75, 0.25, 0.75], [0.5, 0.0, 0.0], [0.5, 0.5, 0.5], [0.0, 0.0, 0.5], [0.0, 0.5, 0.0]]",A,primitive->conventional (x sqrt2),Starrydata (experimental),10.1063/1.5109091,https://doi.org/10.1063/1.5109091,Starrydata all_curves.csv (release 'latest'),PhononDB (Togo/NIMS MDR),https://mdr.nims.go.jp/datasets/91b0cbde-c115-4664-8ad8-7bf7ace3137f,"LTC-calc.log unit cell (PBEsol-relaxed), same file as kappa",mp-5967,True,stoichiometric,TiCoSb
TiCoSb,2.325947325201001,W/m/K,326.9542,"experimental, Wiedemann-Franz: kappa_total - L*T/rho (Kim2015 L(S=10uV/K))",0,experimental,1.0,wf_subtracted,5.816625,216.0,F-43m,half-Heusler (C1b / MgAgAs),,"[""Ti"", ""Ti"", ""Ti"", ""Ti"", ""Co"", ""Co"", ""Co"", ""Co"", ""Sb"", ""Sb"", ""Sb"", ""Sb""]","[[0.0, 0.0, 0.0], [0.0, 0.5, 0.5], [0.5, 0.0, 0.5], [0.5, 0.5, 0.0], [0.25, 0.75, 0.75], [0.25, 0.25, 0.25], [0.75, 0.75, 0.25], [0.75, 0.25, 0.75], [0.5, 0.0, 0.0], [0.5, 0.5, 0.5], [0.0, 0.0, 0.5], [0.0, 0.5, 0.0]]",A,primitive->conventional (x sqrt2),Starrydata (experimental),10.3740/mrsk.2011.21.10.542,https://doi.org/10.3740/mrsk.2011.21.10.542,Starrydata all_curves.csv (release 'latest'),PhononDB (Togo/NIMS MDR),https://mdr.nims.go.jp/datasets/91b0cbde-c115-4664-8ad8-7bf7ace3137f,"LTC-calc.log unit cell (PBEsol-relaxed), same file as kappa",mp-5967,True,stoichiometric,TiCoSb
TiCoSb,10.95311928380361,W/m/K,327.9369,"experimental, Wiedemann-Franz: kappa_total - L*T/rho (Kim2015 L(S=312uV/K))",0,experimental,1.0,wf_subtracted,5.816625,216.0,F-43m,half-Heusler (C1b / MgAgAs),,"[""Ti"", ""Ti"", ""Ti"", ""Ti"", ""Co"", ""Co"", ""Co"", ""Co"", ""Sb"", ""Sb"", ""Sb"", ""Sb""]","[[0.0, 0.0, 0.0], [0.0, 0.5, 0.5], [0.5, 0.0, 0.5], [0.5, 0.5, 0.0], [0.25, 0.75, 0.75], [0.25, 0.25, 0.25], [0.75, 0.75, 0.25], [0.75, 0.25, 0.75], [0.5, 0.0, 0.0], [0.5, 0.5, 0.5], [0.0, 0.0, 0.5], [0.0, 0.5, 0.0]]",A,primitive->conventional (x sqrt2),Starrydata (experimental),10.1021/cm3011343,https://doi.org/10.1021/cm3011343,Starrydata all_curves.csv (release 'latest'),PhononDB (Togo/NIMS MDR),https://mdr.nims.go.jp/datasets/91b0cbde-c115-4664-8ad8-7bf7ace3137f,"LTC-calc.log unit cell (PBEsol-relaxed), same file as kappa",mp-5967,True,stoichiometric,TiCoSb
TiCoSb,9.146037499824198,W/m/K,328.3019,"experimental, Wiedemann-Franz: kappa_total - L*T/rho (Kim2015 L(S=107uV/K))",0,experimental,1.0,wf_subtracted,5.816625,216.0,F-43m,half-Heusler (C1b / MgAgAs),,"[""Ti"", ""Ti"", ""Ti"", ""Ti"", ""Co"", ""Co"", ""Co"", ""Co"", ""Sb"", ""Sb"", ""Sb"", ""Sb""]","[[0.0, 0.0, 0.0], [0.0, 0.5, 0.5], [0.5, 0.0, 0.5], [0.5, 0.5, 0.0], [0.25, 0.75, 0.75], [0.25, 0.25, 0.25], [0.75, 0.75, 0.25], [0.75, 0.25, 0.75], [0.5, 0.0, 0.0], [0.5, 0.5, 0.5], [0.0, 0.0, 0.5], [0.0, 0.5, 0.0]]",A,primitive->conventional (x sqrt2),Starrydata (experimental),10.1088/0022-3727/42/18/185401,https://doi.org/10.1088/0022-3727/42/18/185401,Starrydata all_curves.csv (release 'latest'),PhononDB (Togo/NIMS MDR),https://mdr.nims.go.jp/datasets/91b0cbde-c115-4664-8ad8-7bf7ace3137f,"LTC-calc.log unit cell (PBEsol-relaxed), same file as kappa",mp-5967,True,stoichiometric,TiCoSb
TiCoSb,11.20833458390386,W/m/K,329.3481,"experimental, Wiedemann-Franz: kappa_total - L*T/rho (Kim2015 L(S=12uV/K))",0,experimental,1.0,wf_subtracted,5.816625,216.0,F-43m,half-Heusler (C1b / MgAgAs),,"[""Ti"", ""Ti"", ""Ti"", ""Ti"", ""Co"", ""Co"", ""Co"", ""Co"", ""Sb"", ""Sb"", ""Sb"", ""Sb""]","[[0.0, 0.0, 0.0], [0.0, 0.5, 0.5], [0.5, 0.0, 0.5], [0.5, 0.5, 0.0], [0.25, 0.75, 0.75], [0.25, 0.25, 0.25], [0.75, 0.75, 0.25], [0.75, 0.25, 0.75], [0.5, 0.0, 0.0], [0.5, 0.5, 0.5], [0.0, 0.0, 0.5], [0.0, 0.5, 0.0]]",A,primitive->conventional (x sqrt2),Starrydata (experimental),10.1021/cm3011343,https://doi.org/10.1021/cm3011343,Starrydata all_curves.csv (release 'latest'),PhononDB (Togo/NIMS MDR),https://mdr.nims.go.jp/datasets/91b0cbde-c115-4664-8ad8-7bf7ace3137f,"LTC-calc.log unit cell (PBEsol-relaxed), same file as kappa",mp-5967,True,stoichiometric,TiCoSb
TiCoSb,8.384064506396234,W/m/K,330.7663,"experimental, Wiedemann-Franz: kappa_total - L*T/rho (Kim2015 L(S=109uV/K))",0,experimental,1.0,wf_subtracted,5.816625,216.0,F-43m,half-Heusler (C1b / MgAgAs),,"[""Ti"", ""Ti"", ""Ti"", ""Ti"", ""Co"", ""Co"", ""Co"", ""Co"", ""Sb"", ""Sb"", ""Sb"", ""Sb""]","[[0.0, 0.0, 0.0], [0.0, 0.5, 0.5], [0.5, 0.0, 0.5], [0.5, 0.5, 0.0], [0.25, 0.75, 0.75], [0.25, 0.25, 0.25], [0.75, 0.75, 0.25], [0.75, 0.25, 0.75], [0.5, 0.0, 0.0], [0.5, 0.5, 0.5], [0.0, 0.0, 0.5], [0.0, 0.5, 0.0]]",A,primitive->conventional (x sqrt2),Starrydata (experimental),10.1088/0022-3727/42/18/185401,https://doi.org/10.1088/0022-3727/42/18/185401,Starrydata all_curves.csv (release 'latest'),PhononDB (Togo/NIMS MDR),https://mdr.nims.go.jp/datasets/91b0cbde-c115-4664-8ad8-7bf7ace3137f,"LTC-calc.log unit cell (PBEsol-relaxed), same file as kappa",mp-5967,True,stoichiometric,TiCoSb
TiCoSb,9.101013199943058,W/m/K,330.8236,"experimental, Wiedemann-Franz: kappa_total - L*T/rho (Kim2015 L(S=216uV/K))",0,experimental,1.0,wf_subtracted,5.816625,216.0,F-43m,half-Heusler (C1b / MgAgAs),,"[""Ti"", ""Ti"", ""Ti"", ""Ti"", ""Co"", ""Co"", ""Co"", ""Co"", ""Sb"", ""Sb"", ""Sb"", ""Sb""]","[[0.0, 0.0, 0.0], [0.0, 0.5, 0.5], [0.5, 0.0, 0.5], [0.5, 0.5, 0.0], [0.25, 0.75, 0.75], [0.25, 0.25, 0.25], [0.75, 0.75, 0.25], [0.75, 0.25, 0.75], [0.5, 0.0, 0.0], [0.5, 0.5, 0.5], [0.0, 0.0, 0.5], [0.0, 0.5, 0.0]]",A,primitive->conventional (x sqrt2),Starrydata (experimental),10.1039/c0dt00742k,https://doi.org/10.1039/c0dt00742k,Starrydata all_curves.csv (release 'latest'),PhononDB (Togo/NIMS MDR),https://mdr.nims.go.jp/datasets/91b0cbde-c115-4664-8ad8-7bf7ace3137f,"LTC-calc.log unit cell (PBEsol-relaxed), same file as kappa",mp-5967,True,stoichiometric,TiCoSb
TiCoSb,13.433896726190538,W/m/K,331.5,"experimental, Wiedemann-Franz: kappa_total - L*T/rho (Kim2015 L(S=34uV/K))",0,experimental,1.0,wf_subtracted,5.816625,216.0,F-43m,half-Heusler (C1b / MgAgAs),,"[""Ti"", ""Ti"", ""Ti"", ""Ti"", ""Co"", ""Co"", ""Co"", ""Co"", ""Sb"", ""Sb"", ""Sb"", ""Sb""]","[[0.0, 0.0, 0.0], [0.0, 0.5, 0.5], [0.5, 0.0, 0.5], [0.5, 0.5, 0.0], [0.25, 0.75, 0.75], [0.25, 0.25, 0.25], [0.75, 0.75, 0.25], [0.75, 0.25, 0.75], [0.5, 0.0, 0.0], [0.5, 0.5, 0.5], [0.0, 0.0, 0.5], [0.0, 0.5, 0.0]]",A,primitive->conventional (x sqrt2),Starrydata (experimental),10.1103/physrevb.86.045116,https://doi.org/10.1103/physrevb.86.045116,Starrydata all_curves.csv (release 'latest'),PhononDB (Togo/NIMS MDR),https://mdr.nims.go.jp/datasets/91b0cbde-c115-4664-8ad8-7bf7ace3137f,"LTC-calc.log unit cell (PBEsol-relaxed), same file as kappa",mp-5967,True,stoichiometric,TiCoSb
TiCoSb,11.948185645514362,W/m/K,334.77,"experimental, Wiedemann-Franz: kappa_total - L*T/rho (degenerate 2.44e-8)",0,experimental,1.0,wf_subtracted,5.816625,216.0,F-43m,half-Heusler (C1b / MgAgAs),,"[""Ti"", ""Ti"", ""Ti"", ""Ti"", ""Co"", ""Co"", ""Co"", ""Co"", ""Sb"", ""Sb"", ""Sb"", ""Sb""]","[[0.0, 0.0, 0.0], [0.0, 0.5, 0.5], [0.5, 0.0, 0.5], [0.5, 0.5, 0.0], [0.25, 0.75, 0.75], [0.25, 0.25, 0.25], [0.75, 0.75, 0.25], [0.75, 0.25, 0.75], [0.5, 0.0, 0.0], [0.5, 0.5, 0.5], [0.0, 0.0, 0.5], [0.0, 0.5, 0.0]]",A,primitive->conventional (x sqrt2),Starrydata (experimental),10.1016/j.jallcom.2004.04.096,https://doi.org/10.1016/j.jallcom.2004.04.096,Starrydata all_curves.csv (release 'latest'),PhononDB (Togo/NIMS MDR),https://mdr.nims.go.jp/datasets/91b0cbde-c115-4664-8ad8-7bf7ace3137f,"LTC-calc.log unit cell (PBEsol-relaxed), same file as kappa",mp-5967,True,stoichiometric,TiCoSb
TiCoSb,8.641921886458785,W/m/K,335.0427,"experimental, Wiedemann-Franz: kappa_total - L*T/rho (Kim2015 L(S=114uV/K))",0,experimental,1.0,wf_subtracted,5.816625,216.0,F-43m,half-Heusler (C1b / MgAgAs),,"[""Ti"", ""Ti"", ""Ti"", ""Ti"", ""Co"", ""Co"", ""Co"", ""Co"", ""Sb"", ""Sb"", ""Sb"", ""Sb""]","[[0.0, 0.0, 0.0], [0.0, 0.5, 0.5], [0.5, 0.0, 0.5], [0.5, 0.5, 0.0], [0.25, 0.75, 0.75], [0.25, 0.25, 0.25], [0.75, 0.75, 0.25], [0.75, 0.25, 0.75], [0.5, 0.0, 0.0], [0.5, 0.5, 0.5], [0.0, 0.0, 0.5], [0.0, 0.5, 0.0]]",A,primitive->conventional (x sqrt2),Starrydata (experimental),10.1007/s11664-011-1517-0,https://doi.org/10.1007/s11664-011-1517-0,Starrydata all_curves.csv (release 'latest'),PhononDB (Togo/NIMS MDR),https://mdr.nims.go.jp/datasets/91b0cbde-c115-4664-8ad8-7bf7ace3137f,"LTC-calc.log unit cell (PBEsol-relaxed), same file as kappa",mp-5967,True,stoichiometric,TiCoSb
TiCoSb,16.45576772942848,W/m/K,335.7929,"experimental, Wiedemann-Franz: kappa_total - L*T/rho (Kim2015 L(S=345uV/K))",0,experimental,1.0,wf_subtracted,5.816625,216.0,F-43m,half-Heusler (C1b / MgAgAs),,"[""Ti"", ""Ti"", ""Ti"", ""Ti"", ""Co"", ""Co"", ""Co"", ""Co"", ""Sb"", ""Sb"", ""Sb"", ""Sb""]","[[0.0, 0.0, 0.0], [0.0, 0.5, 0.5], [0.5, 0.0, 0.5], [0.5, 0.5, 0.0], [0.25, 0.75, 0.75], [0.25, 0.25, 0.25], [0.75, 0.75, 0.25], [0.75, 0.25, 0.75], [0.5, 0.0, 0.0], [0.5, 0.5, 0.5], [0.0, 0.0, 0.5], [0.0, 0.5, 0.0]]",A,primitive->conventional (x sqrt2),Starrydata (experimental),10.1109/ict.2006.331297,https://doi.org/10.1109/ict.2006.331297,Starrydata all_curves.csv (release 'latest'),PhononDB (Togo/NIMS MDR),https://mdr.nims.go.jp/datasets/91b0cbde-c115-4664-8ad8-7bf7ace3137f,"LTC-calc.log unit cell (PBEsol-relaxed), same file as kappa",mp-5967,True,stoichiometric,TiCoSb
TiCoSb,8.473374232070999,W/m/K,338.1531,"experimental, Wiedemann-Franz: kappa_total - L*T/rho (Kim2015 L(S=120uV/K))",0,experimental,1.0,wf_subtracted,5.816625,216.0,F-43m,half-Heusler (C1b / MgAgAs),,"[""Ti"", ""Ti"", ""Ti"", ""Ti"", ""Co"", ""Co"", ""Co"", ""Co"", ""Sb"", ""Sb"", ""Sb"", ""Sb""]","[[0.0, 0.0, 0.0], [0.0, 0.5, 0.5], [0.5, 0.0, 0.5], [0.5, 0.5, 0.0], [0.25, 0.75, 0.75], [0.25, 0.25, 0.25], [0.75, 0.75, 0.25], [0.75, 0.25, 0.75], [0.5, 0.0, 0.0], [0.5, 0.5, 0.5], [0.0, 0.0, 0.5], [0.0, 0.5, 0.0]]",A,primitive->conventional (x sqrt2),Starrydata (experimental),10.1088/0022-3727/42/18/185401,https://doi.org/10.1088/0022-3727/42/18/185401,Starrydata all_curves.csv (release 'latest'),PhononDB (Togo/NIMS MDR),https://mdr.nims.go.jp/datasets/91b0cbde-c115-4664-8ad8-7bf7ace3137f,"LTC-calc.log unit cell (PBEsol-relaxed), same file as kappa",mp-5967,True,stoichiometric,TiCoSb
TiCoSb,23.895361852346884,W/m/K,338.7755,"experimental, Wiedemann-Franz: kappa_total - L*T/rho (Kim2015 L(S=239uV/K))",0,experimental,1.0,wf_subtracted,5.816625,216.0,F-43m,half-Heusler (C1b / MgAgAs),,"[""Ti"", ""Ti"", ""Ti"", ""Ti"", ""Co"", ""Co"", ""Co"", ""Co"", ""Sb"", ""Sb"", ""Sb"", ""Sb""]","[[0.0, 0.0, 0.0], [0.0, 0.5, 0.5], [0.5, 0.0, 0.5], [0.5, 0.5, 0.0], [0.25, 0.75, 0.75], [0.25, 0.25, 0.25], [0.75, 0.75, 0.25], [0.75, 0.25, 0.75], [0.5, 0.0, 0.0], [0.5, 0.5, 0.5], [0.0, 0.0, 0.5], [0.0, 0.5, 0.0]]",A,primitive->conventional (x sqrt2),Starrydata (experimental),10.1016/j.jallcom.2005.06.036,https://doi.org/10.1016/j.jallcom.2005.06.036,Starrydata all_curves.csv (release 'latest'),PhononDB (Togo/NIMS MDR),https://mdr.nims.go.jp/datasets/91b0cbde-c115-4664-8ad8-7bf7ace3137f,"LTC-calc.log unit cell (PBEsol-relaxed), same file as kappa",mp-5967,True,stoichiometric,TiCoSb
TiCoSb,24.04107784745182,W/m/K,340.1838,"experimental, Wiedemann-Franz: kappa_total - L*T/rho (Kim2015 L(S=238uV/K))",0,experimental,1.0,wf_subtracted,5.816625,216.0,F-43m,half-Heusler (C1b / MgAgAs),,"[""Ti"", ""Ti"", ""Ti"", ""Ti"", ""Co"", ""Co"", ""Co"", ""Co"", ""Sb"", ""Sb"", ""Sb"", ""Sb""]","[[0.0, 0.0, 0.0], [0.0, 0.5, 0.5], [0.5, 0.0, 0.5], [0.5, 0.5, 0.0], [0.25, 0.75, 0.75], [0.25, 0.25, 0.25], [0.75, 0.75, 0.25], [0.75, 0.25, 0.75], [0.5, 0.0, 0.0], [0.5, 0.5, 0.5], [0.0, 0.0, 0.5], [0.0, 0.5, 0.0]]",A,primitive->conventional (x sqrt2),Starrydata (experimental),10.1109/ict.2005.1519955,https://doi.org/10.1109/ict.2005.1519955,Starrydata all_curves.csv (release 'latest'),PhononDB (Togo/NIMS MDR),https://mdr.nims.go.jp/datasets/91b0cbde-c115-4664-8ad8-7bf7ace3137f,"LTC-calc.log unit cell (PBEsol-relaxed), same file as kappa",mp-5967,True,stoichiometric,TiCoSb
TiCoSb,8.47332887873886,W/m/K,340.6117,"experimental, Wiedemann-Franz: kappa_total - L*T/rho (Kim2015 L(S=122uV/K))",0,experimental,1.0,wf_subtracted,5.816625,216.0,F-43m,half-Heusler (C1b / MgAgAs),,"[""Ti"", ""Ti"", ""Ti"", ""Ti"", ""Co"", ""Co"", ""Co"", ""Co"", ""Sb"", ""Sb"", ""Sb"", ""Sb""]","[[0.0, 0.0, 0.0], [0.0, 0.5, 0.5], [0.5, 0.0, 0.5], [0.5, 0.5, 0.0], [0.25, 0.75, 0.75], [0.25, 0.25, 0.25], [0.75, 0.75, 0.25], [0.75, 0.25, 0.75], [0.5, 0.0, 0.0], [0.5, 0.5, 0.5], [0.0, 0.0, 0.5], [0.0, 0.5, 0.0]]",A,primitive->conventional (x sqrt2),Starrydata (experimental),10.1088/0022-3727/42/18/185401,https://doi.org/10.1088/0022-3727/42/18/185401,Starrydata all_curves.csv (release 'latest'),PhononDB (Togo/NIMS MDR),https://mdr.nims.go.jp/datasets/91b0cbde-c115-4664-8ad8-7bf7ace3137f,"LTC-calc.log unit cell (PBEsol-relaxed), same file as kappa",mp-5967,True,stoichiometric,TiCoSb
TiCoSb,13.2182754515181,W/m/K,340.9,"experimental, Wiedemann-Franz: kappa_total - L*T/rho (Kim2015 L(S=35uV/K))",0,experimental,1.0,wf_subtracted,5.816625,216.0,F-43m,half-Heusler (C1b / MgAgAs),,"[""Ti"", ""Ti"", ""Ti"", ""Ti"", ""Co"", ""Co"", ""Co"", ""Co"", ""Sb"", ""Sb"", ""Sb"", ""Sb""]","[[0.0, 0.0, 0.0], [0.0, 0.5, 0.5], [0.5, 0.0, 0.5], [0.5, 0.5, 0.0], [0.25, 0.75, 0.75], [0.25, 0.25, 0.25], [0.75, 0.75, 0.25], [0.75, 0.25, 0.75], [0.5, 0.0, 0.0], [0.5, 0.5, 0.5], [0.0, 0.0, 0.5], [0.0, 0.5, 0.0]]",A,primitive->conventional (x sqrt2),Starrydata (experimental),10.1103/physrevb.86.045116,https://doi.org/10.1103/physrevb.86.045116,Starrydata all_curves.csv (release 'latest'),PhononDB (Togo/NIMS MDR),https://mdr.nims.go.jp/datasets/91b0cbde-c115-4664-8ad8-7bf7ace3137f,"LTC-calc.log unit cell (PBEsol-relaxed), same file as kappa",mp-5967,True,stoichiometric,TiCoSb
TiCoSb,15.808547969381175,W/m/K,341.9513,"experimental, Wiedemann-Franz: kappa_total - L*T/rho (Kim2015 L(S=96uV/K))",0,experimental,1.0,wf_subtracted,5.816625,216.0,F-43m,half-Heusler (C1b / MgAgAs),,"[""Ti"", ""Ti"", ""Ti"", ""Ti"", ""Co"", ""Co"", ""Co"", ""Co"", ""Sb"", ""Sb"", ""Sb"", ""Sb""]","[[0.0, 0.0, 0.0], [0.0, 0.5, 0.5], [0.5, 0.0, 0.5], [0.5, 0.5, 0.0], [0.25, 0.75, 0.75], [0.25, 0.25, 0.25], [0.75, 0.75, 0.25], [0.75, 0.25, 0.75], [0.5, 0.0, 0.0], [0.5, 0.5, 0.5], [0.0, 0.0, 0.5], [0.0, 0.5, 0.0]]",A,primitive->conventional (x sqrt2),Starrydata (experimental),10.1016/j.jallcom.2004.11.017,https://doi.org/10.1016/j.jallcom.2004.11.017,Starrydata all_curves.csv (release 'latest'),PhononDB (Togo/NIMS MDR),https://mdr.nims.go.jp/datasets/91b0cbde-c115-4664-8ad8-7bf7ace3137f,"LTC-calc.log unit cell (PBEsol-relaxed), same file as kappa",mp-5967,True,stoichiometric,TiCoSb
TiCoSb,14.481361439043196,W/m/K,342.2836,"experimental, Wiedemann-Franz: kappa_total - L*T/rho (Kim2015 L(S=188uV/K))",0,experimental,1.0,wf_subtracted,5.816625,216.0,F-43m,half-Heusler (C1b / MgAgAs),,"[""Ti"", ""Ti"", ""Ti"", ""Ti"", ""Co"", ""Co"", ""Co"", ""Co"", ""Sb"", ""Sb"", ""Sb"", ""Sb""]","[[0.0, 0.0, 0.0], [0.0, 0.5, 0.5], [0.5, 0.0, 0.5], [0.5, 0.5, 0.0], [0.25, 0.75, 0.75], [0.25, 0.25, 0.25], [0.75, 0.75, 0.25], [0.75, 0.25, 0.75], [0.5, 0.0, 0.0], [0.5, 0.5, 0.5], [0.0, 0.0, 0.5], [0.0, 0.5, 0.0]]",A,primitive->conventional (x sqrt2),Starrydata (experimental),10.1016/j.jallcom.2007.12.055,https://doi.org/10.1016/j.jallcom.2007.12.055,Starrydata all_curves.csv (release 'latest'),PhononDB (Togo/NIMS MDR),https://mdr.nims.go.jp/datasets/91b0cbde-c115-4664-8ad8-7bf7ace3137f,"LTC-calc.log unit cell (PBEsol-relaxed), same file as kappa",mp-5967,True,stoichiometric,TiCoSb
TiCoSb,8.561207856444712,W/m/K,342.735,"experimental, Wiedemann-Franz: kappa_total - L*T/rho (Kim2015 L(S=122uV/K))",0,experimental,1.0,wf_subtracted,5.816625,216.0,F-43m,half-Heusler (C1b / MgAgAs),,"[""Ti"", ""Ti"", ""Ti"", ""Ti"", ""Co"", ""Co"", ""Co"", ""Co"", ""Sb"", ""Sb"", ""Sb"", ""Sb""]","[[0.0, 0.0, 0.0], [0.0, 0.5, 0.5], [0.5, 0.0, 0.5], [0.5, 0.5, 0.0], [0.25, 0.75, 0.75], [0.25, 0.25, 0.25], [0.75, 0.75, 0.25], [0.75, 0.25, 0.75], [0.5, 0.0, 0.0], [0.5, 0.5, 0.5], [0.0, 0.0, 0.5], [0.0, 0.5, 0.0]]",A,primitive->conventional (x sqrt2),Starrydata (experimental),10.1007/s11664-011-1517-0,https://doi.org/10.1007/s11664-011-1517-0,Starrydata all_curves.csv (release 'latest'),PhononDB (Togo/NIMS MDR),https://mdr.nims.go.jp/datasets/91b0cbde-c115-4664-8ad8-7bf7ace3137f,"LTC-calc.log unit cell (PBEsol-relaxed), same file as kappa",mp-5967,True,stoichiometric,TiCoSb
TiCoSb,9.14226235945029,W/m/K,342.9217,"experimental, Wiedemann-Franz: kappa_total - L*T/rho (Kim2015 L(S=219uV/K))",0,experimental,1.0,wf_subtracted,5.816625,216.0,F-43m,half-Heusler (C1b / MgAgAs),,"[""Ti"", ""Ti"", ""Ti"", ""Ti"", ""Co"", ""Co"", ""Co"", ""Co"", ""Sb"", ""Sb"", ""Sb"", ""Sb""]","[[0.0, 0.0, 0.0], [0.0, 0.5, 0.5], [0.5, 0.0, 0.5], [0.5, 0.5, 0.0], [0.25, 0.75, 0.75], [0.25, 0.25, 0.25], [0.75, 0.75, 0.25], [0.75, 0.25, 0.75], [0.5, 0.0, 0.0], [0.5, 0.5, 0.5], [0.0, 0.0, 0.5], [0.0, 0.5, 0.0]]",A,primitive->conventional (x sqrt2),Starrydata (experimental),10.1039/c0dt00742k,https://doi.org/10.1039/c0dt00742k,Starrydata all_curves.csv (release 'latest'),PhononDB (Togo/NIMS MDR),https://mdr.nims.go.jp/datasets/91b0cbde-c115-4664-8ad8-7bf7ace3137f,"LTC-calc.log unit cell (PBEsol-relaxed), same file as kappa",mp-5967,True,stoichiometric,TiCoSb
TiCoSb,10.56237939687381,W/m/K,343.7102,"experimental, Wiedemann-Franz: kappa_total - L*T/rho (Kim2015 L(S=150uV/K))",0,experimental,1.0,wf_subtracted,5.816625,216.0,F-43m,half-Heusler (C1b / MgAgAs),,"[""Ti"", ""Ti"", ""Ti"", ""Ti"", ""Co"", ""Co"", ""Co"", ""Co"", ""Sb"", ""Sb"", ""Sb"", ""Sb""]","[[0.0, 0.0, 0.0], [0.0, 0.5, 0.5], [0.5, 0.0, 0.5], [0.5, 0.5, 0.0], [0.25, 0.75, 0.75], [0.25, 0.25, 0.25], [0.75, 0.75, 0.25], [0.75, 0.25, 0.75], [0.5, 0.0, 0.0], [0.5, 0.5, 0.5], [0.0, 0.0, 0.5], [0.0, 0.5, 0.0]]",A,primitive->conventional (x sqrt2),Starrydata (experimental),10.1016/j.jallcom.2004.11.017,https://doi.org/10.1016/j.jallcom.2004.11.017,Starrydata all_curves.csv (release 'latest'),PhononDB (Togo/NIMS MDR),https://mdr.nims.go.jp/datasets/91b0cbde-c115-4664-8ad8-7bf7ace3137f,"LTC-calc.log unit cell (PBEsol-relaxed), same file as kappa",mp-5967,True,stoichiometric,TiCoSb
TiCoSb,15.87748011429861,W/m/K,344.1558,"experimental, Wiedemann-Franz: kappa_total - L*T/rho (Kim2015 L(S=100uV/K))",0,experimental,1.0,wf_subtracted,5.816625,216.0,F-43m,half-Heusler (C1b / MgAgAs),,"[""Ti"", ""Ti"", ""Ti"", ""Ti"", ""Co"", ""Co"", ""Co"", ""Co"", ""Sb"", ""Sb"", ""Sb"", ""Sb""]","[[0.0, 0.0, 0.0], [0.0, 0.5, 0.5], [0.5, 0.0, 0.5], [0.5, 0.5, 0.0], [0.25, 0.75, 0.75], [0.25, 0.25, 0.25], [0.75, 0.75, 0.25], [0.75, 0.25, 0.75], [0.5, 0.0, 0.0], [0.5, 0.5, 0.5], [0.0, 0.0, 0.5], [0.0, 0.5, 0.0]]",A,primitive->conventional (x sqrt2),Starrydata (experimental),10.1016/j.jallcom.2004.11.017,https://doi.org/10.1016/j.jallcom.2004.11.017,Starrydata all_curves.csv (release 'latest'),PhononDB (Togo/NIMS MDR),https://mdr.nims.go.jp/datasets/91b0cbde-c115-4664-8ad8-7bf7ace3137f,"LTC-calc.log unit cell (PBEsol-relaxed), same file as kappa",mp-5967,True,stoichiometric,TiCoSb
TiCoSb,9.119461384751997,W/m/K,345.283,"experimental, Wiedemann-Franz: kappa_total - L*T/rho (Kim2015 L(S=123uV/K))",0,experimental,1.0,wf_subtracted,5.816625,216.0,F-43m,half-Heusler (C1b / MgAgAs),,"[""Ti"", ""Ti"", ""Ti"", ""Ti"", ""Co"", ""Co"", ""Co"", ""Co"", ""Sb"", ""Sb"", ""Sb"", ""Sb""]","[[0.0, 0.0, 0.0], [0.0, 0.5, 0.5], [0.5, 0.0, 0.5], [0.5, 0.5, 0.0], [0.25, 0.75, 0.75], [0.25, 0.25, 0.25], [0.75, 0.75, 0.25], [0.75, 0.25, 0.75], [0.5, 0.0, 0.0], [0.5, 0.5, 0.5], [0.0, 0.0, 0.5], [0.0, 0.5, 0.0]]",A,primitive->conventional (x sqrt2),Starrydata (experimental),10.1088/0022-3727/42/18/185401,https://doi.org/10.1088/0022-3727/42/18/185401,Starrydata all_curves.csv (release 'latest'),PhononDB (Togo/NIMS MDR),https://mdr.nims.go.jp/datasets/91b0cbde-c115-4664-8ad8-7bf7ace3137f,"LTC-calc.log unit cell (PBEsol-relaxed), same file as kappa",mp-5967,True,stoichiometric,TiCoSb
TiCoSb,13.030719367180737,W/m/K,346.5274,"experimental, Wiedemann-Franz: kappa_total - L*T/rho (Kim2015 L(S=190uV/K))",0,experimental,1.0,wf_subtracted,5.816625,216.0,F-43m,half-Heusler (C1b / MgAgAs),,"[""Ti"", ""Ti"", ""Ti"", ""Ti"", ""Co"", ""Co"", ""Co"", ""Co"", ""Sb"", ""Sb"", ""Sb"", ""Sb""]","[[0.0, 0.0, 0.0], [0.0, 0.5, 0.5], [0.5, 0.0, 0.5], [0.5, 0.5, 0.0], [0.25, 0.75, 0.75], [0.25, 0.25, 0.25], [0.75, 0.75, 0.25], [0.75, 0.25, 0.75], [0.5, 0.0, 0.0], [0.5, 0.5, 0.5], [0.0, 0.0, 0.5], [0.0, 0.5, 0.0]]",A,primitive->conventional (x sqrt2),Starrydata (experimental),10.1063/1.3238363,https://doi.org/10.1063/1.3238363,Starrydata all_curves.csv (release 'latest'),PhononDB (Togo/NIMS MDR),https://mdr.nims.go.jp/datasets/91b0cbde-c115-4664-8ad8-7bf7ace3137f,"LTC-calc.log unit cell (PBEsol-relaxed), same file as kappa",mp-5967,True,stoichiometric,TiCoSb
TiCoSb,8.427765087151261,W/m/K,348.7769,"experimental, Wiedemann-Franz: kappa_total - L*T/rho (Kim2015 L(S=130uV/K))",0,experimental,1.0,wf_subtracted,5.816625,216.0,F-43m,half-Heusler (C1b / MgAgAs),,"[""Ti"", ""Ti"", ""Ti"", ""Ti"", ""Co"", ""Co"", ""Co"", ""Co"", ""Sb"", ""Sb"", ""Sb"", ""Sb""]","[[0.0, 0.0, 0.0], [0.0, 0.5, 0.5], [0.5, 0.0, 0.5], [0.5, 0.5, 0.0], [0.25, 0.75, 0.75], [0.25, 0.25, 0.25], [0.75, 0.75, 0.25], [0.75, 0.25, 0.75], [0.5, 0.0, 0.0], [0.5, 0.5, 0.5], [0.0, 0.0, 0.5], [0.0, 0.5, 0.0]]",A,primitive->conventional (x sqrt2),Starrydata (experimental),10.1088/0022-3727/42/18/185401,https://doi.org/10.1088/0022-3727/42/18/185401,Starrydata all_curves.csv (release 'latest'),PhononDB (Togo/NIMS MDR),https://mdr.nims.go.jp/datasets/91b0cbde-c115-4664-8ad8-7bf7ace3137f,"LTC-calc.log unit cell (PBEsol-relaxed), same file as kappa",mp-5967,True,stoichiometric,TiCoSb
TiCoSb,14.460640906633602,W/m/K,349.2063,"experimental, Wiedemann-Franz: kappa_total - L*T/rho (Kim2015 L(S=192uV/K))",0,experimental,1.0,wf_subtracted,5.816625,216.0,F-43m,half-Heusler (C1b / MgAgAs),,"[""Ti"", ""Ti"", ""Ti"", ""Ti"", ""Co"", ""Co"", ""Co"", ""Co"", ""Sb"", ""Sb"", ""Sb"", ""Sb""]","[[0.0, 0.0, 0.0], [0.0, 0.5, 0.5], [0.5, 0.0, 0.5], [0.5, 0.5, 0.0], [0.25, 0.75, 0.75], [0.25, 0.25, 0.25], [0.75, 0.75, 0.25], [0.75, 0.25, 0.75], [0.5, 0.0, 0.0], [0.5, 0.5, 0.5], [0.0, 0.0, 0.5], [0.0, 0.5, 0.0]]",A,primitive->conventional (x sqrt2),Starrydata (experimental),10.1063/1.2809377,https://doi.org/10.1063/1.2809377,Starrydata all_curves.csv (release 'latest'),PhononDB (Togo/NIMS MDR),https://mdr.nims.go.jp/datasets/91b0cbde-c115-4664-8ad8-7bf7ace3137f,"LTC-calc.log unit cell (PBEsol-relaxed), same file as kappa",mp-5967,True,stoichiometric,TiCoSb
TiCoSb,16.542085070248206,W/m/K,349.3538,"experimental, Wiedemann-Franz: kappa_total - L*T/rho (Kim2015 L(S=103uV/K))",0,experimental,1.0,wf_subtracted,5.816625,216.0,F-43m,half-Heusler (C1b / MgAgAs),,"[""Ti"", ""Ti"", ""Ti"", ""Ti"", ""Co"", ""Co"", ""Co"", ""Co"", ""Sb"", ""Sb"", ""Sb"", ""Sb""]","[[0.0, 0.0, 0.0], [0.0, 0.5, 0.5], [0.5, 0.0, 0.5], [0.5, 0.5, 0.0], [0.25, 0.75, 0.75], [0.25, 0.25, 0.25], [0.75, 0.75, 0.25], [0.75, 0.25, 0.75], [0.5, 0.0, 0.0], [0.5, 0.5, 0.5], [0.0, 0.0, 0.5], [0.0, 0.5, 0.0]]",A,primitive->conventional (x sqrt2),Starrydata (experimental),10.1063/1.2738460,https://doi.org/10.1063/1.2738460,Starrydata all_curves.csv (release 'latest'),PhononDB (Togo/NIMS MDR),https://mdr.nims.go.jp/datasets/91b0cbde-c115-4664-8ad8-7bf7ace3137f,"LTC-calc.log unit cell (PBEsol-relaxed), same file as kappa",mp-5967,True,stoichiometric,TiCoSb
TiCoSb,12.992561799843346,W/m/K,350.4,"experimental, Wiedemann-Franz: kappa_total - L*T/rho (Kim2015 L(S=36uV/K))",0,experimental,1.0,wf_subtracted,5.816625,216.0,F-43m,half-Heusler (C1b / MgAgAs),,"[""Ti"", ""Ti"", ""Ti"", ""Ti"", ""Co"", ""Co"", ""Co"", ""Co"", ""Sb"", ""Sb"", ""Sb"", ""Sb""]","[[0.0, 0.0, 0.0], [0.0, 0.5, 0.5], [0.5, 0.0, 0.5], [0.5, 0.5, 0.0], [0.25, 0.75, 0.75], [0.25, 0.25, 0.25], [0.75, 0.75, 0.25], [0.75, 0.25, 0.75], [0.5, 0.0, 0.0], [0.5, 0.5, 0.5], [0.0, 0.0, 0.5], [0.0, 0.5, 0.0]]",A,primitive->conventional (x sqrt2),Starrydata (experimental),10.1103/physrevb.86.045116,https://doi.org/10.1103/physrevb.86.045116,Starrydata all_curves.csv (release 'latest'),PhononDB (Togo/NIMS MDR),https://mdr.nims.go.jp/datasets/91b0cbde-c115-4664-8ad8-7bf7ace3137f,"LTC-calc.log unit cell (PBEsol-relaxed), same file as kappa",mp-5967,True,stoichiometric,TiCoSb
TiCoSb,10.681420830354655,W/m/K,351.101,"experimental, Wiedemann-Franz: kappa_total - L*T/rho (Kim2015 L(S=14uV/K))",0,experimental,1.0,wf_subtracted,5.816625,216.0,F-43m,half-Heusler (C1b / MgAgAs),,"[""Ti"", ""Ti"", ""Ti"", ""Ti"", ""Co"", ""Co"", ""Co"", ""Co"", ""Sb"", ""Sb"", ""Sb"", ""Sb""]","[[0.0, 0.0, 0.0], [0.0, 0.5, 0.5], [0.5, 0.0, 0.5], [0.5, 0.5, 0.0], [0.25, 0.75, 0.75], [0.25, 0.25, 0.25], [0.75, 0.75, 0.25], [0.75, 0.25, 0.75], [0.5, 0.0, 0.0], [0.5, 0.5, 0.5], [0.0, 0.0, 0.5], [0.0, 0.5, 0.0]]",A,primitive->conventional (x sqrt2),Starrydata (experimental),10.1021/cm3011343,https://doi.org/10.1021/cm3011343,Starrydata all_curves.csv (release 'latest'),PhononDB (Togo/NIMS MDR),https://mdr.nims.go.jp/datasets/91b0cbde-c115-4664-8ad8-7bf7ace3137f,"LTC-calc.log unit cell (PBEsol-relaxed), same file as kappa",mp-5967,True,stoichiometric,TiCoSb
TiCoSb,9.137945184420191,W/m/K,351.7127,"experimental, Wiedemann-Franz: kappa_total - L*T/rho (Kim2015 L(S=221uV/K))",0,experimental,1.0,wf_subtracted,5.816625,216.0,F-43m,half-Heusler (C1b / MgAgAs),,"[""Ti"", ""Ti"", ""Ti"", ""Ti"", ""Co"", ""Co"", ""Co"", ""Co"", ""Sb"", ""Sb"", ""Sb"", ""Sb""]","[[0.0, 0.0, 0.0], [0.0, 0.5, 0.5], [0.5, 0.0, 0.5], [0.5, 0.5, 0.0], [0.25, 0.75, 0.75], [0.25, 0.25, 0.25], [0.75, 0.75, 0.25], [0.75, 0.25, 0.75], [0.5, 0.0, 0.0], [0.5, 0.5, 0.5], [0.0, 0.0, 0.5], [0.0, 0.5, 0.0]]",A,primitive->conventional (x sqrt2),Starrydata (experimental),10.1039/c0dt00742k,https://doi.org/10.1039/c0dt00742k,Starrydata all_curves.csv (release 'latest'),PhononDB (Togo/NIMS MDR),https://mdr.nims.go.jp/datasets/91b0cbde-c115-4664-8ad8-7bf7ace3137f,"LTC-calc.log unit cell (PBEsol-relaxed), same file as kappa",mp-5967,True,stoichiometric,TiCoSb
TiCoSb,10.301200129584313,W/m/K,351.9211,"experimental, Wiedemann-Franz: kappa_total - L*T/rho (Kim2015 L(S=313uV/K))",0,experimental,1.0,wf_subtracted,5.816625,216.0,F-43m,half-Heusler (C1b / MgAgAs),,"[""Ti"", ""Ti"", ""Ti"", ""Ti"", ""Co"", ""Co"", ""Co"", ""Co"", ""Sb"", ""Sb"", ""Sb"", ""Sb""]","[[0.0, 0.0, 0.0], [0.0, 0.5, 0.5], [0.5, 0.0, 0.5], [0.5, 0.5, 0.0], [0.25, 0.75, 0.75], [0.25, 0.25, 0.25], [0.75, 0.75, 0.25], [0.75, 0.25, 0.75], [0.5, 0.0, 0.0], [0.5, 0.5, 0.5], [0.0, 0.0, 0.5], [0.0, 0.5, 0.0]]",A,primitive->conventional (x sqrt2),Starrydata (experimental),10.1021/cm3011343,https://doi.org/10.1021/cm3011343,Starrydata all_curves.csv (release 'latest'),PhononDB (Togo/NIMS MDR),https://mdr.nims.go.jp/datasets/91b0cbde-c115-4664-8ad8-7bf7ace3137f,"LTC-calc.log unit cell (PBEsol-relaxed), same file as kappa",mp-5967,True,stoichiometric,TiCoSb
TiCoSb,8.392269538164532,W/m/K,352.1332,"experimental, Wiedemann-Franz: kappa_total - L*T/rho (Kim2015 L(S=137uV/K))",0,experimental,1.0,wf_subtracted,5.816625,216.0,F-43m,half-Heusler (C1b / MgAgAs),,"[""Ti"", ""Ti"", ""Ti"", ""Ti"", ""Co"", ""Co"", ""Co"", ""Co"", ""Sb"", ""Sb"", ""Sb"", ""Sb""]","[[0.0, 0.0, 0.0], [0.0, 0.5, 0.5], [0.5, 0.0, 0.5], [0.5, 0.5, 0.0], [0.25, 0.75, 0.75], [0.25, 0.25, 0.25], [0.75, 0.75, 0.25], [0.75, 0.25, 0.75], [0.5, 0.0, 0.0], [0.5, 0.5, 0.5], [0.0, 0.0, 0.5], [0.0, 0.5, 0.0]]",A,primitive->conventional (x sqrt2),Starrydata (experimental),10.1088/0022-3727/42/18/185401,https://doi.org/10.1088/0022-3727/42/18/185401,Starrydata all_curves.csv (release 'latest'),PhononDB (Togo/NIMS MDR),https://mdr.nims.go.jp/datasets/91b0cbde-c115-4664-8ad8-7bf7ace3137f,"LTC-calc.log unit cell (PBEsol-relaxed), same file as kappa",mp-5967,True,stoichiometric,TiCoSb
TiCoSb,8.559556315280142,W/m/K,352.1368,"experimental, Wiedemann-Franz: kappa_total - L*T/rho (Kim2015 L(S=135uV/K))",0,experimental,1.0,wf_subtracted,5.816625,216.0,F-43m,half-Heusler (C1b / MgAgAs),,"[""Ti"", ""Ti"", ""Ti"", ""Ti"", ""Co"", ""Co"", ""Co"", ""Co"", ""Sb"", ""Sb"", ""Sb"", ""Sb""]","[[0.0, 0.0, 0.0], [0.0, 0.5, 0.5], [0.5, 0.0, 0.5], [0.5, 0.5, 0.0], [0.25, 0.75, 0.75], [0.25, 0.25, 0.25], [0.75, 0.75, 0.25], [0.75, 0.25, 0.75], [0.5, 0.0, 0.0], [0.5, 0.5, 0.5], [0.0, 0.0, 0.5], [0.0, 0.5, 0.0]]",A,primitive->conventional (x sqrt2),Starrydata (experimental),10.1007/s11664-011-1517-0,https://doi.org/10.1007/s11664-011-1517-0,Starrydata all_curves.csv (release 'latest'),PhononDB (Togo/NIMS MDR),https://mdr.nims.go.jp/datasets/91b0cbde-c115-4664-8ad8-7bf7ace3137f,"LTC-calc.log unit cell (PBEsol-relaxed), same file as kappa",mp-5967,True,stoichiometric,TiCoSb
TiCoSb,12.882735199711886,W/m/K,353.5266,"experimental, Wiedemann-Franz: kappa_total - L*T/rho (Kim2015 L(S=192uV/K))",0,experimental,1.0,wf_subtracted,5.816625,216.0,F-43m,half-Heusler (C1b / MgAgAs),,"[""Ti"", ""Ti"", ""Ti"", ""Ti"", ""Co"", ""Co"", ""Co"", ""Co"", ""Sb"", ""Sb"", ""Sb"", ""Sb""]","[[0.0, 0.0, 0.0], [0.0, 0.5, 0.5], [0.5, 0.0, 0.5], [0.5, 0.5, 0.0], [0.25, 0.75, 0.75], [0.25, 0.25, 0.25], [0.75, 0.75, 0.25], [0.75, 0.25, 0.75], [0.5, 0.0, 0.0], [0.5, 0.5, 0.5], [0.0, 0.0, 0.5], [0.0, 0.5, 0.0]]",A,primitive->conventional (x sqrt2),Starrydata (experimental),10.1016/j.jallcom.2004.07.074,https://doi.org/10.1016/j.jallcom.2004.07.074,Starrydata all_curves.csv (release 'latest'),PhononDB (Togo/NIMS MDR),https://mdr.nims.go.jp/datasets/91b0cbde-c115-4664-8ad8-7bf7ace3137f,"LTC-calc.log unit cell (PBEsol-relaxed), same file as kappa",mp-5967,True,stoichiometric,TiCoSb
TiCoSb,9.068614178648389,W/m/K,354.717,"experimental, Wiedemann-Franz: kappa_total - L*T/rho (Kim2015 L(S=130uV/K))",0,experimental,1.0,wf_subtracted,5.816625,216.0,F-43m,half-Heusler (C1b / MgAgAs),,"[""Ti"", ""Ti"", ""Ti"", ""Ti"", ""Co"", ""Co"", ""Co"", ""Co"", ""Sb"", ""Sb"", ""Sb"", ""Sb""]","[[0.0, 0.0, 0.0], [0.0, 0.5, 0.5], [0.5, 0.0, 0.5], [0.5, 0.5, 0.0], [0.25, 0.75, 0.75], [0.25, 0.25, 0.25], [0.75, 0.75, 0.25], [0.75, 0.25, 0.75], [0.5, 0.0, 0.0], [0.5, 0.5, 0.5], [0.0, 0.0, 0.5], [0.0, 0.5, 0.0]]",A,primitive->conventional (x sqrt2),Starrydata (experimental),10.1088/0022-3727/42/18/185401,https://doi.org/10.1088/0022-3727/42/18/185401,Starrydata all_curves.csv (release 'latest'),PhononDB (Togo/NIMS MDR),https://mdr.nims.go.jp/datasets/91b0cbde-c115-4664-8ad8-7bf7ace3137f,"LTC-calc.log unit cell (PBEsol-relaxed), same file as kappa",mp-5967,True,stoichiometric,TiCoSb
TiCoSb,8.494895408318976,W/m/K,356.9789,"experimental, Wiedemann-Franz: kappa_total - L*T/rho (Kim2015 L(S=153uV/K))",0,experimental,1.0,wf_subtracted,5.816625,216.0,F-43m,half-Heusler (C1b / MgAgAs),,"[""Ti"", ""Ti"", ""Ti"", ""Ti"", ""Co"", ""Co"", ""Co"", ""Co"", ""Sb"", ""Sb"", ""Sb"", ""Sb""]","[[0.0, 0.0, 0.0], [0.0, 0.5, 0.5], [0.5, 0.0, 0.5], [0.5, 0.5, 0.0], [0.25, 0.75, 0.75], [0.25, 0.25, 0.25], [0.75, 0.75, 0.25], [0.75, 0.25, 0.75], [0.5, 0.0, 0.0], [0.5, 0.5, 0.5], [0.0, 0.0, 0.5], [0.0, 0.5, 0.0]]",A,primitive->conventional (x sqrt2),Starrydata (experimental),10.1088/0022-3727/42/18/185401,https://doi.org/10.1088/0022-3727/42/18/185401,Starrydata all_curves.csv (release 'latest'),PhononDB (Togo/NIMS MDR),https://mdr.nims.go.jp/datasets/91b0cbde-c115-4664-8ad8-7bf7ace3137f,"LTC-calc.log unit cell (PBEsol-relaxed), same file as kappa",mp-5967,True,stoichiometric,TiCoSb
TiCoSb,12.7571049924833,W/m/K,359.8,"experimental, Wiedemann-Franz: kappa_total - L*T/rho (Kim2015 L(S=36uV/K))",0,experimental,1.0,wf_subtracted,5.816625,216.0,F-43m,half-Heusler (C1b / MgAgAs),,"[""Ti"", ""Ti"", ""Ti"", ""Ti"", ""Co"", ""Co"", ""Co"", ""Co"", ""Sb"", ""Sb"", ""Sb"", ""Sb""]","[[0.0, 0.0, 0.0], [0.0, 0.5, 0.5], [0.5, 0.0, 0.5], [0.5, 0.5, 0.0], [0.25, 0.75, 0.75], [0.25, 0.25, 0.25], [0.75, 0.75, 0.25], [0.75, 0.25, 0.75], [0.5, 0.0, 0.0], [0.5, 0.5, 0.5], [0.0, 0.0, 0.5], [0.0, 0.5, 0.0]]",A,primitive->conventional (x sqrt2),Starrydata (experimental),10.1103/physrevb.86.045116,https://doi.org/10.1103/physrevb.86.045116,Starrydata all_curves.csv (release 'latest'),PhononDB (Togo/NIMS MDR),https://mdr.nims.go.jp/datasets/91b0cbde-c115-4664-8ad8-7bf7ace3137f,"LTC-calc.log unit cell (PBEsol-relaxed), same file as kappa",mp-5967,True,stoichiometric,TiCoSb
TiCoSb,9.183444810203126,W/m/K,360.5142,"experimental, Wiedemann-Franz: kappa_total - L*T/rho (Kim2015 L(S=223uV/K))",0,experimental,1.0,wf_subtracted,5.816625,216.0,F-43m,half-Heusler (C1b / MgAgAs),,"[""Ti"", ""Ti"", ""Ti"", ""Ti"", ""Co"", ""Co"", ""Co"", ""Co"", ""Sb"", ""Sb"", ""Sb"", ""Sb""]","[[0.0, 0.0, 0.0], [0.0, 0.5, 0.5], [0.5, 0.0, 0.5], [0.5, 0.5, 0.0], [0.25, 0.75, 0.75], [0.25, 0.25, 0.25], [0.75, 0.75, 0.25], [0.75, 0.25, 0.75], [0.5, 0.0, 0.0], [0.5, 0.5, 0.5], [0.0, 0.0, 0.5], [0.0, 0.5, 0.0]]",A,primitive->conventional (x sqrt2),Starrydata (experimental),10.1039/c0dt00742k,https://doi.org/10.1039/c0dt00742k,Starrydata all_curves.csv (release 'latest'),PhononDB (Togo/NIMS MDR),https://mdr.nims.go.jp/datasets/91b0cbde-c115-4664-8ad8-7bf7ace3137f,"LTC-calc.log unit cell (PBEsol-relaxed), same file as kappa",mp-5967,True,stoichiometric,TiCoSb
TiCoSb,8.558201012313083,W/m/K,360.6838,"experimental, Wiedemann-Franz: kappa_total - L*T/rho (Kim2015 L(S=148uV/K))",0,experimental,1.0,wf_subtracted,5.816625,216.0,F-43m,half-Heusler (C1b / MgAgAs),,"[""Ti"", ""Ti"", ""Ti"", ""Ti"", ""Co"", ""Co"", ""Co"", ""Co"", ""Sb"", ""Sb"", ""Sb"", ""Sb""]","[[0.0, 0.0, 0.0], [0.0, 0.5, 0.5], [0.5, 0.0, 0.5], [0.5, 0.5, 0.0], [0.25, 0.75, 0.75], [0.25, 0.25, 0.25], [0.75, 0.75, 0.25], [0.75, 0.25, 0.75], [0.5, 0.0, 0.0], [0.5, 0.5, 0.5], [0.0, 0.0, 0.5], [0.0, 0.5, 0.0]]",A,primitive->conventional (x sqrt2),Starrydata (experimental),10.1007/s11664-011-1517-0,https://doi.org/10.1007/s11664-011-1517-0,Starrydata all_curves.csv (release 'latest'),PhononDB (Togo/NIMS MDR),https://mdr.nims.go.jp/datasets/91b0cbde-c115-4664-8ad8-7bf7ace3137f,"LTC-calc.log unit cell (PBEsol-relaxed), same file as kappa",mp-5967,True,stoichiometric,TiCoSb
TiCoSb,8.507856764426442,W/m/K,362.1623,"experimental, Wiedemann-Franz: kappa_total - L*T/rho (Kim2015 L(S=155uV/K))",0,experimental,1.0,wf_subtracted,5.816625,216.0,F-43m,half-Heusler (C1b / MgAgAs),,"[""Ti"", ""Ti"", ""Ti"", ""Ti"", ""Co"", ""Co"", ""Co"", ""Co"", ""Sb"", ""Sb"", ""Sb"", ""Sb""]","[[0.0, 0.0, 0.0], [0.0, 0.5, 0.5], [0.5, 0.0, 0.5], [0.5, 0.5, 0.0], [0.25, 0.75, 0.75], [0.25, 0.25, 0.25], [0.75, 0.75, 0.25], [0.75, 0.25, 0.75], [0.5, 0.0, 0.0], [0.5, 0.5, 0.5], [0.0, 0.0, 0.5], [0.0, 0.5, 0.0]]",A,primitive->conventional (x sqrt2),Starrydata (experimental),10.1088/0022-3727/42/18/185401,https://doi.org/10.1088/0022-3727/42/18/185401,Starrydata all_curves.csv (release 'latest'),PhononDB (Togo/NIMS MDR),https://mdr.nims.go.jp/datasets/91b0cbde-c115-4664-8ad8-7bf7ace3137f,"LTC-calc.log unit cell (PBEsol-relaxed), same file as kappa",mp-5967,True,stoichiometric,TiCoSb
