Repository: Shivamrandive747/Thermalconductivity_prediction

# Calibrating first-principles lattice thermal conductivity to experiment

**A curated half-Heusler dataset and a validated transfer function.**

Published first-principles transport calculations of lattice thermal conductivity exceed what
laboratories measure for the same compound by a **median factor of 1.55**. That offset is regular
enough to be removed in closed form:

$$\kappa_L^{\mathrm{expt}}(T) \;=\; \kappa_L^{\mathrm{BTE}}(T)\;\min\!\left[c\left(\tfrac{T}{300}\right)^{p},\,1\right],
\qquad c = 0.51,\quad p = 0.80$$

Inside a domain of applicability declared before the validation set was scored, this places

File: data/Target_Materials/HEUSLER_KAPPA_TRAINING_SET.csv (part 28 of 192)
formula,kappa_L,kappa_units,temperature_K,method,method_tier,tier_name,weight,kappa_basis,struct_a_A,struct_spacegroup,struct_sg_symbol,struct_prototype,struct_site_ordering,struct_species,struct_frac_coords,struct_grade,lattice_convention,source,source_doi,source_url,source_location,struct_source,struct_source_url,struct_source_detail,struct_id,struct_same_paper_as_kappa,stoichiometry,parent_formula
TiCoSb,8.471649573137874,W/m/K,363.5155,"experimental, Wiedemann-Franz: kappa_total - L*T/rho (Kim2015 L(S=158uV/K))",0,experimental,1.0,wf_subtracted,5.816625,216.0,F-43m,half-Heusler (C1b / MgAgAs),,"[""Ti"", ""Ti"", ""Ti"", ""Ti"", ""Co"", ""Co"", ""Co"", ""Co"", ""Sb"", ""Sb"", ""Sb"", ""Sb""]","[[0.0, 0.0, 0.0], [0.0, 0.5, 0.5], [0.5, 0.0, 0.5], [0.5, 0.5, 0.0], [0.25, 0.75, 0.75], [0.25, 0.25, 0.25], [0.75, 0.75, 0.25], [0.75, 0.25, 0.75], [0.5, 0.0, 0.0], [0.5, 0.5, 0.5], [0.0, 0.0, 0.5], [0.0, 0.5, 0.0]]",A,primitive->conventional (x sqrt2),Starrydata (experimental),10.1088/0022-3727/42/18/185401,https://doi.org/10.1088/0022-3727/42/18/185401,Starrydata all_curves.csv (release 'latest'),PhononDB (Togo/NIMS MDR),https://mdr.nims.go.jp/datasets/91b0cbde-c115-4664-8ad8-7bf7ace3137f,"LTC-calc.log unit cell (PBEsol-relaxed), same file as kappa",mp-5967,True,stoichiometric,TiCoSb
TiCoSb,9.116006070205058,W/m/K,366.0377,"experimental, Wiedemann-Franz: kappa_total - L*T/rho (Kim2015 L(S=154uV/K))",0,experimental,1.0,wf_subtracted,5.816625,216.0,F-43m,half-Heusler (C1b / MgAgAs),,"[""Ti"", ""Ti"", ""Ti"", ""Ti"", ""Co"", ""Co"", ""Co"", ""Co"", ""Sb"", ""Sb"", ""Sb"", ""Sb""]","[[0.0, 0.0, 0.0], [0.0, 0.5, 0.5], [0.5, 0.0, 0.5], [0.5, 0.5, 0.0], [0.25, 0.75, 0.75], [0.25, 0.25, 0.25], [0.75, 0.75, 0.25], [0.75, 0.25, 0.75], [0.5, 0.0, 0.0], [0.5, 0.5, 0.5], [0.0, 0.0, 0.5], [0.0, 0.5, 0.0]]",A,primitive->conventional (x sqrt2),Starrydata (experimental),10.1088/0022-3727/42/18/185401,https://doi.org/10.1088/0022-3727/42/18/185401,Starrydata all_curves.csv (release 'latest'),PhononDB (Togo/NIMS MDR),https://mdr.nims.go.jp/datasets/91b0cbde-c115-4664-8ad8-7bf7ace3137f,"LTC-calc.log unit cell (PBEsol-relaxed), same file as kappa",mp-5967,True,stoichiometric,TiCoSb
TiCoSb,11.2110653155455,W/m/K,367.65,"experimental, Wiedemann-Franz: kappa_total - L*T/rho (degenerate 2.44e-8)",0,experimental,1.0,wf_subtracted,5.816625,216.0,F-43m,half-Heusler (C1b / MgAgAs),,"[""Ti"", ""Ti"", ""Ti"", ""Ti"", ""Co"", ""Co"", ""Co"", ""Co"", ""Sb"", ""Sb"", ""Sb"", ""Sb""]","[[0.0, 0.0, 0.0], [0.0, 0.5, 0.5], [0.5, 0.0, 0.5], [0.5, 0.5, 0.0], [0.25, 0.75, 0.75], [0.25, 0.25, 0.25], [0.75, 0.75, 0.25], [0.75, 0.25, 0.75], [0.5, 0.0, 0.0], [0.5, 0.5, 0.5], [0.0, 0.0, 0.5], [0.0, 0.5, 0.0]]",A,primitive->conventional (x sqrt2),Starrydata (experimental),10.1016/j.jallcom.2004.04.096,https://doi.org/10.1016/j.jallcom.2004.04.096,Starrydata all_curves.csv (release 'latest'),PhononDB (Togo/NIMS MDR),https://mdr.nims.go.jp/datasets/91b0cbde-c115-4664-8ad8-7bf7ace3137f,"LTC-calc.log unit cell (PBEsol-relaxed), same file as kappa",mp-5967,True,stoichiometric,TiCoSb
TiCoSb,6.94075325508889,W/m/K,371.4643,"experimental, Wiedemann-Franz: kappa_total - L*T/rho (Kim2015 L(S=311uV/K))",0,experimental,1.0,wf_subtracted,5.816625,216.0,F-43m,half-Heusler (C1b / MgAgAs),,"[""Ti"", ""Ti"", ""Ti"", ""Ti"", ""Co"", ""Co"", ""Co"", ""Co"", ""Sb"", ""Sb"", ""Sb"", ""Sb""]","[[0.0, 0.0, 0.0], [0.0, 0.5, 0.5], [0.5, 0.0, 0.5], [0.5, 0.5, 0.0], [0.25, 0.75, 0.75], [0.25, 0.25, 0.25], [0.75, 0.75, 0.25], [0.75, 0.25, 0.75], [0.5, 0.0, 0.0], [0.5, 0.5, 0.5], [0.0, 0.0, 0.5], [0.0, 0.5, 0.0]]",A,primitive->conventional (x sqrt2),Starrydata (experimental),10.1007/s11664-019-07486-y,https://doi.org/10.1007/s11664-019-07486-y,Starrydata all_curves.csv (release 'latest'),PhononDB (Togo/NIMS MDR),https://mdr.nims.go.jp/datasets/91b0cbde-c115-4664-8ad8-7bf7ace3137f,"LTC-calc.log unit cell (PBEsol-relaxed), same file as kappa",mp-5967,True,stoichiometric,TiCoSb
TiCoSb,9.27230509963536,W/m/K,371.524,"experimental, Wiedemann-Franz: kappa_total - L*T/rho (Kim2015 L(S=224uV/K))",0,experimental,1.0,wf_subtracted,5.816625,216.0,F-43m,half-Heusler (C1b / MgAgAs),,"[""Ti"", ""Ti"", ""Ti"", ""Ti"", ""Co"", ""Co"", ""Co"", ""Co"", ""Sb"", ""Sb"", ""Sb"", ""Sb""]","[[0.0, 0.0, 0.0], [0.0, 0.5, 0.5], [0.5, 0.0, 0.5], [0.5, 0.5, 0.0], [0.25, 0.75, 0.75], [0.25, 0.25, 0.25], [0.75, 0.75, 0.25], [0.75, 0.25, 0.75], [0.5, 0.0, 0.0], [0.5, 0.5, 0.5], [0.0, 0.0, 0.5], [0.0, 0.5, 0.0]]",A,primitive->conventional (x sqrt2),Starrydata (experimental),10.1039/c0dt00742k,https://doi.org/10.1039/c0dt00742k,Starrydata all_curves.csv (release 'latest'),PhononDB (Togo/NIMS MDR),https://mdr.nims.go.jp/datasets/91b0cbde-c115-4664-8ad8-7bf7ace3137f,"LTC-calc.log unit cell (PBEsol-relaxed), same file as kappa",mp-5967,True,stoichiometric,TiCoSb
TiCoSb,8.425099730896305,W/m/K,371.6808,"experimental, Wiedemann-Franz: kappa_total - L*T/rho (Kim2015 L(S=165uV/K))",0,experimental,1.0,wf_subtracted,5.816625,216.0,F-43m,half-Heusler (C1b / MgAgAs),,"[""Ti"", ""Ti"", ""Ti"", ""Ti"", ""Co"", ""Co"", ""Co"", ""Co"", ""Sb"", ""Sb"", ""Sb"", ""Sb""]","[[0.0, 0.0, 0.0], [0.0, 0.5, 0.5], [0.5, 0.0, 0.5], [0.5, 0.5, 0.0], [0.25, 0.75, 0.75], [0.25, 0.25, 0.25], [0.75, 0.75, 0.25], [0.75, 0.25, 0.75], [0.5, 0.0, 0.0], [0.5, 0.5, 0.5], [0.0, 0.0, 0.5], [0.0, 0.5, 0.0]]",A,primitive->conventional (x sqrt2),Starrydata (experimental),10.1088/0022-3727/42/18/185401,https://doi.org/10.1088/0022-3727/42/18/185401,Starrydata all_curves.csv (release 'latest'),PhononDB (Togo/NIMS MDR),https://mdr.nims.go.jp/datasets/91b0cbde-c115-4664-8ad8-7bf7ace3137f,"LTC-calc.log unit cell (PBEsol-relaxed), same file as kappa",mp-5967,True,stoichiometric,TiCoSb
TiCoSb,8.568139547810915,W/m/K,372.1,"experimental, Wiedemann-Franz: kappa_total - L*T/rho (Kim2015 L(S=309uV/K))",0,experimental,1.0,wf_subtracted,5.816625,216.0,F-43m,half-Heusler (C1b / MgAgAs),,"[""Ti"", ""Ti"", ""Ti"", ""Ti"", ""Co"", ""Co"", ""Co"", ""Co"", ""Sb"", ""Sb"", ""Sb"", ""Sb""]","[[0.0, 0.0, 0.0], [0.0, 0.5, 0.5], [0.5, 0.0, 0.5], [0.5, 0.5, 0.0], [0.25, 0.75, 0.75], [0.25, 0.25, 0.25], [0.75, 0.75, 0.25], [0.75, 0.25, 0.75], [0.5, 0.0, 0.0], [0.5, 0.5, 0.5], [0.0, 0.0, 0.5], [0.0, 0.5, 0.0]]",A,primitive->conventional (x sqrt2),Starrydata (experimental),10.1063/1.5109091,https://doi.org/10.1063/1.5109091,Starrydata all_curves.csv (release 'latest'),PhononDB (Togo/NIMS MDR),https://mdr.nims.go.jp/datasets/91b0cbde-c115-4664-8ad8-7bf7ace3137f,"LTC-calc.log unit cell (PBEsol-relaxed), same file as kappa",mp-5967,True,stoichiometric,TiCoSb
TiCoSb,14.581152982108666,W/m/K,372.3638,"experimental, Wiedemann-Franz: kappa_total - L*T/rho (Kim2015 L(S=100uV/K))",0,experimental,1.0,wf_subtracted,5.816625,216.0,F-43m,half-Heusler (C1b / MgAgAs),,"[""Ti"", ""Ti"", ""Ti"", ""Ti"", ""Co"", ""Co"", ""Co"", ""Co"", ""Sb"", ""Sb"", ""Sb"", ""Sb""]","[[0.0, 0.0, 0.0], [0.0, 0.5, 0.5], [0.5, 0.0, 0.5], [0.5, 0.5, 0.0], [0.25, 0.75, 0.75], [0.25, 0.25, 0.25], [0.75, 0.75, 0.25], [0.75, 0.25, 0.75], [0.5, 0.0, 0.0], [0.5, 0.5, 0.5], [0.0, 0.0, 0.5], [0.0, 0.5, 0.0]]",A,primitive->conventional (x sqrt2),Starrydata (experimental),10.1016/j.jallcom.2004.11.017,https://doi.org/10.1016/j.jallcom.2004.11.017,Starrydata all_curves.csv (release 'latest'),PhononDB (Togo/NIMS MDR),https://mdr.nims.go.jp/datasets/91b0cbde-c115-4664-8ad8-7bf7ace3137f,"LTC-calc.log unit cell (PBEsol-relaxed), same file as kappa",mp-5967,True,stoichiometric,TiCoSb
TiCoSb,8.516361819989884,W/m/K,372.6496,"experimental, Wiedemann-Franz: kappa_total - L*T/rho (Kim2015 L(S=162uV/K))",0,experimental,1.0,wf_subtracted,5.816625,216.0,F-43m,half-Heusler (C1b / MgAgAs),,"[""Ti"", ""Ti"", ""Ti"", ""Ti"", ""Co"", ""Co"", ""Co"", ""Co"", ""Sb"", ""Sb"", ""Sb"", ""Sb""]","[[0.0, 0.0, 0.0], [0.0, 0.5, 0.5], [0.5, 0.0, 0.5], [0.5, 0.5, 0.0], [0.25, 0.75, 0.75], [0.25, 0.25, 0.25], [0.75, 0.75, 0.25], [0.75, 0.25, 0.75], [0.5, 0.0, 0.0], [0.5, 0.5, 0.5], [0.0, 0.0, 0.5], [0.0, 0.5, 0.0]]",A,primitive->conventional (x sqrt2),Starrydata (experimental),10.1007/s11664-011-1517-0,https://doi.org/10.1007/s11664-011-1517-0,Starrydata all_curves.csv (release 'latest'),PhononDB (Togo/NIMS MDR),https://mdr.nims.go.jp/datasets/91b0cbde-c115-4664-8ad8-7bf7ace3137f,"LTC-calc.log unit cell (PBEsol-relaxed), same file as kappa",mp-5967,True,stoichiometric,TiCoSb
TiCoSb,9.114451124855975,W/m/K,373.5849,"experimental, Wiedemann-Franz: kappa_total - L*T/rho (Kim2015 L(S=169uV/K))",0,experimental,1.0,wf_subtracted,5.816625,216.0,F-43m,half-Heusler (C1b / MgAgAs),,"[""Ti"", ""Ti"", ""Ti"", ""Ti"", ""Co"", ""Co"", ""Co"", ""Co"", ""Sb"", ""Sb"", ""Sb"", ""Sb""]","[[0.0, 0.0, 0.0], [0.0, 0.5, 0.5], [0.5, 0.0, 0.5], [0.5, 0.5, 0.0], [0.25, 0.75, 0.75], [0.25, 0.25, 0.25], [0.75, 0.75, 0.25], [0.75, 0.25, 0.75], [0.5, 0.0, 0.0], [0.5, 0.5, 0.5], [0.0, 0.0, 0.5], [0.0, 0.5, 0.0]]",A,primitive->conventional (x sqrt2),Starrydata (experimental),10.1088/0022-3727/42/18/185401,https://doi.org/10.1088/0022-3727/42/18/185401,Starrydata all_curves.csv (release 'latest'),PhononDB (Togo/NIMS MDR),https://mdr.nims.go.jp/datasets/91b0cbde-c115-4664-8ad8-7bf7ace3137f,"LTC-calc.log unit cell (PBEsol-relaxed), same file as kappa",mp-5967,True,stoichiometric,TiCoSb
TiCoSb,8.651968016839815,W/m/K,373.6,"experimental, Wiedemann-Franz: kappa_total - L*T/rho (Kim2015 L(S=329uV/K))",0,experimental,1.0,wf_subtracted,5.816625,216.0,F-43m,half-Heusler (C1b / MgAgAs),,"[""Ti"", ""Ti"", ""Ti"", ""Ti"", ""Co"", ""Co"", ""Co"", ""Co"", ""Sb"", ""Sb"", ""Sb"", ""Sb""]","[[0.0, 0.0, 0.0], [0.0, 0.5, 0.5], [0.5, 0.0, 0.5], [0.5, 0.5, 0.0], [0.25, 0.75, 0.75], [0.25, 0.25, 0.25], [0.75, 0.75, 0.25], [0.75, 0.25, 0.75], [0.5, 0.0, 0.0], [0.5, 0.5, 0.5], [0.0, 0.0, 0.5], [0.0, 0.5, 0.0]]",A,primitive->conventional (x sqrt2),Starrydata (experimental),10.1016/j.intermet.2020.106914,https://doi.org/10.1016/j.intermet.2020.106914,Starrydata all_curves.csv (release 'latest'),PhononDB (Togo/NIMS MDR),https://mdr.nims.go.jp/datasets/91b0cbde-c115-4664-8ad8-7bf7ace3137f,"LTC-calc.log unit cell (PBEsol-relaxed), same file as kappa",mp-5967,True,stoichiometric,TiCoSb
TiCoSb,10.26807443504886,W/m/K,374.9172,"experimental, Wiedemann-Franz: kappa_total - L*T/rho (Kim2015 L(S=152uV/K))",0,experimental,1.0,wf_subtracted,5.816625,216.0,F-43m,half-Heusler (C1b / MgAgAs),,"[""Ti"", ""Ti"", ""Ti"", ""Ti"", ""Co"", ""Co"", ""Co"", ""Co"", ""Sb"", ""Sb"", ""Sb"", ""Sb""]","[[0.0, 0.0, 0.0], [0.0, 0.5, 0.5], [0.5, 0.0, 0.5], [0.5, 0.5, 0.0], [0.25, 0.75, 0.75], [0.25, 0.25, 0.25], [0.75, 0.75, 0.25], [0.75, 0.25, 0.75], [0.5, 0.0, 0.0], [0.5, 0.5, 0.5], [0.0, 0.0, 0.5], [0.0, 0.5, 0.0]]",A,primitive->conventional (x sqrt2),Starrydata (experimental),10.1016/j.jallcom.2004.11.017,https://doi.org/10.1016/j.jallcom.2004.11.017,Starrydata all_curves.csv (release 'latest'),PhononDB (Togo/NIMS MDR),https://mdr.nims.go.jp/datasets/91b0cbde-c115-4664-8ad8-7bf7ace3137f,"LTC-calc.log unit cell (PBEsol-relaxed), same file as kappa",mp-5967,True,stoichiometric,TiCoSb
TiCoSb,10.102162944491829,W/m/K,375.143,"experimental, Wiedemann-Franz: kappa_total - L*T/rho (Kim2015 L(S=17uV/K))",0,experimental,1.0,wf_subtracted,5.816625,216.0,F-43m,half-Heusler (C1b / MgAgAs),,"[""Ti"", ""Ti"", ""Ti"", ""Ti"", ""Co"", ""Co"", ""Co"", ""Co"", ""Sb"", ""Sb"", ""Sb"", ""Sb""]","[[0.0, 0.0, 0.0], [0.0, 0.5, 0.5], [0.5, 0.0, 0.5], [0.5, 0.5, 0.0], [0.25, 0.75, 0.75], [0.25, 0.25, 0.25], [0.75, 0.75, 0.25], [0.75, 0.25, 0.75], [0.5, 0.0, 0.0], [0.5, 0.5, 0.5], [0.0, 0.0, 0.5], [0.0, 0.5, 0.0]]",A,primitive->conventional (x sqrt2),Starrydata (experimental),10.1021/cm3011343,https://doi.org/10.1021/cm3011343,Starrydata all_curves.csv (release 'latest'),PhononDB (Togo/NIMS MDR),https://mdr.nims.go.jp/datasets/91b0cbde-c115-4664-8ad8-7bf7ace3137f,"LTC-calc.log unit cell (PBEsol-relaxed), same file as kappa",mp-5967,True,stoichiometric,TiCoSb
TiCoSb,9.722770977496111,W/m/K,377.1292,"experimental, Wiedemann-Franz: kappa_total - L*T/rho (Kim2015 L(S=318uV/K))",0,experimental,1.0,wf_subtracted,5.816625,216.0,F-43m,half-Heusler (C1b / MgAgAs),,"[""Ti"", ""Ti"", ""Ti"", ""Ti"", ""Co"", ""Co"", ""Co"", ""Co"", ""Sb"", ""Sb"", ""Sb"", ""Sb""]","[[0.0, 0.0, 0.0], [0.0, 0.5, 0.5], [0.5, 0.0, 0.5], [0.5, 0.5, 0.0], [0.25, 0.75, 0.75], [0.25, 0.25, 0.25], [0.75, 0.75, 0.25], [0.75, 0.25, 0.75], [0.5, 0.0, 0.0], [0.5, 0.5, 0.5], [0.0, 0.0, 0.5], [0.0, 0.5, 0.0]]",A,primitive->conventional (x sqrt2),Starrydata (experimental),10.1021/cm3011343,https://doi.org/10.1021/cm3011343,Starrydata all_curves.csv (release 'latest'),PhononDB (Togo/NIMS MDR),https://mdr.nims.go.jp/datasets/91b0cbde-c115-4664-8ad8-7bf7ace3137f,"LTC-calc.log unit cell (PBEsol-relaxed), same file as kappa",mp-5967,True,stoichiometric,TiCoSb
TiCoSb,21.357747154145024,W/m/K,377.1358,"experimental, Wiedemann-Franz: kappa_total - L*T/rho (Kim2015 L(S=360uV/K))",0,experimental,1.0,wf_subtracted,5.816625,216.0,F-43m,half-Heusler (C1b / MgAgAs),,"[""Ti"", ""Ti"", ""Ti"", ""Ti"", ""Co"", ""Co"", ""Co"", ""Co"", ""Sb"", ""Sb"", ""Sb"", ""Sb""]","[[0.0, 0.0, 0.0], [0.0, 0.5, 0.5], [0.5, 0.0, 0.5], [0.5, 0.5, 0.0], [0.25, 0.75, 0.75], [0.25, 0.25, 0.25], [0.75, 0.75, 0.25], [0.75, 0.25, 0.75], [0.5, 0.0, 0.0], [0.5, 0.5, 0.5], [0.0, 0.0, 0.5], [0.0, 0.5, 0.0]]",A,primitive->conventional (x sqrt2),Starrydata (experimental),10.2320/matertrans.47.1445,https://doi.org/10.2320/matertrans.47.1445,Starrydata all_curves.csv (release 'latest'),PhononDB (Togo/NIMS MDR),https://mdr.nims.go.jp/datasets/91b0cbde-c115-4664-8ad8-7bf7ace3137f,"LTC-calc.log unit cell (PBEsol-relaxed), same file as kappa",mp-5967,True,stoichiometric,TiCoSb
TiCoSb,14.62137946582686,W/m/K,377.6713,"experimental, Wiedemann-Franz: kappa_total - L*T/rho (Kim2015 L(S=354uV/K))",0,experimental,1.0,wf_subtracted,5.816625,216.0,F-43m,half-Heusler (C1b / MgAgAs),,"[""Ti"", ""Ti"", ""Ti"", ""Ti"", ""Co"", ""Co"", ""Co"", ""Co"", ""Sb"", ""Sb"", ""Sb"", ""Sb""]","[[0.0, 0.0, 0.0], [0.0, 0.5, 0.5], [0.5, 0.0, 0.5], [0.5, 0.5, 0.0], [0.25, 0.75, 0.75], [0.25, 0.25, 0.25], [0.75, 0.75, 0.25], [0.75, 0.25, 0.75], [0.5, 0.0, 0.0], [0.5, 0.5, 0.5], [0.0, 0.0, 0.5], [0.0, 0.5, 0.0]]",A,primitive->conventional (x sqrt2),Starrydata (experimental),10.1109/ict.2006.331297,https://doi.org/10.1109/ict.2006.331297,Starrydata all_curves.csv (release 'latest'),PhononDB (Togo/NIMS MDR),https://mdr.nims.go.jp/datasets/91b0cbde-c115-4664-8ad8-7bf7ace3137f,"LTC-calc.log unit cell (PBEsol-relaxed), same file as kappa",mp-5967,True,stoichiometric,TiCoSb
TiCoSb,13.46090178311679,W/m/K,378.63,"experimental, Wiedemann-Franz: kappa_total - L*T/rho (Kim2015 L(S=153uV/K))",0,experimental,1.0,wf_subtracted,5.816625,216.0,F-43m,half-Heusler (C1b / MgAgAs),,"[""Ti"", ""Ti"", ""Ti"", ""Ti"", ""Co"", ""Co"", ""Co"", ""Co"", ""Sb"", ""Sb"", ""Sb"", ""Sb""]","[[0.0, 0.0, 0.0], [0.0, 0.5, 0.5], [0.5, 0.0, 0.5], [0.5, 0.5, 0.0], [0.25, 0.75, 0.75], [0.25, 0.25, 0.25], [0.75, 0.75, 0.25], [0.75, 0.25, 0.75], [0.5, 0.0, 0.0], [0.5, 0.5, 0.5], [0.0, 0.0, 0.5], [0.0, 0.5, 0.0]]",A,primitive->conventional (x sqrt2),Starrydata (experimental),10.2320/matertrans.46.1481,https://doi.org/10.2320/matertrans.46.1481,Starrydata all_curves.csv (release 'latest'),PhononDB (Togo/NIMS MDR),https://mdr.nims.go.jp/datasets/91b0cbde-c115-4664-8ad8-7bf7ace3137f,"LTC-calc.log unit cell (PBEsol-relaxed), same file as kappa",mp-5967,True,stoichiometric,TiCoSb
TiCoSb,20.903875889734337,W/m/K,380.102,"experimental, Wiedemann-Franz: kappa_total - L*T/rho (Kim2015 L(S=267uV/K))",0,experimental,1.0,wf_subtracted,5.816625,216.0,F-43m,half-Heusler (C1b / MgAgAs),,"[""Ti"", ""Ti"", ""Ti"", ""Ti"", ""Co"", ""Co"", ""Co"", ""Co"", ""Sb"", ""Sb"", ""Sb"", ""Sb""]","[[0.0, 0.0, 0.0], [0.0, 0.5, 0.5], [0.5, 0.0, 0.5], [0.5, 0.5, 0.0], [0.25, 0.75, 0.75], [0.25, 0.25, 0.25], [0.75, 0.75, 0.25], [0.75, 0.25, 0.75], [0.5, 0.0, 0.0], [0.5, 0.5, 0.5], [0.0, 0.0, 0.5], [0.0, 0.5, 0.0]]",A,primitive->conventional (x sqrt2),Starrydata (experimental),10.1016/j.jallcom.2005.06.036,https://doi.org/10.1016/j.jallcom.2005.06.036,Starrydata all_curves.csv (release 'latest'),PhononDB (Togo/NIMS MDR),https://mdr.nims.go.jp/datasets/91b0cbde-c115-4664-8ad8-7bf7ace3137f,"LTC-calc.log unit cell (PBEsol-relaxed), same file as kappa",mp-5967,True,stoichiometric,TiCoSb
TiCoSb,9.316314427824995,W/m/K,381.4243,"experimental, Wiedemann-Franz: kappa_total - L*T/rho (Kim2015 L(S=228uV/K))",0,experimental,1.0,wf_subtracted,5.816625,216.0,F-43m,half-Heusler (C1b / MgAgAs),,"[""Ti"", ""Ti"", ""Ti"", ""Ti"", ""Co"", ""Co"", ""Co"", ""Co"", ""Sb"", ""Sb"", ""Sb"", ""Sb""]","[[0.0, 0.0, 0.0], [0.0, 0.5, 0.5], [0.5, 0.0, 0.5], [0.5, 0.5, 0.0], [0.25, 0.75, 0.75], [0.25, 0.25, 0.25], [0.75, 0.75, 0.25], [0.75, 0.25, 0.75], [0.5, 0.0, 0.0], [0.5, 0.5, 0.5], [0.0, 0.0, 0.5], [0.0, 0.5, 0.0]]",A,primitive->conventional (x sqrt2),Starrydata (experimental),10.1039/c0dt00742k,https://doi.org/10.1039/c0dt00742k,Starrydata all_curves.csv (release 'latest'),PhononDB (Togo/NIMS MDR),https://mdr.nims.go.jp/datasets/91b0cbde-c115-4664-8ad8-7bf7ace3137f,"LTC-calc.log unit cell (PBEsol-relaxed), same file as kappa",mp-5967,True,stoichiometric,TiCoSb
TiCoSb,12.726742706337154,W/m/K,381.868,"experimental, Wiedemann-Franz: kappa_total - L*T/rho (Kim2015 L(S=116uV/K))",0,experimental,1.0,wf_subtracted,5.816625,216.0,F-43m,half-Heusler (C1b / MgAgAs),,"[""Ti"", ""Ti"", ""Ti"", ""Ti"", ""Co"", ""Co"", ""Co"", ""Co"", ""Sb"", ""Sb"", ""Sb"", ""Sb""]","[[0.0, 0.0, 0.0], [0.0, 0.5, 0.5], [0.5, 0.0, 0.5], [0.5, 0.5, 0.0], [0.25, 0.75, 0.75], [0.25, 0.25, 0.25], [0.75, 0.75, 0.25], [0.75, 0.25, 0.75], [0.5, 0.0, 0.0], [0.5, 0.5, 0.5], [0.0, 0.0, 0.5], [0.0, 0.5, 0.0]]",A,primitive->conventional (x sqrt2),Starrydata (experimental),10.1016/j.jallcom.2004.11.017,https://doi.org/10.1016/j.jallcom.2004.11.017,Starrydata all_curves.csv (release 'latest'),PhononDB (Togo/NIMS MDR),https://mdr.nims.go.jp/datasets/91b0cbde-c115-4664-8ad8-7bf7ace3137f,"LTC-calc.log unit cell (PBEsol-relaxed), same file as kappa",mp-5967,True,stoichiometric,TiCoSb
TiCoSb,9.136780297127984,W/m/K,383.0189,"experimental, Wiedemann-Franz: kappa_total - L*T/rho (Kim2015 L(S=180uV/K))",0,experimental,1.0,wf_subtracted,5.816625,216.0,F-43m,half-Heusler (C1b / MgAgAs),,"[""Ti"", ""Ti"", ""Ti"", ""Ti"", ""Co"", ""Co"", ""Co"", ""Co"", ""Sb"", ""Sb"", ""Sb"", ""Sb""]","[[0.0, 0.0, 0.0], [0.0, 0.5, 0.5], [0.5, 0.0, 0.5], [0.5, 0.5, 0.0], [0.25, 0.75, 0.75], [0.25, 0.25, 0.25], [0.75, 0.75, 0.25], [0.75, 0.25, 0.75], [0.5, 0.0, 0.0], [0.5, 0.5, 0.5], [0.0, 0.0, 0.5], [0.0, 0.5, 0.0]]",A,primitive->conventional (x sqrt2),Starrydata (experimental),10.1088/0022-3727/42/18/185401,https://doi.org/10.1088/0022-3727/42/18/185401,Starrydata all_curves.csv (release 'latest'),PhononDB (Togo/NIMS MDR),https://mdr.nims.go.jp/datasets/91b0cbde-c115-4664-8ad8-7bf7ace3137f,"LTC-calc.log unit cell (PBEsol-relaxed), same file as kappa",mp-5967,True,stoichiometric,TiCoSb
TiCoSb,14.298461771146298,W/m/K,383.5625,"experimental, Wiedemann-Franz: kappa_total - L*T/rho (Kim2015 L(S=98uV/K))",0,experimental,1.0,wf_subtracted,5.816625,216.0,F-43m,half-Heusler (C1b / MgAgAs),,"[""Ti"", ""Ti"", ""Ti"", ""Ti"", ""Co"", ""Co"", ""Co"", ""Co"", ""Sb"", ""Sb"", ""Sb"", ""Sb""]","[[0.0, 0.0, 0.0], [0.0, 0.5, 0.5], [0.5, 0.0, 0.5], [0.5, 0.5, 0.0], [0.25, 0.75, 0.75], [0.25, 0.25, 0.25], [0.75, 0.75, 0.25], [0.75, 0.25, 0.75], [0.5, 0.0, 0.0], [0.5, 0.5, 0.5], [0.0, 0.0, 0.5], [0.0, 0.5, 0.0]]",A,primitive->conventional (x sqrt2),Starrydata (experimental),10.1016/j.jallcom.2004.11.017,https://doi.org/10.1016/j.jallcom.2004.11.017,Starrydata all_curves.csv (release 'latest'),PhononDB (Togo/NIMS MDR),https://mdr.nims.go.jp/datasets/91b0cbde-c115-4664-8ad8-7bf7ace3137f,"LTC-calc.log unit cell (PBEsol-relaxed), same file as kappa",mp-5967,True,stoichiometric,TiCoSb
TiCoSb,20.967520327887524,W/m/K,384.6098,"experimental, Wiedemann-Franz: kappa_total - L*T/rho (Kim2015 L(S=267uV/K))",0,experimental,1.0,wf_subtracted,5.816625,216.0,F-43m,half-Heusler (C1b / MgAgAs),,"[""Ti"", ""Ti"", ""Ti"", ""Ti"", ""Co"", ""Co"", ""Co"", ""Co"", ""Sb"", ""Sb"", ""Sb"", ""Sb""]","[[0.0, 0.0, 0.0], [0.0, 0.5, 0.5], [0.5, 0.0, 0.5], [0.5, 0.5, 0.0], [0.25, 0.75, 0.75], [0.25, 0.25, 0.25], [0.75, 0.75, 0.25], [0.75, 0.25, 0.75], [0.5, 0.0, 0.0], [0.5, 0.5, 0.5], [0.0, 0.0, 0.5], [0.0, 0.5, 0.0]]",A,primitive->conventional (x sqrt2),Starrydata (experimental),10.1109/ict.2005.1519955,https://doi.org/10.1109/ict.2005.1519955,Starrydata all_curves.csv (release 'latest'),PhononDB (Togo/NIMS MDR),https://mdr.nims.go.jp/datasets/91b0cbde-c115-4664-8ad8-7bf7ace3137f,"LTC-calc.log unit cell (PBEsol-relaxed), same file as kappa",mp-5967,True,stoichiometric,TiCoSb
TiCoSb,8.513764619247699,W/m/K,384.6154,"experimental, Wiedemann-Franz: kappa_total - L*T/rho (Kim2015 L(S=181uV/K))",0,experimental,1.0,wf_subtracted,5.816625,216.0,F-43m,half-Heusler (C1b / MgAgAs),,"[""Ti"", ""Ti"", ""Ti"", ""Ti"", ""Co"", ""Co"", ""Co"", ""Co"", ""Sb"", ""Sb"", ""Sb"", ""Sb""]","[[0.0, 0.0, 0.0], [0.0, 0.5, 0.5], [0.5, 0.0, 0.5], [0.5, 0.5, 0.0], [0.25, 0.75, 0.75], [0.25, 0.25, 0.25], [0.75, 0.75, 0.25], [0.75, 0.25, 0.75], [0.5, 0.0, 0.0], [0.5, 0.5, 0.5], [0.0, 0.0, 0.5], [0.0, 0.5, 0.0]]",A,primitive->conventional (x sqrt2),Starrydata (experimental),10.1007/s11664-011-1517-0,https://doi.org/10.1007/s11664-011-1517-0,Starrydata all_curves.csv (release 'latest'),PhononDB (Togo/NIMS MDR),https://mdr.nims.go.jp/datasets/91b0cbde-c115-4664-8ad8-7bf7ace3137f,"LTC-calc.log unit cell (PBEsol-relaxed), same file as kappa",mp-5967,True,stoichiometric,TiCoSb
TiCoSb,8.580990463291098,W/m/K,386.1813,"experimental, Wiedemann-Franz: kappa_total - L*T/rho (Kim2015 L(S=182uV/K))",0,experimental,1.0,wf_subtracted,5.816625,216.0,F-43m,half-Heusler (C1b / MgAgAs),,"[""Ti"", ""Ti"", ""Ti"", ""Ti"", ""Co"", ""Co"", ""Co"", ""Co"", ""Sb"", ""Sb"", ""Sb"", ""Sb""]","[[0.0, 0.0, 0.0], [0.0, 0.5, 0.5], [0.5, 0.0, 0.5], [0.5, 0.5, 0.0], [0.25, 0.75, 0.75], [0.25, 0.25, 0.25], [0.75, 0.75, 0.25], [0.75, 0.25, 0.75], [0.5, 0.0, 0.0], [0.5, 0.5, 0.5], [0.0, 0.0, 0.5], [0.0, 0.5, 0.0]]",A,primitive->conventional (x sqrt2),Starrydata (experimental),10.1088/0022-3727/42/18/185401,https://doi.org/10.1088/0022-3727/42/18/185401,Starrydata all_curves.csv (release 'latest'),PhononDB (Togo/NIMS MDR),https://mdr.nims.go.jp/datasets/91b0cbde-c115-4664-8ad8-7bf7ace3137f,"LTC-calc.log unit cell (PBEsol-relaxed), same file as kappa",mp-5967,True,stoichiometric,TiCoSb
TiCoSb,12.86792,W/m/K,387.807,"experimental, lattice thermal conductivity as published",0,experimental,1.0,reported_lattice,5.816625,216.0,F-43m,half-Heusler (C1b / MgAgAs),,"[""Ti"", ""Ti"", ""Ti"", ""Ti"", ""Co"", ""Co"", ""Co"", ""Co"", ""Sb"", ""Sb"", ""Sb"", ""Sb""]","[[0.0, 0.0, 0.0], [0.0, 0.5, 0.5], [0.5, 0.0, 0.5], [0.5, 0.5, 0.0], [0.25, 0.75, 0.75], [0.25, 0.25, 0.25], [0.75, 0.75, 0.25], [0.75, 0.25, 0.75], [0.5, 0.0, 0.0], [0.5, 0.5, 0.5], [0.0, 0.0, 0.5], [0.0, 0.5, 0.0]]",A,primitive->conventional (x sqrt2),Starrydata (experimental),10.1007/s11664-015-4041-9,https://doi.org/10.1007/s11664-015-4041-9,Starrydata all_curves.csv (release 'latest'),PhononDB (Togo/NIMS MDR),https://mdr.nims.go.jp/datasets/91b0cbde-c115-4664-8ad8-7bf7ace3137f,"LTC-calc.log unit cell (PBEsol-relaxed), same file as kappa",mp-5967,True,stoichiometric,TiCoSb
TiCoSb,8.422286136329879,W/m/K,388.0407,"experimental, Wiedemann-Franz: kappa_total - L*T/rho (Kim2015 L(S=182uV/K))",0,experimental,1.0,wf_subtracted,5.816625,216.0,F-43m,half-Heusler (C1b / MgAgAs),,"[""Ti"", ""Ti"", ""Ti"", ""Ti"", ""Co"", ""Co"", ""Co"", ""Co"", ""Sb"", ""Sb"", ""Sb"", ""Sb""]","[[0.0, 0.0, 0.0], [0.0, 0.5, 0.5], [0.5, 0.0, 0.5], [0.5, 0.5, 0.0], [0.25, 0.75, 0.75], [0.25, 0.25, 0.25], [0.75, 0.75, 0.25], [0.75, 0.25, 0.75], [0.5, 0.0, 0.0], [0.5, 0.5, 0.5], [0.0, 0.0, 0.5], [0.0, 0.5, 0.0]]",A,primitive->conventional (x sqrt2),Starrydata (experimental),10.1088/0022-3727/42/18/185401,https://doi.org/10.1088/0022-3727/42/18/185401,Starrydata all_curves.csv (release 'latest'),PhononDB (Togo/NIMS MDR),https://mdr.nims.go.jp/datasets/91b0cbde-c115-4664-8ad8-7bf7ace3137f,"LTC-calc.log unit cell (PBEsol-relaxed), same file as kappa",mp-5967,True,stoichiometric,TiCoSb
TiCoSb,8.592626350760755,W/m/K,388.8889,"experimental, Wiedemann-Franz: kappa_total - L*T/rho (Kim2015 L(S=190uV/K))",0,experimental,1.0,wf_subtracted,5.816625,216.0,F-43m,half-Heusler (C1b / MgAgAs),,"[""Ti"", ""Ti"", ""Ti"", ""Ti"", ""Co"", ""Co"", ""Co"", ""Co"", ""Sb"", ""Sb"", ""Sb"", ""Sb""]","[[0.0, 0.0, 0.0], [0.0, 0.5, 0.5], [0.5, 0.0, 0.5], [0.5, 0.5, 0.0], [0.25, 0.75, 0.75], [0.25, 0.25, 0.25], [0.75, 0.75, 0.25], [0.75, 0.25, 0.75], [0.5, 0.0, 0.0], [0.5, 0.5, 0.5], [0.0, 0.0, 0.5], [0.0, 0.5, 0.0]]",A,primitive->conventional (x sqrt2),Starrydata (experimental),10.1007/s11664-011-1517-0,https://doi.org/10.1007/s11664-011-1517-0,Starrydata all_curves.csv (release 'latest'),PhononDB (Togo/NIMS MDR),https://mdr.nims.go.jp/datasets/91b0cbde-c115-4664-8ad8-7bf7ace3137f,"LTC-calc.log unit cell (PBEsol-relaxed), same file as kappa",mp-5967,True,stoichiometric,TiCoSb
TiCoSb,9.311883311229916,W/m/K,389.1164,"experimental, Wiedemann-Franz: kappa_total - L*T/rho (Kim2015 L(S=230uV/K))",0,experimental,1.0,wf_subtracted,5.816625,216.0,F-43m,half-Heusler (C1b / MgAgAs),,"[""Ti"", ""Ti"", ""Ti"", ""Ti"", ""Co"", ""Co"", ""Co"", ""Co"", ""Sb"", ""Sb"", ""Sb"", ""Sb""]","[[0.0, 0.0, 0.0], [0.0, 0.5, 0.5], [0.5, 0.0, 0.5], [0.5, 0.5, 0.0], [0.25, 0.75, 0.75], [0.25, 0.25, 0.25], [0.75, 0.75, 0.25], [0.75, 0.25, 0.75], [0.5, 0.0, 0.0], [0.5, 0.5, 0.5], [0.0, 0.0, 0.5], [0.0, 0.5, 0.0]]",A,primitive->conventional (x sqrt2),Starrydata (experimental),10.1039/c0dt00742k,https://doi.org/10.1039/c0dt00742k,Starrydata all_curves.csv (release 'latest'),PhononDB (Togo/NIMS MDR),https://mdr.nims.go.jp/datasets/91b0cbde-c115-4664-8ad8-7bf7ace3137f,"LTC-calc.log unit cell (PBEsol-relaxed), same file as kappa",mp-5967,True,stoichiometric,TiCoSb
TiCoSb,12.621225934806398,W/m/K,394.9008,"experimental, Wiedemann-Franz: kappa_total - L*T/rho (Kim2015 L(S=204uV/K))",0,experimental,1.0,wf_subtracted,5.816625,216.0,F-43m,half-Heusler (C1b / MgAgAs),,"[""Ti"", ""Ti"", ""Ti"", ""Ti"", ""Co"", ""Co"", ""Co"", ""Co"", ""Sb"", ""Sb"", ""Sb"", ""Sb""]","[[0.0, 0.0, 0.0], [0.0, 0.5, 0.5], [0.5, 0.0, 0.5], [0.5, 0.5, 0.0], [0.25, 0.75, 0.75], [0.25, 0.25, 0.25], [0.75, 0.75, 0.25], [0.75, 0.25, 0.75], [0.5, 0.0, 0.0], [0.5, 0.5, 0.5], [0.0, 0.0, 0.5], [0.0, 0.5, 0.0]]",A,primitive->conventional (x sqrt2),Starrydata (experimental),10.1016/j.jallcom.2007.12.055,https://doi.org/10.1016/j.jallcom.2007.12.055,Starrydata all_curves.csv (release 'latest'),PhononDB (Togo/NIMS MDR),https://mdr.nims.go.jp/datasets/91b0cbde-c115-4664-8ad8-7bf7ace3137f,"LTC-calc.log unit cell (PBEsol-relaxed), same file as kappa",mp-5967,True,stoichiometric,TiCoSb
TiCoSb,9.360302659483208,W/m/K,395.7202,"experimental, Wiedemann-Franz: kappa_total - L*T/rho (Kim2015 L(S=233uV/K))",0,experimental,1.0,wf_subtracted,5.816625,216.0,F-43m,half-Heusler (C1b / MgAgAs),,"[""Ti"", ""Ti"", ""Ti"", ""Ti"", ""Co"", ""Co"", ""Co"", ""Co"", ""Sb"", ""Sb"", ""Sb"", ""Sb""]","[[0.0, 0.0, 0.0], [0.0, 0.5, 0.5], [0.5, 0.0, 0.5], [0.5, 0.5, 0.0], [0.25, 0.75, 0.75], [0.25, 0.25, 0.25], [0.75, 0.75, 0.25], [0.75, 0.25, 0.75], [0.5, 0.0, 0.0], [0.5, 0.5, 0.5], [0.0, 0.0, 0.5], [0.0, 0.5, 0.0]]",A,primitive->conventional (x sqrt2),Starrydata (experimental),10.1039/c0dt00742k,https://doi.org/10.1039/c0dt00742k,Starrydata all_curves.csv (release 'latest'),PhononDB (Togo/NIMS MDR),https://mdr.nims.go.jp/datasets/91b0cbde-c115-4664-8ad8-7bf7ace3137f,"LTC-calc.log unit cell (PBEsol-relaxed), same file as kappa",mp-5967,True,stoichiometric,TiCoSb
TiCoSb,8.578318953432563,W/m/K,396.181,"experimental, Wiedemann-Franz: kappa_total - L*T/rho (Kim2015 L(S=191uV/K))",0,experimental,1.0,wf_subtracted,5.816625,216.0,F-43m,half-Heusler (C1b / MgAgAs),,"[""Ti"", ""Ti"", ""Ti"", ""Ti"", ""Co"", ""Co"", ""Co"", ""Co"", ""Sb"", ""Sb"", ""Sb"", ""Sb""]","[[0.0, 0.0, 0.0], [0.0, 0.5, 0.5], [0.5, 0.0, 0.5], [0.5, 0.5, 0.0], [0.25, 0.75, 0.75], [0.25, 0.25, 0.25], [0.75, 0.75, 0.25], [0.75, 0.25, 0.75], [0.5, 0.0, 0.0], [0.5, 0.5, 0.5], [0.0, 0.0, 0.5], [0.0, 0.5, 0.0]]",A,primitive->conventional (x sqrt2),Starrydata (experimental),10.1088/0022-3727/42/18/185401,https://doi.org/10.1088/0022-3727/42/18/185401,Starrydata all_curves.csv (release 'latest'),PhononDB (Togo/NIMS MDR),https://mdr.nims.go.jp/datasets/91b0cbde-c115-4664-8ad8-7bf7ace3137f,"LTC-calc.log unit cell (PBEsol-relaxed), same file as kappa",mp-5967,True,stoichiometric,TiCoSb
TiCoSb,11.586480448186803,W/m/K,396.4044,"experimental, Wiedemann-Franz: kappa_total - L*T/rho (Kim2015 L(S=205uV/K))",0,experimental,1.0,wf_subtracted,5.816625,216.0,F-43m,half-Heusler (C1b / MgAgAs),,"[""Ti"", ""Ti"", ""Ti"", ""Ti"", ""Co"", ""Co"", ""Co"", ""Co"", ""Sb"", ""Sb"", ""Sb"", ""Sb""]","[[0.0, 0.0, 0.0], [0.0, 0.5, 0.5], [0.5, 0.0, 0.5], [0.5, 0.5, 0.0], [0.25, 0.75, 0.75], [0.25, 0.25, 0.25], [0.75, 0.75, 0.25], [0.75, 0.25, 0.75], [0.5, 0.0, 0.0], [0.5, 0.5, 0.5], [0.0, 0.0, 0.5], [0.0, 0.5, 0.0]]",A,primitive->conventional (x sqrt2),Starrydata (experimental),10.1063/1.3238363,https://doi.org/10.1063/1.3238363,Starrydata all_curves.csv (release 'latest'),PhononDB (Togo/NIMS MDR),https://mdr.nims.go.jp/datasets/91b0cbde-c115-4664-8ad8-7bf7ace3137f,"LTC-calc.log unit cell (PBEsol-relaxed), same file as kappa",mp-5967,True,stoichiometric,TiCoSb
TiCoSb,8.465738861178338,W/m/K,397.8714,"experimental, Wiedemann-Franz: kappa_total - L*T/rho (Kim2015 L(S=191uV/K))",0,experimental,1.0,wf_subtracted,5.816625,216.0,F-43m,half-Heusler (C1b / MgAgAs),,"[""Ti"", ""Ti"", ""Ti"", ""Ti"", ""Co"", ""Co"", ""Co"", ""Co"", ""Sb"", ""Sb"", ""Sb"", ""Sb""]","[[0.0, 0.0, 0.0], [0.0, 0.5, 0.5], [0.5, 0.0, 0.5], [0.5, 0.5, 0.0], [0.25, 0.75, 0.75], [0.25, 0.25, 0.25], [0.75, 0.75, 0.25], [0.75, 0.25, 0.75], [0.5, 0.0, 0.0], [0.5, 0.5, 0.5], [0.0, 0.0, 0.5], [0.0, 0.5, 0.0]]",A,primitive->conventional (x sqrt2),Starrydata (experimental),10.1088/0022-3727/42/18/185401,https://doi.org/10.1088/0022-3727/42/18/185401,Starrydata all_curves.csv (release 'latest'),PhononDB (Togo/NIMS MDR),https://mdr.nims.go.jp/datasets/91b0cbde-c115-4664-8ad8-7bf7ace3137f,"LTC-calc.log unit cell (PBEsol-relaxed), same file as kappa",mp-5967,True,stoichiometric,TiCoSb
TiCoSb,14.65883246458817,W/m/K,398.3607,"experimental, Wiedemann-Franz: kappa_total - L*T/rho (Kim2015 L(S=188uV/K))",0,experimental,1.0,wf_subtracted,5.816625,216.0,F-43m,half-Heusler (C1b / MgAgAs),,"[""Ti"", ""Ti"", ""Ti"", ""Ti"", ""Co"", ""Co"", ""Co"", ""Co"", ""Sb"", ""Sb"", ""Sb"", ""Sb""]","[[0.0, 0.0, 0.0], [0.0, 0.5, 0.5], [0.5, 0.0, 0.5], [0.5, 0.5, 0.0], [0.25, 0.75, 0.75], [0.25, 0.25, 0.25], [0.75, 0.75, 0.25], [0.75, 0.25, 0.75], [0.5, 0.0, 0.0], [0.5, 0.5, 0.5], [0.0, 0.0, 0.5], [0.0, 0.5, 0.0]]",A,primitive->conventional (x sqrt2),Starrydata (experimental),10.1063/1.2738460,https://doi.org/10.1063/1.2738460,Starrydata all_curves.csv (release 'latest'),PhononDB (Togo/NIMS MDR),https://mdr.nims.go.jp/datasets/91b0cbde-c115-4664-8ad8-7bf7ace3137f,"LTC-calc.log unit cell (PBEsol-relaxed), same file as kappa",mp-5967,True,stoichiometric,TiCoSb
TiCoSb,12.64114883654192,W/m/K,398.4127,"experimental, Wiedemann-Franz: kappa_total - L*T/rho (Kim2015 L(S=205uV/K))",0,experimental,1.0,wf_subtracted,5.816625,216.0,F-43m,half-Heusler (C1b / MgAgAs),,"[""Ti"", ""Ti"", ""Ti"", ""Ti"", ""Co"", ""Co"", ""Co"", ""Co"", ""Sb"", ""Sb"", ""Sb"", ""Sb""]","[[0.0, 0.0, 0.0], [0.0, 0.5, 0.5], [0.5, 0.0, 0.5], [0.5, 0.5, 0.0], [0.25, 0.75, 0.75], [0.25, 0.25, 0.25], [0.75, 0.75, 0.25], [0.75, 0.25, 0.75], [0.5, 0.0, 0.0], [0.5, 0.5, 0.5], [0.0, 0.0, 0.5], [0.0, 0.5, 0.0]]",A,primitive->conventional (x sqrt2),Starrydata (experimental),10.1063/1.2809377,https://doi.org/10.1063/1.2809377,Starrydata all_curves.csv (release 'latest'),PhononDB (Togo/NIMS MDR),https://mdr.nims.go.jp/datasets/91b0cbde-c115-4664-8ad8-7bf7ace3137f,"LTC-calc.log unit cell (PBEsol-relaxed), same file as kappa",mp-5967,True,stoichiometric,TiCoSb
TiCoSb,11.382101564974944,W/m/K,399.3237,"experimental, Wiedemann-Franz: kappa_total - L*T/rho (Kim2015 L(S=224uV/K))",0,experimental,1.0,wf_subtracted,5.816625,216.0,F-43m,half-Heusler (C1b / MgAgAs),,"[""Ti"", ""Ti"", ""Ti"", ""Ti"", ""Co"", ""Co"", ""Co"", ""Co"", ""Sb"", ""Sb"", ""Sb"", ""Sb""]","[[0.0, 0.0, 0.0], [0.0, 0.5, 0.5], [0.5, 0.0, 0.5], [0.5, 0.5, 0.0], [0.25, 0.75, 0.75], [0.25, 0.25, 0.25], [0.75, 0.75, 0.25], [0.75, 0.25, 0.75], [0.5, 0.0, 0.0], [0.5, 0.5, 0.5], [0.0, 0.0, 0.5], [0.0, 0.5, 0.0]]",A,primitive->conventional (x sqrt2),Starrydata (experimental),10.1016/j.jallcom.2004.07.074,https://doi.org/10.1016/j.jallcom.2004.07.074,Starrydata all_curves.csv (release 'latest'),PhononDB (Togo/NIMS MDR),https://mdr.nims.go.jp/datasets/91b0cbde-c115-4664-8ad8-7bf7ace3137f,"LTC-calc.log unit cell (PBEsol-relaxed), same file as kappa",mp-5967,True,stoichiometric,TiCoSb
TiCoSb,9.607408385546709,W/m/K,400.4375,"experimental, Wiedemann-Franz: kappa_total - L*T/rho (Kim2015 L(S=20uV/K))",0,experimental,1.0,wf_subtracted,5.816625,216.0,F-43m,half-Heusler (C1b / MgAgAs),,"[""Ti"", ""Ti"", ""Ti"", ""Ti"", ""Co"", ""Co"", ""Co"", ""Co"", ""Sb"", ""Sb"", ""Sb"", ""Sb""]","[[0.0, 0.0, 0.0], [0.0, 0.5, 0.5], [0.5, 0.0, 0.5], [0.5, 0.5, 0.0], [0.25, 0.75, 0.75], [0.25, 0.25, 0.25], [0.75, 0.75, 0.25], [0.75, 0.25, 0.75], [0.5, 0.0, 0.0], [0.5, 0.5, 0.5], [0.0, 0.0, 0.5], [0.0, 0.5, 0.0]]",A,primitive->conventional (x sqrt2),Starrydata (experimental),10.1021/cm3011343,https://doi.org/10.1021/cm3011343,Starrydata all_curves.csv (release 'latest'),PhononDB (Togo/NIMS MDR),https://mdr.nims.go.jp/datasets/91b0cbde-c115-4664-8ad8-7bf7ace3137f,"LTC-calc.log unit cell (PBEsol-relaxed), same file as kappa",mp-5967,True,stoichiometric,TiCoSb
TiCoSb,9.327919958440532,W/m/K,401.3153,"experimental, Wiedemann-Franz: kappa_total - L*T/rho (Kim2015 L(S=298uV/K))",0,experimental,1.0,wf_subtracted,5.816625,216.0,F-43m,half-Heusler (C1b / MgAgAs),,"[""Ti"", ""Ti"", ""Ti"", ""Ti"", ""Co"", ""Co"", ""Co"", ""Co"", ""Sb"", ""Sb"", ""Sb"", ""Sb""]","[[0.0, 0.0, 0.0], [0.0, 0.5, 0.5], [0.5, 0.0, 0.5], [0.5, 0.5, 0.0], [0.25, 0.75, 0.75], [0.25, 0.25, 0.25], [0.75, 0.75, 0.25], [0.75, 0.25, 0.75], [0.5, 0.0, 0.0], [0.5, 0.5, 0.5], [0.0, 0.0, 0.5], [0.0, 0.5, 0.0]]",A,primitive->conventional (x sqrt2),Starrydata (experimental),10.1021/cm3011343,https://doi.org/10.1021/cm3011343,Starrydata all_curves.csv (release 'latest'),PhononDB (Togo/NIMS MDR),https://mdr.nims.go.jp/datasets/91b0cbde-c115-4664-8ad8-7bf7ace3137f,"LTC-calc.log unit cell (PBEsol-relaxed), same file as kappa",mp-5967,True,stoichiometric,TiCoSb
TiCoSb,8.458736161332927,W/m/K,402.1515,"experimental, Wiedemann-Franz: kappa_total - L*T/rho (Kim2015 L(S=191uV/K))",0,experimental,1.0,wf_subtracted,5.816625,216.0,F-43m,half-Heusler (C1b / MgAgAs),,"[""Ti"", ""Ti"", ""Ti"", ""Ti"", ""Co"", ""Co"", ""Co"", ""Co"", ""Sb"", ""Sb"", ""Sb"", ""Sb""]","[[0.0, 0.0, 0.0], [0.0, 0.5, 0.5], [0.5, 0.0, 0.5], [0.5, 0.5, 0.0], [0.25, 0.75, 0.75], [0.25, 0.25, 0.25], [0.75, 0.75, 0.25], [0.75, 0.25, 0.75], [0.5, 0.0, 0.0], [0.5, 0.5, 0.5], [0.0, 0.0, 0.5], [0.0, 0.5, 0.0]]",A,primitive->conventional (x sqrt2),Starrydata (experimental),10.1088/0022-3727/42/18/185401,https://doi.org/10.1088/0022-3727/42/18/185401,Starrydata all_curves.csv (release 'latest'),PhononDB (Togo/NIMS MDR),https://mdr.nims.go.jp/datasets/91b0cbde-c115-4664-8ad8-7bf7ace3137f,"LTC-calc.log unit cell (PBEsol-relaxed), same file as kappa",mp-5967,True,stoichiometric,TiCoSb
TiCoSb,8.6543275307402,W/m/K,402.2004,"experimental, Wiedemann-Franz: kappa_total - L*T/rho (Kim2015 L(S=191uV/K))",0,experimental,1.0,wf_subtracted,5.816625,216.0,F-43m,half-Heusler (C1b / MgAgAs),,"[""Ti"", ""Ti"", ""Ti"", ""Ti"", ""Co"", ""Co"", ""Co"", ""Co"", ""Sb"", ""Sb"", ""Sb"", ""Sb""]","[[0.0, 0.0, 0.0], [0.0, 0.5, 0.5], [0.5, 0.0, 0.5], [0.5, 0.5, 0.0], [0.25, 0.75, 0.75], [0.25, 0.25, 0.25], [0.75, 0.75, 0.25], [0.75, 0.25, 0.75], [0.5, 0.0, 0.0], [0.5, 0.5, 0.5], [0.0, 0.0, 0.5], [0.0, 0.5, 0.0]]",A,primitive->conventional (x sqrt2),Starrydata (experimental),10.1088/0022-3727/42/18/185401,https://doi.org/10.1088/0022-3727/42/18/185401,Starrydata all_curves.csv (release 'latest'),PhononDB (Togo/NIMS MDR),https://mdr.nims.go.jp/datasets/91b0cbde-c115-4664-8ad8-7bf7ace3137f,"LTC-calc.log unit cell (PBEsol-relaxed), same file as kappa",mp-5967,True,stoichiometric,TiCoSb
TiCoSb,10.22212727272546,W/m/K,414.63,"experimental, Wiedemann-Franz: kappa_total - L*T/rho (degenerate 2.44e-8)",0,experimental,1.0,wf_subtracted,5.816625,216.0,F-43m,half-Heusler (C1b / MgAgAs),,"[""Ti"", ""Ti"", ""Ti"", ""Ti"", ""Co"", ""Co"", ""Co"", ""Co"", ""Sb"", ""Sb"", ""Sb"", ""Sb""]","[[0.0, 0.0, 0.0], [0.0, 0.5, 0.5], [0.5, 0.0, 0.5], [0.5, 0.5, 0.0], [0.25, 0.75, 0.75], [0.25, 0.25, 0.25], [0.75, 0.75, 0.25], [0.75, 0.25, 0.75], [0.5, 0.0, 0.0], [0.5, 0.5, 0.5], [0.0, 0.0, 0.5], [0.0, 0.5, 0.0]]",A,primitive->conventional (x sqrt2),Starrydata (experimental),10.1016/j.jallcom.2004.04.096,https://doi.org/10.1016/j.jallcom.2004.04.096,Starrydata all_curves.csv (release 'latest'),PhononDB (Togo/NIMS MDR),https://mdr.nims.go.jp/datasets/91b0cbde-c115-4664-8ad8-7bf7ace3137f,"LTC-calc.log unit cell (PBEsol-relaxed), same file as kappa",mp-5967,True,stoichiometric,TiCoSb
TiCoSb,6.479189364254627,W/m/K,417.8844,"experimental, Wiedemann-Franz: kappa_total - L*T/rho (Kim2015 L(S=330uV/K))",0,experimental,1.0,wf_subtracted,5.816625,216.0,F-43m,half-Heusler (C1b / MgAgAs),,"[""Ti"", ""Ti"", ""Ti"", ""Ti"", ""Co"", ""Co"", ""Co"", ""Co"", ""Sb"", ""Sb"", ""Sb"", ""Sb""]","[[0.0, 0.0, 0.0], [0.0, 0.5, 0.5], [0.5, 0.0, 0.5], [0.5, 0.5, 0.0], [0.25, 0.75, 0.75], [0.25, 0.25, 0.25], [0.75, 0.75, 0.25], [0.75, 0.25, 0.75], [0.5, 0.0, 0.0], [0.5, 0.5, 0.5], [0.0, 0.0, 0.5], [0.0, 0.5, 0.0]]",A,primitive->conventional (x sqrt2),Starrydata (experimental),10.1007/s11664-019-07486-y,https://doi.org/10.1007/s11664-019-07486-y,Starrydata all_curves.csv (release 'latest'),PhononDB (Togo/NIMS MDR),https://mdr.nims.go.jp/datasets/91b0cbde-c115-4664-8ad8-7bf7ace3137f,"LTC-calc.log unit cell (PBEsol-relaxed), same file as kappa",mp-5967,True,stoichiometric,TiCoSb
TiCoSb,9.155048085452297,W/m/K,419.9014,"experimental, Wiedemann-Franz: kappa_total - L*T/rho (Kim2015 L(S=25uV/K))",0,experimental,1.0,wf_subtracted,5.816625,216.0,F-43m,half-Heusler (C1b / MgAgAs),,"[""Ti"", ""Ti"", ""Ti"", ""Ti"", ""Co"", ""Co"", ""Co"", ""Co"", ""Sb"", ""Sb"", ""Sb"", ""Sb""]","[[0.0, 0.0, 0.0], [0.0, 0.5, 0.5], [0.5, 0.0, 0.5], [0.5, 0.5, 0.0], [0.25, 0.75, 0.75], [0.25, 0.25, 0.25], [0.75, 0.75, 0.25], [0.75, 0.25, 0.75], [0.5, 0.0, 0.0], [0.5, 0.5, 0.5], [0.0, 0.0, 0.5], [0.0, 0.5, 0.0]]",A,primitive->conventional (x sqrt2),Starrydata (experimental),10.1021/cm3011343,https://doi.org/10.1021/cm3011343,Starrydata all_curves.csv (release 'latest'),PhononDB (Togo/NIMS MDR),https://mdr.nims.go.jp/datasets/91b0cbde-c115-4664-8ad8-7bf7ace3137f,"LTC-calc.log unit cell (PBEsol-relaxed), same file as kappa",mp-5967,True,stoichiometric,TiCoSb
TiCoSb,1.983745487105895,W/m/K,422.6415,"experimental, Wiedemann-Franz: kappa_total - L*T/rho (Kim2015 L(S=12uV/K))",0,experimental,1.0,wf_subtracted,5.816625,216.0,F-43m,half-Heusler (C1b / MgAgAs),,"[""Ti"", ""Ti"", ""Ti"", ""Ti"", ""Co"", ""Co"", ""Co"", ""Co"", ""Sb"", ""Sb"", ""Sb"", ""Sb""]","[[0.0, 0.0, 0.0], [0.0, 0.5, 0.5], [0.5, 0.0, 0.5], [0.5, 0.5, 0.0], [0.25, 0.75, 0.75], [0.25, 0.25, 0.25], [0.75, 0.75, 0.25], [0.75, 0.25, 0.75], [0.5, 0.0, 0.0], [0.5, 0.5, 0.5], [0.0, 0.0, 0.5], [0.0, 0.5, 0.0]]",A,primitive->conventional (x sqrt2),Starrydata (experimental),10.3740/mrsk.2011.21.10.542,https://doi.org/10.3740/mrsk.2011.21.10.542,Starrydata all_curves.csv (release 'latest'),PhononDB (Togo/NIMS MDR),https://mdr.nims.go.jp/datasets/91b0cbde-c115-4664-8ad8-7bf7ace3137f,"LTC-calc.log unit cell (PBEsol-relaxed), same file as kappa",mp-5967,True,stoichiometric,TiCoSb
