Repository: Shivamrandive747/Thermalconductivity_prediction

# Calibrating first-principles lattice thermal conductivity to experiment

**A curated half-Heusler dataset and a validated transfer function.**

Published first-principles transport calculations of lattice thermal conductivity exceed what
laboratories measure for the same compound by a **median factor of 1.55**. That offset is regular
enough to be removed in closed form:

$$\kappa_L^{\mathrm{expt}}(T) \;=\; \kappa_L^{\mathrm{BTE}}(T)\;\min\!\left[c\left(\tfrac{T}{300}\right)^{p},\,1\right],
\qquad c = 0.51,\quad p = 0.80$$

Inside a domain of applicability declared before the validation set was scored, this places

File: data/Target_Materials/HEUSLER_KAPPA_TRAINING_SET.csv (part 29 of 192)
formula,kappa_L,kappa_units,temperature_K,method,method_tier,tier_name,weight,kappa_basis,struct_a_A,struct_spacegroup,struct_sg_symbol,struct_prototype,struct_site_ordering,struct_species,struct_frac_coords,struct_grade,lattice_convention,source,source_doi,source_url,source_location,struct_source,struct_source_url,struct_source_detail,struct_id,struct_same_paper_as_kappa,stoichiometry,parent_formula
TiCoSb,8.348858375873377,W/m/K,423.6,"experimental, Wiedemann-Franz: kappa_total - L*T/rho (Kim2015 L(S=329uV/K))",0,experimental,1.0,wf_subtracted,5.816625,216.0,F-43m,half-Heusler (C1b / MgAgAs),,"[""Ti"", ""Ti"", ""Ti"", ""Ti"", ""Co"", ""Co"", ""Co"", ""Co"", ""Sb"", ""Sb"", ""Sb"", ""Sb""]","[[0.0, 0.0, 0.0], [0.0, 0.5, 0.5], [0.5, 0.0, 0.5], [0.5, 0.5, 0.0], [0.25, 0.75, 0.75], [0.25, 0.25, 0.25], [0.75, 0.75, 0.25], [0.75, 0.25, 0.75], [0.5, 0.0, 0.0], [0.5, 0.5, 0.5], [0.0, 0.0, 0.5], [0.0, 0.5, 0.0]]",A,primitive->conventional (x sqrt2),Starrydata (experimental),10.1063/1.5109091,https://doi.org/10.1063/1.5109091,Starrydata all_curves.csv (release 'latest'),PhononDB (Togo/NIMS MDR),https://mdr.nims.go.jp/datasets/91b0cbde-c115-4664-8ad8-7bf7ace3137f,"LTC-calc.log unit cell (PBEsol-relaxed), same file as kappa",mp-5967,True,stoichiometric,TiCoSb
TiCoSb,8.388304530368073,W/m/K,425.2,"experimental, Wiedemann-Franz: kappa_total - L*T/rho (Kim2015 L(S=339uV/K))",0,experimental,1.0,wf_subtracted,5.816625,216.0,F-43m,half-Heusler (C1b / MgAgAs),,"[""Ti"", ""Ti"", ""Ti"", ""Ti"", ""Co"", ""Co"", ""Co"", ""Co"", ""Sb"", ""Sb"", ""Sb"", ""Sb""]","[[0.0, 0.0, 0.0], [0.0, 0.5, 0.5], [0.5, 0.0, 0.5], [0.5, 0.5, 0.0], [0.25, 0.75, 0.75], [0.25, 0.25, 0.25], [0.75, 0.75, 0.25], [0.75, 0.25, 0.75], [0.5, 0.0, 0.0], [0.5, 0.5, 0.5], [0.0, 0.0, 0.5], [0.0, 0.5, 0.0]]",A,primitive->conventional (x sqrt2),Starrydata (experimental),10.1016/j.intermet.2020.106914,https://doi.org/10.1016/j.intermet.2020.106914,Starrydata all_curves.csv (release 'latest'),PhononDB (Togo/NIMS MDR),https://mdr.nims.go.jp/datasets/91b0cbde-c115-4664-8ad8-7bf7ace3137f,"LTC-calc.log unit cell (PBEsol-relaxed), same file as kappa",mp-5967,True,stoichiometric,TiCoSb
TiCoSb,8.824662496288502,W/m/K,427.7472,"experimental, Wiedemann-Franz: kappa_total - L*T/rho (Kim2015 L(S=323uV/K))",0,experimental,1.0,wf_subtracted,5.816625,216.0,F-43m,half-Heusler (C1b / MgAgAs),,"[""Ti"", ""Ti"", ""Ti"", ""Ti"", ""Co"", ""Co"", ""Co"", ""Co"", ""Sb"", ""Sb"", ""Sb"", ""Sb""]","[[0.0, 0.0, 0.0], [0.0, 0.5, 0.5], [0.5, 0.0, 0.5], [0.5, 0.5, 0.0], [0.25, 0.75, 0.75], [0.25, 0.25, 0.25], [0.75, 0.75, 0.25], [0.75, 0.25, 0.75], [0.5, 0.0, 0.0], [0.5, 0.5, 0.5], [0.0, 0.0, 0.5], [0.0, 0.5, 0.0]]",A,primitive->conventional (x sqrt2),Starrydata (experimental),10.1021/cm3011343,https://doi.org/10.1021/cm3011343,Starrydata all_curves.csv (release 'latest'),PhononDB (Togo/NIMS MDR),https://mdr.nims.go.jp/datasets/91b0cbde-c115-4664-8ad8-7bf7ace3137f,"LTC-calc.log unit cell (PBEsol-relaxed), same file as kappa",mp-5967,True,stoichiometric,TiCoSb
TiCoSb,13.335485611759257,W/m/K,428.331,"experimental, Wiedemann-Franz: kappa_total - L*T/rho (Kim2015 L(S=103uV/K))",0,experimental,1.0,wf_subtracted,5.816625,216.0,F-43m,half-Heusler (C1b / MgAgAs),,"[""Ti"", ""Ti"", ""Ti"", ""Ti"", ""Co"", ""Co"", ""Co"", ""Co"", ""Sb"", ""Sb"", ""Sb"", ""Sb""]","[[0.0, 0.0, 0.0], [0.0, 0.5, 0.5], [0.5, 0.0, 0.5], [0.5, 0.5, 0.0], [0.25, 0.75, 0.75], [0.25, 0.25, 0.25], [0.75, 0.75, 0.25], [0.75, 0.25, 0.75], [0.5, 0.0, 0.0], [0.5, 0.5, 0.5], [0.0, 0.0, 0.5], [0.0, 0.5, 0.0]]",A,primitive->conventional (x sqrt2),Starrydata (experimental),10.1016/j.jallcom.2004.11.017,https://doi.org/10.1016/j.jallcom.2004.11.017,Starrydata all_curves.csv (release 'latest'),PhononDB (Togo/NIMS MDR),https://mdr.nims.go.jp/datasets/91b0cbde-c115-4664-8ad8-7bf7ace3137f,"LTC-calc.log unit cell (PBEsol-relaxed), same file as kappa",mp-5967,True,stoichiometric,TiCoSb
TiCoSb,9.945198506718326,W/m/K,429.4656,"experimental, Wiedemann-Franz: kappa_total - L*T/rho (Kim2015 L(S=161uV/K))",0,experimental,1.0,wf_subtracted,5.816625,216.0,F-43m,half-Heusler (C1b / MgAgAs),,"[""Ti"", ""Ti"", ""Ti"", ""Ti"", ""Co"", ""Co"", ""Co"", ""Co"", ""Sb"", ""Sb"", ""Sb"", ""Sb""]","[[0.0, 0.0, 0.0], [0.0, 0.5, 0.5], [0.5, 0.0, 0.5], [0.5, 0.5, 0.0], [0.25, 0.75, 0.75], [0.25, 0.25, 0.25], [0.75, 0.75, 0.25], [0.75, 0.25, 0.75], [0.5, 0.0, 0.0], [0.5, 0.5, 0.5], [0.0, 0.0, 0.5], [0.0, 0.5, 0.0]]",A,primitive->conventional (x sqrt2),Starrydata (experimental),10.1016/j.jallcom.2004.11.017,https://doi.org/10.1016/j.jallcom.2004.11.017,Starrydata all_curves.csv (release 'latest'),PhononDB (Togo/NIMS MDR),https://mdr.nims.go.jp/datasets/91b0cbde-c115-4664-8ad8-7bf7ace3137f,"LTC-calc.log unit cell (PBEsol-relaxed), same file as kappa",mp-5967,True,stoichiometric,TiCoSb
TiCoSb,18.79809766498428,W/m/K,430.3738,"experimental, Wiedemann-Franz: kappa_total - L*T/rho (Kim2015 L(S=367uV/K))",0,experimental,1.0,wf_subtracted,5.816625,216.0,F-43m,half-Heusler (C1b / MgAgAs),,"[""Ti"", ""Ti"", ""Ti"", ""Ti"", ""Co"", ""Co"", ""Co"", ""Co"", ""Sb"", ""Sb"", ""Sb"", ""Sb""]","[[0.0, 0.0, 0.0], [0.0, 0.5, 0.5], [0.5, 0.0, 0.5], [0.5, 0.5, 0.0], [0.25, 0.75, 0.75], [0.25, 0.25, 0.25], [0.75, 0.75, 0.25], [0.75, 0.25, 0.75], [0.5, 0.0, 0.0], [0.5, 0.5, 0.5], [0.0, 0.0, 0.5], [0.0, 0.5, 0.0]]",A,primitive->conventional (x sqrt2),Starrydata (experimental),10.2320/matertrans.47.1445,https://doi.org/10.2320/matertrans.47.1445,Starrydata all_curves.csv (release 'latest'),PhononDB (Togo/NIMS MDR),https://mdr.nims.go.jp/datasets/91b0cbde-c115-4664-8ad8-7bf7ace3137f,"LTC-calc.log unit cell (PBEsol-relaxed), same file as kappa",mp-5967,True,stoichiometric,TiCoSb
TiCoSb,12.760650746044112,W/m/K,430.53,"experimental, Wiedemann-Franz: kappa_total - L*T/rho (Kim2015 L(S=163uV/K))",0,experimental,1.0,wf_subtracted,5.816625,216.0,F-43m,half-Heusler (C1b / MgAgAs),,"[""Ti"", ""Ti"", ""Ti"", ""Ti"", ""Co"", ""Co"", ""Co"", ""Co"", ""Sb"", ""Sb"", ""Sb"", ""Sb""]","[[0.0, 0.0, 0.0], [0.0, 0.5, 0.5], [0.5, 0.0, 0.5], [0.5, 0.5, 0.0], [0.25, 0.75, 0.75], [0.25, 0.25, 0.25], [0.75, 0.75, 0.25], [0.75, 0.25, 0.75], [0.5, 0.0, 0.0], [0.5, 0.5, 0.5], [0.0, 0.0, 0.5], [0.0, 0.5, 0.0]]",A,primitive->conventional (x sqrt2),Starrydata (experimental),10.2320/matertrans.46.1481,https://doi.org/10.2320/matertrans.46.1481,Starrydata all_curves.csv (release 'latest'),PhononDB (Togo/NIMS MDR),https://mdr.nims.go.jp/datasets/91b0cbde-c115-4664-8ad8-7bf7ace3137f,"LTC-calc.log unit cell (PBEsol-relaxed), same file as kappa",mp-5967,True,stoichiometric,TiCoSb
TiCoSb,13.103460402255276,W/m/K,430.6521,"experimental, Wiedemann-Franz: kappa_total - L*T/rho (Kim2015 L(S=366uV/K))",0,experimental,1.0,wf_subtracted,5.816625,216.0,F-43m,half-Heusler (C1b / MgAgAs),,"[""Ti"", ""Ti"", ""Ti"", ""Ti"", ""Co"", ""Co"", ""Co"", ""Co"", ""Sb"", ""Sb"", ""Sb"", ""Sb""]","[[0.0, 0.0, 0.0], [0.0, 0.5, 0.5], [0.5, 0.0, 0.5], [0.5, 0.5, 0.0], [0.25, 0.75, 0.75], [0.25, 0.25, 0.25], [0.75, 0.75, 0.25], [0.75, 0.25, 0.75], [0.5, 0.0, 0.0], [0.5, 0.5, 0.5], [0.0, 0.0, 0.5], [0.0, 0.5, 0.0]]",A,primitive->conventional (x sqrt2),Starrydata (experimental),10.1109/ict.2006.331297,https://doi.org/10.1109/ict.2006.331297,Starrydata all_curves.csv (release 'latest'),PhononDB (Togo/NIMS MDR),https://mdr.nims.go.jp/datasets/91b0cbde-c115-4664-8ad8-7bf7ace3137f,"LTC-calc.log unit cell (PBEsol-relaxed), same file as kappa",mp-5967,True,stoichiometric,TiCoSb
TiCoSb,11.955412297999784,W/m/K,433.2327,"experimental, Wiedemann-Franz: kappa_total - L*T/rho (Kim2015 L(S=121uV/K))",0,experimental,1.0,wf_subtracted,5.816625,216.0,F-43m,half-Heusler (C1b / MgAgAs),,"[""Ti"", ""Ti"", ""Ti"", ""Ti"", ""Co"", ""Co"", ""Co"", ""Co"", ""Sb"", ""Sb"", ""Sb"", ""Sb""]","[[0.0, 0.0, 0.0], [0.0, 0.5, 0.5], [0.5, 0.0, 0.5], [0.5, 0.5, 0.0], [0.25, 0.75, 0.75], [0.25, 0.25, 0.25], [0.75, 0.75, 0.25], [0.75, 0.25, 0.75], [0.5, 0.0, 0.0], [0.5, 0.5, 0.5], [0.0, 0.0, 0.5], [0.0, 0.5, 0.0]]",A,primitive->conventional (x sqrt2),Starrydata (experimental),10.1016/j.jallcom.2004.11.017,https://doi.org/10.1016/j.jallcom.2004.11.017,Starrydata all_curves.csv (release 'latest'),PhononDB (Togo/NIMS MDR),https://mdr.nims.go.jp/datasets/91b0cbde-c115-4664-8ad8-7bf7ace3137f,"LTC-calc.log unit cell (PBEsol-relaxed), same file as kappa",mp-5967,True,stoichiometric,TiCoSb
TiCoSb,13.105117866650886,W/m/K,433.9568,"experimental, Wiedemann-Franz: kappa_total - L*T/rho (Kim2015 L(S=102uV/K))",0,experimental,1.0,wf_subtracted,5.816625,216.0,F-43m,half-Heusler (C1b / MgAgAs),,"[""Ti"", ""Ti"", ""Ti"", ""Ti"", ""Co"", ""Co"", ""Co"", ""Co"", ""Sb"", ""Sb"", ""Sb"", ""Sb""]","[[0.0, 0.0, 0.0], [0.0, 0.5, 0.5], [0.5, 0.0, 0.5], [0.5, 0.5, 0.0], [0.25, 0.75, 0.75], [0.25, 0.25, 0.25], [0.75, 0.75, 0.25], [0.75, 0.25, 0.75], [0.5, 0.0, 0.0], [0.5, 0.5, 0.5], [0.0, 0.0, 0.5], [0.0, 0.5, 0.0]]",A,primitive->conventional (x sqrt2),Starrydata (experimental),10.1016/j.jallcom.2004.11.017,https://doi.org/10.1016/j.jallcom.2004.11.017,Starrydata all_curves.csv (release 'latest'),PhononDB (Togo/NIMS MDR),https://mdr.nims.go.jp/datasets/91b0cbde-c115-4664-8ad8-7bf7ace3137f,"LTC-calc.log unit cell (PBEsol-relaxed), same file as kappa",mp-5967,True,stoichiometric,TiCoSb
TiCoSb,18.03256080221361,W/m/K,436.7347,"experimental, Wiedemann-Franz: kappa_total - L*T/rho (Kim2015 L(S=306uV/K))",0,experimental,1.0,wf_subtracted,5.816625,216.0,F-43m,half-Heusler (C1b / MgAgAs),,"[""Ti"", ""Ti"", ""Ti"", ""Ti"", ""Co"", ""Co"", ""Co"", ""Co"", ""Sb"", ""Sb"", ""Sb"", ""Sb""]","[[0.0, 0.0, 0.0], [0.0, 0.5, 0.5], [0.5, 0.0, 0.5], [0.5, 0.5, 0.0], [0.25, 0.75, 0.75], [0.25, 0.25, 0.25], [0.75, 0.75, 0.25], [0.75, 0.25, 0.75], [0.5, 0.0, 0.0], [0.5, 0.5, 0.5], [0.0, 0.0, 0.5], [0.0, 0.5, 0.0]]",A,primitive->conventional (x sqrt2),Starrydata (experimental),10.1016/j.jallcom.2005.06.036,https://doi.org/10.1016/j.jallcom.2005.06.036,Starrydata all_curves.csv (release 'latest'),PhononDB (Togo/NIMS MDR),https://mdr.nims.go.jp/datasets/91b0cbde-c115-4664-8ad8-7bf7ace3137f,"LTC-calc.log unit cell (PBEsol-relaxed), same file as kappa",mp-5967,True,stoichiometric,TiCoSb
TiCoSb,9.765072400023818,W/m/K,437.18,"experimental, Wiedemann-Franz: kappa_total - L*T/rho (degenerate 2.44e-8)",0,experimental,1.0,wf_subtracted,5.816625,216.0,F-43m,half-Heusler (C1b / MgAgAs),,"[""Ti"", ""Ti"", ""Ti"", ""Ti"", ""Co"", ""Co"", ""Co"", ""Co"", ""Sb"", ""Sb"", ""Sb"", ""Sb""]","[[0.0, 0.0, 0.0], [0.0, 0.5, 0.5], [0.5, 0.0, 0.5], [0.5, 0.5, 0.0], [0.25, 0.75, 0.75], [0.25, 0.25, 0.25], [0.75, 0.75, 0.25], [0.75, 0.25, 0.75], [0.5, 0.0, 0.0], [0.5, 0.5, 0.5], [0.0, 0.0, 0.5], [0.0, 0.5, 0.0]]",A,primitive->conventional (x sqrt2),Starrydata (experimental),10.1016/j.jallcom.2004.04.096,https://doi.org/10.1016/j.jallcom.2004.04.096,Starrydata all_curves.csv (release 'latest'),PhononDB (Togo/NIMS MDR),https://mdr.nims.go.jp/datasets/91b0cbde-c115-4664-8ad8-7bf7ace3137f,"LTC-calc.log unit cell (PBEsol-relaxed), same file as kappa",mp-5967,True,stoichiometric,TiCoSb
TiCoSb,17.981198063740766,W/m/K,437.6967,"experimental, Wiedemann-Franz: kappa_total - L*T/rho (Kim2015 L(S=301uV/K))",0,experimental,1.0,wf_subtracted,5.816625,216.0,F-43m,half-Heusler (C1b / MgAgAs),,"[""Ti"", ""Ti"", ""Ti"", ""Ti"", ""Co"", ""Co"", ""Co"", ""Co"", ""Sb"", ""Sb"", ""Sb"", ""Sb""]","[[0.0, 0.0, 0.0], [0.0, 0.5, 0.5], [0.5, 0.0, 0.5], [0.5, 0.5, 0.0], [0.25, 0.75, 0.75], [0.25, 0.25, 0.25], [0.75, 0.75, 0.25], [0.75, 0.25, 0.75], [0.5, 0.0, 0.0], [0.5, 0.5, 0.5], [0.0, 0.0, 0.5], [0.0, 0.5, 0.0]]",A,primitive->conventional (x sqrt2),Starrydata (experimental),10.1109/ict.2005.1519955,https://doi.org/10.1109/ict.2005.1519955,Starrydata all_curves.csv (release 'latest'),PhononDB (Togo/NIMS MDR),https://mdr.nims.go.jp/datasets/91b0cbde-c115-4664-8ad8-7bf7ace3137f,"LTC-calc.log unit cell (PBEsol-relaxed), same file as kappa",mp-5967,True,stoichiometric,TiCoSb
TiCoSb,10.255000686984552,W/m/K,444.3555,"experimental, Wiedemann-Franz: kappa_total - L*T/rho (Kim2015 L(S=218uV/K))",0,experimental,1.0,wf_subtracted,5.816625,216.0,F-43m,half-Heusler (C1b / MgAgAs),,"[""Ti"", ""Ti"", ""Ti"", ""Ti"", ""Co"", ""Co"", ""Co"", ""Co"", ""Sb"", ""Sb"", ""Sb"", ""Sb""]","[[0.0, 0.0, 0.0], [0.0, 0.5, 0.5], [0.5, 0.0, 0.5], [0.5, 0.5, 0.0], [0.25, 0.75, 0.75], [0.25, 0.25, 0.25], [0.75, 0.75, 0.25], [0.75, 0.25, 0.75], [0.5, 0.0, 0.0], [0.5, 0.5, 0.5], [0.0, 0.0, 0.5], [0.0, 0.5, 0.0]]",A,primitive->conventional (x sqrt2),Starrydata (experimental),10.1063/1.3238363,https://doi.org/10.1063/1.3238363,Starrydata all_curves.csv (release 'latest'),PhononDB (Togo/NIMS MDR),https://mdr.nims.go.jp/datasets/91b0cbde-c115-4664-8ad8-7bf7ace3137f,"LTC-calc.log unit cell (PBEsol-relaxed), same file as kappa",mp-5967,True,stoichiometric,TiCoSb
TiCoSb,11.027571777180354,W/m/K,447.546,"experimental, Wiedemann-Franz: kappa_total - L*T/rho (Kim2015 L(S=216uV/K))",0,experimental,1.0,wf_subtracted,5.816625,216.0,F-43m,half-Heusler (C1b / MgAgAs),,"[""Ti"", ""Ti"", ""Ti"", ""Ti"", ""Co"", ""Co"", ""Co"", ""Co"", ""Sb"", ""Sb"", ""Sb"", ""Sb""]","[[0.0, 0.0, 0.0], [0.0, 0.5, 0.5], [0.5, 0.0, 0.5], [0.5, 0.5, 0.0], [0.25, 0.75, 0.75], [0.25, 0.25, 0.25], [0.75, 0.75, 0.25], [0.75, 0.25, 0.75], [0.5, 0.0, 0.0], [0.5, 0.5, 0.5], [0.0, 0.0, 0.5], [0.0, 0.5, 0.0]]",A,primitive->conventional (x sqrt2),Starrydata (experimental),10.1016/j.jallcom.2007.12.055,https://doi.org/10.1016/j.jallcom.2007.12.055,Starrydata all_curves.csv (release 'latest'),PhononDB (Togo/NIMS MDR),https://mdr.nims.go.jp/datasets/91b0cbde-c115-4664-8ad8-7bf7ace3137f,"LTC-calc.log unit cell (PBEsol-relaxed), same file as kappa",mp-5967,True,stoichiometric,TiCoSb
TiCoSb,11.085578826746085,W/m/K,447.619,"experimental, Wiedemann-Franz: kappa_total - L*T/rho (Kim2015 L(S=217uV/K))",0,experimental,1.0,wf_subtracted,5.816625,216.0,F-43m,half-Heusler (C1b / MgAgAs),,"[""Ti"", ""Ti"", ""Ti"", ""Ti"", ""Co"", ""Co"", ""Co"", ""Co"", ""Sb"", ""Sb"", ""Sb"", ""Sb""]","[[0.0, 0.0, 0.0], [0.0, 0.5, 0.5], [0.5, 0.0, 0.5], [0.5, 0.5, 0.0], [0.25, 0.75, 0.75], [0.25, 0.25, 0.25], [0.75, 0.75, 0.25], [0.75, 0.25, 0.75], [0.5, 0.0, 0.0], [0.5, 0.5, 0.5], [0.0, 0.0, 0.5], [0.0, 0.5, 0.0]]",A,primitive->conventional (x sqrt2),Starrydata (experimental),10.1063/1.2809377,https://doi.org/10.1063/1.2809377,Starrydata all_curves.csv (release 'latest'),PhononDB (Togo/NIMS MDR),https://mdr.nims.go.jp/datasets/91b0cbde-c115-4664-8ad8-7bf7ace3137f,"LTC-calc.log unit cell (PBEsol-relaxed), same file as kappa",mp-5967,True,stoichiometric,TiCoSb
TiCoSb,8.448375252297252,W/m/K,448.4493,"experimental, Wiedemann-Franz: kappa_total - L*T/rho (Kim2015 L(S=298uV/K))",0,experimental,1.0,wf_subtracted,5.816625,216.0,F-43m,half-Heusler (C1b / MgAgAs),,"[""Ti"", ""Ti"", ""Ti"", ""Ti"", ""Co"", ""Co"", ""Co"", ""Co"", ""Sb"", ""Sb"", ""Sb"", ""Sb""]","[[0.0, 0.0, 0.0], [0.0, 0.5, 0.5], [0.5, 0.0, 0.5], [0.5, 0.5, 0.0], [0.25, 0.75, 0.75], [0.25, 0.25, 0.25], [0.75, 0.75, 0.25], [0.75, 0.25, 0.75], [0.5, 0.0, 0.0], [0.5, 0.5, 0.5], [0.0, 0.0, 0.5], [0.0, 0.5, 0.0]]",A,primitive->conventional (x sqrt2),Starrydata (experimental),10.1021/cm3011343,https://doi.org/10.1021/cm3011343,Starrydata all_curves.csv (release 'latest'),PhononDB (Togo/NIMS MDR),https://mdr.nims.go.jp/datasets/91b0cbde-c115-4664-8ad8-7bf7ace3137f,"LTC-calc.log unit cell (PBEsol-relaxed), same file as kappa",mp-5967,True,stoichiometric,TiCoSb
TiCoSb,10.207882564335227,W/m/K,448.7085,"experimental, Wiedemann-Franz: kappa_total - L*T/rho (Kim2015 L(S=247uV/K))",0,experimental,1.0,wf_subtracted,5.816625,216.0,F-43m,half-Heusler (C1b / MgAgAs),,"[""Ti"", ""Ti"", ""Ti"", ""Ti"", ""Co"", ""Co"", ""Co"", ""Co"", ""Sb"", ""Sb"", ""Sb"", ""Sb""]","[[0.0, 0.0, 0.0], [0.0, 0.5, 0.5], [0.5, 0.0, 0.5], [0.5, 0.5, 0.0], [0.25, 0.75, 0.75], [0.25, 0.25, 0.25], [0.75, 0.75, 0.25], [0.75, 0.25, 0.75], [0.5, 0.0, 0.0], [0.5, 0.5, 0.5], [0.0, 0.0, 0.5], [0.0, 0.5, 0.0]]",A,primitive->conventional (x sqrt2),Starrydata (experimental),10.1016/j.jallcom.2004.07.074,https://doi.org/10.1016/j.jallcom.2004.07.074,Starrydata all_curves.csv (release 'latest'),PhononDB (Togo/NIMS MDR),https://mdr.nims.go.jp/datasets/91b0cbde-c115-4664-8ad8-7bf7ace3137f,"LTC-calc.log unit cell (PBEsol-relaxed), same file as kappa",mp-5967,True,stoichiometric,TiCoSb
TiCoSb,8.718014501537297,W/m/K,448.7377,"experimental, Wiedemann-Franz: kappa_total - L*T/rho (Kim2015 L(S=29uV/K))",0,experimental,1.0,wf_subtracted,5.816625,216.0,F-43m,half-Heusler (C1b / MgAgAs),,"[""Ti"", ""Ti"", ""Ti"", ""Ti"", ""Co"", ""Co"", ""Co"", ""Co"", ""Sb"", ""Sb"", ""Sb"", ""Sb""]","[[0.0, 0.0, 0.0], [0.0, 0.5, 0.5], [0.5, 0.0, 0.5], [0.5, 0.5, 0.0], [0.25, 0.75, 0.75], [0.25, 0.25, 0.25], [0.75, 0.75, 0.25], [0.75, 0.25, 0.75], [0.5, 0.0, 0.0], [0.5, 0.5, 0.5], [0.0, 0.0, 0.5], [0.0, 0.5, 0.0]]",A,primitive->conventional (x sqrt2),Starrydata (experimental),10.1021/cm3011343,https://doi.org/10.1021/cm3011343,Starrydata all_curves.csv (release 'latest'),PhononDB (Togo/NIMS MDR),https://mdr.nims.go.jp/datasets/91b0cbde-c115-4664-8ad8-7bf7ace3137f,"LTC-calc.log unit cell (PBEsol-relaxed), same file as kappa",mp-5967,True,stoichiometric,TiCoSb
TiCoSb,12.935169443386018,W/m/K,453.7341,"experimental, Wiedemann-Franz: kappa_total - L*T/rho (Kim2015 L(S=269uV/K))",0,experimental,1.0,wf_subtracted,5.816625,216.0,F-43m,half-Heusler (C1b / MgAgAs),,"[""Ti"", ""Ti"", ""Ti"", ""Ti"", ""Co"", ""Co"", ""Co"", ""Co"", ""Sb"", ""Sb"", ""Sb"", ""Sb""]","[[0.0, 0.0, 0.0], [0.0, 0.5, 0.5], [0.5, 0.0, 0.5], [0.5, 0.5, 0.0], [0.25, 0.75, 0.75], [0.25, 0.25, 0.25], [0.75, 0.75, 0.25], [0.75, 0.25, 0.75], [0.5, 0.0, 0.0], [0.5, 0.5, 0.5], [0.0, 0.0, 0.5], [0.0, 0.5, 0.0]]",A,primitive->conventional (x sqrt2),Starrydata (experimental),10.1063/1.2738460,https://doi.org/10.1063/1.2738460,Starrydata all_curves.csv (release 'latest'),PhononDB (Togo/NIMS MDR),https://mdr.nims.go.jp/datasets/91b0cbde-c115-4664-8ad8-7bf7ace3137f,"LTC-calc.log unit cell (PBEsol-relaxed), same file as kappa",mp-5967,True,stoichiometric,TiCoSb
TiCoSb,9.3521351670835,W/m/K,460.67,"experimental, Wiedemann-Franz: kappa_total - L*T/rho (degenerate 2.44e-8)",0,experimental,1.0,wf_subtracted,5.816625,216.0,F-43m,half-Heusler (C1b / MgAgAs),,"[""Ti"", ""Ti"", ""Ti"", ""Ti"", ""Co"", ""Co"", ""Co"", ""Co"", ""Sb"", ""Sb"", ""Sb"", ""Sb""]","[[0.0, 0.0, 0.0], [0.0, 0.5, 0.5], [0.5, 0.0, 0.5], [0.5, 0.5, 0.0], [0.25, 0.75, 0.75], [0.25, 0.25, 0.25], [0.75, 0.75, 0.25], [0.75, 0.25, 0.75], [0.5, 0.0, 0.0], [0.5, 0.5, 0.5], [0.0, 0.0, 0.5], [0.0, 0.5, 0.0]]",A,primitive->conventional (x sqrt2),Starrydata (experimental),10.1016/j.jallcom.2004.04.096,https://doi.org/10.1016/j.jallcom.2004.04.096,Starrydata all_curves.csv (release 'latest'),PhononDB (Togo/NIMS MDR),https://mdr.nims.go.jp/datasets/91b0cbde-c115-4664-8ad8-7bf7ace3137f,"LTC-calc.log unit cell (PBEsol-relaxed), same file as kappa",mp-5967,True,stoichiometric,TiCoSb
TiCoSb,6.8880247653190105,W/m/K,470.1044,"experimental, Wiedemann-Franz: kappa_total - L*T/rho (Kim2015 L(S=337uV/K))",0,experimental,1.0,wf_subtracted,5.816625,216.0,F-43m,half-Heusler (C1b / MgAgAs),,"[""Ti"", ""Ti"", ""Ti"", ""Ti"", ""Co"", ""Co"", ""Co"", ""Co"", ""Sb"", ""Sb"", ""Sb"", ""Sb""]","[[0.0, 0.0, 0.0], [0.0, 0.5, 0.5], [0.5, 0.0, 0.5], [0.5, 0.5, 0.0], [0.25, 0.75, 0.75], [0.25, 0.25, 0.25], [0.75, 0.75, 0.25], [0.75, 0.25, 0.75], [0.5, 0.0, 0.0], [0.5, 0.5, 0.5], [0.0, 0.0, 0.5], [0.0, 0.5, 0.0]]",A,primitive->conventional (x sqrt2),Starrydata (experimental),10.1007/s11664-019-07486-y,https://doi.org/10.1007/s11664-019-07486-y,Starrydata all_curves.csv (release 'latest'),PhononDB (Togo/NIMS MDR),https://mdr.nims.go.jp/datasets/91b0cbde-c115-4664-8ad8-7bf7ace3137f,"LTC-calc.log unit cell (PBEsol-relaxed), same file as kappa",mp-5967,True,stoichiometric,TiCoSb
TiCoSb,8.071449561667604,W/m/K,473.8,"experimental, Wiedemann-Franz: kappa_total - L*T/rho (Kim2015 L(S=339uV/K))",0,experimental,1.0,wf_subtracted,5.816625,216.0,F-43m,half-Heusler (C1b / MgAgAs),,"[""Ti"", ""Ti"", ""Ti"", ""Ti"", ""Co"", ""Co"", ""Co"", ""Co"", ""Sb"", ""Sb"", ""Sb"", ""Sb""]","[[0.0, 0.0, 0.0], [0.0, 0.5, 0.5], [0.5, 0.0, 0.5], [0.5, 0.5, 0.0], [0.25, 0.75, 0.75], [0.25, 0.25, 0.25], [0.75, 0.75, 0.25], [0.75, 0.25, 0.75], [0.5, 0.0, 0.0], [0.5, 0.5, 0.5], [0.0, 0.0, 0.5], [0.0, 0.5, 0.0]]",A,primitive->conventional (x sqrt2),Starrydata (experimental),10.1063/1.5109091,https://doi.org/10.1063/1.5109091,Starrydata all_curves.csv (release 'latest'),PhononDB (Togo/NIMS MDR),https://mdr.nims.go.jp/datasets/91b0cbde-c115-4664-8ad8-7bf7ace3137f,"LTC-calc.log unit cell (PBEsol-relaxed), same file as kappa",mp-5967,True,stoichiometric,TiCoSb
TiCoSb,8.074709009143678,W/m/K,473.816,"experimental, Wiedemann-Franz: kappa_total - L*T/rho (Kim2015 L(S=316uV/K))",0,experimental,1.0,wf_subtracted,5.816625,216.0,F-43m,half-Heusler (C1b / MgAgAs),,"[""Ti"", ""Ti"", ""Ti"", ""Ti"", ""Co"", ""Co"", ""Co"", ""Co"", ""Sb"", ""Sb"", ""Sb"", ""Sb""]","[[0.0, 0.0, 0.0], [0.0, 0.5, 0.5], [0.5, 0.0, 0.5], [0.5, 0.5, 0.0], [0.25, 0.75, 0.75], [0.25, 0.25, 0.25], [0.75, 0.75, 0.25], [0.75, 0.25, 0.75], [0.5, 0.0, 0.0], [0.5, 0.5, 0.5], [0.0, 0.0, 0.5], [0.0, 0.5, 0.0]]",A,primitive->conventional (x sqrt2),Starrydata (experimental),10.1021/cm3011343,https://doi.org/10.1021/cm3011343,Starrydata all_curves.csv (release 'latest'),PhononDB (Togo/NIMS MDR),https://mdr.nims.go.jp/datasets/91b0cbde-c115-4664-8ad8-7bf7ace3137f,"LTC-calc.log unit cell (PBEsol-relaxed), same file as kappa",mp-5967,True,stoichiometric,TiCoSb
TiCoSb,8.352129634561116,W/m/K,474.1043,"experimental, Wiedemann-Franz: kappa_total - L*T/rho (Kim2015 L(S=36uV/K))",0,experimental,1.0,wf_subtracted,5.816625,216.0,F-43m,half-Heusler (C1b / MgAgAs),,"[""Ti"", ""Ti"", ""Ti"", ""Ti"", ""Co"", ""Co"", ""Co"", ""Co"", ""Sb"", ""Sb"", ""Sb"", ""Sb""]","[[0.0, 0.0, 0.0], [0.0, 0.5, 0.5], [0.5, 0.0, 0.5], [0.5, 0.5, 0.0], [0.25, 0.75, 0.75], [0.25, 0.25, 0.25], [0.75, 0.75, 0.25], [0.75, 0.25, 0.75], [0.5, 0.0, 0.0], [0.5, 0.5, 0.5], [0.0, 0.0, 0.5], [0.0, 0.5, 0.0]]",A,primitive->conventional (x sqrt2),Starrydata (experimental),10.1021/cm3011343,https://doi.org/10.1021/cm3011343,Starrydata all_curves.csv (release 'latest'),PhononDB (Togo/NIMS MDR),https://mdr.nims.go.jp/datasets/91b0cbde-c115-4664-8ad8-7bf7ace3137f,"LTC-calc.log unit cell (PBEsol-relaxed), same file as kappa",mp-5967,True,stoichiometric,TiCoSb
TiCoSb,8.090650569379104,W/m/K,474.2,"experimental, Wiedemann-Franz: kappa_total - L*T/rho (Kim2015 L(S=332uV/K))",0,experimental,1.0,wf_subtracted,5.816625,216.0,F-43m,half-Heusler (C1b / MgAgAs),,"[""Ti"", ""Ti"", ""Ti"", ""Ti"", ""Co"", ""Co"", ""Co"", ""Co"", ""Sb"", ""Sb"", ""Sb"", ""Sb""]","[[0.0, 0.0, 0.0], [0.0, 0.5, 0.5], [0.5, 0.0, 0.5], [0.5, 0.5, 0.0], [0.25, 0.75, 0.75], [0.25, 0.25, 0.25], [0.75, 0.75, 0.25], [0.75, 0.25, 0.75], [0.5, 0.0, 0.0], [0.5, 0.5, 0.5], [0.0, 0.0, 0.5], [0.0, 0.5, 0.0]]",A,primitive->conventional (x sqrt2),Starrydata (experimental),10.1016/j.intermet.2020.106914,https://doi.org/10.1016/j.intermet.2020.106914,Starrydata all_curves.csv (release 'latest'),PhononDB (Togo/NIMS MDR),https://mdr.nims.go.jp/datasets/91b0cbde-c115-4664-8ad8-7bf7ace3137f,"LTC-calc.log unit cell (PBEsol-relaxed), same file as kappa",mp-5967,True,stoichiometric,TiCoSb
TiCoSb,9.544334623296995,W/m/K,481.8182,"experimental, Wiedemann-Franz: kappa_total - L*T/rho (Kim2015 L(S=162uV/K))",0,experimental,1.0,wf_subtracted,5.816625,216.0,F-43m,half-Heusler (C1b / MgAgAs),,"[""Ti"", ""Ti"", ""Ti"", ""Ti"", ""Co"", ""Co"", ""Co"", ""Co"", ""Sb"", ""Sb"", ""Sb"", ""Sb""]","[[0.0, 0.0, 0.0], [0.0, 0.5, 0.5], [0.5, 0.0, 0.5], [0.5, 0.5, 0.0], [0.25, 0.75, 0.75], [0.25, 0.25, 0.25], [0.75, 0.75, 0.25], [0.75, 0.25, 0.75], [0.5, 0.0, 0.0], [0.5, 0.5, 0.5], [0.0, 0.0, 0.5], [0.0, 0.5, 0.0]]",A,primitive->conventional (x sqrt2),Starrydata (experimental),10.1016/j.jallcom.2004.11.017,https://doi.org/10.1016/j.jallcom.2004.11.017,Starrydata all_curves.csv (release 'latest'),PhononDB (Togo/NIMS MDR),https://mdr.nims.go.jp/datasets/91b0cbde-c115-4664-8ad8-7bf7ace3137f,"LTC-calc.log unit cell (PBEsol-relaxed), same file as kappa",mp-5967,True,stoichiometric,TiCoSb
TiCoSb,12.1439373954554,W/m/K,482.0586,"experimental, Wiedemann-Franz: kappa_total - L*T/rho (Kim2015 L(S=105uV/K))",0,experimental,1.0,wf_subtracted,5.816625,216.0,F-43m,half-Heusler (C1b / MgAgAs),,"[""Ti"", ""Ti"", ""Ti"", ""Ti"", ""Co"", ""Co"", ""Co"", ""Co"", ""Sb"", ""Sb"", ""Sb"", ""Sb""]","[[0.0, 0.0, 0.0], [0.0, 0.5, 0.5], [0.5, 0.0, 0.5], [0.5, 0.5, 0.0], [0.25, 0.75, 0.75], [0.25, 0.25, 0.25], [0.75, 0.75, 0.25], [0.75, 0.25, 0.75], [0.5, 0.0, 0.0], [0.5, 0.5, 0.5], [0.0, 0.0, 0.5], [0.0, 0.5, 0.0]]",A,primitive->conventional (x sqrt2),Starrydata (experimental),10.1016/j.jallcom.2004.11.017,https://doi.org/10.1016/j.jallcom.2004.11.017,Starrydata all_curves.csv (release 'latest'),PhononDB (Togo/NIMS MDR),https://mdr.nims.go.jp/datasets/91b0cbde-c115-4664-8ad8-7bf7ace3137f,"LTC-calc.log unit cell (PBEsol-relaxed), same file as kappa",mp-5967,True,stoichiometric,TiCoSb
TiCoSb,11.210851846143314,W/m/K,482.3664,"experimental, Wiedemann-Franz: kappa_total - L*T/rho (Kim2015 L(S=121uV/K))",0,experimental,1.0,wf_subtracted,5.816625,216.0,F-43m,half-Heusler (C1b / MgAgAs),,"[""Ti"", ""Ti"", ""Ti"", ""Ti"", ""Co"", ""Co"", ""Co"", ""Co"", ""Sb"", ""Sb"", ""Sb"", ""Sb""]","[[0.0, 0.0, 0.0], [0.0, 0.5, 0.5], [0.5, 0.0, 0.5], [0.5, 0.5, 0.0], [0.25, 0.75, 0.75], [0.25, 0.25, 0.25], [0.75, 0.75, 0.25], [0.75, 0.25, 0.75], [0.5, 0.0, 0.0], [0.5, 0.5, 0.5], [0.0, 0.0, 0.5], [0.0, 0.5, 0.0]]",A,primitive->conventional (x sqrt2),Starrydata (experimental),10.1016/j.jallcom.2004.11.017,https://doi.org/10.1016/j.jallcom.2004.11.017,Starrydata all_curves.csv (release 'latest'),PhononDB (Togo/NIMS MDR),https://mdr.nims.go.jp/datasets/91b0cbde-c115-4664-8ad8-7bf7ace3137f,"LTC-calc.log unit cell (PBEsol-relaxed), same file as kappa",mp-5967,True,stoichiometric,TiCoSb
TiCoSb,11.702121393576244,W/m/K,484.4214,"experimental, Wiedemann-Franz: kappa_total - L*T/rho (Kim2015 L(S=103uV/K))",0,experimental,1.0,wf_subtracted,5.816625,216.0,F-43m,half-Heusler (C1b / MgAgAs),,"[""Ti"", ""Ti"", ""Ti"", ""Ti"", ""Co"", ""Co"", ""Co"", ""Co"", ""Sb"", ""Sb"", ""Sb"", ""Sb""]","[[0.0, 0.0, 0.0], [0.0, 0.5, 0.5], [0.5, 0.0, 0.5], [0.5, 0.5, 0.0], [0.25, 0.75, 0.75], [0.25, 0.25, 0.25], [0.75, 0.75, 0.25], [0.75, 0.25, 0.75], [0.5, 0.0, 0.0], [0.5, 0.5, 0.5], [0.0, 0.0, 0.5], [0.0, 0.5, 0.0]]",A,primitive->conventional (x sqrt2),Starrydata (experimental),10.1016/j.jallcom.2004.11.017,https://doi.org/10.1016/j.jallcom.2004.11.017,Starrydata all_curves.csv (release 'latest'),PhononDB (Togo/NIMS MDR),https://mdr.nims.go.jp/datasets/91b0cbde-c115-4664-8ad8-7bf7ace3137f,"LTC-calc.log unit cell (PBEsol-relaxed), same file as kappa",mp-5967,True,stoichiometric,TiCoSb
TiCoSb,16.90578306315131,W/m/K,484.9528,"experimental, Wiedemann-Franz: kappa_total - L*T/rho (Kim2015 L(S=364uV/K))",0,experimental,1.0,wf_subtracted,5.816625,216.0,F-43m,half-Heusler (C1b / MgAgAs),,"[""Ti"", ""Ti"", ""Ti"", ""Ti"", ""Co"", ""Co"", ""Co"", ""Co"", ""Sb"", ""Sb"", ""Sb"", ""Sb""]","[[0.0, 0.0, 0.0], [0.0, 0.5, 0.5], [0.5, 0.0, 0.5], [0.5, 0.5, 0.0], [0.25, 0.75, 0.75], [0.25, 0.25, 0.25], [0.75, 0.75, 0.25], [0.75, 0.25, 0.75], [0.5, 0.0, 0.0], [0.5, 0.5, 0.5], [0.0, 0.0, 0.5], [0.0, 0.5, 0.0]]",A,primitive->conventional (x sqrt2),Starrydata (experimental),10.2320/matertrans.47.1445,https://doi.org/10.2320/matertrans.47.1445,Starrydata all_curves.csv (release 'latest'),PhononDB (Togo/NIMS MDR),https://mdr.nims.go.jp/datasets/91b0cbde-c115-4664-8ad8-7bf7ace3137f,"LTC-calc.log unit cell (PBEsol-relaxed), same file as kappa",mp-5967,True,stoichiometric,TiCoSb
TiCoSb,9.012582747695737,W/m/K,485.1,"experimental, Wiedemann-Franz: kappa_total - L*T/rho (degenerate 2.44e-8)",0,experimental,1.0,wf_subtracted,5.816625,216.0,F-43m,half-Heusler (C1b / MgAgAs),,"[""Ti"", ""Ti"", ""Ti"", ""Ti"", ""Co"", ""Co"", ""Co"", ""Co"", ""Sb"", ""Sb"", ""Sb"", ""Sb""]","[[0.0, 0.0, 0.0], [0.0, 0.5, 0.5], [0.5, 0.0, 0.5], [0.5, 0.5, 0.0], [0.25, 0.75, 0.75], [0.25, 0.25, 0.25], [0.75, 0.75, 0.25], [0.75, 0.25, 0.75], [0.5, 0.0, 0.0], [0.5, 0.5, 0.5], [0.0, 0.0, 0.5], [0.0, 0.5, 0.0]]",A,primitive->conventional (x sqrt2),Starrydata (experimental),10.1016/j.jallcom.2004.04.096,https://doi.org/10.1016/j.jallcom.2004.04.096,Starrydata all_curves.csv (release 'latest'),PhononDB (Togo/NIMS MDR),https://mdr.nims.go.jp/datasets/91b0cbde-c115-4664-8ad8-7bf7ace3137f,"LTC-calc.log unit cell (PBEsol-relaxed), same file as kappa",mp-5967,True,stoichiometric,TiCoSb
TiCoSb,11.970295799980592,W/m/K,485.5,"experimental, Wiedemann-Franz: kappa_total - L*T/rho (Kim2015 L(S=165uV/K))",0,experimental,1.0,wf_subtracted,5.816625,216.0,F-43m,half-Heusler (C1b / MgAgAs),,"[""Ti"", ""Ti"", ""Ti"", ""Ti"", ""Co"", ""Co"", ""Co"", ""Co"", ""Sb"", ""Sb"", ""Sb"", ""Sb""]","[[0.0, 0.0, 0.0], [0.0, 0.5, 0.5], [0.5, 0.0, 0.5], [0.5, 0.5, 0.0], [0.25, 0.75, 0.75], [0.25, 0.25, 0.25], [0.75, 0.75, 0.25], [0.75, 0.25, 0.75], [0.5, 0.0, 0.0], [0.5, 0.5, 0.5], [0.0, 0.0, 0.5], [0.0, 0.5, 0.0]]",A,primitive->conventional (x sqrt2),Starrydata (experimental),10.2320/matertrans.46.1481,https://doi.org/10.2320/matertrans.46.1481,Starrydata all_curves.csv (release 'latest'),PhononDB (Togo/NIMS MDR),https://mdr.nims.go.jp/datasets/91b0cbde-c115-4664-8ad8-7bf7ace3137f,"LTC-calc.log unit cell (PBEsol-relaxed), same file as kappa",mp-5967,True,stoichiometric,TiCoSb
TiCoSb,16.077054692934528,W/m/K,485.7143,"experimental, Wiedemann-Franz: kappa_total - L*T/rho (Kim2015 L(S=306uV/K))",0,experimental,1.0,wf_subtracted,5.816625,216.0,F-43m,half-Heusler (C1b / MgAgAs),,"[""Ti"", ""Ti"", ""Ti"", ""Ti"", ""Co"", ""Co"", ""Co"", ""Co"", ""Sb"", ""Sb"", ""Sb"", ""Sb""]","[[0.0, 0.0, 0.0], [0.0, 0.5, 0.5], [0.5, 0.0, 0.5], [0.5, 0.5, 0.0], [0.25, 0.75, 0.75], [0.25, 0.25, 0.25], [0.75, 0.75, 0.25], [0.75, 0.25, 0.75], [0.5, 0.0, 0.0], [0.5, 0.5, 0.5], [0.0, 0.0, 0.5], [0.0, 0.5, 0.0]]",A,primitive->conventional (x sqrt2),Starrydata (experimental),10.1016/j.jallcom.2005.06.036,https://doi.org/10.1016/j.jallcom.2005.06.036,Starrydata all_curves.csv (release 'latest'),PhononDB (Togo/NIMS MDR),https://mdr.nims.go.jp/datasets/91b0cbde-c115-4664-8ad8-7bf7ace3137f,"LTC-calc.log unit cell (PBEsol-relaxed), same file as kappa",mp-5967,True,stoichiometric,TiCoSb
TiCoSb,16.167259383037372,W/m/K,487.5279,"experimental, Wiedemann-Franz: kappa_total - L*T/rho (Kim2015 L(S=304uV/K))",0,experimental,1.0,wf_subtracted,5.816625,216.0,F-43m,half-Heusler (C1b / MgAgAs),,"[""Ti"", ""Ti"", ""Ti"", ""Ti"", ""Co"", ""Co"", ""Co"", ""Co"", ""Sb"", ""Sb"", ""Sb"", ""Sb""]","[[0.0, 0.0, 0.0], [0.0, 0.5, 0.5], [0.5, 0.0, 0.5], [0.5, 0.5, 0.0], [0.25, 0.75, 0.75], [0.25, 0.25, 0.25], [0.75, 0.75, 0.25], [0.75, 0.25, 0.75], [0.5, 0.0, 0.0], [0.5, 0.5, 0.5], [0.0, 0.0, 0.5], [0.0, 0.5, 0.0]]",A,primitive->conventional (x sqrt2),Starrydata (experimental),10.1109/ict.2005.1519955,https://doi.org/10.1109/ict.2005.1519955,Starrydata all_curves.csv (release 'latest'),PhononDB (Togo/NIMS MDR),https://mdr.nims.go.jp/datasets/91b0cbde-c115-4664-8ad8-7bf7ace3137f,"LTC-calc.log unit cell (PBEsol-relaxed), same file as kappa",mp-5967,True,stoichiometric,TiCoSb
TiCoSb,11.839884175423675,W/m/K,489.9615,"experimental, Wiedemann-Franz: kappa_total - L*T/rho (Kim2015 L(S=360uV/K))",0,experimental,1.0,wf_subtracted,5.816625,216.0,F-43m,half-Heusler (C1b / MgAgAs),,"[""Ti"", ""Ti"", ""Ti"", ""Ti"", ""Co"", ""Co"", ""Co"", ""Co"", ""Sb"", ""Sb"", ""Sb"", ""Sb""]","[[0.0, 0.0, 0.0], [0.0, 0.5, 0.5], [0.5, 0.0, 0.5], [0.5, 0.5, 0.0], [0.25, 0.75, 0.75], [0.25, 0.25, 0.25], [0.75, 0.75, 0.25], [0.75, 0.25, 0.75], [0.5, 0.0, 0.0], [0.5, 0.5, 0.5], [0.0, 0.0, 0.5], [0.0, 0.5, 0.0]]",A,primitive->conventional (x sqrt2),Starrydata (experimental),10.1109/ict.2006.331297,https://doi.org/10.1109/ict.2006.331297,Starrydata all_curves.csv (release 'latest'),PhononDB (Togo/NIMS MDR),https://mdr.nims.go.jp/datasets/91b0cbde-c115-4664-8ad8-7bf7ace3137f,"LTC-calc.log unit cell (PBEsol-relaxed), same file as kappa",mp-5967,True,stoichiometric,TiCoSb
TiCoSb,11.04351,W/m/K,492.409,"experimental, lattice thermal conductivity as published",0,experimental,1.0,reported_lattice,5.816625,216.0,F-43m,half-Heusler (C1b / MgAgAs),,"[""Ti"", ""Ti"", ""Ti"", ""Ti"", ""Co"", ""Co"", ""Co"", ""Co"", ""Sb"", ""Sb"", ""Sb"", ""Sb""]","[[0.0, 0.0, 0.0], [0.0, 0.5, 0.5], [0.5, 0.0, 0.5], [0.5, 0.5, 0.0], [0.25, 0.75, 0.75], [0.25, 0.25, 0.25], [0.75, 0.75, 0.25], [0.75, 0.25, 0.75], [0.5, 0.0, 0.0], [0.5, 0.5, 0.5], [0.0, 0.0, 0.5], [0.0, 0.5, 0.0]]",A,primitive->conventional (x sqrt2),Starrydata (experimental),10.1007/s11664-015-4041-9,https://doi.org/10.1007/s11664-015-4041-9,Starrydata all_curves.csv (release 'latest'),PhononDB (Togo/NIMS MDR),https://mdr.nims.go.jp/datasets/91b0cbde-c115-4664-8ad8-7bf7ace3137f,"LTC-calc.log unit cell (PBEsol-relaxed), same file as kappa",mp-5967,True,stoichiometric,TiCoSb
TiCoSb,11.53828545723904,W/m/K,494.8564,"experimental, Wiedemann-Franz: kappa_total - L*T/rho (Kim2015 L(S=307uV/K))",0,experimental,1.0,wf_subtracted,5.816625,216.0,F-43m,half-Heusler (C1b / MgAgAs),,"[""Ti"", ""Ti"", ""Ti"", ""Ti"", ""Co"", ""Co"", ""Co"", ""Co"", ""Sb"", ""Sb"", ""Sb"", ""Sb""]","[[0.0, 0.0, 0.0], [0.0, 0.5, 0.5], [0.5, 0.0, 0.5], [0.5, 0.5, 0.0], [0.25, 0.75, 0.75], [0.25, 0.25, 0.25], [0.75, 0.75, 0.25], [0.75, 0.25, 0.75], [0.5, 0.0, 0.0], [0.5, 0.5, 0.5], [0.0, 0.0, 0.5], [0.0, 0.5, 0.0]]",A,primitive->conventional (x sqrt2),Starrydata (experimental),10.1063/1.2738460,https://doi.org/10.1063/1.2738460,Starrydata all_curves.csv (release 'latest'),PhononDB (Togo/NIMS MDR),https://mdr.nims.go.jp/datasets/91b0cbde-c115-4664-8ad8-7bf7ace3137f,"LTC-calc.log unit cell (PBEsol-relaxed), same file as kappa",mp-5967,True,stoichiometric,TiCoSb
TiCoSb,9.847907729203298,W/m/K,495.2381,"experimental, Wiedemann-Franz: kappa_total - L*T/rho (Kim2015 L(S=231uV/K))",0,experimental,1.0,wf_subtracted,5.816625,216.0,F-43m,half-Heusler (C1b / MgAgAs),,"[""Ti"", ""Ti"", ""Ti"", ""Ti"", ""Co"", ""Co"", ""Co"", ""Co"", ""Sb"", ""Sb"", ""Sb"", ""Sb""]","[[0.0, 0.0, 0.0], [0.0, 0.5, 0.5], [0.5, 0.0, 0.5], [0.5, 0.5, 0.0], [0.25, 0.75, 0.75], [0.25, 0.25, 0.25], [0.75, 0.75, 0.25], [0.75, 0.25, 0.75], [0.5, 0.0, 0.0], [0.5, 0.5, 0.5], [0.0, 0.0, 0.5], [0.0, 0.5, 0.0]]",A,primitive->conventional (x sqrt2),Starrydata (experimental),10.1063/1.2809377,https://doi.org/10.1063/1.2809377,Starrydata all_curves.csv (release 'latest'),PhononDB (Togo/NIMS MDR),https://mdr.nims.go.jp/datasets/91b0cbde-c115-4664-8ad8-7bf7ace3137f,"LTC-calc.log unit cell (PBEsol-relaxed), same file as kappa",mp-5967,True,stoichiometric,TiCoSb
TiCoSb,9.22628859364681,W/m/K,496.3523,"experimental, Wiedemann-Franz: kappa_total - L*T/rho (Kim2015 L(S=264uV/K))",0,experimental,1.0,wf_subtracted,5.816625,216.0,F-43m,half-Heusler (C1b / MgAgAs),,"[""Ti"", ""Ti"", ""Ti"", ""Ti"", ""Co"", ""Co"", ""Co"", ""Co"", ""Sb"", ""Sb"", ""Sb"", ""Sb""]","[[0.0, 0.0, 0.0], [0.0, 0.5, 0.5], [0.5, 0.0, 0.5], [0.5, 0.5, 0.0], [0.25, 0.75, 0.75], [0.25, 0.25, 0.25], [0.75, 0.75, 0.25], [0.75, 0.25, 0.75], [0.5, 0.0, 0.0], [0.5, 0.5, 0.5], [0.0, 0.0, 0.5], [0.0, 0.5, 0.0]]",A,primitive->conventional (x sqrt2),Starrydata (experimental),10.1016/j.jallcom.2004.07.074,https://doi.org/10.1016/j.jallcom.2004.07.074,Starrydata all_curves.csv (release 'latest'),PhononDB (Togo/NIMS MDR),https://mdr.nims.go.jp/datasets/91b0cbde-c115-4664-8ad8-7bf7ace3137f,"LTC-calc.log unit cell (PBEsol-relaxed), same file as kappa",mp-5967,True,stoichiometric,TiCoSb
TiCoSb,9.251816004585908,W/m/K,497.9942,"experimental, Wiedemann-Franz: kappa_total - L*T/rho (Kim2015 L(S=234uV/K))",0,experimental,1.0,wf_subtracted,5.816625,216.0,F-43m,half-Heusler (C1b / MgAgAs),,"[""Ti"", ""Ti"", ""Ti"", ""Ti"", ""Co"", ""Co"", ""Co"", ""Co"", ""Sb"", ""Sb"", ""Sb"", ""Sb""]","[[0.0, 0.0, 0.0], [0.0, 0.5, 0.5], [0.5, 0.0, 0.5], [0.5, 0.5, 0.0], [0.25, 0.75, 0.75], [0.25, 0.25, 0.25], [0.75, 0.75, 0.25], [0.75, 0.25, 0.75], [0.5, 0.0, 0.0], [0.5, 0.5, 0.5], [0.0, 0.0, 0.5], [0.0, 0.5, 0.0]]",A,primitive->conventional (x sqrt2),Starrydata (experimental),10.1063/1.3238363,https://doi.org/10.1063/1.3238363,Starrydata all_curves.csv (release 'latest'),PhononDB (Togo/NIMS MDR),https://mdr.nims.go.jp/datasets/91b0cbde-c115-4664-8ad8-7bf7ace3137f,"LTC-calc.log unit cell (PBEsol-relaxed), same file as kappa",mp-5967,True,stoichiometric,TiCoSb
TiCoSb,7.772546821723663,W/m/K,499.2403,"experimental, Wiedemann-Franz: kappa_total - L*T/rho (Kim2015 L(S=298uV/K))",0,experimental,1.0,wf_subtracted,5.816625,216.0,F-43m,half-Heusler (C1b / MgAgAs),,"[""Ti"", ""Ti"", ""Ti"", ""Ti"", ""Co"", ""Co"", ""Co"", ""Co"", ""Sb"", ""Sb"", ""Sb"", ""Sb""]","[[0.0, 0.0, 0.0], [0.0, 0.5, 0.5], [0.5, 0.0, 0.5], [0.5, 0.5, 0.0], [0.25, 0.75, 0.75], [0.25, 0.25, 0.25], [0.75, 0.75, 0.25], [0.75, 0.25, 0.75], [0.5, 0.0, 0.0], [0.5, 0.5, 0.5], [0.0, 0.0, 0.5], [0.0, 0.5, 0.0]]",A,primitive->conventional (x sqrt2),Starrydata (experimental),10.1021/cm3011343,https://doi.org/10.1021/cm3011343,Starrydata all_curves.csv (release 'latest'),PhononDB (Togo/NIMS MDR),https://mdr.nims.go.jp/datasets/91b0cbde-c115-4664-8ad8-7bf7ace3137f,"LTC-calc.log unit cell (PBEsol-relaxed), same file as kappa",mp-5967,True,stoichiometric,TiCoSb
TiCoSb,8.01298232630438,W/m/K,499.5143,"experimental, Wiedemann-Franz: kappa_total - L*T/rho (Kim2015 L(S=38uV/K))",0,experimental,1.0,wf_subtracted,5.816625,216.0,F-43m,half-Heusler (C1b / MgAgAs),,"[""Ti"", ""Ti"", ""Ti"", ""Ti"", ""Co"", ""Co"", ""Co"", ""Co"", ""Sb"", ""Sb"", ""Sb"", ""Sb""]","[[0.0, 0.0, 0.0], [0.0, 0.5, 0.5], [0.5, 0.0, 0.5], [0.5, 0.5, 0.0], [0.25, 0.75, 0.75], [0.25, 0.25, 0.25], [0.75, 0.75, 0.25], [0.75, 0.25, 0.75], [0.5, 0.0, 0.0], [0.5, 0.5, 0.5], [0.0, 0.0, 0.5], [0.0, 0.5, 0.0]]",A,primitive->conventional (x sqrt2),Starrydata (experimental),10.1021/cm3011343,https://doi.org/10.1021/cm3011343,Starrydata all_curves.csv (release 'latest'),PhononDB (Togo/NIMS MDR),https://mdr.nims.go.jp/datasets/91b0cbde-c115-4664-8ad8-7bf7ace3137f,"LTC-calc.log unit cell (PBEsol-relaxed), same file as kappa",mp-5967,True,stoichiometric,TiCoSb
TiCoSb,9.845225206809836,W/m/K,500.2344,"experimental, Wiedemann-Franz: kappa_total - L*T/rho (Kim2015 L(S=230uV/K))",0,experimental,1.0,wf_subtracted,5.816625,216.0,F-43m,half-Heusler (C1b / MgAgAs),,"[""Ti"", ""Ti"", ""Ti"", ""Ti"", ""Co"", ""Co"", ""Co"", ""Co"", ""Sb"", ""Sb"", ""Sb"", ""Sb""]","[[0.0, 0.0, 0.0], [0.0, 0.5, 0.5], [0.5, 0.0, 0.5], [0.5, 0.5, 0.0], [0.25, 0.75, 0.75], [0.25, 0.25, 0.25], [0.75, 0.75, 0.25], [0.75, 0.25, 0.75], [0.5, 0.0, 0.0], [0.5, 0.5, 0.5], [0.0, 0.0, 0.5], [0.0, 0.5, 0.0]]",A,primitive->conventional (x sqrt2),Starrydata (experimental),10.1016/j.jallcom.2007.12.055,https://doi.org/10.1016/j.jallcom.2007.12.055,Starrydata all_curves.csv (release 'latest'),PhononDB (Togo/NIMS MDR),https://mdr.nims.go.jp/datasets/91b0cbde-c115-4664-8ad8-7bf7ace3137f,"LTC-calc.log unit cell (PBEsol-relaxed), same file as kappa",mp-5967,True,stoichiometric,TiCoSb
TiCoSb,8.658749406258186,W/m/K,508.59,"experimental, Wiedemann-Franz: kappa_total - L*T/rho (degenerate 2.44e-8)",0,experimental,1.0,wf_subtracted,5.816625,216.0,F-43m,half-Heusler (C1b / MgAgAs),,"[""Ti"", ""Ti"", ""Ti"", ""Ti"", ""Co"", ""Co"", ""Co"", ""Co"", ""Sb"", ""Sb"", ""Sb"", ""Sb""]","[[0.0, 0.0, 0.0], [0.0, 0.5, 0.5], [0.5, 0.0, 0.5], [0.5, 0.5, 0.0], [0.25, 0.75, 0.75], [0.25, 0.25, 0.25], [0.75, 0.75, 0.25], [0.75, 0.25, 0.75], [0.5, 0.0, 0.0], [0.5, 0.5, 0.5], [0.0, 0.0, 0.5], [0.0, 0.5, 0.0]]",A,primitive->conventional (x sqrt2),Starrydata (experimental),10.1016/j.jallcom.2004.04.096,https://doi.org/10.1016/j.jallcom.2004.04.096,Starrydata all_curves.csv (release 'latest'),PhononDB (Togo/NIMS MDR),https://mdr.nims.go.jp/datasets/91b0cbde-c115-4664-8ad8-7bf7ace3137f,"LTC-calc.log unit cell (PBEsol-relaxed), same file as kappa",mp-5967,True,stoichiometric,TiCoSb
