Repository: Shivamrandive747/Thermalconductivity_prediction

# Calibrating first-principles lattice thermal conductivity to experiment

**A curated half-Heusler dataset and a validated transfer function.**

Published first-principles transport calculations of lattice thermal conductivity exceed what
laboratories measure for the same compound by a **median factor of 1.55**. That offset is regular
enough to be removed in closed form:

$$\kappa_L^{\mathrm{expt}}(T) \;=\; \kappa_L^{\mathrm{BTE}}(T)\;\min\!\left[c\left(\tfrac{T}{300}\right)^{p},\,1\right],
\qquad c = 0.51,\quad p = 0.80$$

Inside a domain of applicability declared before the validation set was scored, this places

File: data/Target_Materials/HEUSLER_KAPPA_TRAINING_SET.csv (part 30 of 192)
formula,kappa_L,kappa_units,temperature_K,method,method_tier,tier_name,weight,kappa_basis,struct_a_A,struct_spacegroup,struct_sg_symbol,struct_prototype,struct_site_ordering,struct_species,struct_frac_coords,struct_grade,lattice_convention,source,source_doi,source_url,source_location,struct_source,struct_source_url,struct_source_detail,struct_id,struct_same_paper_as_kappa,stoichiometry,parent_formula
TiCoSb,6.647754764997684,W/m/K,518.5166,"experimental, Wiedemann-Franz: kappa_total - L*T/rho (Kim2015 L(S=332uV/K))",0,experimental,1.0,wf_subtracted,5.816625,216.0,F-43m,half-Heusler (C1b / MgAgAs),,"[""Ti"", ""Ti"", ""Ti"", ""Ti"", ""Co"", ""Co"", ""Co"", ""Co"", ""Sb"", ""Sb"", ""Sb"", ""Sb""]","[[0.0, 0.0, 0.0], [0.0, 0.5, 0.5], [0.5, 0.0, 0.5], [0.5, 0.5, 0.0], [0.25, 0.75, 0.75], [0.25, 0.25, 0.25], [0.75, 0.75, 0.25], [0.75, 0.25, 0.75], [0.5, 0.0, 0.0], [0.5, 0.5, 0.5], [0.0, 0.0, 0.5], [0.0, 0.5, 0.0]]",A,primitive->conventional (x sqrt2),Starrydata (experimental),10.1007/s11664-019-07486-y,https://doi.org/10.1007/s11664-019-07486-y,Starrydata all_curves.csv (release 'latest'),PhononDB (Togo/NIMS MDR),https://mdr.nims.go.jp/datasets/91b0cbde-c115-4664-8ad8-7bf7ace3137f,"LTC-calc.log unit cell (PBEsol-relaxed), same file as kappa",mp-5967,True,stoichiometric,TiCoSb
TiCoSb,1.7344749278644056,W/m/K,522.372,"experimental, Wiedemann-Franz: kappa_total - L*T/rho (Kim2015 L(S=13uV/K))",0,experimental,1.0,wf_subtracted,5.816625,216.0,F-43m,half-Heusler (C1b / MgAgAs),,"[""Ti"", ""Ti"", ""Ti"", ""Ti"", ""Co"", ""Co"", ""Co"", ""Co"", ""Sb"", ""Sb"", ""Sb"", ""Sb""]","[[0.0, 0.0, 0.0], [0.0, 0.5, 0.5], [0.5, 0.0, 0.5], [0.5, 0.5, 0.0], [0.25, 0.75, 0.75], [0.25, 0.25, 0.25], [0.75, 0.75, 0.25], [0.75, 0.25, 0.75], [0.5, 0.0, 0.0], [0.5, 0.5, 0.5], [0.0, 0.0, 0.5], [0.0, 0.5, 0.0]]",A,primitive->conventional (x sqrt2),Starrydata (experimental),10.3740/mrsk.2011.21.10.542,https://doi.org/10.3740/mrsk.2011.21.10.542,Starrydata all_curves.csv (release 'latest'),PhononDB (Togo/NIMS MDR),https://mdr.nims.go.jp/datasets/91b0cbde-c115-4664-8ad8-7bf7ace3137f,"LTC-calc.log unit cell (PBEsol-relaxed), same file as kappa",mp-5967,True,stoichiometric,TiCoSb
TiCoSb,7.901835422711914,W/m/K,522.7,"experimental, Wiedemann-Franz: kappa_total - L*T/rho (Kim2015 L(S=333uV/K))",0,experimental,1.0,wf_subtracted,5.816625,216.0,F-43m,half-Heusler (C1b / MgAgAs),,"[""Ti"", ""Ti"", ""Ti"", ""Ti"", ""Co"", ""Co"", ""Co"", ""Co"", ""Sb"", ""Sb"", ""Sb"", ""Sb""]","[[0.0, 0.0, 0.0], [0.0, 0.5, 0.5], [0.5, 0.0, 0.5], [0.5, 0.5, 0.0], [0.25, 0.75, 0.75], [0.25, 0.25, 0.25], [0.75, 0.75, 0.25], [0.75, 0.25, 0.75], [0.5, 0.0, 0.0], [0.5, 0.5, 0.5], [0.0, 0.0, 0.5], [0.0, 0.5, 0.0]]",A,primitive->conventional (x sqrt2),Starrydata (experimental),10.1063/1.5109091,https://doi.org/10.1063/1.5109091,Starrydata all_curves.csv (release 'latest'),PhononDB (Togo/NIMS MDR),https://mdr.nims.go.jp/datasets/91b0cbde-c115-4664-8ad8-7bf7ace3137f,"LTC-calc.log unit cell (PBEsol-relaxed), same file as kappa",mp-5967,True,stoichiometric,TiCoSb
TiCoSb,7.942393754699064,W/m/K,523.3,"experimental, Wiedemann-Franz: kappa_total - L*T/rho (Kim2015 L(S=328uV/K))",0,experimental,1.0,wf_subtracted,5.816625,216.0,F-43m,half-Heusler (C1b / MgAgAs),,"[""Ti"", ""Ti"", ""Ti"", ""Ti"", ""Co"", ""Co"", ""Co"", ""Co"", ""Sb"", ""Sb"", ""Sb"", ""Sb""]","[[0.0, 0.0, 0.0], [0.0, 0.5, 0.5], [0.5, 0.0, 0.5], [0.5, 0.5, 0.0], [0.25, 0.75, 0.75], [0.25, 0.25, 0.25], [0.75, 0.75, 0.25], [0.75, 0.25, 0.75], [0.5, 0.0, 0.0], [0.5, 0.5, 0.5], [0.0, 0.0, 0.5], [0.0, 0.5, 0.0]]",A,primitive->conventional (x sqrt2),Starrydata (experimental),10.1016/j.intermet.2020.106914,https://doi.org/10.1016/j.intermet.2020.106914,Starrydata all_curves.csv (release 'latest'),PhononDB (Togo/NIMS MDR),https://mdr.nims.go.jp/datasets/91b0cbde-c115-4664-8ad8-7bf7ace3137f,"LTC-calc.log unit cell (PBEsol-relaxed), same file as kappa",mp-5967,True,stoichiometric,TiCoSb
TiCoSb,7.399299039827287,W/m/K,523.4408,"experimental, Wiedemann-Franz: kappa_total - L*T/rho (Kim2015 L(S=308uV/K))",0,experimental,1.0,wf_subtracted,5.816625,216.0,F-43m,half-Heusler (C1b / MgAgAs),,"[""Ti"", ""Ti"", ""Ti"", ""Ti"", ""Co"", ""Co"", ""Co"", ""Co"", ""Sb"", ""Sb"", ""Sb"", ""Sb""]","[[0.0, 0.0, 0.0], [0.0, 0.5, 0.5], [0.5, 0.0, 0.5], [0.5, 0.5, 0.0], [0.25, 0.75, 0.75], [0.25, 0.25, 0.25], [0.75, 0.75, 0.25], [0.75, 0.25, 0.75], [0.5, 0.0, 0.0], [0.5, 0.5, 0.5], [0.0, 0.0, 0.5], [0.0, 0.5, 0.0]]",A,primitive->conventional (x sqrt2),Starrydata (experimental),10.1021/cm3011343,https://doi.org/10.1021/cm3011343,Starrydata all_curves.csv (release 'latest'),PhononDB (Togo/NIMS MDR),https://mdr.nims.go.jp/datasets/91b0cbde-c115-4664-8ad8-7bf7ace3137f,"LTC-calc.log unit cell (PBEsol-relaxed), same file as kappa",mp-5967,True,stoichiometric,TiCoSb
TiCoSb,7.607915657755377,W/m/K,526.0182,"experimental, Wiedemann-Franz: kappa_total - L*T/rho (Kim2015 L(S=41uV/K))",0,experimental,1.0,wf_subtracted,5.816625,216.0,F-43m,half-Heusler (C1b / MgAgAs),,"[""Ti"", ""Ti"", ""Ti"", ""Ti"", ""Co"", ""Co"", ""Co"", ""Co"", ""Sb"", ""Sb"", ""Sb"", ""Sb""]","[[0.0, 0.0, 0.0], [0.0, 0.5, 0.5], [0.5, 0.0, 0.5], [0.5, 0.5, 0.0], [0.25, 0.75, 0.75], [0.25, 0.25, 0.25], [0.75, 0.75, 0.25], [0.75, 0.25, 0.75], [0.5, 0.0, 0.0], [0.5, 0.5, 0.5], [0.0, 0.0, 0.5], [0.0, 0.5, 0.0]]",A,primitive->conventional (x sqrt2),Starrydata (experimental),10.1021/cm3011343,https://doi.org/10.1021/cm3011343,Starrydata all_curves.csv (release 'latest'),PhononDB (Togo/NIMS MDR),https://mdr.nims.go.jp/datasets/91b0cbde-c115-4664-8ad8-7bf7ace3137f,"LTC-calc.log unit cell (PBEsol-relaxed), same file as kappa",mp-5967,True,stoichiometric,TiCoSb
TiCoSb,9.195285758002782,W/m/K,531.931,"experimental, Wiedemann-Franz: kappa_total - L*T/rho (Kim2015 L(S=163uV/K))",0,experimental,1.0,wf_subtracted,5.816625,216.0,F-43m,half-Heusler (C1b / MgAgAs),,"[""Ti"", ""Ti"", ""Ti"", ""Ti"", ""Co"", ""Co"", ""Co"", ""Co"", ""Sb"", ""Sb"", ""Sb"", ""Sb""]","[[0.0, 0.0, 0.0], [0.0, 0.5, 0.5], [0.5, 0.0, 0.5], [0.5, 0.5, 0.0], [0.25, 0.75, 0.75], [0.25, 0.25, 0.25], [0.75, 0.75, 0.25], [0.75, 0.25, 0.75], [0.5, 0.0, 0.0], [0.5, 0.5, 0.5], [0.0, 0.0, 0.5], [0.0, 0.5, 0.0]]",A,primitive->conventional (x sqrt2),Starrydata (experimental),10.1016/j.jallcom.2004.11.017,https://doi.org/10.1016/j.jallcom.2004.11.017,Starrydata all_curves.csv (release 'latest'),PhononDB (Togo/NIMS MDR),https://mdr.nims.go.jp/datasets/91b0cbde-c115-4664-8ad8-7bf7ace3137f,"LTC-calc.log unit cell (PBEsol-relaxed), same file as kappa",mp-5967,True,stoichiometric,TiCoSb
TiCoSb,8.363867426257436,W/m/K,532.08,"experimental, Wiedemann-Franz: kappa_total - L*T/rho (degenerate 2.44e-8)",0,experimental,1.0,wf_subtracted,5.816625,216.0,F-43m,half-Heusler (C1b / MgAgAs),,"[""Ti"", ""Ti"", ""Ti"", ""Ti"", ""Co"", ""Co"", ""Co"", ""Co"", ""Sb"", ""Sb"", ""Sb"", ""Sb""]","[[0.0, 0.0, 0.0], [0.0, 0.5, 0.5], [0.5, 0.0, 0.5], [0.5, 0.5, 0.0], [0.25, 0.75, 0.75], [0.25, 0.25, 0.25], [0.75, 0.75, 0.25], [0.75, 0.25, 0.75], [0.5, 0.0, 0.0], [0.5, 0.5, 0.5], [0.0, 0.0, 0.5], [0.0, 0.5, 0.0]]",A,primitive->conventional (x sqrt2),Starrydata (experimental),10.1016/j.jallcom.2004.04.096,https://doi.org/10.1016/j.jallcom.2004.04.096,Starrydata all_curves.csv (release 'latest'),PhononDB (Togo/NIMS MDR),https://mdr.nims.go.jp/datasets/91b0cbde-c115-4664-8ad8-7bf7ace3137f,"LTC-calc.log unit cell (PBEsol-relaxed), same file as kappa",mp-5967,True,stoichiometric,TiCoSb
TiCoSb,11.280625777966796,W/m/K,534.35,"experimental, Wiedemann-Franz: kappa_total - L*T/rho (Kim2015 L(S=165uV/K))",0,experimental,1.0,wf_subtracted,5.816625,216.0,F-43m,half-Heusler (C1b / MgAgAs),,"[""Ti"", ""Ti"", ""Ti"", ""Ti"", ""Co"", ""Co"", ""Co"", ""Co"", ""Sb"", ""Sb"", ""Sb"", ""Sb""]","[[0.0, 0.0, 0.0], [0.0, 0.5, 0.5], [0.5, 0.0, 0.5], [0.5, 0.5, 0.0], [0.25, 0.75, 0.75], [0.25, 0.25, 0.25], [0.75, 0.75, 0.25], [0.75, 0.25, 0.75], [0.5, 0.0, 0.0], [0.5, 0.5, 0.5], [0.0, 0.0, 0.5], [0.0, 0.5, 0.0]]",A,primitive->conventional (x sqrt2),Starrydata (experimental),10.2320/matertrans.46.1481,https://doi.org/10.2320/matertrans.46.1481,Starrydata all_curves.csv (release 'latest'),PhononDB (Togo/NIMS MDR),https://mdr.nims.go.jp/datasets/91b0cbde-c115-4664-8ad8-7bf7ace3137f,"LTC-calc.log unit cell (PBEsol-relaxed), same file as kappa",mp-5967,True,stoichiometric,TiCoSb
TiCoSb,10.626768628404909,W/m/K,537.0027,"experimental, Wiedemann-Franz: kappa_total - L*T/rho (Kim2015 L(S=123uV/K))",0,experimental,1.0,wf_subtracted,5.816625,216.0,F-43m,half-Heusler (C1b / MgAgAs),,"[""Ti"", ""Ti"", ""Ti"", ""Ti"", ""Co"", ""Co"", ""Co"", ""Co"", ""Sb"", ""Sb"", ""Sb"", ""Sb""]","[[0.0, 0.0, 0.0], [0.0, 0.5, 0.5], [0.5, 0.0, 0.5], [0.5, 0.5, 0.0], [0.25, 0.75, 0.75], [0.25, 0.25, 0.25], [0.75, 0.75, 0.25], [0.75, 0.25, 0.75], [0.5, 0.0, 0.0], [0.5, 0.5, 0.5], [0.0, 0.0, 0.5], [0.0, 0.5, 0.0]]",A,primitive->conventional (x sqrt2),Starrydata (experimental),10.1016/j.jallcom.2004.11.017,https://doi.org/10.1016/j.jallcom.2004.11.017,Starrydata all_curves.csv (release 'latest'),PhononDB (Togo/NIMS MDR),https://mdr.nims.go.jp/datasets/91b0cbde-c115-4664-8ad8-7bf7ace3137f,"LTC-calc.log unit cell (PBEsol-relaxed), same file as kappa",mp-5967,True,stoichiometric,TiCoSb
TiCoSb,11.376640529848276,W/m/K,537.8676,"experimental, Wiedemann-Franz: kappa_total - L*T/rho (Kim2015 L(S=103uV/K))",0,experimental,1.0,wf_subtracted,5.816625,216.0,F-43m,half-Heusler (C1b / MgAgAs),,"[""Ti"", ""Ti"", ""Ti"", ""Ti"", ""Co"", ""Co"", ""Co"", ""Co"", ""Sb"", ""Sb"", ""Sb"", ""Sb""]","[[0.0, 0.0, 0.0], [0.0, 0.5, 0.5], [0.5, 0.0, 0.5], [0.5, 0.5, 0.0], [0.25, 0.75, 0.75], [0.25, 0.25, 0.25], [0.75, 0.75, 0.25], [0.75, 0.25, 0.75], [0.5, 0.0, 0.0], [0.5, 0.5, 0.5], [0.0, 0.0, 0.5], [0.0, 0.5, 0.0]]",A,primitive->conventional (x sqrt2),Starrydata (experimental),10.1016/j.jallcom.2004.11.017,https://doi.org/10.1016/j.jallcom.2004.11.017,Starrydata all_curves.csv (release 'latest'),PhononDB (Togo/NIMS MDR),https://mdr.nims.go.jp/datasets/91b0cbde-c115-4664-8ad8-7bf7ace3137f,"LTC-calc.log unit cell (PBEsol-relaxed), same file as kappa",mp-5967,True,stoichiometric,TiCoSb
TiCoSb,14.731208410123433,W/m/K,539.2857,"experimental, Wiedemann-Franz: kappa_total - L*T/rho (Kim2015 L(S=300uV/K))",0,experimental,1.0,wf_subtracted,5.816625,216.0,F-43m,half-Heusler (C1b / MgAgAs),,"[""Ti"", ""Ti"", ""Ti"", ""Ti"", ""Co"", ""Co"", ""Co"", ""Co"", ""Sb"", ""Sb"", ""Sb"", ""Sb""]","[[0.0, 0.0, 0.0], [0.0, 0.5, 0.5], [0.5, 0.0, 0.5], [0.5, 0.5, 0.0], [0.25, 0.75, 0.75], [0.25, 0.25, 0.25], [0.75, 0.75, 0.25], [0.75, 0.25, 0.75], [0.5, 0.0, 0.0], [0.5, 0.5, 0.5], [0.0, 0.0, 0.5], [0.0, 0.5, 0.0]]",A,primitive->conventional (x sqrt2),Starrydata (experimental),10.1016/j.jallcom.2005.06.036,https://doi.org/10.1016/j.jallcom.2005.06.036,Starrydata all_curves.csv (release 'latest'),PhononDB (Togo/NIMS MDR),https://mdr.nims.go.jp/datasets/91b0cbde-c115-4664-8ad8-7bf7ace3137f,"LTC-calc.log unit cell (PBEsol-relaxed), same file as kappa",mp-5967,True,stoichiometric,TiCoSb
TiCoSb,14.804294017577217,W/m/K,540.8952,"experimental, Wiedemann-Franz: kappa_total - L*T/rho (Kim2015 L(S=305uV/K))",0,experimental,1.0,wf_subtracted,5.816625,216.0,F-43m,half-Heusler (C1b / MgAgAs),,"[""Ti"", ""Ti"", ""Ti"", ""Ti"", ""Co"", ""Co"", ""Co"", ""Co"", ""Sb"", ""Sb"", ""Sb"", ""Sb""]","[[0.0, 0.0, 0.0], [0.0, 0.5, 0.5], [0.5, 0.0, 0.5], [0.5, 0.5, 0.0], [0.25, 0.75, 0.75], [0.25, 0.25, 0.25], [0.75, 0.75, 0.25], [0.75, 0.25, 0.75], [0.5, 0.0, 0.0], [0.5, 0.5, 0.5], [0.0, 0.0, 0.5], [0.0, 0.5, 0.0]]",A,primitive->conventional (x sqrt2),Starrydata (experimental),10.1109/ict.2005.1519955,https://doi.org/10.1109/ict.2005.1519955,Starrydata all_curves.csv (release 'latest'),PhononDB (Togo/NIMS MDR),https://mdr.nims.go.jp/datasets/91b0cbde-c115-4664-8ad8-7bf7ace3137f,"LTC-calc.log unit cell (PBEsol-relaxed), same file as kappa",mp-5967,True,stoichiometric,TiCoSb
TiCoSb,15.248607265639611,W/m/K,541.0907,"experimental, Wiedemann-Franz: kappa_total - L*T/rho (Kim2015 L(S=361uV/K))",0,experimental,1.0,wf_subtracted,5.816625,216.0,F-43m,half-Heusler (C1b / MgAgAs),,"[""Ti"", ""Ti"", ""Ti"", ""Ti"", ""Co"", ""Co"", ""Co"", ""Co"", ""Sb"", ""Sb"", ""Sb"", ""Sb""]","[[0.0, 0.0, 0.0], [0.0, 0.5, 0.5], [0.5, 0.0, 0.5], [0.5, 0.5, 0.0], [0.25, 0.75, 0.75], [0.25, 0.25, 0.25], [0.75, 0.75, 0.25], [0.75, 0.25, 0.75], [0.5, 0.0, 0.0], [0.5, 0.5, 0.5], [0.0, 0.0, 0.5], [0.0, 0.5, 0.0]]",A,primitive->conventional (x sqrt2),Starrydata (experimental),10.2320/matertrans.47.1445,https://doi.org/10.2320/matertrans.47.1445,Starrydata all_curves.csv (release 'latest'),PhononDB (Togo/NIMS MDR),https://mdr.nims.go.jp/datasets/91b0cbde-c115-4664-8ad8-7bf7ace3137f,"LTC-calc.log unit cell (PBEsol-relaxed), same file as kappa",mp-5967,True,stoichiometric,TiCoSb
TiCoSb,10.713980978072886,W/m/K,541.2639,"experimental, Wiedemann-Franz: kappa_total - L*T/rho (Kim2015 L(S=355uV/K))",0,experimental,1.0,wf_subtracted,5.816625,216.0,F-43m,half-Heusler (C1b / MgAgAs),,"[""Ti"", ""Ti"", ""Ti"", ""Ti"", ""Co"", ""Co"", ""Co"", ""Co"", ""Sb"", ""Sb"", ""Sb"", ""Sb""]","[[0.0, 0.0, 0.0], [0.0, 0.5, 0.5], [0.5, 0.0, 0.5], [0.5, 0.5, 0.0], [0.25, 0.75, 0.75], [0.25, 0.25, 0.25], [0.75, 0.75, 0.25], [0.75, 0.25, 0.75], [0.5, 0.0, 0.0], [0.5, 0.5, 0.5], [0.0, 0.0, 0.5], [0.0, 0.5, 0.0]]",A,primitive->conventional (x sqrt2),Starrydata (experimental),10.1109/ict.2006.331297,https://doi.org/10.1109/ict.2006.331297,Starrydata all_curves.csv (release 'latest'),PhononDB (Togo/NIMS MDR),https://mdr.nims.go.jp/datasets/91b0cbde-c115-4664-8ad8-7bf7ace3137f,"LTC-calc.log unit cell (PBEsol-relaxed), same file as kappa",mp-5967,True,stoichiometric,TiCoSb
TiCoSb,10.960435659301575,W/m/K,541.3327,"experimental, Wiedemann-Franz: kappa_total - L*T/rho (Kim2015 L(S=104uV/K))",0,experimental,1.0,wf_subtracted,5.816625,216.0,F-43m,half-Heusler (C1b / MgAgAs),,"[""Ti"", ""Ti"", ""Ti"", ""Ti"", ""Co"", ""Co"", ""Co"", ""Co"", ""Sb"", ""Sb"", ""Sb"", ""Sb""]","[[0.0, 0.0, 0.0], [0.0, 0.5, 0.5], [0.5, 0.0, 0.5], [0.5, 0.5, 0.0], [0.25, 0.75, 0.75], [0.25, 0.25, 0.25], [0.75, 0.75, 0.25], [0.75, 0.25, 0.75], [0.5, 0.0, 0.0], [0.5, 0.5, 0.5], [0.0, 0.0, 0.5], [0.0, 0.5, 0.0]]",A,primitive->conventional (x sqrt2),Starrydata (experimental),10.1016/j.jallcom.2004.11.017,https://doi.org/10.1016/j.jallcom.2004.11.017,Starrydata all_curves.csv (release 'latest'),PhononDB (Togo/NIMS MDR),https://mdr.nims.go.jp/datasets/91b0cbde-c115-4664-8ad8-7bf7ace3137f,"LTC-calc.log unit cell (PBEsol-relaxed), same file as kappa",mp-5967,True,stoichiometric,TiCoSb
TiCoSb,8.361491007377802,W/m/K,543.9746,"experimental, Wiedemann-Franz: kappa_total - L*T/rho (Kim2015 L(S=242uV/K))",0,experimental,1.0,wf_subtracted,5.816625,216.0,F-43m,half-Heusler (C1b / MgAgAs),,"[""Ti"", ""Ti"", ""Ti"", ""Ti"", ""Co"", ""Co"", ""Co"", ""Co"", ""Sb"", ""Sb"", ""Sb"", ""Sb""]","[[0.0, 0.0, 0.0], [0.0, 0.5, 0.5], [0.5, 0.0, 0.5], [0.5, 0.5, 0.0], [0.25, 0.75, 0.75], [0.25, 0.25, 0.25], [0.75, 0.75, 0.25], [0.75, 0.25, 0.75], [0.5, 0.0, 0.0], [0.5, 0.5, 0.5], [0.0, 0.0, 0.5], [0.0, 0.5, 0.0]]",A,primitive->conventional (x sqrt2),Starrydata (experimental),10.1063/1.3238363,https://doi.org/10.1063/1.3238363,Starrydata all_curves.csv (release 'latest'),PhononDB (Togo/NIMS MDR),https://mdr.nims.go.jp/datasets/91b0cbde-c115-4664-8ad8-7bf7ace3137f,"LTC-calc.log unit cell (PBEsol-relaxed), same file as kappa",mp-5967,True,stoichiometric,TiCoSb
TiCoSb,7.390609103223958,W/m/K,545.684,"experimental, Wiedemann-Franz: kappa_total - L*T/rho (Kim2015 L(S=43uV/K))",0,experimental,1.0,wf_subtracted,5.816625,216.0,F-43m,half-Heusler (C1b / MgAgAs),,"[""Ti"", ""Ti"", ""Ti"", ""Ti"", ""Co"", ""Co"", ""Co"", ""Co"", ""Sb"", ""Sb"", ""Sb"", ""Sb""]","[[0.0, 0.0, 0.0], [0.0, 0.5, 0.5], [0.5, 0.0, 0.5], [0.5, 0.5, 0.0], [0.25, 0.75, 0.75], [0.25, 0.25, 0.25], [0.75, 0.75, 0.25], [0.75, 0.25, 0.75], [0.5, 0.0, 0.0], [0.5, 0.5, 0.5], [0.0, 0.0, 0.5], [0.0, 0.5, 0.0]]",A,primitive->conventional (x sqrt2),Starrydata (experimental),10.1021/cm3011343,https://doi.org/10.1021/cm3011343,Starrydata all_curves.csv (release 'latest'),PhononDB (Togo/NIMS MDR),https://mdr.nims.go.jp/datasets/91b0cbde-c115-4664-8ad8-7bf7ace3137f,"LTC-calc.log unit cell (PBEsol-relaxed), same file as kappa",mp-5967,True,stoichiometric,TiCoSb
TiCoSb,8.889569854862344,W/m/K,547.0786,"experimental, Wiedemann-Franz: kappa_total - L*T/rho (Kim2015 L(S=235uV/K))",0,experimental,1.0,wf_subtracted,5.816625,216.0,F-43m,half-Heusler (C1b / MgAgAs),,"[""Ti"", ""Ti"", ""Ti"", ""Ti"", ""Co"", ""Co"", ""Co"", ""Co"", ""Sb"", ""Sb"", ""Sb"", ""Sb""]","[[0.0, 0.0, 0.0], [0.0, 0.5, 0.5], [0.5, 0.0, 0.5], [0.5, 0.5, 0.0], [0.25, 0.75, 0.75], [0.25, 0.25, 0.25], [0.75, 0.75, 0.25], [0.75, 0.25, 0.75], [0.5, 0.0, 0.0], [0.5, 0.5, 0.5], [0.0, 0.0, 0.5], [0.0, 0.5, 0.0]]",A,primitive->conventional (x sqrt2),Starrydata (experimental),10.1016/j.jallcom.2007.12.055,https://doi.org/10.1016/j.jallcom.2007.12.055,Starrydata all_curves.csv (release 'latest'),PhononDB (Togo/NIMS MDR),https://mdr.nims.go.jp/datasets/91b0cbde-c115-4664-8ad8-7bf7ace3137f,"LTC-calc.log unit cell (PBEsol-relaxed), same file as kappa",mp-5967,True,stoichiometric,TiCoSb
TiCoSb,8.928740864828574,W/m/K,547.619,"experimental, Wiedemann-Franz: kappa_total - L*T/rho (Kim2015 L(S=242uV/K))",0,experimental,1.0,wf_subtracted,5.816625,216.0,F-43m,half-Heusler (C1b / MgAgAs),,"[""Ti"", ""Ti"", ""Ti"", ""Ti"", ""Co"", ""Co"", ""Co"", ""Co"", ""Sb"", ""Sb"", ""Sb"", ""Sb""]","[[0.0, 0.0, 0.0], [0.0, 0.5, 0.5], [0.5, 0.0, 0.5], [0.5, 0.5, 0.0], [0.25, 0.75, 0.75], [0.25, 0.25, 0.25], [0.75, 0.75, 0.25], [0.75, 0.25, 0.75], [0.5, 0.0, 0.0], [0.5, 0.5, 0.5], [0.0, 0.0, 0.5], [0.0, 0.5, 0.0]]",A,primitive->conventional (x sqrt2),Starrydata (experimental),10.1063/1.2809377,https://doi.org/10.1063/1.2809377,Starrydata all_curves.csv (release 'latest'),PhononDB (Togo/NIMS MDR),https://mdr.nims.go.jp/datasets/91b0cbde-c115-4664-8ad8-7bf7ace3137f,"LTC-calc.log unit cell (PBEsol-relaxed), same file as kappa",mp-5967,True,stoichiometric,TiCoSb
TiCoSb,7.134628676638751,W/m/K,547.7279,"experimental, Wiedemann-Franz: kappa_total - L*T/rho (Kim2015 L(S=288uV/K))",0,experimental,1.0,wf_subtracted,5.816625,216.0,F-43m,half-Heusler (C1b / MgAgAs),,"[""Ti"", ""Ti"", ""Ti"", ""Ti"", ""Co"", ""Co"", ""Co"", ""Co"", ""Sb"", ""Sb"", ""Sb"", ""Sb""]","[[0.0, 0.0, 0.0], [0.0, 0.5, 0.5], [0.5, 0.0, 0.5], [0.5, 0.5, 0.0], [0.25, 0.75, 0.75], [0.25, 0.25, 0.25], [0.75, 0.75, 0.25], [0.75, 0.25, 0.75], [0.5, 0.0, 0.0], [0.5, 0.5, 0.5], [0.0, 0.0, 0.5], [0.0, 0.5, 0.0]]",A,primitive->conventional (x sqrt2),Starrydata (experimental),10.1021/cm3011343,https://doi.org/10.1021/cm3011343,Starrydata all_curves.csv (release 'latest'),PhononDB (Togo/NIMS MDR),https://mdr.nims.go.jp/datasets/91b0cbde-c115-4664-8ad8-7bf7ace3137f,"LTC-calc.log unit cell (PBEsol-relaxed), same file as kappa",mp-5967,True,stoichiometric,TiCoSb
TiCoSb,8.239070804509604,W/m/K,552.8455,"experimental, Wiedemann-Franz: kappa_total - L*T/rho (Kim2015 L(S=280uV/K))",0,experimental,1.0,wf_subtracted,5.816625,216.0,F-43m,half-Heusler (C1b / MgAgAs),,"[""Ti"", ""Ti"", ""Ti"", ""Ti"", ""Co"", ""Co"", ""Co"", ""Co"", ""Sb"", ""Sb"", ""Sb"", ""Sb""]","[[0.0, 0.0, 0.0], [0.0, 0.5, 0.5], [0.5, 0.0, 0.5], [0.5, 0.5, 0.0], [0.25, 0.75, 0.75], [0.25, 0.25, 0.25], [0.75, 0.75, 0.25], [0.75, 0.25, 0.75], [0.5, 0.0, 0.0], [0.5, 0.5, 0.5], [0.0, 0.0, 0.5], [0.0, 0.5, 0.0]]",A,primitive->conventional (x sqrt2),Starrydata (experimental),10.1016/j.jallcom.2004.07.074,https://doi.org/10.1016/j.jallcom.2004.07.074,Starrydata all_curves.csv (release 'latest'),PhononDB (Togo/NIMS MDR),https://mdr.nims.go.jp/datasets/91b0cbde-c115-4664-8ad8-7bf7ace3137f,"LTC-calc.log unit cell (PBEsol-relaxed), same file as kappa",mp-5967,True,stoichiometric,TiCoSb
TiCoSb,10.46897243615089,W/m/K,555.0612,"experimental, Wiedemann-Franz: kappa_total - L*T/rho (Kim2015 L(S=341uV/K))",0,experimental,1.0,wf_subtracted,5.816625,216.0,F-43m,half-Heusler (C1b / MgAgAs),,"[""Ti"", ""Ti"", ""Ti"", ""Ti"", ""Co"", ""Co"", ""Co"", ""Co"", ""Sb"", ""Sb"", ""Sb"", ""Sb""]","[[0.0, 0.0, 0.0], [0.0, 0.5, 0.5], [0.5, 0.0, 0.5], [0.5, 0.5, 0.0], [0.25, 0.75, 0.75], [0.25, 0.25, 0.25], [0.75, 0.75, 0.25], [0.75, 0.25, 0.75], [0.5, 0.0, 0.0], [0.5, 0.5, 0.5], [0.0, 0.0, 0.5], [0.0, 0.5, 0.0]]",A,primitive->conventional (x sqrt2),Starrydata (experimental),10.1063/1.2738460,https://doi.org/10.1063/1.2738460,Starrydata all_curves.csv (release 'latest'),PhononDB (Togo/NIMS MDR),https://mdr.nims.go.jp/datasets/91b0cbde-c115-4664-8ad8-7bf7ace3137f,"LTC-calc.log unit cell (PBEsol-relaxed), same file as kappa",mp-5967,True,stoichiometric,TiCoSb
TiCoSb,8.083246826770843,W/m/K,555.57,"experimental, Wiedemann-Franz: kappa_total - L*T/rho (degenerate 2.44e-8)",0,experimental,1.0,wf_subtracted,5.816625,216.0,F-43m,half-Heusler (C1b / MgAgAs),,"[""Ti"", ""Ti"", ""Ti"", ""Ti"", ""Co"", ""Co"", ""Co"", ""Co"", ""Sb"", ""Sb"", ""Sb"", ""Sb""]","[[0.0, 0.0, 0.0], [0.0, 0.5, 0.5], [0.5, 0.0, 0.5], [0.5, 0.5, 0.0], [0.25, 0.75, 0.75], [0.25, 0.25, 0.25], [0.75, 0.75, 0.25], [0.75, 0.25, 0.75], [0.5, 0.0, 0.0], [0.5, 0.5, 0.5], [0.0, 0.0, 0.5], [0.0, 0.5, 0.0]]",A,primitive->conventional (x sqrt2),Starrydata (experimental),10.1016/j.jallcom.2004.04.096,https://doi.org/10.1016/j.jallcom.2004.04.096,Starrydata all_curves.csv (release 'latest'),PhononDB (Togo/NIMS MDR),https://mdr.nims.go.jp/datasets/91b0cbde-c115-4664-8ad8-7bf7ace3137f,"LTC-calc.log unit cell (PBEsol-relaxed), same file as kappa",mp-5967,True,stoichiometric,TiCoSb
TiCoSb,6.38472400857719,W/m/K,568.8327,"experimental, Wiedemann-Franz: kappa_total - L*T/rho (Kim2015 L(S=329uV/K))",0,experimental,1.0,wf_subtracted,5.816625,216.0,F-43m,half-Heusler (C1b / MgAgAs),,"[""Ti"", ""Ti"", ""Ti"", ""Ti"", ""Co"", ""Co"", ""Co"", ""Co"", ""Sb"", ""Sb"", ""Sb"", ""Sb""]","[[0.0, 0.0, 0.0], [0.0, 0.5, 0.5], [0.5, 0.0, 0.5], [0.5, 0.5, 0.0], [0.25, 0.75, 0.75], [0.25, 0.25, 0.25], [0.75, 0.75, 0.25], [0.75, 0.25, 0.75], [0.5, 0.0, 0.0], [0.5, 0.5, 0.5], [0.0, 0.0, 0.5], [0.0, 0.5, 0.0]]",A,primitive->conventional (x sqrt2),Starrydata (experimental),10.1007/s11664-019-07486-y,https://doi.org/10.1007/s11664-019-07486-y,Starrydata all_curves.csv (release 'latest'),PhononDB (Togo/NIMS MDR),https://mdr.nims.go.jp/datasets/91b0cbde-c115-4664-8ad8-7bf7ace3137f,"LTC-calc.log unit cell (PBEsol-relaxed), same file as kappa",mp-5967,True,stoichiometric,TiCoSb
TiCoSb,7.772710575695778,W/m/K,569.9,"experimental, Wiedemann-Franz: kappa_total - L*T/rho (Kim2015 L(S=324uV/K))",0,experimental,1.0,wf_subtracted,5.816625,216.0,F-43m,half-Heusler (C1b / MgAgAs),,"[""Ti"", ""Ti"", ""Ti"", ""Ti"", ""Co"", ""Co"", ""Co"", ""Co"", ""Sb"", ""Sb"", ""Sb"", ""Sb""]","[[0.0, 0.0, 0.0], [0.0, 0.5, 0.5], [0.5, 0.0, 0.5], [0.5, 0.5, 0.0], [0.25, 0.75, 0.75], [0.25, 0.25, 0.25], [0.75, 0.75, 0.25], [0.75, 0.25, 0.75], [0.5, 0.0, 0.0], [0.5, 0.5, 0.5], [0.0, 0.0, 0.5], [0.0, 0.5, 0.0]]",A,primitive->conventional (x sqrt2),Starrydata (experimental),10.1016/j.intermet.2020.106914,https://doi.org/10.1016/j.intermet.2020.106914,Starrydata all_curves.csv (release 'latest'),PhononDB (Togo/NIMS MDR),https://mdr.nims.go.jp/datasets/91b0cbde-c115-4664-8ad8-7bf7ace3137f,"LTC-calc.log unit cell (PBEsol-relaxed), same file as kappa",mp-5967,True,stoichiometric,TiCoSb
TiCoSb,7.713824711723204,W/m/K,571.7,"experimental, Wiedemann-Franz: kappa_total - L*T/rho (Kim2015 L(S=329uV/K))",0,experimental,1.0,wf_subtracted,5.816625,216.0,F-43m,half-Heusler (C1b / MgAgAs),,"[""Ti"", ""Ti"", ""Ti"", ""Ti"", ""Co"", ""Co"", ""Co"", ""Co"", ""Sb"", ""Sb"", ""Sb"", ""Sb""]","[[0.0, 0.0, 0.0], [0.0, 0.5, 0.5], [0.5, 0.0, 0.5], [0.5, 0.5, 0.0], [0.25, 0.75, 0.75], [0.25, 0.25, 0.25], [0.75, 0.75, 0.25], [0.75, 0.25, 0.75], [0.5, 0.0, 0.0], [0.5, 0.5, 0.5], [0.0, 0.0, 0.5], [0.0, 0.5, 0.0]]",A,primitive->conventional (x sqrt2),Starrydata (experimental),10.1063/1.5109091,https://doi.org/10.1063/1.5109091,Starrydata all_curves.csv (release 'latest'),PhononDB (Togo/NIMS MDR),https://mdr.nims.go.jp/datasets/91b0cbde-c115-4664-8ad8-7bf7ace3137f,"LTC-calc.log unit cell (PBEsol-relaxed), same file as kappa",mp-5967,True,stoichiometric,TiCoSb
TiCoSb,7.057173261711213,W/m/K,578.0763,"experimental, Wiedemann-Franz: kappa_total - L*T/rho (Kim2015 L(S=48uV/K))",0,experimental,1.0,wf_subtracted,5.816625,216.0,F-43m,half-Heusler (C1b / MgAgAs),,"[""Ti"", ""Ti"", ""Ti"", ""Ti"", ""Co"", ""Co"", ""Co"", ""Co"", ""Sb"", ""Sb"", ""Sb"", ""Sb""]","[[0.0, 0.0, 0.0], [0.0, 0.5, 0.5], [0.5, 0.0, 0.5], [0.5, 0.5, 0.0], [0.25, 0.75, 0.75], [0.25, 0.25, 0.25], [0.75, 0.75, 0.25], [0.75, 0.25, 0.75], [0.5, 0.0, 0.0], [0.5, 0.5, 0.5], [0.0, 0.0, 0.5], [0.0, 0.5, 0.0]]",A,primitive->conventional (x sqrt2),Starrydata (experimental),10.1021/cm3011343,https://doi.org/10.1021/cm3011343,Starrydata all_curves.csv (release 'latest'),PhononDB (Togo/NIMS MDR),https://mdr.nims.go.jp/datasets/91b0cbde-c115-4664-8ad8-7bf7ace3137f,"LTC-calc.log unit cell (PBEsol-relaxed), same file as kappa",mp-5967,True,stoichiometric,TiCoSb
TiCoSb,6.797335876094959,W/m/K,578.9541,"experimental, Wiedemann-Franz: kappa_total - L*T/rho (Kim2015 L(S=296uV/K))",0,experimental,1.0,wf_subtracted,5.816625,216.0,F-43m,half-Heusler (C1b / MgAgAs),,"[""Ti"", ""Ti"", ""Ti"", ""Ti"", ""Co"", ""Co"", ""Co"", ""Co"", ""Sb"", ""Sb"", ""Sb"", ""Sb""]","[[0.0, 0.0, 0.0], [0.0, 0.5, 0.5], [0.5, 0.0, 0.5], [0.5, 0.5, 0.0], [0.25, 0.75, 0.75], [0.25, 0.25, 0.25], [0.75, 0.75, 0.25], [0.75, 0.25, 0.75], [0.5, 0.0, 0.0], [0.5, 0.5, 0.5], [0.0, 0.0, 0.5], [0.0, 0.5, 0.0]]",A,primitive->conventional (x sqrt2),Starrydata (experimental),10.1021/cm3011343,https://doi.org/10.1021/cm3011343,Starrydata all_curves.csv (release 'latest'),PhononDB (Togo/NIMS MDR),https://mdr.nims.go.jp/datasets/91b0cbde-c115-4664-8ad8-7bf7ace3137f,"LTC-calc.log unit cell (PBEsol-relaxed), same file as kappa",mp-5967,True,stoichiometric,TiCoSb
TiCoSb,7.814852217587446,W/m/K,579.06,"experimental, Wiedemann-Franz: kappa_total - L*T/rho (degenerate 2.44e-8)",0,experimental,1.0,wf_subtracted,5.816625,216.0,F-43m,half-Heusler (C1b / MgAgAs),,"[""Ti"", ""Ti"", ""Ti"", ""Ti"", ""Co"", ""Co"", ""Co"", ""Co"", ""Sb"", ""Sb"", ""Sb"", ""Sb""]","[[0.0, 0.0, 0.0], [0.0, 0.5, 0.5], [0.5, 0.0, 0.5], [0.5, 0.5, 0.0], [0.25, 0.75, 0.75], [0.25, 0.25, 0.25], [0.75, 0.75, 0.25], [0.75, 0.25, 0.75], [0.5, 0.0, 0.0], [0.5, 0.5, 0.5], [0.0, 0.0, 0.5], [0.0, 0.5, 0.0]]",A,primitive->conventional (x sqrt2),Starrydata (experimental),10.1016/j.jallcom.2004.04.096,https://doi.org/10.1016/j.jallcom.2004.04.096,Starrydata all_curves.csv (release 'latest'),PhononDB (Togo/NIMS MDR),https://mdr.nims.go.jp/datasets/91b0cbde-c115-4664-8ad8-7bf7ace3137f,"LTC-calc.log unit cell (PBEsol-relaxed), same file as kappa",mp-5967,True,stoichiometric,TiCoSb
TiCoSb,8.873383287752567,W/m/K,583.1462,"experimental, Wiedemann-Franz: kappa_total - L*T/rho (Kim2015 L(S=165uV/K))",0,experimental,1.0,wf_subtracted,5.816625,216.0,F-43m,half-Heusler (C1b / MgAgAs),,"[""Ti"", ""Ti"", ""Ti"", ""Ti"", ""Co"", ""Co"", ""Co"", ""Co"", ""Sb"", ""Sb"", ""Sb"", ""Sb""]","[[0.0, 0.0, 0.0], [0.0, 0.5, 0.5], [0.5, 0.0, 0.5], [0.5, 0.5, 0.0], [0.25, 0.75, 0.75], [0.25, 0.25, 0.25], [0.75, 0.75, 0.25], [0.75, 0.25, 0.75], [0.5, 0.0, 0.0], [0.5, 0.5, 0.5], [0.0, 0.0, 0.5], [0.0, 0.5, 0.0]]",A,primitive->conventional (x sqrt2),Starrydata (experimental),10.1016/j.jallcom.2004.11.017,https://doi.org/10.1016/j.jallcom.2004.11.017,Starrydata all_curves.csv (release 'latest'),PhononDB (Togo/NIMS MDR),https://mdr.nims.go.jp/datasets/91b0cbde-c115-4664-8ad8-7bf7ace3137f,"LTC-calc.log unit cell (PBEsol-relaxed), same file as kappa",mp-5967,True,stoichiometric,TiCoSb
TiCoSb,9.407622,W/m/K,584.1717,"experimental, lattice thermal conductivity as published",0,experimental,1.0,reported_lattice,5.816625,216.0,F-43m,half-Heusler (C1b / MgAgAs),,"[""Ti"", ""Ti"", ""Ti"", ""Ti"", ""Co"", ""Co"", ""Co"", ""Co"", ""Sb"", ""Sb"", ""Sb"", ""Sb""]","[[0.0, 0.0, 0.0], [0.0, 0.5, 0.5], [0.5, 0.0, 0.5], [0.5, 0.5, 0.0], [0.25, 0.75, 0.75], [0.25, 0.25, 0.25], [0.75, 0.75, 0.25], [0.75, 0.25, 0.75], [0.5, 0.0, 0.0], [0.5, 0.5, 0.5], [0.0, 0.0, 0.5], [0.0, 0.5, 0.0]]",A,primitive->conventional (x sqrt2),Starrydata (experimental),10.1007/s11664-015-4041-9,https://doi.org/10.1007/s11664-015-4041-9,Starrydata all_curves.csv (release 'latest'),PhononDB (Togo/NIMS MDR),https://mdr.nims.go.jp/datasets/91b0cbde-c115-4664-8ad8-7bf7ace3137f,"LTC-calc.log unit cell (PBEsol-relaxed), same file as kappa",mp-5967,True,stoichiometric,TiCoSb
TiCoSb,10.096192070293236,W/m/K,587.1772,"experimental, Wiedemann-Franz: kappa_total - L*T/rho (Kim2015 L(S=123uV/K))",0,experimental,1.0,wf_subtracted,5.816625,216.0,F-43m,half-Heusler (C1b / MgAgAs),,"[""Ti"", ""Ti"", ""Ti"", ""Ti"", ""Co"", ""Co"", ""Co"", ""Co"", ""Sb"", ""Sb"", ""Sb"", ""Sb""]","[[0.0, 0.0, 0.0], [0.0, 0.5, 0.5], [0.5, 0.0, 0.5], [0.5, 0.5, 0.0], [0.25, 0.75, 0.75], [0.25, 0.25, 0.25], [0.75, 0.75, 0.25], [0.75, 0.25, 0.75], [0.5, 0.0, 0.0], [0.5, 0.5, 0.5], [0.0, 0.0, 0.5], [0.0, 0.5, 0.0]]",A,primitive->conventional (x sqrt2),Starrydata (experimental),10.1016/j.jallcom.2004.11.017,https://doi.org/10.1016/j.jallcom.2004.11.017,Starrydata all_curves.csv (release 'latest'),PhononDB (Togo/NIMS MDR),https://mdr.nims.go.jp/datasets/91b0cbde-c115-4664-8ad8-7bf7ace3137f,"LTC-calc.log unit cell (PBEsol-relaxed), same file as kappa",mp-5967,True,stoichiometric,TiCoSb
TiCoSb,10.670314774028403,W/m/K,587.79,"experimental, Wiedemann-Franz: kappa_total - L*T/rho (Kim2015 L(S=168uV/K))",0,experimental,1.0,wf_subtracted,5.816625,216.0,F-43m,half-Heusler (C1b / MgAgAs),,"[""Ti"", ""Ti"", ""Ti"", ""Ti"", ""Co"", ""Co"", ""Co"", ""Co"", ""Sb"", ""Sb"", ""Sb"", ""Sb""]","[[0.0, 0.0, 0.0], [0.0, 0.5, 0.5], [0.5, 0.0, 0.5], [0.5, 0.5, 0.0], [0.25, 0.75, 0.75], [0.25, 0.25, 0.25], [0.75, 0.75, 0.25], [0.75, 0.25, 0.75], [0.5, 0.0, 0.0], [0.5, 0.5, 0.5], [0.0, 0.0, 0.5], [0.0, 0.5, 0.0]]",A,primitive->conventional (x sqrt2),Starrydata (experimental),10.2320/matertrans.46.1481,https://doi.org/10.2320/matertrans.46.1481,Starrydata all_curves.csv (release 'latest'),PhononDB (Togo/NIMS MDR),https://mdr.nims.go.jp/datasets/91b0cbde-c115-4664-8ad8-7bf7ace3137f,"LTC-calc.log unit cell (PBEsol-relaxed), same file as kappa",mp-5967,True,stoichiometric,TiCoSb
TiCoSb,10.530748830047818,W/m/K,588.1475,"experimental, Wiedemann-Franz: kappa_total - L*T/rho (Kim2015 L(S=103uV/K))",0,experimental,1.0,wf_subtracted,5.816625,216.0,F-43m,half-Heusler (C1b / MgAgAs),,"[""Ti"", ""Ti"", ""Ti"", ""Ti"", ""Co"", ""Co"", ""Co"", ""Co"", ""Sb"", ""Sb"", ""Sb"", ""Sb""]","[[0.0, 0.0, 0.0], [0.0, 0.5, 0.5], [0.5, 0.0, 0.5], [0.5, 0.5, 0.0], [0.25, 0.75, 0.75], [0.25, 0.25, 0.25], [0.75, 0.75, 0.25], [0.75, 0.25, 0.75], [0.5, 0.0, 0.0], [0.5, 0.5, 0.5], [0.0, 0.0, 0.5], [0.0, 0.5, 0.0]]",A,primitive->conventional (x sqrt2),Starrydata (experimental),10.1016/j.jallcom.2004.11.017,https://doi.org/10.1016/j.jallcom.2004.11.017,Starrydata all_curves.csv (release 'latest'),PhononDB (Togo/NIMS MDR),https://mdr.nims.go.jp/datasets/91b0cbde-c115-4664-8ad8-7bf7ace3137f,"LTC-calc.log unit cell (PBEsol-relaxed), same file as kappa",mp-5967,True,stoichiometric,TiCoSb
TiCoSb,13.623431211098191,W/m/K,590.8355,"experimental, Wiedemann-Franz: kappa_total - L*T/rho (Kim2015 L(S=305uV/K))",0,experimental,1.0,wf_subtracted,5.816625,216.0,F-43m,half-Heusler (C1b / MgAgAs),,"[""Ti"", ""Ti"", ""Ti"", ""Ti"", ""Co"", ""Co"", ""Co"", ""Co"", ""Sb"", ""Sb"", ""Sb"", ""Sb""]","[[0.0, 0.0, 0.0], [0.0, 0.5, 0.5], [0.5, 0.0, 0.5], [0.5, 0.5, 0.0], [0.25, 0.75, 0.75], [0.25, 0.25, 0.25], [0.75, 0.75, 0.25], [0.75, 0.25, 0.75], [0.5, 0.0, 0.0], [0.5, 0.5, 0.5], [0.0, 0.0, 0.5], [0.0, 0.5, 0.0]]",A,primitive->conventional (x sqrt2),Starrydata (experimental),10.1109/ict.2005.1519955,https://doi.org/10.1109/ict.2005.1519955,Starrydata all_curves.csv (release 'latest'),PhononDB (Togo/NIMS MDR),https://mdr.nims.go.jp/datasets/91b0cbde-c115-4664-8ad8-7bf7ace3137f,"LTC-calc.log unit cell (PBEsol-relaxed), same file as kappa",mp-5967,True,stoichiometric,TiCoSb
TiCoSb,13.631175444326464,W/m/K,592.8571,"experimental, Wiedemann-Franz: kappa_total - L*T/rho (Kim2015 L(S=300uV/K))",0,experimental,1.0,wf_subtracted,5.816625,216.0,F-43m,half-Heusler (C1b / MgAgAs),,"[""Ti"", ""Ti"", ""Ti"", ""Ti"", ""Co"", ""Co"", ""Co"", ""Co"", ""Sb"", ""Sb"", ""Sb"", ""Sb""]","[[0.0, 0.0, 0.0], [0.0, 0.5, 0.5], [0.5, 0.0, 0.5], [0.5, 0.5, 0.0], [0.25, 0.75, 0.75], [0.25, 0.25, 0.25], [0.75, 0.75, 0.25], [0.75, 0.25, 0.75], [0.5, 0.0, 0.0], [0.5, 0.5, 0.5], [0.0, 0.0, 0.5], [0.0, 0.5, 0.0]]",A,primitive->conventional (x sqrt2),Starrydata (experimental),10.1016/j.jallcom.2005.06.036,https://doi.org/10.1016/j.jallcom.2005.06.036,Starrydata all_curves.csv (release 'latest'),PhononDB (Togo/NIMS MDR),https://mdr.nims.go.jp/datasets/91b0cbde-c115-4664-8ad8-7bf7ace3137f,"LTC-calc.log unit cell (PBEsol-relaxed), same file as kappa",mp-5967,True,stoichiometric,TiCoSb
TiCoSb,13.927411429170686,W/m/K,593.7084,"experimental, Wiedemann-Franz: kappa_total - L*T/rho (Kim2015 L(S=358uV/K))",0,experimental,1.0,wf_subtracted,5.816625,216.0,F-43m,half-Heusler (C1b / MgAgAs),,"[""Ti"", ""Ti"", ""Ti"", ""Ti"", ""Co"", ""Co"", ""Co"", ""Co"", ""Sb"", ""Sb"", ""Sb"", ""Sb""]","[[0.0, 0.0, 0.0], [0.0, 0.5, 0.5], [0.5, 0.0, 0.5], [0.5, 0.5, 0.0], [0.25, 0.75, 0.75], [0.25, 0.25, 0.25], [0.75, 0.75, 0.25], [0.75, 0.25, 0.75], [0.5, 0.0, 0.0], [0.5, 0.5, 0.5], [0.0, 0.0, 0.5], [0.0, 0.5, 0.0]]",A,primitive->conventional (x sqrt2),Starrydata (experimental),10.2320/matertrans.47.1445,https://doi.org/10.2320/matertrans.47.1445,Starrydata all_curves.csv (release 'latest'),PhononDB (Togo/NIMS MDR),https://mdr.nims.go.jp/datasets/91b0cbde-c115-4664-8ad8-7bf7ace3137f,"LTC-calc.log unit cell (PBEsol-relaxed), same file as kappa",mp-5967,True,stoichiometric,TiCoSb
TiCoSb,9.847094631444769,W/m/K,594.1071,"experimental, Wiedemann-Franz: kappa_total - L*T/rho (Kim2015 L(S=359uV/K))",0,experimental,1.0,wf_subtracted,5.816625,216.0,F-43m,half-Heusler (C1b / MgAgAs),,"[""Ti"", ""Ti"", ""Ti"", ""Ti"", ""Co"", ""Co"", ""Co"", ""Co"", ""Sb"", ""Sb"", ""Sb"", ""Sb""]","[[0.0, 0.0, 0.0], [0.0, 0.5, 0.5], [0.5, 0.0, 0.5], [0.5, 0.5, 0.0], [0.25, 0.75, 0.75], [0.25, 0.25, 0.25], [0.75, 0.75, 0.25], [0.75, 0.25, 0.75], [0.5, 0.0, 0.0], [0.5, 0.5, 0.5], [0.0, 0.0, 0.5], [0.0, 0.5, 0.0]]",A,primitive->conventional (x sqrt2),Starrydata (experimental),10.1109/ict.2006.331297,https://doi.org/10.1109/ict.2006.331297,Starrydata all_curves.csv (release 'latest'),PhononDB (Togo/NIMS MDR),https://mdr.nims.go.jp/datasets/91b0cbde-c115-4664-8ad8-7bf7ace3137f,"LTC-calc.log unit cell (PBEsol-relaxed), same file as kappa",mp-5967,True,stoichiometric,TiCoSb
TiCoSb,6.879712003052132,W/m/K,595.4531,"experimental, Wiedemann-Franz: kappa_total - L*T/rho (Kim2015 L(S=47uV/K))",0,experimental,1.0,wf_subtracted,5.816625,216.0,F-43m,half-Heusler (C1b / MgAgAs),,"[""Ti"", ""Ti"", ""Ti"", ""Ti"", ""Co"", ""Co"", ""Co"", ""Co"", ""Sb"", ""Sb"", ""Sb"", ""Sb""]","[[0.0, 0.0, 0.0], [0.0, 0.5, 0.5], [0.5, 0.0, 0.5], [0.5, 0.5, 0.0], [0.25, 0.75, 0.75], [0.25, 0.25, 0.25], [0.75, 0.75, 0.25], [0.75, 0.25, 0.75], [0.5, 0.0, 0.0], [0.5, 0.5, 0.5], [0.0, 0.0, 0.5], [0.0, 0.5, 0.0]]",A,primitive->conventional (x sqrt2),Starrydata (experimental),10.1021/cm3011343,https://doi.org/10.1021/cm3011343,Starrydata all_curves.csv (release 'latest'),PhononDB (Togo/NIMS MDR),https://mdr.nims.go.jp/datasets/91b0cbde-c115-4664-8ad8-7bf7ace3137f,"LTC-calc.log unit cell (PBEsol-relaxed), same file as kappa",mp-5967,True,stoichiometric,TiCoSb
TiCoSb,10.324259674799045,W/m/K,595.9866,"experimental, Wiedemann-Franz: kappa_total - L*T/rho (Kim2015 L(S=103uV/K))",0,experimental,1.0,wf_subtracted,5.816625,216.0,F-43m,half-Heusler (C1b / MgAgAs),,"[""Ti"", ""Ti"", ""Ti"", ""Ti"", ""Co"", ""Co"", ""Co"", ""Co"", ""Sb"", ""Sb"", ""Sb"", ""Sb""]","[[0.0, 0.0, 0.0], [0.0, 0.5, 0.5], [0.5, 0.0, 0.5], [0.5, 0.5, 0.0], [0.25, 0.75, 0.75], [0.25, 0.25, 0.25], [0.75, 0.75, 0.25], [0.75, 0.25, 0.75], [0.5, 0.0, 0.0], [0.5, 0.5, 0.5], [0.0, 0.0, 0.5], [0.0, 0.5, 0.0]]",A,primitive->conventional (x sqrt2),Starrydata (experimental),10.1016/j.jallcom.2004.11.017,https://doi.org/10.1016/j.jallcom.2004.11.017,Starrydata all_curves.csv (release 'latest'),PhononDB (Togo/NIMS MDR),https://mdr.nims.go.jp/datasets/91b0cbde-c115-4664-8ad8-7bf7ace3137f,"LTC-calc.log unit cell (PBEsol-relaxed), same file as kappa",mp-5967,True,stoichiometric,TiCoSb
TiCoSb,6.608580487274005,W/m/K,596.302,"experimental, Wiedemann-Franz: kappa_total - L*T/rho (Kim2015 L(S=285uV/K))",0,experimental,1.0,wf_subtracted,5.816625,216.0,F-43m,half-Heusler (C1b / MgAgAs),,"[""Ti"", ""Ti"", ""Ti"", ""Ti"", ""Co"", ""Co"", ""Co"", ""Co"", ""Sb"", ""Sb"", ""Sb"", ""Sb""]","[[0.0, 0.0, 0.0], [0.0, 0.5, 0.5], [0.5, 0.0, 0.5], [0.5, 0.5, 0.0], [0.25, 0.75, 0.75], [0.25, 0.25, 0.25], [0.75, 0.75, 0.25], [0.75, 0.25, 0.75], [0.5, 0.0, 0.0], [0.5, 0.5, 0.5], [0.0, 0.0, 0.5], [0.0, 0.5, 0.0]]",A,primitive->conventional (x sqrt2),Starrydata (experimental),10.1021/cm3011343,https://doi.org/10.1021/cm3011343,Starrydata all_curves.csv (release 'latest'),PhononDB (Togo/NIMS MDR),https://mdr.nims.go.jp/datasets/91b0cbde-c115-4664-8ad8-7bf7ace3137f,"LTC-calc.log unit cell (PBEsol-relaxed), same file as kappa",mp-5967,True,stoichiometric,TiCoSb
TiCoSb,8.01073145550132,W/m/K,596.8254,"experimental, Wiedemann-Franz: kappa_total - L*T/rho (Kim2015 L(S=249uV/K))",0,experimental,1.0,wf_subtracted,5.816625,216.0,F-43m,half-Heusler (C1b / MgAgAs),,"[""Ti"", ""Ti"", ""Ti"", ""Ti"", ""Co"", ""Co"", ""Co"", ""Co"", ""Sb"", ""Sb"", ""Sb"", ""Sb""]","[[0.0, 0.0, 0.0], [0.0, 0.5, 0.5], [0.5, 0.0, 0.5], [0.5, 0.5, 0.0], [0.25, 0.75, 0.75], [0.25, 0.25, 0.25], [0.75, 0.75, 0.25], [0.75, 0.25, 0.75], [0.5, 0.0, 0.0], [0.5, 0.5, 0.5], [0.0, 0.0, 0.5], [0.0, 0.5, 0.0]]",A,primitive->conventional (x sqrt2),Starrydata (experimental),10.1063/1.2809377,https://doi.org/10.1063/1.2809377,Starrydata all_curves.csv (release 'latest'),PhononDB (Togo/NIMS MDR),https://mdr.nims.go.jp/datasets/91b0cbde-c115-4664-8ad8-7bf7ace3137f,"LTC-calc.log unit cell (PBEsol-relaxed), same file as kappa",mp-5967,True,stoichiometric,TiCoSb
TiCoSb,8.14105115691503,W/m/K,596.8783,"experimental, Wiedemann-Franz: kappa_total - L*T/rho (Kim2015 L(S=244uV/K))",0,experimental,1.0,wf_subtracted,5.816625,216.0,F-43m,half-Heusler (C1b / MgAgAs),,"[""Ti"", ""Ti"", ""Ti"", ""Ti"", ""Co"", ""Co"", ""Co"", ""Co"", ""Sb"", ""Sb"", ""Sb"", ""Sb""]","[[0.0, 0.0, 0.0], [0.0, 0.5, 0.5], [0.5, 0.0, 0.5], [0.5, 0.5, 0.0], [0.25, 0.75, 0.75], [0.25, 0.25, 0.25], [0.75, 0.75, 0.25], [0.75, 0.25, 0.75], [0.5, 0.0, 0.0], [0.5, 0.5, 0.5], [0.0, 0.0, 0.5], [0.0, 0.5, 0.0]]",A,primitive->conventional (x sqrt2),Starrydata (experimental),10.1016/j.jallcom.2007.12.055,https://doi.org/10.1016/j.jallcom.2007.12.055,Starrydata all_curves.csv (release 'latest'),PhononDB (Togo/NIMS MDR),https://mdr.nims.go.jp/datasets/91b0cbde-c115-4664-8ad8-7bf7ace3137f,"LTC-calc.log unit cell (PBEsol-relaxed), same file as kappa",mp-5967,True,stoichiometric,TiCoSb
TiCoSb,7.609177510325498,W/m/K,597.0022,"experimental, Wiedemann-Franz: kappa_total - L*T/rho (Kim2015 L(S=287uV/K))",0,experimental,1.0,wf_subtracted,5.816625,216.0,F-43m,half-Heusler (C1b / MgAgAs),,"[""Ti"", ""Ti"", ""Ti"", ""Ti"", ""Co"", ""Co"", ""Co"", ""Co"", ""Sb"", ""Sb"", ""Sb"", ""Sb""]","[[0.0, 0.0, 0.0], [0.0, 0.5, 0.5], [0.5, 0.0, 0.5], [0.5, 0.5, 0.0], [0.25, 0.75, 0.75], [0.25, 0.25, 0.25], [0.75, 0.75, 0.25], [0.75, 0.25, 0.75], [0.5, 0.0, 0.0], [0.5, 0.5, 0.5], [0.0, 0.0, 0.5], [0.0, 0.5, 0.0]]",A,primitive->conventional (x sqrt2),Starrydata (experimental),10.1016/j.jallcom.2004.07.074,https://doi.org/10.1016/j.jallcom.2004.07.074,Starrydata all_curves.csv (release 'latest'),PhononDB (Togo/NIMS MDR),https://mdr.nims.go.jp/datasets/91b0cbde-c115-4664-8ad8-7bf7ace3137f,"LTC-calc.log unit cell (PBEsol-relaxed), same file as kappa",mp-5967,True,stoichiometric,TiCoSb
