Repository: Shivamrandive747/Thermalconductivity_prediction

# Calibrating first-principles lattice thermal conductivity to experiment

**A curated half-Heusler dataset and a validated transfer function.**

Published first-principles transport calculations of lattice thermal conductivity exceed what
laboratories measure for the same compound by a **median factor of 1.55**. That offset is regular
enough to be removed in closed form:

$$\kappa_L^{\mathrm{expt}}(T) \;=\; \kappa_L^{\mathrm{BTE}}(T)\;\min\!\left[c\left(\tfrac{T}{300}\right)^{p},\,1\right],
\qquad c = 0.51,\quad p = 0.80$$

Inside a domain of applicability declared before the validation set was scored, this places

File: data/Target_Materials/HEUSLER_KAPPA_TRAINING_SET.csv (part 31 of 192)
formula,kappa_L,kappa_units,temperature_K,method,method_tier,tier_name,weight,kappa_basis,struct_a_A,struct_spacegroup,struct_sg_symbol,struct_prototype,struct_site_ordering,struct_species,struct_frac_coords,struct_grade,lattice_convention,source,source_doi,source_url,source_location,struct_source,struct_source_url,struct_source_detail,struct_id,struct_same_paper_as_kappa,stoichiometry,parent_formula
TiCoSb,9.648856819556269,W/m/K,599.4189,"experimental, Wiedemann-Franz: kappa_total - L*T/rho (Kim2015 L(S=353uV/K))",0,experimental,1.0,wf_subtracted,5.816625,216.0,F-43m,half-Heusler (C1b / MgAgAs),,"[""Ti"", ""Ti"", ""Ti"", ""Ti"", ""Co"", ""Co"", ""Co"", ""Co"", ""Sb"", ""Sb"", ""Sb"", ""Sb""]","[[0.0, 0.0, 0.0], [0.0, 0.5, 0.5], [0.5, 0.0, 0.5], [0.5, 0.5, 0.0], [0.25, 0.75, 0.75], [0.25, 0.25, 0.25], [0.75, 0.75, 0.25], [0.75, 0.25, 0.75], [0.5, 0.0, 0.0], [0.5, 0.5, 0.5], [0.0, 0.0, 0.5], [0.0, 0.5, 0.0]]",A,primitive->conventional (x sqrt2),Starrydata (experimental),10.1063/1.2738460,https://doi.org/10.1063/1.2738460,Starrydata all_curves.csv (release 'latest'),PhononDB (Togo/NIMS MDR),https://mdr.nims.go.jp/datasets/91b0cbde-c115-4664-8ad8-7bf7ace3137f,"LTC-calc.log unit cell (PBEsol-relaxed), same file as kappa",mp-5967,True,stoichiometric,TiCoSb
TiCoSb,7.799676927818023,W/m/K,601.3751,"experimental, Wiedemann-Franz: kappa_total - L*T/rho (Kim2015 L(S=253uV/K))",0,experimental,1.0,wf_subtracted,5.816625,216.0,F-43m,half-Heusler (C1b / MgAgAs),,"[""Ti"", ""Ti"", ""Ti"", ""Ti"", ""Co"", ""Co"", ""Co"", ""Co"", ""Sb"", ""Sb"", ""Sb"", ""Sb""]","[[0.0, 0.0, 0.0], [0.0, 0.5, 0.5], [0.5, 0.0, 0.5], [0.5, 0.5, 0.0], [0.25, 0.75, 0.75], [0.25, 0.25, 0.25], [0.75, 0.75, 0.25], [0.75, 0.25, 0.75], [0.5, 0.0, 0.0], [0.5, 0.5, 0.5], [0.0, 0.0, 0.5], [0.0, 0.5, 0.0]]",A,primitive->conventional (x sqrt2),Starrydata (experimental),10.1063/1.3238363,https://doi.org/10.1063/1.3238363,Starrydata all_curves.csv (release 'latest'),PhononDB (Togo/NIMS MDR),https://mdr.nims.go.jp/datasets/91b0cbde-c115-4664-8ad8-7bf7ace3137f,"LTC-calc.log unit cell (PBEsol-relaxed), same file as kappa",mp-5967,True,stoichiometric,TiCoSb
TiCoSb,7.602214802635885,W/m/K,601.61,"experimental, Wiedemann-Franz: kappa_total - L*T/rho (degenerate 2.44e-8)",0,experimental,1.0,wf_subtracted,5.816625,216.0,F-43m,half-Heusler (C1b / MgAgAs),,"[""Ti"", ""Ti"", ""Ti"", ""Ti"", ""Co"", ""Co"", ""Co"", ""Co"", ""Sb"", ""Sb"", ""Sb"", ""Sb""]","[[0.0, 0.0, 0.0], [0.0, 0.5, 0.5], [0.5, 0.0, 0.5], [0.5, 0.5, 0.0], [0.25, 0.75, 0.75], [0.25, 0.25, 0.25], [0.75, 0.75, 0.25], [0.75, 0.25, 0.75], [0.5, 0.0, 0.0], [0.5, 0.5, 0.5], [0.0, 0.0, 0.5], [0.0, 0.5, 0.0]]",A,primitive->conventional (x sqrt2),Starrydata (experimental),10.1016/j.jallcom.2004.04.096,https://doi.org/10.1016/j.jallcom.2004.04.096,Starrydata all_curves.csv (release 'latest'),PhononDB (Togo/NIMS MDR),https://mdr.nims.go.jp/datasets/91b0cbde-c115-4664-8ad8-7bf7ace3137f,"LTC-calc.log unit cell (PBEsol-relaxed), same file as kappa",mp-5967,True,stoichiometric,TiCoSb
TiCoSb,6.309350794567492,W/m/K,619.394,"experimental, Wiedemann-Franz: kappa_total - L*T/rho (Kim2015 L(S=290uV/K))",0,experimental,1.0,wf_subtracted,5.816625,216.0,F-43m,half-Heusler (C1b / MgAgAs),,"[""Ti"", ""Ti"", ""Ti"", ""Ti"", ""Co"", ""Co"", ""Co"", ""Co"", ""Sb"", ""Sb"", ""Sb"", ""Sb""]","[[0.0, 0.0, 0.0], [0.0, 0.5, 0.5], [0.5, 0.0, 0.5], [0.5, 0.5, 0.0], [0.25, 0.75, 0.75], [0.25, 0.25, 0.25], [0.75, 0.75, 0.25], [0.75, 0.25, 0.75], [0.5, 0.0, 0.0], [0.5, 0.5, 0.5], [0.0, 0.0, 0.5], [0.0, 0.5, 0.0]]",A,primitive->conventional (x sqrt2),Starrydata (experimental),10.1021/cm3011343,https://doi.org/10.1021/cm3011343,Starrydata all_curves.csv (release 'latest'),PhononDB (Togo/NIMS MDR),https://mdr.nims.go.jp/datasets/91b0cbde-c115-4664-8ad8-7bf7ace3137f,"LTC-calc.log unit cell (PBEsol-relaxed), same file as kappa",mp-5967,True,stoichiometric,TiCoSb
TiCoSb,5.61656122362435,W/m/K,619.4208,"experimental, Wiedemann-Franz: kappa_total - L*T/rho (Kim2015 L(S=324uV/K))",0,experimental,1.0,wf_subtracted,5.816625,216.0,F-43m,half-Heusler (C1b / MgAgAs),,"[""Ti"", ""Ti"", ""Ti"", ""Ti"", ""Co"", ""Co"", ""Co"", ""Co"", ""Sb"", ""Sb"", ""Sb"", ""Sb""]","[[0.0, 0.0, 0.0], [0.0, 0.5, 0.5], [0.5, 0.0, 0.5], [0.5, 0.5, 0.0], [0.25, 0.75, 0.75], [0.25, 0.25, 0.25], [0.75, 0.75, 0.25], [0.75, 0.25, 0.75], [0.5, 0.0, 0.0], [0.5, 0.5, 0.5], [0.0, 0.0, 0.5], [0.0, 0.5, 0.0]]",A,primitive->conventional (x sqrt2),Starrydata (experimental),10.1007/s11664-019-07486-y,https://doi.org/10.1007/s11664-019-07486-y,Starrydata all_curves.csv (release 'latest'),PhononDB (Togo/NIMS MDR),https://mdr.nims.go.jp/datasets/91b0cbde-c115-4664-8ad8-7bf7ace3137f,"LTC-calc.log unit cell (PBEsol-relaxed), same file as kappa",mp-5967,True,stoichiometric,TiCoSb
TiCoSb,7.116838098260496,W/m/K,621.9,"experimental, Wiedemann-Franz: kappa_total - L*T/rho (Kim2015 L(S=324uV/K))",0,experimental,1.0,wf_subtracted,5.816625,216.0,F-43m,half-Heusler (C1b / MgAgAs),,"[""Ti"", ""Ti"", ""Ti"", ""Ti"", ""Co"", ""Co"", ""Co"", ""Co"", ""Sb"", ""Sb"", ""Sb"", ""Sb""]","[[0.0, 0.0, 0.0], [0.0, 0.5, 0.5], [0.5, 0.0, 0.5], [0.5, 0.5, 0.0], [0.25, 0.75, 0.75], [0.25, 0.25, 0.25], [0.75, 0.75, 0.25], [0.75, 0.25, 0.75], [0.5, 0.0, 0.0], [0.5, 0.5, 0.5], [0.0, 0.0, 0.5], [0.0, 0.5, 0.0]]",A,primitive->conventional (x sqrt2),Starrydata (experimental),10.1063/1.5109091,https://doi.org/10.1063/1.5109091,Starrydata all_curves.csv (release 'latest'),PhononDB (Togo/NIMS MDR),https://mdr.nims.go.jp/datasets/91b0cbde-c115-4664-8ad8-7bf7ace3137f,"LTC-calc.log unit cell (PBEsol-relaxed), same file as kappa",mp-5967,True,stoichiometric,TiCoSb
TiCoSb,7.169215350439314,W/m/K,623.9,"experimental, Wiedemann-Franz: kappa_total - L*T/rho (Kim2015 L(S=318uV/K))",0,experimental,1.0,wf_subtracted,5.816625,216.0,F-43m,half-Heusler (C1b / MgAgAs),,"[""Ti"", ""Ti"", ""Ti"", ""Ti"", ""Co"", ""Co"", ""Co"", ""Co"", ""Sb"", ""Sb"", ""Sb"", ""Sb""]","[[0.0, 0.0, 0.0], [0.0, 0.5, 0.5], [0.5, 0.0, 0.5], [0.5, 0.5, 0.0], [0.25, 0.75, 0.75], [0.25, 0.25, 0.25], [0.75, 0.75, 0.25], [0.75, 0.25, 0.75], [0.5, 0.0, 0.0], [0.5, 0.5, 0.5], [0.0, 0.0, 0.5], [0.0, 0.5, 0.0]]",A,primitive->conventional (x sqrt2),Starrydata (experimental),10.1016/j.intermet.2020.106914,https://doi.org/10.1016/j.intermet.2020.106914,Starrydata all_curves.csv (release 'latest'),PhononDB (Togo/NIMS MDR),https://mdr.nims.go.jp/datasets/91b0cbde-c115-4664-8ad8-7bf7ace3137f,"LTC-calc.log unit cell (PBEsol-relaxed), same file as kappa",mp-5967,True,stoichiometric,TiCoSb
TiCoSb,1.5870078174972642,W/m/K,624.7978,"experimental, Wiedemann-Franz: kappa_total - L*T/rho (Kim2015 L(S=14uV/K))",0,experimental,1.0,wf_subtracted,5.816625,216.0,F-43m,half-Heusler (C1b / MgAgAs),,"[""Ti"", ""Ti"", ""Ti"", ""Ti"", ""Co"", ""Co"", ""Co"", ""Co"", ""Sb"", ""Sb"", ""Sb"", ""Sb""]","[[0.0, 0.0, 0.0], [0.0, 0.5, 0.5], [0.5, 0.0, 0.5], [0.5, 0.5, 0.0], [0.25, 0.75, 0.75], [0.25, 0.25, 0.25], [0.75, 0.75, 0.25], [0.75, 0.25, 0.75], [0.5, 0.0, 0.0], [0.5, 0.5, 0.5], [0.0, 0.0, 0.5], [0.0, 0.5, 0.0]]",A,primitive->conventional (x sqrt2),Starrydata (experimental),10.3740/mrsk.2011.21.10.542,https://doi.org/10.3740/mrsk.2011.21.10.542,Starrydata all_curves.csv (release 'latest'),PhononDB (Togo/NIMS MDR),https://mdr.nims.go.jp/datasets/91b0cbde-c115-4664-8ad8-7bf7ace3137f,"LTC-calc.log unit cell (PBEsol-relaxed), same file as kappa",mp-5967,True,stoichiometric,TiCoSb
TiCoSb,7.373127740893595,W/m/K,626.04,"experimental, Wiedemann-Franz: kappa_total - L*T/rho (degenerate 2.44e-8)",0,experimental,1.0,wf_subtracted,5.816625,216.0,F-43m,half-Heusler (C1b / MgAgAs),,"[""Ti"", ""Ti"", ""Ti"", ""Ti"", ""Co"", ""Co"", ""Co"", ""Co"", ""Sb"", ""Sb"", ""Sb"", ""Sb""]","[[0.0, 0.0, 0.0], [0.0, 0.5, 0.5], [0.5, 0.0, 0.5], [0.5, 0.5, 0.0], [0.25, 0.75, 0.75], [0.25, 0.25, 0.25], [0.75, 0.75, 0.25], [0.75, 0.25, 0.75], [0.5, 0.0, 0.0], [0.5, 0.5, 0.5], [0.0, 0.0, 0.5], [0.0, 0.5, 0.0]]",A,primitive->conventional (x sqrt2),Starrydata (experimental),10.1016/j.jallcom.2004.04.096,https://doi.org/10.1016/j.jallcom.2004.04.096,Starrydata all_curves.csv (release 'latest'),PhononDB (Togo/NIMS MDR),https://mdr.nims.go.jp/datasets/91b0cbde-c115-4664-8ad8-7bf7ace3137f,"LTC-calc.log unit cell (PBEsol-relaxed), same file as kappa",mp-5967,True,stoichiometric,TiCoSb
TiCoSb,6.545555840153323,W/m/K,629.0115,"experimental, Wiedemann-Franz: kappa_total - L*T/rho (Kim2015 L(S=47uV/K))",0,experimental,1.0,wf_subtracted,5.816625,216.0,F-43m,half-Heusler (C1b / MgAgAs),,"[""Ti"", ""Ti"", ""Ti"", ""Ti"", ""Co"", ""Co"", ""Co"", ""Co"", ""Sb"", ""Sb"", ""Sb"", ""Sb""]","[[0.0, 0.0, 0.0], [0.0, 0.5, 0.5], [0.5, 0.0, 0.5], [0.5, 0.5, 0.0], [0.25, 0.75, 0.75], [0.25, 0.25, 0.25], [0.75, 0.75, 0.25], [0.75, 0.25, 0.75], [0.5, 0.0, 0.0], [0.5, 0.5, 0.5], [0.0, 0.0, 0.5], [0.0, 0.5, 0.0]]",A,primitive->conventional (x sqrt2),Starrydata (experimental),10.1021/cm3011343,https://doi.org/10.1021/cm3011343,Starrydata all_curves.csv (release 'latest'),PhononDB (Togo/NIMS MDR),https://mdr.nims.go.jp/datasets/91b0cbde-c115-4664-8ad8-7bf7ace3137f,"LTC-calc.log unit cell (PBEsol-relaxed), same file as kappa",mp-5967,True,stoichiometric,TiCoSb
TiCoSb,10.108583580765984,W/m/K,632.7314,"experimental, Wiedemann-Franz: kappa_total - L*T/rho (Kim2015 L(S=103uV/K))",0,experimental,1.0,wf_subtracted,5.816625,216.0,F-43m,half-Heusler (C1b / MgAgAs),,"[""Ti"", ""Ti"", ""Ti"", ""Ti"", ""Co"", ""Co"", ""Co"", ""Co"", ""Sb"", ""Sb"", ""Sb"", ""Sb""]","[[0.0, 0.0, 0.0], [0.0, 0.5, 0.5], [0.5, 0.0, 0.5], [0.5, 0.5, 0.0], [0.25, 0.75, 0.75], [0.25, 0.25, 0.25], [0.75, 0.75, 0.25], [0.75, 0.25, 0.75], [0.5, 0.0, 0.0], [0.5, 0.5, 0.5], [0.0, 0.0, 0.5], [0.0, 0.5, 0.0]]",A,primitive->conventional (x sqrt2),Starrydata (experimental),10.1016/j.jallcom.2004.11.017,https://doi.org/10.1016/j.jallcom.2004.11.017,Starrydata all_curves.csv (release 'latest'),PhononDB (Togo/NIMS MDR),https://mdr.nims.go.jp/datasets/91b0cbde-c115-4664-8ad8-7bf7ace3137f,"LTC-calc.log unit cell (PBEsol-relaxed), same file as kappa",mp-5967,True,stoichiometric,TiCoSb
TiCoSb,8.604939170459305,W/m/K,633.2327,"experimental, Wiedemann-Franz: kappa_total - L*T/rho (Kim2015 L(S=167uV/K))",0,experimental,1.0,wf_subtracted,5.816625,216.0,F-43m,half-Heusler (C1b / MgAgAs),,"[""Ti"", ""Ti"", ""Ti"", ""Ti"", ""Co"", ""Co"", ""Co"", ""Co"", ""Sb"", ""Sb"", ""Sb"", ""Sb""]","[[0.0, 0.0, 0.0], [0.0, 0.5, 0.5], [0.5, 0.0, 0.5], [0.5, 0.5, 0.0], [0.25, 0.75, 0.75], [0.25, 0.25, 0.25], [0.75, 0.75, 0.25], [0.75, 0.25, 0.75], [0.5, 0.0, 0.0], [0.5, 0.5, 0.5], [0.0, 0.0, 0.5], [0.0, 0.5, 0.0]]",A,primitive->conventional (x sqrt2),Starrydata (experimental),10.1016/j.jallcom.2004.11.017,https://doi.org/10.1016/j.jallcom.2004.11.017,Starrydata all_curves.csv (release 'latest'),PhononDB (Togo/NIMS MDR),https://mdr.nims.go.jp/datasets/91b0cbde-c115-4664-8ad8-7bf7ace3137f,"LTC-calc.log unit cell (PBEsol-relaxed), same file as kappa",mp-5967,True,stoichiometric,TiCoSb
TiCoSb,9.875171410665144,W/m/K,636.135,"experimental, Wiedemann-Franz: kappa_total - L*T/rho (Kim2015 L(S=105uV/K))",0,experimental,1.0,wf_subtracted,5.816625,216.0,F-43m,half-Heusler (C1b / MgAgAs),,"[""Ti"", ""Ti"", ""Ti"", ""Ti"", ""Co"", ""Co"", ""Co"", ""Co"", ""Sb"", ""Sb"", ""Sb"", ""Sb""]","[[0.0, 0.0, 0.0], [0.0, 0.5, 0.5], [0.5, 0.0, 0.5], [0.5, 0.5, 0.0], [0.25, 0.75, 0.75], [0.25, 0.25, 0.25], [0.75, 0.75, 0.25], [0.75, 0.25, 0.75], [0.5, 0.0, 0.0], [0.5, 0.5, 0.5], [0.0, 0.0, 0.5], [0.0, 0.5, 0.0]]",A,primitive->conventional (x sqrt2),Starrydata (experimental),10.1016/j.jallcom.2004.11.017,https://doi.org/10.1016/j.jallcom.2004.11.017,Starrydata all_curves.csv (release 'latest'),PhononDB (Togo/NIMS MDR),https://mdr.nims.go.jp/datasets/91b0cbde-c115-4664-8ad8-7bf7ace3137f,"LTC-calc.log unit cell (PBEsol-relaxed), same file as kappa",mp-5967,True,stoichiometric,TiCoSb
TiCoSb,9.620832161455056,W/m/K,636.2229,"experimental, Wiedemann-Franz: kappa_total - L*T/rho (Kim2015 L(S=125uV/K))",0,experimental,1.0,wf_subtracted,5.816625,216.0,F-43m,half-Heusler (C1b / MgAgAs),,"[""Ti"", ""Ti"", ""Ti"", ""Ti"", ""Co"", ""Co"", ""Co"", ""Co"", ""Sb"", ""Sb"", ""Sb"", ""Sb""]","[[0.0, 0.0, 0.0], [0.0, 0.5, 0.5], [0.5, 0.0, 0.5], [0.5, 0.5, 0.0], [0.25, 0.75, 0.75], [0.25, 0.25, 0.25], [0.75, 0.75, 0.25], [0.75, 0.25, 0.75], [0.5, 0.0, 0.0], [0.5, 0.5, 0.5], [0.0, 0.0, 0.5], [0.0, 0.5, 0.0]]",A,primitive->conventional (x sqrt2),Starrydata (experimental),10.1016/j.jallcom.2004.11.017,https://doi.org/10.1016/j.jallcom.2004.11.017,Starrydata all_curves.csv (release 'latest'),PhononDB (Togo/NIMS MDR),https://mdr.nims.go.jp/datasets/91b0cbde-c115-4664-8ad8-7bf7ace3137f,"LTC-calc.log unit cell (PBEsol-relaxed), same file as kappa",mp-5967,True,stoichiometric,TiCoSb
TiCoSb,10.201889699132028,W/m/K,636.64,"experimental, Wiedemann-Franz: kappa_total - L*T/rho (Kim2015 L(S=169uV/K))",0,experimental,1.0,wf_subtracted,5.816625,216.0,F-43m,half-Heusler (C1b / MgAgAs),,"[""Ti"", ""Ti"", ""Ti"", ""Ti"", ""Co"", ""Co"", ""Co"", ""Co"", ""Sb"", ""Sb"", ""Sb"", ""Sb""]","[[0.0, 0.0, 0.0], [0.0, 0.5, 0.5], [0.5, 0.0, 0.5], [0.5, 0.5, 0.0], [0.25, 0.75, 0.75], [0.25, 0.25, 0.25], [0.75, 0.75, 0.25], [0.75, 0.25, 0.75], [0.5, 0.0, 0.0], [0.5, 0.5, 0.5], [0.0, 0.0, 0.5], [0.0, 0.5, 0.0]]",A,primitive->conventional (x sqrt2),Starrydata (experimental),10.2320/matertrans.46.1481,https://doi.org/10.2320/matertrans.46.1481,Starrydata all_curves.csv (release 'latest'),PhononDB (Togo/NIMS MDR),https://mdr.nims.go.jp/datasets/91b0cbde-c115-4664-8ad8-7bf7ace3137f,"LTC-calc.log unit cell (PBEsol-relaxed), same file as kappa",mp-5967,True,stoichiometric,TiCoSb
TiCoSb,12.775396177376894,W/m/K,640.3061,"experimental, Wiedemann-Franz: kappa_total - L*T/rho (Kim2015 L(S=305uV/K))",0,experimental,1.0,wf_subtracted,5.816625,216.0,F-43m,half-Heusler (C1b / MgAgAs),,"[""Ti"", ""Ti"", ""Ti"", ""Ti"", ""Co"", ""Co"", ""Co"", ""Co"", ""Sb"", ""Sb"", ""Sb"", ""Sb""]","[[0.0, 0.0, 0.0], [0.0, 0.5, 0.5], [0.5, 0.0, 0.5], [0.5, 0.5, 0.0], [0.25, 0.75, 0.75], [0.25, 0.25, 0.25], [0.75, 0.75, 0.25], [0.75, 0.25, 0.75], [0.5, 0.0, 0.0], [0.5, 0.5, 0.5], [0.0, 0.0, 0.5], [0.0, 0.5, 0.0]]",A,primitive->conventional (x sqrt2),Starrydata (experimental),10.1016/j.jallcom.2005.06.036,https://doi.org/10.1016/j.jallcom.2005.06.036,Starrydata all_curves.csv (release 'latest'),PhononDB (Togo/NIMS MDR),https://mdr.nims.go.jp/datasets/91b0cbde-c115-4664-8ad8-7bf7ace3137f,"LTC-calc.log unit cell (PBEsol-relaxed), same file as kappa",mp-5967,True,stoichiometric,TiCoSb
TiCoSb,12.532761298031476,W/m/K,644.2494,"experimental, Wiedemann-Franz: kappa_total - L*T/rho (Kim2015 L(S=305uV/K))",0,experimental,1.0,wf_subtracted,5.816625,216.0,F-43m,half-Heusler (C1b / MgAgAs),,"[""Ti"", ""Ti"", ""Ti"", ""Ti"", ""Co"", ""Co"", ""Co"", ""Co"", ""Sb"", ""Sb"", ""Sb"", ""Sb""]","[[0.0, 0.0, 0.0], [0.0, 0.5, 0.5], [0.5, 0.0, 0.5], [0.5, 0.5, 0.0], [0.25, 0.75, 0.75], [0.25, 0.25, 0.25], [0.75, 0.75, 0.25], [0.75, 0.25, 0.75], [0.5, 0.0, 0.0], [0.5, 0.5, 0.5], [0.0, 0.0, 0.5], [0.0, 0.5, 0.0]]",A,primitive->conventional (x sqrt2),Starrydata (experimental),10.1109/ict.2005.1519955,https://doi.org/10.1109/ict.2005.1519955,Starrydata all_curves.csv (release 'latest'),PhononDB (Togo/NIMS MDR),https://mdr.nims.go.jp/datasets/91b0cbde-c115-4664-8ad8-7bf7ace3137f,"LTC-calc.log unit cell (PBEsol-relaxed), same file as kappa",mp-5967,True,stoichiometric,TiCoSb
TiCoSb,12.975072434454344,W/m/K,644.4656,"experimental, Wiedemann-Franz: kappa_total - L*T/rho (Kim2015 L(S=358uV/K))",0,experimental,1.0,wf_subtracted,5.816625,216.0,F-43m,half-Heusler (C1b / MgAgAs),,"[""Ti"", ""Ti"", ""Ti"", ""Ti"", ""Co"", ""Co"", ""Co"", ""Co"", ""Sb"", ""Sb"", ""Sb"", ""Sb""]","[[0.0, 0.0, 0.0], [0.0, 0.5, 0.5], [0.5, 0.0, 0.5], [0.5, 0.5, 0.0], [0.25, 0.75, 0.75], [0.25, 0.25, 0.25], [0.75, 0.75, 0.25], [0.75, 0.25, 0.75], [0.5, 0.0, 0.0], [0.5, 0.5, 0.5], [0.0, 0.0, 0.5], [0.0, 0.5, 0.0]]",A,primitive->conventional (x sqrt2),Starrydata (experimental),10.2320/matertrans.47.1445,https://doi.org/10.2320/matertrans.47.1445,Starrydata all_curves.csv (release 'latest'),PhononDB (Togo/NIMS MDR),https://mdr.nims.go.jp/datasets/91b0cbde-c115-4664-8ad8-7bf7ace3137f,"LTC-calc.log unit cell (PBEsol-relaxed), same file as kappa",mp-5967,True,stoichiometric,TiCoSb
TiCoSb,7.178208701821164,W/m/K,646.4973,"experimental, Wiedemann-Franz: kappa_total - L*T/rho (Kim2015 L(S=289uV/K))",0,experimental,1.0,wf_subtracted,5.816625,216.0,F-43m,half-Heusler (C1b / MgAgAs),,"[""Ti"", ""Ti"", ""Ti"", ""Ti"", ""Co"", ""Co"", ""Co"", ""Co"", ""Sb"", ""Sb"", ""Sb"", ""Sb""]","[[0.0, 0.0, 0.0], [0.0, 0.5, 0.5], [0.5, 0.0, 0.5], [0.5, 0.5, 0.0], [0.25, 0.75, 0.75], [0.25, 0.25, 0.25], [0.75, 0.75, 0.25], [0.75, 0.25, 0.75], [0.5, 0.0, 0.0], [0.5, 0.5, 0.5], [0.0, 0.0, 0.5], [0.0, 0.5, 0.0]]",A,primitive->conventional (x sqrt2),Starrydata (experimental),10.1016/j.jallcom.2004.07.074,https://doi.org/10.1016/j.jallcom.2004.07.074,Starrydata all_curves.csv (release 'latest'),PhononDB (Togo/NIMS MDR),https://mdr.nims.go.jp/datasets/91b0cbde-c115-4664-8ad8-7bf7ace3137f,"LTC-calc.log unit cell (PBEsol-relaxed), same file as kappa",mp-5967,True,stoichiometric,TiCoSb
TiCoSb,7.560089788816238,W/m/K,646.6953,"experimental, Wiedemann-Franz: kappa_total - L*T/rho (Kim2015 L(S=256uV/K))",0,experimental,1.0,wf_subtracted,5.816625,216.0,F-43m,half-Heusler (C1b / MgAgAs),,"[""Ti"", ""Ti"", ""Ti"", ""Ti"", ""Co"", ""Co"", ""Co"", ""Co"", ""Sb"", ""Sb"", ""Sb"", ""Sb""]","[[0.0, 0.0, 0.0], [0.0, 0.5, 0.5], [0.5, 0.0, 0.5], [0.5, 0.5, 0.0], [0.25, 0.75, 0.75], [0.25, 0.25, 0.25], [0.75, 0.75, 0.25], [0.75, 0.25, 0.75], [0.5, 0.0, 0.0], [0.5, 0.5, 0.5], [0.0, 0.0, 0.5], [0.0, 0.5, 0.0]]",A,primitive->conventional (x sqrt2),Starrydata (experimental),10.1016/j.jallcom.2007.12.055,https://doi.org/10.1016/j.jallcom.2007.12.055,Starrydata all_curves.csv (release 'latest'),PhononDB (Togo/NIMS MDR),https://mdr.nims.go.jp/datasets/91b0cbde-c115-4664-8ad8-7bf7ace3137f,"LTC-calc.log unit cell (PBEsol-relaxed), same file as kappa",mp-5967,True,stoichiometric,TiCoSb
TiCoSb,7.189844720862709,W/m/K,647.65,"experimental, Wiedemann-Franz: kappa_total - L*T/rho (degenerate 2.44e-8)",0,experimental,1.0,wf_subtracted,5.816625,216.0,F-43m,half-Heusler (C1b / MgAgAs),,"[""Ti"", ""Ti"", ""Ti"", ""Ti"", ""Co"", ""Co"", ""Co"", ""Co"", ""Sb"", ""Sb"", ""Sb"", ""Sb""]","[[0.0, 0.0, 0.0], [0.0, 0.5, 0.5], [0.5, 0.0, 0.5], [0.5, 0.5, 0.0], [0.25, 0.75, 0.75], [0.25, 0.25, 0.25], [0.75, 0.75, 0.25], [0.75, 0.25, 0.75], [0.5, 0.0, 0.0], [0.5, 0.5, 0.5], [0.0, 0.0, 0.5], [0.0, 0.5, 0.0]]",A,primitive->conventional (x sqrt2),Starrydata (experimental),10.1016/j.jallcom.2004.04.096,https://doi.org/10.1016/j.jallcom.2004.04.096,Starrydata all_curves.csv (release 'latest'),PhononDB (Togo/NIMS MDR),https://mdr.nims.go.jp/datasets/91b0cbde-c115-4664-8ad8-7bf7ace3137f,"LTC-calc.log unit cell (PBEsol-relaxed), same file as kappa",mp-5967,True,stoichiometric,TiCoSb
TiCoSb,8.9893150984339,W/m/K,650.1431,"experimental, Wiedemann-Franz: kappa_total - L*T/rho (Kim2015 L(S=349uV/K))",0,experimental,1.0,wf_subtracted,5.816625,216.0,F-43m,half-Heusler (C1b / MgAgAs),,"[""Ti"", ""Ti"", ""Ti"", ""Ti"", ""Co"", ""Co"", ""Co"", ""Co"", ""Sb"", ""Sb"", ""Sb"", ""Sb""]","[[0.0, 0.0, 0.0], [0.0, 0.5, 0.5], [0.5, 0.0, 0.5], [0.5, 0.5, 0.0], [0.25, 0.75, 0.75], [0.25, 0.25, 0.25], [0.75, 0.75, 0.25], [0.75, 0.25, 0.75], [0.5, 0.0, 0.0], [0.5, 0.5, 0.5], [0.0, 0.0, 0.5], [0.0, 0.5, 0.0]]",A,primitive->conventional (x sqrt2),Starrydata (experimental),10.1063/1.2738460,https://doi.org/10.1063/1.2738460,Starrydata all_curves.csv (release 'latest'),PhononDB (Togo/NIMS MDR),https://mdr.nims.go.jp/datasets/91b0cbde-c115-4664-8ad8-7bf7ace3137f,"LTC-calc.log unit cell (PBEsol-relaxed), same file as kappa",mp-5967,True,stoichiometric,TiCoSb
TiCoSb,7.305435644020383,W/m/K,650.7937,"experimental, Wiedemann-Franz: kappa_total - L*T/rho (Kim2015 L(S=256uV/K))",0,experimental,1.0,wf_subtracted,5.816625,216.0,F-43m,half-Heusler (C1b / MgAgAs),,"[""Ti"", ""Ti"", ""Ti"", ""Ti"", ""Co"", ""Co"", ""Co"", ""Co"", ""Sb"", ""Sb"", ""Sb"", ""Sb""]","[[0.0, 0.0, 0.0], [0.0, 0.5, 0.5], [0.5, 0.0, 0.5], [0.5, 0.5, 0.0], [0.25, 0.75, 0.75], [0.25, 0.25, 0.25], [0.75, 0.75, 0.25], [0.75, 0.25, 0.75], [0.5, 0.0, 0.0], [0.5, 0.5, 0.5], [0.0, 0.0, 0.5], [0.0, 0.5, 0.0]]",A,primitive->conventional (x sqrt2),Starrydata (experimental),10.1063/1.2809377,https://doi.org/10.1063/1.2809377,Starrydata all_curves.csv (release 'latest'),PhononDB (Togo/NIMS MDR),https://mdr.nims.go.jp/datasets/91b0cbde-c115-4664-8ad8-7bf7ace3137f,"LTC-calc.log unit cell (PBEsol-relaxed), same file as kappa",mp-5967,True,stoichiometric,TiCoSb
TiCoSb,9.01155386447337,W/m/K,652.5291,"experimental, Wiedemann-Franz: kappa_total - L*T/rho (Kim2015 L(S=352uV/K))",0,experimental,1.0,wf_subtracted,5.816625,216.0,F-43m,half-Heusler (C1b / MgAgAs),,"[""Ti"", ""Ti"", ""Ti"", ""Ti"", ""Co"", ""Co"", ""Co"", ""Co"", ""Sb"", ""Sb"", ""Sb"", ""Sb""]","[[0.0, 0.0, 0.0], [0.0, 0.5, 0.5], [0.5, 0.0, 0.5], [0.5, 0.5, 0.0], [0.25, 0.75, 0.75], [0.25, 0.25, 0.25], [0.75, 0.75, 0.25], [0.75, 0.25, 0.75], [0.5, 0.0, 0.0], [0.5, 0.5, 0.5], [0.0, 0.0, 0.5], [0.0, 0.5, 0.0]]",A,primitive->conventional (x sqrt2),Starrydata (experimental),10.1109/ict.2006.331297,https://doi.org/10.1109/ict.2006.331297,Starrydata all_curves.csv (release 'latest'),PhononDB (Togo/NIMS MDR),https://mdr.nims.go.jp/datasets/91b0cbde-c115-4664-8ad8-7bf7ace3137f,"LTC-calc.log unit cell (PBEsol-relaxed), same file as kappa",mp-5967,True,stoichiometric,TiCoSb
TiCoSb,7.185497501095584,W/m/K,654.9613,"experimental, Wiedemann-Franz: kappa_total - L*T/rho (Kim2015 L(S=257uV/K))",0,experimental,1.0,wf_subtracted,5.816625,216.0,F-43m,half-Heusler (C1b / MgAgAs),,"[""Ti"", ""Ti"", ""Ti"", ""Ti"", ""Co"", ""Co"", ""Co"", ""Co"", ""Sb"", ""Sb"", ""Sb"", ""Sb""]","[[0.0, 0.0, 0.0], [0.0, 0.5, 0.5], [0.5, 0.0, 0.5], [0.5, 0.5, 0.0], [0.25, 0.75, 0.75], [0.25, 0.25, 0.25], [0.75, 0.75, 0.25], [0.75, 0.25, 0.75], [0.5, 0.0, 0.0], [0.5, 0.5, 0.5], [0.0, 0.0, 0.5], [0.0, 0.5, 0.0]]",A,primitive->conventional (x sqrt2),Starrydata (experimental),10.1063/1.3238363,https://doi.org/10.1063/1.3238363,Starrydata all_curves.csv (release 'latest'),PhononDB (Togo/NIMS MDR),https://mdr.nims.go.jp/datasets/91b0cbde-c115-4664-8ad8-7bf7ace3137f,"LTC-calc.log unit cell (PBEsol-relaxed), same file as kappa",mp-5967,True,stoichiometric,TiCoSb
TiCoSb,5.3074564510464,W/m/K,667.561,"experimental, Wiedemann-Franz: kappa_total - L*T/rho (Kim2015 L(S=320uV/K))",0,experimental,1.0,wf_subtracted,5.816625,216.0,F-43m,half-Heusler (C1b / MgAgAs),,"[""Ti"", ""Ti"", ""Ti"", ""Ti"", ""Co"", ""Co"", ""Co"", ""Co"", ""Sb"", ""Sb"", ""Sb"", ""Sb""]","[[0.0, 0.0, 0.0], [0.0, 0.5, 0.5], [0.5, 0.0, 0.5], [0.5, 0.5, 0.0], [0.25, 0.75, 0.75], [0.25, 0.25, 0.25], [0.75, 0.75, 0.25], [0.75, 0.25, 0.75], [0.5, 0.0, 0.0], [0.5, 0.5, 0.5], [0.0, 0.0, 0.5], [0.0, 0.5, 0.0]]",A,primitive->conventional (x sqrt2),Starrydata (experimental),10.1007/s11664-019-07486-y,https://doi.org/10.1007/s11664-019-07486-y,Starrydata all_curves.csv (release 'latest'),PhononDB (Togo/NIMS MDR),https://mdr.nims.go.jp/datasets/91b0cbde-c115-4664-8ad8-7bf7ace3137f,"LTC-calc.log unit cell (PBEsol-relaxed), same file as kappa",mp-5967,True,stoichiometric,TiCoSb
TiCoSb,5.820734627582798,W/m/K,670.3292,"experimental, Wiedemann-Franz: kappa_total - L*T/rho (Kim2015 L(S=285uV/K))",0,experimental,1.0,wf_subtracted,5.816625,216.0,F-43m,half-Heusler (C1b / MgAgAs),,"[""Ti"", ""Ti"", ""Ti"", ""Ti"", ""Co"", ""Co"", ""Co"", ""Co"", ""Sb"", ""Sb"", ""Sb"", ""Sb""]","[[0.0, 0.0, 0.0], [0.0, 0.5, 0.5], [0.5, 0.0, 0.5], [0.5, 0.5, 0.0], [0.25, 0.75, 0.75], [0.25, 0.25, 0.25], [0.75, 0.75, 0.25], [0.75, 0.25, 0.75], [0.5, 0.0, 0.0], [0.5, 0.5, 0.5], [0.0, 0.0, 0.5], [0.0, 0.5, 0.0]]",A,primitive->conventional (x sqrt2),Starrydata (experimental),10.1021/cm3011343,https://doi.org/10.1021/cm3011343,Starrydata all_curves.csv (release 'latest'),PhononDB (Togo/NIMS MDR),https://mdr.nims.go.jp/datasets/91b0cbde-c115-4664-8ad8-7bf7ace3137f,"LTC-calc.log unit cell (PBEsol-relaxed), same file as kappa",mp-5967,True,stoichiometric,TiCoSb
TiCoSb,6.994349586799058,W/m/K,670.6,"experimental, Wiedemann-Franz: kappa_total - L*T/rho (Kim2015 L(S=324uV/K))",0,experimental,1.0,wf_subtracted,5.816625,216.0,F-43m,half-Heusler (C1b / MgAgAs),,"[""Ti"", ""Ti"", ""Ti"", ""Ti"", ""Co"", ""Co"", ""Co"", ""Co"", ""Sb"", ""Sb"", ""Sb"", ""Sb""]","[[0.0, 0.0, 0.0], [0.0, 0.5, 0.5], [0.5, 0.0, 0.5], [0.5, 0.5, 0.0], [0.25, 0.75, 0.75], [0.25, 0.25, 0.25], [0.75, 0.75, 0.25], [0.75, 0.25, 0.75], [0.5, 0.0, 0.0], [0.5, 0.5, 0.5], [0.0, 0.0, 0.5], [0.0, 0.5, 0.0]]",A,primitive->conventional (x sqrt2),Starrydata (experimental),10.1016/j.intermet.2020.106914,https://doi.org/10.1016/j.intermet.2020.106914,Starrydata all_curves.csv (release 'latest'),PhononDB (Togo/NIMS MDR),https://mdr.nims.go.jp/datasets/91b0cbde-c115-4664-8ad8-7bf7ace3137f,"LTC-calc.log unit cell (PBEsol-relaxed), same file as kappa",mp-5967,True,stoichiometric,TiCoSb
TiCoSb,7.020988481167242,W/m/K,671.14,"experimental, Wiedemann-Franz: kappa_total - L*T/rho (degenerate 2.44e-8)",0,experimental,1.0,wf_subtracted,5.816625,216.0,F-43m,half-Heusler (C1b / MgAgAs),,"[""Ti"", ""Ti"", ""Ti"", ""Ti"", ""Co"", ""Co"", ""Co"", ""Co"", ""Sb"", ""Sb"", ""Sb"", ""Sb""]","[[0.0, 0.0, 0.0], [0.0, 0.5, 0.5], [0.5, 0.0, 0.5], [0.5, 0.5, 0.0], [0.25, 0.75, 0.75], [0.25, 0.25, 0.25], [0.75, 0.75, 0.25], [0.75, 0.25, 0.75], [0.5, 0.0, 0.0], [0.5, 0.5, 0.5], [0.0, 0.0, 0.5], [0.0, 0.5, 0.0]]",A,primitive->conventional (x sqrt2),Starrydata (experimental),10.1016/j.jallcom.2004.04.096,https://doi.org/10.1016/j.jallcom.2004.04.096,Starrydata all_curves.csv (release 'latest'),PhononDB (Togo/NIMS MDR),https://mdr.nims.go.jp/datasets/91b0cbde-c115-4664-8ad8-7bf7ace3137f,"LTC-calc.log unit cell (PBEsol-relaxed), same file as kappa",mp-5967,True,stoichiometric,TiCoSb
TiCoSb,6.949461710997483,W/m/K,673.4,"experimental, Wiedemann-Franz: kappa_total - L*T/rho (Kim2015 L(S=320uV/K))",0,experimental,1.0,wf_subtracted,5.816625,216.0,F-43m,half-Heusler (C1b / MgAgAs),,"[""Ti"", ""Ti"", ""Ti"", ""Ti"", ""Co"", ""Co"", ""Co"", ""Co"", ""Sb"", ""Sb"", ""Sb"", ""Sb""]","[[0.0, 0.0, 0.0], [0.0, 0.5, 0.5], [0.5, 0.0, 0.5], [0.5, 0.5, 0.0], [0.25, 0.75, 0.75], [0.25, 0.25, 0.25], [0.75, 0.75, 0.25], [0.75, 0.25, 0.75], [0.5, 0.0, 0.0], [0.5, 0.5, 0.5], [0.0, 0.0, 0.5], [0.0, 0.5, 0.0]]",A,primitive->conventional (x sqrt2),Starrydata (experimental),10.1063/1.5109091,https://doi.org/10.1063/1.5109091,Starrydata all_curves.csv (release 'latest'),PhononDB (Togo/NIMS MDR),https://mdr.nims.go.jp/datasets/91b0cbde-c115-4664-8ad8-7bf7ace3137f,"LTC-calc.log unit cell (PBEsol-relaxed), same file as kappa",mp-5967,True,stoichiometric,TiCoSb
TiCoSb,12.104283076023348,W/m/K,673.9796,"experimental, Wiedemann-Franz: kappa_total - L*T/rho (Kim2015 L(S=304uV/K))",0,experimental,1.0,wf_subtracted,5.816625,216.0,F-43m,half-Heusler (C1b / MgAgAs),,"[""Ti"", ""Ti"", ""Ti"", ""Ti"", ""Co"", ""Co"", ""Co"", ""Co"", ""Sb"", ""Sb"", ""Sb"", ""Sb""]","[[0.0, 0.0, 0.0], [0.0, 0.5, 0.5], [0.5, 0.0, 0.5], [0.5, 0.5, 0.0], [0.25, 0.75, 0.75], [0.25, 0.25, 0.25], [0.75, 0.75, 0.25], [0.75, 0.25, 0.75], [0.5, 0.0, 0.0], [0.5, 0.5, 0.5], [0.0, 0.0, 0.5], [0.0, 0.5, 0.0]]",A,primitive->conventional (x sqrt2),Starrydata (experimental),10.1016/j.jallcom.2005.06.036,https://doi.org/10.1016/j.jallcom.2005.06.036,Starrydata all_curves.csv (release 'latest'),PhononDB (Togo/NIMS MDR),https://mdr.nims.go.jp/datasets/91b0cbde-c115-4664-8ad8-7bf7ace3137f,"LTC-calc.log unit cell (PBEsol-relaxed), same file as kappa",mp-5967,True,stoichiometric,TiCoSb
TiCoSb,9.19683236031265,W/m/K,679.6957,"experimental, Wiedemann-Franz: kappa_total - L*T/rho (Kim2015 L(S=125uV/K))",0,experimental,1.0,wf_subtracted,5.816625,216.0,F-43m,half-Heusler (C1b / MgAgAs),,"[""Ti"", ""Ti"", ""Ti"", ""Ti"", ""Co"", ""Co"", ""Co"", ""Co"", ""Sb"", ""Sb"", ""Sb"", ""Sb""]","[[0.0, 0.0, 0.0], [0.0, 0.5, 0.5], [0.5, 0.0, 0.5], [0.5, 0.5, 0.0], [0.25, 0.75, 0.75], [0.25, 0.25, 0.25], [0.75, 0.75, 0.25], [0.75, 0.25, 0.75], [0.5, 0.0, 0.0], [0.5, 0.5, 0.5], [0.0, 0.0, 0.5], [0.0, 0.5, 0.0]]",A,primitive->conventional (x sqrt2),Starrydata (experimental),10.1016/j.jallcom.2004.11.017,https://doi.org/10.1016/j.jallcom.2004.11.017,Starrydata all_curves.csv (release 'latest'),PhononDB (Togo/NIMS MDR),https://mdr.nims.go.jp/datasets/91b0cbde-c115-4664-8ad8-7bf7ace3137f,"LTC-calc.log unit cell (PBEsol-relaxed), same file as kappa",mp-5967,True,stoichiometric,TiCoSb
TiCoSb,9.554074510831208,W/m/K,680.6924,"experimental, Wiedemann-Franz: kappa_total - L*T/rho (Kim2015 L(S=103uV/K))",0,experimental,1.0,wf_subtracted,5.816625,216.0,F-43m,half-Heusler (C1b / MgAgAs),,"[""Ti"", ""Ti"", ""Ti"", ""Ti"", ""Co"", ""Co"", ""Co"", ""Co"", ""Sb"", ""Sb"", ""Sb"", ""Sb""]","[[0.0, 0.0, 0.0], [0.0, 0.5, 0.5], [0.5, 0.0, 0.5], [0.5, 0.5, 0.0], [0.25, 0.75, 0.75], [0.25, 0.25, 0.25], [0.75, 0.75, 0.25], [0.75, 0.25, 0.75], [0.5, 0.0, 0.0], [0.5, 0.5, 0.5], [0.0, 0.0, 0.5], [0.0, 0.5, 0.0]]",A,primitive->conventional (x sqrt2),Starrydata (experimental),10.1016/j.jallcom.2004.11.017,https://doi.org/10.1016/j.jallcom.2004.11.017,Starrydata all_curves.csv (release 'latest'),PhononDB (Togo/NIMS MDR),https://mdr.nims.go.jp/datasets/91b0cbde-c115-4664-8ad8-7bf7ace3137f,"LTC-calc.log unit cell (PBEsol-relaxed), same file as kappa",mp-5967,True,stoichiometric,TiCoSb
TiCoSb,8.312003422717305,W/m/K,682.2169,"experimental, Wiedemann-Franz: kappa_total - L*T/rho (Kim2015 L(S=168uV/K))",0,experimental,1.0,wf_subtracted,5.816625,216.0,F-43m,half-Heusler (C1b / MgAgAs),,"[""Ti"", ""Ti"", ""Ti"", ""Ti"", ""Co"", ""Co"", ""Co"", ""Co"", ""Sb"", ""Sb"", ""Sb"", ""Sb""]","[[0.0, 0.0, 0.0], [0.0, 0.5, 0.5], [0.5, 0.0, 0.5], [0.5, 0.5, 0.0], [0.25, 0.75, 0.75], [0.25, 0.25, 0.25], [0.75, 0.75, 0.25], [0.75, 0.25, 0.75], [0.5, 0.0, 0.0], [0.5, 0.5, 0.5], [0.0, 0.0, 0.5], [0.0, 0.5, 0.0]]",A,primitive->conventional (x sqrt2),Starrydata (experimental),10.1016/j.jallcom.2004.11.017,https://doi.org/10.1016/j.jallcom.2004.11.017,Starrydata all_curves.csv (release 'latest'),PhononDB (Togo/NIMS MDR),https://mdr.nims.go.jp/datasets/91b0cbde-c115-4664-8ad8-7bf7ace3137f,"LTC-calc.log unit cell (PBEsol-relaxed), same file as kappa",mp-5967,True,stoichiometric,TiCoSb
TiCoSb,8.089146,W/m/K,685.0226,"experimental, lattice thermal conductivity as published",0,experimental,1.0,reported_lattice,5.816625,216.0,F-43m,half-Heusler (C1b / MgAgAs),,"[""Ti"", ""Ti"", ""Ti"", ""Ti"", ""Co"", ""Co"", ""Co"", ""Co"", ""Sb"", ""Sb"", ""Sb"", ""Sb""]","[[0.0, 0.0, 0.0], [0.0, 0.5, 0.5], [0.5, 0.0, 0.5], [0.5, 0.5, 0.0], [0.25, 0.75, 0.75], [0.25, 0.25, 0.25], [0.75, 0.75, 0.25], [0.75, 0.25, 0.75], [0.5, 0.0, 0.0], [0.5, 0.5, 0.5], [0.0, 0.0, 0.5], [0.0, 0.5, 0.0]]",A,primitive->conventional (x sqrt2),Starrydata (experimental),10.1007/s11664-015-4041-9,https://doi.org/10.1007/s11664-015-4041-9,Starrydata all_curves.csv (release 'latest'),PhononDB (Togo/NIMS MDR),https://mdr.nims.go.jp/datasets/91b0cbde-c115-4664-8ad8-7bf7ace3137f,"LTC-calc.log unit cell (PBEsol-relaxed), same file as kappa",mp-5967,True,stoichiometric,TiCoSb
TiCoSb,9.782700223368677,W/m/K,685.5,"experimental, Wiedemann-Franz: kappa_total - L*T/rho (Kim2015 L(S=170uV/K))",0,experimental,1.0,wf_subtracted,5.816625,216.0,F-43m,half-Heusler (C1b / MgAgAs),,"[""Ti"", ""Ti"", ""Ti"", ""Ti"", ""Co"", ""Co"", ""Co"", ""Co"", ""Sb"", ""Sb"", ""Sb"", ""Sb""]","[[0.0, 0.0, 0.0], [0.0, 0.5, 0.5], [0.5, 0.0, 0.5], [0.5, 0.5, 0.0], [0.25, 0.75, 0.75], [0.25, 0.25, 0.25], [0.75, 0.75, 0.25], [0.75, 0.25, 0.75], [0.5, 0.0, 0.0], [0.5, 0.5, 0.5], [0.0, 0.0, 0.5], [0.0, 0.5, 0.0]]",A,primitive->conventional (x sqrt2),Starrydata (experimental),10.2320/matertrans.46.1481,https://doi.org/10.2320/matertrans.46.1481,Starrydata all_curves.csv (release 'latest'),PhononDB (Togo/NIMS MDR),https://mdr.nims.go.jp/datasets/91b0cbde-c115-4664-8ad8-7bf7ace3137f,"LTC-calc.log unit cell (PBEsol-relaxed), same file as kappa",mp-5967,True,stoichiometric,TiCoSb
TiCoSb,9.346539546172776,W/m/K,691.8648,"experimental, Wiedemann-Franz: kappa_total - L*T/rho (Kim2015 L(S=104uV/K))",0,experimental,1.0,wf_subtracted,5.816625,216.0,F-43m,half-Heusler (C1b / MgAgAs),,"[""Ti"", ""Ti"", ""Ti"", ""Ti"", ""Co"", ""Co"", ""Co"", ""Co"", ""Sb"", ""Sb"", ""Sb"", ""Sb""]","[[0.0, 0.0, 0.0], [0.0, 0.5, 0.5], [0.5, 0.0, 0.5], [0.5, 0.5, 0.0], [0.25, 0.75, 0.75], [0.25, 0.25, 0.25], [0.75, 0.75, 0.25], [0.75, 0.25, 0.75], [0.5, 0.0, 0.0], [0.5, 0.5, 0.5], [0.0, 0.0, 0.5], [0.0, 0.5, 0.0]]",A,primitive->conventional (x sqrt2),Starrydata (experimental),10.1016/j.jallcom.2004.11.017,https://doi.org/10.1016/j.jallcom.2004.11.017,Starrydata all_curves.csv (release 'latest'),PhononDB (Togo/NIMS MDR),https://mdr.nims.go.jp/datasets/91b0cbde-c115-4664-8ad8-7bf7ace3137f,"LTC-calc.log unit cell (PBEsol-relaxed), same file as kappa",mp-5967,True,stoichiometric,TiCoSb
TiCoSb,6.81564764020072,W/m/K,693.6508,"experimental, Wiedemann-Franz: kappa_total - L*T/rho (Kim2015 L(S=256uV/K))",0,experimental,1.0,wf_subtracted,5.816625,216.0,F-43m,half-Heusler (C1b / MgAgAs),,"[""Ti"", ""Ti"", ""Ti"", ""Ti"", ""Co"", ""Co"", ""Co"", ""Co"", ""Sb"", ""Sb"", ""Sb"", ""Sb""]","[[0.0, 0.0, 0.0], [0.0, 0.5, 0.5], [0.5, 0.0, 0.5], [0.5, 0.5, 0.0], [0.25, 0.75, 0.75], [0.25, 0.25, 0.25], [0.75, 0.75, 0.25], [0.75, 0.25, 0.75], [0.5, 0.0, 0.0], [0.5, 0.5, 0.5], [0.0, 0.0, 0.5], [0.0, 0.5, 0.0]]",A,primitive->conventional (x sqrt2),Starrydata (experimental),10.1063/1.2809377,https://doi.org/10.1063/1.2809377,Starrydata all_curves.csv (release 'latest'),PhononDB (Togo/NIMS MDR),https://mdr.nims.go.jp/datasets/91b0cbde-c115-4664-8ad8-7bf7ace3137f,"LTC-calc.log unit cell (PBEsol-relaxed), same file as kappa",mp-5967,True,stoichiometric,TiCoSb
TiCoSb,6.880429590968999,W/m/K,695.57,"experimental, Wiedemann-Franz: kappa_total - L*T/rho (degenerate 2.44e-8)",0,experimental,1.0,wf_subtracted,5.816625,216.0,F-43m,half-Heusler (C1b / MgAgAs),,"[""Ti"", ""Ti"", ""Ti"", ""Ti"", ""Co"", ""Co"", ""Co"", ""Co"", ""Sb"", ""Sb"", ""Sb"", ""Sb""]","[[0.0, 0.0, 0.0], [0.0, 0.5, 0.5], [0.5, 0.0, 0.5], [0.5, 0.5, 0.0], [0.25, 0.75, 0.75], [0.25, 0.25, 0.25], [0.75, 0.75, 0.25], [0.75, 0.25, 0.75], [0.5, 0.0, 0.0], [0.5, 0.5, 0.5], [0.0, 0.0, 0.5], [0.0, 0.5, 0.0]]",A,primitive->conventional (x sqrt2),Starrydata (experimental),10.1016/j.jallcom.2004.04.096,https://doi.org/10.1016/j.jallcom.2004.04.096,Starrydata all_curves.csv (release 'latest'),PhononDB (Togo/NIMS MDR),https://mdr.nims.go.jp/datasets/91b0cbde-c115-4664-8ad8-7bf7ace3137f,"LTC-calc.log unit cell (PBEsol-relaxed), same file as kappa",mp-5967,True,stoichiometric,TiCoSb
TiCoSb,11.892628278663976,W/m/K,696.0123,"experimental, Wiedemann-Franz: kappa_total - L*T/rho (Kim2015 L(S=304uV/K))",0,experimental,1.0,wf_subtracted,5.816625,216.0,F-43m,half-Heusler (C1b / MgAgAs),,"[""Ti"", ""Ti"", ""Ti"", ""Ti"", ""Co"", ""Co"", ""Co"", ""Co"", ""Sb"", ""Sb"", ""Sb"", ""Sb""]","[[0.0, 0.0, 0.0], [0.0, 0.5, 0.5], [0.5, 0.0, 0.5], [0.5, 0.5, 0.0], [0.25, 0.75, 0.75], [0.25, 0.25, 0.25], [0.75, 0.75, 0.25], [0.75, 0.25, 0.75], [0.5, 0.0, 0.0], [0.5, 0.5, 0.5], [0.0, 0.0, 0.5], [0.0, 0.5, 0.0]]",A,primitive->conventional (x sqrt2),Starrydata (experimental),10.1109/ict.2005.1519955,https://doi.org/10.1109/ict.2005.1519955,Starrydata all_curves.csv (release 'latest'),PhononDB (Togo/NIMS MDR),https://mdr.nims.go.jp/datasets/91b0cbde-c115-4664-8ad8-7bf7ace3137f,"LTC-calc.log unit cell (PBEsol-relaxed), same file as kappa",mp-5967,True,stoichiometric,TiCoSb
TiCoSb,8.37581017406662,W/m/K,698.1427,"experimental, Wiedemann-Franz: kappa_total - L*T/rho (Kim2015 L(S=359uV/K))",0,experimental,1.0,wf_subtracted,5.816625,216.0,F-43m,half-Heusler (C1b / MgAgAs),,"[""Ti"", ""Ti"", ""Ti"", ""Ti"", ""Co"", ""Co"", ""Co"", ""Co"", ""Sb"", ""Sb"", ""Sb"", ""Sb""]","[[0.0, 0.0, 0.0], [0.0, 0.5, 0.5], [0.5, 0.0, 0.5], [0.5, 0.5, 0.0], [0.25, 0.75, 0.75], [0.25, 0.25, 0.25], [0.75, 0.75, 0.25], [0.75, 0.25, 0.75], [0.5, 0.0, 0.0], [0.5, 0.5, 0.5], [0.0, 0.0, 0.5], [0.0, 0.5, 0.0]]",A,primitive->conventional (x sqrt2),Starrydata (experimental),10.1109/ict.2006.331297,https://doi.org/10.1109/ict.2006.331297,Starrydata all_curves.csv (release 'latest'),PhononDB (Togo/NIMS MDR),https://mdr.nims.go.jp/datasets/91b0cbde-c115-4664-8ad8-7bf7ace3137f,"LTC-calc.log unit cell (PBEsol-relaxed), same file as kappa",mp-5967,True,stoichiometric,TiCoSb
TiCoSb,12.088172332981983,W/m/K,698.5417,"experimental, Wiedemann-Franz: kappa_total - L*T/rho (Kim2015 L(S=358uV/K))",0,experimental,1.0,wf_subtracted,5.816625,216.0,F-43m,half-Heusler (C1b / MgAgAs),,"[""Ti"", ""Ti"", ""Ti"", ""Ti"", ""Co"", ""Co"", ""Co"", ""Co"", ""Sb"", ""Sb"", ""Sb"", ""Sb""]","[[0.0, 0.0, 0.0], [0.0, 0.5, 0.5], [0.5, 0.0, 0.5], [0.5, 0.5, 0.0], [0.25, 0.75, 0.75], [0.25, 0.25, 0.25], [0.75, 0.75, 0.25], [0.75, 0.25, 0.75], [0.5, 0.0, 0.0], [0.5, 0.5, 0.5], [0.0, 0.0, 0.5], [0.0, 0.5, 0.0]]",A,primitive->conventional (x sqrt2),Starrydata (experimental),10.2320/matertrans.47.1445,https://doi.org/10.2320/matertrans.47.1445,Starrydata all_curves.csv (release 'latest'),PhononDB (Togo/NIMS MDR),https://mdr.nims.go.jp/datasets/91b0cbde-c115-4664-8ad8-7bf7ace3137f,"LTC-calc.log unit cell (PBEsol-relaxed), same file as kappa",mp-5967,True,stoichiometric,TiCoSb
TiCoSb,7.019719642336432,W/m/K,699.4506,"experimental, Wiedemann-Franz: kappa_total - L*T/rho (Kim2015 L(S=252uV/K))",0,experimental,1.0,wf_subtracted,5.816625,216.0,F-43m,half-Heusler (C1b / MgAgAs),,"[""Ti"", ""Ti"", ""Ti"", ""Ti"", ""Co"", ""Co"", ""Co"", ""Co"", ""Sb"", ""Sb"", ""Sb"", ""Sb""]","[[0.0, 0.0, 0.0], [0.0, 0.5, 0.5], [0.5, 0.0, 0.5], [0.5, 0.5, 0.0], [0.25, 0.75, 0.75], [0.25, 0.25, 0.25], [0.75, 0.75, 0.25], [0.75, 0.25, 0.75], [0.5, 0.0, 0.0], [0.5, 0.5, 0.5], [0.0, 0.0, 0.5], [0.0, 0.5, 0.0]]",A,primitive->conventional (x sqrt2),Starrydata (experimental),10.1016/j.jallcom.2007.12.055,https://doi.org/10.1016/j.jallcom.2007.12.055,Starrydata all_curves.csv (release 'latest'),PhononDB (Togo/NIMS MDR),https://mdr.nims.go.jp/datasets/91b0cbde-c115-4664-8ad8-7bf7ace3137f,"LTC-calc.log unit cell (PBEsol-relaxed), same file as kappa",mp-5967,True,stoichiometric,TiCoSb
TiCoSb,8.16360021370427,W/m/K,700.85,"experimental, Wiedemann-Franz: kappa_total - L*T/rho (Kim2015 L(S=332uV/K))",0,experimental,1.0,wf_subtracted,5.816625,216.0,F-43m,half-Heusler (C1b / MgAgAs),,"[""Ti"", ""Ti"", ""Ti"", ""Ti"", ""Co"", ""Co"", ""Co"", ""Co"", ""Sb"", ""Sb"", ""Sb"", ""Sb""]","[[0.0, 0.0, 0.0], [0.0, 0.5, 0.5], [0.5, 0.0, 0.5], [0.5, 0.5, 0.0], [0.25, 0.75, 0.75], [0.25, 0.25, 0.25], [0.75, 0.75, 0.25], [0.75, 0.25, 0.75], [0.5, 0.0, 0.0], [0.5, 0.5, 0.5], [0.0, 0.0, 0.5], [0.0, 0.5, 0.0]]",A,primitive->conventional (x sqrt2),Starrydata (experimental),10.1063/1.2738460,https://doi.org/10.1063/1.2738460,Starrydata all_curves.csv (release 'latest'),PhononDB (Togo/NIMS MDR),https://mdr.nims.go.jp/datasets/91b0cbde-c115-4664-8ad8-7bf7ace3137f,"LTC-calc.log unit cell (PBEsol-relaxed), same file as kappa",mp-5967,True,stoichiometric,TiCoSb
TiCoSb,6.628146366806867,W/m/K,700.8967,"experimental, Wiedemann-Franz: kappa_total - L*T/rho (Kim2015 L(S=259uV/K))",0,experimental,1.0,wf_subtracted,5.816625,216.0,F-43m,half-Heusler (C1b / MgAgAs),,"[""Ti"", ""Ti"", ""Ti"", ""Ti"", ""Co"", ""Co"", ""Co"", ""Co"", ""Sb"", ""Sb"", ""Sb"", ""Sb""]","[[0.0, 0.0, 0.0], [0.0, 0.5, 0.5], [0.5, 0.0, 0.5], [0.5, 0.5, 0.0], [0.25, 0.75, 0.75], [0.25, 0.25, 0.25], [0.75, 0.75, 0.25], [0.75, 0.25, 0.75], [0.5, 0.0, 0.0], [0.5, 0.5, 0.5], [0.0, 0.0, 0.5], [0.0, 0.5, 0.0]]",A,primitive->conventional (x sqrt2),Starrydata (experimental),10.1063/1.3238363,https://doi.org/10.1063/1.3238363,Starrydata all_curves.csv (release 'latest'),PhononDB (Togo/NIMS MDR),https://mdr.nims.go.jp/datasets/91b0cbde-c115-4664-8ad8-7bf7ace3137f,"LTC-calc.log unit cell (PBEsol-relaxed), same file as kappa",mp-5967,True,stoichiometric,TiCoSb
