Repository: Shivamrandive747/Thermalconductivity_prediction

# Calibrating first-principles lattice thermal conductivity to experiment

**A curated half-Heusler dataset and a validated transfer function.**

Published first-principles transport calculations of lattice thermal conductivity exceed what
laboratories measure for the same compound by a **median factor of 1.55**. That offset is regular
enough to be removed in closed form:

$$\kappa_L^{\mathrm{expt}}(T) \;=\; \kappa_L^{\mathrm{BTE}}(T)\;\min\!\left[c\left(\tfrac{T}{300}\right)^{p},\,1\right],
\qquad c = 0.51,\quad p = 0.80$$

Inside a domain of applicability declared before the validation set was scored, this places

File: data/Target_Materials/HEUSLER_KAPPA_TRAINING_SET.csv (part 32 of 192)
formula,kappa_L,kappa_units,temperature_K,method,method_tier,tier_name,weight,kappa_basis,struct_a_A,struct_spacegroup,struct_sg_symbol,struct_prototype,struct_site_ordering,struct_species,struct_frac_coords,struct_grade,lattice_convention,source,source_doi,source_url,source_location,struct_source,struct_source_url,struct_source_detail,struct_id,struct_same_paper_as_kappa,stoichiometry,parent_formula
TiCoSb,6.625305183212343,W/m/K,703.053,"experimental, Wiedemann-Franz: kappa_total - L*T/rho (Kim2015 L(S=284uV/K))",0,experimental,1.0,wf_subtracted,5.816625,216.0,F-43m,half-Heusler (C1b / MgAgAs),,"[""Ti"", ""Ti"", ""Ti"", ""Ti"", ""Co"", ""Co"", ""Co"", ""Co"", ""Sb"", ""Sb"", ""Sb"", ""Sb""]","[[0.0, 0.0, 0.0], [0.0, 0.5, 0.5], [0.5, 0.0, 0.5], [0.5, 0.5, 0.0], [0.25, 0.75, 0.75], [0.25, 0.25, 0.25], [0.75, 0.75, 0.25], [0.75, 0.25, 0.75], [0.5, 0.0, 0.0], [0.5, 0.5, 0.5], [0.0, 0.0, 0.5], [0.0, 0.5, 0.0]]",A,primitive->conventional (x sqrt2),Starrydata (experimental),10.1016/j.jallcom.2004.07.074,https://doi.org/10.1016/j.jallcom.2004.07.074,Starrydata all_curves.csv (release 'latest'),PhononDB (Togo/NIMS MDR),https://mdr.nims.go.jp/datasets/91b0cbde-c115-4664-8ad8-7bf7ace3137f,"LTC-calc.log unit cell (PBEsol-relaxed), same file as kappa",mp-5967,True,stoichiometric,TiCoSb
TiCoSb,4.927702129231389,W/m/K,718.1491,"experimental, Wiedemann-Franz: kappa_total - L*T/rho (Kim2015 L(S=323uV/K))",0,experimental,1.0,wf_subtracted,5.816625,216.0,F-43m,half-Heusler (C1b / MgAgAs),,"[""Ti"", ""Ti"", ""Ti"", ""Ti"", ""Co"", ""Co"", ""Co"", ""Co"", ""Sb"", ""Sb"", ""Sb"", ""Sb""]","[[0.0, 0.0, 0.0], [0.0, 0.5, 0.5], [0.5, 0.0, 0.5], [0.5, 0.5, 0.0], [0.25, 0.75, 0.75], [0.25, 0.25, 0.25], [0.75, 0.75, 0.25], [0.75, 0.25, 0.75], [0.5, 0.0, 0.0], [0.5, 0.5, 0.5], [0.0, 0.0, 0.5], [0.0, 0.5, 0.0]]",A,primitive->conventional (x sqrt2),Starrydata (experimental),10.1007/s11664-019-07486-y,https://doi.org/10.1007/s11664-019-07486-y,Starrydata all_curves.csv (release 'latest'),PhononDB (Togo/NIMS MDR),https://mdr.nims.go.jp/datasets/91b0cbde-c115-4664-8ad8-7bf7ace3137f,"LTC-calc.log unit cell (PBEsol-relaxed), same file as kappa",mp-5967,True,stoichiometric,TiCoSb
TiCoSb,6.722883483654456,W/m/K,720.0,"experimental, Wiedemann-Franz: kappa_total - L*T/rho (degenerate 2.44e-8)",0,experimental,1.0,wf_subtracted,5.816625,216.0,F-43m,half-Heusler (C1b / MgAgAs),,"[""Ti"", ""Ti"", ""Ti"", ""Ti"", ""Co"", ""Co"", ""Co"", ""Co"", ""Sb"", ""Sb"", ""Sb"", ""Sb""]","[[0.0, 0.0, 0.0], [0.0, 0.5, 0.5], [0.5, 0.0, 0.5], [0.5, 0.5, 0.0], [0.25, 0.75, 0.75], [0.25, 0.25, 0.25], [0.75, 0.75, 0.25], [0.75, 0.25, 0.75], [0.5, 0.0, 0.0], [0.5, 0.5, 0.5], [0.0, 0.0, 0.5], [0.0, 0.5, 0.0]]",A,primitive->conventional (x sqrt2),Starrydata (experimental),10.1016/j.jallcom.2004.04.096,https://doi.org/10.1016/j.jallcom.2004.04.096,Starrydata all_curves.csv (release 'latest'),PhononDB (Togo/NIMS MDR),https://mdr.nims.go.jp/datasets/91b0cbde-c115-4664-8ad8-7bf7ace3137f,"LTC-calc.log unit cell (PBEsol-relaxed), same file as kappa",mp-5967,True,stoichiometric,TiCoSb
TiCoSb,1.4423344468399035,W/m/K,720.4852,"experimental, Wiedemann-Franz: kappa_total - L*T/rho (Kim2015 L(S=16uV/K))",0,experimental,1.0,wf_subtracted,5.816625,216.0,F-43m,half-Heusler (C1b / MgAgAs),,"[""Ti"", ""Ti"", ""Ti"", ""Ti"", ""Co"", ""Co"", ""Co"", ""Co"", ""Sb"", ""Sb"", ""Sb"", ""Sb""]","[[0.0, 0.0, 0.0], [0.0, 0.5, 0.5], [0.5, 0.0, 0.5], [0.5, 0.5, 0.0], [0.25, 0.75, 0.75], [0.25, 0.25, 0.25], [0.75, 0.75, 0.25], [0.75, 0.25, 0.75], [0.5, 0.0, 0.0], [0.5, 0.5, 0.5], [0.0, 0.0, 0.5], [0.0, 0.5, 0.0]]",A,primitive->conventional (x sqrt2),Starrydata (experimental),10.3740/mrsk.2011.21.10.542,https://doi.org/10.3740/mrsk.2011.21.10.542,Starrydata all_curves.csv (release 'latest'),PhononDB (Togo/NIMS MDR),https://mdr.nims.go.jp/datasets/91b0cbde-c115-4664-8ad8-7bf7ace3137f,"LTC-calc.log unit cell (PBEsol-relaxed), same file as kappa",mp-5967,True,stoichiometric,TiCoSb
TiCoSb,6.6222560623764,W/m/K,721.0,"experimental, Wiedemann-Franz: kappa_total - L*T/rho (Kim2015 L(S=322uV/K))",0,experimental,1.0,wf_subtracted,5.816625,216.0,F-43m,half-Heusler (C1b / MgAgAs),,"[""Ti"", ""Ti"", ""Ti"", ""Ti"", ""Co"", ""Co"", ""Co"", ""Co"", ""Sb"", ""Sb"", ""Sb"", ""Sb""]","[[0.0, 0.0, 0.0], [0.0, 0.5, 0.5], [0.5, 0.0, 0.5], [0.5, 0.5, 0.0], [0.25, 0.75, 0.75], [0.25, 0.25, 0.25], [0.75, 0.75, 0.25], [0.75, 0.25, 0.75], [0.5, 0.0, 0.0], [0.5, 0.5, 0.5], [0.0, 0.0, 0.5], [0.0, 0.5, 0.0]]",A,primitive->conventional (x sqrt2),Starrydata (experimental),10.1063/1.5109091,https://doi.org/10.1063/1.5109091,Starrydata all_curves.csv (release 'latest'),PhononDB (Togo/NIMS MDR),https://mdr.nims.go.jp/datasets/91b0cbde-c115-4664-8ad8-7bf7ace3137f,"LTC-calc.log unit cell (PBEsol-relaxed), same file as kappa",mp-5967,True,stoichiometric,TiCoSb
TiCoSb,6.704534621442756,W/m/K,727.0,"experimental, Wiedemann-Franz: kappa_total - L*T/rho (Kim2015 L(S=322uV/K))",0,experimental,1.0,wf_subtracted,5.816625,216.0,F-43m,half-Heusler (C1b / MgAgAs),,"[""Ti"", ""Ti"", ""Ti"", ""Ti"", ""Co"", ""Co"", ""Co"", ""Co"", ""Sb"", ""Sb"", ""Sb"", ""Sb""]","[[0.0, 0.0, 0.0], [0.0, 0.5, 0.5], [0.5, 0.0, 0.5], [0.5, 0.5, 0.0], [0.25, 0.75, 0.75], [0.25, 0.25, 0.25], [0.75, 0.75, 0.25], [0.75, 0.25, 0.75], [0.5, 0.0, 0.0], [0.5, 0.5, 0.5], [0.0, 0.0, 0.5], [0.0, 0.5, 0.0]]",A,primitive->conventional (x sqrt2),Starrydata (experimental),10.1016/j.intermet.2020.106914,https://doi.org/10.1016/j.intermet.2020.106914,Starrydata all_curves.csv (release 'latest'),PhononDB (Togo/NIMS MDR),https://mdr.nims.go.jp/datasets/91b0cbde-c115-4664-8ad8-7bf7ace3137f,"LTC-calc.log unit cell (PBEsol-relaxed), same file as kappa",mp-5967,True,stoichiometric,TiCoSb
TiCoSb,9.31827796707579,W/m/K,729.77,"experimental, Wiedemann-Franz: kappa_total - L*T/rho (Kim2015 L(S=169uV/K))",0,experimental,1.0,wf_subtracted,5.816625,216.0,F-43m,half-Heusler (C1b / MgAgAs),,"[""Ti"", ""Ti"", ""Ti"", ""Ti"", ""Co"", ""Co"", ""Co"", ""Co"", ""Sb"", ""Sb"", ""Sb"", ""Sb""]","[[0.0, 0.0, 0.0], [0.0, 0.5, 0.5], [0.5, 0.0, 0.5], [0.5, 0.5, 0.0], [0.25, 0.75, 0.75], [0.25, 0.25, 0.25], [0.75, 0.75, 0.25], [0.75, 0.25, 0.75], [0.5, 0.0, 0.0], [0.5, 0.5, 0.5], [0.0, 0.0, 0.5], [0.0, 0.5, 0.0]]",A,primitive->conventional (x sqrt2),Starrydata (experimental),10.2320/matertrans.46.1481,https://doi.org/10.2320/matertrans.46.1481,Starrydata all_curves.csv (release 'latest'),PhononDB (Togo/NIMS MDR),https://mdr.nims.go.jp/datasets/91b0cbde-c115-4664-8ad8-7bf7ace3137f,"LTC-calc.log unit cell (PBEsol-relaxed), same file as kappa",mp-5967,True,stoichiometric,TiCoSb
TiCoSb,8.124319069298144,W/m/K,732.277,"experimental, Wiedemann-Franz: kappa_total - L*T/rho (Kim2015 L(S=169uV/K))",0,experimental,1.0,wf_subtracted,5.816625,216.0,F-43m,half-Heusler (C1b / MgAgAs),,"[""Ti"", ""Ti"", ""Ti"", ""Ti"", ""Co"", ""Co"", ""Co"", ""Co"", ""Sb"", ""Sb"", ""Sb"", ""Sb""]","[[0.0, 0.0, 0.0], [0.0, 0.5, 0.5], [0.5, 0.0, 0.5], [0.5, 0.5, 0.0], [0.25, 0.75, 0.75], [0.25, 0.25, 0.25], [0.75, 0.75, 0.25], [0.75, 0.25, 0.75], [0.5, 0.0, 0.0], [0.5, 0.5, 0.5], [0.0, 0.0, 0.5], [0.0, 0.5, 0.0]]",A,primitive->conventional (x sqrt2),Starrydata (experimental),10.1016/j.jallcom.2004.11.017,https://doi.org/10.1016/j.jallcom.2004.11.017,Starrydata all_curves.csv (release 'latest'),PhononDB (Togo/NIMS MDR),https://mdr.nims.go.jp/datasets/91b0cbde-c115-4664-8ad8-7bf7ace3137f,"LTC-calc.log unit cell (PBEsol-relaxed), same file as kappa",mp-5967,True,stoichiometric,TiCoSb
TiCoSb,11.250324506560217,W/m/K,733.6735,"experimental, Wiedemann-Franz: kappa_total - L*T/rho (Kim2015 L(S=300uV/K))",0,experimental,1.0,wf_subtracted,5.816625,216.0,F-43m,half-Heusler (C1b / MgAgAs),,"[""Ti"", ""Ti"", ""Ti"", ""Ti"", ""Co"", ""Co"", ""Co"", ""Co"", ""Sb"", ""Sb"", ""Sb"", ""Sb""]","[[0.0, 0.0, 0.0], [0.0, 0.5, 0.5], [0.5, 0.0, 0.5], [0.5, 0.5, 0.0], [0.25, 0.75, 0.75], [0.25, 0.25, 0.25], [0.75, 0.75, 0.25], [0.75, 0.25, 0.75], [0.5, 0.0, 0.0], [0.5, 0.5, 0.5], [0.0, 0.0, 0.5], [0.0, 0.5, 0.0]]",A,primitive->conventional (x sqrt2),Starrydata (experimental),10.1016/j.jallcom.2005.06.036,https://doi.org/10.1016/j.jallcom.2005.06.036,Starrydata all_curves.csv (release 'latest'),PhononDB (Togo/NIMS MDR),https://mdr.nims.go.jp/datasets/91b0cbde-c115-4664-8ad8-7bf7ace3137f,"LTC-calc.log unit cell (PBEsol-relaxed), same file as kappa",mp-5967,True,stoichiometric,TiCoSb
TiCoSb,8.828143436882671,W/m/K,734.2617,"experimental, Wiedemann-Franz: kappa_total - L*T/rho (Kim2015 L(S=124uV/K))",0,experimental,1.0,wf_subtracted,5.816625,216.0,F-43m,half-Heusler (C1b / MgAgAs),,"[""Ti"", ""Ti"", ""Ti"", ""Ti"", ""Co"", ""Co"", ""Co"", ""Co"", ""Sb"", ""Sb"", ""Sb"", ""Sb""]","[[0.0, 0.0, 0.0], [0.0, 0.5, 0.5], [0.5, 0.0, 0.5], [0.5, 0.5, 0.0], [0.25, 0.75, 0.75], [0.25, 0.25, 0.25], [0.75, 0.75, 0.25], [0.75, 0.25, 0.75], [0.5, 0.0, 0.0], [0.5, 0.5, 0.5], [0.0, 0.0, 0.5], [0.0, 0.5, 0.0]]",A,primitive->conventional (x sqrt2),Starrydata (experimental),10.1016/j.jallcom.2004.11.017,https://doi.org/10.1016/j.jallcom.2004.11.017,Starrydata all_curves.csv (release 'latest'),PhononDB (Togo/NIMS MDR),https://mdr.nims.go.jp/datasets/91b0cbde-c115-4664-8ad8-7bf7ace3137f,"LTC-calc.log unit cell (PBEsol-relaxed), same file as kappa",mp-5967,True,stoichiometric,TiCoSb
TiCoSb,9.105502098978825,W/m/K,735.2848,"experimental, Wiedemann-Franz: kappa_total - L*T/rho (Kim2015 L(S=101uV/K))",0,experimental,1.0,wf_subtracted,5.816625,216.0,F-43m,half-Heusler (C1b / MgAgAs),,"[""Ti"", ""Ti"", ""Ti"", ""Ti"", ""Co"", ""Co"", ""Co"", ""Co"", ""Sb"", ""Sb"", ""Sb"", ""Sb""]","[[0.0, 0.0, 0.0], [0.0, 0.5, 0.5], [0.5, 0.0, 0.5], [0.5, 0.5, 0.0], [0.25, 0.75, 0.75], [0.25, 0.25, 0.25], [0.75, 0.75, 0.25], [0.75, 0.25, 0.75], [0.5, 0.0, 0.0], [0.5, 0.5, 0.5], [0.0, 0.0, 0.5], [0.0, 0.5, 0.0]]",A,primitive->conventional (x sqrt2),Starrydata (experimental),10.1016/j.jallcom.2004.11.017,https://doi.org/10.1016/j.jallcom.2004.11.017,Starrydata all_curves.csv (release 'latest'),PhononDB (Togo/NIMS MDR),https://mdr.nims.go.jp/datasets/91b0cbde-c115-4664-8ad8-7bf7ace3137f,"LTC-calc.log unit cell (PBEsol-relaxed), same file as kappa",mp-5967,True,stoichiometric,TiCoSb
TiCoSb,10.984251452246488,W/m/K,737.354,"experimental, Wiedemann-Franz: kappa_total - L*T/rho (Kim2015 L(S=301uV/K))",0,experimental,1.0,wf_subtracted,5.816625,216.0,F-43m,half-Heusler (C1b / MgAgAs),,"[""Ti"", ""Ti"", ""Ti"", ""Ti"", ""Co"", ""Co"", ""Co"", ""Co"", ""Sb"", ""Sb"", ""Sb"", ""Sb""]","[[0.0, 0.0, 0.0], [0.0, 0.5, 0.5], [0.5, 0.0, 0.5], [0.5, 0.5, 0.0], [0.25, 0.75, 0.75], [0.25, 0.25, 0.25], [0.75, 0.75, 0.25], [0.75, 0.25, 0.75], [0.5, 0.0, 0.0], [0.5, 0.5, 0.5], [0.0, 0.0, 0.5], [0.0, 0.5, 0.0]]",A,primitive->conventional (x sqrt2),Starrydata (experimental),10.1109/ict.2005.1519955,https://doi.org/10.1109/ict.2005.1519955,Starrydata all_curves.csv (release 'latest'),PhononDB (Togo/NIMS MDR),https://mdr.nims.go.jp/datasets/91b0cbde-c115-4664-8ad8-7bf7ace3137f,"LTC-calc.log unit cell (PBEsol-relaxed), same file as kappa",mp-5967,True,stoichiometric,TiCoSb
TiCoSb,9.002420340978537,W/m/K,738.6444,"experimental, Wiedemann-Franz: kappa_total - L*T/rho (Kim2015 L(S=104uV/K))",0,experimental,1.0,wf_subtracted,5.816625,216.0,F-43m,half-Heusler (C1b / MgAgAs),,"[""Ti"", ""Ti"", ""Ti"", ""Ti"", ""Co"", ""Co"", ""Co"", ""Co"", ""Sb"", ""Sb"", ""Sb"", ""Sb""]","[[0.0, 0.0, 0.0], [0.0, 0.5, 0.5], [0.5, 0.0, 0.5], [0.5, 0.5, 0.0], [0.25, 0.75, 0.75], [0.25, 0.25, 0.25], [0.75, 0.75, 0.25], [0.75, 0.25, 0.75], [0.5, 0.0, 0.0], [0.5, 0.5, 0.5], [0.0, 0.0, 0.5], [0.0, 0.5, 0.0]]",A,primitive->conventional (x sqrt2),Starrydata (experimental),10.1016/j.jallcom.2004.11.017,https://doi.org/10.1016/j.jallcom.2004.11.017,Starrydata all_curves.csv (release 'latest'),PhononDB (Togo/NIMS MDR),https://mdr.nims.go.jp/datasets/91b0cbde-c115-4664-8ad8-7bf7ace3137f,"LTC-calc.log unit cell (PBEsol-relaxed), same file as kappa",mp-5967,True,stoichiometric,TiCoSb
TiCoSb,6.606398146794991,W/m/K,744.43,"experimental, Wiedemann-Franz: kappa_total - L*T/rho (degenerate 2.44e-8)",0,experimental,1.0,wf_subtracted,5.816625,216.0,F-43m,half-Heusler (C1b / MgAgAs),,"[""Ti"", ""Ti"", ""Ti"", ""Ti"", ""Co"", ""Co"", ""Co"", ""Co"", ""Sb"", ""Sb"", ""Sb"", ""Sb""]","[[0.0, 0.0, 0.0], [0.0, 0.5, 0.5], [0.5, 0.0, 0.5], [0.5, 0.5, 0.0], [0.25, 0.75, 0.75], [0.25, 0.25, 0.25], [0.75, 0.75, 0.25], [0.75, 0.25, 0.75], [0.5, 0.0, 0.0], [0.5, 0.5, 0.5], [0.0, 0.0, 0.5], [0.0, 0.5, 0.0]]",A,primitive->conventional (x sqrt2),Starrydata (experimental),10.1016/j.jallcom.2004.04.096,https://doi.org/10.1016/j.jallcom.2004.04.096,Starrydata all_curves.csv (release 'latest'),PhononDB (Togo/NIMS MDR),https://mdr.nims.go.jp/datasets/91b0cbde-c115-4664-8ad8-7bf7ace3137f,"LTC-calc.log unit cell (PBEsol-relaxed), same file as kappa",mp-5967,True,stoichiometric,TiCoSb
TiCoSb,6.235704806561408,W/m/K,746.8096,"experimental, Wiedemann-Franz: kappa_total - L*T/rho (Kim2015 L(S=255uV/K))",0,experimental,1.0,wf_subtracted,5.816625,216.0,F-43m,half-Heusler (C1b / MgAgAs),,"[""Ti"", ""Ti"", ""Ti"", ""Ti"", ""Co"", ""Co"", ""Co"", ""Co"", ""Sb"", ""Sb"", ""Sb"", ""Sb""]","[[0.0, 0.0, 0.0], [0.0, 0.5, 0.5], [0.5, 0.0, 0.5], [0.5, 0.5, 0.0], [0.25, 0.75, 0.75], [0.25, 0.25, 0.25], [0.75, 0.75, 0.25], [0.75, 0.25, 0.75], [0.5, 0.0, 0.0], [0.5, 0.5, 0.5], [0.0, 0.0, 0.5], [0.0, 0.5, 0.0]]",A,primitive->conventional (x sqrt2),Starrydata (experimental),10.1063/1.3238363,https://doi.org/10.1063/1.3238363,Starrydata all_curves.csv (release 'latest'),PhononDB (Togo/NIMS MDR),https://mdr.nims.go.jp/datasets/91b0cbde-c115-4664-8ad8-7bf7ace3137f,"LTC-calc.log unit cell (PBEsol-relaxed), same file as kappa",mp-5967,True,stoichiometric,TiCoSb
TiCoSb,7.751127992321459,W/m/K,746.8384,"experimental, Wiedemann-Franz: kappa_total - L*T/rho (Kim2015 L(S=303uV/K))",0,experimental,1.0,wf_subtracted,5.816625,216.0,F-43m,half-Heusler (C1b / MgAgAs),,"[""Ti"", ""Ti"", ""Ti"", ""Ti"", ""Co"", ""Co"", ""Co"", ""Co"", ""Sb"", ""Sb"", ""Sb"", ""Sb""]","[[0.0, 0.0, 0.0], [0.0, 0.5, 0.5], [0.5, 0.0, 0.5], [0.5, 0.5, 0.0], [0.25, 0.75, 0.75], [0.25, 0.25, 0.25], [0.75, 0.75, 0.25], [0.75, 0.25, 0.75], [0.5, 0.0, 0.0], [0.5, 0.5, 0.5], [0.0, 0.0, 0.5], [0.0, 0.5, 0.0]]",A,primitive->conventional (x sqrt2),Starrydata (experimental),10.1063/1.2738460,https://doi.org/10.1063/1.2738460,Starrydata all_curves.csv (release 'latest'),PhononDB (Togo/NIMS MDR),https://mdr.nims.go.jp/datasets/91b0cbde-c115-4664-8ad8-7bf7ace3137f,"LTC-calc.log unit cell (PBEsol-relaxed), same file as kappa",mp-5967,True,stoichiometric,TiCoSb
TiCoSb,6.377272100579964,W/m/K,747.619,"experimental, Wiedemann-Franz: kappa_total - L*T/rho (Kim2015 L(S=258uV/K))",0,experimental,1.0,wf_subtracted,5.816625,216.0,F-43m,half-Heusler (C1b / MgAgAs),,"[""Ti"", ""Ti"", ""Ti"", ""Ti"", ""Co"", ""Co"", ""Co"", ""Co"", ""Sb"", ""Sb"", ""Sb"", ""Sb""]","[[0.0, 0.0, 0.0], [0.0, 0.5, 0.5], [0.5, 0.0, 0.5], [0.5, 0.5, 0.0], [0.25, 0.75, 0.75], [0.25, 0.25, 0.25], [0.75, 0.75, 0.25], [0.75, 0.25, 0.75], [0.5, 0.0, 0.0], [0.5, 0.5, 0.5], [0.0, 0.0, 0.5], [0.0, 0.5, 0.0]]",A,primitive->conventional (x sqrt2),Starrydata (experimental),10.1063/1.2809377,https://doi.org/10.1063/1.2809377,Starrydata all_curves.csv (release 'latest'),PhononDB (Togo/NIMS MDR),https://mdr.nims.go.jp/datasets/91b0cbde-c115-4664-8ad8-7bf7ace3137f,"LTC-calc.log unit cell (PBEsol-relaxed), same file as kappa",mp-5967,True,stoichiometric,TiCoSb
TiCoSb,6.439341686581459,W/m/K,747.8006,"experimental, Wiedemann-Franz: kappa_total - L*T/rho (Kim2015 L(S=250uV/K))",0,experimental,1.0,wf_subtracted,5.816625,216.0,F-43m,half-Heusler (C1b / MgAgAs),,"[""Ti"", ""Ti"", ""Ti"", ""Ti"", ""Co"", ""Co"", ""Co"", ""Co"", ""Sb"", ""Sb"", ""Sb"", ""Sb""]","[[0.0, 0.0, 0.0], [0.0, 0.5, 0.5], [0.5, 0.0, 0.5], [0.5, 0.5, 0.0], [0.25, 0.75, 0.75], [0.25, 0.25, 0.25], [0.75, 0.75, 0.25], [0.75, 0.25, 0.75], [0.5, 0.0, 0.0], [0.5, 0.5, 0.5], [0.0, 0.0, 0.5], [0.0, 0.5, 0.0]]",A,primitive->conventional (x sqrt2),Starrydata (experimental),10.1016/j.jallcom.2007.12.055,https://doi.org/10.1016/j.jallcom.2007.12.055,Starrydata all_curves.csv (release 'latest'),PhononDB (Togo/NIMS MDR),https://mdr.nims.go.jp/datasets/91b0cbde-c115-4664-8ad8-7bf7ace3137f,"LTC-calc.log unit cell (PBEsol-relaxed), same file as kappa",mp-5967,True,stoichiometric,TiCoSb
TiCoSb,11.336324594743466,W/m/K,749.1982,"experimental, Wiedemann-Franz: kappa_total - L*T/rho (Kim2015 L(S=355uV/K))",0,experimental,1.0,wf_subtracted,5.816625,216.0,F-43m,half-Heusler (C1b / MgAgAs),,"[""Ti"", ""Ti"", ""Ti"", ""Ti"", ""Co"", ""Co"", ""Co"", ""Co"", ""Sb"", ""Sb"", ""Sb"", ""Sb""]","[[0.0, 0.0, 0.0], [0.0, 0.5, 0.5], [0.5, 0.0, 0.5], [0.5, 0.5, 0.0], [0.25, 0.75, 0.75], [0.25, 0.25, 0.25], [0.75, 0.75, 0.25], [0.75, 0.25, 0.75], [0.5, 0.0, 0.0], [0.5, 0.5, 0.5], [0.0, 0.0, 0.5], [0.0, 0.5, 0.0]]",A,primitive->conventional (x sqrt2),Starrydata (experimental),10.2320/matertrans.47.1445,https://doi.org/10.2320/matertrans.47.1445,Starrydata all_curves.csv (release 'latest'),PhononDB (Togo/NIMS MDR),https://mdr.nims.go.jp/datasets/91b0cbde-c115-4664-8ad8-7bf7ace3137f,"LTC-calc.log unit cell (PBEsol-relaxed), same file as kappa",mp-5967,True,stoichiometric,TiCoSb
TiCoSb,7.902696256775413,W/m/K,749.3075,"experimental, Wiedemann-Franz: kappa_total - L*T/rho (Kim2015 L(S=353uV/K))",0,experimental,1.0,wf_subtracted,5.816625,216.0,F-43m,half-Heusler (C1b / MgAgAs),,"[""Ti"", ""Ti"", ""Ti"", ""Ti"", ""Co"", ""Co"", ""Co"", ""Co"", ""Sb"", ""Sb"", ""Sb"", ""Sb""]","[[0.0, 0.0, 0.0], [0.0, 0.5, 0.5], [0.5, 0.0, 0.5], [0.5, 0.5, 0.0], [0.25, 0.75, 0.75], [0.25, 0.25, 0.25], [0.75, 0.75, 0.25], [0.75, 0.25, 0.75], [0.5, 0.0, 0.0], [0.5, 0.5, 0.5], [0.0, 0.0, 0.5], [0.0, 0.5, 0.0]]",A,primitive->conventional (x sqrt2),Starrydata (experimental),10.1109/ict.2006.331297,https://doi.org/10.1109/ict.2006.331297,Starrydata all_curves.csv (release 'latest'),PhononDB (Togo/NIMS MDR),https://mdr.nims.go.jp/datasets/91b0cbde-c115-4664-8ad8-7bf7ace3137f,"LTC-calc.log unit cell (PBEsol-relaxed), same file as kappa",mp-5967,True,stoichiometric,TiCoSb
TiCoSb,6.286368915268645,W/m/K,754.3324,"experimental, Wiedemann-Franz: kappa_total - L*T/rho (Kim2015 L(S=267uV/K))",0,experimental,1.0,wf_subtracted,5.816625,216.0,F-43m,half-Heusler (C1b / MgAgAs),,"[""Ti"", ""Ti"", ""Ti"", ""Ti"", ""Co"", ""Co"", ""Co"", ""Co"", ""Sb"", ""Sb"", ""Sb"", ""Sb""]","[[0.0, 0.0, 0.0], [0.0, 0.5, 0.5], [0.5, 0.0, 0.5], [0.5, 0.5, 0.0], [0.25, 0.75, 0.75], [0.25, 0.25, 0.25], [0.75, 0.75, 0.25], [0.75, 0.25, 0.75], [0.5, 0.0, 0.0], [0.5, 0.5, 0.5], [0.0, 0.0, 0.5], [0.0, 0.5, 0.0]]",A,primitive->conventional (x sqrt2),Starrydata (experimental),10.1016/j.jallcom.2004.07.074,https://doi.org/10.1016/j.jallcom.2004.07.074,Starrydata all_curves.csv (release 'latest'),PhononDB (Togo/NIMS MDR),https://mdr.nims.go.jp/datasets/91b0cbde-c115-4664-8ad8-7bf7ace3137f,"LTC-calc.log unit cell (PBEsol-relaxed), same file as kappa",mp-5967,True,stoichiometric,TiCoSb
TiCoSb,6.489652811192887,W/m/K,766.04,"experimental, Wiedemann-Franz: kappa_total - L*T/rho (degenerate 2.44e-8)",0,experimental,1.0,wf_subtracted,5.816625,216.0,F-43m,half-Heusler (C1b / MgAgAs),,"[""Ti"", ""Ti"", ""Ti"", ""Ti"", ""Co"", ""Co"", ""Co"", ""Co"", ""Sb"", ""Sb"", ""Sb"", ""Sb""]","[[0.0, 0.0, 0.0], [0.0, 0.5, 0.5], [0.5, 0.0, 0.5], [0.5, 0.5, 0.0], [0.25, 0.75, 0.75], [0.25, 0.25, 0.25], [0.75, 0.75, 0.25], [0.75, 0.25, 0.75], [0.5, 0.0, 0.0], [0.5, 0.5, 0.5], [0.0, 0.0, 0.5], [0.0, 0.5, 0.0]]",A,primitive->conventional (x sqrt2),Starrydata (experimental),10.1016/j.jallcom.2004.04.096,https://doi.org/10.1016/j.jallcom.2004.04.096,Starrydata all_curves.csv (release 'latest'),PhononDB (Togo/NIMS MDR),https://mdr.nims.go.jp/datasets/91b0cbde-c115-4664-8ad8-7bf7ace3137f,"LTC-calc.log unit cell (PBEsol-relaxed), same file as kappa",mp-5967,True,stoichiometric,TiCoSb
TiCoSb,6.4350128316069855,W/m/K,768.7,"experimental, Wiedemann-Franz: kappa_total - L*T/rho (Kim2015 L(S=320uV/K))",0,experimental,1.0,wf_subtracted,5.816625,216.0,F-43m,half-Heusler (C1b / MgAgAs),,"[""Ti"", ""Ti"", ""Ti"", ""Ti"", ""Co"", ""Co"", ""Co"", ""Co"", ""Sb"", ""Sb"", ""Sb"", ""Sb""]","[[0.0, 0.0, 0.0], [0.0, 0.5, 0.5], [0.5, 0.0, 0.5], [0.5, 0.5, 0.0], [0.25, 0.75, 0.75], [0.25, 0.25, 0.25], [0.75, 0.75, 0.25], [0.75, 0.25, 0.75], [0.5, 0.0, 0.0], [0.5, 0.5, 0.5], [0.0, 0.0, 0.5], [0.0, 0.5, 0.0]]",A,primitive->conventional (x sqrt2),Starrydata (experimental),10.1016/j.intermet.2020.106914,https://doi.org/10.1016/j.intermet.2020.106914,Starrydata all_curves.csv (release 'latest'),PhononDB (Togo/NIMS MDR),https://mdr.nims.go.jp/datasets/91b0cbde-c115-4664-8ad8-7bf7ace3137f,"LTC-calc.log unit cell (PBEsol-relaxed), same file as kappa",mp-5967,True,stoichiometric,TiCoSb
TiCoSb,4.562619335139649,W/m/K,768.7371,"experimental, Wiedemann-Franz: kappa_total - L*T/rho (Kim2015 L(S=321uV/K))",0,experimental,1.0,wf_subtracted,5.816625,216.0,F-43m,half-Heusler (C1b / MgAgAs),,"[""Ti"", ""Ti"", ""Ti"", ""Ti"", ""Co"", ""Co"", ""Co"", ""Co"", ""Sb"", ""Sb"", ""Sb"", ""Sb""]","[[0.0, 0.0, 0.0], [0.0, 0.5, 0.5], [0.5, 0.0, 0.5], [0.5, 0.5, 0.0], [0.25, 0.75, 0.75], [0.25, 0.25, 0.25], [0.75, 0.75, 0.25], [0.75, 0.25, 0.75], [0.5, 0.0, 0.0], [0.5, 0.5, 0.5], [0.0, 0.0, 0.5], [0.0, 0.5, 0.0]]",A,primitive->conventional (x sqrt2),Starrydata (experimental),10.1007/s11664-019-07486-y,https://doi.org/10.1007/s11664-019-07486-y,Starrydata all_curves.csv (release 'latest'),PhononDB (Togo/NIMS MDR),https://mdr.nims.go.jp/datasets/91b0cbde-c115-4664-8ad8-7bf7ace3137f,"LTC-calc.log unit cell (PBEsol-relaxed), same file as kappa",mp-5967,True,stoichiometric,TiCoSb
TiCoSb,6.422661295002187,W/m/K,773.8,"experimental, Wiedemann-Franz: kappa_total - L*T/rho (Kim2015 L(S=322uV/K))",0,experimental,1.0,wf_subtracted,5.816625,216.0,F-43m,half-Heusler (C1b / MgAgAs),,"[""Ti"", ""Ti"", ""Ti"", ""Ti"", ""Co"", ""Co"", ""Co"", ""Co"", ""Sb"", ""Sb"", ""Sb"", ""Sb""]","[[0.0, 0.0, 0.0], [0.0, 0.5, 0.5], [0.5, 0.0, 0.5], [0.5, 0.5, 0.0], [0.25, 0.75, 0.75], [0.25, 0.25, 0.25], [0.75, 0.75, 0.25], [0.75, 0.25, 0.75], [0.5, 0.0, 0.0], [0.5, 0.5, 0.5], [0.0, 0.0, 0.5], [0.0, 0.5, 0.0]]",A,primitive->conventional (x sqrt2),Starrydata (experimental),10.1063/1.5109091,https://doi.org/10.1063/1.5109091,Starrydata all_curves.csv (release 'latest'),PhononDB (Togo/NIMS MDR),https://mdr.nims.go.jp/datasets/91b0cbde-c115-4664-8ad8-7bf7ace3137f,"LTC-calc.log unit cell (PBEsol-relaxed), same file as kappa",mp-5967,True,stoichiometric,TiCoSb
TiCoSb,7.909503716647835,W/m/K,777.9016,"experimental, Wiedemann-Franz: kappa_total - L*T/rho (Kim2015 L(S=165uV/K))",0,experimental,1.0,wf_subtracted,5.816625,216.0,F-43m,half-Heusler (C1b / MgAgAs),,"[""Ti"", ""Ti"", ""Ti"", ""Ti"", ""Co"", ""Co"", ""Co"", ""Co"", ""Sb"", ""Sb"", ""Sb"", ""Sb""]","[[0.0, 0.0, 0.0], [0.0, 0.5, 0.5], [0.5, 0.0, 0.5], [0.5, 0.5, 0.0], [0.25, 0.75, 0.75], [0.25, 0.25, 0.25], [0.75, 0.75, 0.25], [0.75, 0.25, 0.75], [0.5, 0.0, 0.0], [0.5, 0.5, 0.5], [0.0, 0.0, 0.5], [0.0, 0.5, 0.0]]",A,primitive->conventional (x sqrt2),Starrydata (experimental),10.1016/j.jallcom.2004.11.017,https://doi.org/10.1016/j.jallcom.2004.11.017,Starrydata all_curves.csv (release 'latest'),PhononDB (Togo/NIMS MDR),https://mdr.nims.go.jp/datasets/91b0cbde-c115-4664-8ad8-7bf7ace3137f,"LTC-calc.log unit cell (PBEsol-relaxed), same file as kappa",mp-5967,True,stoichiometric,TiCoSb
TiCoSb,8.616069417751627,W/m/K,778.7752,"experimental, Wiedemann-Franz: kappa_total - L*T/rho (Kim2015 L(S=123uV/K))",0,experimental,1.0,wf_subtracted,5.816625,216.0,F-43m,half-Heusler (C1b / MgAgAs),,"[""Ti"", ""Ti"", ""Ti"", ""Ti"", ""Co"", ""Co"", ""Co"", ""Co"", ""Sb"", ""Sb"", ""Sb"", ""Sb""]","[[0.0, 0.0, 0.0], [0.0, 0.5, 0.5], [0.5, 0.0, 0.5], [0.5, 0.5, 0.0], [0.25, 0.75, 0.75], [0.25, 0.25, 0.25], [0.75, 0.75, 0.25], [0.75, 0.25, 0.75], [0.5, 0.0, 0.0], [0.5, 0.5, 0.5], [0.0, 0.0, 0.5], [0.0, 0.5, 0.0]]",A,primitive->conventional (x sqrt2),Starrydata (experimental),10.1016/j.jallcom.2004.11.017,https://doi.org/10.1016/j.jallcom.2004.11.017,Starrydata all_curves.csv (release 'latest'),PhononDB (Togo/NIMS MDR),https://mdr.nims.go.jp/datasets/91b0cbde-c115-4664-8ad8-7bf7ace3137f,"LTC-calc.log unit cell (PBEsol-relaxed), same file as kappa",mp-5967,True,stoichiometric,TiCoSb
TiCoSb,8.839513904853623,W/m/K,779.8159,"experimental, Wiedemann-Franz: kappa_total - L*T/rho (Kim2015 L(S=99uV/K))",0,experimental,1.0,wf_subtracted,5.816625,216.0,F-43m,half-Heusler (C1b / MgAgAs),,"[""Ti"", ""Ti"", ""Ti"", ""Ti"", ""Co"", ""Co"", ""Co"", ""Co"", ""Sb"", ""Sb"", ""Sb"", ""Sb""]","[[0.0, 0.0, 0.0], [0.0, 0.5, 0.5], [0.5, 0.0, 0.5], [0.5, 0.5, 0.0], [0.25, 0.75, 0.75], [0.25, 0.25, 0.25], [0.75, 0.75, 0.25], [0.75, 0.25, 0.75], [0.5, 0.0, 0.0], [0.5, 0.5, 0.5], [0.0, 0.0, 0.5], [0.0, 0.5, 0.0]]",A,primitive->conventional (x sqrt2),Starrydata (experimental),10.1016/j.jallcom.2004.11.017,https://doi.org/10.1016/j.jallcom.2004.11.017,Starrydata all_curves.csv (release 'latest'),PhononDB (Togo/NIMS MDR),https://mdr.nims.go.jp/datasets/91b0cbde-c115-4664-8ad8-7bf7ace3137f,"LTC-calc.log unit cell (PBEsol-relaxed), same file as kappa",mp-5967,True,stoichiometric,TiCoSb
TiCoSb,9.079797697070353,W/m/K,780.15,"experimental, Wiedemann-Franz: kappa_total - L*T/rho (Kim2015 L(S=166uV/K))",0,experimental,1.0,wf_subtracted,5.816625,216.0,F-43m,half-Heusler (C1b / MgAgAs),,"[""Ti"", ""Ti"", ""Ti"", ""Ti"", ""Co"", ""Co"", ""Co"", ""Co"", ""Sb"", ""Sb"", ""Sb"", ""Sb""]","[[0.0, 0.0, 0.0], [0.0, 0.5, 0.5], [0.5, 0.0, 0.5], [0.5, 0.5, 0.0], [0.25, 0.75, 0.75], [0.25, 0.25, 0.25], [0.75, 0.75, 0.25], [0.75, 0.25, 0.75], [0.5, 0.0, 0.0], [0.5, 0.5, 0.5], [0.0, 0.0, 0.5], [0.0, 0.5, 0.0]]",A,primitive->conventional (x sqrt2),Starrydata (experimental),10.2320/matertrans.46.1481,https://doi.org/10.2320/matertrans.46.1481,Starrydata all_curves.csv (release 'latest'),PhononDB (Togo/NIMS MDR),https://mdr.nims.go.jp/datasets/91b0cbde-c115-4664-8ad8-7bf7ace3137f,"LTC-calc.log unit cell (PBEsol-relaxed), same file as kappa",mp-5967,True,stoichiometric,TiCoSb
TiCoSb,8.6848983154117,W/m/K,783.1931,"experimental, Wiedemann-Franz: kappa_total - L*T/rho (Kim2015 L(S=104uV/K))",0,experimental,1.0,wf_subtracted,5.816625,216.0,F-43m,half-Heusler (C1b / MgAgAs),,"[""Ti"", ""Ti"", ""Ti"", ""Ti"", ""Co"", ""Co"", ""Co"", ""Co"", ""Sb"", ""Sb"", ""Sb"", ""Sb""]","[[0.0, 0.0, 0.0], [0.0, 0.5, 0.5], [0.5, 0.0, 0.5], [0.5, 0.5, 0.0], [0.25, 0.75, 0.75], [0.25, 0.25, 0.25], [0.75, 0.75, 0.25], [0.75, 0.25, 0.75], [0.5, 0.0, 0.0], [0.5, 0.5, 0.5], [0.0, 0.0, 0.5], [0.0, 0.5, 0.0]]",A,primitive->conventional (x sqrt2),Starrydata (experimental),10.1016/j.jallcom.2004.11.017,https://doi.org/10.1016/j.jallcom.2004.11.017,Starrydata all_curves.csv (release 'latest'),PhononDB (Togo/NIMS MDR),https://mdr.nims.go.jp/datasets/91b0cbde-c115-4664-8ad8-7bf7ace3137f,"LTC-calc.log unit cell (PBEsol-relaxed), same file as kappa",mp-5967,True,stoichiometric,TiCoSb
TiCoSb,6.960347,W/m/K,784.0096,"experimental, lattice thermal conductivity as published",0,experimental,1.0,reported_lattice,5.816625,216.0,F-43m,half-Heusler (C1b / MgAgAs),,"[""Ti"", ""Ti"", ""Ti"", ""Ti"", ""Co"", ""Co"", ""Co"", ""Co"", ""Sb"", ""Sb"", ""Sb"", ""Sb""]","[[0.0, 0.0, 0.0], [0.0, 0.5, 0.5], [0.5, 0.0, 0.5], [0.5, 0.5, 0.0], [0.25, 0.75, 0.75], [0.25, 0.25, 0.25], [0.75, 0.75, 0.25], [0.75, 0.25, 0.75], [0.5, 0.0, 0.0], [0.5, 0.5, 0.5], [0.0, 0.0, 0.5], [0.0, 0.5, 0.0]]",A,primitive->conventional (x sqrt2),Starrydata (experimental),10.1007/s11664-015-4041-9,https://doi.org/10.1007/s11664-015-4041-9,Starrydata all_curves.csv (release 'latest'),PhononDB (Togo/NIMS MDR),https://mdr.nims.go.jp/datasets/91b0cbde-c115-4664-8ad8-7bf7ace3137f,"LTC-calc.log unit cell (PBEsol-relaxed), same file as kappa",mp-5967,True,stoichiometric,TiCoSb
TiCoSb,10.576734403424709,W/m/K,787.2449,"experimental, Wiedemann-Franz: kappa_total - L*T/rho (Kim2015 L(S=291uV/K))",0,experimental,1.0,wf_subtracted,5.816625,216.0,F-43m,half-Heusler (C1b / MgAgAs),,"[""Ti"", ""Ti"", ""Ti"", ""Ti"", ""Co"", ""Co"", ""Co"", ""Co"", ""Sb"", ""Sb"", ""Sb"", ""Sb""]","[[0.0, 0.0, 0.0], [0.0, 0.5, 0.5], [0.5, 0.0, 0.5], [0.5, 0.5, 0.0], [0.25, 0.75, 0.75], [0.25, 0.25, 0.25], [0.75, 0.75, 0.25], [0.75, 0.25, 0.75], [0.5, 0.0, 0.0], [0.5, 0.5, 0.5], [0.0, 0.0, 0.5], [0.0, 0.5, 0.0]]",A,primitive->conventional (x sqrt2),Starrydata (experimental),10.1016/j.jallcom.2005.06.036,https://doi.org/10.1016/j.jallcom.2005.06.036,Starrydata all_curves.csv (release 'latest'),PhononDB (Togo/NIMS MDR),https://mdr.nims.go.jp/datasets/91b0cbde-c115-4664-8ad8-7bf7ace3137f,"LTC-calc.log unit cell (PBEsol-relaxed), same file as kappa",mp-5967,True,stoichiometric,TiCoSb
TiCoSb,10.254145881770164,W/m/K,787.3721,"experimental, Wiedemann-Franz: kappa_total - L*T/rho (Kim2015 L(S=295uV/K))",0,experimental,1.0,wf_subtracted,5.816625,216.0,F-43m,half-Heusler (C1b / MgAgAs),,"[""Ti"", ""Ti"", ""Ti"", ""Ti"", ""Co"", ""Co"", ""Co"", ""Co"", ""Sb"", ""Sb"", ""Sb"", ""Sb""]","[[0.0, 0.0, 0.0], [0.0, 0.5, 0.5], [0.5, 0.0, 0.5], [0.5, 0.5, 0.0], [0.25, 0.75, 0.75], [0.25, 0.25, 0.25], [0.75, 0.75, 0.25], [0.75, 0.25, 0.75], [0.5, 0.0, 0.0], [0.5, 0.5, 0.5], [0.0, 0.0, 0.5], [0.0, 0.5, 0.0]]",A,primitive->conventional (x sqrt2),Starrydata (experimental),10.1109/ict.2005.1519955,https://doi.org/10.1109/ict.2005.1519955,Starrydata all_curves.csv (release 'latest'),PhononDB (Togo/NIMS MDR),https://mdr.nims.go.jp/datasets/91b0cbde-c115-4664-8ad8-7bf7ace3137f,"LTC-calc.log unit cell (PBEsol-relaxed), same file as kappa",mp-5967,True,stoichiometric,TiCoSb
TiCoSb,5.835439450767205,W/m/K,790.4762,"experimental, Wiedemann-Franz: kappa_total - L*T/rho (Kim2015 L(S=250uV/K))",0,experimental,1.0,wf_subtracted,5.816625,216.0,F-43m,half-Heusler (C1b / MgAgAs),,"[""Ti"", ""Ti"", ""Ti"", ""Ti"", ""Co"", ""Co"", ""Co"", ""Co"", ""Sb"", ""Sb"", ""Sb"", ""Sb""]","[[0.0, 0.0, 0.0], [0.0, 0.5, 0.5], [0.5, 0.0, 0.5], [0.5, 0.5, 0.0], [0.25, 0.75, 0.75], [0.25, 0.25, 0.25], [0.75, 0.75, 0.25], [0.75, 0.25, 0.75], [0.5, 0.0, 0.0], [0.5, 0.5, 0.5], [0.0, 0.0, 0.5], [0.0, 0.5, 0.0]]",A,primitive->conventional (x sqrt2),Starrydata (experimental),10.1063/1.2809377,https://doi.org/10.1063/1.2809377,Starrydata all_curves.csv (release 'latest'),PhononDB (Togo/NIMS MDR),https://mdr.nims.go.jp/datasets/91b0cbde-c115-4664-8ad8-7bf7ace3137f,"LTC-calc.log unit cell (PBEsol-relaxed), same file as kappa",mp-5967,True,stoichiometric,TiCoSb
TiCoSb,6.36720348850275,W/m/K,791.41,"experimental, Wiedemann-Franz: kappa_total - L*T/rho (degenerate 2.44e-8)",0,experimental,1.0,wf_subtracted,5.816625,216.0,F-43m,half-Heusler (C1b / MgAgAs),,"[""Ti"", ""Ti"", ""Ti"", ""Ti"", ""Co"", ""Co"", ""Co"", ""Co"", ""Sb"", ""Sb"", ""Sb"", ""Sb""]","[[0.0, 0.0, 0.0], [0.0, 0.5, 0.5], [0.5, 0.0, 0.5], [0.5, 0.5, 0.0], [0.25, 0.75, 0.75], [0.25, 0.25, 0.25], [0.75, 0.75, 0.25], [0.75, 0.25, 0.75], [0.5, 0.0, 0.0], [0.5, 0.5, 0.5], [0.0, 0.0, 0.5], [0.0, 0.5, 0.0]]",A,primitive->conventional (x sqrt2),Starrydata (experimental),10.1016/j.jallcom.2004.04.096,https://doi.org/10.1016/j.jallcom.2004.04.096,Starrydata all_curves.csv (release 'latest'),PhononDB (Togo/NIMS MDR),https://mdr.nims.go.jp/datasets/91b0cbde-c115-4664-8ad8-7bf7ace3137f,"LTC-calc.log unit cell (PBEsol-relaxed), same file as kappa",mp-5967,True,stoichiometric,TiCoSb
TiCoSb,10.653496043565434,W/m/K,793.1162,"experimental, Wiedemann-Franz: kappa_total - L*T/rho (Kim2015 L(S=350uV/K))",0,experimental,1.0,wf_subtracted,5.816625,216.0,F-43m,half-Heusler (C1b / MgAgAs),,"[""Ti"", ""Ti"", ""Ti"", ""Ti"", ""Co"", ""Co"", ""Co"", ""Co"", ""Sb"", ""Sb"", ""Sb"", ""Sb""]","[[0.0, 0.0, 0.0], [0.0, 0.5, 0.5], [0.5, 0.0, 0.5], [0.5, 0.5, 0.0], [0.25, 0.75, 0.75], [0.25, 0.25, 0.25], [0.75, 0.75, 0.25], [0.75, 0.25, 0.75], [0.5, 0.0, 0.0], [0.5, 0.5, 0.5], [0.0, 0.0, 0.5], [0.0, 0.5, 0.0]]",A,primitive->conventional (x sqrt2),Starrydata (experimental),10.2320/matertrans.47.1445,https://doi.org/10.2320/matertrans.47.1445,Starrydata all_curves.csv (release 'latest'),PhononDB (Togo/NIMS MDR),https://mdr.nims.go.jp/datasets/91b0cbde-c115-4664-8ad8-7bf7ace3137f,"LTC-calc.log unit cell (PBEsol-relaxed), same file as kappa",mp-5967,True,stoichiometric,TiCoSb
TiCoSb,7.342263526988115,W/m/K,796.0014,"experimental, Wiedemann-Franz: kappa_total - L*T/rho (Kim2015 L(S=257uV/K))",0,experimental,1.0,wf_subtracted,5.816625,216.0,F-43m,half-Heusler (C1b / MgAgAs),,"[""Ti"", ""Ti"", ""Ti"", ""Ti"", ""Co"", ""Co"", ""Co"", ""Co"", ""Sb"", ""Sb"", ""Sb"", ""Sb""]","[[0.0, 0.0, 0.0], [0.0, 0.5, 0.5], [0.5, 0.0, 0.5], [0.5, 0.5, 0.0], [0.25, 0.75, 0.75], [0.25, 0.25, 0.25], [0.75, 0.75, 0.25], [0.75, 0.25, 0.75], [0.5, 0.0, 0.0], [0.5, 0.5, 0.5], [0.0, 0.0, 0.5], [0.0, 0.5, 0.0]]",A,primitive->conventional (x sqrt2),Starrydata (experimental),10.1063/1.2738460,https://doi.org/10.1063/1.2738460,Starrydata all_curves.csv (release 'latest'),PhononDB (Togo/NIMS MDR),https://mdr.nims.go.jp/datasets/91b0cbde-c115-4664-8ad8-7bf7ace3137f,"LTC-calc.log unit cell (PBEsol-relaxed), same file as kappa",mp-5967,True,stoichiometric,TiCoSb
TiCoSb,7.358413059913276,W/m/K,797.2943,"experimental, Wiedemann-Franz: kappa_total - L*T/rho (Kim2015 L(S=343uV/K))",0,experimental,1.0,wf_subtracted,5.816625,216.0,F-43m,half-Heusler (C1b / MgAgAs),,"[""Ti"", ""Ti"", ""Ti"", ""Ti"", ""Co"", ""Co"", ""Co"", ""Co"", ""Sb"", ""Sb"", ""Sb"", ""Sb""]","[[0.0, 0.0, 0.0], [0.0, 0.5, 0.5], [0.5, 0.0, 0.5], [0.5, 0.5, 0.0], [0.25, 0.75, 0.75], [0.25, 0.25, 0.25], [0.75, 0.75, 0.25], [0.75, 0.25, 0.75], [0.5, 0.0, 0.0], [0.5, 0.5, 0.5], [0.0, 0.0, 0.5], [0.0, 0.5, 0.0]]",A,primitive->conventional (x sqrt2),Starrydata (experimental),10.1109/ict.2006.331297,https://doi.org/10.1109/ict.2006.331297,Starrydata all_curves.csv (release 'latest'),PhononDB (Togo/NIMS MDR),https://mdr.nims.go.jp/datasets/91b0cbde-c115-4664-8ad8-7bf7ace3137f,"LTC-calc.log unit cell (PBEsol-relaxed), same file as kappa",mp-5967,True,stoichiometric,TiCoSb
TiCoSb,6.066945035532249,W/m/K,799.1061,"experimental, Wiedemann-Franz: kappa_total - L*T/rho (Kim2015 L(S=243uV/K))",0,experimental,1.0,wf_subtracted,5.816625,216.0,F-43m,half-Heusler (C1b / MgAgAs),,"[""Ti"", ""Ti"", ""Ti"", ""Ti"", ""Co"", ""Co"", ""Co"", ""Co"", ""Sb"", ""Sb"", ""Sb"", ""Sb""]","[[0.0, 0.0, 0.0], [0.0, 0.5, 0.5], [0.5, 0.0, 0.5], [0.5, 0.5, 0.0], [0.25, 0.75, 0.75], [0.25, 0.25, 0.25], [0.75, 0.75, 0.25], [0.75, 0.25, 0.75], [0.5, 0.0, 0.0], [0.5, 0.5, 0.5], [0.0, 0.0, 0.5], [0.0, 0.5, 0.0]]",A,primitive->conventional (x sqrt2),Starrydata (experimental),10.1016/j.jallcom.2007.12.055,https://doi.org/10.1016/j.jallcom.2007.12.055,Starrydata all_curves.csv (release 'latest'),PhononDB (Togo/NIMS MDR),https://mdr.nims.go.jp/datasets/91b0cbde-c115-4664-8ad8-7bf7ace3137f,"LTC-calc.log unit cell (PBEsol-relaxed), same file as kappa",mp-5967,True,stoichiometric,TiCoSb
TiCoSb,5.786200151137801,W/m/K,800.3734,"experimental, Wiedemann-Franz: kappa_total - L*T/rho (Kim2015 L(S=247uV/K))",0,experimental,1.0,wf_subtracted,5.816625,216.0,F-43m,half-Heusler (C1b / MgAgAs),,"[""Ti"", ""Ti"", ""Ti"", ""Ti"", ""Co"", ""Co"", ""Co"", ""Co"", ""Sb"", ""Sb"", ""Sb"", ""Sb""]","[[0.0, 0.0, 0.0], [0.0, 0.5, 0.5], [0.5, 0.0, 0.5], [0.5, 0.5, 0.0], [0.25, 0.75, 0.75], [0.25, 0.25, 0.25], [0.75, 0.75, 0.25], [0.75, 0.25, 0.75], [0.5, 0.0, 0.0], [0.5, 0.5, 0.5], [0.0, 0.0, 0.5], [0.0, 0.5, 0.0]]",A,primitive->conventional (x sqrt2),Starrydata (experimental),10.1063/1.3238363,https://doi.org/10.1063/1.3238363,Starrydata all_curves.csv (release 'latest'),PhononDB (Togo/NIMS MDR),https://mdr.nims.go.jp/datasets/91b0cbde-c115-4664-8ad8-7bf7ace3137f,"LTC-calc.log unit cell (PBEsol-relaxed), same file as kappa",mp-5967,True,stoichiometric,TiCoSb
TiCoSb,5.954347093043779,W/m/K,803.842,"experimental, Wiedemann-Franz: kappa_total - L*T/rho (Kim2015 L(S=248uV/K))",0,experimental,1.0,wf_subtracted,5.816625,216.0,F-43m,half-Heusler (C1b / MgAgAs),,"[""Ti"", ""Ti"", ""Ti"", ""Ti"", ""Co"", ""Co"", ""Co"", ""Co"", ""Sb"", ""Sb"", ""Sb"", ""Sb""]","[[0.0, 0.0, 0.0], [0.0, 0.5, 0.5], [0.5, 0.0, 0.5], [0.5, 0.5, 0.0], [0.25, 0.75, 0.75], [0.25, 0.25, 0.25], [0.75, 0.75, 0.25], [0.75, 0.25, 0.75], [0.5, 0.0, 0.0], [0.5, 0.5, 0.5], [0.0, 0.0, 0.5], [0.0, 0.5, 0.0]]",A,primitive->conventional (x sqrt2),Starrydata (experimental),10.1016/j.jallcom.2004.07.074,https://doi.org/10.1016/j.jallcom.2004.07.074,Starrydata all_curves.csv (release 'latest'),PhononDB (Togo/NIMS MDR),https://mdr.nims.go.jp/datasets/91b0cbde-c115-4664-8ad8-7bf7ace3137f,"LTC-calc.log unit cell (PBEsol-relaxed), same file as kappa",mp-5967,True,stoichiometric,TiCoSb
TiCoSb,6.272299007340268,W/m/K,814.9,"experimental, Wiedemann-Franz: kappa_total - L*T/rho (degenerate 2.44e-8)",0,experimental,1.0,wf_subtracted,5.816625,216.0,F-43m,half-Heusler (C1b / MgAgAs),,"[""Ti"", ""Ti"", ""Ti"", ""Ti"", ""Co"", ""Co"", ""Co"", ""Co"", ""Sb"", ""Sb"", ""Sb"", ""Sb""]","[[0.0, 0.0, 0.0], [0.0, 0.5, 0.5], [0.5, 0.0, 0.5], [0.5, 0.5, 0.0], [0.25, 0.75, 0.75], [0.25, 0.25, 0.25], [0.75, 0.75, 0.25], [0.75, 0.25, 0.75], [0.5, 0.0, 0.0], [0.5, 0.5, 0.5], [0.0, 0.0, 0.5], [0.0, 0.5, 0.0]]",A,primitive->conventional (x sqrt2),Starrydata (experimental),10.1016/j.jallcom.2004.04.096,https://doi.org/10.1016/j.jallcom.2004.04.096,Starrydata all_curves.csv (release 'latest'),PhononDB (Togo/NIMS MDR),https://mdr.nims.go.jp/datasets/91b0cbde-c115-4664-8ad8-7bf7ace3137f,"LTC-calc.log unit cell (PBEsol-relaxed), same file as kappa",mp-5967,True,stoichiometric,TiCoSb
TiCoSb,4.145307961483452,W/m/K,819.3252,"experimental, Wiedemann-Franz: kappa_total - L*T/rho (Kim2015 L(S=319uV/K))",0,experimental,1.0,wf_subtracted,5.816625,216.0,F-43m,half-Heusler (C1b / MgAgAs),,"[""Ti"", ""Ti"", ""Ti"", ""Ti"", ""Co"", ""Co"", ""Co"", ""Co"", ""Sb"", ""Sb"", ""Sb"", ""Sb""]","[[0.0, 0.0, 0.0], [0.0, 0.5, 0.5], [0.5, 0.0, 0.5], [0.5, 0.5, 0.0], [0.25, 0.75, 0.75], [0.25, 0.25, 0.25], [0.75, 0.75, 0.25], [0.75, 0.25, 0.75], [0.5, 0.0, 0.0], [0.5, 0.5, 0.5], [0.0, 0.0, 0.5], [0.0, 0.5, 0.0]]",A,primitive->conventional (x sqrt2),Starrydata (experimental),10.1007/s11664-019-07486-y,https://doi.org/10.1007/s11664-019-07486-y,Starrydata all_curves.csv (release 'latest'),PhononDB (Togo/NIMS MDR),https://mdr.nims.go.jp/datasets/91b0cbde-c115-4664-8ad8-7bf7ace3137f,"LTC-calc.log unit cell (PBEsol-relaxed), same file as kappa",mp-5967,True,stoichiometric,TiCoSb
TiCoSb,1.3032712367820851,W/m/K,820.2156,"experimental, Wiedemann-Franz: kappa_total - L*T/rho (Kim2015 L(S=15uV/K))",0,experimental,1.0,wf_subtracted,5.816625,216.0,F-43m,half-Heusler (C1b / MgAgAs),,"[""Ti"", ""Ti"", ""Ti"", ""Ti"", ""Co"", ""Co"", ""Co"", ""Co"", ""Sb"", ""Sb"", ""Sb"", ""Sb""]","[[0.0, 0.0, 0.0], [0.0, 0.5, 0.5], [0.5, 0.0, 0.5], [0.5, 0.5, 0.0], [0.25, 0.75, 0.75], [0.25, 0.25, 0.25], [0.75, 0.75, 0.25], [0.75, 0.25, 0.75], [0.5, 0.0, 0.0], [0.5, 0.5, 0.5], [0.0, 0.0, 0.5], [0.0, 0.5, 0.0]]",A,primitive->conventional (x sqrt2),Starrydata (experimental),10.3740/mrsk.2011.21.10.542,https://doi.org/10.3740/mrsk.2011.21.10.542,Starrydata all_curves.csv (release 'latest'),PhononDB (Togo/NIMS MDR),https://mdr.nims.go.jp/datasets/91b0cbde-c115-4664-8ad8-7bf7ace3137f,"LTC-calc.log unit cell (PBEsol-relaxed), same file as kappa",mp-5967,True,stoichiometric,TiCoSb
TiCoSb,8.706777133753448,W/m/K,821.37,"experimental, Wiedemann-Franz: kappa_total - L*T/rho (Kim2015 L(S=164uV/K))",0,experimental,1.0,wf_subtracted,5.816625,216.0,F-43m,half-Heusler (C1b / MgAgAs),,"[""Ti"", ""Ti"", ""Ti"", ""Ti"", ""Co"", ""Co"", ""Co"", ""Co"", ""Sb"", ""Sb"", ""Sb"", ""Sb""]","[[0.0, 0.0, 0.0], [0.0, 0.5, 0.5], [0.5, 0.0, 0.5], [0.5, 0.5, 0.0], [0.25, 0.75, 0.75], [0.25, 0.25, 0.25], [0.75, 0.75, 0.25], [0.75, 0.25, 0.75], [0.5, 0.0, 0.0], [0.5, 0.5, 0.5], [0.0, 0.0, 0.5], [0.0, 0.5, 0.0]]",A,primitive->conventional (x sqrt2),Starrydata (experimental),10.2320/matertrans.46.1481,https://doi.org/10.2320/matertrans.46.1481,Starrydata all_curves.csv (release 'latest'),PhononDB (Togo/NIMS MDR),https://mdr.nims.go.jp/datasets/91b0cbde-c115-4664-8ad8-7bf7ace3137f,"LTC-calc.log unit cell (PBEsol-relaxed), same file as kappa",mp-5967,True,stoichiometric,TiCoSb
