Repository: Shivamrandive747/Thermalconductivity_prediction

# Calibrating first-principles lattice thermal conductivity to experiment

**A curated half-Heusler dataset and a validated transfer function.**

Published first-principles transport calculations of lattice thermal conductivity exceed what
laboratories measure for the same compound by a **median factor of 1.55**. That offset is regular
enough to be removed in closed form:

$$\kappa_L^{\mathrm{expt}}(T) \;=\; \kappa_L^{\mathrm{BTE}}(T)\;\min\!\left[c\left(\tfrac{T}{300}\right)^{p},\,1\right],
\qquad c = 0.51,\quad p = 0.80$$

Inside a domain of applicability declared before the validation set was scored, this places

File: data/Target_Materials/HEUSLER_KAPPA_TRAINING_SET.csv (part 33 of 192)
formula,kappa_L,kappa_units,temperature_K,method,method_tier,tier_name,weight,kappa_basis,struct_a_A,struct_spacegroup,struct_sg_symbol,struct_prototype,struct_site_ordering,struct_species,struct_frac_coords,struct_grade,lattice_convention,source,source_doi,source_url,source_location,struct_source,struct_source_url,struct_source_detail,struct_id,struct_same_paper_as_kappa,stoichiometry,parent_formula
TiCoSb,5.615409135346638,W/m/K,822.2222,"experimental, Wiedemann-Franz: kappa_total - L*T/rho (Kim2015 L(S=240uV/K))",0,experimental,1.0,wf_subtracted,5.816625,216.0,F-43m,half-Heusler (C1b / MgAgAs),,"[""Ti"", ""Ti"", ""Ti"", ""Ti"", ""Co"", ""Co"", ""Co"", ""Co"", ""Sb"", ""Sb"", ""Sb"", ""Sb""]","[[0.0, 0.0, 0.0], [0.0, 0.5, 0.5], [0.5, 0.0, 0.5], [0.5, 0.5, 0.0], [0.25, 0.75, 0.75], [0.25, 0.25, 0.25], [0.75, 0.75, 0.25], [0.75, 0.25, 0.75], [0.5, 0.0, 0.0], [0.5, 0.5, 0.5], [0.0, 0.0, 0.5], [0.0, 0.5, 0.0]]",A,primitive->conventional (x sqrt2),Starrydata (experimental),10.1063/1.2809377,https://doi.org/10.1063/1.2809377,Starrydata all_curves.csv (release 'latest'),PhononDB (Togo/NIMS MDR),https://mdr.nims.go.jp/datasets/91b0cbde-c115-4664-8ad8-7bf7ace3137f,"LTC-calc.log unit cell (PBEsol-relaxed), same file as kappa",mp-5967,True,stoichiometric,TiCoSb
TiCoSb,8.299147395282619,W/m/K,823.3239,"experimental, Wiedemann-Franz: kappa_total - L*T/rho (Kim2015 L(S=122uV/K))",0,experimental,1.0,wf_subtracted,5.816625,216.0,F-43m,half-Heusler (C1b / MgAgAs),,"[""Ti"", ""Ti"", ""Ti"", ""Ti"", ""Co"", ""Co"", ""Co"", ""Co"", ""Sb"", ""Sb"", ""Sb"", ""Sb""]","[[0.0, 0.0, 0.0], [0.0, 0.5, 0.5], [0.5, 0.0, 0.5], [0.5, 0.5, 0.0], [0.25, 0.75, 0.75], [0.25, 0.25, 0.25], [0.75, 0.75, 0.25], [0.75, 0.25, 0.75], [0.5, 0.0, 0.0], [0.5, 0.5, 0.5], [0.0, 0.0, 0.5], [0.0, 0.5, 0.0]]",A,primitive->conventional (x sqrt2),Starrydata (experimental),10.1016/j.jallcom.2004.11.017,https://doi.org/10.1016/j.jallcom.2004.11.017,Starrydata all_curves.csv (release 'latest'),PhononDB (Togo/NIMS MDR),https://mdr.nims.go.jp/datasets/91b0cbde-c115-4664-8ad8-7bf7ace3137f,"LTC-calc.log unit cell (PBEsol-relaxed), same file as kappa",mp-5967,True,stoichiometric,TiCoSb
TiCoSb,7.747825440879127,W/m/K,823.5085,"experimental, Wiedemann-Franz: kappa_total - L*T/rho (Kim2015 L(S=163uV/K))",0,experimental,1.0,wf_subtracted,5.816625,216.0,F-43m,half-Heusler (C1b / MgAgAs),,"[""Ti"", ""Ti"", ""Ti"", ""Ti"", ""Co"", ""Co"", ""Co"", ""Co"", ""Sb"", ""Sb"", ""Sb"", ""Sb""]","[[0.0, 0.0, 0.0], [0.0, 0.5, 0.5], [0.5, 0.0, 0.5], [0.5, 0.5, 0.0], [0.25, 0.75, 0.75], [0.25, 0.25, 0.25], [0.75, 0.75, 0.25], [0.75, 0.25, 0.75], [0.5, 0.0, 0.0], [0.5, 0.5, 0.5], [0.0, 0.0, 0.5], [0.0, 0.5, 0.0]]",A,primitive->conventional (x sqrt2),Starrydata (experimental),10.1016/j.jallcom.2004.11.017,https://doi.org/10.1016/j.jallcom.2004.11.017,Starrydata all_curves.csv (release 'latest'),PhononDB (Togo/NIMS MDR),https://mdr.nims.go.jp/datasets/91b0cbde-c115-4664-8ad8-7bf7ace3137f,"LTC-calc.log unit cell (PBEsol-relaxed), same file as kappa",mp-5967,True,stoichiometric,TiCoSb
TiCoSb,6.166391483225594,W/m/K,825.3,"experimental, Wiedemann-Franz: kappa_total - L*T/rho (Kim2015 L(S=319uV/K))",0,experimental,1.0,wf_subtracted,5.816625,216.0,F-43m,half-Heusler (C1b / MgAgAs),,"[""Ti"", ""Ti"", ""Ti"", ""Ti"", ""Co"", ""Co"", ""Co"", ""Co"", ""Sb"", ""Sb"", ""Sb"", ""Sb""]","[[0.0, 0.0, 0.0], [0.0, 0.5, 0.5], [0.5, 0.0, 0.5], [0.5, 0.5, 0.0], [0.25, 0.75, 0.75], [0.25, 0.25, 0.25], [0.75, 0.75, 0.25], [0.75, 0.25, 0.75], [0.5, 0.0, 0.0], [0.5, 0.5, 0.5], [0.0, 0.0, 0.5], [0.0, 0.5, 0.0]]",A,primitive->conventional (x sqrt2),Starrydata (experimental),10.1063/1.5109091,https://doi.org/10.1063/1.5109091,Starrydata all_curves.csv (release 'latest'),PhononDB (Togo/NIMS MDR),https://mdr.nims.go.jp/datasets/91b0cbde-c115-4664-8ad8-7bf7ace3137f,"LTC-calc.log unit cell (PBEsol-relaxed), same file as kappa",mp-5967,True,stoichiometric,TiCoSb
TiCoSb,5.7355398885085,W/m/K,825.4773,"experimental, Wiedemann-Franz: kappa_total - L*T/rho (Kim2015 L(S=235uV/K))",0,experimental,1.0,wf_subtracted,5.816625,216.0,F-43m,half-Heusler (C1b / MgAgAs),,"[""Ti"", ""Ti"", ""Ti"", ""Ti"", ""Co"", ""Co"", ""Co"", ""Co"", ""Sb"", ""Sb"", ""Sb"", ""Sb""]","[[0.0, 0.0, 0.0], [0.0, 0.5, 0.5], [0.5, 0.0, 0.5], [0.5, 0.5, 0.0], [0.25, 0.75, 0.75], [0.25, 0.25, 0.25], [0.75, 0.75, 0.25], [0.75, 0.25, 0.75], [0.5, 0.0, 0.0], [0.5, 0.5, 0.5], [0.0, 0.0, 0.5], [0.0, 0.5, 0.0]]",A,primitive->conventional (x sqrt2),Starrydata (experimental),10.1016/j.jallcom.2007.12.055,https://doi.org/10.1016/j.jallcom.2007.12.055,Starrydata all_curves.csv (release 'latest'),PhononDB (Togo/NIMS MDR),https://mdr.nims.go.jp/datasets/91b0cbde-c115-4664-8ad8-7bf7ace3137f,"LTC-calc.log unit cell (PBEsol-relaxed), same file as kappa",mp-5967,True,stoichiometric,TiCoSb
TiCoSb,6.260817373505747,W/m/K,826.4,"experimental, Wiedemann-Franz: kappa_total - L*T/rho (Kim2015 L(S=314uV/K))",0,experimental,1.0,wf_subtracted,5.816625,216.0,F-43m,half-Heusler (C1b / MgAgAs),,"[""Ti"", ""Ti"", ""Ti"", ""Ti"", ""Co"", ""Co"", ""Co"", ""Co"", ""Sb"", ""Sb"", ""Sb"", ""Sb""]","[[0.0, 0.0, 0.0], [0.0, 0.5, 0.5], [0.5, 0.0, 0.5], [0.5, 0.5, 0.0], [0.25, 0.75, 0.75], [0.25, 0.25, 0.25], [0.75, 0.75, 0.25], [0.75, 0.25, 0.75], [0.5, 0.0, 0.0], [0.5, 0.5, 0.5], [0.0, 0.0, 0.5], [0.0, 0.5, 0.0]]",A,primitive->conventional (x sqrt2),Starrydata (experimental),10.1016/j.intermet.2020.106914,https://doi.org/10.1016/j.intermet.2020.106914,Starrydata all_curves.csv (release 'latest'),PhononDB (Togo/NIMS MDR),https://mdr.nims.go.jp/datasets/91b0cbde-c115-4664-8ad8-7bf7ace3137f,"LTC-calc.log unit cell (PBEsol-relaxed), same file as kappa",mp-5967,True,stoichiometric,TiCoSb
TiCoSb,8.495119642890835,W/m/K,833.262,"experimental, Wiedemann-Franz: kappa_total - L*T/rho (Kim2015 L(S=97uV/K))",0,experimental,1.0,wf_subtracted,5.816625,216.0,F-43m,half-Heusler (C1b / MgAgAs),,"[""Ti"", ""Ti"", ""Ti"", ""Ti"", ""Co"", ""Co"", ""Co"", ""Co"", ""Sb"", ""Sb"", ""Sb"", ""Sb""]","[[0.0, 0.0, 0.0], [0.0, 0.5, 0.5], [0.5, 0.0, 0.5], [0.5, 0.5, 0.0], [0.25, 0.75, 0.75], [0.25, 0.25, 0.25], [0.75, 0.75, 0.25], [0.75, 0.25, 0.75], [0.5, 0.0, 0.0], [0.5, 0.5, 0.5], [0.0, 0.0, 0.5], [0.0, 0.5, 0.0]]",A,primitive->conventional (x sqrt2),Starrydata (experimental),10.1016/j.jallcom.2004.11.017,https://doi.org/10.1016/j.jallcom.2004.11.017,Starrydata all_curves.csv (release 'latest'),PhononDB (Togo/NIMS MDR),https://mdr.nims.go.jp/datasets/91b0cbde-c115-4664-8ad8-7bf7ace3137f,"LTC-calc.log unit cell (PBEsol-relaxed), same file as kappa",mp-5967,True,stoichiometric,TiCoSb
TiCoSb,8.395498161208115,W/m/K,834.3995,"experimental, Wiedemann-Franz: kappa_total - L*T/rho (Kim2015 L(S=103uV/K))",0,experimental,1.0,wf_subtracted,5.816625,216.0,F-43m,half-Heusler (C1b / MgAgAs),,"[""Ti"", ""Ti"", ""Ti"", ""Ti"", ""Co"", ""Co"", ""Co"", ""Co"", ""Sb"", ""Sb"", ""Sb"", ""Sb""]","[[0.0, 0.0, 0.0], [0.0, 0.5, 0.5], [0.5, 0.0, 0.5], [0.5, 0.5, 0.0], [0.25, 0.75, 0.75], [0.25, 0.25, 0.25], [0.75, 0.75, 0.25], [0.75, 0.25, 0.75], [0.5, 0.0, 0.0], [0.5, 0.5, 0.5], [0.0, 0.0, 0.5], [0.0, 0.5, 0.0]]",A,primitive->conventional (x sqrt2),Starrydata (experimental),10.1016/j.jallcom.2004.11.017,https://doi.org/10.1016/j.jallcom.2004.11.017,Starrydata all_curves.csv (release 'latest'),PhononDB (Togo/NIMS MDR),https://mdr.nims.go.jp/datasets/91b0cbde-c115-4664-8ad8-7bf7ace3137f,"LTC-calc.log unit cell (PBEsol-relaxed), same file as kappa",mp-5967,True,stoichiometric,TiCoSb
TiCoSb,9.7942610157401,W/m/K,835.708,"experimental, Wiedemann-Franz: kappa_total - L*T/rho (Kim2015 L(S=284uV/K))",0,experimental,1.0,wf_subtracted,5.816625,216.0,F-43m,half-Heusler (C1b / MgAgAs),,"[""Ti"", ""Ti"", ""Ti"", ""Ti"", ""Co"", ""Co"", ""Co"", ""Co"", ""Sb"", ""Sb"", ""Sb"", ""Sb""]","[[0.0, 0.0, 0.0], [0.0, 0.5, 0.5], [0.5, 0.0, 0.5], [0.5, 0.5, 0.0], [0.25, 0.75, 0.75], [0.25, 0.25, 0.25], [0.75, 0.75, 0.25], [0.75, 0.25, 0.75], [0.5, 0.0, 0.0], [0.5, 0.5, 0.5], [0.0, 0.0, 0.5], [0.0, 0.5, 0.0]]",A,primitive->conventional (x sqrt2),Starrydata (experimental),10.1109/ict.2005.1519955,https://doi.org/10.1109/ict.2005.1519955,Starrydata all_curves.csv (release 'latest'),PhononDB (Togo/NIMS MDR),https://mdr.nims.go.jp/datasets/91b0cbde-c115-4664-8ad8-7bf7ace3137f,"LTC-calc.log unit cell (PBEsol-relaxed), same file as kappa",mp-5967,True,stoichiometric,TiCoSb
TiCoSb,9.843279190881209,W/m/K,839.2857,"experimental, Wiedemann-Franz: kappa_total - L*T/rho (Kim2015 L(S=283uV/K))",0,experimental,1.0,wf_subtracted,5.816625,216.0,F-43m,half-Heusler (C1b / MgAgAs),,"[""Ti"", ""Ti"", ""Ti"", ""Ti"", ""Co"", ""Co"", ""Co"", ""Co"", ""Sb"", ""Sb"", ""Sb"", ""Sb""]","[[0.0, 0.0, 0.0], [0.0, 0.5, 0.5], [0.5, 0.0, 0.5], [0.5, 0.5, 0.0], [0.25, 0.75, 0.75], [0.25, 0.25, 0.25], [0.75, 0.75, 0.25], [0.75, 0.25, 0.75], [0.5, 0.0, 0.0], [0.5, 0.5, 0.5], [0.0, 0.0, 0.5], [0.0, 0.5, 0.0]]",A,primitive->conventional (x sqrt2),Starrydata (experimental),10.1016/j.jallcom.2005.06.036,https://doi.org/10.1016/j.jallcom.2005.06.036,Starrydata all_curves.csv (release 'latest'),PhononDB (Togo/NIMS MDR),https://mdr.nims.go.jp/datasets/91b0cbde-c115-4664-8ad8-7bf7ace3137f,"LTC-calc.log unit cell (PBEsol-relaxed), same file as kappa",mp-5967,True,stoichiometric,TiCoSb
TiCoSb,6.156273990844168,W/m/K,840.27,"experimental, Wiedemann-Franz: kappa_total - L*T/rho (degenerate 2.44e-8)",0,experimental,1.0,wf_subtracted,5.816625,216.0,F-43m,half-Heusler (C1b / MgAgAs),,"[""Ti"", ""Ti"", ""Ti"", ""Ti"", ""Co"", ""Co"", ""Co"", ""Co"", ""Sb"", ""Sb"", ""Sb"", ""Sb""]","[[0.0, 0.0, 0.0], [0.0, 0.5, 0.5], [0.5, 0.0, 0.5], [0.5, 0.5, 0.0], [0.25, 0.75, 0.75], [0.25, 0.25, 0.25], [0.75, 0.75, 0.25], [0.75, 0.25, 0.75], [0.5, 0.0, 0.0], [0.5, 0.5, 0.5], [0.0, 0.0, 0.5], [0.0, 0.5, 0.0]]",A,primitive->conventional (x sqrt2),Starrydata (experimental),10.1016/j.jallcom.2004.04.096,https://doi.org/10.1016/j.jallcom.2004.04.096,Starrydata all_curves.csv (release 'latest'),PhononDB (Togo/NIMS MDR),https://mdr.nims.go.jp/datasets/91b0cbde-c115-4664-8ad8-7bf7ace3137f,"LTC-calc.log unit cell (PBEsol-relaxed), same file as kappa",mp-5967,True,stoichiometric,TiCoSb
TiCoSb,5.610803267038492,W/m/K,841.2698,"experimental, Wiedemann-Franz: kappa_total - L*T/rho (Kim2015 L(S=233uV/K))",0,experimental,1.0,wf_subtracted,5.816625,216.0,F-43m,half-Heusler (C1b / MgAgAs),,"[""Ti"", ""Ti"", ""Ti"", ""Ti"", ""Co"", ""Co"", ""Co"", ""Co"", ""Sb"", ""Sb"", ""Sb"", ""Sb""]","[[0.0, 0.0, 0.0], [0.0, 0.5, 0.5], [0.5, 0.0, 0.5], [0.5, 0.5, 0.0], [0.25, 0.75, 0.75], [0.25, 0.25, 0.25], [0.75, 0.75, 0.25], [0.75, 0.25, 0.75], [0.5, 0.0, 0.0], [0.5, 0.5, 0.5], [0.0, 0.0, 0.5], [0.0, 0.5, 0.0]]",A,primitive->conventional (x sqrt2),Starrydata (experimental),10.1063/1.2809377,https://doi.org/10.1063/1.2809377,Starrydata all_curves.csv (release 'latest'),PhononDB (Togo/NIMS MDR),https://mdr.nims.go.jp/datasets/91b0cbde-c115-4664-8ad8-7bf7ace3137f,"LTC-calc.log unit cell (PBEsol-relaxed), same file as kappa",mp-5967,True,stoichiometric,TiCoSb
TiCoSb,10.16661385109261,W/m/K,845.3149,"experimental, Wiedemann-Franz: kappa_total - L*T/rho (Kim2015 L(S=339uV/K))",0,experimental,1.0,wf_subtracted,5.816625,216.0,F-43m,half-Heusler (C1b / MgAgAs),,"[""Ti"", ""Ti"", ""Ti"", ""Ti"", ""Co"", ""Co"", ""Co"", ""Co"", ""Sb"", ""Sb"", ""Sb"", ""Sb""]","[[0.0, 0.0, 0.0], [0.0, 0.5, 0.5], [0.5, 0.0, 0.5], [0.5, 0.5, 0.0], [0.25, 0.75, 0.75], [0.25, 0.25, 0.25], [0.75, 0.75, 0.25], [0.75, 0.25, 0.75], [0.5, 0.0, 0.0], [0.5, 0.5, 0.5], [0.0, 0.0, 0.5], [0.0, 0.5, 0.0]]",A,primitive->conventional (x sqrt2),Starrydata (experimental),10.2320/matertrans.47.1445,https://doi.org/10.2320/matertrans.47.1445,Starrydata all_curves.csv (release 'latest'),PhononDB (Togo/NIMS MDR),https://mdr.nims.go.jp/datasets/91b0cbde-c115-4664-8ad8-7bf7ace3137f,"LTC-calc.log unit cell (PBEsol-relaxed), same file as kappa",mp-5967,True,stoichiometric,TiCoSb
TiCoSb,5.568669268714624,W/m/K,845.9978,"experimental, Wiedemann-Franz: kappa_total - L*T/rho (Kim2015 L(S=226uV/K))",0,experimental,1.0,wf_subtracted,5.816625,216.0,F-43m,half-Heusler (C1b / MgAgAs),,"[""Ti"", ""Ti"", ""Ti"", ""Ti"", ""Co"", ""Co"", ""Co"", ""Co"", ""Sb"", ""Sb"", ""Sb"", ""Sb""]","[[0.0, 0.0, 0.0], [0.0, 0.5, 0.5], [0.5, 0.0, 0.5], [0.5, 0.5, 0.0], [0.25, 0.75, 0.75], [0.25, 0.25, 0.25], [0.75, 0.75, 0.25], [0.75, 0.25, 0.75], [0.5, 0.0, 0.0], [0.5, 0.5, 0.5], [0.0, 0.0, 0.5], [0.0, 0.5, 0.0]]",A,primitive->conventional (x sqrt2),Starrydata (experimental),10.1016/j.jallcom.2007.12.055,https://doi.org/10.1016/j.jallcom.2007.12.055,Starrydata all_curves.csv (release 'latest'),PhononDB (Togo/NIMS MDR),https://mdr.nims.go.jp/datasets/91b0cbde-c115-4664-8ad8-7bf7ace3137f,"LTC-calc.log unit cell (PBEsol-relaxed), same file as kappa",mp-5967,True,stoichiometric,TiCoSb
TiCoSb,6.94763254613656,W/m/K,846.8495,"experimental, Wiedemann-Franz: kappa_total - L*T/rho (Kim2015 L(S=334uV/K))",0,experimental,1.0,wf_subtracted,5.816625,216.0,F-43m,half-Heusler (C1b / MgAgAs),,"[""Ti"", ""Ti"", ""Ti"", ""Ti"", ""Co"", ""Co"", ""Co"", ""Co"", ""Sb"", ""Sb"", ""Sb"", ""Sb""]","[[0.0, 0.0, 0.0], [0.0, 0.5, 0.5], [0.5, 0.0, 0.5], [0.5, 0.5, 0.0], [0.25, 0.75, 0.75], [0.25, 0.25, 0.25], [0.75, 0.75, 0.25], [0.75, 0.25, 0.75], [0.5, 0.0, 0.0], [0.5, 0.5, 0.5], [0.0, 0.0, 0.5], [0.0, 0.5, 0.0]]",A,primitive->conventional (x sqrt2),Starrydata (experimental),10.1109/ict.2006.331297,https://doi.org/10.1109/ict.2006.331297,Starrydata all_curves.csv (release 'latest'),PhononDB (Togo/NIMS MDR),https://mdr.nims.go.jp/datasets/91b0cbde-c115-4664-8ad8-7bf7ace3137f,"LTC-calc.log unit cell (PBEsol-relaxed), same file as kappa",mp-5967,True,stoichiometric,TiCoSb
TiCoSb,5.461008542066044,W/m/K,848.0178,"experimental, Wiedemann-Franz: kappa_total - L*T/rho (Kim2015 L(S=226uV/K))",0,experimental,1.0,wf_subtracted,5.816625,216.0,F-43m,half-Heusler (C1b / MgAgAs),,"[""Ti"", ""Ti"", ""Ti"", ""Ti"", ""Co"", ""Co"", ""Co"", ""Co"", ""Sb"", ""Sb"", ""Sb"", ""Sb""]","[[0.0, 0.0, 0.0], [0.0, 0.5, 0.5], [0.5, 0.0, 0.5], [0.5, 0.5, 0.0], [0.25, 0.75, 0.75], [0.25, 0.25, 0.25], [0.75, 0.75, 0.25], [0.75, 0.25, 0.75], [0.5, 0.0, 0.0], [0.5, 0.5, 0.5], [0.0, 0.0, 0.5], [0.0, 0.5, 0.0]]",A,primitive->conventional (x sqrt2),Starrydata (experimental),10.1016/j.jallcom.2004.07.074,https://doi.org/10.1016/j.jallcom.2004.07.074,Starrydata all_curves.csv (release 'latest'),PhononDB (Togo/NIMS MDR),https://mdr.nims.go.jp/datasets/91b0cbde-c115-4664-8ad8-7bf7ace3137f,"LTC-calc.log unit cell (PBEsol-relaxed), same file as kappa",mp-5967,True,stoichiometric,TiCoSb
TiCoSb,6.680245518789854,W/m/K,849.9003,"experimental, Wiedemann-Franz: kappa_total - L*T/rho (Kim2015 L(S=200uV/K))",0,experimental,1.0,wf_subtracted,5.816625,216.0,F-43m,half-Heusler (C1b / MgAgAs),,"[""Ti"", ""Ti"", ""Ti"", ""Ti"", ""Co"", ""Co"", ""Co"", ""Co"", ""Sb"", ""Sb"", ""Sb"", ""Sb""]","[[0.0, 0.0, 0.0], [0.0, 0.5, 0.5], [0.5, 0.0, 0.5], [0.5, 0.5, 0.0], [0.25, 0.75, 0.75], [0.25, 0.25, 0.25], [0.75, 0.75, 0.25], [0.75, 0.25, 0.75], [0.5, 0.0, 0.0], [0.5, 0.5, 0.5], [0.0, 0.0, 0.5], [0.0, 0.5, 0.0]]",A,primitive->conventional (x sqrt2),Starrydata (experimental),10.1063/1.2738460,https://doi.org/10.1063/1.2738460,Starrydata all_curves.csv (release 'latest'),PhononDB (Togo/NIMS MDR),https://mdr.nims.go.jp/datasets/91b0cbde-c115-4664-8ad8-7bf7ace3137f,"LTC-calc.log unit cell (PBEsol-relaxed), same file as kappa",mp-5967,True,stoichiometric,TiCoSb
TiCoSb,5.281743714286954,W/m/K,853.9447,"experimental, Wiedemann-Franz: kappa_total - L*T/rho (Kim2015 L(S=231uV/K))",0,experimental,1.0,wf_subtracted,5.816625,216.0,F-43m,half-Heusler (C1b / MgAgAs),,"[""Ti"", ""Ti"", ""Ti"", ""Ti"", ""Co"", ""Co"", ""Co"", ""Co"", ""Sb"", ""Sb"", ""Sb"", ""Sb""]","[[0.0, 0.0, 0.0], [0.0, 0.5, 0.5], [0.5, 0.0, 0.5], [0.5, 0.5, 0.0], [0.25, 0.75, 0.75], [0.25, 0.25, 0.25], [0.75, 0.75, 0.25], [0.75, 0.25, 0.75], [0.5, 0.0, 0.0], [0.5, 0.5, 0.5], [0.0, 0.0, 0.5], [0.0, 0.5, 0.0]]",A,primitive->conventional (x sqrt2),Starrydata (experimental),10.1063/1.3238363,https://doi.org/10.1063/1.3238363,Starrydata all_curves.csv (release 'latest'),PhononDB (Togo/NIMS MDR),https://mdr.nims.go.jp/datasets/91b0cbde-c115-4664-8ad8-7bf7ace3137f,"LTC-calc.log unit cell (PBEsol-relaxed), same file as kappa",mp-5967,True,stoichiometric,TiCoSb
TiCoSb,6.080760282054244,W/m/K,862.82,"experimental, Wiedemann-Franz: kappa_total - L*T/rho (degenerate 2.44e-8)",0,experimental,1.0,wf_subtracted,5.816625,216.0,F-43m,half-Heusler (C1b / MgAgAs),,"[""Ti"", ""Ti"", ""Ti"", ""Ti"", ""Co"", ""Co"", ""Co"", ""Co"", ""Sb"", ""Sb"", ""Sb"", ""Sb""]","[[0.0, 0.0, 0.0], [0.0, 0.5, 0.5], [0.5, 0.0, 0.5], [0.5, 0.5, 0.0], [0.25, 0.75, 0.75], [0.25, 0.25, 0.25], [0.75, 0.75, 0.25], [0.75, 0.25, 0.75], [0.5, 0.0, 0.0], [0.5, 0.5, 0.5], [0.0, 0.0, 0.5], [0.0, 0.5, 0.0]]",A,primitive->conventional (x sqrt2),Starrydata (experimental),10.1016/j.jallcom.2004.04.096,https://doi.org/10.1016/j.jallcom.2004.04.096,Starrydata all_curves.csv (release 'latest'),PhononDB (Togo/NIMS MDR),https://mdr.nims.go.jp/datasets/91b0cbde-c115-4664-8ad8-7bf7ace3137f,"LTC-calc.log unit cell (PBEsol-relaxed), same file as kappa",mp-5967,True,stoichiometric,TiCoSb
TiCoSb,4.11087564518532,W/m/K,868.2814,"experimental, Wiedemann-Franz: kappa_total - L*T/rho (Kim2015 L(S=313uV/K))",0,experimental,1.0,wf_subtracted,5.816625,216.0,F-43m,half-Heusler (C1b / MgAgAs),,"[""Ti"", ""Ti"", ""Ti"", ""Ti"", ""Co"", ""Co"", ""Co"", ""Co"", ""Sb"", ""Sb"", ""Sb"", ""Sb""]","[[0.0, 0.0, 0.0], [0.0, 0.5, 0.5], [0.5, 0.0, 0.5], [0.5, 0.5, 0.0], [0.25, 0.75, 0.75], [0.25, 0.25, 0.25], [0.75, 0.75, 0.25], [0.75, 0.25, 0.75], [0.5, 0.0, 0.0], [0.5, 0.5, 0.5], [0.0, 0.0, 0.5], [0.0, 0.5, 0.0]]",A,primitive->conventional (x sqrt2),Starrydata (experimental),10.1007/s11664-019-07486-y,https://doi.org/10.1007/s11664-019-07486-y,Starrydata all_curves.csv (release 'latest'),PhononDB (Togo/NIMS MDR),https://mdr.nims.go.jp/datasets/91b0cbde-c115-4664-8ad8-7bf7ace3137f,"LTC-calc.log unit cell (PBEsol-relaxed), same file as kappa",mp-5967,True,stoichiometric,TiCoSb
TiCoSb,6.236001922210177,W/m/K,870.4,"experimental, Wiedemann-Franz: kappa_total - L*T/rho (Kim2015 L(S=315uV/K))",0,experimental,1.0,wf_subtracted,5.816625,216.0,F-43m,half-Heusler (C1b / MgAgAs),,"[""Ti"", ""Ti"", ""Ti"", ""Ti"", ""Co"", ""Co"", ""Co"", ""Co"", ""Sb"", ""Sb"", ""Sb"", ""Sb""]","[[0.0, 0.0, 0.0], [0.0, 0.5, 0.5], [0.5, 0.0, 0.5], [0.5, 0.5, 0.0], [0.25, 0.75, 0.75], [0.25, 0.25, 0.25], [0.75, 0.75, 0.25], [0.75, 0.25, 0.75], [0.5, 0.0, 0.0], [0.5, 0.5, 0.5], [0.0, 0.0, 0.5], [0.0, 0.5, 0.0]]",A,primitive->conventional (x sqrt2),Starrydata (experimental),10.1063/1.5109091,https://doi.org/10.1063/1.5109091,Starrydata all_curves.csv (release 'latest'),PhononDB (Togo/NIMS MDR),https://mdr.nims.go.jp/datasets/91b0cbde-c115-4664-8ad8-7bf7ace3137f,"LTC-calc.log unit cell (PBEsol-relaxed), same file as kappa",mp-5967,True,stoichiometric,TiCoSb
TiCoSb,8.37809924299641,W/m/K,873.28,"experimental, Wiedemann-Franz: kappa_total - L*T/rho (Kim2015 L(S=161uV/K))",0,experimental,1.0,wf_subtracted,5.816625,216.0,F-43m,half-Heusler (C1b / MgAgAs),,"[""Ti"", ""Ti"", ""Ti"", ""Ti"", ""Co"", ""Co"", ""Co"", ""Co"", ""Sb"", ""Sb"", ""Sb"", ""Sb""]","[[0.0, 0.0, 0.0], [0.0, 0.5, 0.5], [0.5, 0.0, 0.5], [0.5, 0.5, 0.0], [0.25, 0.75, 0.75], [0.25, 0.25, 0.25], [0.75, 0.75, 0.25], [0.75, 0.25, 0.75], [0.5, 0.0, 0.0], [0.5, 0.5, 0.5], [0.0, 0.0, 0.5], [0.0, 0.5, 0.0]]",A,primitive->conventional (x sqrt2),Starrydata (experimental),10.2320/matertrans.46.1481,https://doi.org/10.2320/matertrans.46.1481,Starrydata all_curves.csv (release 'latest'),PhononDB (Togo/NIMS MDR),https://mdr.nims.go.jp/datasets/91b0cbde-c115-4664-8ad8-7bf7ace3137f,"LTC-calc.log unit cell (PBEsol-relaxed), same file as kappa",mp-5967,True,stoichiometric,TiCoSb
TiCoSb,7.561475816404134,W/m/K,873.5686,"experimental, Wiedemann-Franz: kappa_total - L*T/rho (Kim2015 L(S=161uV/K))",0,experimental,1.0,wf_subtracted,5.816625,216.0,F-43m,half-Heusler (C1b / MgAgAs),,"[""Ti"", ""Ti"", ""Ti"", ""Ti"", ""Co"", ""Co"", ""Co"", ""Co"", ""Sb"", ""Sb"", ""Sb"", ""Sb""]","[[0.0, 0.0, 0.0], [0.0, 0.5, 0.5], [0.5, 0.0, 0.5], [0.5, 0.5, 0.0], [0.25, 0.75, 0.75], [0.25, 0.25, 0.25], [0.75, 0.75, 0.25], [0.75, 0.25, 0.75], [0.5, 0.0, 0.0], [0.5, 0.5, 0.5], [0.0, 0.0, 0.5], [0.0, 0.5, 0.0]]",A,primitive->conventional (x sqrt2),Starrydata (experimental),10.1016/j.jallcom.2004.11.017,https://doi.org/10.1016/j.jallcom.2004.11.017,Starrydata all_curves.csv (release 'latest'),PhononDB (Togo/NIMS MDR),https://mdr.nims.go.jp/datasets/91b0cbde-c115-4664-8ad8-7bf7ace3137f,"LTC-calc.log unit cell (PBEsol-relaxed), same file as kappa",mp-5967,True,stoichiometric,TiCoSb
TiCoSb,6.051976802859702,W/m/K,876.7,"experimental, Wiedemann-Franz: kappa_total - L*T/rho (Kim2015 L(S=306uV/K))",0,experimental,1.0,wf_subtracted,5.816625,216.0,F-43m,half-Heusler (C1b / MgAgAs),,"[""Ti"", ""Ti"", ""Ti"", ""Ti"", ""Co"", ""Co"", ""Co"", ""Co"", ""Sb"", ""Sb"", ""Sb"", ""Sb""]","[[0.0, 0.0, 0.0], [0.0, 0.5, 0.5], [0.5, 0.0, 0.5], [0.5, 0.5, 0.0], [0.25, 0.75, 0.75], [0.25, 0.25, 0.25], [0.75, 0.75, 0.25], [0.75, 0.25, 0.75], [0.5, 0.0, 0.0], [0.5, 0.5, 0.5], [0.0, 0.0, 0.5], [0.0, 0.5, 0.0]]",A,primitive->conventional (x sqrt2),Starrydata (experimental),10.1016/j.intermet.2020.106914,https://doi.org/10.1016/j.intermet.2020.106914,Starrydata all_curves.csv (release 'latest'),PhononDB (Togo/NIMS MDR),https://mdr.nims.go.jp/datasets/91b0cbde-c115-4664-8ad8-7bf7ace3137f,"LTC-calc.log unit cell (PBEsol-relaxed), same file as kappa",mp-5967,True,stoichiometric,TiCoSb
TiCoSb,8.256453461384575,W/m/K,877.7843,"experimental, Wiedemann-Franz: kappa_total - L*T/rho (Kim2015 L(S=95uV/K))",0,experimental,1.0,wf_subtracted,5.816625,216.0,F-43m,half-Heusler (C1b / MgAgAs),,"[""Ti"", ""Ti"", ""Ti"", ""Ti"", ""Co"", ""Co"", ""Co"", ""Co"", ""Sb"", ""Sb"", ""Sb"", ""Sb""]","[[0.0, 0.0, 0.0], [0.0, 0.5, 0.5], [0.5, 0.0, 0.5], [0.5, 0.5, 0.0], [0.25, 0.75, 0.75], [0.25, 0.25, 0.25], [0.75, 0.75, 0.25], [0.75, 0.25, 0.75], [0.5, 0.0, 0.0], [0.5, 0.5, 0.5], [0.0, 0.0, 0.5], [0.0, 0.5, 0.0]]",A,primitive->conventional (x sqrt2),Starrydata (experimental),10.1016/j.jallcom.2004.11.017,https://doi.org/10.1016/j.jallcom.2004.11.017,Starrydata all_curves.csv (release 'latest'),PhononDB (Togo/NIMS MDR),https://mdr.nims.go.jp/datasets/91b0cbde-c115-4664-8ad8-7bf7ace3137f,"LTC-calc.log unit cell (PBEsol-relaxed), same file as kappa",mp-5967,True,stoichiometric,TiCoSb
TiCoSb,8.11399973176399,W/m/K,877.8283,"experimental, Wiedemann-Franz: kappa_total - L*T/rho (Kim2015 L(S=121uV/K))",0,experimental,1.0,wf_subtracted,5.816625,216.0,F-43m,half-Heusler (C1b / MgAgAs),,"[""Ti"", ""Ti"", ""Ti"", ""Ti"", ""Co"", ""Co"", ""Co"", ""Co"", ""Sb"", ""Sb"", ""Sb"", ""Sb""]","[[0.0, 0.0, 0.0], [0.0, 0.5, 0.5], [0.5, 0.0, 0.5], [0.5, 0.5, 0.0], [0.25, 0.75, 0.75], [0.25, 0.25, 0.25], [0.75, 0.75, 0.25], [0.75, 0.25, 0.75], [0.5, 0.0, 0.0], [0.5, 0.5, 0.5], [0.0, 0.0, 0.5], [0.0, 0.5, 0.0]]",A,primitive->conventional (x sqrt2),Starrydata (experimental),10.1016/j.jallcom.2004.11.017,https://doi.org/10.1016/j.jallcom.2004.11.017,Starrydata all_curves.csv (release 'latest'),PhononDB (Togo/NIMS MDR),https://mdr.nims.go.jp/datasets/91b0cbde-c115-4664-8ad8-7bf7ace3137f,"LTC-calc.log unit cell (PBEsol-relaxed), same file as kappa",mp-5967,True,stoichiometric,TiCoSb
TiCoSb,8.157469325034032,W/m/K,881.1439,"experimental, Wiedemann-Franz: kappa_total - L*T/rho (Kim2015 L(S=100uV/K))",0,experimental,1.0,wf_subtracted,5.816625,216.0,F-43m,half-Heusler (C1b / MgAgAs),,"[""Ti"", ""Ti"", ""Ti"", ""Ti"", ""Co"", ""Co"", ""Co"", ""Co"", ""Sb"", ""Sb"", ""Sb"", ""Sb""]","[[0.0, 0.0, 0.0], [0.0, 0.5, 0.5], [0.5, 0.0, 0.5], [0.5, 0.5, 0.0], [0.25, 0.75, 0.75], [0.25, 0.25, 0.25], [0.75, 0.75, 0.25], [0.75, 0.25, 0.75], [0.5, 0.0, 0.0], [0.5, 0.5, 0.5], [0.0, 0.0, 0.5], [0.0, 0.5, 0.0]]",A,primitive->conventional (x sqrt2),Starrydata (experimental),10.1016/j.jallcom.2004.11.017,https://doi.org/10.1016/j.jallcom.2004.11.017,Starrydata all_curves.csv (release 'latest'),PhononDB (Togo/NIMS MDR),https://mdr.nims.go.jp/datasets/91b0cbde-c115-4664-8ad8-7bf7ace3137f,"LTC-calc.log unit cell (PBEsol-relaxed), same file as kappa",mp-5967,True,stoichiometric,TiCoSb
TiCoSb,9.350796270118805,W/m/K,886.7347,"experimental, Wiedemann-Franz: kappa_total - L*T/rho (Kim2015 L(S=259uV/K))",0,experimental,1.0,wf_subtracted,5.816625,216.0,F-43m,half-Heusler (C1b / MgAgAs),,"[""Ti"", ""Ti"", ""Ti"", ""Ti"", ""Co"", ""Co"", ""Co"", ""Co"", ""Sb"", ""Sb"", ""Sb"", ""Sb""]","[[0.0, 0.0, 0.0], [0.0, 0.5, 0.5], [0.5, 0.0, 0.5], [0.5, 0.5, 0.0], [0.25, 0.75, 0.75], [0.25, 0.25, 0.25], [0.75, 0.75, 0.25], [0.75, 0.25, 0.75], [0.5, 0.0, 0.0], [0.5, 0.5, 0.5], [0.0, 0.0, 0.5], [0.0, 0.5, 0.0]]",A,primitive->conventional (x sqrt2),Starrydata (experimental),10.1016/j.jallcom.2005.06.036,https://doi.org/10.1016/j.jallcom.2005.06.036,Starrydata all_curves.csv (release 'latest'),PhononDB (Togo/NIMS MDR),https://mdr.nims.go.jp/datasets/91b0cbde-c115-4664-8ad8-7bf7ace3137f,"LTC-calc.log unit cell (PBEsol-relaxed), same file as kappa",mp-5967,True,stoichiometric,TiCoSb
TiCoSb,5.979470599608731,W/m/K,888.19,"experimental, Wiedemann-Franz: kappa_total - L*T/rho (degenerate 2.44e-8)",0,experimental,1.0,wf_subtracted,5.816625,216.0,F-43m,half-Heusler (C1b / MgAgAs),,"[""Ti"", ""Ti"", ""Ti"", ""Ti"", ""Co"", ""Co"", ""Co"", ""Co"", ""Sb"", ""Sb"", ""Sb"", ""Sb""]","[[0.0, 0.0, 0.0], [0.0, 0.5, 0.5], [0.5, 0.0, 0.5], [0.5, 0.5, 0.0], [0.25, 0.75, 0.75], [0.25, 0.25, 0.25], [0.75, 0.75, 0.25], [0.75, 0.25, 0.75], [0.5, 0.0, 0.0], [0.5, 0.5, 0.5], [0.0, 0.0, 0.5], [0.0, 0.5, 0.0]]",A,primitive->conventional (x sqrt2),Starrydata (experimental),10.1016/j.jallcom.2004.04.096,https://doi.org/10.1016/j.jallcom.2004.04.096,Starrydata all_curves.csv (release 'latest'),PhononDB (Togo/NIMS MDR),https://mdr.nims.go.jp/datasets/91b0cbde-c115-4664-8ad8-7bf7ace3137f,"LTC-calc.log unit cell (PBEsol-relaxed), same file as kappa",mp-5967,True,stoichiometric,TiCoSb
TiCoSb,9.151069224465644,W/m/K,890.9289,"experimental, Wiedemann-Franz: kappa_total - L*T/rho (Kim2015 L(S=262uV/K))",0,experimental,1.0,wf_subtracted,5.816625,216.0,F-43m,half-Heusler (C1b / MgAgAs),,"[""Ti"", ""Ti"", ""Ti"", ""Ti"", ""Co"", ""Co"", ""Co"", ""Co"", ""Sb"", ""Sb"", ""Sb"", ""Sb""]","[[0.0, 0.0, 0.0], [0.0, 0.5, 0.5], [0.5, 0.0, 0.5], [0.5, 0.5, 0.0], [0.25, 0.75, 0.75], [0.25, 0.25, 0.25], [0.75, 0.75, 0.25], [0.75, 0.25, 0.75], [0.5, 0.0, 0.0], [0.5, 0.5, 0.5], [0.0, 0.0, 0.5], [0.0, 0.5, 0.0]]",A,primitive->conventional (x sqrt2),Starrydata (experimental),10.1109/ict.2005.1519955,https://doi.org/10.1109/ict.2005.1519955,Starrydata all_curves.csv (release 'latest'),PhononDB (Togo/NIMS MDR),https://mdr.nims.go.jp/datasets/91b0cbde-c115-4664-8ad8-7bf7ace3137f,"LTC-calc.log unit cell (PBEsol-relaxed), same file as kappa",mp-5967,True,stoichiometric,TiCoSb
TiCoSb,6.603798108768638,W/m/K,891.6032,"experimental, Wiedemann-Franz: kappa_total - L*T/rho (Kim2015 L(S=314uV/K))",0,experimental,1.0,wf_subtracted,5.816625,216.0,F-43m,half-Heusler (C1b / MgAgAs),,"[""Ti"", ""Ti"", ""Ti"", ""Ti"", ""Co"", ""Co"", ""Co"", ""Co"", ""Sb"", ""Sb"", ""Sb"", ""Sb""]","[[0.0, 0.0, 0.0], [0.0, 0.5, 0.5], [0.5, 0.0, 0.5], [0.5, 0.5, 0.0], [0.25, 0.75, 0.75], [0.25, 0.25, 0.25], [0.75, 0.75, 0.25], [0.75, 0.25, 0.75], [0.5, 0.0, 0.0], [0.5, 0.5, 0.5], [0.0, 0.0, 0.5], [0.0, 0.5, 0.0]]",A,primitive->conventional (x sqrt2),Starrydata (experimental),10.1109/ict.2006.331297,https://doi.org/10.1109/ict.2006.331297,Starrydata all_curves.csv (release 'latest'),PhononDB (Togo/NIMS MDR),https://mdr.nims.go.jp/datasets/91b0cbde-c115-4664-8ad8-7bf7ace3137f,"LTC-calc.log unit cell (PBEsol-relaxed), same file as kappa",mp-5967,True,stoichiometric,TiCoSb
TiCoSb,9.411751935111232,W/m/K,897.6477,"experimental, Wiedemann-Franz: kappa_total - L*T/rho (Kim2015 L(S=318uV/K))",0,experimental,1.0,wf_subtracted,5.816625,216.0,F-43m,half-Heusler (C1b / MgAgAs),,"[""Ti"", ""Ti"", ""Ti"", ""Ti"", ""Co"", ""Co"", ""Co"", ""Co"", ""Sb"", ""Sb"", ""Sb"", ""Sb""]","[[0.0, 0.0, 0.0], [0.0, 0.5, 0.5], [0.5, 0.0, 0.5], [0.5, 0.5, 0.0], [0.25, 0.75, 0.75], [0.25, 0.25, 0.25], [0.75, 0.75, 0.25], [0.75, 0.25, 0.75], [0.5, 0.0, 0.0], [0.5, 0.5, 0.5], [0.0, 0.0, 0.5], [0.0, 0.5, 0.0]]",A,primitive->conventional (x sqrt2),Starrydata (experimental),10.2320/matertrans.47.1445,https://doi.org/10.2320/matertrans.47.1445,Starrydata all_curves.csv (release 'latest'),PhononDB (Togo/NIMS MDR),https://mdr.nims.go.jp/datasets/91b0cbde-c115-4664-8ad8-7bf7ace3137f,"LTC-calc.log unit cell (PBEsol-relaxed), same file as kappa",mp-5967,True,stoichiometric,TiCoSb
TiCoSb,6.188938602818649,W/m/K,899.0546,"experimental, Wiedemann-Franz: kappa_total - L*T/rho (Kim2015 L(S=149uV/K))",0,experimental,1.0,wf_subtracted,5.816625,216.0,F-43m,half-Heusler (C1b / MgAgAs),,"[""Ti"", ""Ti"", ""Ti"", ""Ti"", ""Co"", ""Co"", ""Co"", ""Co"", ""Sb"", ""Sb"", ""Sb"", ""Sb""]","[[0.0, 0.0, 0.0], [0.0, 0.5, 0.5], [0.5, 0.0, 0.5], [0.5, 0.5, 0.0], [0.25, 0.75, 0.75], [0.25, 0.25, 0.25], [0.75, 0.75, 0.25], [0.75, 0.25, 0.75], [0.5, 0.0, 0.0], [0.5, 0.5, 0.5], [0.0, 0.0, 0.5], [0.0, 0.5, 0.0]]",A,primitive->conventional (x sqrt2),Starrydata (experimental),10.1063/1.2738460,https://doi.org/10.1063/1.2738460,Starrydata all_curves.csv (release 'latest'),PhononDB (Togo/NIMS MDR),https://mdr.nims.go.jp/datasets/91b0cbde-c115-4664-8ad8-7bf7ace3137f,"LTC-calc.log unit cell (PBEsol-relaxed), same file as kappa",mp-5967,True,stoichiometric,TiCoSb
TiCoSb,4.888526530260477,W/m/K,899.8576,"experimental, Wiedemann-Franz: kappa_total - L*T/rho (Kim2015 L(S=220uV/K))",0,experimental,1.0,wf_subtracted,5.816625,216.0,F-43m,half-Heusler (C1b / MgAgAs),,"[""Ti"", ""Ti"", ""Ti"", ""Ti"", ""Co"", ""Co"", ""Co"", ""Co"", ""Sb"", ""Sb"", ""Sb"", ""Sb""]","[[0.0, 0.0, 0.0], [0.0, 0.5, 0.5], [0.5, 0.0, 0.5], [0.5, 0.5, 0.0], [0.25, 0.75, 0.75], [0.25, 0.25, 0.25], [0.75, 0.75, 0.25], [0.75, 0.25, 0.75], [0.5, 0.0, 0.0], [0.5, 0.5, 0.5], [0.0, 0.0, 0.5], [0.0, 0.5, 0.0]]",A,primitive->conventional (x sqrt2),Starrydata (experimental),10.1063/1.3238363,https://doi.org/10.1063/1.3238363,Starrydata all_curves.csv (release 'latest'),PhononDB (Togo/NIMS MDR),https://mdr.nims.go.jp/datasets/91b0cbde-c115-4664-8ad8-7bf7ace3137f,"LTC-calc.log unit cell (PBEsol-relaxed), same file as kappa",mp-5967,True,stoichiometric,TiCoSb
TiCoSb,5.069767659281035,W/m/K,901.0576,"experimental, Wiedemann-Franz: kappa_total - L*T/rho (Kim2015 L(S=188uV/K))",0,experimental,1.0,wf_subtracted,5.816625,216.0,F-43m,half-Heusler (C1b / MgAgAs),,"[""Ti"", ""Ti"", ""Ti"", ""Ti"", ""Co"", ""Co"", ""Co"", ""Co"", ""Sb"", ""Sb"", ""Sb"", ""Sb""]","[[0.0, 0.0, 0.0], [0.0, 0.5, 0.5], [0.5, 0.0, 0.5], [0.5, 0.5, 0.0], [0.25, 0.75, 0.75], [0.25, 0.25, 0.25], [0.75, 0.75, 0.25], [0.75, 0.25, 0.75], [0.5, 0.0, 0.0], [0.5, 0.5, 0.5], [0.0, 0.0, 0.5], [0.0, 0.5, 0.0]]",A,primitive->conventional (x sqrt2),Starrydata (experimental),10.1016/j.jallcom.2004.07.074,https://doi.org/10.1016/j.jallcom.2004.07.074,Starrydata all_curves.csv (release 'latest'),PhononDB (Togo/NIMS MDR),https://mdr.nims.go.jp/datasets/91b0cbde-c115-4664-8ad8-7bf7ace3137f,"LTC-calc.log unit cell (PBEsol-relaxed), same file as kappa",mp-5967,True,stoichiometric,TiCoSb
TiCoSb,5.895945273785449,W/m/K,910.74,"experimental, Wiedemann-Franz: kappa_total - L*T/rho (degenerate 2.44e-8)",0,experimental,1.0,wf_subtracted,5.816625,216.0,F-43m,half-Heusler (C1b / MgAgAs),,"[""Ti"", ""Ti"", ""Ti"", ""Ti"", ""Co"", ""Co"", ""Co"", ""Co"", ""Sb"", ""Sb"", ""Sb"", ""Sb""]","[[0.0, 0.0, 0.0], [0.0, 0.5, 0.5], [0.5, 0.0, 0.5], [0.5, 0.5, 0.0], [0.25, 0.75, 0.75], [0.25, 0.25, 0.25], [0.75, 0.75, 0.25], [0.75, 0.25, 0.75], [0.5, 0.0, 0.0], [0.5, 0.5, 0.5], [0.0, 0.0, 0.5], [0.0, 0.5, 0.0]]",A,primitive->conventional (x sqrt2),Starrydata (experimental),10.1016/j.jallcom.2004.04.096,https://doi.org/10.1016/j.jallcom.2004.04.096,Starrydata all_curves.csv (release 'latest'),PhononDB (Togo/NIMS MDR),https://mdr.nims.go.jp/datasets/91b0cbde-c115-4664-8ad8-7bf7ace3137f,"LTC-calc.log unit cell (PBEsol-relaxed), same file as kappa",mp-5967,True,stoichiometric,TiCoSb
TiCoSb,8.1424218459257,W/m/K,919.08,"experimental, Wiedemann-Franz: kappa_total - L*T/rho (Kim2015 L(S=157uV/K))",0,experimental,1.0,wf_subtracted,5.816625,216.0,F-43m,half-Heusler (C1b / MgAgAs),,"[""Ti"", ""Ti"", ""Ti"", ""Ti"", ""Co"", ""Co"", ""Co"", ""Co"", ""Sb"", ""Sb"", ""Sb"", ""Sb""]","[[0.0, 0.0, 0.0], [0.0, 0.5, 0.5], [0.5, 0.0, 0.5], [0.5, 0.5, 0.0], [0.25, 0.75, 0.75], [0.25, 0.25, 0.25], [0.75, 0.75, 0.25], [0.75, 0.25, 0.75], [0.5, 0.0, 0.0], [0.5, 0.5, 0.5], [0.0, 0.0, 0.5], [0.0, 0.5, 0.0]]",A,primitive->conventional (x sqrt2),Starrydata (experimental),10.2320/matertrans.46.1481,https://doi.org/10.2320/matertrans.46.1481,Starrydata all_curves.csv (release 'latest'),PhononDB (Togo/NIMS MDR),https://mdr.nims.go.jp/datasets/91b0cbde-c115-4664-8ad8-7bf7ace3137f,"LTC-calc.log unit cell (PBEsol-relaxed), same file as kappa",mp-5967,True,stoichiometric,TiCoSb
TiCoSb,7.5054480600266675,W/m/K,921.3626,"experimental, Wiedemann-Franz: kappa_total - L*T/rho (Kim2015 L(S=156uV/K))",0,experimental,1.0,wf_subtracted,5.816625,216.0,F-43m,half-Heusler (C1b / MgAgAs),,"[""Ti"", ""Ti"", ""Ti"", ""Ti"", ""Co"", ""Co"", ""Co"", ""Co"", ""Sb"", ""Sb"", ""Sb"", ""Sb""]","[[0.0, 0.0, 0.0], [0.0, 0.5, 0.5], [0.5, 0.0, 0.5], [0.5, 0.5, 0.0], [0.25, 0.75, 0.75], [0.25, 0.25, 0.25], [0.75, 0.75, 0.25], [0.75, 0.25, 0.75], [0.5, 0.0, 0.0], [0.5, 0.5, 0.5], [0.0, 0.0, 0.5], [0.0, 0.5, 0.0]]",A,primitive->conventional (x sqrt2),Starrydata (experimental),10.1016/j.jallcom.2004.11.017,https://doi.org/10.1016/j.jallcom.2004.11.017,Starrydata all_curves.csv (release 'latest'),PhononDB (Togo/NIMS MDR),https://mdr.nims.go.jp/datasets/91b0cbde-c115-4664-8ad8-7bf7ace3137f,"LTC-calc.log unit cell (PBEsol-relaxed), same file as kappa",mp-5967,True,stoichiometric,TiCoSb
TiCoSb,7.971157650316503,W/m/K,924.5375,"experimental, Wiedemann-Franz: kappa_total - L*T/rho (Kim2015 L(S=99uV/K))",0,experimental,1.0,wf_subtracted,5.816625,216.0,F-43m,half-Heusler (C1b / MgAgAs),,"[""Ti"", ""Ti"", ""Ti"", ""Ti"", ""Co"", ""Co"", ""Co"", ""Co"", ""Sb"", ""Sb"", ""Sb"", ""Sb""]","[[0.0, 0.0, 0.0], [0.0, 0.5, 0.5], [0.5, 0.0, 0.5], [0.5, 0.5, 0.0], [0.25, 0.75, 0.75], [0.25, 0.25, 0.25], [0.75, 0.75, 0.25], [0.75, 0.25, 0.75], [0.5, 0.0, 0.0], [0.5, 0.5, 0.5], [0.0, 0.0, 0.5], [0.0, 0.5, 0.0]]",A,primitive->conventional (x sqrt2),Starrydata (experimental),10.1016/j.jallcom.2004.11.017,https://doi.org/10.1016/j.jallcom.2004.11.017,Starrydata all_curves.csv (release 'latest'),PhononDB (Togo/NIMS MDR),https://mdr.nims.go.jp/datasets/91b0cbde-c115-4664-8ad8-7bf7ace3137f,"LTC-calc.log unit cell (PBEsol-relaxed), same file as kappa",mp-5967,True,stoichiometric,TiCoSb
TiCoSb,7.992098355861796,W/m/K,924.5375,"experimental, Wiedemann-Franz: kappa_total - L*T/rho (Kim2015 L(S=91uV/K))",0,experimental,1.0,wf_subtracted,5.816625,216.0,F-43m,half-Heusler (C1b / MgAgAs),,"[""Ti"", ""Ti"", ""Ti"", ""Ti"", ""Co"", ""Co"", ""Co"", ""Co"", ""Sb"", ""Sb"", ""Sb"", ""Sb""]","[[0.0, 0.0, 0.0], [0.0, 0.5, 0.5], [0.5, 0.0, 0.5], [0.5, 0.5, 0.0], [0.25, 0.75, 0.75], [0.25, 0.25, 0.25], [0.75, 0.75, 0.25], [0.75, 0.25, 0.75], [0.5, 0.0, 0.0], [0.5, 0.5, 0.5], [0.0, 0.0, 0.5], [0.0, 0.5, 0.0]]",A,primitive->conventional (x sqrt2),Starrydata (experimental),10.1016/j.jallcom.2004.11.017,https://doi.org/10.1016/j.jallcom.2004.11.017,Starrydata all_curves.csv (release 'latest'),PhononDB (Togo/NIMS MDR),https://mdr.nims.go.jp/datasets/91b0cbde-c115-4664-8ad8-7bf7ace3137f,"LTC-calc.log unit cell (PBEsol-relaxed), same file as kappa",mp-5967,True,stoichiometric,TiCoSb
TiCoSb,7.875550861547654,W/m/K,926.7949,"experimental, Wiedemann-Franz: kappa_total - L*T/rho (Kim2015 L(S=118uV/K))",0,experimental,1.0,wf_subtracted,5.816625,216.0,F-43m,half-Heusler (C1b / MgAgAs),,"[""Ti"", ""Ti"", ""Ti"", ""Ti"", ""Co"", ""Co"", ""Co"", ""Co"", ""Sb"", ""Sb"", ""Sb"", ""Sb""]","[[0.0, 0.0, 0.0], [0.0, 0.5, 0.5], [0.5, 0.0, 0.5], [0.5, 0.5, 0.0], [0.25, 0.75, 0.75], [0.25, 0.25, 0.25], [0.75, 0.75, 0.25], [0.75, 0.25, 0.75], [0.5, 0.0, 0.0], [0.5, 0.5, 0.5], [0.0, 0.0, 0.5], [0.0, 0.5, 0.0]]",A,primitive->conventional (x sqrt2),Starrydata (experimental),10.1016/j.jallcom.2004.11.017,https://doi.org/10.1016/j.jallcom.2004.11.017,Starrydata all_curves.csv (release 'latest'),PhononDB (Togo/NIMS MDR),https://mdr.nims.go.jp/datasets/91b0cbde-c115-4664-8ad8-7bf7ace3137f,"LTC-calc.log unit cell (PBEsol-relaxed), same file as kappa",mp-5967,True,stoichiometric,TiCoSb
TiCoSb,8.871044301541422,W/m/K,928.9215,"experimental, Wiedemann-Franz: kappa_total - L*T/rho (Kim2015 L(S=239uV/K))",0,experimental,1.0,wf_subtracted,5.816625,216.0,F-43m,half-Heusler (C1b / MgAgAs),,"[""Ti"", ""Ti"", ""Ti"", ""Ti"", ""Co"", ""Co"", ""Co"", ""Co"", ""Sb"", ""Sb"", ""Sb"", ""Sb""]","[[0.0, 0.0, 0.0], [0.0, 0.5, 0.5], [0.5, 0.0, 0.5], [0.5, 0.5, 0.0], [0.25, 0.75, 0.75], [0.25, 0.25, 0.25], [0.75, 0.75, 0.25], [0.75, 0.25, 0.75], [0.5, 0.0, 0.0], [0.5, 0.5, 0.5], [0.0, 0.0, 0.5], [0.0, 0.5, 0.0]]",A,primitive->conventional (x sqrt2),Starrydata (experimental),10.1109/ict.2005.1519955,https://doi.org/10.1109/ict.2005.1519955,Starrydata all_curves.csv (release 'latest'),PhononDB (Togo/NIMS MDR),https://mdr.nims.go.jp/datasets/91b0cbde-c115-4664-8ad8-7bf7ace3137f,"LTC-calc.log unit cell (PBEsol-relaxed), same file as kappa",mp-5967,True,stoichiometric,TiCoSb
TiCoSb,8.980211427690472,W/m/K,929.5918,"experimental, Wiedemann-Franz: kappa_total - L*T/rho (Kim2015 L(S=235uV/K))",0,experimental,1.0,wf_subtracted,5.816625,216.0,F-43m,half-Heusler (C1b / MgAgAs),,"[""Ti"", ""Ti"", ""Ti"", ""Ti"", ""Co"", ""Co"", ""Co"", ""Co"", ""Sb"", ""Sb"", ""Sb"", ""Sb""]","[[0.0, 0.0, 0.0], [0.0, 0.5, 0.5], [0.5, 0.0, 0.5], [0.5, 0.5, 0.0], [0.25, 0.75, 0.75], [0.25, 0.25, 0.25], [0.75, 0.75, 0.25], [0.75, 0.25, 0.75], [0.5, 0.0, 0.0], [0.5, 0.5, 0.5], [0.0, 0.0, 0.5], [0.0, 0.5, 0.0]]",A,primitive->conventional (x sqrt2),Starrydata (experimental),10.1016/j.jallcom.2005.06.036,https://doi.org/10.1016/j.jallcom.2005.06.036,Starrydata all_curves.csv (release 'latest'),PhononDB (Togo/NIMS MDR),https://mdr.nims.go.jp/datasets/91b0cbde-c115-4664-8ad8-7bf7ace3137f,"LTC-calc.log unit cell (PBEsol-relaxed), same file as kappa",mp-5967,True,stoichiometric,TiCoSb
TiCoSb,9.126527758130896,W/m/K,939.6882,"experimental, Wiedemann-Franz: kappa_total - L*T/rho (Kim2015 L(S=298uV/K))",0,experimental,1.0,wf_subtracted,5.816625,216.0,F-43m,half-Heusler (C1b / MgAgAs),,"[""Ti"", ""Ti"", ""Ti"", ""Ti"", ""Co"", ""Co"", ""Co"", ""Co"", ""Sb"", ""Sb"", ""Sb"", ""Sb""]","[[0.0, 0.0, 0.0], [0.0, 0.5, 0.5], [0.5, 0.0, 0.5], [0.5, 0.5, 0.0], [0.25, 0.75, 0.75], [0.25, 0.25, 0.25], [0.75, 0.75, 0.25], [0.75, 0.25, 0.75], [0.5, 0.0, 0.0], [0.5, 0.5, 0.5], [0.0, 0.0, 0.5], [0.0, 0.5, 0.0]]",A,primitive->conventional (x sqrt2),Starrydata (experimental),10.2320/matertrans.47.1445,https://doi.org/10.2320/matertrans.47.1445,Starrydata all_curves.csv (release 'latest'),PhononDB (Togo/NIMS MDR),https://mdr.nims.go.jp/datasets/91b0cbde-c115-4664-8ad8-7bf7ace3137f,"LTC-calc.log unit cell (PBEsol-relaxed), same file as kappa",mp-5967,True,stoichiometric,TiCoSb
TiCoSb,6.316505849722803,W/m/K,942.7268,"experimental, Wiedemann-Franz: kappa_total - L*T/rho (Kim2015 L(S=291uV/K))",0,experimental,1.0,wf_subtracted,5.816625,216.0,F-43m,half-Heusler (C1b / MgAgAs),,"[""Ti"", ""Ti"", ""Ti"", ""Ti"", ""Co"", ""Co"", ""Co"", ""Co"", ""Sb"", ""Sb"", ""Sb"", ""Sb""]","[[0.0, 0.0, 0.0], [0.0, 0.5, 0.5], [0.5, 0.0, 0.5], [0.5, 0.5, 0.0], [0.25, 0.75, 0.75], [0.25, 0.25, 0.25], [0.75, 0.75, 0.25], [0.75, 0.25, 0.75], [0.5, 0.0, 0.0], [0.5, 0.5, 0.5], [0.0, 0.0, 0.5], [0.0, 0.5, 0.0]]",A,primitive->conventional (x sqrt2),Starrydata (experimental),10.1109/ict.2006.331297,https://doi.org/10.1109/ict.2006.331297,Starrydata all_curves.csv (release 'latest'),PhononDB (Togo/NIMS MDR),https://mdr.nims.go.jp/datasets/91b0cbde-c115-4664-8ad8-7bf7ace3137f,"LTC-calc.log unit cell (PBEsol-relaxed), same file as kappa",mp-5967,True,stoichiometric,TiCoSb
