Repository: Shivamrandive747/Thermalconductivity_prediction

# Calibrating first-principles lattice thermal conductivity to experiment

**A curated half-Heusler dataset and a validated transfer function.**

Published first-principles transport calculations of lattice thermal conductivity exceed what
laboratories measure for the same compound by a **median factor of 1.55**. That offset is regular
enough to be removed in closed form:

$$\kappa_L^{\mathrm{expt}}(T) \;=\; \kappa_L^{\mathrm{BTE}}(T)\;\min\!\left[c\left(\tfrac{T}{300}\right)^{p},\,1\right],
\qquad c = 0.51,\quad p = 0.80$$

Inside a domain of applicability declared before the validation set was scored, this places

File: data/Target_Materials/HEUSLER_KAPPA_TRAINING_SET.csv (part 34 of 192)
formula,kappa_L,kappa_units,temperature_K,method,method_tier,tier_name,weight,kappa_basis,struct_a_A,struct_spacegroup,struct_sg_symbol,struct_prototype,struct_site_ordering,struct_species,struct_frac_coords,struct_grade,lattice_convention,source,source_doi,source_url,source_location,struct_source,struct_source_url,struct_source_detail,struct_id,struct_same_paper_as_kappa,stoichiometry,parent_formula
TiCoSb,7.369316876075531,W/m/K,965.8497,"experimental, Wiedemann-Franz: kappa_total - L*T/rho (Kim2015 L(S=150uV/K))",0,experimental,1.0,wf_subtracted,5.816625,216.0,F-43m,half-Heusler (C1b / MgAgAs),,"[""Ti"", ""Ti"", ""Ti"", ""Ti"", ""Co"", ""Co"", ""Co"", ""Co"", ""Sb"", ""Sb"", ""Sb"", ""Sb""]","[[0.0, 0.0, 0.0], [0.0, 0.5, 0.5], [0.5, 0.0, 0.5], [0.5, 0.5, 0.0], [0.25, 0.75, 0.75], [0.25, 0.25, 0.25], [0.75, 0.75, 0.25], [0.75, 0.25, 0.75], [0.5, 0.0, 0.0], [0.5, 0.5, 0.5], [0.0, 0.0, 0.5], [0.0, 0.5, 0.0]]",A,primitive->conventional (x sqrt2),Starrydata (experimental),10.1016/j.jallcom.2004.11.017,https://doi.org/10.1016/j.jallcom.2004.11.017,Starrydata all_curves.csv (release 'latest'),PhononDB (Togo/NIMS MDR),https://mdr.nims.go.jp/datasets/91b0cbde-c115-4664-8ad8-7bf7ace3137f,"LTC-calc.log unit cell (PBEsol-relaxed), same file as kappa",mp-5967,True,stoichiometric,TiCoSb
TiCoSb,7.767965585461234,W/m/K,966.41,"experimental, Wiedemann-Franz: kappa_total - L*T/rho (Kim2015 L(S=150uV/K))",0,experimental,1.0,wf_subtracted,5.816625,216.0,F-43m,half-Heusler (C1b / MgAgAs),,"[""Ti"", ""Ti"", ""Ti"", ""Ti"", ""Co"", ""Co"", ""Co"", ""Co"", ""Sb"", ""Sb"", ""Sb"", ""Sb""]","[[0.0, 0.0, 0.0], [0.0, 0.5, 0.5], [0.5, 0.0, 0.5], [0.5, 0.5, 0.0], [0.25, 0.75, 0.75], [0.25, 0.25, 0.25], [0.75, 0.75, 0.25], [0.75, 0.25, 0.75], [0.5, 0.0, 0.0], [0.5, 0.5, 0.5], [0.0, 0.0, 0.5], [0.0, 0.5, 0.0]]",A,primitive->conventional (x sqrt2),Starrydata (experimental),10.2320/matertrans.46.1481,https://doi.org/10.2320/matertrans.46.1481,Starrydata all_curves.csv (release 'latest'),PhononDB (Togo/NIMS MDR),https://mdr.nims.go.jp/datasets/91b0cbde-c115-4664-8ad8-7bf7ace3137f,"LTC-calc.log unit cell (PBEsol-relaxed), same file as kappa",mp-5967,True,stoichiometric,TiCoSb
TiCoSb,7.939808508130676,W/m/K,970.1006,"experimental, Wiedemann-Franz: kappa_total - L*T/rho (Kim2015 L(S=93uV/K))",0,experimental,1.0,wf_subtracted,5.816625,216.0,F-43m,half-Heusler (C1b / MgAgAs),,"[""Ti"", ""Ti"", ""Ti"", ""Ti"", ""Co"", ""Co"", ""Co"", ""Co"", ""Sb"", ""Sb"", ""Sb"", ""Sb""]","[[0.0, 0.0, 0.0], [0.0, 0.5, 0.5], [0.5, 0.0, 0.5], [0.5, 0.5, 0.0], [0.25, 0.75, 0.75], [0.25, 0.25, 0.25], [0.75, 0.75, 0.25], [0.75, 0.25, 0.75], [0.5, 0.0, 0.0], [0.5, 0.5, 0.5], [0.0, 0.0, 0.5], [0.0, 0.5, 0.0]]",A,primitive->conventional (x sqrt2),Starrydata (experimental),10.1016/j.jallcom.2004.11.017,https://doi.org/10.1016/j.jallcom.2004.11.017,Starrydata all_curves.csv (release 'latest'),PhononDB (Togo/NIMS MDR),https://mdr.nims.go.jp/datasets/91b0cbde-c115-4664-8ad8-7bf7ace3137f,"LTC-calc.log unit cell (PBEsol-relaxed), same file as kappa",mp-5967,True,stoichiometric,TiCoSb
TiCoSb,7.932644152923648,W/m/K,973.4426,"experimental, Wiedemann-Franz: kappa_total - L*T/rho (Kim2015 L(S=85uV/K))",0,experimental,1.0,wf_subtracted,5.816625,216.0,F-43m,half-Heusler (C1b / MgAgAs),,"[""Ti"", ""Ti"", ""Ti"", ""Ti"", ""Co"", ""Co"", ""Co"", ""Co"", ""Sb"", ""Sb"", ""Sb"", ""Sb""]","[[0.0, 0.0, 0.0], [0.0, 0.5, 0.5], [0.5, 0.0, 0.5], [0.5, 0.5, 0.0], [0.25, 0.75, 0.75], [0.25, 0.25, 0.25], [0.75, 0.75, 0.25], [0.75, 0.25, 0.75], [0.5, 0.0, 0.0], [0.5, 0.5, 0.5], [0.0, 0.0, 0.5], [0.0, 0.5, 0.0]]",A,primitive->conventional (x sqrt2),Starrydata (experimental),10.1016/j.jallcom.2004.11.017,https://doi.org/10.1016/j.jallcom.2004.11.017,Starrydata all_curves.csv (release 'latest'),PhononDB (Togo/NIMS MDR),https://mdr.nims.go.jp/datasets/91b0cbde-c115-4664-8ad8-7bf7ace3137f,"LTC-calc.log unit cell (PBEsol-relaxed), same file as kappa",mp-5967,True,stoichiometric,TiCoSb
TiCoSb,7.8958097454928815,W/m/K,975.6735,"experimental, Wiedemann-Franz: kappa_total - L*T/rho (Kim2015 L(S=113uV/K))",0,experimental,1.0,wf_subtracted,5.816625,216.0,F-43m,half-Heusler (C1b / MgAgAs),,"[""Ti"", ""Ti"", ""Ti"", ""Ti"", ""Co"", ""Co"", ""Co"", ""Co"", ""Sb"", ""Sb"", ""Sb"", ""Sb""]","[[0.0, 0.0, 0.0], [0.0, 0.5, 0.5], [0.5, 0.0, 0.5], [0.5, 0.5, 0.0], [0.25, 0.75, 0.75], [0.25, 0.25, 0.25], [0.75, 0.75, 0.25], [0.75, 0.25, 0.75], [0.5, 0.0, 0.0], [0.5, 0.5, 0.5], [0.0, 0.0, 0.5], [0.0, 0.5, 0.0]]",A,primitive->conventional (x sqrt2),Starrydata (experimental),10.1016/j.jallcom.2004.11.017,https://doi.org/10.1016/j.jallcom.2004.11.017,Starrydata all_curves.csv (release 'latest'),PhononDB (Togo/NIMS MDR),https://mdr.nims.go.jp/datasets/91b0cbde-c115-4664-8ad8-7bf7ace3137f,"LTC-calc.log unit cell (PBEsol-relaxed), same file as kappa",mp-5967,True,stoichiometric,TiCoSb
TiCoSb,8.97064164290276,W/m/K,980.102,"experimental, Wiedemann-Franz: kappa_total - L*T/rho (Kim2015 L(S=195uV/K))",0,experimental,1.0,wf_subtracted,5.816625,216.0,F-43m,half-Heusler (C1b / MgAgAs),,"[""Ti"", ""Ti"", ""Ti"", ""Ti"", ""Co"", ""Co"", ""Co"", ""Co"", ""Sb"", ""Sb"", ""Sb"", ""Sb""]","[[0.0, 0.0, 0.0], [0.0, 0.5, 0.5], [0.5, 0.0, 0.5], [0.5, 0.5, 0.0], [0.25, 0.75, 0.75], [0.25, 0.25, 0.25], [0.75, 0.75, 0.25], [0.75, 0.25, 0.75], [0.5, 0.0, 0.0], [0.5, 0.5, 0.5], [0.0, 0.0, 0.5], [0.0, 0.5, 0.0]]",A,primitive->conventional (x sqrt2),Starrydata (experimental),10.1016/j.jallcom.2005.06.036,https://doi.org/10.1016/j.jallcom.2005.06.036,Starrydata all_curves.csv (release 'latest'),PhononDB (Togo/NIMS MDR),https://mdr.nims.go.jp/datasets/91b0cbde-c115-4664-8ad8-7bf7ace3137f,"LTC-calc.log unit cell (PBEsol-relaxed), same file as kappa",mp-5967,True,stoichiometric,TiCoSb
TiCoSb,8.762168087799669,W/m/K,984.2359,"experimental, Wiedemann-Franz: kappa_total - L*T/rho (Kim2015 L(S=197uV/K))",0,experimental,1.0,wf_subtracted,5.816625,216.0,F-43m,half-Heusler (C1b / MgAgAs),,"[""Ti"", ""Ti"", ""Ti"", ""Ti"", ""Co"", ""Co"", ""Co"", ""Co"", ""Sb"", ""Sb"", ""Sb"", ""Sb""]","[[0.0, 0.0, 0.0], [0.0, 0.5, 0.5], [0.5, 0.0, 0.5], [0.5, 0.5, 0.0], [0.25, 0.75, 0.75], [0.25, 0.25, 0.25], [0.75, 0.75, 0.25], [0.75, 0.25, 0.75], [0.5, 0.0, 0.0], [0.5, 0.5, 0.5], [0.0, 0.0, 0.5], [0.0, 0.5, 0.0]]",A,primitive->conventional (x sqrt2),Starrydata (experimental),10.1109/ict.2005.1519955,https://doi.org/10.1109/ict.2005.1519955,Starrydata all_curves.csv (release 'latest'),PhononDB (Togo/NIMS MDR),https://mdr.nims.go.jp/datasets/91b0cbde-c115-4664-8ad8-7bf7ace3137f,"LTC-calc.log unit cell (PBEsol-relaxed), same file as kappa",mp-5967,True,stoichiometric,TiCoSb
TiCoSb,8.769087351985041,W/m/K,986.7911,"experimental, Wiedemann-Franz: kappa_total - L*T/rho (Kim2015 L(S=263uV/K))",0,experimental,1.0,wf_subtracted,5.816625,216.0,F-43m,half-Heusler (C1b / MgAgAs),,"[""Ti"", ""Ti"", ""Ti"", ""Ti"", ""Co"", ""Co"", ""Co"", ""Co"", ""Sb"", ""Sb"", ""Sb"", ""Sb""]","[[0.0, 0.0, 0.0], [0.0, 0.5, 0.5], [0.5, 0.0, 0.5], [0.5, 0.5, 0.0], [0.25, 0.75, 0.75], [0.25, 0.25, 0.25], [0.75, 0.75, 0.25], [0.75, 0.25, 0.75], [0.5, 0.0, 0.0], [0.5, 0.5, 0.5], [0.0, 0.0, 0.5], [0.0, 0.5, 0.0]]",A,primitive->conventional (x sqrt2),Starrydata (experimental),10.2320/matertrans.47.1445,https://doi.org/10.2320/matertrans.47.1445,Starrydata all_curves.csv (release 'latest'),PhononDB (Togo/NIMS MDR),https://mdr.nims.go.jp/datasets/91b0cbde-c115-4664-8ad8-7bf7ace3137f,"LTC-calc.log unit cell (PBEsol-relaxed), same file as kappa",mp-5967,True,stoichiometric,TiCoSb
TiCoSb,5.8991647322105045,W/m/K,989.0902,"experimental, Wiedemann-Franz: kappa_total - L*T/rho (Kim2015 L(S=259uV/K))",0,experimental,1.0,wf_subtracted,5.816625,216.0,F-43m,half-Heusler (C1b / MgAgAs),,"[""Ti"", ""Ti"", ""Ti"", ""Ti"", ""Co"", ""Co"", ""Co"", ""Co"", ""Sb"", ""Sb"", ""Sb"", ""Sb""]","[[0.0, 0.0, 0.0], [0.0, 0.5, 0.5], [0.5, 0.0, 0.5], [0.5, 0.5, 0.0], [0.25, 0.75, 0.75], [0.25, 0.25, 0.25], [0.75, 0.75, 0.25], [0.75, 0.25, 0.75], [0.5, 0.0, 0.0], [0.5, 0.5, 0.5], [0.0, 0.0, 0.5], [0.0, 0.5, 0.0]]",A,primitive->conventional (x sqrt2),Starrydata (experimental),10.1109/ict.2006.331297,https://doi.org/10.1109/ict.2006.331297,Starrydata all_curves.csv (release 'latest'),PhononDB (Togo/NIMS MDR),https://mdr.nims.go.jp/datasets/91b0cbde-c115-4664-8ad8-7bf7ace3137f,"LTC-calc.log unit cell (PBEsol-relaxed), same file as kappa",mp-5967,True,stoichiometric,TiCoSb
TiFe2Si,3.9669158243140106,W/m/K,206.9,"experimental, Wiedemann-Franz: kappa_total - L*T/rho (Kim2015 L(S=1uV/K))",0,experimental,1.0,wf_subtracted,5.622531,225.0,Fm-3m,full Heusler (L2_1 / Cu2MnAl),,"[""Ti"", ""Ti"", ""Ti"", ""Ti"", ""Fe"", ""Fe"", ""Fe"", ""Fe"", ""Fe"", ""Fe"", ""Fe"", ""Fe"", ""Si"", ""Si"", ""Si"", ""Si""]","[[0.0, 0.0, 0.0], [0.0, 0.5, 0.5], [0.5, 0.0, 0.5], [0.5, 0.5, 0.0], [0.25, 0.75, 0.75], [0.25, 0.25, 0.75], [0.25, 0.25, 0.25], [0.25, 0.75, 0.25], [0.75, 0.75, 0.25], [0.75, 0.25, 0.25], [0.75, 0.25, 0.75], [0.75, 0.75, 0.75], [0.5, 0.0, 0.0], [0.5, 0.5, 0.5], [0.0, 0.0, 0.5], [0.0, 0.5, 0.0]]",A,primitive->conventional (x sqrt2),Starrydata (experimental),10.1134/s1063782617070363,https://doi.org/10.1134/s1063782617070363,Starrydata all_curves.csv (release 'latest'),PhononDB (Togo/NIMS MDR),https://mdr.nims.go.jp/datasets/dfcad4a6-a30b-4205-9241-51c792457b5a,"LTC-calc.log unit cell (PBEsol-relaxed), same file as kappa",mp-866141,True,stoichiometric,TiFe2Si
TiFe2Si,4.02525916751138,W/m/K,216.9,"experimental, Wiedemann-Franz: kappa_total - L*T/rho (Kim2015 L(S=1uV/K))",0,experimental,1.0,wf_subtracted,5.622531,225.0,Fm-3m,full Heusler (L2_1 / Cu2MnAl),,"[""Ti"", ""Ti"", ""Ti"", ""Ti"", ""Fe"", ""Fe"", ""Fe"", ""Fe"", ""Fe"", ""Fe"", ""Fe"", ""Fe"", ""Si"", ""Si"", ""Si"", ""Si""]","[[0.0, 0.0, 0.0], [0.0, 0.5, 0.5], [0.5, 0.0, 0.5], [0.5, 0.5, 0.0], [0.25, 0.75, 0.75], [0.25, 0.25, 0.75], [0.25, 0.25, 0.25], [0.25, 0.75, 0.25], [0.75, 0.75, 0.25], [0.75, 0.25, 0.25], [0.75, 0.25, 0.75], [0.75, 0.75, 0.75], [0.5, 0.0, 0.0], [0.5, 0.5, 0.5], [0.0, 0.0, 0.5], [0.0, 0.5, 0.0]]",A,primitive->conventional (x sqrt2),Starrydata (experimental),10.1134/s1063782617070363,https://doi.org/10.1134/s1063782617070363,Starrydata all_curves.csv (release 'latest'),PhononDB (Togo/NIMS MDR),https://mdr.nims.go.jp/datasets/dfcad4a6-a30b-4205-9241-51c792457b5a,"LTC-calc.log unit cell (PBEsol-relaxed), same file as kappa",mp-866141,True,stoichiometric,TiFe2Si
TiFe2Si,4.092225041752744,W/m/K,226.5,"experimental, Wiedemann-Franz: kappa_total - L*T/rho (Kim2015 L(S=1uV/K))",0,experimental,1.0,wf_subtracted,5.622531,225.0,Fm-3m,full Heusler (L2_1 / Cu2MnAl),,"[""Ti"", ""Ti"", ""Ti"", ""Ti"", ""Fe"", ""Fe"", ""Fe"", ""Fe"", ""Fe"", ""Fe"", ""Fe"", ""Fe"", ""Si"", ""Si"", ""Si"", ""Si""]","[[0.0, 0.0, 0.0], [0.0, 0.5, 0.5], [0.5, 0.0, 0.5], [0.5, 0.5, 0.0], [0.25, 0.75, 0.75], [0.25, 0.25, 0.75], [0.25, 0.25, 0.25], [0.25, 0.75, 0.25], [0.75, 0.75, 0.25], [0.75, 0.25, 0.25], [0.75, 0.25, 0.75], [0.75, 0.75, 0.75], [0.5, 0.0, 0.0], [0.5, 0.5, 0.5], [0.0, 0.0, 0.5], [0.0, 0.5, 0.0]]",A,primitive->conventional (x sqrt2),Starrydata (experimental),10.1134/s1063782617070363,https://doi.org/10.1134/s1063782617070363,Starrydata all_curves.csv (release 'latest'),PhononDB (Togo/NIMS MDR),https://mdr.nims.go.jp/datasets/dfcad4a6-a30b-4205-9241-51c792457b5a,"LTC-calc.log unit cell (PBEsol-relaxed), same file as kappa",mp-866141,True,stoichiometric,TiFe2Si
TiFe2Si,4.166284810020194,W/m/K,236.7,"experimental, Wiedemann-Franz: kappa_total - L*T/rho (Kim2015 L(S=1uV/K))",0,experimental,1.0,wf_subtracted,5.622531,225.0,Fm-3m,full Heusler (L2_1 / Cu2MnAl),,"[""Ti"", ""Ti"", ""Ti"", ""Ti"", ""Fe"", ""Fe"", ""Fe"", ""Fe"", ""Fe"", ""Fe"", ""Fe"", ""Fe"", ""Si"", ""Si"", ""Si"", ""Si""]","[[0.0, 0.0, 0.0], [0.0, 0.5, 0.5], [0.5, 0.0, 0.5], [0.5, 0.5, 0.0], [0.25, 0.75, 0.75], [0.25, 0.25, 0.75], [0.25, 0.25, 0.25], [0.25, 0.75, 0.25], [0.75, 0.75, 0.25], [0.75, 0.25, 0.25], [0.75, 0.25, 0.75], [0.75, 0.75, 0.75], [0.5, 0.0, 0.0], [0.5, 0.5, 0.5], [0.0, 0.0, 0.5], [0.0, 0.5, 0.0]]",A,primitive->conventional (x sqrt2),Starrydata (experimental),10.1134/s1063782617070363,https://doi.org/10.1134/s1063782617070363,Starrydata all_curves.csv (release 'latest'),PhononDB (Togo/NIMS MDR),https://mdr.nims.go.jp/datasets/dfcad4a6-a30b-4205-9241-51c792457b5a,"LTC-calc.log unit cell (PBEsol-relaxed), same file as kappa",mp-866141,True,stoichiometric,TiFe2Si
TiFe2Si,4.261228857434298,W/m/K,246.8,"experimental, Wiedemann-Franz: kappa_total - L*T/rho (Kim2015 L(S=1uV/K))",0,experimental,1.0,wf_subtracted,5.622531,225.0,Fm-3m,full Heusler (L2_1 / Cu2MnAl),,"[""Ti"", ""Ti"", ""Ti"", ""Ti"", ""Fe"", ""Fe"", ""Fe"", ""Fe"", ""Fe"", ""Fe"", ""Fe"", ""Fe"", ""Si"", ""Si"", ""Si"", ""Si""]","[[0.0, 0.0, 0.0], [0.0, 0.5, 0.5], [0.5, 0.0, 0.5], [0.5, 0.5, 0.0], [0.25, 0.75, 0.75], [0.25, 0.25, 0.75], [0.25, 0.25, 0.25], [0.25, 0.75, 0.25], [0.75, 0.75, 0.25], [0.75, 0.25, 0.25], [0.75, 0.25, 0.75], [0.75, 0.75, 0.75], [0.5, 0.0, 0.0], [0.5, 0.5, 0.5], [0.0, 0.0, 0.5], [0.0, 0.5, 0.0]]",A,primitive->conventional (x sqrt2),Starrydata (experimental),10.1134/s1063782617070363,https://doi.org/10.1134/s1063782617070363,Starrydata all_curves.csv (release 'latest'),PhononDB (Togo/NIMS MDR),https://mdr.nims.go.jp/datasets/dfcad4a6-a30b-4205-9241-51c792457b5a,"LTC-calc.log unit cell (PBEsol-relaxed), same file as kappa",mp-866141,True,stoichiometric,TiFe2Si
TiFe2Si,4.396336575748785,W/m/K,256.1,"experimental, Wiedemann-Franz: kappa_total - L*T/rho (Kim2015 L(S=2uV/K))",0,experimental,1.0,wf_subtracted,5.622531,225.0,Fm-3m,full Heusler (L2_1 / Cu2MnAl),,"[""Ti"", ""Ti"", ""Ti"", ""Ti"", ""Fe"", ""Fe"", ""Fe"", ""Fe"", ""Fe"", ""Fe"", ""Fe"", ""Fe"", ""Si"", ""Si"", ""Si"", ""Si""]","[[0.0, 0.0, 0.0], [0.0, 0.5, 0.5], [0.5, 0.0, 0.5], [0.5, 0.5, 0.0], [0.25, 0.75, 0.75], [0.25, 0.25, 0.75], [0.25, 0.25, 0.25], [0.25, 0.75, 0.25], [0.75, 0.75, 0.25], [0.75, 0.25, 0.25], [0.75, 0.25, 0.75], [0.75, 0.75, 0.75], [0.5, 0.0, 0.0], [0.5, 0.5, 0.5], [0.0, 0.0, 0.5], [0.0, 0.5, 0.0]]",A,primitive->conventional (x sqrt2),Starrydata (experimental),10.1134/s1063782617070363,https://doi.org/10.1134/s1063782617070363,Starrydata all_curves.csv (release 'latest'),PhononDB (Togo/NIMS MDR),https://mdr.nims.go.jp/datasets/dfcad4a6-a30b-4205-9241-51c792457b5a,"LTC-calc.log unit cell (PBEsol-relaxed), same file as kappa",mp-866141,True,stoichiometric,TiFe2Si
TiFe2Si,4.512170757166003,W/m/K,265.9,"experimental, Wiedemann-Franz: kappa_total - L*T/rho (Kim2015 L(S=2uV/K))",0,experimental,1.0,wf_subtracted,5.622531,225.0,Fm-3m,full Heusler (L2_1 / Cu2MnAl),,"[""Ti"", ""Ti"", ""Ti"", ""Ti"", ""Fe"", ""Fe"", ""Fe"", ""Fe"", ""Fe"", ""Fe"", ""Fe"", ""Fe"", ""Si"", ""Si"", ""Si"", ""Si""]","[[0.0, 0.0, 0.0], [0.0, 0.5, 0.5], [0.5, 0.0, 0.5], [0.5, 0.5, 0.0], [0.25, 0.75, 0.75], [0.25, 0.25, 0.75], [0.25, 0.25, 0.25], [0.25, 0.75, 0.25], [0.75, 0.75, 0.25], [0.75, 0.25, 0.25], [0.75, 0.25, 0.75], [0.75, 0.75, 0.75], [0.5, 0.0, 0.0], [0.5, 0.5, 0.5], [0.0, 0.0, 0.5], [0.0, 0.5, 0.0]]",A,primitive->conventional (x sqrt2),Starrydata (experimental),10.1134/s1063782617070363,https://doi.org/10.1134/s1063782617070363,Starrydata all_curves.csv (release 'latest'),PhononDB (Togo/NIMS MDR),https://mdr.nims.go.jp/datasets/dfcad4a6-a30b-4205-9241-51c792457b5a,"LTC-calc.log unit cell (PBEsol-relaxed), same file as kappa",mp-866141,True,stoichiometric,TiFe2Si
TiFe2Si,4.555309030147109,W/m/K,275.9,"experimental, Wiedemann-Franz: kappa_total - L*T/rho (Kim2015 L(S=2uV/K))",0,experimental,1.0,wf_subtracted,5.622531,225.0,Fm-3m,full Heusler (L2_1 / Cu2MnAl),,"[""Ti"", ""Ti"", ""Ti"", ""Ti"", ""Fe"", ""Fe"", ""Fe"", ""Fe"", ""Fe"", ""Fe"", ""Fe"", ""Fe"", ""Si"", ""Si"", ""Si"", ""Si""]","[[0.0, 0.0, 0.0], [0.0, 0.5, 0.5], [0.5, 0.0, 0.5], [0.5, 0.5, 0.0], [0.25, 0.75, 0.75], [0.25, 0.25, 0.75], [0.25, 0.25, 0.25], [0.25, 0.75, 0.25], [0.75, 0.75, 0.25], [0.75, 0.25, 0.25], [0.75, 0.25, 0.75], [0.75, 0.75, 0.75], [0.5, 0.0, 0.0], [0.5, 0.5, 0.5], [0.0, 0.0, 0.5], [0.0, 0.5, 0.0]]",A,primitive->conventional (x sqrt2),Starrydata (experimental),10.1134/s1063782617070363,https://doi.org/10.1134/s1063782617070363,Starrydata all_curves.csv (release 'latest'),PhononDB (Togo/NIMS MDR),https://mdr.nims.go.jp/datasets/dfcad4a6-a30b-4205-9241-51c792457b5a,"LTC-calc.log unit cell (PBEsol-relaxed), same file as kappa",mp-866141,True,stoichiometric,TiFe2Si
TiFe2Si,4.684794580392516,W/m/K,285.0,"experimental, Wiedemann-Franz: kappa_total - L*T/rho (Kim2015 L(S=2uV/K))",0,experimental,1.0,wf_subtracted,5.622531,225.0,Fm-3m,full Heusler (L2_1 / Cu2MnAl),,"[""Ti"", ""Ti"", ""Ti"", ""Ti"", ""Fe"", ""Fe"", ""Fe"", ""Fe"", ""Fe"", ""Fe"", ""Fe"", ""Fe"", ""Si"", ""Si"", ""Si"", ""Si""]","[[0.0, 0.0, 0.0], [0.0, 0.5, 0.5], [0.5, 0.0, 0.5], [0.5, 0.5, 0.0], [0.25, 0.75, 0.75], [0.25, 0.25, 0.75], [0.25, 0.25, 0.25], [0.25, 0.75, 0.25], [0.75, 0.75, 0.25], [0.75, 0.25, 0.25], [0.75, 0.25, 0.75], [0.75, 0.75, 0.75], [0.5, 0.0, 0.0], [0.5, 0.5, 0.5], [0.0, 0.0, 0.5], [0.0, 0.5, 0.0]]",A,primitive->conventional (x sqrt2),Starrydata (experimental),10.1134/s1063782617070363,https://doi.org/10.1134/s1063782617070363,Starrydata all_curves.csv (release 'latest'),PhononDB (Togo/NIMS MDR),https://mdr.nims.go.jp/datasets/dfcad4a6-a30b-4205-9241-51c792457b5a,"LTC-calc.log unit cell (PBEsol-relaxed), same file as kappa",mp-866141,True,stoichiometric,TiFe2Si
TiFe2Si,4.78337644160135,W/m/K,295.3,"experimental, Wiedemann-Franz: kappa_total - L*T/rho (Kim2015 L(S=2uV/K))",0,experimental,1.0,wf_subtracted,5.622531,225.0,Fm-3m,full Heusler (L2_1 / Cu2MnAl),,"[""Ti"", ""Ti"", ""Ti"", ""Ti"", ""Fe"", ""Fe"", ""Fe"", ""Fe"", ""Fe"", ""Fe"", ""Fe"", ""Fe"", ""Si"", ""Si"", ""Si"", ""Si""]","[[0.0, 0.0, 0.0], [0.0, 0.5, 0.5], [0.5, 0.0, 0.5], [0.5, 0.5, 0.0], [0.25, 0.75, 0.75], [0.25, 0.25, 0.75], [0.25, 0.25, 0.25], [0.25, 0.75, 0.25], [0.75, 0.75, 0.25], [0.75, 0.25, 0.25], [0.75, 0.25, 0.75], [0.75, 0.75, 0.75], [0.5, 0.0, 0.0], [0.5, 0.5, 0.5], [0.0, 0.0, 0.5], [0.0, 0.5, 0.0]]",A,primitive->conventional (x sqrt2),Starrydata (experimental),10.1134/s1063782617070363,https://doi.org/10.1134/s1063782617070363,Starrydata all_curves.csv (release 'latest'),PhononDB (Togo/NIMS MDR),https://mdr.nims.go.jp/datasets/dfcad4a6-a30b-4205-9241-51c792457b5a,"LTC-calc.log unit cell (PBEsol-relaxed), same file as kappa",mp-866141,True,stoichiometric,TiFe2Si
TiFe2Si,4.985372051968933,W/m/K,306.8,"experimental, Wiedemann-Franz: kappa_total - L*T/rho (Kim2015 L(S=2uV/K))",0,experimental,1.0,wf_subtracted,5.622531,225.0,Fm-3m,full Heusler (L2_1 / Cu2MnAl),,"[""Ti"", ""Ti"", ""Ti"", ""Ti"", ""Fe"", ""Fe"", ""Fe"", ""Fe"", ""Fe"", ""Fe"", ""Fe"", ""Fe"", ""Si"", ""Si"", ""Si"", ""Si""]","[[0.0, 0.0, 0.0], [0.0, 0.5, 0.5], [0.5, 0.0, 0.5], [0.5, 0.5, 0.0], [0.25, 0.75, 0.75], [0.25, 0.25, 0.75], [0.25, 0.25, 0.25], [0.25, 0.75, 0.25], [0.75, 0.75, 0.25], [0.75, 0.25, 0.25], [0.75, 0.25, 0.75], [0.75, 0.75, 0.75], [0.5, 0.0, 0.0], [0.5, 0.5, 0.5], [0.0, 0.0, 0.5], [0.0, 0.5, 0.0]]",A,primitive->conventional (x sqrt2),Starrydata (experimental),10.1134/s1063782617070363,https://doi.org/10.1134/s1063782617070363,Starrydata all_curves.csv (release 'latest'),PhononDB (Togo/NIMS MDR),https://mdr.nims.go.jp/datasets/dfcad4a6-a30b-4205-9241-51c792457b5a,"LTC-calc.log unit cell (PBEsol-relaxed), same file as kappa",mp-866141,True,stoichiometric,TiFe2Si
TiFe2Si,5.0908632689812325,W/m/K,316.0,"experimental, Wiedemann-Franz: kappa_total - L*T/rho (Kim2015 L(S=2uV/K))",0,experimental,1.0,wf_subtracted,5.622531,225.0,Fm-3m,full Heusler (L2_1 / Cu2MnAl),,"[""Ti"", ""Ti"", ""Ti"", ""Ti"", ""Fe"", ""Fe"", ""Fe"", ""Fe"", ""Fe"", ""Fe"", ""Fe"", ""Fe"", ""Si"", ""Si"", ""Si"", ""Si""]","[[0.0, 0.0, 0.0], [0.0, 0.5, 0.5], [0.5, 0.0, 0.5], [0.5, 0.5, 0.0], [0.25, 0.75, 0.75], [0.25, 0.25, 0.75], [0.25, 0.25, 0.25], [0.25, 0.75, 0.25], [0.75, 0.75, 0.25], [0.75, 0.25, 0.25], [0.75, 0.25, 0.75], [0.75, 0.75, 0.75], [0.5, 0.0, 0.0], [0.5, 0.5, 0.5], [0.0, 0.0, 0.5], [0.0, 0.5, 0.0]]",A,primitive->conventional (x sqrt2),Starrydata (experimental),10.1134/s1063782617070363,https://doi.org/10.1134/s1063782617070363,Starrydata all_curves.csv (release 'latest'),PhononDB (Togo/NIMS MDR),https://mdr.nims.go.jp/datasets/dfcad4a6-a30b-4205-9241-51c792457b5a,"LTC-calc.log unit cell (PBEsol-relaxed), same file as kappa",mp-866141,True,stoichiometric,TiFe2Si
TiFe2Si,5.237498361747555,W/m/K,326.4,"experimental, Wiedemann-Franz: kappa_total - L*T/rho (Kim2015 L(S=2uV/K))",0,experimental,1.0,wf_subtracted,5.622531,225.0,Fm-3m,full Heusler (L2_1 / Cu2MnAl),,"[""Ti"", ""Ti"", ""Ti"", ""Ti"", ""Fe"", ""Fe"", ""Fe"", ""Fe"", ""Fe"", ""Fe"", ""Fe"", ""Fe"", ""Si"", ""Si"", ""Si"", ""Si""]","[[0.0, 0.0, 0.0], [0.0, 0.5, 0.5], [0.5, 0.0, 0.5], [0.5, 0.5, 0.0], [0.25, 0.75, 0.75], [0.25, 0.25, 0.75], [0.25, 0.25, 0.25], [0.25, 0.75, 0.25], [0.75, 0.75, 0.25], [0.75, 0.25, 0.25], [0.75, 0.25, 0.75], [0.75, 0.75, 0.75], [0.5, 0.0, 0.0], [0.5, 0.5, 0.5], [0.0, 0.0, 0.5], [0.0, 0.5, 0.0]]",A,primitive->conventional (x sqrt2),Starrydata (experimental),10.1134/s1063782617070363,https://doi.org/10.1134/s1063782617070363,Starrydata all_curves.csv (release 'latest'),PhononDB (Togo/NIMS MDR),https://mdr.nims.go.jp/datasets/dfcad4a6-a30b-4205-9241-51c792457b5a,"LTC-calc.log unit cell (PBEsol-relaxed), same file as kappa",mp-866141,True,stoichiometric,TiFe2Si
TiFe2Si,5.377628507323772,W/m/K,334.5,"experimental, Wiedemann-Franz: kappa_total - L*T/rho (Kim2015 L(S=2uV/K))",0,experimental,1.0,wf_subtracted,5.622531,225.0,Fm-3m,full Heusler (L2_1 / Cu2MnAl),,"[""Ti"", ""Ti"", ""Ti"", ""Ti"", ""Fe"", ""Fe"", ""Fe"", ""Fe"", ""Fe"", ""Fe"", ""Fe"", ""Fe"", ""Si"", ""Si"", ""Si"", ""Si""]","[[0.0, 0.0, 0.0], [0.0, 0.5, 0.5], [0.5, 0.0, 0.5], [0.5, 0.5, 0.0], [0.25, 0.75, 0.75], [0.25, 0.25, 0.75], [0.25, 0.25, 0.25], [0.25, 0.75, 0.25], [0.75, 0.75, 0.25], [0.75, 0.25, 0.25], [0.75, 0.25, 0.75], [0.75, 0.75, 0.75], [0.5, 0.0, 0.0], [0.5, 0.5, 0.5], [0.0, 0.0, 0.5], [0.0, 0.5, 0.0]]",A,primitive->conventional (x sqrt2),Starrydata (experimental),10.1134/s1063782617070363,https://doi.org/10.1134/s1063782617070363,Starrydata all_curves.csv (release 'latest'),PhononDB (Togo/NIMS MDR),https://mdr.nims.go.jp/datasets/dfcad4a6-a30b-4205-9241-51c792457b5a,"LTC-calc.log unit cell (PBEsol-relaxed), same file as kappa",mp-866141,True,stoichiometric,TiFe2Si
TiFe2Si,5.5646937862147565,W/m/K,346.0,"experimental, Wiedemann-Franz: kappa_total - L*T/rho (Kim2015 L(S=2uV/K))",0,experimental,1.0,wf_subtracted,5.622531,225.0,Fm-3m,full Heusler (L2_1 / Cu2MnAl),,"[""Ti"", ""Ti"", ""Ti"", ""Ti"", ""Fe"", ""Fe"", ""Fe"", ""Fe"", ""Fe"", ""Fe"", ""Fe"", ""Fe"", ""Si"", ""Si"", ""Si"", ""Si""]","[[0.0, 0.0, 0.0], [0.0, 0.5, 0.5], [0.5, 0.0, 0.5], [0.5, 0.5, 0.0], [0.25, 0.75, 0.75], [0.25, 0.25, 0.75], [0.25, 0.25, 0.25], [0.25, 0.75, 0.25], [0.75, 0.75, 0.25], [0.75, 0.25, 0.25], [0.75, 0.25, 0.75], [0.75, 0.75, 0.75], [0.5, 0.0, 0.0], [0.5, 0.5, 0.5], [0.0, 0.0, 0.5], [0.0, 0.5, 0.0]]",A,primitive->conventional (x sqrt2),Starrydata (experimental),10.1134/s1063782617070363,https://doi.org/10.1134/s1063782617070363,Starrydata all_curves.csv (release 'latest'),PhononDB (Togo/NIMS MDR),https://mdr.nims.go.jp/datasets/dfcad4a6-a30b-4205-9241-51c792457b5a,"LTC-calc.log unit cell (PBEsol-relaxed), same file as kappa",mp-866141,True,stoichiometric,TiFe2Si
TiFe2Si,5.750385362602919,W/m/K,355.8,"experimental, Wiedemann-Franz: kappa_total - L*T/rho (Kim2015 L(S=2uV/K))",0,experimental,1.0,wf_subtracted,5.622531,225.0,Fm-3m,full Heusler (L2_1 / Cu2MnAl),,"[""Ti"", ""Ti"", ""Ti"", ""Ti"", ""Fe"", ""Fe"", ""Fe"", ""Fe"", ""Fe"", ""Fe"", ""Fe"", ""Fe"", ""Si"", ""Si"", ""Si"", ""Si""]","[[0.0, 0.0, 0.0], [0.0, 0.5, 0.5], [0.5, 0.0, 0.5], [0.5, 0.5, 0.0], [0.25, 0.75, 0.75], [0.25, 0.25, 0.75], [0.25, 0.25, 0.25], [0.25, 0.75, 0.25], [0.75, 0.75, 0.25], [0.75, 0.25, 0.25], [0.75, 0.25, 0.75], [0.75, 0.75, 0.75], [0.5, 0.0, 0.0], [0.5, 0.5, 0.5], [0.0, 0.0, 0.5], [0.0, 0.5, 0.0]]",A,primitive->conventional (x sqrt2),Starrydata (experimental),10.1134/s1063782617070363,https://doi.org/10.1134/s1063782617070363,Starrydata all_curves.csv (release 'latest'),PhononDB (Togo/NIMS MDR),https://mdr.nims.go.jp/datasets/dfcad4a6-a30b-4205-9241-51c792457b5a,"LTC-calc.log unit cell (PBEsol-relaxed), same file as kappa",mp-866141,True,stoichiometric,TiFe2Si
TiFe2Sn,1.1446127522497715,W/m/K,202.4,"experimental, Wiedemann-Franz: kappa_total - L*T/rho (Kim2015 L(S=17uV/K))",0,experimental,1.0,wf_subtracted,6.03014,225.0,Fm-3m,full_Heusler_L21,,"[""Ti"", ""Fe"", ""Fe"", ""Sn""]","[[0.0, 0.0, 0.0], [0.75, 0.75, 0.75], [0.25, 0.25, 0.25], [0.5, 0.5, 0.5]]",A,conventional,Starrydata (experimental),10.1103/physrevmaterials.2.075403,https://doi.org/10.1103/physrevmaterials.2.075403,Starrydata all_curves.csv (release 'latest'),JARVIS-DFT (NIST),https://www.ctcms.nist.gov/~knc6/static/JARVIS-DFT/JVASP-7934.xml,JARVIS-DFT (NIST),JVASP-7934,False,stoichiometric,TiFe2Sn
TiFe2Sn,1.5039708719197806,W/m/K,203.0,"experimental, Wiedemann-Franz: kappa_total - L*T/rho (Kim2015 L(S=11uV/K))",0,experimental,1.0,wf_subtracted,6.03014,225.0,Fm-3m,full_Heusler_L21,,"[""Ti"", ""Fe"", ""Fe"", ""Sn""]","[[0.0, 0.0, 0.0], [0.75, 0.75, 0.75], [0.25, 0.25, 0.25], [0.5, 0.5, 0.5]]",A,conventional,Starrydata (experimental),10.1103/physrevmaterials.2.075403,https://doi.org/10.1103/physrevmaterials.2.075403,Starrydata all_curves.csv (release 'latest'),JARVIS-DFT (NIST),https://www.ctcms.nist.gov/~knc6/static/JARVIS-DFT/JVASP-7934.xml,JARVIS-DFT (NIST),JVASP-7934,False,stoichiometric,TiFe2Sn
TiFe2Sn,1.7857741083707688,W/m/K,203.7,"experimental, Wiedemann-Franz: kappa_total - L*T/rho (Kim2015 L(S=12uV/K))",0,experimental,1.0,wf_subtracted,6.03014,225.0,Fm-3m,full_Heusler_L21,,"[""Ti"", ""Fe"", ""Fe"", ""Sn""]","[[0.0, 0.0, 0.0], [0.75, 0.75, 0.75], [0.25, 0.25, 0.25], [0.5, 0.5, 0.5]]",A,conventional,Starrydata (experimental),10.1103/physrevmaterials.2.075403,https://doi.org/10.1103/physrevmaterials.2.075403,Starrydata all_curves.csv (release 'latest'),JARVIS-DFT (NIST),https://www.ctcms.nist.gov/~knc6/static/JARVIS-DFT/JVASP-7934.xml,JARVIS-DFT (NIST),JVASP-7934,False,stoichiometric,TiFe2Sn
TiFe2Sn,4.705381538477389,W/m/K,205.0,"experimental, Wiedemann-Franz: kappa_total - L*T/rho (Kim2015 L(S=20uV/K))",0,experimental,1.0,wf_subtracted,6.03014,225.0,Fm-3m,full_Heusler_L21,,"[""Ti"", ""Fe"", ""Fe"", ""Sn""]","[[0.0, 0.0, 0.0], [0.75, 0.75, 0.75], [0.25, 0.25, 0.25], [0.5, 0.5, 0.5]]",A,conventional,Starrydata (experimental),10.1134/s1063782617070363,https://doi.org/10.1134/s1063782617070363,Starrydata all_curves.csv (release 'latest'),JARVIS-DFT (NIST),https://www.ctcms.nist.gov/~knc6/static/JARVIS-DFT/JVASP-7934.xml,JARVIS-DFT (NIST),JVASP-7934,False,stoichiometric,TiFe2Sn
TiFe2Sn,2.608911828390034,W/m/K,208.0,"experimental, Wiedemann-Franz: kappa_total - L*T/rho (Kim2015 L(S=22uV/K))",0,experimental,1.0,wf_subtracted,6.03014,225.0,Fm-3m,full_Heusler_L21,,"[""Ti"", ""Fe"", ""Fe"", ""Sn""]","[[0.0, 0.0, 0.0], [0.75, 0.75, 0.75], [0.25, 0.25, 0.25], [0.5, 0.5, 0.5]]",A,conventional,Starrydata (experimental),10.1103/physrevmaterials.2.075403,https://doi.org/10.1103/physrevmaterials.2.075403,Starrydata all_curves.csv (release 'latest'),JARVIS-DFT (NIST),https://www.ctcms.nist.gov/~knc6/static/JARVIS-DFT/JVASP-7934.xml,JARVIS-DFT (NIST),JVASP-7934,False,stoichiometric,TiFe2Sn
TiFe2Sn,1.1084968436091078,W/m/K,211.3,"experimental, Wiedemann-Franz: kappa_total - L*T/rho (Kim2015 L(S=17uV/K))",0,experimental,1.0,wf_subtracted,6.03014,225.0,Fm-3m,full_Heusler_L21,,"[""Ti"", ""Fe"", ""Fe"", ""Sn""]","[[0.0, 0.0, 0.0], [0.75, 0.75, 0.75], [0.25, 0.25, 0.25], [0.5, 0.5, 0.5]]",A,conventional,Starrydata (experimental),10.1103/physrevmaterials.2.075403,https://doi.org/10.1103/physrevmaterials.2.075403,Starrydata all_curves.csv (release 'latest'),JARVIS-DFT (NIST),https://www.ctcms.nist.gov/~knc6/static/JARVIS-DFT/JVASP-7934.xml,JARVIS-DFT (NIST),JVASP-7934,False,stoichiometric,TiFe2Sn
TiFe2Sn,1.4561539256786755,W/m/K,212.2,"experimental, Wiedemann-Franz: kappa_total - L*T/rho (Kim2015 L(S=11uV/K))",0,experimental,1.0,wf_subtracted,6.03014,225.0,Fm-3m,full_Heusler_L21,,"[""Ti"", ""Fe"", ""Fe"", ""Sn""]","[[0.0, 0.0, 0.0], [0.75, 0.75, 0.75], [0.25, 0.25, 0.25], [0.5, 0.5, 0.5]]",A,conventional,Starrydata (experimental),10.1103/physrevmaterials.2.075403,https://doi.org/10.1103/physrevmaterials.2.075403,Starrydata all_curves.csv (release 'latest'),JARVIS-DFT (NIST),https://www.ctcms.nist.gov/~knc6/static/JARVIS-DFT/JVASP-7934.xml,JARVIS-DFT (NIST),JVASP-7934,False,stoichiometric,TiFe2Sn
TiFe2Sn,1.7390093517789162,W/m/K,212.8,"experimental, Wiedemann-Franz: kappa_total - L*T/rho (Kim2015 L(S=13uV/K))",0,experimental,1.0,wf_subtracted,6.03014,225.0,Fm-3m,full_Heusler_L21,,"[""Ti"", ""Fe"", ""Fe"", ""Sn""]","[[0.0, 0.0, 0.0], [0.75, 0.75, 0.75], [0.25, 0.25, 0.25], [0.5, 0.5, 0.5]]",A,conventional,Starrydata (experimental),10.1103/physrevmaterials.2.075403,https://doi.org/10.1103/physrevmaterials.2.075403,Starrydata all_curves.csv (release 'latest'),JARVIS-DFT (NIST),https://www.ctcms.nist.gov/~knc6/static/JARVIS-DFT/JVASP-7934.xml,JARVIS-DFT (NIST),JVASP-7934,False,stoichiometric,TiFe2Sn
TiFe2Sn,4.705288112103173,W/m/K,214.9,"experimental, Wiedemann-Franz: kappa_total - L*T/rho (Kim2015 L(S=21uV/K))",0,experimental,1.0,wf_subtracted,6.03014,225.0,Fm-3m,full_Heusler_L21,,"[""Ti"", ""Fe"", ""Fe"", ""Sn""]","[[0.0, 0.0, 0.0], [0.75, 0.75, 0.75], [0.25, 0.25, 0.25], [0.5, 0.5, 0.5]]",A,conventional,Starrydata (experimental),10.1134/s1063782617070363,https://doi.org/10.1134/s1063782617070363,Starrydata all_curves.csv (release 'latest'),JARVIS-DFT (NIST),https://www.ctcms.nist.gov/~knc6/static/JARVIS-DFT/JVASP-7934.xml,JARVIS-DFT (NIST),JVASP-7934,False,stoichiometric,TiFe2Sn
TiFe2Sn,2.575567220167631,W/m/K,217.0,"experimental, Wiedemann-Franz: kappa_total - L*T/rho (Kim2015 L(S=22uV/K))",0,experimental,1.0,wf_subtracted,6.03014,225.0,Fm-3m,full_Heusler_L21,,"[""Ti"", ""Fe"", ""Fe"", ""Sn""]","[[0.0, 0.0, 0.0], [0.75, 0.75, 0.75], [0.25, 0.25, 0.25], [0.5, 0.5, 0.5]]",A,conventional,Starrydata (experimental),10.1103/physrevmaterials.2.075403,https://doi.org/10.1103/physrevmaterials.2.075403,Starrydata all_curves.csv (release 'latest'),JARVIS-DFT (NIST),https://www.ctcms.nist.gov/~knc6/static/JARVIS-DFT/JVASP-7934.xml,JARVIS-DFT (NIST),JVASP-7934,False,stoichiometric,TiFe2Sn
TiFe2Sn,1.0588203347426082,W/m/K,220.2,"experimental, Wiedemann-Franz: kappa_total - L*T/rho (Kim2015 L(S=17uV/K))",0,experimental,1.0,wf_subtracted,6.03014,225.0,Fm-3m,full_Heusler_L21,,"[""Ti"", ""Fe"", ""Fe"", ""Sn""]","[[0.0, 0.0, 0.0], [0.75, 0.75, 0.75], [0.25, 0.25, 0.25], [0.5, 0.5, 0.5]]",A,conventional,Starrydata (experimental),10.1103/physrevmaterials.2.075403,https://doi.org/10.1103/physrevmaterials.2.075403,Starrydata all_curves.csv (release 'latest'),JARVIS-DFT (NIST),https://www.ctcms.nist.gov/~knc6/static/JARVIS-DFT/JVASP-7934.xml,JARVIS-DFT (NIST),JVASP-7934,False,stoichiometric,TiFe2Sn
TiFe2Sn,1.4122248686123708,W/m/K,221.3,"experimental, Wiedemann-Franz: kappa_total - L*T/rho (Kim2015 L(S=11uV/K))",0,experimental,1.0,wf_subtracted,6.03014,225.0,Fm-3m,full_Heusler_L21,,"[""Ti"", ""Fe"", ""Fe"", ""Sn""]","[[0.0, 0.0, 0.0], [0.75, 0.75, 0.75], [0.25, 0.25, 0.25], [0.5, 0.5, 0.5]]",A,conventional,Starrydata (experimental),10.1103/physrevmaterials.2.075403,https://doi.org/10.1103/physrevmaterials.2.075403,Starrydata all_curves.csv (release 'latest'),JARVIS-DFT (NIST),https://www.ctcms.nist.gov/~knc6/static/JARVIS-DFT/JVASP-7934.xml,JARVIS-DFT (NIST),JVASP-7934,False,stoichiometric,TiFe2Sn
TiFe2Sn,5.927588338806131,W/m/K,221.8686,"experimental, Wiedemann-Franz: kappa_total - L*T/rho (Kim2015 L(S=19uV/K))",0,experimental,1.0,wf_subtracted,6.03014,225.0,Fm-3m,full_Heusler_L21,,"[""Ti"", ""Fe"", ""Fe"", ""Sn""]","[[0.0, 0.0, 0.0], [0.75, 0.75, 0.75], [0.25, 0.25, 0.25], [0.5, 0.5, 0.5]]",A,conventional,Starrydata (experimental),10.1063/1.1776639,https://doi.org/10.1063/1.1776639,Starrydata all_curves.csv (release 'latest'),JARVIS-DFT (NIST),https://www.ctcms.nist.gov/~knc6/static/JARVIS-DFT/JVASP-7934.xml,JARVIS-DFT (NIST),JVASP-7934,False,stoichiometric,TiFe2Sn
TiFe2Sn,1.6942906930624877,W/m/K,221.9,"experimental, Wiedemann-Franz: kappa_total - L*T/rho (Kim2015 L(S=13uV/K))",0,experimental,1.0,wf_subtracted,6.03014,225.0,Fm-3m,full_Heusler_L21,,"[""Ti"", ""Fe"", ""Fe"", ""Sn""]","[[0.0, 0.0, 0.0], [0.75, 0.75, 0.75], [0.25, 0.25, 0.25], [0.5, 0.5, 0.5]]",A,conventional,Starrydata (experimental),10.1103/physrevmaterials.2.075403,https://doi.org/10.1103/physrevmaterials.2.075403,Starrydata all_curves.csv (release 'latest'),JARVIS-DFT (NIST),https://www.ctcms.nist.gov/~knc6/static/JARVIS-DFT/JVASP-7934.xml,JARVIS-DFT (NIST),JVASP-7934,False,stoichiometric,TiFe2Sn
TiFe2Sn,4.717726932151727,W/m/K,224.8,"experimental, Wiedemann-Franz: kappa_total - L*T/rho (Kim2015 L(S=22uV/K))",0,experimental,1.0,wf_subtracted,6.03014,225.0,Fm-3m,full_Heusler_L21,,"[""Ti"", ""Fe"", ""Fe"", ""Sn""]","[[0.0, 0.0, 0.0], [0.75, 0.75, 0.75], [0.25, 0.25, 0.25], [0.5, 0.5, 0.5]]",A,conventional,Starrydata (experimental),10.1134/s1063782617070363,https://doi.org/10.1134/s1063782617070363,Starrydata all_curves.csv (release 'latest'),JARVIS-DFT (NIST),https://www.ctcms.nist.gov/~knc6/static/JARVIS-DFT/JVASP-7934.xml,JARVIS-DFT (NIST),JVASP-7934,False,stoichiometric,TiFe2Sn
TiFe2Sn,2.5397341864484986,W/m/K,225.7,"experimental, Wiedemann-Franz: kappa_total - L*T/rho (Kim2015 L(S=22uV/K))",0,experimental,1.0,wf_subtracted,6.03014,225.0,Fm-3m,full_Heusler_L21,,"[""Ti"", ""Fe"", ""Fe"", ""Sn""]","[[0.0, 0.0, 0.0], [0.75, 0.75, 0.75], [0.25, 0.25, 0.25], [0.5, 0.5, 0.5]]",A,conventional,Starrydata (experimental),10.1103/physrevmaterials.2.075403,https://doi.org/10.1103/physrevmaterials.2.075403,Starrydata all_curves.csv (release 'latest'),JARVIS-DFT (NIST),https://www.ctcms.nist.gov/~knc6/static/JARVIS-DFT/JVASP-7934.xml,JARVIS-DFT (NIST),JVASP-7934,False,stoichiometric,TiFe2Sn
TiFe2Sn,1.0170191854651294,W/m/K,229.0,"experimental, Wiedemann-Franz: kappa_total - L*T/rho (Kim2015 L(S=17uV/K))",0,experimental,1.0,wf_subtracted,6.03014,225.0,Fm-3m,full_Heusler_L21,,"[""Ti"", ""Fe"", ""Fe"", ""Sn""]","[[0.0, 0.0, 0.0], [0.75, 0.75, 0.75], [0.25, 0.25, 0.25], [0.5, 0.5, 0.5]]",A,conventional,Starrydata (experimental),10.1103/physrevmaterials.2.075403,https://doi.org/10.1103/physrevmaterials.2.075403,Starrydata all_curves.csv (release 'latest'),JARVIS-DFT (NIST),https://www.ctcms.nist.gov/~knc6/static/JARVIS-DFT/JVASP-7934.xml,JARVIS-DFT (NIST),JVASP-7934,False,stoichiometric,TiFe2Sn
TiFe2Sn,1.3779128477826226,W/m/K,230.5,"experimental, Wiedemann-Franz: kappa_total - L*T/rho (Kim2015 L(S=11uV/K))",0,experimental,1.0,wf_subtracted,6.03014,225.0,Fm-3m,full_Heusler_L21,,"[""Ti"", ""Fe"", ""Fe"", ""Sn""]","[[0.0, 0.0, 0.0], [0.75, 0.75, 0.75], [0.25, 0.25, 0.25], [0.5, 0.5, 0.5]]",A,conventional,Starrydata (experimental),10.1103/physrevmaterials.2.075403,https://doi.org/10.1103/physrevmaterials.2.075403,Starrydata all_curves.csv (release 'latest'),JARVIS-DFT (NIST),https://www.ctcms.nist.gov/~knc6/static/JARVIS-DFT/JVASP-7934.xml,JARVIS-DFT (NIST),JVASP-7934,False,stoichiometric,TiFe2Sn
TiFe2Sn,1.674571813653211,W/m/K,231.0,"experimental, Wiedemann-Franz: kappa_total - L*T/rho (Kim2015 L(S=13uV/K))",0,experimental,1.0,wf_subtracted,6.03014,225.0,Fm-3m,full_Heusler_L21,,"[""Ti"", ""Fe"", ""Fe"", ""Sn""]","[[0.0, 0.0, 0.0], [0.75, 0.75, 0.75], [0.25, 0.25, 0.25], [0.5, 0.5, 0.5]]",A,conventional,Starrydata (experimental),10.1103/physrevmaterials.2.075403,https://doi.org/10.1103/physrevmaterials.2.075403,Starrydata all_curves.csv (release 'latest'),JARVIS-DFT (NIST),https://www.ctcms.nist.gov/~knc6/static/JARVIS-DFT/JVASP-7934.xml,JARVIS-DFT (NIST),JVASP-7934,False,stoichiometric,TiFe2Sn
TiFe2Sn,5.905464466341264,W/m/K,233.678,"experimental, Wiedemann-Franz: kappa_total - L*T/rho (Kim2015 L(S=21uV/K))",0,experimental,1.0,wf_subtracted,6.03014,225.0,Fm-3m,full_Heusler_L21,,"[""Ti"", ""Fe"", ""Fe"", ""Sn""]","[[0.0, 0.0, 0.0], [0.75, 0.75, 0.75], [0.25, 0.25, 0.25], [0.5, 0.5, 0.5]]",A,conventional,Starrydata (experimental),10.1063/1.1776639,https://doi.org/10.1063/1.1776639,Starrydata all_curves.csv (release 'latest'),JARVIS-DFT (NIST),https://www.ctcms.nist.gov/~knc6/static/JARVIS-DFT/JVASP-7934.xml,JARVIS-DFT (NIST),JVASP-7934,False,stoichiometric,TiFe2Sn
TiFe2Sn,4.731462325156728,W/m/K,234.6,"experimental, Wiedemann-Franz: kappa_total - L*T/rho (Kim2015 L(S=23uV/K))",0,experimental,1.0,wf_subtracted,6.03014,225.0,Fm-3m,full_Heusler_L21,,"[""Ti"", ""Fe"", ""Fe"", ""Sn""]","[[0.0, 0.0, 0.0], [0.75, 0.75, 0.75], [0.25, 0.25, 0.25], [0.5, 0.5, 0.5]]",A,conventional,Starrydata (experimental),10.1134/s1063782617070363,https://doi.org/10.1134/s1063782617070363,Starrydata all_curves.csv (release 'latest'),JARVIS-DFT (NIST),https://www.ctcms.nist.gov/~knc6/static/JARVIS-DFT/JVASP-7934.xml,JARVIS-DFT (NIST),JVASP-7934,False,stoichiometric,TiFe2Sn
TiFe2Sn,2.521557202734832,W/m/K,234.6,"experimental, Wiedemann-Franz: kappa_total - L*T/rho (Kim2015 L(S=22uV/K))",0,experimental,1.0,wf_subtracted,6.03014,225.0,Fm-3m,full_Heusler_L21,,"[""Ti"", ""Fe"", ""Fe"", ""Sn""]","[[0.0, 0.0, 0.0], [0.75, 0.75, 0.75], [0.25, 0.25, 0.25], [0.5, 0.5, 0.5]]",A,conventional,Starrydata (experimental),10.1103/physrevmaterials.2.075403,https://doi.org/10.1103/physrevmaterials.2.075403,Starrydata all_curves.csv (release 'latest'),JARVIS-DFT (NIST),https://www.ctcms.nist.gov/~knc6/static/JARVIS-DFT/JVASP-7934.xml,JARVIS-DFT (NIST),JVASP-7934,False,stoichiometric,TiFe2Sn
TiFe2Sn,0.9935347752999136,W/m/K,237.8,"experimental, Wiedemann-Franz: kappa_total - L*T/rho (Kim2015 L(S=17uV/K))",0,experimental,1.0,wf_subtracted,6.03014,225.0,Fm-3m,full_Heusler_L21,,"[""Ti"", ""Fe"", ""Fe"", ""Sn""]","[[0.0, 0.0, 0.0], [0.75, 0.75, 0.75], [0.25, 0.25, 0.25], [0.5, 0.5, 0.5]]",A,conventional,Starrydata (experimental),10.1103/physrevmaterials.2.075403,https://doi.org/10.1103/physrevmaterials.2.075403,Starrydata all_curves.csv (release 'latest'),JARVIS-DFT (NIST),https://www.ctcms.nist.gov/~knc6/static/JARVIS-DFT/JVASP-7934.xml,JARVIS-DFT (NIST),JVASP-7934,False,stoichiometric,TiFe2Sn
TiFe2Sn,1.3916506804536772,W/m/K,239.4,"experimental, Wiedemann-Franz: kappa_total - L*T/rho (Kim2015 L(S=11uV/K))",0,experimental,1.0,wf_subtracted,6.03014,225.0,Fm-3m,full_Heusler_L21,,"[""Ti"", ""Fe"", ""Fe"", ""Sn""]","[[0.0, 0.0, 0.0], [0.75, 0.75, 0.75], [0.25, 0.25, 0.25], [0.5, 0.5, 0.5]]",A,conventional,Starrydata (experimental),10.1103/physrevmaterials.2.075403,https://doi.org/10.1103/physrevmaterials.2.075403,Starrydata all_curves.csv (release 'latest'),JARVIS-DFT (NIST),https://www.ctcms.nist.gov/~knc6/static/JARVIS-DFT/JVASP-7934.xml,JARVIS-DFT (NIST),JVASP-7934,False,stoichiometric,TiFe2Sn
TiFe2Sn,1.6686167457634211,W/m/K,240.0,"experimental, Wiedemann-Franz: kappa_total - L*T/rho (Kim2015 L(S=14uV/K))",0,experimental,1.0,wf_subtracted,6.03014,225.0,Fm-3m,full_Heusler_L21,,"[""Ti"", ""Fe"", ""Fe"", ""Sn""]","[[0.0, 0.0, 0.0], [0.75, 0.75, 0.75], [0.25, 0.25, 0.25], [0.5, 0.5, 0.5]]",A,conventional,Starrydata (experimental),10.1103/physrevmaterials.2.075403,https://doi.org/10.1103/physrevmaterials.2.075403,Starrydata all_curves.csv (release 'latest'),JARVIS-DFT (NIST),https://www.ctcms.nist.gov/~knc6/static/JARVIS-DFT/JVASP-7934.xml,JARVIS-DFT (NIST),JVASP-7934,False,stoichiometric,TiFe2Sn
TiFe2Sn,2.512677734664738,W/m/K,243.5,"experimental, Wiedemann-Franz: kappa_total - L*T/rho (Kim2015 L(S=22uV/K))",0,experimental,1.0,wf_subtracted,6.03014,225.0,Fm-3m,full_Heusler_L21,,"[""Ti"", ""Fe"", ""Fe"", ""Sn""]","[[0.0, 0.0, 0.0], [0.75, 0.75, 0.75], [0.25, 0.25, 0.25], [0.5, 0.5, 0.5]]",A,conventional,Starrydata (experimental),10.1103/physrevmaterials.2.075403,https://doi.org/10.1103/physrevmaterials.2.075403,Starrydata all_curves.csv (release 'latest'),JARVIS-DFT (NIST),https://www.ctcms.nist.gov/~knc6/static/JARVIS-DFT/JVASP-7934.xml,JARVIS-DFT (NIST),JVASP-7934,False,stoichiometric,TiFe2Sn
