Repository: Shivamrandive747/Thermalconductivity_prediction

# Calibrating first-principles lattice thermal conductivity to experiment

**A curated half-Heusler dataset and a validated transfer function.**

Published first-principles transport calculations of lattice thermal conductivity exceed what
laboratories measure for the same compound by a **median factor of 1.55**. That offset is regular
enough to be removed in closed form:

$$\kappa_L^{\mathrm{expt}}(T) \;=\; \kappa_L^{\mathrm{BTE}}(T)\;\min\!\left[c\left(\tfrac{T}{300}\right)^{p},\,1\right],
\qquad c = 0.51,\quad p = 0.80$$

Inside a domain of applicability declared before the validation set was scored, this places

File: data/Target_Materials/HEUSLER_KAPPA_TRAINING_SET.csv (part 35 of 192)
formula,kappa_L,kappa_units,temperature_K,method,method_tier,tier_name,weight,kappa_basis,struct_a_A,struct_spacegroup,struct_sg_symbol,struct_prototype,struct_site_ordering,struct_species,struct_frac_coords,struct_grade,lattice_convention,source,source_doi,source_url,source_location,struct_source,struct_source_url,struct_source_detail,struct_id,struct_same_paper_as_kappa,stoichiometry,parent_formula
TiFe2Sn,4.73637424857346,W/m/K,244.5,"experimental, Wiedemann-Franz: kappa_total - L*T/rho (Kim2015 L(S=25uV/K))",0,experimental,1.0,wf_subtracted,6.03014,225.0,Fm-3m,full_Heusler_L21,,"[""Ti"", ""Fe"", ""Fe"", ""Sn""]","[[0.0, 0.0, 0.0], [0.75, 0.75, 0.75], [0.25, 0.25, 0.25], [0.5, 0.5, 0.5]]",A,conventional,Starrydata (experimental),10.1134/s1063782617070363,https://doi.org/10.1134/s1063782617070363,Starrydata all_curves.csv (release 'latest'),JARVIS-DFT (NIST),https://www.ctcms.nist.gov/~knc6/static/JARVIS-DFT/JVASP-7934.xml,JARVIS-DFT (NIST),JVASP-7934,False,stoichiometric,TiFe2Sn
TiFe2Sn,0.9804286300685968,W/m/K,246.7,"experimental, Wiedemann-Franz: kappa_total - L*T/rho (Kim2015 L(S=17uV/K))",0,experimental,1.0,wf_subtracted,6.03014,225.0,Fm-3m,full_Heusler_L21,,"[""Ti"", ""Fe"", ""Fe"", ""Sn""]","[[0.0, 0.0, 0.0], [0.75, 0.75, 0.75], [0.25, 0.25, 0.25], [0.5, 0.5, 0.5]]",A,conventional,Starrydata (experimental),10.1103/physrevmaterials.2.075403,https://doi.org/10.1103/physrevmaterials.2.075403,Starrydata all_curves.csv (release 'latest'),JARVIS-DFT (NIST),https://www.ctcms.nist.gov/~knc6/static/JARVIS-DFT/JVASP-7934.xml,JARVIS-DFT (NIST),JVASP-7934,False,stoichiometric,TiFe2Sn
TiFe2Sn,1.4131416766249656,W/m/K,248.2,"experimental, Wiedemann-Franz: kappa_total - L*T/rho (Kim2015 L(S=11uV/K))",0,experimental,1.0,wf_subtracted,6.03014,225.0,Fm-3m,full_Heusler_L21,,"[""Ti"", ""Fe"", ""Fe"", ""Sn""]","[[0.0, 0.0, 0.0], [0.75, 0.75, 0.75], [0.25, 0.25, 0.25], [0.5, 0.5, 0.5]]",A,conventional,Starrydata (experimental),10.1103/physrevmaterials.2.075403,https://doi.org/10.1103/physrevmaterials.2.075403,Starrydata all_curves.csv (release 'latest'),JARVIS-DFT (NIST),https://www.ctcms.nist.gov/~knc6/static/JARVIS-DFT/JVASP-7934.xml,JARVIS-DFT (NIST),JVASP-7934,False,stoichiometric,TiFe2Sn
TiFe2Sn,1.7006279112073164,W/m/K,248.7,"experimental, Wiedemann-Franz: kappa_total - L*T/rho (Kim2015 L(S=14uV/K))",0,experimental,1.0,wf_subtracted,6.03014,225.0,Fm-3m,full_Heusler_L21,,"[""Ti"", ""Fe"", ""Fe"", ""Sn""]","[[0.0, 0.0, 0.0], [0.75, 0.75, 0.75], [0.25, 0.25, 0.25], [0.5, 0.5, 0.5]]",A,conventional,Starrydata (experimental),10.1103/physrevmaterials.2.075403,https://doi.org/10.1103/physrevmaterials.2.075403,Starrydata all_curves.csv (release 'latest'),JARVIS-DFT (NIST),https://www.ctcms.nist.gov/~knc6/static/JARVIS-DFT/JVASP-7934.xml,JARVIS-DFT (NIST),JVASP-7934,False,stoichiometric,TiFe2Sn
TiFe2Sn,2.509197159037612,W/m/K,252.2,"experimental, Wiedemann-Franz: kappa_total - L*T/rho (Kim2015 L(S=22uV/K))",0,experimental,1.0,wf_subtracted,6.03014,225.0,Fm-3m,full_Heusler_L21,,"[""Ti"", ""Fe"", ""Fe"", ""Sn""]","[[0.0, 0.0, 0.0], [0.75, 0.75, 0.75], [0.25, 0.25, 0.25], [0.5, 0.5, 0.5]]",A,conventional,Starrydata (experimental),10.1103/physrevmaterials.2.075403,https://doi.org/10.1103/physrevmaterials.2.075403,Starrydata all_curves.csv (release 'latest'),JARVIS-DFT (NIST),https://www.ctcms.nist.gov/~knc6/static/JARVIS-DFT/JVASP-7934.xml,JARVIS-DFT (NIST),JVASP-7934,False,stoichiometric,TiFe2Sn
TiFe2Sn,4.739550486867548,W/m/K,254.5,"experimental, Wiedemann-Franz: kappa_total - L*T/rho (Kim2015 L(S=26uV/K))",0,experimental,1.0,wf_subtracted,6.03014,225.0,Fm-3m,full_Heusler_L21,,"[""Ti"", ""Fe"", ""Fe"", ""Sn""]","[[0.0, 0.0, 0.0], [0.75, 0.75, 0.75], [0.25, 0.25, 0.25], [0.5, 0.5, 0.5]]",A,conventional,Starrydata (experimental),10.1134/s1063782617070363,https://doi.org/10.1134/s1063782617070363,Starrydata all_curves.csv (release 'latest'),JARVIS-DFT (NIST),https://www.ctcms.nist.gov/~knc6/static/JARVIS-DFT/JVASP-7934.xml,JARVIS-DFT (NIST),JVASP-7934,False,stoichiometric,TiFe2Sn
TiFe2Sn,0.9618436676534344,W/m/K,255.5,"experimental, Wiedemann-Franz: kappa_total - L*T/rho (Kim2015 L(S=17uV/K))",0,experimental,1.0,wf_subtracted,6.03014,225.0,Fm-3m,full_Heusler_L21,,"[""Ti"", ""Fe"", ""Fe"", ""Sn""]","[[0.0, 0.0, 0.0], [0.75, 0.75, 0.75], [0.25, 0.25, 0.25], [0.5, 0.5, 0.5]]",A,conventional,Starrydata (experimental),10.1103/physrevmaterials.2.075403,https://doi.org/10.1103/physrevmaterials.2.075403,Starrydata all_curves.csv (release 'latest'),JARVIS-DFT (NIST),https://www.ctcms.nist.gov/~knc6/static/JARVIS-DFT/JVASP-7934.xml,JARVIS-DFT (NIST),JVASP-7934,False,stoichiometric,TiFe2Sn
TiFe2Sn,1.3748033463011278,W/m/K,257.4,"experimental, Wiedemann-Franz: kappa_total - L*T/rho (Kim2015 L(S=11uV/K))",0,experimental,1.0,wf_subtracted,6.03014,225.0,Fm-3m,full_Heusler_L21,,"[""Ti"", ""Fe"", ""Fe"", ""Sn""]","[[0.0, 0.0, 0.0], [0.75, 0.75, 0.75], [0.25, 0.25, 0.25], [0.5, 0.5, 0.5]]",A,conventional,Starrydata (experimental),10.1103/physrevmaterials.2.075403,https://doi.org/10.1103/physrevmaterials.2.075403,Starrydata all_curves.csv (release 'latest'),JARVIS-DFT (NIST),https://www.ctcms.nist.gov/~knc6/static/JARVIS-DFT/JVASP-7934.xml,JARVIS-DFT (NIST),JVASP-7934,False,stoichiometric,TiFe2Sn
TiFe2Sn,1.7099714610723264,W/m/K,257.6,"experimental, Wiedemann-Franz: kappa_total - L*T/rho (Kim2015 L(S=14uV/K))",0,experimental,1.0,wf_subtracted,6.03014,225.0,Fm-3m,full_Heusler_L21,,"[""Ti"", ""Fe"", ""Fe"", ""Sn""]","[[0.0, 0.0, 0.0], [0.75, 0.75, 0.75], [0.25, 0.25, 0.25], [0.5, 0.5, 0.5]]",A,conventional,Starrydata (experimental),10.1103/physrevmaterials.2.075403,https://doi.org/10.1103/physrevmaterials.2.075403,Starrydata all_curves.csv (release 'latest'),JARVIS-DFT (NIST),https://www.ctcms.nist.gov/~knc6/static/JARVIS-DFT/JVASP-7934.xml,JARVIS-DFT (NIST),JVASP-7934,False,stoichiometric,TiFe2Sn
TiFe2Sn,5.855729626228151,W/m/K,259.2159,"experimental, Wiedemann-Franz: kappa_total - L*T/rho (Kim2015 L(S=23uV/K))",0,experimental,1.0,wf_subtracted,6.03014,225.0,Fm-3m,full_Heusler_L21,,"[""Ti"", ""Fe"", ""Fe"", ""Sn""]","[[0.0, 0.0, 0.0], [0.75, 0.75, 0.75], [0.25, 0.25, 0.25], [0.5, 0.5, 0.5]]",A,conventional,Starrydata (experimental),10.1063/1.1776639,https://doi.org/10.1063/1.1776639,Starrydata all_curves.csv (release 'latest'),JARVIS-DFT (NIST),https://www.ctcms.nist.gov/~knc6/static/JARVIS-DFT/JVASP-7934.xml,JARVIS-DFT (NIST),JVASP-7934,False,stoichiometric,TiFe2Sn
TiFe2Sn,2.469787883259178,W/m/K,261.2,"experimental, Wiedemann-Franz: kappa_total - L*T/rho (Kim2015 L(S=21uV/K))",0,experimental,1.0,wf_subtracted,6.03014,225.0,Fm-3m,full_Heusler_L21,,"[""Ti"", ""Fe"", ""Fe"", ""Sn""]","[[0.0, 0.0, 0.0], [0.75, 0.75, 0.75], [0.25, 0.25, 0.25], [0.5, 0.5, 0.5]]",A,conventional,Starrydata (experimental),10.1103/physrevmaterials.2.075403,https://doi.org/10.1103/physrevmaterials.2.075403,Starrydata all_curves.csv (release 'latest'),JARVIS-DFT (NIST),https://www.ctcms.nist.gov/~knc6/static/JARVIS-DFT/JVASP-7934.xml,JARVIS-DFT (NIST),JVASP-7934,False,stoichiometric,TiFe2Sn
TiFe2Sn,0.9331814154771664,W/m/K,264.3,"experimental, Wiedemann-Franz: kappa_total - L*T/rho (Kim2015 L(S=17uV/K))",0,experimental,1.0,wf_subtracted,6.03014,225.0,Fm-3m,full_Heusler_L21,,"[""Ti"", ""Fe"", ""Fe"", ""Sn""]","[[0.0, 0.0, 0.0], [0.75, 0.75, 0.75], [0.25, 0.25, 0.25], [0.5, 0.5, 0.5]]",A,conventional,Starrydata (experimental),10.1103/physrevmaterials.2.075403,https://doi.org/10.1103/physrevmaterials.2.075403,Starrydata all_curves.csv (release 'latest'),JARVIS-DFT (NIST),https://www.ctcms.nist.gov/~knc6/static/JARVIS-DFT/JVASP-7934.xml,JARVIS-DFT (NIST),JVASP-7934,False,stoichiometric,TiFe2Sn
TiFe2Sn,4.752916262307311,W/m/K,264.4,"experimental, Wiedemann-Franz: kappa_total - L*T/rho (Kim2015 L(S=27uV/K))",0,experimental,1.0,wf_subtracted,6.03014,225.0,Fm-3m,full_Heusler_L21,,"[""Ti"", ""Fe"", ""Fe"", ""Sn""]","[[0.0, 0.0, 0.0], [0.75, 0.75, 0.75], [0.25, 0.25, 0.25], [0.5, 0.5, 0.5]]",A,conventional,Starrydata (experimental),10.1134/s1063782617070363,https://doi.org/10.1134/s1063782617070363,Starrydata all_curves.csv (release 'latest'),JARVIS-DFT (NIST),https://www.ctcms.nist.gov/~knc6/static/JARVIS-DFT/JVASP-7934.xml,JARVIS-DFT (NIST),JVASP-7934,False,stoichiometric,TiFe2Sn
TiFe2Sn,1.316077877948064,W/m/K,266.6,"experimental, Wiedemann-Franz: kappa_total - L*T/rho (Kim2015 L(S=10uV/K))",0,experimental,1.0,wf_subtracted,6.03014,225.0,Fm-3m,full_Heusler_L21,,"[""Ti"", ""Fe"", ""Fe"", ""Sn""]","[[0.0, 0.0, 0.0], [0.75, 0.75, 0.75], [0.25, 0.25, 0.25], [0.5, 0.5, 0.5]]",A,conventional,Starrydata (experimental),10.1103/physrevmaterials.2.075403,https://doi.org/10.1103/physrevmaterials.2.075403,Starrydata all_curves.csv (release 'latest'),JARVIS-DFT (NIST),https://www.ctcms.nist.gov/~knc6/static/JARVIS-DFT/JVASP-7934.xml,JARVIS-DFT (NIST),JVASP-7934,False,stoichiometric,TiFe2Sn
TiFe2Sn,1.6950888619647533,W/m/K,266.7,"experimental, Wiedemann-Franz: kappa_total - L*T/rho (Kim2015 L(S=15uV/K))",0,experimental,1.0,wf_subtracted,6.03014,225.0,Fm-3m,full_Heusler_L21,,"[""Ti"", ""Fe"", ""Fe"", ""Sn""]","[[0.0, 0.0, 0.0], [0.75, 0.75, 0.75], [0.25, 0.25, 0.25], [0.5, 0.5, 0.5]]",A,conventional,Starrydata (experimental),10.1103/physrevmaterials.2.075403,https://doi.org/10.1103/physrevmaterials.2.075403,Starrydata all_curves.csv (release 'latest'),JARVIS-DFT (NIST),https://www.ctcms.nist.gov/~knc6/static/JARVIS-DFT/JVASP-7934.xml,JARVIS-DFT (NIST),JVASP-7934,False,stoichiometric,TiFe2Sn
TiFe2Sn,2.455358505698112,W/m/K,269.9,"experimental, Wiedemann-Franz: kappa_total - L*T/rho (Kim2015 L(S=21uV/K))",0,experimental,1.0,wf_subtracted,6.03014,225.0,Fm-3m,full_Heusler_L21,,"[""Ti"", ""Fe"", ""Fe"", ""Sn""]","[[0.0, 0.0, 0.0], [0.75, 0.75, 0.75], [0.25, 0.25, 0.25], [0.5, 0.5, 0.5]]",A,conventional,Starrydata (experimental),10.1103/physrevmaterials.2.075403,https://doi.org/10.1103/physrevmaterials.2.075403,Starrydata all_curves.csv (release 'latest'),JARVIS-DFT (NIST),https://www.ctcms.nist.gov/~knc6/static/JARVIS-DFT/JVASP-7934.xml,JARVIS-DFT (NIST),JVASP-7934,False,stoichiometric,TiFe2Sn
TiFe2Sn,0.8939500430624077,W/m/K,273.3,"experimental, Wiedemann-Franz: kappa_total - L*T/rho (Kim2015 L(S=17uV/K))",0,experimental,1.0,wf_subtracted,6.03014,225.0,Fm-3m,full_Heusler_L21,,"[""Ti"", ""Fe"", ""Fe"", ""Sn""]","[[0.0, 0.0, 0.0], [0.75, 0.75, 0.75], [0.25, 0.25, 0.25], [0.5, 0.5, 0.5]]",A,conventional,Starrydata (experimental),10.1103/physrevmaterials.2.075403,https://doi.org/10.1103/physrevmaterials.2.075403,Starrydata all_curves.csv (release 'latest'),JARVIS-DFT (NIST),https://www.ctcms.nist.gov/~knc6/static/JARVIS-DFT/JVASP-7934.xml,JARVIS-DFT (NIST),JVASP-7934,False,stoichiometric,TiFe2Sn
TiFe2Sn,4.770455340845282,W/m/K,274.2,"experimental, Wiedemann-Franz: kappa_total - L*T/rho (Kim2015 L(S=27uV/K))",0,experimental,1.0,wf_subtracted,6.03014,225.0,Fm-3m,full_Heusler_L21,,"[""Ti"", ""Fe"", ""Fe"", ""Sn""]","[[0.0, 0.0, 0.0], [0.75, 0.75, 0.75], [0.25, 0.25, 0.25], [0.5, 0.5, 0.5]]",A,conventional,Starrydata (experimental),10.1134/s1063782617070363,https://doi.org/10.1134/s1063782617070363,Starrydata all_curves.csv (release 'latest'),JARVIS-DFT (NIST),https://www.ctcms.nist.gov/~knc6/static/JARVIS-DFT/JVASP-7934.xml,JARVIS-DFT (NIST),JVASP-7934,False,stoichiometric,TiFe2Sn
TiFe2Sn,1.677835955982708,W/m/K,275.7,"experimental, Wiedemann-Franz: kappa_total - L*T/rho (Kim2015 L(S=15uV/K))",0,experimental,1.0,wf_subtracted,6.03014,225.0,Fm-3m,full_Heusler_L21,,"[""Ti"", ""Fe"", ""Fe"", ""Sn""]","[[0.0, 0.0, 0.0], [0.75, 0.75, 0.75], [0.25, 0.25, 0.25], [0.5, 0.5, 0.5]]",A,conventional,Starrydata (experimental),10.1103/physrevmaterials.2.075403,https://doi.org/10.1103/physrevmaterials.2.075403,Starrydata all_curves.csv (release 'latest'),JARVIS-DFT (NIST),https://www.ctcms.nist.gov/~knc6/static/JARVIS-DFT/JVASP-7934.xml,JARVIS-DFT (NIST),JVASP-7934,False,stoichiometric,TiFe2Sn
TiFe2Sn,1.2801061517353274,W/m/K,275.7,"experimental, Wiedemann-Franz: kappa_total - L*T/rho (Kim2015 L(S=10uV/K))",0,experimental,1.0,wf_subtracted,6.03014,225.0,Fm-3m,full_Heusler_L21,,"[""Ti"", ""Fe"", ""Fe"", ""Sn""]","[[0.0, 0.0, 0.0], [0.75, 0.75, 0.75], [0.25, 0.25, 0.25], [0.5, 0.5, 0.5]]",A,conventional,Starrydata (experimental),10.1103/physrevmaterials.2.075403,https://doi.org/10.1103/physrevmaterials.2.075403,Starrydata all_curves.csv (release 'latest'),JARVIS-DFT (NIST),https://www.ctcms.nist.gov/~knc6/static/JARVIS-DFT/JVASP-7934.xml,JARVIS-DFT (NIST),JVASP-7934,False,stoichiometric,TiFe2Sn
TiFe2Sn,2.457105563003596,W/m/K,278.8,"experimental, Wiedemann-Franz: kappa_total - L*T/rho (Kim2015 L(S=21uV/K))",0,experimental,1.0,wf_subtracted,6.03014,225.0,Fm-3m,full_Heusler_L21,,"[""Ti"", ""Fe"", ""Fe"", ""Sn""]","[[0.0, 0.0, 0.0], [0.75, 0.75, 0.75], [0.25, 0.25, 0.25], [0.5, 0.5, 0.5]]",A,conventional,Starrydata (experimental),10.1103/physrevmaterials.2.075403,https://doi.org/10.1103/physrevmaterials.2.075403,Starrydata all_curves.csv (release 'latest'),JARVIS-DFT (NIST),https://www.ctcms.nist.gov/~knc6/static/JARVIS-DFT/JVASP-7934.xml,JARVIS-DFT (NIST),JVASP-7934,False,stoichiometric,TiFe2Sn
TiFe2Sn,0.856062413817883,W/m/K,282.1,"experimental, Wiedemann-Franz: kappa_total - L*T/rho (Kim2015 L(S=17uV/K))",0,experimental,1.0,wf_subtracted,6.03014,225.0,Fm-3m,full_Heusler_L21,,"[""Ti"", ""Fe"", ""Fe"", ""Sn""]","[[0.0, 0.0, 0.0], [0.75, 0.75, 0.75], [0.25, 0.25, 0.25], [0.5, 0.5, 0.5]]",A,conventional,Starrydata (experimental),10.1103/physrevmaterials.2.075403,https://doi.org/10.1103/physrevmaterials.2.075403,Starrydata all_curves.csv (release 'latest'),JARVIS-DFT (NIST),https://www.ctcms.nist.gov/~knc6/static/JARVIS-DFT/JVASP-7934.xml,JARVIS-DFT (NIST),JVASP-7934,False,stoichiometric,TiFe2Sn
TiFe2Sn,4.808883598397302,W/m/K,283.7,"experimental, Wiedemann-Franz: kappa_total - L*T/rho (Kim2015 L(S=28uV/K))",0,experimental,1.0,wf_subtracted,6.03014,225.0,Fm-3m,full_Heusler_L21,,"[""Ti"", ""Fe"", ""Fe"", ""Sn""]","[[0.0, 0.0, 0.0], [0.75, 0.75, 0.75], [0.25, 0.25, 0.25], [0.5, 0.5, 0.5]]",A,conventional,Starrydata (experimental),10.1134/s1063782617070363,https://doi.org/10.1134/s1063782617070363,Starrydata all_curves.csv (release 'latest'),JARVIS-DFT (NIST),https://www.ctcms.nist.gov/~knc6/static/JARVIS-DFT/JVASP-7934.xml,JARVIS-DFT (NIST),JVASP-7934,False,stoichiometric,TiFe2Sn
TiFe2Sn,1.6635789562558037,W/m/K,284.7,"experimental, Wiedemann-Franz: kappa_total - L*T/rho (Kim2015 L(S=15uV/K))",0,experimental,1.0,wf_subtracted,6.03014,225.0,Fm-3m,full_Heusler_L21,,"[""Ti"", ""Fe"", ""Fe"", ""Sn""]","[[0.0, 0.0, 0.0], [0.75, 0.75, 0.75], [0.25, 0.25, 0.25], [0.5, 0.5, 0.5]]",A,conventional,Starrydata (experimental),10.1103/physrevmaterials.2.075403,https://doi.org/10.1103/physrevmaterials.2.075403,Starrydata all_curves.csv (release 'latest'),JARVIS-DFT (NIST),https://www.ctcms.nist.gov/~knc6/static/JARVIS-DFT/JVASP-7934.xml,JARVIS-DFT (NIST),JVASP-7934,False,stoichiometric,TiFe2Sn
TiFe2Sn,1.2744840634071493,W/m/K,284.7,"experimental, Wiedemann-Franz: kappa_total - L*T/rho (Kim2015 L(S=10uV/K))",0,experimental,1.0,wf_subtracted,6.03014,225.0,Fm-3m,full_Heusler_L21,,"[""Ti"", ""Fe"", ""Fe"", ""Sn""]","[[0.0, 0.0, 0.0], [0.75, 0.75, 0.75], [0.25, 0.25, 0.25], [0.5, 0.5, 0.5]]",A,conventional,Starrydata (experimental),10.1103/physrevmaterials.2.075403,https://doi.org/10.1103/physrevmaterials.2.075403,Starrydata all_curves.csv (release 'latest'),JARVIS-DFT (NIST),https://www.ctcms.nist.gov/~knc6/static/JARVIS-DFT/JVASP-7934.xml,JARVIS-DFT (NIST),JVASP-7934,False,stoichiometric,TiFe2Sn
TiFe2Sn,2.4356564129275533,W/m/K,287.8,"experimental, Wiedemann-Franz: kappa_total - L*T/rho (Kim2015 L(S=21uV/K))",0,experimental,1.0,wf_subtracted,6.03014,225.0,Fm-3m,full_Heusler_L21,,"[""Ti"", ""Fe"", ""Fe"", ""Sn""]","[[0.0, 0.0, 0.0], [0.75, 0.75, 0.75], [0.25, 0.25, 0.25], [0.5, 0.5, 0.5]]",A,conventional,Starrydata (experimental),10.1103/physrevmaterials.2.075403,https://doi.org/10.1103/physrevmaterials.2.075403,Starrydata all_curves.csv (release 'latest'),JARVIS-DFT (NIST),https://www.ctcms.nist.gov/~knc6/static/JARVIS-DFT/JVASP-7934.xml,JARVIS-DFT (NIST),JVASP-7934,False,stoichiometric,TiFe2Sn
TiFe2Sn,0.8204112869803704,W/m/K,290.8,"experimental, Wiedemann-Franz: kappa_total - L*T/rho (Kim2015 L(S=16uV/K))",0,experimental,1.0,wf_subtracted,6.03014,225.0,Fm-3m,full_Heusler_L21,,"[""Ti"", ""Fe"", ""Fe"", ""Sn""]","[[0.0, 0.0, 0.0], [0.75, 0.75, 0.75], [0.25, 0.25, 0.25], [0.5, 0.5, 0.5]]",A,conventional,Starrydata (experimental),10.1103/physrevmaterials.2.075403,https://doi.org/10.1103/physrevmaterials.2.075403,Starrydata all_curves.csv (release 'latest'),JARVIS-DFT (NIST),https://www.ctcms.nist.gov/~knc6/static/JARVIS-DFT/JVASP-7934.xml,JARVIS-DFT (NIST),JVASP-7934,False,stoichiometric,TiFe2Sn
TiFe2Sn,4.858633638406475,W/m/K,293.1,"experimental, Wiedemann-Franz: kappa_total - L*T/rho (Kim2015 L(S=29uV/K))",0,experimental,1.0,wf_subtracted,6.03014,225.0,Fm-3m,full_Heusler_L21,,"[""Ti"", ""Fe"", ""Fe"", ""Sn""]","[[0.0, 0.0, 0.0], [0.75, 0.75, 0.75], [0.25, 0.25, 0.25], [0.5, 0.5, 0.5]]",A,conventional,Starrydata (experimental),10.1134/s1063782617070363,https://doi.org/10.1134/s1063782617070363,Starrydata all_curves.csv (release 'latest'),JARVIS-DFT (NIST),https://www.ctcms.nist.gov/~knc6/static/JARVIS-DFT/JVASP-7934.xml,JARVIS-DFT (NIST),JVASP-7934,False,stoichiometric,TiFe2Sn
TiFe2Sn,5.8178528613128,W/m/K,293.6053,"experimental, Wiedemann-Franz: kappa_total - L*T/rho (Kim2015 L(S=26uV/K))",0,experimental,1.0,wf_subtracted,6.03014,225.0,Fm-3m,full_Heusler_L21,,"[""Ti"", ""Fe"", ""Fe"", ""Sn""]","[[0.0, 0.0, 0.0], [0.75, 0.75, 0.75], [0.25, 0.25, 0.25], [0.5, 0.5, 0.5]]",A,conventional,Starrydata (experimental),10.1063/1.1776639,https://doi.org/10.1063/1.1776639,Starrydata all_curves.csv (release 'latest'),JARVIS-DFT (NIST),https://www.ctcms.nist.gov/~knc6/static/JARVIS-DFT/JVASP-7934.xml,JARVIS-DFT (NIST),JVASP-7934,False,stoichiometric,TiFe2Sn
TiFe2Sn,1.6383567624292432,W/m/K,293.8,"experimental, Wiedemann-Franz: kappa_total - L*T/rho (Kim2015 L(S=15uV/K))",0,experimental,1.0,wf_subtracted,6.03014,225.0,Fm-3m,full_Heusler_L21,,"[""Ti"", ""Fe"", ""Fe"", ""Sn""]","[[0.0, 0.0, 0.0], [0.75, 0.75, 0.75], [0.25, 0.25, 0.25], [0.5, 0.5, 0.5]]",A,conventional,Starrydata (experimental),10.1103/physrevmaterials.2.075403,https://doi.org/10.1103/physrevmaterials.2.075403,Starrydata all_curves.csv (release 'latest'),JARVIS-DFT (NIST),https://www.ctcms.nist.gov/~knc6/static/JARVIS-DFT/JVASP-7934.xml,JARVIS-DFT (NIST),JVASP-7934,False,stoichiometric,TiFe2Sn
TiFe2Sn,1.2263691631785996,W/m/K,293.8,"experimental, Wiedemann-Franz: kappa_total - L*T/rho (Kim2015 L(S=9uV/K))",0,experimental,1.0,wf_subtracted,6.03014,225.0,Fm-3m,full_Heusler_L21,,"[""Ti"", ""Fe"", ""Fe"", ""Sn""]","[[0.0, 0.0, 0.0], [0.75, 0.75, 0.75], [0.25, 0.25, 0.25], [0.5, 0.5, 0.5]]",A,conventional,Starrydata (experimental),10.1103/physrevmaterials.2.075403,https://doi.org/10.1103/physrevmaterials.2.075403,Starrydata all_curves.csv (release 'latest'),JARVIS-DFT (NIST),https://www.ctcms.nist.gov/~knc6/static/JARVIS-DFT/JVASP-7934.xml,JARVIS-DFT (NIST),JVASP-7934,False,stoichiometric,TiFe2Sn
TiFe2Sn,3.254403369931272,W/m/K,295.8333,"experimental, Wiedemann-Franz: kappa_total - L*T/rho (Kim2015 L(S=22uV/K))",0,experimental,1.0,wf_subtracted,6.03014,225.0,Fm-3m,full_Heusler_L21,,"[""Ti"", ""Fe"", ""Fe"", ""Sn""]","[[0.0, 0.0, 0.0], [0.75, 0.75, 0.75], [0.25, 0.25, 0.25], [0.5, 0.5, 0.5]]",A,conventional,Starrydata (experimental),10.1007/s11595-021-2436-4,https://doi.org/10.1007/s11595-021-2436-4,Starrydata all_curves.csv (release 'latest'),JARVIS-DFT (NIST),https://www.ctcms.nist.gov/~knc6/static/JARVIS-DFT/JVASP-7934.xml,JARVIS-DFT (NIST),JVASP-7934,False,stoichiometric,TiFe2Sn
TiFe2Sn,2.458185410416573,W/m/K,296.4,"experimental, Wiedemann-Franz: kappa_total - L*T/rho (Kim2015 L(S=20uV/K))",0,experimental,1.0,wf_subtracted,6.03014,225.0,Fm-3m,full_Heusler_L21,,"[""Ti"", ""Fe"", ""Fe"", ""Sn""]","[[0.0, 0.0, 0.0], [0.75, 0.75, 0.75], [0.25, 0.25, 0.25], [0.5, 0.5, 0.5]]",A,conventional,Starrydata (experimental),10.1103/physrevmaterials.2.075403,https://doi.org/10.1103/physrevmaterials.2.075403,Starrydata all_curves.csv (release 'latest'),JARVIS-DFT (NIST),https://www.ctcms.nist.gov/~knc6/static/JARVIS-DFT/JVASP-7934.xml,JARVIS-DFT (NIST),JVASP-7934,False,stoichiometric,TiFe2Sn
TiFe2Sn,2.7625145607054025,W/m/K,298.0,"experimental, Wiedemann-Franz: kappa_total - L*T/rho (Kim2015 L(S=20uV/K))",0,experimental,1.0,wf_subtracted,6.03014,225.0,Fm-3m,full_Heusler_L21,,"[""Ti"", ""Fe"", ""Fe"", ""Sn""]","[[0.0, 0.0, 0.0], [0.75, 0.75, 0.75], [0.25, 0.25, 0.25], [0.5, 0.5, 0.5]]",A,conventional,Starrydata (experimental),10.1134/s1063782619060277,https://doi.org/10.1134/s1063782619060277,Starrydata all_curves.csv (release 'latest'),JARVIS-DFT (NIST),https://www.ctcms.nist.gov/~knc6/static/JARVIS-DFT/JVASP-7934.xml,JARVIS-DFT (NIST),JVASP-7934,False,stoichiometric,TiFe2Sn
TiFe2Sn,2.465720375703272,W/m/K,298.5022,"experimental, Wiedemann-Franz: kappa_total - L*T/rho (degenerate 2.44e-8)",0,experimental,1.0,wf_subtracted,6.03014,225.0,Fm-3m,full_Heusler_L21,,"[""Ti"", ""Fe"", ""Fe"", ""Sn""]","[[0.0, 0.0, 0.0], [0.75, 0.75, 0.75], [0.25, 0.25, 0.25], [0.5, 0.5, 0.5]]",A,conventional,Starrydata (experimental),10.3390/inorganics12120322,https://doi.org/10.3390/inorganics12120322,Starrydata all_curves.csv (release 'latest'),JARVIS-DFT (NIST),https://www.ctcms.nist.gov/~knc6/static/JARVIS-DFT/JVASP-7934.xml,JARVIS-DFT (NIST),JVASP-7934,False,stoichiometric,TiFe2Sn
TiFe2Sn,2.55829,W/m/K,299.498,"experimental, lattice thermal conductivity as published",0,experimental,1.0,reported_lattice,6.03014,225.0,Fm-3m,full_Heusler_L21,,"[""Ti"", ""Fe"", ""Fe"", ""Sn""]","[[0.0, 0.0, 0.0], [0.75, 0.75, 0.75], [0.25, 0.25, 0.25], [0.5, 0.5, 0.5]]",A,conventional,Starrydata (experimental),10.3390/inorganics12120322,https://doi.org/10.3390/inorganics12120322,Starrydata all_curves.csv (release 'latest'),JARVIS-DFT (NIST),https://www.ctcms.nist.gov/~knc6/static/JARVIS-DFT/JVASP-7934.xml,JARVIS-DFT (NIST),JVASP-7934,False,stoichiometric,TiFe2Sn
TiFe2Sn,0.8059206088787507,W/m/K,299.7,"experimental, Wiedemann-Franz: kappa_total - L*T/rho (Kim2015 L(S=16uV/K))",0,experimental,1.0,wf_subtracted,6.03014,225.0,Fm-3m,full_Heusler_L21,,"[""Ti"", ""Fe"", ""Fe"", ""Sn""]","[[0.0, 0.0, 0.0], [0.75, 0.75, 0.75], [0.25, 0.25, 0.25], [0.5, 0.5, 0.5]]",A,conventional,Starrydata (experimental),10.1103/physrevmaterials.2.075403,https://doi.org/10.1103/physrevmaterials.2.075403,Starrydata all_curves.csv (release 'latest'),JARVIS-DFT (NIST),https://www.ctcms.nist.gov/~knc6/static/JARVIS-DFT/JVASP-7934.xml,JARVIS-DFT (NIST),JVASP-7934,False,stoichiometric,TiFe2Sn
TiFe2Sn,4.298765156539064,W/m/K,302.2,"experimental, Wiedemann-Franz: kappa_total - L*T/rho (Kim2015 L(S=26uV/K))",0,experimental,1.0,wf_subtracted,6.03014,225.0,Fm-3m,full_Heusler_L21,,"[""Ti"", ""Fe"", ""Fe"", ""Sn""]","[[0.0, 0.0, 0.0], [0.75, 0.75, 0.75], [0.25, 0.25, 0.25], [0.5, 0.5, 0.5]]",A,conventional,Starrydata (experimental),10.1039/c7cp02744c,https://doi.org/10.1039/c7cp02744c,Starrydata all_curves.csv (release 'latest'),JARVIS-DFT (NIST),https://www.ctcms.nist.gov/~knc6/static/JARVIS-DFT/JVASP-7934.xml,JARVIS-DFT (NIST),JVASP-7934,False,stoichiometric,TiFe2Sn
TiFe2Sn,4.915245381183796,W/m/K,302.4,"experimental, Wiedemann-Franz: kappa_total - L*T/rho (Kim2015 L(S=29uV/K))",0,experimental,1.0,wf_subtracted,6.03014,225.0,Fm-3m,full_Heusler_L21,,"[""Ti"", ""Fe"", ""Fe"", ""Sn""]","[[0.0, 0.0, 0.0], [0.75, 0.75, 0.75], [0.25, 0.25, 0.25], [0.5, 0.5, 0.5]]",A,conventional,Starrydata (experimental),10.1134/s1063782617070363,https://doi.org/10.1134/s1063782617070363,Starrydata all_curves.csv (release 'latest'),JARVIS-DFT (NIST),https://www.ctcms.nist.gov/~knc6/static/JARVIS-DFT/JVASP-7934.xml,JARVIS-DFT (NIST),JVASP-7934,False,stoichiometric,TiFe2Sn
TiFe2Sn,1.6077258498878717,W/m/K,302.9,"experimental, Wiedemann-Franz: kappa_total - L*T/rho (Kim2015 L(S=15uV/K))",0,experimental,1.0,wf_subtracted,6.03014,225.0,Fm-3m,full_Heusler_L21,,"[""Ti"", ""Fe"", ""Fe"", ""Sn""]","[[0.0, 0.0, 0.0], [0.75, 0.75, 0.75], [0.25, 0.25, 0.25], [0.5, 0.5, 0.5]]",A,conventional,Starrydata (experimental),10.1103/physrevmaterials.2.075403,https://doi.org/10.1103/physrevmaterials.2.075403,Starrydata all_curves.csv (release 'latest'),JARVIS-DFT (NIST),https://www.ctcms.nist.gov/~knc6/static/JARVIS-DFT/JVASP-7934.xml,JARVIS-DFT (NIST),JVASP-7934,False,stoichiometric,TiFe2Sn
TiFe2Sn,2.4873121042353974,W/m/K,303.6,"experimental, Wiedemann-Franz: kappa_total - L*T/rho (Kim2015 L(S=20uV/K))",0,experimental,1.0,wf_subtracted,6.03014,225.0,Fm-3m,full_Heusler_L21,,"[""Ti"", ""Fe"", ""Fe"", ""Sn""]","[[0.0, 0.0, 0.0], [0.75, 0.75, 0.75], [0.25, 0.25, 0.25], [0.5, 0.5, 0.5]]",A,conventional,Starrydata (experimental),10.1103/physrevmaterials.2.075403,https://doi.org/10.1103/physrevmaterials.2.075403,Starrydata all_curves.csv (release 'latest'),JARVIS-DFT (NIST),https://www.ctcms.nist.gov/~knc6/static/JARVIS-DFT/JVASP-7934.xml,JARVIS-DFT (NIST),JVASP-7934,False,stoichiometric,TiFe2Sn
TiFe2Sn,1.1495827720934788,W/m/K,306.2,"experimental, Wiedemann-Franz: kappa_total - L*T/rho (Kim2015 L(S=9uV/K))",0,experimental,1.0,wf_subtracted,6.03014,225.0,Fm-3m,full_Heusler_L21,,"[""Ti"", ""Fe"", ""Fe"", ""Sn""]","[[0.0, 0.0, 0.0], [0.75, 0.75, 0.75], [0.25, 0.25, 0.25], [0.5, 0.5, 0.5]]",A,conventional,Starrydata (experimental),10.1103/physrevmaterials.2.075403,https://doi.org/10.1103/physrevmaterials.2.075403,Starrydata all_curves.csv (release 'latest'),JARVIS-DFT (NIST),https://www.ctcms.nist.gov/~knc6/static/JARVIS-DFT/JVASP-7934.xml,JARVIS-DFT (NIST),JVASP-7934,False,stoichiometric,TiFe2Sn
TiFe2Sn,0.7577480410922621,W/m/K,308.5,"experimental, Wiedemann-Franz: kappa_total - L*T/rho (Kim2015 L(S=16uV/K))",0,experimental,1.0,wf_subtracted,6.03014,225.0,Fm-3m,full_Heusler_L21,,"[""Ti"", ""Fe"", ""Fe"", ""Sn""]","[[0.0, 0.0, 0.0], [0.75, 0.75, 0.75], [0.25, 0.25, 0.25], [0.5, 0.5, 0.5]]",A,conventional,Starrydata (experimental),10.1103/physrevmaterials.2.075403,https://doi.org/10.1103/physrevmaterials.2.075403,Starrydata all_curves.csv (release 'latest'),JARVIS-DFT (NIST),https://www.ctcms.nist.gov/~knc6/static/JARVIS-DFT/JVASP-7934.xml,JARVIS-DFT (NIST),JVASP-7934,False,stoichiometric,TiFe2Sn
TiFe2Sn,1.6457430486949698,W/m/K,311.5,"experimental, Wiedemann-Franz: kappa_total - L*T/rho (Kim2015 L(S=15uV/K))",0,experimental,1.0,wf_subtracted,6.03014,225.0,Fm-3m,full_Heusler_L21,,"[""Ti"", ""Fe"", ""Fe"", ""Sn""]","[[0.0, 0.0, 0.0], [0.75, 0.75, 0.75], [0.25, 0.25, 0.25], [0.5, 0.5, 0.5]]",A,conventional,Starrydata (experimental),10.1103/physrevmaterials.2.075403,https://doi.org/10.1103/physrevmaterials.2.075403,Starrydata all_curves.csv (release 'latest'),JARVIS-DFT (NIST),https://www.ctcms.nist.gov/~knc6/static/JARVIS-DFT/JVASP-7934.xml,JARVIS-DFT (NIST),JVASP-7934,False,stoichiometric,TiFe2Sn
TiFe2Sn,4.978219749575311,W/m/K,311.6,"experimental, Wiedemann-Franz: kappa_total - L*T/rho (Kim2015 L(S=30uV/K))",0,experimental,1.0,wf_subtracted,6.03014,225.0,Fm-3m,full_Heusler_L21,,"[""Ti"", ""Fe"", ""Fe"", ""Sn""]","[[0.0, 0.0, 0.0], [0.75, 0.75, 0.75], [0.25, 0.25, 0.25], [0.5, 0.5, 0.5]]",A,conventional,Starrydata (experimental),10.1134/s1063782617070363,https://doi.org/10.1134/s1063782617070363,Starrydata all_curves.csv (release 'latest'),JARVIS-DFT (NIST),https://www.ctcms.nist.gov/~knc6/static/JARVIS-DFT/JVASP-7934.xml,JARVIS-DFT (NIST),JVASP-7934,False,stoichiometric,TiFe2Sn
TiFe2Sn,1.0449693721266262,W/m/K,311.8,"experimental, Wiedemann-Franz: kappa_total - L*T/rho (Kim2015 L(S=9uV/K))",0,experimental,1.0,wf_subtracted,6.03014,225.0,Fm-3m,full_Heusler_L21,,"[""Ti"", ""Fe"", ""Fe"", ""Sn""]","[[0.0, 0.0, 0.0], [0.75, 0.75, 0.75], [0.25, 0.25, 0.25], [0.5, 0.5, 0.5]]",A,conventional,Starrydata (experimental),10.1103/physrevmaterials.2.075403,https://doi.org/10.1103/physrevmaterials.2.075403,Starrydata all_curves.csv (release 'latest'),JARVIS-DFT (NIST),https://www.ctcms.nist.gov/~knc6/static/JARVIS-DFT/JVASP-7934.xml,JARVIS-DFT (NIST),JVASP-7934,False,stoichiometric,TiFe2Sn
TiFe2Sn,5.868412360902719,W/m/K,315.8226,"experimental, Wiedemann-Franz: kappa_total - L*T/rho (Kim2015 L(S=28uV/K))",0,experimental,1.0,wf_subtracted,6.03014,225.0,Fm-3m,full_Heusler_L21,,"[""Ti"", ""Fe"", ""Fe"", ""Sn""]","[[0.0, 0.0, 0.0], [0.75, 0.75, 0.75], [0.25, 0.25, 0.25], [0.5, 0.5, 0.5]]",A,conventional,Starrydata (experimental),10.1063/1.1776639,https://doi.org/10.1063/1.1776639,Starrydata all_curves.csv (release 'latest'),JARVIS-DFT (NIST),https://www.ctcms.nist.gov/~knc6/static/JARVIS-DFT/JVASP-7934.xml,JARVIS-DFT (NIST),JVASP-7934,False,stoichiometric,TiFe2Sn
TiFe2Sn,0.6991750077558017,W/m/K,317.3,"experimental, Wiedemann-Franz: kappa_total - L*T/rho (Kim2015 L(S=15uV/K))",0,experimental,1.0,wf_subtracted,6.03014,225.0,Fm-3m,full_Heusler_L21,,"[""Ti"", ""Fe"", ""Fe"", ""Sn""]","[[0.0, 0.0, 0.0], [0.75, 0.75, 0.75], [0.25, 0.25, 0.25], [0.5, 0.5, 0.5]]",A,conventional,Starrydata (experimental),10.1103/physrevmaterials.2.075403,https://doi.org/10.1103/physrevmaterials.2.075403,Starrydata all_curves.csv (release 'latest'),JARVIS-DFT (NIST),https://www.ctcms.nist.gov/~knc6/static/JARVIS-DFT/JVASP-7934.xml,JARVIS-DFT (NIST),JVASP-7934,False,stoichiometric,TiFe2Sn
TiFe2Sn,5.063717029001661,W/m/K,320.3,"experimental, Wiedemann-Franz: kappa_total - L*T/rho (Kim2015 L(S=30uV/K))",0,experimental,1.0,wf_subtracted,6.03014,225.0,Fm-3m,full_Heusler_L21,,"[""Ti"", ""Fe"", ""Fe"", ""Sn""]","[[0.0, 0.0, 0.0], [0.75, 0.75, 0.75], [0.25, 0.25, 0.25], [0.5, 0.5, 0.5]]",A,conventional,Starrydata (experimental),10.1134/s1063782617070363,https://doi.org/10.1134/s1063782617070363,Starrydata all_curves.csv (release 'latest'),JARVIS-DFT (NIST),https://www.ctcms.nist.gov/~knc6/static/JARVIS-DFT/JVASP-7934.xml,JARVIS-DFT (NIST),JVASP-7934,False,stoichiometric,TiFe2Sn
TiFe2Sn,2.4737439241589945,W/m/K,320.8124,"experimental, Wiedemann-Franz: kappa_total - L*T/rho (degenerate 2.44e-8)",0,experimental,1.0,wf_subtracted,6.03014,225.0,Fm-3m,full_Heusler_L21,,"[""Ti"", ""Fe"", ""Fe"", ""Sn""]","[[0.0, 0.0, 0.0], [0.75, 0.75, 0.75], [0.25, 0.25, 0.25], [0.5, 0.5, 0.5]]",A,conventional,Starrydata (experimental),10.3390/inorganics12120322,https://doi.org/10.3390/inorganics12120322,Starrydata all_curves.csv (release 'latest'),JARVIS-DFT (NIST),https://www.ctcms.nist.gov/~knc6/static/JARVIS-DFT/JVASP-7934.xml,JARVIS-DFT (NIST),JVASP-7934,False,stoichiometric,TiFe2Sn
TiFe2Sn,2.42921,W/m/K,321.088,"experimental, lattice thermal conductivity as published",0,experimental,1.0,reported_lattice,6.03014,225.0,Fm-3m,full_Heusler_L21,,"[""Ti"", ""Fe"", ""Fe"", ""Sn""]","[[0.0, 0.0, 0.0], [0.75, 0.75, 0.75], [0.25, 0.25, 0.25], [0.5, 0.5, 0.5]]",A,conventional,Starrydata (experimental),10.3390/inorganics12120322,https://doi.org/10.3390/inorganics12120322,Starrydata all_curves.csv (release 'latest'),JARVIS-DFT (NIST),https://www.ctcms.nist.gov/~knc6/static/JARVIS-DFT/JVASP-7934.xml,JARVIS-DFT (NIST),JVASP-7934,False,stoichiometric,TiFe2Sn
TiFe2Sn,4.123935763822995,W/m/K,321.5,"experimental, Wiedemann-Franz: kappa_total - L*T/rho (Kim2015 L(S=26uV/K))",0,experimental,1.0,wf_subtracted,6.03014,225.0,Fm-3m,full_Heusler_L21,,"[""Ti"", ""Fe"", ""Fe"", ""Sn""]","[[0.0, 0.0, 0.0], [0.75, 0.75, 0.75], [0.25, 0.25, 0.25], [0.5, 0.5, 0.5]]",A,conventional,Starrydata (experimental),10.1039/c7cp02744c,https://doi.org/10.1039/c7cp02744c,Starrydata all_curves.csv (release 'latest'),JARVIS-DFT (NIST),https://www.ctcms.nist.gov/~knc6/static/JARVIS-DFT/JVASP-7934.xml,JARVIS-DFT (NIST),JVASP-7934,False,stoichiometric,TiFe2Sn
TiFe2Sn,2.6895297420892863,W/m/K,323.1,"experimental, Wiedemann-Franz: kappa_total - L*T/rho (Kim2015 L(S=19uV/K))",0,experimental,1.0,wf_subtracted,6.03014,225.0,Fm-3m,full_Heusler_L21,,"[""Ti"", ""Fe"", ""Fe"", ""Sn""]","[[0.0, 0.0, 0.0], [0.75, 0.75, 0.75], [0.25, 0.25, 0.25], [0.5, 0.5, 0.5]]",A,conventional,Starrydata (experimental),10.1134/s1063782619060277,https://doi.org/10.1134/s1063782619060277,Starrydata all_curves.csv (release 'latest'),JARVIS-DFT (NIST),https://www.ctcms.nist.gov/~knc6/static/JARVIS-DFT/JVASP-7934.xml,JARVIS-DFT (NIST),JVASP-7934,False,stoichiometric,TiFe2Sn
TiFe2Sn,0.6316000633359784,W/m/K,323.7,"experimental, Wiedemann-Franz: kappa_total - L*T/rho (Kim2015 L(S=15uV/K))",0,experimental,1.0,wf_subtracted,6.03014,225.0,Fm-3m,full_Heusler_L21,,"[""Ti"", ""Fe"", ""Fe"", ""Sn""]","[[0.0, 0.0, 0.0], [0.75, 0.75, 0.75], [0.25, 0.25, 0.25], [0.5, 0.5, 0.5]]",A,conventional,Starrydata (experimental),10.1103/physrevmaterials.2.075403,https://doi.org/10.1103/physrevmaterials.2.075403,Starrydata all_curves.csv (release 'latest'),JARVIS-DFT (NIST),https://www.ctcms.nist.gov/~knc6/static/JARVIS-DFT/JVASP-7934.xml,JARVIS-DFT (NIST),JVASP-7934,False,stoichiometric,TiFe2Sn
TiFe2Sn,5.177924336480407,W/m/K,328.5,"experimental, Wiedemann-Franz: kappa_total - L*T/rho (Kim2015 L(S=30uV/K))",0,experimental,1.0,wf_subtracted,6.03014,225.0,Fm-3m,full_Heusler_L21,,"[""Ti"", ""Fe"", ""Fe"", ""Sn""]","[[0.0, 0.0, 0.0], [0.75, 0.75, 0.75], [0.25, 0.25, 0.25], [0.5, 0.5, 0.5]]",A,conventional,Starrydata (experimental),10.1134/s1063782617070363,https://doi.org/10.1134/s1063782617070363,Starrydata all_curves.csv (release 'latest'),JARVIS-DFT (NIST),https://www.ctcms.nist.gov/~knc6/static/JARVIS-DFT/JVASP-7934.xml,JARVIS-DFT (NIST),JVASP-7934,False,stoichiometric,TiFe2Sn
TiFe2Sn,5.29614233186512,W/m/K,336.5,"experimental, Wiedemann-Franz: kappa_total - L*T/rho (Kim2015 L(S=30uV/K))",0,experimental,1.0,wf_subtracted,6.03014,225.0,Fm-3m,full_Heusler_L21,,"[""Ti"", ""Fe"", ""Fe"", ""Sn""]","[[0.0, 0.0, 0.0], [0.75, 0.75, 0.75], [0.25, 0.25, 0.25], [0.5, 0.5, 0.5]]",A,conventional,Starrydata (experimental),10.1134/s1063782617070363,https://doi.org/10.1134/s1063782617070363,Starrydata all_curves.csv (release 'latest'),JARVIS-DFT (NIST),https://www.ctcms.nist.gov/~knc6/static/JARVIS-DFT/JVASP-7934.xml,JARVIS-DFT (NIST),JVASP-7934,False,stoichiometric,TiFe2Sn
TiFe2Sn,5.392067453617679,W/m/K,345.1,"experimental, Wiedemann-Franz: kappa_total - L*T/rho (Kim2015 L(S=30uV/K))",0,experimental,1.0,wf_subtracted,6.03014,225.0,Fm-3m,full_Heusler_L21,,"[""Ti"", ""Fe"", ""Fe"", ""Sn""]","[[0.0, 0.0, 0.0], [0.75, 0.75, 0.75], [0.25, 0.25, 0.25], [0.5, 0.5, 0.5]]",A,conventional,Starrydata (experimental),10.1134/s1063782617070363,https://doi.org/10.1134/s1063782617070363,Starrydata all_curves.csv (release 'latest'),JARVIS-DFT (NIST),https://www.ctcms.nist.gov/~knc6/static/JARVIS-DFT/JVASP-7934.xml,JARVIS-DFT (NIST),JVASP-7934,False,stoichiometric,TiFe2Sn
TiFe2Sn,2.8406713182518546,W/m/K,347.6563,"experimental, Wiedemann-Franz: kappa_total - L*T/rho (Kim2015 L(S=20uV/K))",0,experimental,1.0,wf_subtracted,6.03014,225.0,Fm-3m,full_Heusler_L21,,"[""Ti"", ""Fe"", ""Fe"", ""Sn""]","[[0.0, 0.0, 0.0], [0.75, 0.75, 0.75], [0.25, 0.25, 0.25], [0.5, 0.5, 0.5]]",A,conventional,Starrydata (experimental),10.1007/s11595-021-2436-4,https://doi.org/10.1007/s11595-021-2436-4,Starrydata all_curves.csv (release 'latest'),JARVIS-DFT (NIST),https://www.ctcms.nist.gov/~knc6/static/JARVIS-DFT/JVASP-7934.xml,JARVIS-DFT (NIST),JVASP-7934,False,stoichiometric,TiFe2Sn
TiFe2Sn,5.367130279481327,W/m/K,355.2,"experimental, Wiedemann-Franz: kappa_total - L*T/rho (Kim2015 L(S=30uV/K))",0,experimental,1.0,wf_subtracted,6.03014,225.0,Fm-3m,full_Heusler_L21,,"[""Ti"", ""Fe"", ""Fe"", ""Sn""]","[[0.0, 0.0, 0.0], [0.75, 0.75, 0.75], [0.25, 0.25, 0.25], [0.5, 0.5, 0.5]]",A,conventional,Starrydata (experimental),10.1134/s1063782617070363,https://doi.org/10.1134/s1063782617070363,Starrydata all_curves.csv (release 'latest'),JARVIS-DFT (NIST),https://www.ctcms.nist.gov/~knc6/static/JARVIS-DFT/JVASP-7934.xml,JARVIS-DFT (NIST),JVASP-7934,False,stoichiometric,TiFe2Sn
TiFe2Sn,2.5454896083463154,W/m/K,372.5,"experimental, Wiedemann-Franz: kappa_total - L*T/rho (Kim2015 L(S=16uV/K))",0,experimental,1.0,wf_subtracted,6.03014,225.0,Fm-3m,full_Heusler_L21,,"[""Ti"", ""Fe"", ""Fe"", ""Sn""]","[[0.0, 0.0, 0.0], [0.75, 0.75, 0.75], [0.25, 0.25, 0.25], [0.5, 0.5, 0.5]]",A,conventional,Starrydata (experimental),10.1134/s1063782619060277,https://doi.org/10.1134/s1063782619060277,Starrydata all_curves.csv (release 'latest'),JARVIS-DFT (NIST),https://www.ctcms.nist.gov/~knc6/static/JARVIS-DFT/JVASP-7934.xml,JARVIS-DFT (NIST),JVASP-7934,False,stoichiometric,TiFe2Sn
TiFe2Sn,2.4718,W/m/K,372.803,"experimental, lattice thermal conductivity as published",0,experimental,1.0,reported_lattice,6.03014,225.0,Fm-3m,full_Heusler_L21,,"[""Ti"", ""Fe"", ""Fe"", ""Sn""]","[[0.0, 0.0, 0.0], [0.75, 0.75, 0.75], [0.25, 0.25, 0.25], [0.5, 0.5, 0.5]]",A,conventional,Starrydata (experimental),10.3390/inorganics12120322,https://doi.org/10.3390/inorganics12120322,Starrydata all_curves.csv (release 'latest'),JARVIS-DFT (NIST),https://www.ctcms.nist.gov/~knc6/static/JARVIS-DFT/JVASP-7934.xml,JARVIS-DFT (NIST),JVASP-7934,False,stoichiometric,TiFe2Sn
TiFe2Sn,2.451166432103243,W/m/K,373.0471,"experimental, Wiedemann-Franz: kappa_total - L*T/rho (degenerate 2.44e-8)",0,experimental,1.0,wf_subtracted,6.03014,225.0,Fm-3m,full_Heusler_L21,,"[""Ti"", ""Fe"", ""Fe"", ""Sn""]","[[0.0, 0.0, 0.0], [0.75, 0.75, 0.75], [0.25, 0.25, 0.25], [0.5, 0.5, 0.5]]",A,conventional,Starrydata (experimental),10.3390/inorganics12120322,https://doi.org/10.3390/inorganics12120322,Starrydata all_curves.csv (release 'latest'),JARVIS-DFT (NIST),https://www.ctcms.nist.gov/~knc6/static/JARVIS-DFT/JVASP-7934.xml,JARVIS-DFT (NIST),JVASP-7934,False,stoichiometric,TiFe2Sn
TiFe2Sn,4.031876216463575,W/m/K,373.1,"experimental, Wiedemann-Franz: kappa_total - L*T/rho (Kim2015 L(S=24uV/K))",0,experimental,1.0,wf_subtracted,6.03014,225.0,Fm-3m,full_Heusler_L21,,"[""Ti"", ""Fe"", ""Fe"", ""Sn""]","[[0.0, 0.0, 0.0], [0.75, 0.75, 0.75], [0.25, 0.25, 0.25], [0.5, 0.5, 0.5]]",A,conventional,Starrydata (experimental),10.1039/c7cp02744c,https://doi.org/10.1039/c7cp02744c,Starrydata all_curves.csv (release 'latest'),JARVIS-DFT (NIST),https://www.ctcms.nist.gov/~knc6/static/JARVIS-DFT/JVASP-7934.xml,JARVIS-DFT (NIST),JVASP-7934,False,stoichiometric,TiFe2Sn
TiFe2Sn,2.961079537408028,W/m/K,398.4375,"experimental, Wiedemann-Franz: kappa_total - L*T/rho (Kim2015 L(S=18uV/K))",0,experimental,1.0,wf_subtracted,6.03014,225.0,Fm-3m,full_Heusler_L21,,"[""Ti"", ""Fe"", ""Fe"", ""Sn""]","[[0.0, 0.0, 0.0], [0.75, 0.75, 0.75], [0.25, 0.25, 0.25], [0.5, 0.5, 0.5]]",A,conventional,Starrydata (experimental),10.1007/s11595-021-2436-4,https://doi.org/10.1007/s11595-021-2436-4,Starrydata all_curves.csv (release 'latest'),JARVIS-DFT (NIST),https://www.ctcms.nist.gov/~knc6/static/JARVIS-DFT/JVASP-7934.xml,JARVIS-DFT (NIST),JVASP-7934,False,stoichiometric,TiFe2Sn
TiFe2Sn,3.931476261279895,W/m/K,422.7,"experimental, Wiedemann-Franz: kappa_total - L*T/rho (Kim2015 L(S=20uV/K))",0,experimental,1.0,wf_subtracted,6.03014,225.0,Fm-3m,full_Heusler_L21,,"[""Ti"", ""Fe"", ""Fe"", ""Sn""]","[[0.0, 0.0, 0.0], [0.75, 0.75, 0.75], [0.25, 0.25, 0.25], [0.5, 0.5, 0.5]]",A,conventional,Starrydata (experimental),10.1039/c7cp02744c,https://doi.org/10.1039/c7cp02744c,Starrydata all_curves.csv (release 'latest'),JARVIS-DFT (NIST),https://www.ctcms.nist.gov/~knc6/static/JARVIS-DFT/JVASP-7934.xml,JARVIS-DFT (NIST),JVASP-7934,False,stoichiometric,TiFe2Sn
TiFe2Sn,2.4337812283538773,W/m/K,422.7,"experimental, Wiedemann-Franz: kappa_total - L*T/rho (Kim2015 L(S=13uV/K))",0,experimental,1.0,wf_subtracted,6.03014,225.0,Fm-3m,full_Heusler_L21,,"[""Ti"", ""Fe"", ""Fe"", ""Sn""]","[[0.0, 0.0, 0.0], [0.75, 0.75, 0.75], [0.25, 0.25, 0.25], [0.5, 0.5, 0.5]]",A,conventional,Starrydata (experimental),10.1134/s1063782619060277,https://doi.org/10.1134/s1063782619060277,Starrydata all_curves.csv (release 'latest'),JARVIS-DFT (NIST),https://www.ctcms.nist.gov/~knc6/static/JARVIS-DFT/JVASP-7934.xml,JARVIS-DFT (NIST),JVASP-7934,False,stoichiometric,TiFe2Sn
