Repository: Shivamrandive747/Thermalconductivity_prediction

# Calibrating first-principles lattice thermal conductivity to experiment

**A curated half-Heusler dataset and a validated transfer function.**

Published first-principles transport calculations of lattice thermal conductivity exceed what
laboratories measure for the same compound by a **median factor of 1.55**. That offset is regular
enough to be removed in closed form:

$$\kappa_L^{\mathrm{expt}}(T) \;=\; \kappa_L^{\mathrm{BTE}}(T)\;\min\!\left[c\left(\tfrac{T}{300}\right)^{p},\,1\right],
\qquad c = 0.51,\quad p = 0.80$$

Inside a domain of applicability declared before the validation set was scored, this places

File: data/Target_Materials/HEUSLER_KAPPA_TRAINING_SET.csv (part 36 of 192)
formula,kappa_L,kappa_units,temperature_K,method,method_tier,tier_name,weight,kappa_basis,struct_a_A,struct_spacegroup,struct_sg_symbol,struct_prototype,struct_site_ordering,struct_species,struct_frac_coords,struct_grade,lattice_convention,source,source_doi,source_url,source_location,struct_source,struct_source_url,struct_source_detail,struct_id,struct_same_paper_as_kappa,stoichiometry,parent_formula
TiFe2Sn,2.624398545431243,W/m/K,423.6617,"experimental, Wiedemann-Franz: kappa_total - L*T/rho (degenerate 2.44e-8)",0,experimental,1.0,wf_subtracted,6.03014,225.0,Fm-3m,full_Heusler_L21,,"[""Ti"", ""Fe"", ""Fe"", ""Sn""]","[[0.0, 0.0, 0.0], [0.75, 0.75, 0.75], [0.25, 0.25, 0.25], [0.5, 0.5, 0.5]]",A,conventional,Starrydata (experimental),10.3390/inorganics12120322,https://doi.org/10.3390/inorganics12120322,Starrydata all_curves.csv (release 'latest'),JARVIS-DFT (NIST),https://www.ctcms.nist.gov/~knc6/static/JARVIS-DFT/JVASP-7934.xml,JARVIS-DFT (NIST),JVASP-7934,False,stoichiometric,TiFe2Sn
TiFe2Sn,2.59843,W/m/K,424.017,"experimental, lattice thermal conductivity as published",0,experimental,1.0,reported_lattice,6.03014,225.0,Fm-3m,full_Heusler_L21,,"[""Ti"", ""Fe"", ""Fe"", ""Sn""]","[[0.0, 0.0, 0.0], [0.75, 0.75, 0.75], [0.25, 0.25, 0.25], [0.5, 0.5, 0.5]]",A,conventional,Starrydata (experimental),10.3390/inorganics12120322,https://doi.org/10.3390/inorganics12120322,Starrydata all_curves.csv (release 'latest'),JARVIS-DFT (NIST),https://www.ctcms.nist.gov/~knc6/static/JARVIS-DFT/JVASP-7934.xml,JARVIS-DFT (NIST),JVASP-7934,False,stoichiometric,TiFe2Sn
TiFe2Sn,2.941973381252735,W/m/K,447.3958,"experimental, Wiedemann-Franz: kappa_total - L*T/rho (Kim2015 L(S=15uV/K))",0,experimental,1.0,wf_subtracted,6.03014,225.0,Fm-3m,full_Heusler_L21,,"[""Ti"", ""Fe"", ""Fe"", ""Sn""]","[[0.0, 0.0, 0.0], [0.75, 0.75, 0.75], [0.25, 0.25, 0.25], [0.5, 0.5, 0.5]]",A,conventional,Starrydata (experimental),10.1007/s11595-021-2436-4,https://doi.org/10.1007/s11595-021-2436-4,Starrydata all_curves.csv (release 'latest'),JARVIS-DFT (NIST),https://www.ctcms.nist.gov/~knc6/static/JARVIS-DFT/JVASP-7934.xml,JARVIS-DFT (NIST),JVASP-7934,False,stoichiometric,TiFe2Sn
TiFe2Sn,2.3443884631297345,W/m/K,472.1,"experimental, Wiedemann-Franz: kappa_total - L*T/rho (Kim2015 L(S=10uV/K))",0,experimental,1.0,wf_subtracted,6.03014,225.0,Fm-3m,full_Heusler_L21,,"[""Ti"", ""Fe"", ""Fe"", ""Sn""]","[[0.0, 0.0, 0.0], [0.75, 0.75, 0.75], [0.25, 0.25, 0.25], [0.5, 0.5, 0.5]]",A,conventional,Starrydata (experimental),10.1134/s1063782619060277,https://doi.org/10.1134/s1063782619060277,Starrydata all_curves.csv (release 'latest'),JARVIS-DFT (NIST),https://www.ctcms.nist.gov/~knc6/static/JARVIS-DFT/JVASP-7934.xml,JARVIS-DFT (NIST),JVASP-7934,False,stoichiometric,TiFe2Sn
TiFe2Sn,2.802941656020445,W/m/K,473.7345,"experimental, Wiedemann-Franz: kappa_total - L*T/rho (degenerate 2.44e-8)",0,experimental,1.0,wf_subtracted,6.03014,225.0,Fm-3m,full_Heusler_L21,,"[""Ti"", ""Fe"", ""Fe"", ""Sn""]","[[0.0, 0.0, 0.0], [0.75, 0.75, 0.75], [0.25, 0.25, 0.25], [0.5, 0.5, 0.5]]",A,conventional,Starrydata (experimental),10.3390/inorganics12120322,https://doi.org/10.3390/inorganics12120322,Starrydata all_curves.csv (release 'latest'),JARVIS-DFT (NIST),https://www.ctcms.nist.gov/~knc6/static/JARVIS-DFT/JVASP-7934.xml,JARVIS-DFT (NIST),JVASP-7934,False,stoichiometric,TiFe2Sn
TiFe2Sn,3.846197278870888,W/m/K,473.9,"experimental, Wiedemann-Franz: kappa_total - L*T/rho (Kim2015 L(S=15uV/K))",0,experimental,1.0,wf_subtracted,6.03014,225.0,Fm-3m,full_Heusler_L21,,"[""Ti"", ""Fe"", ""Fe"", ""Sn""]","[[0.0, 0.0, 0.0], [0.75, 0.75, 0.75], [0.25, 0.25, 0.25], [0.5, 0.5, 0.5]]",A,conventional,Starrydata (experimental),10.1039/c7cp02744c,https://doi.org/10.1039/c7cp02744c,Starrydata all_curves.csv (release 'latest'),JARVIS-DFT (NIST),https://www.ctcms.nist.gov/~knc6/static/JARVIS-DFT/JVASP-7934.xml,JARVIS-DFT (NIST),JVASP-7934,False,stoichiometric,TiFe2Sn
TiFe2Sn,2.72829,W/m/K,475.732,"experimental, lattice thermal conductivity as published",0,experimental,1.0,reported_lattice,6.03014,225.0,Fm-3m,full_Heusler_L21,,"[""Ti"", ""Fe"", ""Fe"", ""Sn""]","[[0.0, 0.0, 0.0], [0.75, 0.75, 0.75], [0.25, 0.25, 0.25], [0.5, 0.5, 0.5]]",A,conventional,Starrydata (experimental),10.3390/inorganics12120322,https://doi.org/10.3390/inorganics12120322,Starrydata all_curves.csv (release 'latest'),JARVIS-DFT (NIST),https://www.ctcms.nist.gov/~knc6/static/JARVIS-DFT/JVASP-7934.xml,JARVIS-DFT (NIST),JVASP-7934,False,stoichiometric,TiFe2Sn
TiFe2Sn,2.8276497588352907,W/m/K,497.1354,"experimental, Wiedemann-Franz: kappa_total - L*T/rho (Kim2015 L(S=10uV/K))",0,experimental,1.0,wf_subtracted,6.03014,225.0,Fm-3m,full_Heusler_L21,,"[""Ti"", ""Fe"", ""Fe"", ""Sn""]","[[0.0, 0.0, 0.0], [0.75, 0.75, 0.75], [0.25, 0.25, 0.25], [0.5, 0.5, 0.5]]",A,conventional,Starrydata (experimental),10.1007/s11595-021-2436-4,https://doi.org/10.1007/s11595-021-2436-4,Starrydata all_curves.csv (release 'latest'),JARVIS-DFT (NIST),https://www.ctcms.nist.gov/~knc6/static/JARVIS-DFT/JVASP-7934.xml,JARVIS-DFT (NIST),JVASP-7934,False,stoichiometric,TiFe2Sn
TiFe2Sn,3.680364997228824,W/m/K,521.5,"experimental, Wiedemann-Franz: kappa_total - L*T/rho (Kim2015 L(S=11uV/K))",0,experimental,1.0,wf_subtracted,6.03014,225.0,Fm-3m,full_Heusler_L21,,"[""Ti"", ""Fe"", ""Fe"", ""Sn""]","[[0.0, 0.0, 0.0], [0.75, 0.75, 0.75], [0.25, 0.25, 0.25], [0.5, 0.5, 0.5]]",A,conventional,Starrydata (experimental),10.1039/c7cp02744c,https://doi.org/10.1039/c7cp02744c,Starrydata all_curves.csv (release 'latest'),JARVIS-DFT (NIST),https://www.ctcms.nist.gov/~knc6/static/JARVIS-DFT/JVASP-7934.xml,JARVIS-DFT (NIST),JVASP-7934,False,stoichiometric,TiFe2Sn
TiFe2Sn,2.8615725918689034,W/m/K,522.9167,"experimental, Wiedemann-Franz: kappa_total - L*T/rho (Kim2015 L(S=8uV/K))",0,experimental,1.0,wf_subtracted,6.03014,225.0,Fm-3m,full_Heusler_L21,,"[""Ti"", ""Fe"", ""Fe"", ""Sn""]","[[0.0, 0.0, 0.0], [0.75, 0.75, 0.75], [0.25, 0.25, 0.25], [0.5, 0.5, 0.5]]",A,conventional,Starrydata (experimental),10.1007/s11595-021-2436-4,https://doi.org/10.1007/s11595-021-2436-4,Starrydata all_curves.csv (release 'latest'),JARVIS-DFT (NIST),https://www.ctcms.nist.gov/~knc6/static/JARVIS-DFT/JVASP-7934.xml,JARVIS-DFT (NIST),JVASP-7934,False,stoichiometric,TiFe2Sn
TiFe2Sn,2.267440622083253,W/m/K,523.1,"experimental, Wiedemann-Franz: kappa_total - L*T/rho (Kim2015 L(S=6uV/K))",0,experimental,1.0,wf_subtracted,6.03014,225.0,Fm-3m,full_Heusler_L21,,"[""Ti"", ""Fe"", ""Fe"", ""Sn""]","[[0.0, 0.0, 0.0], [0.75, 0.75, 0.75], [0.25, 0.25, 0.25], [0.5, 0.5, 0.5]]",A,conventional,Starrydata (experimental),10.1134/s1063782619060277,https://doi.org/10.1134/s1063782619060277,Starrydata all_curves.csv (release 'latest'),JARVIS-DFT (NIST),https://www.ctcms.nist.gov/~knc6/static/JARVIS-DFT/JVASP-7934.xml,JARVIS-DFT (NIST),JVASP-7934,False,stoichiometric,TiFe2Sn
TiFe2Sn,2.76439,W/m/K,524.937,"experimental, lattice thermal conductivity as published",0,experimental,1.0,reported_lattice,6.03014,225.0,Fm-3m,full_Heusler_L21,,"[""Ti"", ""Fe"", ""Fe"", ""Sn""]","[[0.0, 0.0, 0.0], [0.75, 0.75, 0.75], [0.25, 0.25, 0.25], [0.5, 0.5, 0.5]]",A,conventional,Starrydata (experimental),10.3390/inorganics12120322,https://doi.org/10.3390/inorganics12120322,Starrydata all_curves.csv (release 'latest'),JARVIS-DFT (NIST),https://www.ctcms.nist.gov/~knc6/static/JARVIS-DFT/JVASP-7934.xml,JARVIS-DFT (NIST),JVASP-7934,False,stoichiometric,TiFe2Sn
TiFe2Sn,2.910625797855162,W/m/K,525.437,"experimental, Wiedemann-Franz: kappa_total - L*T/rho (degenerate 2.44e-8)",0,experimental,1.0,wf_subtracted,6.03014,225.0,Fm-3m,full_Heusler_L21,,"[""Ti"", ""Fe"", ""Fe"", ""Sn""]","[[0.0, 0.0, 0.0], [0.75, 0.75, 0.75], [0.25, 0.25, 0.25], [0.5, 0.5, 0.5]]",A,conventional,Starrydata (experimental),10.3390/inorganics12120322,https://doi.org/10.3390/inorganics12120322,Starrydata all_curves.csv (release 'latest'),JARVIS-DFT (NIST),https://www.ctcms.nist.gov/~knc6/static/JARVIS-DFT/JVASP-7934.xml,JARVIS-DFT (NIST),JVASP-7934,False,stoichiometric,TiFe2Sn
TiFe2Sn,3.493478989891968,W/m/K,572.1,"experimental, Wiedemann-Franz: kappa_total - L*T/rho (Kim2015 L(S=7uV/K))",0,experimental,1.0,wf_subtracted,6.03014,225.0,Fm-3m,full_Heusler_L21,,"[""Ti"", ""Fe"", ""Fe"", ""Sn""]","[[0.0, 0.0, 0.0], [0.75, 0.75, 0.75], [0.25, 0.25, 0.25], [0.5, 0.5, 0.5]]",A,conventional,Starrydata (experimental),10.1039/c7cp02744c,https://doi.org/10.1039/c7cp02744c,Starrydata all_curves.csv (release 'latest'),JARVIS-DFT (NIST),https://www.ctcms.nist.gov/~knc6/static/JARVIS-DFT/JVASP-7934.xml,JARVIS-DFT (NIST),JVASP-7934,False,stoichiometric,TiFe2Sn
TiFe2Sn,2.1907163199886366,W/m/K,572.9,"experimental, Wiedemann-Franz: kappa_total - L*T/rho (Kim2015 L(S=4uV/K))",0,experimental,1.0,wf_subtracted,6.03014,225.0,Fm-3m,full_Heusler_L21,,"[""Ti"", ""Fe"", ""Fe"", ""Sn""]","[[0.0, 0.0, 0.0], [0.75, 0.75, 0.75], [0.25, 0.25, 0.25], [0.5, 0.5, 0.5]]",A,conventional,Starrydata (experimental),10.1134/s1063782619060277,https://doi.org/10.1134/s1063782619060277,Starrydata all_curves.csv (release 'latest'),JARVIS-DFT (NIST),https://www.ctcms.nist.gov/~knc6/static/JARVIS-DFT/JVASP-7934.xml,JARVIS-DFT (NIST),JVASP-7934,False,stoichiometric,TiFe2Sn
TiFe2Sn,2.78433,W/m/K,575.649,"experimental, lattice thermal conductivity as published",0,experimental,1.0,reported_lattice,6.03014,225.0,Fm-3m,full_Heusler_L21,,"[""Ti"", ""Fe"", ""Fe"", ""Sn""]","[[0.0, 0.0, 0.0], [0.75, 0.75, 0.75], [0.25, 0.25, 0.25], [0.5, 0.5, 0.5]]",A,conventional,Starrydata (experimental),10.3390/inorganics12120322,https://doi.org/10.3390/inorganics12120322,Starrydata all_curves.csv (release 'latest'),JARVIS-DFT (NIST),https://www.ctcms.nist.gov/~knc6/static/JARVIS-DFT/JVASP-7934.xml,JARVIS-DFT (NIST),JVASP-7934,False,stoichiometric,TiFe2Sn
TiFe2Sn,2.7701698826696552,W/m/K,577.131,"experimental, Wiedemann-Franz: kappa_total - L*T/rho (degenerate 2.44e-8)",0,experimental,1.0,wf_subtracted,6.03014,225.0,Fm-3m,full_Heusler_L21,,"[""Ti"", ""Fe"", ""Fe"", ""Sn""]","[[0.0, 0.0, 0.0], [0.75, 0.75, 0.75], [0.25, 0.25, 0.25], [0.5, 0.5, 0.5]]",A,conventional,Starrydata (experimental),10.3390/inorganics12120322,https://doi.org/10.3390/inorganics12120322,Starrydata all_curves.csv (release 'latest'),JARVIS-DFT (NIST),https://www.ctcms.nist.gov/~knc6/static/JARVIS-DFT/JVASP-7934.xml,JARVIS-DFT (NIST),JVASP-7934,False,stoichiometric,TiFe2Sn
TiFe2Sn,3.2360653857264454,W/m/K,622.2,"experimental, Wiedemann-Franz: kappa_total - L*T/rho (Kim2015 L(S=4uV/K))",0,experimental,1.0,wf_subtracted,6.03014,225.0,Fm-3m,full_Heusler_L21,,"[""Ti"", ""Fe"", ""Fe"", ""Sn""]","[[0.0, 0.0, 0.0], [0.75, 0.75, 0.75], [0.25, 0.25, 0.25], [0.5, 0.5, 0.5]]",A,conventional,Starrydata (experimental),10.1039/c7cp02744c,https://doi.org/10.1039/c7cp02744c,Starrydata all_curves.csv (release 'latest'),JARVIS-DFT (NIST),https://www.ctcms.nist.gov/~knc6/static/JARVIS-DFT/JVASP-7934.xml,JARVIS-DFT (NIST),JVASP-7934,False,stoichiometric,TiFe2Sn
TiFe2Sn,2.71374,W/m/K,625.356,"experimental, lattice thermal conductivity as published",0,experimental,1.0,reported_lattice,6.03014,225.0,Fm-3m,full_Heusler_L21,,"[""Ti"", ""Fe"", ""Fe"", ""Sn""]","[[0.0, 0.0, 0.0], [0.75, 0.75, 0.75], [0.25, 0.25, 0.25], [0.5, 0.5, 0.5]]",A,conventional,Starrydata (experimental),10.3390/inorganics12120322,https://doi.org/10.3390/inorganics12120322,Starrydata all_curves.csv (release 'latest'),JARVIS-DFT (NIST),https://www.ctcms.nist.gov/~knc6/static/JARVIS-DFT/JVASP-7934.xml,JARVIS-DFT (NIST),JVASP-7934,False,stoichiometric,TiFe2Sn
TiFe2Sn,2.772019660793573,W/m/K,625.5676,"experimental, Wiedemann-Franz: kappa_total - L*T/rho (degenerate 2.44e-8)",0,experimental,1.0,wf_subtracted,6.03014,225.0,Fm-3m,full_Heusler_L21,,"[""Ti"", ""Fe"", ""Fe"", ""Sn""]","[[0.0, 0.0, 0.0], [0.75, 0.75, 0.75], [0.25, 0.25, 0.25], [0.5, 0.5, 0.5]]",A,conventional,Starrydata (experimental),10.3390/inorganics12120322,https://doi.org/10.3390/inorganics12120322,Starrydata all_curves.csv (release 'latest'),JARVIS-DFT (NIST),https://www.ctcms.nist.gov/~knc6/static/JARVIS-DFT/JVASP-7934.xml,JARVIS-DFT (NIST),JVASP-7934,False,stoichiometric,TiFe2Sn
TiFe2Sn,2.978739370744446,W/m/K,672.3,"experimental, Wiedemann-Franz: kappa_total - L*T/rho (Kim2015 L(S=2uV/K))",0,experimental,1.0,wf_subtracted,6.03014,225.0,Fm-3m,full_Heusler_L21,,"[""Ti"", ""Fe"", ""Fe"", ""Sn""]","[[0.0, 0.0, 0.0], [0.75, 0.75, 0.75], [0.25, 0.25, 0.25], [0.5, 0.5, 0.5]]",A,conventional,Starrydata (experimental),10.1039/c7cp02744c,https://doi.org/10.1039/c7cp02744c,Starrydata all_curves.csv (release 'latest'),JARVIS-DFT (NIST),https://www.ctcms.nist.gov/~knc6/static/JARVIS-DFT/JVASP-7934.xml,JARVIS-DFT (NIST),JVASP-7934,False,stoichiometric,TiFe2Sn
TiFe2Sn,2.63346,W/m/K,675.063,"experimental, lattice thermal conductivity as published",0,experimental,1.0,reported_lattice,6.03014,225.0,Fm-3m,full_Heusler_L21,,"[""Ti"", ""Fe"", ""Fe"", ""Sn""]","[[0.0, 0.0, 0.0], [0.75, 0.75, 0.75], [0.25, 0.25, 0.25], [0.5, 0.5, 0.5]]",A,conventional,Starrydata (experimental),10.3390/inorganics12120322,https://doi.org/10.3390/inorganics12120322,Starrydata all_curves.csv (release 'latest'),JARVIS-DFT (NIST),https://www.ctcms.nist.gov/~knc6/static/JARVIS-DFT/JVASP-7934.xml,JARVIS-DFT (NIST),JVASP-7934,False,stoichiometric,TiFe2Sn
TiFe2Sn,2.6664477806665685,W/m/K,676.1779,"experimental, Wiedemann-Franz: kappa_total - L*T/rho (degenerate 2.44e-8)",0,experimental,1.0,wf_subtracted,6.03014,225.0,Fm-3m,full_Heusler_L21,,"[""Ti"", ""Fe"", ""Fe"", ""Sn""]","[[0.0, 0.0, 0.0], [0.75, 0.75, 0.75], [0.25, 0.25, 0.25], [0.5, 0.5, 0.5]]",A,conventional,Starrydata (experimental),10.3390/inorganics12120322,https://doi.org/10.3390/inorganics12120322,Starrydata all_curves.csv (release 'latest'),JARVIS-DFT (NIST),https://www.ctcms.nist.gov/~knc6/static/JARVIS-DFT/JVASP-7934.xml,JARVIS-DFT (NIST),JVASP-7934,False,stoichiometric,TiFe2Sn
TiFe2Sn,2.74423444489819,W/m/K,722.9,"experimental, Wiedemann-Franz: kappa_total - L*T/rho (Kim2015 L(S=1uV/K))",0,experimental,1.0,wf_subtracted,6.03014,225.0,Fm-3m,full_Heusler_L21,,"[""Ti"", ""Fe"", ""Fe"", ""Sn""]","[[0.0, 0.0, 0.0], [0.75, 0.75, 0.75], [0.25, 0.25, 0.25], [0.5, 0.5, 0.5]]",A,conventional,Starrydata (experimental),10.1039/c7cp02744c,https://doi.org/10.1039/c7cp02744c,Starrydata all_curves.csv (release 'latest'),JARVIS-DFT (NIST),https://www.ctcms.nist.gov/~knc6/static/JARVIS-DFT/JVASP-7934.xml,JARVIS-DFT (NIST),JVASP-7934,False,stoichiometric,TiFe2Sn
TiFe2Sn,2.56287,W/m/K,724.268,"experimental, lattice thermal conductivity as published",0,experimental,1.0,reported_lattice,6.03014,225.0,Fm-3m,full_Heusler_L21,,"[""Ti"", ""Fe"", ""Fe"", ""Sn""]","[[0.0, 0.0, 0.0], [0.75, 0.75, 0.75], [0.25, 0.25, 0.25], [0.5, 0.5, 0.5]]",A,conventional,Starrydata (experimental),10.3390/inorganics12120322,https://doi.org/10.3390/inorganics12120322,Starrydata all_curves.csv (release 'latest'),JARVIS-DFT (NIST),https://www.ctcms.nist.gov/~knc6/static/JARVIS-DFT/JVASP-7934.xml,JARVIS-DFT (NIST),JVASP-7934,False,stoichiometric,TiFe2Sn
TiFe2Sn,2.601820571721607,W/m/K,726.2474,"experimental, Wiedemann-Franz: kappa_total - L*T/rho (degenerate 2.44e-8)",0,experimental,1.0,wf_subtracted,6.03014,225.0,Fm-3m,full_Heusler_L21,,"[""Ti"", ""Fe"", ""Fe"", ""Sn""]","[[0.0, 0.0, 0.0], [0.75, 0.75, 0.75], [0.25, 0.25, 0.25], [0.5, 0.5, 0.5]]",A,conventional,Starrydata (experimental),10.3390/inorganics12120322,https://doi.org/10.3390/inorganics12120322,Starrydata all_curves.csv (release 'latest'),JARVIS-DFT (NIST),https://www.ctcms.nist.gov/~knc6/static/JARVIS-DFT/JVASP-7934.xml,JARVIS-DFT (NIST),JVASP-7934,False,stoichiometric,TiFe2Sn
TiFe2Sn,2.47289,W/m/K,773.975,"experimental, lattice thermal conductivity as published",0,experimental,1.0,reported_lattice,6.03014,225.0,Fm-3m,full_Heusler_L21,,"[""Ti"", ""Fe"", ""Fe"", ""Sn""]","[[0.0, 0.0, 0.0], [0.75, 0.75, 0.75], [0.25, 0.25, 0.25], [0.5, 0.5, 0.5]]",A,conventional,Starrydata (experimental),10.3390/inorganics12120322,https://doi.org/10.3390/inorganics12120322,Starrydata all_curves.csv (release 'latest'),JARVIS-DFT (NIST),https://www.ctcms.nist.gov/~knc6/static/JARVIS-DFT/JVASP-7934.xml,JARVIS-DFT (NIST),JVASP-7934,False,stoichiometric,TiFe2Sn
TiFe2Sn,2.4008176867717603,W/m/K,775.2248,"experimental, Wiedemann-Franz: kappa_total - L*T/rho (degenerate 2.44e-8)",0,experimental,1.0,wf_subtracted,6.03014,225.0,Fm-3m,full_Heusler_L21,,"[""Ti"", ""Fe"", ""Fe"", ""Sn""]","[[0.0, 0.0, 0.0], [0.75, 0.75, 0.75], [0.25, 0.25, 0.25], [0.5, 0.5, 0.5]]",A,conventional,Starrydata (experimental),10.3390/inorganics12120322,https://doi.org/10.3390/inorganics12120322,Starrydata all_curves.csv (release 'latest'),JARVIS-DFT (NIST),https://www.ctcms.nist.gov/~knc6/static/JARVIS-DFT/JVASP-7934.xml,JARVIS-DFT (NIST),JVASP-7934,False,stoichiometric,TiFe2Sn
TiFe2Sn,2.34088,W/m/K,823.18,"experimental, lattice thermal conductivity as published",0,experimental,1.0,reported_lattice,6.03014,225.0,Fm-3m,full_Heusler_L21,,"[""Ti"", ""Fe"", ""Fe"", ""Sn""]","[[0.0, 0.0, 0.0], [0.75, 0.75, 0.75], [0.25, 0.25, 0.25], [0.5, 0.5, 0.5]]",A,conventional,Starrydata (experimental),10.3390/inorganics12120322,https://doi.org/10.3390/inorganics12120322,Starrydata all_curves.csv (release 'latest'),JARVIS-DFT (NIST),https://www.ctcms.nist.gov/~knc6/static/JARVIS-DFT/JVASP-7934.xml,JARVIS-DFT (NIST),JVASP-7934,False,stoichiometric,TiFe2Sn
TiFe2Sn,2.2997937962316275,W/m/K,824.2043,"experimental, Wiedemann-Franz: kappa_total - L*T/rho (degenerate 2.44e-8)",0,experimental,1.0,wf_subtracted,6.03014,225.0,Fm-3m,full_Heusler_L21,,"[""Ti"", ""Fe"", ""Fe"", ""Sn""]","[[0.0, 0.0, 0.0], [0.75, 0.75, 0.75], [0.25, 0.25, 0.25], [0.5, 0.5, 0.5]]",A,conventional,Starrydata (experimental),10.3390/inorganics12120322,https://doi.org/10.3390/inorganics12120322,Starrydata all_curves.csv (release 'latest'),JARVIS-DFT (NIST),https://www.ctcms.nist.gov/~knc6/static/JARVIS-DFT/JVASP-7934.xml,JARVIS-DFT (NIST),JVASP-7934,False,stoichiometric,TiFe2Sn
TiFe2Sn,2.493324341758255,W/m/K,873.2019,"experimental, Wiedemann-Franz: kappa_total - L*T/rho (degenerate 2.44e-8)",0,experimental,1.0,wf_subtracted,6.03014,225.0,Fm-3m,full_Heusler_L21,,"[""Ti"", ""Fe"", ""Fe"", ""Sn""]","[[0.0, 0.0, 0.0], [0.75, 0.75, 0.75], [0.25, 0.25, 0.25], [0.5, 0.5, 0.5]]",A,conventional,Starrydata (experimental),10.3390/inorganics12120322,https://doi.org/10.3390/inorganics12120322,Starrydata all_curves.csv (release 'latest'),JARVIS-DFT (NIST),https://www.ctcms.nist.gov/~knc6/static/JARVIS-DFT/JVASP-7934.xml,JARVIS-DFT (NIST),JVASP-7934,False,stoichiometric,TiFe2Sn
TiFe2Sn,2.53538,W/m/K,873.389,"experimental, lattice thermal conductivity as published",0,experimental,1.0,reported_lattice,6.03014,225.0,Fm-3m,full_Heusler_L21,,"[""Ti"", ""Fe"", ""Fe"", ""Sn""]","[[0.0, 0.0, 0.0], [0.75, 0.75, 0.75], [0.25, 0.25, 0.25], [0.5, 0.5, 0.5]]",A,conventional,Starrydata (experimental),10.3390/inorganics12120322,https://doi.org/10.3390/inorganics12120322,Starrydata all_curves.csv (release 'latest'),JARVIS-DFT (NIST),https://www.ctcms.nist.gov/~knc6/static/JARVIS-DFT/JVASP-7934.xml,JARVIS-DFT (NIST),JVASP-7934,False,stoichiometric,TiFe2Sn
TiGeRu2,11.2,W/m/K,300.0,experimental,0,experimental,1.0,,6.034,,,,,,,C,conventional,"paper mining (PDF, batch 2)",10.1016/j.jallcom.2023.171050,,page 8,paper mining (PDF),,paper mining (Gemini PDF extraction),,True,stoichiometric,TiGeRu2
TiNi2Sn,2.549031461331672,W/m/K,202.3109,"experimental, Wiedemann-Franz: kappa_total - L*T/rho (Kim2015 L(S=2uV/K))",0,experimental,1.0,wf_subtracted,6.11411,225.0,Fm-3m,full_Heusler_L21,,"[""Ti"", ""Ni"", ""Ni"", ""Sn""]","[[0.5, 0.5, 0.5], [0.75, 0.75, 0.75], [0.25, 0.25, 0.25], [0.0, 0.0, 0.0]]",A,conventional,Starrydata (experimental),10.1007/s11664-012-2048-z,https://doi.org/10.1007/s11664-012-2048-z,Starrydata all_curves.csv (release 'latest'),JARVIS-DFT (NIST),https://www.ctcms.nist.gov/~knc6/static/JARVIS-DFT/JVASP-8045.xml,JARVIS-DFT (NIST),JVASP-8045,False,stoichiometric,TiNi2Sn
TiNi2Sn,2.279580736775096,W/m/K,206.7227,"experimental, Wiedemann-Franz: kappa_total - L*T/rho (Kim2015 L(S=2uV/K))",0,experimental,1.0,wf_subtracted,6.11411,225.0,Fm-3m,full_Heusler_L21,,"[""Ti"", ""Ni"", ""Ni"", ""Sn""]","[[0.5, 0.5, 0.5], [0.75, 0.75, 0.75], [0.25, 0.25, 0.25], [0.0, 0.0, 0.0]]",A,conventional,Starrydata (experimental),10.1007/s11664-012-2048-z,https://doi.org/10.1007/s11664-012-2048-z,Starrydata all_curves.csv (release 'latest'),JARVIS-DFT (NIST),https://www.ctcms.nist.gov/~knc6/static/JARVIS-DFT/JVASP-8045.xml,JARVIS-DFT (NIST),JVASP-8045,False,stoichiometric,TiNi2Sn
TiNi2Sn,2.363989913613234,W/m/K,211.7647,"experimental, Wiedemann-Franz: kappa_total - L*T/rho (Kim2015 L(S=3uV/K))",0,experimental,1.0,wf_subtracted,6.11411,225.0,Fm-3m,full_Heusler_L21,,"[""Ti"", ""Ni"", ""Ni"", ""Sn""]","[[0.5, 0.5, 0.5], [0.75, 0.75, 0.75], [0.25, 0.25, 0.25], [0.0, 0.0, 0.0]]",A,conventional,Starrydata (experimental),10.1007/s11664-012-2048-z,https://doi.org/10.1007/s11664-012-2048-z,Starrydata all_curves.csv (release 'latest'),JARVIS-DFT (NIST),https://www.ctcms.nist.gov/~knc6/static/JARVIS-DFT/JVASP-8045.xml,JARVIS-DFT (NIST),JVASP-8045,False,stoichiometric,TiNi2Sn
TiNi2Sn,2.585763714335119,W/m/K,214.2857,"experimental, Wiedemann-Franz: kappa_total - L*T/rho (Kim2015 L(S=3uV/K))",0,experimental,1.0,wf_subtracted,6.11411,225.0,Fm-3m,full_Heusler_L21,,"[""Ti"", ""Ni"", ""Ni"", ""Sn""]","[[0.5, 0.5, 0.5], [0.75, 0.75, 0.75], [0.25, 0.25, 0.25], [0.0, 0.0, 0.0]]",A,conventional,Starrydata (experimental),10.1007/s11664-012-2048-z,https://doi.org/10.1007/s11664-012-2048-z,Starrydata all_curves.csv (release 'latest'),JARVIS-DFT (NIST),https://www.ctcms.nist.gov/~knc6/static/JARVIS-DFT/JVASP-8045.xml,JARVIS-DFT (NIST),JVASP-8045,False,stoichiometric,TiNi2Sn
TiNi2Sn,2.861459466929205,W/m/K,220.5882,"experimental, Wiedemann-Franz: kappa_total - L*T/rho (Kim2015 L(S=3uV/K))",0,experimental,1.0,wf_subtracted,6.11411,225.0,Fm-3m,full_Heusler_L21,,"[""Ti"", ""Ni"", ""Ni"", ""Sn""]","[[0.5, 0.5, 0.5], [0.75, 0.75, 0.75], [0.25, 0.25, 0.25], [0.0, 0.0, 0.0]]",A,conventional,Starrydata (experimental),10.1007/s11664-012-2048-z,https://doi.org/10.1007/s11664-012-2048-z,Starrydata all_curves.csv (release 'latest'),JARVIS-DFT (NIST),https://www.ctcms.nist.gov/~knc6/static/JARVIS-DFT/JVASP-8045.xml,JARVIS-DFT (NIST),JVASP-8045,False,stoichiometric,TiNi2Sn
TiNi2Sn,3.2581045944472224,W/m/K,226.8908,"experimental, Wiedemann-Franz: kappa_total - L*T/rho (Kim2015 L(S=5uV/K))",0,experimental,1.0,wf_subtracted,6.11411,225.0,Fm-3m,full_Heusler_L21,,"[""Ti"", ""Ni"", ""Ni"", ""Sn""]","[[0.5, 0.5, 0.5], [0.75, 0.75, 0.75], [0.25, 0.25, 0.25], [0.0, 0.0, 0.0]]",A,conventional,Starrydata (experimental),10.1007/s11664-012-2048-z,https://doi.org/10.1007/s11664-012-2048-z,Starrydata all_curves.csv (release 'latest'),JARVIS-DFT (NIST),https://www.ctcms.nist.gov/~knc6/static/JARVIS-DFT/JVASP-8045.xml,JARVIS-DFT (NIST),JVASP-8045,False,stoichiometric,TiNi2Sn
TiNi2Sn,3.1790016365718525,W/m/K,230.6723,"experimental, Wiedemann-Franz: kappa_total - L*T/rho (Kim2015 L(S=4uV/K))",0,experimental,1.0,wf_subtracted,6.11411,225.0,Fm-3m,full_Heusler_L21,,"[""Ti"", ""Ni"", ""Ni"", ""Sn""]","[[0.5, 0.5, 0.5], [0.75, 0.75, 0.75], [0.25, 0.25, 0.25], [0.0, 0.0, 0.0]]",A,conventional,Starrydata (experimental),10.1007/s11664-012-2048-z,https://doi.org/10.1007/s11664-012-2048-z,Starrydata all_curves.csv (release 'latest'),JARVIS-DFT (NIST),https://www.ctcms.nist.gov/~knc6/static/JARVIS-DFT/JVASP-8045.xml,JARVIS-DFT (NIST),JVASP-8045,False,stoichiometric,TiNi2Sn
TiNi2Sn,3.095465508634838,W/m/K,235.7143,"experimental, Wiedemann-Franz: kappa_total - L*T/rho (Kim2015 L(S=2uV/K))",0,experimental,1.0,wf_subtracted,6.11411,225.0,Fm-3m,full_Heusler_L21,,"[""Ti"", ""Ni"", ""Ni"", ""Sn""]","[[0.5, 0.5, 0.5], [0.75, 0.75, 0.75], [0.25, 0.25, 0.25], [0.0, 0.0, 0.0]]",A,conventional,Starrydata (experimental),10.1007/s11664-012-2048-z,https://doi.org/10.1007/s11664-012-2048-z,Starrydata all_curves.csv (release 'latest'),JARVIS-DFT (NIST),https://www.ctcms.nist.gov/~knc6/static/JARVIS-DFT/JVASP-8045.xml,JARVIS-DFT (NIST),JVASP-8045,False,stoichiometric,TiNi2Sn
TiNi2Sn,3.095123577191095,W/m/K,242.0168,"experimental, Wiedemann-Franz: kappa_total - L*T/rho (Kim2015 L(S=4uV/K))",0,experimental,1.0,wf_subtracted,6.11411,225.0,Fm-3m,full_Heusler_L21,,"[""Ti"", ""Ni"", ""Ni"", ""Sn""]","[[0.5, 0.5, 0.5], [0.75, 0.75, 0.75], [0.25, 0.25, 0.25], [0.0, 0.0, 0.0]]",A,conventional,Starrydata (experimental),10.1007/s11664-012-2048-z,https://doi.org/10.1007/s11664-012-2048-z,Starrydata all_curves.csv (release 'latest'),JARVIS-DFT (NIST),https://www.ctcms.nist.gov/~knc6/static/JARVIS-DFT/JVASP-8045.xml,JARVIS-DFT (NIST),JVASP-8045,False,stoichiometric,TiNi2Sn
TiNi2Sn,3.0806587827472054,W/m/K,245.1681,"experimental, Wiedemann-Franz: kappa_total - L*T/rho (Kim2015 L(S=4uV/K))",0,experimental,1.0,wf_subtracted,6.11411,225.0,Fm-3m,full_Heusler_L21,,"[""Ti"", ""Ni"", ""Ni"", ""Sn""]","[[0.5, 0.5, 0.5], [0.75, 0.75, 0.75], [0.25, 0.25, 0.25], [0.0, 0.0, 0.0]]",A,conventional,Starrydata (experimental),10.1007/s11664-012-2048-z,https://doi.org/10.1007/s11664-012-2048-z,Starrydata all_curves.csv (release 'latest'),JARVIS-DFT (NIST),https://www.ctcms.nist.gov/~knc6/static/JARVIS-DFT/JVASP-8045.xml,JARVIS-DFT (NIST),JVASP-8045,False,stoichiometric,TiNi2Sn
TiNi2Sn,3.0967144489621967,W/m/K,250.8403,"experimental, Wiedemann-Franz: kappa_total - L*T/rho (Kim2015 L(S=5uV/K))",0,experimental,1.0,wf_subtracted,6.11411,225.0,Fm-3m,full_Heusler_L21,,"[""Ti"", ""Ni"", ""Ni"", ""Sn""]","[[0.5, 0.5, 0.5], [0.75, 0.75, 0.75], [0.25, 0.25, 0.25], [0.0, 0.0, 0.0]]",A,conventional,Starrydata (experimental),10.1007/s11664-012-2048-z,https://doi.org/10.1007/s11664-012-2048-z,Starrydata all_curves.csv (release 'latest'),JARVIS-DFT (NIST),https://www.ctcms.nist.gov/~knc6/static/JARVIS-DFT/JVASP-8045.xml,JARVIS-DFT (NIST),JVASP-8045,False,stoichiometric,TiNi2Sn
TiNi2Sn,3.0966728833970727,W/m/K,253.3613,"experimental, Wiedemann-Franz: kappa_total - L*T/rho (Kim2015 L(S=5uV/K))",0,experimental,1.0,wf_subtracted,6.11411,225.0,Fm-3m,full_Heusler_L21,,"[""Ti"", ""Ni"", ""Ni"", ""Sn""]","[[0.5, 0.5, 0.5], [0.75, 0.75, 0.75], [0.25, 0.25, 0.25], [0.0, 0.0, 0.0]]",A,conventional,Starrydata (experimental),10.1007/s11664-012-2048-z,https://doi.org/10.1007/s11664-012-2048-z,Starrydata all_curves.csv (release 'latest'),JARVIS-DFT (NIST),https://www.ctcms.nist.gov/~knc6/static/JARVIS-DFT/JVASP-8045.xml,JARVIS-DFT (NIST),JVASP-8045,False,stoichiometric,TiNi2Sn
TiNi2Sn,3.062314797594281,W/m/K,257.1429,"experimental, Wiedemann-Franz: kappa_total - L*T/rho (Kim2015 L(S=5uV/K))",0,experimental,1.0,wf_subtracted,6.11411,225.0,Fm-3m,full_Heusler_L21,,"[""Ti"", ""Ni"", ""Ni"", ""Sn""]","[[0.5, 0.5, 0.5], [0.75, 0.75, 0.75], [0.25, 0.25, 0.25], [0.0, 0.0, 0.0]]",A,conventional,Starrydata (experimental),10.1007/s11664-012-2048-z,https://doi.org/10.1007/s11664-012-2048-z,Starrydata all_curves.csv (release 'latest'),JARVIS-DFT (NIST),https://www.ctcms.nist.gov/~knc6/static/JARVIS-DFT/JVASP-8045.xml,JARVIS-DFT (NIST),JVASP-8045,False,stoichiometric,TiNi2Sn
TiNi2Sn,2.937590345487094,W/m/K,262.1849,"experimental, Wiedemann-Franz: kappa_total - L*T/rho (Kim2015 L(S=4uV/K))",0,experimental,1.0,wf_subtracted,6.11411,225.0,Fm-3m,full_Heusler_L21,,"[""Ti"", ""Ni"", ""Ni"", ""Sn""]","[[0.5, 0.5, 0.5], [0.75, 0.75, 0.75], [0.25, 0.25, 0.25], [0.0, 0.0, 0.0]]",A,conventional,Starrydata (experimental),10.1007/s11664-012-2048-z,https://doi.org/10.1007/s11664-012-2048-z,Starrydata all_curves.csv (release 'latest'),JARVIS-DFT (NIST),https://www.ctcms.nist.gov/~knc6/static/JARVIS-DFT/JVASP-8045.xml,JARVIS-DFT (NIST),JVASP-8045,False,stoichiometric,TiNi2Sn
TiNi2Sn,2.891218193047731,W/m/K,264.7059,"experimental, Wiedemann-Franz: kappa_total - L*T/rho (Kim2015 L(S=5uV/K))",0,experimental,1.0,wf_subtracted,6.11411,225.0,Fm-3m,full_Heusler_L21,,"[""Ti"", ""Ni"", ""Ni"", ""Sn""]","[[0.5, 0.5, 0.5], [0.75, 0.75, 0.75], [0.25, 0.25, 0.25], [0.0, 0.0, 0.0]]",A,conventional,Starrydata (experimental),10.1007/s11664-012-2048-z,https://doi.org/10.1007/s11664-012-2048-z,Starrydata all_curves.csv (release 'latest'),JARVIS-DFT (NIST),https://www.ctcms.nist.gov/~knc6/static/JARVIS-DFT/JVASP-8045.xml,JARVIS-DFT (NIST),JVASP-8045,False,stoichiometric,TiNi2Sn
TiNi2Sn,2.953685058473541,W/m/K,267.8571,"experimental, Wiedemann-Franz: kappa_total - L*T/rho (Kim2015 L(S=5uV/K))",0,experimental,1.0,wf_subtracted,6.11411,225.0,Fm-3m,full_Heusler_L21,,"[""Ti"", ""Ni"", ""Ni"", ""Sn""]","[[0.5, 0.5, 0.5], [0.75, 0.75, 0.75], [0.25, 0.25, 0.25], [0.0, 0.0, 0.0]]",A,conventional,Starrydata (experimental),10.1007/s11664-012-2048-z,https://doi.org/10.1007/s11664-012-2048-z,Starrydata all_curves.csv (release 'latest'),JARVIS-DFT (NIST),https://www.ctcms.nist.gov/~knc6/static/JARVIS-DFT/JVASP-8045.xml,JARVIS-DFT (NIST),JVASP-8045,False,stoichiometric,TiNi2Sn
TiNi2Sn,2.9694445286527174,W/m/K,272.2689,"experimental, Wiedemann-Franz: kappa_total - L*T/rho (Kim2015 L(S=6uV/K))",0,experimental,1.0,wf_subtracted,6.11411,225.0,Fm-3m,full_Heusler_L21,,"[""Ti"", ""Ni"", ""Ni"", ""Sn""]","[[0.5, 0.5, 0.5], [0.75, 0.75, 0.75], [0.25, 0.25, 0.25], [0.0, 0.0, 0.0]]",A,conventional,Starrydata (experimental),10.1007/s11664-012-2048-z,https://doi.org/10.1007/s11664-012-2048-z,Starrydata all_curves.csv (release 'latest'),JARVIS-DFT (NIST),https://www.ctcms.nist.gov/~knc6/static/JARVIS-DFT/JVASP-8045.xml,JARVIS-DFT (NIST),JVASP-8045,False,stoichiometric,TiNi2Sn
TiNi2Sn,2.99276765773649,W/m/K,276.0504,"experimental, Wiedemann-Franz: kappa_total - L*T/rho (Kim2015 L(S=5uV/K))",0,experimental,1.0,wf_subtracted,6.11411,225.0,Fm-3m,full_Heusler_L21,,"[""Ti"", ""Ni"", ""Ni"", ""Sn""]","[[0.5, 0.5, 0.5], [0.75, 0.75, 0.75], [0.25, 0.25, 0.25], [0.0, 0.0, 0.0]]",A,conventional,Starrydata (experimental),10.1007/s11664-012-2048-z,https://doi.org/10.1007/s11664-012-2048-z,Starrydata all_curves.csv (release 'latest'),JARVIS-DFT (NIST),https://www.ctcms.nist.gov/~knc6/static/JARVIS-DFT/JVASP-8045.xml,JARVIS-DFT (NIST),JVASP-8045,False,stoichiometric,TiNi2Sn
TiNi2Sn,2.893819989729982,W/m/K,279.8319,"experimental, Wiedemann-Franz: kappa_total - L*T/rho (Kim2015 L(S=4uV/K))",0,experimental,1.0,wf_subtracted,6.11411,225.0,Fm-3m,full_Heusler_L21,,"[""Ti"", ""Ni"", ""Ni"", ""Sn""]","[[0.5, 0.5, 0.5], [0.75, 0.75, 0.75], [0.25, 0.25, 0.25], [0.0, 0.0, 0.0]]",A,conventional,Starrydata (experimental),10.1007/s11664-012-2048-z,https://doi.org/10.1007/s11664-012-2048-z,Starrydata all_curves.csv (release 'latest'),JARVIS-DFT (NIST),https://www.ctcms.nist.gov/~knc6/static/JARVIS-DFT/JVASP-8045.xml,JARVIS-DFT (NIST),JVASP-8045,False,stoichiometric,TiNi2Sn
TiNi2Sn,3.131023038466973,W/m/K,283.6134,"experimental, Wiedemann-Franz: kappa_total - L*T/rho (Kim2015 L(S=3uV/K))",0,experimental,1.0,wf_subtracted,6.11411,225.0,Fm-3m,full_Heusler_L21,,"[""Ti"", ""Ni"", ""Ni"", ""Sn""]","[[0.5, 0.5, 0.5], [0.75, 0.75, 0.75], [0.25, 0.25, 0.25], [0.0, 0.0, 0.0]]",A,conventional,Starrydata (experimental),10.1007/s11664-012-2048-z,https://doi.org/10.1007/s11664-012-2048-z,Starrydata all_curves.csv (release 'latest'),JARVIS-DFT (NIST),https://www.ctcms.nist.gov/~knc6/static/JARVIS-DFT/JVASP-8045.xml,JARVIS-DFT (NIST),JVASP-8045,False,stoichiometric,TiNi2Sn
TiNi2Sn,3.285333773672764,W/m/K,287.395,"experimental, Wiedemann-Franz: kappa_total - L*T/rho (Kim2015 L(S=3uV/K))",0,experimental,1.0,wf_subtracted,6.11411,225.0,Fm-3m,full_Heusler_L21,,"[""Ti"", ""Ni"", ""Ni"", ""Sn""]","[[0.5, 0.5, 0.5], [0.75, 0.75, 0.75], [0.25, 0.25, 0.25], [0.0, 0.0, 0.0]]",A,conventional,Starrydata (experimental),10.1007/s11664-012-2048-z,https://doi.org/10.1007/s11664-012-2048-z,Starrydata all_curves.csv (release 'latest'),JARVIS-DFT (NIST),https://www.ctcms.nist.gov/~knc6/static/JARVIS-DFT/JVASP-8045.xml,JARVIS-DFT (NIST),JVASP-8045,False,stoichiometric,TiNi2Sn
TiNi2Sn,3.56856893745217,W/m/K,291.8067,"experimental, Wiedemann-Franz: kappa_total - L*T/rho (Kim2015 L(S=3uV/K))",0,experimental,1.0,wf_subtracted,6.11411,225.0,Fm-3m,full_Heusler_L21,,"[""Ti"", ""Ni"", ""Ni"", ""Sn""]","[[0.5, 0.5, 0.5], [0.75, 0.75, 0.75], [0.25, 0.25, 0.25], [0.0, 0.0, 0.0]]",A,conventional,Starrydata (experimental),10.1007/s11664-012-2048-z,https://doi.org/10.1007/s11664-012-2048-z,Starrydata all_curves.csv (release 'latest'),JARVIS-DFT (NIST),https://www.ctcms.nist.gov/~knc6/static/JARVIS-DFT/JVASP-8045.xml,JARVIS-DFT (NIST),JVASP-8045,False,stoichiometric,TiNi2Sn
TiNi2Sn,3.711573832405456,W/m/K,298.1092,"experimental, Wiedemann-Franz: kappa_total - L*T/rho (Kim2015 L(S=3uV/K))",0,experimental,1.0,wf_subtracted,6.11411,225.0,Fm-3m,full_Heusler_L21,,"[""Ti"", ""Ni"", ""Ni"", ""Sn""]","[[0.5, 0.5, 0.5], [0.75, 0.75, 0.75], [0.25, 0.25, 0.25], [0.0, 0.0, 0.0]]",A,conventional,Starrydata (experimental),10.1007/s11664-012-2048-z,https://doi.org/10.1007/s11664-012-2048-z,Starrydata all_curves.csv (release 'latest'),JARVIS-DFT (NIST),https://www.ctcms.nist.gov/~knc6/static/JARVIS-DFT/JVASP-8045.xml,JARVIS-DFT (NIST),JVASP-8045,False,stoichiometric,TiNi2Sn
TiNiSn,8.422934563784981,W/m/K,203.3,"experimental, Wiedemann-Franz: kappa_total - L*T/rho (Kim2015 L(S=61uV/K))",0,experimental,1.0,wf_subtracted,5.865993,216.0,F-43m,half-Heusler (C1b / MgAgAs),,"[""Ti"", ""Ti"", ""Ti"", ""Ti"", ""Ni"", ""Ni"", ""Ni"", ""Ni"", ""Sn"", ""Sn"", ""Sn"", ""Sn""]","[[0.5, 0.0, 0.0], [0.5, 0.5, 0.5], [0.0, 0.0, 0.5], [0.0, 0.5, 0.0], [0.25, 0.25, 0.75], [0.25, 0.75, 0.25], [0.75, 0.25, 0.25], [0.75, 0.75, 0.75], [0.0, 0.0, 0.0], [0.0, 0.5, 0.5], [0.5, 0.0, 0.5], [0.5, 0.5, 0.0]]",A,primitive->conventional (x sqrt2),Starrydata (experimental),10.3390/ma11040649,https://doi.org/10.3390/ma11040649,Starrydata all_curves.csv (release 'latest'),PhononDB (Togo/NIMS MDR),https://mdr.nims.go.jp/datasets/02fa4c75-ed5f-4897-b727-67d05b922c4a,"LTC-calc.log unit cell (PBEsol-relaxed), same file as kappa",mp-924130,True,stoichiometric,TiNiSn
TiNiSn,9.647807259422764,W/m/K,203.7,"experimental, Wiedemann-Franz: kappa_total - L*T/rho (Kim2015 L(S=19uV/K))",0,experimental,1.0,wf_subtracted,5.865993,216.0,F-43m,half-Heusler (C1b / MgAgAs),,"[""Ti"", ""Ti"", ""Ti"", ""Ti"", ""Ni"", ""Ni"", ""Ni"", ""Ni"", ""Sn"", ""Sn"", ""Sn"", ""Sn""]","[[0.5, 0.0, 0.0], [0.5, 0.5, 0.5], [0.0, 0.0, 0.5], [0.0, 0.5, 0.0], [0.25, 0.25, 0.75], [0.25, 0.75, 0.25], [0.75, 0.25, 0.25], [0.75, 0.75, 0.75], [0.0, 0.0, 0.0], [0.0, 0.5, 0.5], [0.5, 0.0, 0.5], [0.5, 0.5, 0.0]]",A,primitive->conventional (x sqrt2),Starrydata (experimental),10.1039/c6cp06859f,https://doi.org/10.1039/c6cp06859f,Starrydata all_curves.csv (release 'latest'),PhononDB (Togo/NIMS MDR),https://mdr.nims.go.jp/datasets/02fa4c75-ed5f-4897-b727-67d05b922c4a,"LTC-calc.log unit cell (PBEsol-relaxed), same file as kappa",mp-924130,True,stoichiometric,TiNiSn
TiNiSn,8.830557,W/m/K,208.5954,"experimental, lattice thermal conductivity as published",0,experimental,1.0,reported_lattice,5.865993,216.0,F-43m,half-Heusler (C1b / MgAgAs),,"[""Ti"", ""Ti"", ""Ti"", ""Ti"", ""Ni"", ""Ni"", ""Ni"", ""Ni"", ""Sn"", ""Sn"", ""Sn"", ""Sn""]","[[0.5, 0.0, 0.0], [0.5, 0.5, 0.5], [0.0, 0.0, 0.5], [0.0, 0.5, 0.0], [0.25, 0.25, 0.75], [0.25, 0.75, 0.25], [0.75, 0.25, 0.25], [0.75, 0.75, 0.75], [0.0, 0.0, 0.0], [0.0, 0.5, 0.5], [0.5, 0.0, 0.5], [0.5, 0.5, 0.0]]",A,primitive->conventional (x sqrt2),Starrydata (experimental),10.1063/1.1488698,https://doi.org/10.1063/1.1488698,Starrydata all_curves.csv (release 'latest'),PhononDB (Togo/NIMS MDR),https://mdr.nims.go.jp/datasets/02fa4c75-ed5f-4897-b727-67d05b922c4a,"LTC-calc.log unit cell (PBEsol-relaxed), same file as kappa",mp-924130,True,stoichiometric,TiNiSn
TiNiSn,8.391893032278347,W/m/K,212.3,"experimental, Wiedemann-Franz: kappa_total - L*T/rho (Kim2015 L(S=64uV/K))",0,experimental,1.0,wf_subtracted,5.865993,216.0,F-43m,half-Heusler (C1b / MgAgAs),,"[""Ti"", ""Ti"", ""Ti"", ""Ti"", ""Ni"", ""Ni"", ""Ni"", ""Ni"", ""Sn"", ""Sn"", ""Sn"", ""Sn""]","[[0.5, 0.0, 0.0], [0.5, 0.5, 0.5], [0.0, 0.0, 0.5], [0.0, 0.5, 0.0], [0.25, 0.25, 0.75], [0.25, 0.75, 0.25], [0.75, 0.25, 0.25], [0.75, 0.75, 0.75], [0.0, 0.0, 0.0], [0.0, 0.5, 0.5], [0.5, 0.0, 0.5], [0.5, 0.5, 0.0]]",A,primitive->conventional (x sqrt2),Starrydata (experimental),10.3390/ma11040649,https://doi.org/10.3390/ma11040649,Starrydata all_curves.csv (release 'latest'),PhononDB (Togo/NIMS MDR),https://mdr.nims.go.jp/datasets/02fa4c75-ed5f-4897-b727-67d05b922c4a,"LTC-calc.log unit cell (PBEsol-relaxed), same file as kappa",mp-924130,True,stoichiometric,TiNiSn
TiNiSn,9.30117372147356,W/m/K,218.7,"experimental, Wiedemann-Franz: kappa_total - L*T/rho (Kim2015 L(S=23uV/K))",0,experimental,1.0,wf_subtracted,5.865993,216.0,F-43m,half-Heusler (C1b / MgAgAs),,"[""Ti"", ""Ti"", ""Ti"", ""Ti"", ""Ni"", ""Ni"", ""Ni"", ""Ni"", ""Sn"", ""Sn"", ""Sn"", ""Sn""]","[[0.5, 0.0, 0.0], [0.5, 0.5, 0.5], [0.0, 0.0, 0.5], [0.0, 0.5, 0.0], [0.25, 0.25, 0.75], [0.25, 0.75, 0.25], [0.75, 0.25, 0.25], [0.75, 0.75, 0.75], [0.0, 0.0, 0.0], [0.0, 0.5, 0.5], [0.5, 0.0, 0.5], [0.5, 0.5, 0.0]]",A,primitive->conventional (x sqrt2),Starrydata (experimental),10.1039/c6cp06859f,https://doi.org/10.1039/c6cp06859f,Starrydata all_curves.csv (release 'latest'),PhononDB (Togo/NIMS MDR),https://mdr.nims.go.jp/datasets/02fa4c75-ed5f-4897-b727-67d05b922c4a,"LTC-calc.log unit cell (PBEsol-relaxed), same file as kappa",mp-924130,True,stoichiometric,TiNiSn
TiNiSn,8.362564522876447,W/m/K,221.3,"experimental, Wiedemann-Franz: kappa_total - L*T/rho (Kim2015 L(S=67uV/K))",0,experimental,1.0,wf_subtracted,5.865993,216.0,F-43m,half-Heusler (C1b / MgAgAs),,"[""Ti"", ""Ti"", ""Ti"", ""Ti"", ""Ni"", ""Ni"", ""Ni"", ""Ni"", ""Sn"", ""Sn"", ""Sn"", ""Sn""]","[[0.5, 0.0, 0.0], [0.5, 0.5, 0.5], [0.0, 0.0, 0.5], [0.0, 0.5, 0.0], [0.25, 0.25, 0.75], [0.25, 0.75, 0.25], [0.75, 0.25, 0.25], [0.75, 0.75, 0.75], [0.0, 0.0, 0.0], [0.0, 0.5, 0.5], [0.5, 0.0, 0.5], [0.5, 0.5, 0.0]]",A,primitive->conventional (x sqrt2),Starrydata (experimental),10.3390/ma11040649,https://doi.org/10.3390/ma11040649,Starrydata all_curves.csv (release 'latest'),PhononDB (Togo/NIMS MDR),https://mdr.nims.go.jp/datasets/02fa4c75-ed5f-4897-b727-67d05b922c4a,"LTC-calc.log unit cell (PBEsol-relaxed), same file as kappa",mp-924130,True,stoichiometric,TiNiSn
TiNiSn,8.313311,W/m/K,228.0039,"experimental, lattice thermal conductivity as published",0,experimental,1.0,reported_lattice,5.865993,216.0,F-43m,half-Heusler (C1b / MgAgAs),,"[""Ti"", ""Ti"", ""Ti"", ""Ti"", ""Ni"", ""Ni"", ""Ni"", ""Ni"", ""Sn"", ""Sn"", ""Sn"", ""Sn""]","[[0.5, 0.0, 0.0], [0.5, 0.5, 0.5], [0.0, 0.0, 0.5], [0.0, 0.5, 0.0], [0.25, 0.25, 0.75], [0.25, 0.75, 0.25], [0.75, 0.25, 0.25], [0.75, 0.75, 0.75], [0.0, 0.0, 0.0], [0.0, 0.5, 0.5], [0.5, 0.0, 0.5], [0.5, 0.5, 0.0]]",A,primitive->conventional (x sqrt2),Starrydata (experimental),10.1063/1.1488698,https://doi.org/10.1063/1.1488698,Starrydata all_curves.csv (release 'latest'),PhononDB (Togo/NIMS MDR),https://mdr.nims.go.jp/datasets/02fa4c75-ed5f-4897-b727-67d05b922c4a,"LTC-calc.log unit cell (PBEsol-relaxed), same file as kappa",mp-924130,True,stoichiometric,TiNiSn
TiNiSn,8.341010678057666,W/m/K,230.3,"experimental, Wiedemann-Franz: kappa_total - L*T/rho (Kim2015 L(S=70uV/K))",0,experimental,1.0,wf_subtracted,5.865993,216.0,F-43m,half-Heusler (C1b / MgAgAs),,"[""Ti"", ""Ti"", ""Ti"", ""Ti"", ""Ni"", ""Ni"", ""Ni"", ""Ni"", ""Sn"", ""Sn"", ""Sn"", ""Sn""]","[[0.5, 0.0, 0.0], [0.5, 0.5, 0.5], [0.0, 0.0, 0.5], [0.0, 0.5, 0.0], [0.25, 0.25, 0.75], [0.25, 0.75, 0.25], [0.75, 0.25, 0.25], [0.75, 0.75, 0.75], [0.0, 0.0, 0.0], [0.0, 0.5, 0.5], [0.5, 0.0, 0.5], [0.5, 0.5, 0.0]]",A,primitive->conventional (x sqrt2),Starrydata (experimental),10.3390/ma11040649,https://doi.org/10.3390/ma11040649,Starrydata all_curves.csv (release 'latest'),PhononDB (Togo/NIMS MDR),https://mdr.nims.go.jp/datasets/02fa4c75-ed5f-4897-b727-67d05b922c4a,"LTC-calc.log unit cell (PBEsol-relaxed), same file as kappa",mp-924130,True,stoichiometric,TiNiSn
