Repository: Shivamrandive747/Thermalconductivity_prediction

# Calibrating first-principles lattice thermal conductivity to experiment

**A curated half-Heusler dataset and a validated transfer function.**

Published first-principles transport calculations of lattice thermal conductivity exceed what
laboratories measure for the same compound by a **median factor of 1.55**. That offset is regular
enough to be removed in closed form:

$$\kappa_L^{\mathrm{expt}}(T) \;=\; \kappa_L^{\mathrm{BTE}}(T)\;\min\!\left[c\left(\tfrac{T}{300}\right)^{p},\,1\right],
\qquad c = 0.51,\quad p = 0.80$$

Inside a domain of applicability declared before the validation set was scored, this places

File: data/Target_Materials/HEUSLER_KAPPA_TRAINING_SET.csv (part 37 of 192)
formula,kappa_L,kappa_units,temperature_K,method,method_tier,tier_name,weight,kappa_basis,struct_a_A,struct_spacegroup,struct_sg_symbol,struct_prototype,struct_site_ordering,struct_species,struct_frac_coords,struct_grade,lattice_convention,source,source_doi,source_url,source_location,struct_source,struct_source_url,struct_source_detail,struct_id,struct_same_paper_as_kappa,stoichiometry,parent_formula
TiNiSn,8.957506171499602,W/m/K,233.7,"experimental, Wiedemann-Franz: kappa_total - L*T/rho (Kim2015 L(S=28uV/K))",0,experimental,1.0,wf_subtracted,5.865993,216.0,F-43m,half-Heusler (C1b / MgAgAs),,"[""Ti"", ""Ti"", ""Ti"", ""Ti"", ""Ni"", ""Ni"", ""Ni"", ""Ni"", ""Sn"", ""Sn"", ""Sn"", ""Sn""]","[[0.5, 0.0, 0.0], [0.5, 0.5, 0.5], [0.0, 0.0, 0.5], [0.0, 0.5, 0.0], [0.25, 0.25, 0.75], [0.25, 0.75, 0.25], [0.75, 0.25, 0.25], [0.75, 0.75, 0.75], [0.0, 0.0, 0.0], [0.0, 0.5, 0.5], [0.5, 0.0, 0.5], [0.5, 0.5, 0.0]]",A,primitive->conventional (x sqrt2),Starrydata (experimental),10.1039/c6cp06859f,https://doi.org/10.1039/c6cp06859f,Starrydata all_curves.csv (release 'latest'),PhononDB (Togo/NIMS MDR),https://mdr.nims.go.jp/datasets/02fa4c75-ed5f-4897-b727-67d05b922c4a,"LTC-calc.log unit cell (PBEsol-relaxed), same file as kappa",mp-924130,True,stoichiometric,TiNiSn
TiNiSn,8.324150477916781,W/m/K,239.3,"experimental, Wiedemann-Franz: kappa_total - L*T/rho (Kim2015 L(S=74uV/K))",0,experimental,1.0,wf_subtracted,5.865993,216.0,F-43m,half-Heusler (C1b / MgAgAs),,"[""Ti"", ""Ti"", ""Ti"", ""Ti"", ""Ni"", ""Ni"", ""Ni"", ""Ni"", ""Sn"", ""Sn"", ""Sn"", ""Sn""]","[[0.5, 0.0, 0.0], [0.5, 0.5, 0.5], [0.0, 0.0, 0.5], [0.0, 0.5, 0.0], [0.25, 0.25, 0.75], [0.25, 0.75, 0.25], [0.75, 0.25, 0.25], [0.75, 0.75, 0.75], [0.0, 0.0, 0.0], [0.0, 0.5, 0.5], [0.5, 0.0, 0.5], [0.5, 0.5, 0.0]]",A,primitive->conventional (x sqrt2),Starrydata (experimental),10.3390/ma11040649,https://doi.org/10.3390/ma11040649,Starrydata all_curves.csv (release 'latest'),PhononDB (Togo/NIMS MDR),https://mdr.nims.go.jp/datasets/02fa4c75-ed5f-4897-b727-67d05b922c4a,"LTC-calc.log unit cell (PBEsol-relaxed), same file as kappa",mp-924130,True,stoichiometric,TiNiSn
TiNiSn,8.309921525856875,W/m/K,248.3,"experimental, Wiedemann-Franz: kappa_total - L*T/rho (Kim2015 L(S=77uV/K))",0,experimental,1.0,wf_subtracted,5.865993,216.0,F-43m,half-Heusler (C1b / MgAgAs),,"[""Ti"", ""Ti"", ""Ti"", ""Ti"", ""Ni"", ""Ni"", ""Ni"", ""Ni"", ""Sn"", ""Sn"", ""Sn"", ""Sn""]","[[0.5, 0.0, 0.0], [0.5, 0.5, 0.5], [0.0, 0.0, 0.5], [0.0, 0.5, 0.0], [0.25, 0.25, 0.75], [0.25, 0.75, 0.25], [0.75, 0.25, 0.25], [0.75, 0.75, 0.75], [0.0, 0.0, 0.0], [0.0, 0.5, 0.5], [0.5, 0.0, 0.5], [0.5, 0.5, 0.0]]",A,primitive->conventional (x sqrt2),Starrydata (experimental),10.3390/ma11040649,https://doi.org/10.3390/ma11040649,Starrydata all_curves.csv (release 'latest'),PhononDB (Togo/NIMS MDR),https://mdr.nims.go.jp/datasets/02fa4c75-ed5f-4897-b727-67d05b922c4a,"LTC-calc.log unit cell (PBEsol-relaxed), same file as kappa",mp-924130,True,stoichiometric,TiNiSn
TiNiSn,8.621725749440564,W/m/K,248.9,"experimental, Wiedemann-Franz: kappa_total - L*T/rho (Kim2015 L(S=34uV/K))",0,experimental,1.0,wf_subtracted,5.865993,216.0,F-43m,half-Heusler (C1b / MgAgAs),,"[""Ti"", ""Ti"", ""Ti"", ""Ti"", ""Ni"", ""Ni"", ""Ni"", ""Ni"", ""Sn"", ""Sn"", ""Sn"", ""Sn""]","[[0.5, 0.0, 0.0], [0.5, 0.5, 0.5], [0.0, 0.0, 0.5], [0.0, 0.5, 0.0], [0.25, 0.25, 0.75], [0.25, 0.75, 0.25], [0.75, 0.25, 0.25], [0.75, 0.75, 0.75], [0.0, 0.0, 0.0], [0.0, 0.5, 0.5], [0.5, 0.0, 0.5], [0.5, 0.5, 0.0]]",A,primitive->conventional (x sqrt2),Starrydata (experimental),10.1039/c6cp06859f,https://doi.org/10.1039/c6cp06859f,Starrydata all_curves.csv (release 'latest'),PhononDB (Togo/NIMS MDR),https://mdr.nims.go.jp/datasets/02fa4c75-ed5f-4897-b727-67d05b922c4a,"LTC-calc.log unit cell (PBEsol-relaxed), same file as kappa",mp-924130,True,stoichiometric,TiNiSn
TiNiSn,7.965246,W/m/K,249.5075,"experimental, lattice thermal conductivity as published",0,experimental,1.0,reported_lattice,5.865993,216.0,F-43m,half-Heusler (C1b / MgAgAs),,"[""Ti"", ""Ti"", ""Ti"", ""Ti"", ""Ni"", ""Ni"", ""Ni"", ""Ni"", ""Sn"", ""Sn"", ""Sn"", ""Sn""]","[[0.5, 0.0, 0.0], [0.5, 0.5, 0.5], [0.0, 0.0, 0.5], [0.0, 0.5, 0.0], [0.25, 0.25, 0.75], [0.25, 0.75, 0.25], [0.75, 0.25, 0.25], [0.75, 0.75, 0.75], [0.0, 0.0, 0.0], [0.0, 0.5, 0.5], [0.5, 0.0, 0.5], [0.5, 0.5, 0.0]]",A,primitive->conventional (x sqrt2),Starrydata (experimental),10.1063/1.1488698,https://doi.org/10.1063/1.1488698,Starrydata all_curves.csv (release 'latest'),PhononDB (Togo/NIMS MDR),https://mdr.nims.go.jp/datasets/02fa4c75-ed5f-4897-b727-67d05b922c4a,"LTC-calc.log unit cell (PBEsol-relaxed), same file as kappa",mp-924130,True,stoichiometric,TiNiSn
TiNiSn,8.297128819855383,W/m/K,257.3,"experimental, Wiedemann-Franz: kappa_total - L*T/rho (Kim2015 L(S=81uV/K))",0,experimental,1.0,wf_subtracted,5.865993,216.0,F-43m,half-Heusler (C1b / MgAgAs),,"[""Ti"", ""Ti"", ""Ti"", ""Ti"", ""Ni"", ""Ni"", ""Ni"", ""Ni"", ""Sn"", ""Sn"", ""Sn"", ""Sn""]","[[0.5, 0.0, 0.0], [0.5, 0.5, 0.5], [0.0, 0.0, 0.5], [0.0, 0.5, 0.0], [0.25, 0.25, 0.75], [0.25, 0.75, 0.25], [0.75, 0.25, 0.25], [0.75, 0.75, 0.75], [0.0, 0.0, 0.0], [0.0, 0.5, 0.5], [0.5, 0.0, 0.5], [0.5, 0.5, 0.0]]",A,primitive->conventional (x sqrt2),Starrydata (experimental),10.3390/ma11040649,https://doi.org/10.3390/ma11040649,Starrydata all_curves.csv (release 'latest'),PhononDB (Togo/NIMS MDR),https://mdr.nims.go.jp/datasets/02fa4c75-ed5f-4897-b727-67d05b922c4a,"LTC-calc.log unit cell (PBEsol-relaxed), same file as kappa",mp-924130,True,stoichiometric,TiNiSn
TiNiSn,8.298530790946135,W/m/K,264.4,"experimental, Wiedemann-Franz: kappa_total - L*T/rho (Kim2015 L(S=40uV/K))",0,experimental,1.0,wf_subtracted,5.865993,216.0,F-43m,half-Heusler (C1b / MgAgAs),,"[""Ti"", ""Ti"", ""Ti"", ""Ti"", ""Ni"", ""Ni"", ""Ni"", ""Ni"", ""Sn"", ""Sn"", ""Sn"", ""Sn""]","[[0.5, 0.0, 0.0], [0.5, 0.5, 0.5], [0.0, 0.0, 0.5], [0.0, 0.5, 0.0], [0.25, 0.25, 0.75], [0.25, 0.75, 0.25], [0.75, 0.25, 0.25], [0.75, 0.75, 0.75], [0.0, 0.0, 0.0], [0.0, 0.5, 0.5], [0.5, 0.0, 0.5], [0.5, 0.5, 0.0]]",A,primitive->conventional (x sqrt2),Starrydata (experimental),10.1039/c6cp06859f,https://doi.org/10.1039/c6cp06859f,Starrydata all_curves.csv (release 'latest'),PhononDB (Togo/NIMS MDR),https://mdr.nims.go.jp/datasets/02fa4c75-ed5f-4897-b727-67d05b922c4a,"LTC-calc.log unit cell (PBEsol-relaxed), same file as kappa",mp-924130,True,stoichiometric,TiNiSn
TiNiSn,8.289438262727186,W/m/K,266.2,"experimental, Wiedemann-Franz: kappa_total - L*T/rho (Kim2015 L(S=84uV/K))",0,experimental,1.0,wf_subtracted,5.865993,216.0,F-43m,half-Heusler (C1b / MgAgAs),,"[""Ti"", ""Ti"", ""Ti"", ""Ti"", ""Ni"", ""Ni"", ""Ni"", ""Ni"", ""Sn"", ""Sn"", ""Sn"", ""Sn""]","[[0.5, 0.0, 0.0], [0.5, 0.5, 0.5], [0.0, 0.0, 0.5], [0.0, 0.5, 0.0], [0.25, 0.25, 0.75], [0.25, 0.75, 0.25], [0.75, 0.25, 0.25], [0.75, 0.75, 0.75], [0.0, 0.0, 0.0], [0.0, 0.5, 0.5], [0.5, 0.0, 0.5], [0.5, 0.5, 0.0]]",A,primitive->conventional (x sqrt2),Starrydata (experimental),10.3390/ma11040649,https://doi.org/10.3390/ma11040649,Starrydata all_curves.csv (release 'latest'),PhononDB (Togo/NIMS MDR),https://mdr.nims.go.jp/datasets/02fa4c75-ed5f-4897-b727-67d05b922c4a,"LTC-calc.log unit cell (PBEsol-relaxed), same file as kappa",mp-924130,True,stoichiometric,TiNiSn
TiNiSn,7.731016,W/m/K,269.6302,"experimental, lattice thermal conductivity as published",0,experimental,1.0,reported_lattice,5.865993,216.0,F-43m,half-Heusler (C1b / MgAgAs),,"[""Ti"", ""Ti"", ""Ti"", ""Ti"", ""Ni"", ""Ni"", ""Ni"", ""Ni"", ""Sn"", ""Sn"", ""Sn"", ""Sn""]","[[0.5, 0.0, 0.0], [0.5, 0.5, 0.5], [0.0, 0.0, 0.5], [0.0, 0.5, 0.0], [0.25, 0.25, 0.75], [0.25, 0.75, 0.25], [0.75, 0.25, 0.25], [0.75, 0.75, 0.75], [0.0, 0.0, 0.0], [0.0, 0.5, 0.5], [0.5, 0.0, 0.5], [0.5, 0.5, 0.0]]",A,primitive->conventional (x sqrt2),Starrydata (experimental),10.1063/1.1488698,https://doi.org/10.1063/1.1488698,Starrydata all_curves.csv (release 'latest'),PhononDB (Togo/NIMS MDR),https://mdr.nims.go.jp/datasets/02fa4c75-ed5f-4897-b727-67d05b922c4a,"LTC-calc.log unit cell (PBEsol-relaxed), same file as kappa",mp-924130,True,stoichiometric,TiNiSn
TiNiSn,8.284118422766046,W/m/K,275.2,"experimental, Wiedemann-Franz: kappa_total - L*T/rho (Kim2015 L(S=88uV/K))",0,experimental,1.0,wf_subtracted,5.865993,216.0,F-43m,half-Heusler (C1b / MgAgAs),,"[""Ti"", ""Ti"", ""Ti"", ""Ti"", ""Ni"", ""Ni"", ""Ni"", ""Ni"", ""Sn"", ""Sn"", ""Sn"", ""Sn""]","[[0.5, 0.0, 0.0], [0.5, 0.5, 0.5], [0.0, 0.0, 0.5], [0.0, 0.5, 0.0], [0.25, 0.25, 0.75], [0.25, 0.75, 0.25], [0.75, 0.25, 0.25], [0.75, 0.75, 0.75], [0.0, 0.0, 0.0], [0.0, 0.5, 0.5], [0.5, 0.0, 0.5], [0.5, 0.5, 0.0]]",A,primitive->conventional (x sqrt2),Starrydata (experimental),10.3390/ma11040649,https://doi.org/10.3390/ma11040649,Starrydata all_curves.csv (release 'latest'),PhononDB (Togo/NIMS MDR),https://mdr.nims.go.jp/datasets/02fa4c75-ed5f-4897-b727-67d05b922c4a,"LTC-calc.log unit cell (PBEsol-relaxed), same file as kappa",mp-924130,True,stoichiometric,TiNiSn
TiNiSn,8.008400812831384,W/m/K,280.3,"experimental, Wiedemann-Franz: kappa_total - L*T/rho (Kim2015 L(S=48uV/K))",0,experimental,1.0,wf_subtracted,5.865993,216.0,F-43m,half-Heusler (C1b / MgAgAs),,"[""Ti"", ""Ti"", ""Ti"", ""Ti"", ""Ni"", ""Ni"", ""Ni"", ""Ni"", ""Sn"", ""Sn"", ""Sn"", ""Sn""]","[[0.5, 0.0, 0.0], [0.5, 0.5, 0.5], [0.0, 0.0, 0.5], [0.0, 0.5, 0.0], [0.25, 0.25, 0.75], [0.25, 0.75, 0.25], [0.75, 0.25, 0.25], [0.75, 0.75, 0.75], [0.0, 0.0, 0.0], [0.0, 0.5, 0.5], [0.5, 0.0, 0.5], [0.5, 0.5, 0.0]]",A,primitive->conventional (x sqrt2),Starrydata (experimental),10.1039/c6cp06859f,https://doi.org/10.1039/c6cp06859f,Starrydata all_curves.csv (release 'latest'),PhononDB (Togo/NIMS MDR),https://mdr.nims.go.jp/datasets/02fa4c75-ed5f-4897-b727-67d05b922c4a,"LTC-calc.log unit cell (PBEsol-relaxed), same file as kappa",mp-924130,True,stoichiometric,TiNiSn
TiNiSn,8.275375930985664,W/m/K,284.2,"experimental, Wiedemann-Franz: kappa_total - L*T/rho (Kim2015 L(S=91uV/K))",0,experimental,1.0,wf_subtracted,5.865993,216.0,F-43m,half-Heusler (C1b / MgAgAs),,"[""Ti"", ""Ti"", ""Ti"", ""Ti"", ""Ni"", ""Ni"", ""Ni"", ""Ni"", ""Sn"", ""Sn"", ""Sn"", ""Sn""]","[[0.5, 0.0, 0.0], [0.5, 0.5, 0.5], [0.0, 0.0, 0.5], [0.0, 0.5, 0.0], [0.25, 0.25, 0.75], [0.25, 0.75, 0.25], [0.75, 0.25, 0.25], [0.75, 0.75, 0.75], [0.0, 0.0, 0.0], [0.0, 0.5, 0.5], [0.5, 0.0, 0.5], [0.5, 0.5, 0.0]]",A,primitive->conventional (x sqrt2),Starrydata (experimental),10.3390/ma11040649,https://doi.org/10.3390/ma11040649,Starrydata all_curves.csv (release 'latest'),PhononDB (Togo/NIMS MDR),https://mdr.nims.go.jp/datasets/02fa4c75-ed5f-4897-b727-67d05b922c4a,"LTC-calc.log unit cell (PBEsol-relaxed), same file as kappa",mp-924130,True,stoichiometric,TiNiSn
TiNiSn,7.497049,W/m/K,289.0584,"experimental, lattice thermal conductivity as published",0,experimental,1.0,reported_lattice,5.865993,216.0,F-43m,half-Heusler (C1b / MgAgAs),,"[""Ti"", ""Ti"", ""Ti"", ""Ti"", ""Ni"", ""Ni"", ""Ni"", ""Ni"", ""Sn"", ""Sn"", ""Sn"", ""Sn""]","[[0.5, 0.0, 0.0], [0.5, 0.5, 0.5], [0.0, 0.0, 0.5], [0.0, 0.5, 0.0], [0.25, 0.25, 0.75], [0.25, 0.75, 0.25], [0.75, 0.25, 0.25], [0.75, 0.75, 0.75], [0.0, 0.0, 0.0], [0.0, 0.5, 0.5], [0.5, 0.0, 0.5], [0.5, 0.5, 0.0]]",A,primitive->conventional (x sqrt2),Starrydata (experimental),10.1063/1.1488698,https://doi.org/10.1063/1.1488698,Starrydata all_curves.csv (release 'latest'),PhononDB (Togo/NIMS MDR),https://mdr.nims.go.jp/datasets/02fa4c75-ed5f-4897-b727-67d05b922c4a,"LTC-calc.log unit cell (PBEsol-relaxed), same file as kappa",mp-924130,True,stoichiometric,TiNiSn
TiNiSn,4.882591338395302,W/m/K,292.0,"experimental, Wiedemann-Franz: kappa_total - L*T/rho (Kim2015 L(S=85uV/K))",0,experimental,1.0,wf_subtracted,5.865993,216.0,F-43m,half-Heusler (C1b / MgAgAs),,"[""Ti"", ""Ti"", ""Ti"", ""Ti"", ""Ni"", ""Ni"", ""Ni"", ""Ni"", ""Sn"", ""Sn"", ""Sn"", ""Sn""]","[[0.5, 0.0, 0.0], [0.5, 0.5, 0.5], [0.0, 0.0, 0.5], [0.0, 0.5, 0.0], [0.25, 0.25, 0.75], [0.25, 0.75, 0.25], [0.75, 0.25, 0.25], [0.75, 0.75, 0.75], [0.0, 0.0, 0.0], [0.0, 0.5, 0.5], [0.5, 0.0, 0.5], [0.5, 0.5, 0.0]]",A,primitive->conventional (x sqrt2),Starrydata (experimental),10.1016/j.intermet.2020.106988,https://doi.org/10.1016/j.intermet.2020.106988,Starrydata all_curves.csv (release 'latest'),PhononDB (Togo/NIMS MDR),https://mdr.nims.go.jp/datasets/02fa4c75-ed5f-4897-b727-67d05b922c4a,"LTC-calc.log unit cell (PBEsol-relaxed), same file as kappa",mp-924130,True,stoichiometric,TiNiSn
TiNiSn,2.4231788208722103,W/m/K,293.1507,"experimental, Wiedemann-Franz: kappa_total - L*T/rho (Kim2015 L(S=97uV/K))",0,experimental,1.0,wf_subtracted,5.865993,216.0,F-43m,half-Heusler (C1b / MgAgAs),,"[""Ti"", ""Ti"", ""Ti"", ""Ti"", ""Ni"", ""Ni"", ""Ni"", ""Ni"", ""Sn"", ""Sn"", ""Sn"", ""Sn""]","[[0.5, 0.0, 0.0], [0.5, 0.5, 0.5], [0.0, 0.0, 0.5], [0.0, 0.5, 0.0], [0.25, 0.25, 0.75], [0.25, 0.75, 0.25], [0.75, 0.25, 0.25], [0.75, 0.75, 0.75], [0.0, 0.0, 0.0], [0.0, 0.5, 0.5], [0.5, 0.0, 0.5], [0.5, 0.5, 0.0]]",A,primitive->conventional (x sqrt2),Starrydata (experimental),10.1016/j.jallcom.2015.11.089,https://doi.org/10.1016/j.jallcom.2015.11.089,Starrydata all_curves.csv (release 'latest'),PhononDB (Togo/NIMS MDR),https://mdr.nims.go.jp/datasets/02fa4c75-ed5f-4897-b727-67d05b922c4a,"LTC-calc.log unit cell (PBEsol-relaxed), same file as kappa",mp-924130,True,stoichiometric,TiNiSn
TiNiSn,8.256720391231894,W/m/K,293.2,"experimental, Wiedemann-Franz: kappa_total - L*T/rho (Kim2015 L(S=95uV/K))",0,experimental,1.0,wf_subtracted,5.865993,216.0,F-43m,half-Heusler (C1b / MgAgAs),,"[""Ti"", ""Ti"", ""Ti"", ""Ti"", ""Ni"", ""Ni"", ""Ni"", ""Ni"", ""Sn"", ""Sn"", ""Sn"", ""Sn""]","[[0.5, 0.0, 0.0], [0.5, 0.5, 0.5], [0.0, 0.0, 0.5], [0.0, 0.5, 0.0], [0.25, 0.25, 0.75], [0.25, 0.75, 0.25], [0.75, 0.25, 0.25], [0.75, 0.75, 0.75], [0.0, 0.0, 0.0], [0.0, 0.5, 0.5], [0.5, 0.0, 0.5], [0.5, 0.5, 0.0]]",A,primitive->conventional (x sqrt2),Starrydata (experimental),10.3390/ma11040649,https://doi.org/10.3390/ma11040649,Starrydata all_curves.csv (release 'latest'),PhononDB (Togo/NIMS MDR),https://mdr.nims.go.jp/datasets/02fa4c75-ed5f-4897-b727-67d05b922c4a,"LTC-calc.log unit cell (PBEsol-relaxed), same file as kappa",mp-924130,True,stoichiometric,TiNiSn
TiNiSn,4.541525456258116,W/m/K,293.9,"experimental, Wiedemann-Franz: kappa_total - L*T/rho (Kim2015 L(S=165uV/K))",0,experimental,1.0,wf_subtracted,5.865993,216.0,F-43m,half-Heusler (C1b / MgAgAs),,"[""Ti"", ""Ti"", ""Ti"", ""Ti"", ""Ni"", ""Ni"", ""Ni"", ""Ni"", ""Sn"", ""Sn"", ""Sn"", ""Sn""]","[[0.5, 0.0, 0.0], [0.5, 0.5, 0.5], [0.0, 0.0, 0.5], [0.0, 0.5, 0.0], [0.25, 0.25, 0.75], [0.25, 0.75, 0.25], [0.75, 0.25, 0.25], [0.75, 0.75, 0.75], [0.0, 0.0, 0.0], [0.0, 0.5, 0.5], [0.5, 0.0, 0.5], [0.5, 0.5, 0.0]]",A,primitive->conventional (x sqrt2),Starrydata (experimental),10.1021/acs.chemmater.7b02685,https://doi.org/10.1021/acs.chemmater.7b02685,Starrydata all_curves.csv (release 'latest'),PhononDB (Togo/NIMS MDR),https://mdr.nims.go.jp/datasets/02fa4c75-ed5f-4897-b727-67d05b922c4a,"LTC-calc.log unit cell (PBEsol-relaxed), same file as kappa",mp-924130,True,stoichiometric,TiNiSn
TiNiSn,3.801165665298422,W/m/K,295.8452,"experimental, Wiedemann-Franz: kappa_total - L*T/rho (degenerate 2.44e-8)",0,experimental,1.0,wf_subtracted,5.865993,216.0,F-43m,half-Heusler (C1b / MgAgAs),,"[""Ti"", ""Ti"", ""Ti"", ""Ti"", ""Ni"", ""Ni"", ""Ni"", ""Ni"", ""Sn"", ""Sn"", ""Sn"", ""Sn""]","[[0.5, 0.0, 0.0], [0.5, 0.5, 0.5], [0.0, 0.0, 0.5], [0.0, 0.5, 0.0], [0.25, 0.25, 0.75], [0.25, 0.75, 0.25], [0.75, 0.25, 0.25], [0.75, 0.75, 0.75], [0.0, 0.0, 0.0], [0.0, 0.5, 0.5], [0.5, 0.0, 0.5], [0.5, 0.5, 0.0]]",A,primitive->conventional (x sqrt2),Starrydata (experimental),10.1016/j.stam.2004.02.006,https://doi.org/10.1016/j.stam.2004.02.006,Starrydata all_curves.csv (release 'latest'),PhononDB (Togo/NIMS MDR),https://mdr.nims.go.jp/datasets/02fa4c75-ed5f-4897-b727-67d05b922c4a,"LTC-calc.log unit cell (PBEsol-relaxed), same file as kappa",mp-924130,True,stoichiometric,TiNiSn
TiNiSn,7.7360987263312095,W/m/K,296.8,"experimental, Wiedemann-Franz: kappa_total - L*T/rho (Kim2015 L(S=320uV/K))",0,experimental,1.0,wf_subtracted,5.865993,216.0,F-43m,half-Heusler (C1b / MgAgAs),,"[""Ti"", ""Ti"", ""Ti"", ""Ti"", ""Ni"", ""Ni"", ""Ni"", ""Ni"", ""Sn"", ""Sn"", ""Sn"", ""Sn""]","[[0.5, 0.0, 0.0], [0.5, 0.5, 0.5], [0.0, 0.0, 0.5], [0.0, 0.5, 0.0], [0.25, 0.25, 0.75], [0.25, 0.75, 0.25], [0.75, 0.25, 0.25], [0.75, 0.75, 0.75], [0.0, 0.0, 0.0], [0.0, 0.5, 0.5], [0.5, 0.0, 0.5], [0.5, 0.5, 0.0]]",A,primitive->conventional (x sqrt2),Starrydata (experimental),10.1016/j.intermet.2020.106988,https://doi.org/10.1016/j.intermet.2020.106988,Starrydata all_curves.csv (release 'latest'),PhononDB (Togo/NIMS MDR),https://mdr.nims.go.jp/datasets/02fa4c75-ed5f-4897-b727-67d05b922c4a,"LTC-calc.log unit cell (PBEsol-relaxed), same file as kappa",mp-924130,True,stoichiometric,TiNiSn
TiNiSn,7.774389708508655,W/m/K,297.0,"experimental, Wiedemann-Franz: kappa_total - L*T/rho (Kim2015 L(S=57uV/K))",0,experimental,1.0,wf_subtracted,5.865993,216.0,F-43m,half-Heusler (C1b / MgAgAs),,"[""Ti"", ""Ti"", ""Ti"", ""Ti"", ""Ni"", ""Ni"", ""Ni"", ""Ni"", ""Sn"", ""Sn"", ""Sn"", ""Sn""]","[[0.5, 0.0, 0.0], [0.5, 0.5, 0.5], [0.0, 0.0, 0.5], [0.0, 0.5, 0.0], [0.25, 0.25, 0.75], [0.25, 0.75, 0.25], [0.75, 0.25, 0.25], [0.75, 0.75, 0.75], [0.0, 0.0, 0.0], [0.0, 0.5, 0.5], [0.5, 0.0, 0.5], [0.5, 0.5, 0.0]]",A,primitive->conventional (x sqrt2),Starrydata (experimental),10.1039/c6cp06859f,https://doi.org/10.1039/c6cp06859f,Starrydata all_curves.csv (release 'latest'),PhononDB (Togo/NIMS MDR),https://mdr.nims.go.jp/datasets/02fa4c75-ed5f-4897-b727-67d05b922c4a,"LTC-calc.log unit cell (PBEsol-relaxed), same file as kappa",mp-924130,True,stoichiometric,TiNiSn
TiNiSn,3.83956547715813,W/m/K,298.5232,"experimental, Wiedemann-Franz: kappa_total - L*T/rho (Kim2015 L(S=219uV/K))",0,experimental,1.0,wf_subtracted,5.865993,216.0,F-43m,half-Heusler (C1b / MgAgAs),,"[""Ti"", ""Ti"", ""Ti"", ""Ti"", ""Ni"", ""Ni"", ""Ni"", ""Ni"", ""Sn"", ""Sn"", ""Sn"", ""Sn""]","[[0.5, 0.0, 0.0], [0.5, 0.5, 0.5], [0.0, 0.0, 0.5], [0.0, 0.5, 0.0], [0.25, 0.25, 0.75], [0.25, 0.75, 0.25], [0.75, 0.25, 0.25], [0.75, 0.75, 0.75], [0.0, 0.0, 0.0], [0.0, 0.5, 0.5], [0.5, 0.0, 0.5], [0.5, 0.5, 0.0]]",A,primitive->conventional (x sqrt2),Starrydata (experimental),10.1016/j.intermet.2006.08.008,https://doi.org/10.1016/j.intermet.2006.08.008,Starrydata all_curves.csv (release 'latest'),PhononDB (Togo/NIMS MDR),https://mdr.nims.go.jp/datasets/02fa4c75-ed5f-4897-b727-67d05b922c4a,"LTC-calc.log unit cell (PBEsol-relaxed), same file as kappa",mp-924130,True,stoichiometric,TiNiSn
TiNiSn,3.8154112355970833,W/m/K,298.8965,"experimental, Wiedemann-Franz: kappa_total - L*T/rho (Kim2015 L(S=219uV/K))",0,experimental,1.0,wf_subtracted,5.865993,216.0,F-43m,half-Heusler (C1b / MgAgAs),,"[""Ti"", ""Ti"", ""Ti"", ""Ti"", ""Ni"", ""Ni"", ""Ni"", ""Ni"", ""Sn"", ""Sn"", ""Sn"", ""Sn""]","[[0.5, 0.0, 0.0], [0.5, 0.5, 0.5], [0.0, 0.0, 0.5], [0.0, 0.5, 0.0], [0.25, 0.25, 0.75], [0.25, 0.75, 0.25], [0.75, 0.25, 0.25], [0.75, 0.75, 0.75], [0.0, 0.0, 0.0], [0.0, 0.5, 0.5], [0.5, 0.0, 0.5], [0.5, 0.5, 0.0]]",A,primitive->conventional (x sqrt2),Starrydata (experimental),10.1016/j.intermet.2006.08.008,https://doi.org/10.1016/j.intermet.2006.08.008,Starrydata all_curves.csv (release 'latest'),PhononDB (Togo/NIMS MDR),https://mdr.nims.go.jp/datasets/02fa4c75-ed5f-4897-b727-67d05b922c4a,"LTC-calc.log unit cell (PBEsol-relaxed), same file as kappa",mp-924130,True,stoichiometric,TiNiSn
TiNiSn,6.010585,W/m/K,299.118,"experimental, lattice thermal conductivity as published",0,experimental,1.0,reported_lattice,5.865993,216.0,F-43m,half-Heusler (C1b / MgAgAs),,"[""Ti"", ""Ti"", ""Ti"", ""Ti"", ""Ni"", ""Ni"", ""Ni"", ""Ni"", ""Sn"", ""Sn"", ""Sn"", ""Sn""]","[[0.5, 0.0, 0.0], [0.5, 0.5, 0.5], [0.0, 0.0, 0.5], [0.0, 0.5, 0.0], [0.25, 0.25, 0.75], [0.25, 0.75, 0.25], [0.75, 0.25, 0.25], [0.75, 0.75, 0.75], [0.0, 0.0, 0.0], [0.0, 0.5, 0.5], [0.5, 0.0, 0.5], [0.5, 0.5, 0.0]]",A,primitive->conventional (x sqrt2),Starrydata (experimental),10.3390/ma11040536,https://doi.org/10.3390/ma11040536,Starrydata all_curves.csv (release 'latest'),PhononDB (Togo/NIMS MDR),https://mdr.nims.go.jp/datasets/02fa4c75-ed5f-4897-b727-67d05b922c4a,"LTC-calc.log unit cell (PBEsol-relaxed), same file as kappa",mp-924130,True,stoichiometric,TiNiSn
TiNiSn,9.292653,W/m/K,299.572,"experimental, lattice thermal conductivity as published",0,experimental,1.0,reported_lattice,5.865993,216.0,F-43m,half-Heusler (C1b / MgAgAs),,"[""Ti"", ""Ti"", ""Ti"", ""Ti"", ""Ni"", ""Ni"", ""Ni"", ""Ni"", ""Sn"", ""Sn"", ""Sn"", ""Sn""]","[[0.5, 0.0, 0.0], [0.5, 0.5, 0.5], [0.0, 0.0, 0.5], [0.0, 0.5, 0.0], [0.25, 0.25, 0.75], [0.25, 0.75, 0.25], [0.75, 0.25, 0.25], [0.75, 0.75, 0.75], [0.0, 0.0, 0.0], [0.0, 0.5, 0.5], [0.5, 0.0, 0.5], [0.5, 0.5, 0.0]]",A,primitive->conventional (x sqrt2),Starrydata (experimental),10.1021/acs.chemmater.8b01096,https://doi.org/10.1021/acs.chemmater.8b01096,Starrydata all_curves.csv (release 'latest'),PhononDB (Togo/NIMS MDR),https://mdr.nims.go.jp/datasets/02fa4c75-ed5f-4897-b727-67d05b922c4a,"LTC-calc.log unit cell (PBEsol-relaxed), same file as kappa",mp-924130,True,stoichiometric,TiNiSn
TiNiSn,4.547894948340746,W/m/K,299.831,"experimental, Wiedemann-Franz: kappa_total - L*T/rho (Kim2015 L(S=256uV/K))",0,experimental,1.0,wf_subtracted,5.865993,216.0,F-43m,half-Heusler (C1b / MgAgAs),,"[""Ti"", ""Ti"", ""Ti"", ""Ti"", ""Ni"", ""Ni"", ""Ni"", ""Ni"", ""Sn"", ""Sn"", ""Sn"", ""Sn""]","[[0.5, 0.0, 0.0], [0.5, 0.5, 0.5], [0.0, 0.0, 0.5], [0.0, 0.5, 0.0], [0.25, 0.25, 0.75], [0.25, 0.75, 0.25], [0.75, 0.25, 0.25], [0.75, 0.75, 0.75], [0.0, 0.0, 0.0], [0.0, 0.5, 0.5], [0.5, 0.0, 0.5], [0.5, 0.5, 0.0]]",A,primitive->conventional (x sqrt2),Starrydata (experimental),10.1021/cm3011343,https://doi.org/10.1021/cm3011343,Starrydata all_curves.csv (release 'latest'),PhononDB (Togo/NIMS MDR),https://mdr.nims.go.jp/datasets/02fa4c75-ed5f-4897-b727-67d05b922c4a,"LTC-calc.log unit cell (PBEsol-relaxed), same file as kappa",mp-924130,True,stoichiometric,TiNiSn
TiNiSn,8.0,W/m/K,300.0,experimental,0,experimental,1.0,,5.865993,216.0,F-43m,half-Heusler (C1b / MgAgAs),,"[""Ti"", ""Ti"", ""Ti"", ""Ti"", ""Ni"", ""Ni"", ""Ni"", ""Ni"", ""Sn"", ""Sn"", ""Sn"", ""Sn""]","[[0.5, 0.0, 0.0], [0.5, 0.5, 0.5], [0.0, 0.0, 0.5], [0.0, 0.5, 0.0], [0.25, 0.25, 0.75], [0.25, 0.75, 0.25], [0.75, 0.25, 0.25], [0.75, 0.75, 0.75], [0.0, 0.0, 0.0], [0.0, 0.5, 0.5], [0.5, 0.0, 0.5], [0.5, 0.5, 0.0]]",A,primitive->conventional (x sqrt2),"paper mining (PDF, batch 2)",10.1016/j.jallcom.2016.06.263,,page 2,PhononDB (Togo/NIMS MDR),https://mdr.nims.go.jp/datasets/02fa4c75-ed5f-4897-b727-67d05b922c4a,"LTC-calc.log unit cell (PBEsol-relaxed), same file as kappa",mp-924130,True,stoichiometric,TiNiSn
TiNiSn,8.0,W/m/K,300.0,experimental,0,experimental,1.0,,5.865993,216.0,F-43m,half-Heusler (C1b / MgAgAs),,"[""Ti"", ""Ti"", ""Ti"", ""Ti"", ""Ni"", ""Ni"", ""Ni"", ""Ni"", ""Sn"", ""Sn"", ""Sn"", ""Sn""]","[[0.5, 0.0, 0.0], [0.5, 0.5, 0.5], [0.0, 0.0, 0.5], [0.0, 0.5, 0.0], [0.25, 0.25, 0.75], [0.25, 0.75, 0.25], [0.75, 0.25, 0.25], [0.75, 0.75, 0.75], [0.0, 0.0, 0.0], [0.0, 0.5, 0.5], [0.5, 0.0, 0.5], [0.5, 0.5, 0.0]]",A,primitive->conventional (x sqrt2),"paper mining (PDF, batch 2)",10.1063/1.4939887,,page 5,PhononDB (Togo/NIMS MDR),https://mdr.nims.go.jp/datasets/02fa4c75-ed5f-4897-b727-67d05b922c4a,"LTC-calc.log unit cell (PBEsol-relaxed), same file as kappa",mp-924130,True,stoichiometric,TiNiSn
TiNiSn,4.186559354779841,W/m/K,300.57,"experimental, Wiedemann-Franz: kappa_total - L*T/rho (Kim2015 L(S=86uV/K))",0,experimental,1.0,wf_subtracted,5.865993,216.0,F-43m,half-Heusler (C1b / MgAgAs),,"[""Ti"", ""Ti"", ""Ti"", ""Ti"", ""Ni"", ""Ni"", ""Ni"", ""Ni"", ""Sn"", ""Sn"", ""Sn"", ""Sn""]","[[0.5, 0.0, 0.0], [0.5, 0.5, 0.5], [0.0, 0.0, 0.5], [0.0, 0.5, 0.0], [0.25, 0.25, 0.75], [0.25, 0.75, 0.25], [0.75, 0.25, 0.25], [0.75, 0.75, 0.75], [0.0, 0.0, 0.0], [0.0, 0.5, 0.5], [0.5, 0.0, 0.5], [0.5, 0.5, 0.0]]",A,primitive->conventional (x sqrt2),Starrydata (experimental),10.1063/1.5108636,https://doi.org/10.1063/1.5108636,Starrydata all_curves.csv (release 'latest'),PhononDB (Togo/NIMS MDR),https://mdr.nims.go.jp/datasets/02fa4c75-ed5f-4897-b727-67d05b922c4a,"LTC-calc.log unit cell (PBEsol-relaxed), same file as kappa",mp-924130,True,stoichiometric,TiNiSn
TiNiSn,7.379279,W/m/K,300.8557,"experimental, lattice thermal conductivity as published",0,experimental,1.0,reported_lattice,5.865993,216.0,F-43m,half-Heusler (C1b / MgAgAs),,"[""Ti"", ""Ti"", ""Ti"", ""Ti"", ""Ni"", ""Ni"", ""Ni"", ""Ni"", ""Sn"", ""Sn"", ""Sn"", ""Sn""]","[[0.5, 0.0, 0.0], [0.5, 0.5, 0.5], [0.0, 0.0, 0.5], [0.0, 0.5, 0.0], [0.25, 0.25, 0.75], [0.25, 0.75, 0.25], [0.75, 0.25, 0.25], [0.75, 0.75, 0.75], [0.0, 0.0, 0.0], [0.0, 0.5, 0.5], [0.5, 0.0, 0.5], [0.5, 0.5, 0.0]]",A,primitive->conventional (x sqrt2),Starrydata (experimental),10.1063/1.1488698,https://doi.org/10.1063/1.1488698,Starrydata all_curves.csv (release 'latest'),PhononDB (Togo/NIMS MDR),https://mdr.nims.go.jp/datasets/02fa4c75-ed5f-4897-b727-67d05b922c4a,"LTC-calc.log unit cell (PBEsol-relaxed), same file as kappa",mp-924130,True,stoichiometric,TiNiSn
TiNiSn,8.21408014155852,W/m/K,302.2,"experimental, Wiedemann-Franz: kappa_total - L*T/rho (Kim2015 L(S=98uV/K))",0,experimental,1.0,wf_subtracted,5.865993,216.0,F-43m,half-Heusler (C1b / MgAgAs),,"[""Ti"", ""Ti"", ""Ti"", ""Ti"", ""Ni"", ""Ni"", ""Ni"", ""Ni"", ""Sn"", ""Sn"", ""Sn"", ""Sn""]","[[0.5, 0.0, 0.0], [0.5, 0.5, 0.5], [0.0, 0.0, 0.5], [0.0, 0.5, 0.0], [0.25, 0.25, 0.75], [0.25, 0.75, 0.25], [0.75, 0.25, 0.25], [0.75, 0.75, 0.75], [0.0, 0.0, 0.0], [0.0, 0.5, 0.5], [0.5, 0.0, 0.5], [0.5, 0.5, 0.0]]",A,primitive->conventional (x sqrt2),Starrydata (experimental),10.3390/ma11040649,https://doi.org/10.3390/ma11040649,Starrydata all_curves.csv (release 'latest'),PhononDB (Togo/NIMS MDR),https://mdr.nims.go.jp/datasets/02fa4c75-ed5f-4897-b727-67d05b922c4a,"LTC-calc.log unit cell (PBEsol-relaxed), same file as kappa",mp-924130,True,stoichiometric,TiNiSn
TiNiSn,6.89687604758342,W/m/K,302.4028,"experimental, Wiedemann-Franz: kappa_total - L*T/rho (Kim2015 L(S=219uV/K))",0,experimental,1.0,wf_subtracted,5.865993,216.0,F-43m,half-Heusler (C1b / MgAgAs),,"[""Ti"", ""Ti"", ""Ti"", ""Ti"", ""Ni"", ""Ni"", ""Ni"", ""Ni"", ""Sn"", ""Sn"", ""Sn"", ""Sn""]","[[0.5, 0.0, 0.0], [0.5, 0.5, 0.5], [0.0, 0.0, 0.5], [0.0, 0.5, 0.0], [0.25, 0.25, 0.75], [0.25, 0.75, 0.25], [0.75, 0.25, 0.25], [0.75, 0.75, 0.75], [0.0, 0.0, 0.0], [0.0, 0.5, 0.5], [0.5, 0.0, 0.5], [0.5, 0.5, 0.0]]",A,primitive->conventional (x sqrt2),Starrydata (experimental),10.1016/j.intermet.2006.08.008,https://doi.org/10.1016/j.intermet.2006.08.008,Starrydata all_curves.csv (release 'latest'),PhononDB (Togo/NIMS MDR),https://mdr.nims.go.jp/datasets/02fa4c75-ed5f-4897-b727-67d05b922c4a,"LTC-calc.log unit cell (PBEsol-relaxed), same file as kappa",mp-924130,True,stoichiometric,TiNiSn
TiNiSn,6.940355103546254,W/m/K,302.57,"experimental, Wiedemann-Franz: kappa_total - L*T/rho (Kim2015 L(S=317uV/K))",0,experimental,1.0,wf_subtracted,5.865993,216.0,F-43m,half-Heusler (C1b / MgAgAs),,"[""Ti"", ""Ti"", ""Ti"", ""Ti"", ""Ni"", ""Ni"", ""Ni"", ""Ni"", ""Sn"", ""Sn"", ""Sn"", ""Sn""]","[[0.5, 0.0, 0.0], [0.5, 0.5, 0.5], [0.0, 0.0, 0.5], [0.0, 0.5, 0.0], [0.25, 0.25, 0.75], [0.25, 0.75, 0.25], [0.75, 0.25, 0.25], [0.75, 0.75, 0.75], [0.0, 0.0, 0.0], [0.0, 0.5, 0.5], [0.5, 0.0, 0.5], [0.5, 0.5, 0.0]]",A,primitive->conventional (x sqrt2),Starrydata (experimental),10.1007/s11664-003-0006-5,https://doi.org/10.1007/s11664-003-0006-5,Starrydata all_curves.csv (release 'latest'),PhononDB (Togo/NIMS MDR),https://mdr.nims.go.jp/datasets/02fa4c75-ed5f-4897-b727-67d05b922c4a,"LTC-calc.log unit cell (PBEsol-relaxed), same file as kappa",mp-924130,True,stoichiometric,TiNiSn
TiNiSn,6.9692117187043,W/m/K,303.49,"experimental, Wiedemann-Franz: kappa_total - L*T/rho (Kim2015 L(S=272uV/K))",0,experimental,1.0,wf_subtracted,5.865993,216.0,F-43m,half-Heusler (C1b / MgAgAs),,"[""Ti"", ""Ti"", ""Ti"", ""Ti"", ""Ni"", ""Ni"", ""Ni"", ""Ni"", ""Sn"", ""Sn"", ""Sn"", ""Sn""]","[[0.5, 0.0, 0.0], [0.5, 0.5, 0.5], [0.0, 0.0, 0.5], [0.0, 0.5, 0.0], [0.25, 0.25, 0.75], [0.25, 0.75, 0.25], [0.75, 0.25, 0.25], [0.75, 0.75, 0.75], [0.0, 0.0, 0.0], [0.0, 0.5, 0.5], [0.5, 0.0, 0.5], [0.5, 0.5, 0.0]]",A,primitive->conventional (x sqrt2),Starrydata (experimental),10.1007/s11664-003-0006-5,https://doi.org/10.1007/s11664-003-0006-5,Starrydata all_curves.csv (release 'latest'),PhononDB (Togo/NIMS MDR),https://mdr.nims.go.jp/datasets/02fa4c75-ed5f-4897-b727-67d05b922c4a,"LTC-calc.log unit cell (PBEsol-relaxed), same file as kappa",mp-924130,True,stoichiometric,TiNiSn
TiNiSn,6.913582730013973,W/m/K,303.8085,"experimental, Wiedemann-Franz: kappa_total - L*T/rho (Kim2015 L(S=219uV/K))",0,experimental,1.0,wf_subtracted,5.865993,216.0,F-43m,half-Heusler (C1b / MgAgAs),,"[""Ti"", ""Ti"", ""Ti"", ""Ti"", ""Ni"", ""Ni"", ""Ni"", ""Ni"", ""Sn"", ""Sn"", ""Sn"", ""Sn""]","[[0.5, 0.0, 0.0], [0.5, 0.5, 0.5], [0.0, 0.0, 0.5], [0.0, 0.5, 0.0], [0.25, 0.25, 0.75], [0.25, 0.75, 0.25], [0.75, 0.25, 0.25], [0.75, 0.75, 0.75], [0.0, 0.0, 0.0], [0.0, 0.5, 0.5], [0.5, 0.0, 0.5], [0.5, 0.5, 0.0]]",A,primitive->conventional (x sqrt2),Starrydata (experimental),10.1016/j.intermet.2006.08.008,https://doi.org/10.1016/j.intermet.2006.08.008,Starrydata all_curves.csv (release 'latest'),PhononDB (Togo/NIMS MDR),https://mdr.nims.go.jp/datasets/02fa4c75-ed5f-4897-b727-67d05b922c4a,"LTC-calc.log unit cell (PBEsol-relaxed), same file as kappa",mp-924130,True,stoichiometric,TiNiSn
TiNiSn,4.694375656133486,W/m/K,303.9831,"experimental, Wiedemann-Franz: kappa_total - L*T/rho (Kim2015 L(S=144uV/K))",0,experimental,1.0,wf_subtracted,5.865993,216.0,F-43m,half-Heusler (C1b / MgAgAs),,"[""Ti"", ""Ti"", ""Ti"", ""Ti"", ""Ni"", ""Ni"", ""Ni"", ""Ni"", ""Sn"", ""Sn"", ""Sn"", ""Sn""]","[[0.5, 0.0, 0.0], [0.5, 0.5, 0.5], [0.0, 0.0, 0.5], [0.0, 0.5, 0.0], [0.25, 0.25, 0.75], [0.25, 0.75, 0.25], [0.75, 0.25, 0.25], [0.75, 0.75, 0.75], [0.0, 0.0, 0.0], [0.0, 0.5, 0.5], [0.5, 0.0, 0.5], [0.5, 0.5, 0.0]]",A,primitive->conventional (x sqrt2),Starrydata (experimental),10.1021/cm3011343,https://doi.org/10.1021/cm3011343,Starrydata all_curves.csv (release 'latest'),PhononDB (Togo/NIMS MDR),https://mdr.nims.go.jp/datasets/02fa4c75-ed5f-4897-b727-67d05b922c4a,"LTC-calc.log unit cell (PBEsol-relaxed), same file as kappa",mp-924130,True,stoichiometric,TiNiSn
TiNiSn,6.816666535240646,W/m/K,305.9081,"experimental, Wiedemann-Franz: kappa_total - L*T/rho (degenerate 2.44e-8)",0,experimental,1.0,wf_subtracted,5.865993,216.0,F-43m,half-Heusler (C1b / MgAgAs),,"[""Ti"", ""Ti"", ""Ti"", ""Ti"", ""Ni"", ""Ni"", ""Ni"", ""Ni"", ""Sn"", ""Sn"", ""Sn"", ""Sn""]","[[0.5, 0.0, 0.0], [0.5, 0.5, 0.5], [0.0, 0.0, 0.5], [0.0, 0.5, 0.0], [0.25, 0.25, 0.75], [0.25, 0.75, 0.25], [0.75, 0.25, 0.25], [0.75, 0.75, 0.75], [0.0, 0.0, 0.0], [0.0, 0.5, 0.5], [0.5, 0.0, 0.5], [0.5, 0.5, 0.0]]",A,primitive->conventional (x sqrt2),Starrydata (experimental),10.1016/j.stam.2004.02.006,https://doi.org/10.1016/j.stam.2004.02.006,Starrydata all_curves.csv (release 'latest'),PhononDB (Togo/NIMS MDR),https://mdr.nims.go.jp/datasets/02fa4c75-ed5f-4897-b727-67d05b922c4a,"LTC-calc.log unit cell (PBEsol-relaxed), same file as kappa",mp-924130,True,stoichiometric,TiNiSn
TiNiSn,5.619443,W/m/K,309.0699,"experimental, lattice thermal conductivity as published",0,experimental,1.0,reported_lattice,5.865993,216.0,F-43m,half-Heusler (C1b / MgAgAs),,"[""Ti"", ""Ti"", ""Ti"", ""Ti"", ""Ni"", ""Ni"", ""Ni"", ""Ni"", ""Sn"", ""Sn"", ""Sn"", ""Sn""]","[[0.5, 0.0, 0.0], [0.5, 0.5, 0.5], [0.0, 0.0, 0.5], [0.0, 0.5, 0.0], [0.25, 0.25, 0.75], [0.25, 0.75, 0.25], [0.75, 0.25, 0.25], [0.75, 0.75, 0.75], [0.0, 0.0, 0.0], [0.0, 0.5, 0.5], [0.5, 0.0, 0.5], [0.5, 0.5, 0.0]]",A,primitive->conventional (x sqrt2),Starrydata (experimental),10.1016/j.scriptamat.2020.09.010,https://doi.org/10.1016/j.scriptamat.2020.09.010,Starrydata all_curves.csv (release 'latest'),PhononDB (Togo/NIMS MDR),https://mdr.nims.go.jp/datasets/02fa4c75-ed5f-4897-b727-67d05b922c4a,"LTC-calc.log unit cell (PBEsol-relaxed), same file as kappa",mp-924130,True,stoichiometric,TiNiSn
TiNiSn,5.618538901466448,W/m/K,309.1023,"experimental, Wiedemann-Franz: kappa_total - L*T/rho (Kim2015 L(S=231uV/K))",0,experimental,1.0,wf_subtracted,5.865993,216.0,F-43m,half-Heusler (C1b / MgAgAs),,"[""Ti"", ""Ti"", ""Ti"", ""Ti"", ""Ni"", ""Ni"", ""Ni"", ""Ni"", ""Sn"", ""Sn"", ""Sn"", ""Sn""]","[[0.5, 0.0, 0.0], [0.5, 0.5, 0.5], [0.0, 0.0, 0.5], [0.0, 0.5, 0.0], [0.25, 0.25, 0.75], [0.25, 0.75, 0.25], [0.75, 0.25, 0.25], [0.75, 0.75, 0.75], [0.0, 0.0, 0.0], [0.0, 0.5, 0.5], [0.5, 0.0, 0.5], [0.5, 0.5, 0.0]]",A,primitive->conventional (x sqrt2),Starrydata (experimental),10.1016/j.scriptamat.2020.09.010,https://doi.org/10.1016/j.scriptamat.2020.09.010,Starrydata all_curves.csv (release 'latest'),PhononDB (Togo/NIMS MDR),https://mdr.nims.go.jp/datasets/02fa4c75-ed5f-4897-b727-67d05b922c4a,"LTC-calc.log unit cell (PBEsol-relaxed), same file as kappa",mp-924130,True,stoichiometric,TiNiSn
TiNiSn,5.6186,W/m/K,309.22,experimental (Wiedemann-Franz subtracted),0,experimental,1.0,,5.865993,216.0,F-43m,half-Heusler (C1b / MgAgAs),,"[""Ti"", ""Ti"", ""Ti"", ""Ti"", ""Ni"", ""Ni"", ""Ni"", ""Ni"", ""Sn"", ""Sn"", ""Sn"", ""Sn""]","[[0.5, 0.0, 0.0], [0.5, 0.5, 0.5], [0.0, 0.0, 0.5], [0.0, 0.5, 0.0], [0.25, 0.25, 0.75], [0.25, 0.75, 0.25], [0.75, 0.25, 0.25], [0.75, 0.75, 0.75], [0.0, 0.0, 0.0], [0.0, 0.5, 0.5], [0.5, 0.0, 0.5], [0.5, 0.5, 0.0]]",A,primitive->conventional (x sqrt2),repository mining,10.6084/m9.figshare.29438735,https://github.com/KU-Yifan/PGEC-descriptor-TE-design/blob/main/results/lorenz_number/final_processed_with_kappaL.csv,,PhononDB (Togo/NIMS MDR),https://mdr.nims.go.jp/datasets/02fa4c75-ed5f-4897-b727-67d05b922c4a,"LTC-calc.log unit cell (PBEsol-relaxed), same file as kappa",mp-924130,True,stoichiometric,TiNiSn
TiNiSn,3.882223,W/m/K,310.0239,"experimental, lattice thermal conductivity as published",0,experimental,1.0,reported_lattice,5.865993,216.0,F-43m,half-Heusler (C1b / MgAgAs),,"[""Ti"", ""Ti"", ""Ti"", ""Ti"", ""Ni"", ""Ni"", ""Ni"", ""Ni"", ""Sn"", ""Sn"", ""Sn"", ""Sn""]","[[0.5, 0.0, 0.0], [0.5, 0.5, 0.5], [0.0, 0.0, 0.5], [0.0, 0.5, 0.0], [0.25, 0.25, 0.75], [0.25, 0.75, 0.25], [0.75, 0.25, 0.25], [0.75, 0.75, 0.75], [0.0, 0.0, 0.0], [0.0, 0.5, 0.5], [0.5, 0.0, 0.5], [0.5, 0.5, 0.0]]",A,primitive->conventional (x sqrt2),Starrydata (experimental),10.1038/s41598-017-14013-8,https://doi.org/10.1038/s41598-017-14013-8,Starrydata all_curves.csv (release 'latest'),PhononDB (Togo/NIMS MDR),https://mdr.nims.go.jp/datasets/02fa4c75-ed5f-4897-b727-67d05b922c4a,"LTC-calc.log unit cell (PBEsol-relaxed), same file as kappa",mp-924130,True,stoichiometric,TiNiSn
TiNiSn,8.165286481603687,W/m/K,311.2,"experimental, Wiedemann-Franz: kappa_total - L*T/rho (Kim2015 L(S=102uV/K))",0,experimental,1.0,wf_subtracted,5.865993,216.0,F-43m,half-Heusler (C1b / MgAgAs),,"[""Ti"", ""Ti"", ""Ti"", ""Ti"", ""Ni"", ""Ni"", ""Ni"", ""Ni"", ""Sn"", ""Sn"", ""Sn"", ""Sn""]","[[0.5, 0.0, 0.0], [0.5, 0.5, 0.5], [0.0, 0.0, 0.5], [0.0, 0.5, 0.0], [0.25, 0.25, 0.75], [0.25, 0.75, 0.25], [0.75, 0.25, 0.25], [0.75, 0.75, 0.75], [0.0, 0.0, 0.0], [0.0, 0.5, 0.5], [0.5, 0.0, 0.5], [0.5, 0.5, 0.0]]",A,primitive->conventional (x sqrt2),Starrydata (experimental),10.3390/ma11040649,https://doi.org/10.3390/ma11040649,Starrydata all_curves.csv (release 'latest'),PhononDB (Togo/NIMS MDR),https://mdr.nims.go.jp/datasets/02fa4c75-ed5f-4897-b727-67d05b922c4a,"LTC-calc.log unit cell (PBEsol-relaxed), same file as kappa",mp-924130,True,stoichiometric,TiNiSn
TiNiSn,4.718201800328755,W/m/K,312.3,"experimental, Wiedemann-Franz: kappa_total - L*T/rho (Kim2015 L(S=210uV/K))",0,experimental,1.0,wf_subtracted,5.865993,216.0,F-43m,half-Heusler (C1b / MgAgAs),,"[""Ti"", ""Ti"", ""Ti"", ""Ti"", ""Ni"", ""Ni"", ""Ni"", ""Ni"", ""Sn"", ""Sn"", ""Sn"", ""Sn""]","[[0.5, 0.0, 0.0], [0.5, 0.5, 0.5], [0.0, 0.0, 0.5], [0.0, 0.5, 0.0], [0.25, 0.25, 0.75], [0.25, 0.75, 0.25], [0.75, 0.25, 0.25], [0.75, 0.75, 0.75], [0.0, 0.0, 0.0], [0.0, 0.5, 0.5], [0.5, 0.0, 0.5], [0.5, 0.5, 0.0]]",A,primitive->conventional (x sqrt2),Starrydata (experimental),10.1088/1361-6463/aa85bb,https://doi.org/10.1088/1361-6463/aa85bb,Starrydata all_curves.csv (release 'latest'),PhononDB (Togo/NIMS MDR),https://mdr.nims.go.jp/datasets/02fa4c75-ed5f-4897-b727-67d05b922c4a,"LTC-calc.log unit cell (PBEsol-relaxed), same file as kappa",mp-924130,True,stoichiometric,TiNiSn
TiNiSn,7.565963167594421,W/m/K,314.0,"experimental, Wiedemann-Franz: kappa_total - L*T/rho (Kim2015 L(S=66uV/K))",0,experimental,1.0,wf_subtracted,5.865993,216.0,F-43m,half-Heusler (C1b / MgAgAs),,"[""Ti"", ""Ti"", ""Ti"", ""Ti"", ""Ni"", ""Ni"", ""Ni"", ""Ni"", ""Sn"", ""Sn"", ""Sn"", ""Sn""]","[[0.5, 0.0, 0.0], [0.5, 0.5, 0.5], [0.0, 0.0, 0.5], [0.0, 0.5, 0.0], [0.25, 0.25, 0.75], [0.25, 0.75, 0.25], [0.75, 0.25, 0.25], [0.75, 0.75, 0.75], [0.0, 0.0, 0.0], [0.0, 0.5, 0.5], [0.5, 0.0, 0.5], [0.5, 0.5, 0.0]]",A,primitive->conventional (x sqrt2),Starrydata (experimental),10.1039/c6cp06859f,https://doi.org/10.1039/c6cp06859f,Starrydata all_curves.csv (release 'latest'),PhononDB (Togo/NIMS MDR),https://mdr.nims.go.jp/datasets/02fa4c75-ed5f-4897-b727-67d05b922c4a,"LTC-calc.log unit cell (PBEsol-relaxed), same file as kappa",mp-924130,True,stoichiometric,TiNiSn
TiNiSn,4.479163890568072,W/m/K,318.7,"experimental, Wiedemann-Franz: kappa_total - L*T/rho (Kim2015 L(S=166uV/K))",0,experimental,1.0,wf_subtracted,5.865993,216.0,F-43m,half-Heusler (C1b / MgAgAs),,"[""Ti"", ""Ti"", ""Ti"", ""Ti"", ""Ni"", ""Ni"", ""Ni"", ""Ni"", ""Sn"", ""Sn"", ""Sn"", ""Sn""]","[[0.5, 0.0, 0.0], [0.5, 0.5, 0.5], [0.0, 0.0, 0.5], [0.0, 0.5, 0.0], [0.25, 0.25, 0.75], [0.25, 0.75, 0.25], [0.75, 0.25, 0.25], [0.75, 0.75, 0.75], [0.0, 0.0, 0.0], [0.0, 0.5, 0.5], [0.5, 0.0, 0.5], [0.5, 0.5, 0.0]]",A,primitive->conventional (x sqrt2),Starrydata (experimental),10.1021/acs.chemmater.7b02685,https://doi.org/10.1021/acs.chemmater.7b02685,Starrydata all_curves.csv (release 'latest'),PhononDB (Togo/NIMS MDR),https://mdr.nims.go.jp/datasets/02fa4c75-ed5f-4897-b727-67d05b922c4a,"LTC-calc.log unit cell (PBEsol-relaxed), same file as kappa",mp-924130,True,stoichiometric,TiNiSn
TiNiSn,5.920585309859614,W/m/K,319.8803,"experimental, Wiedemann-Franz: kappa_total - L*T/rho (Kim2015 L(S=281uV/K))",0,experimental,1.0,wf_subtracted,5.865993,216.0,F-43m,half-Heusler (C1b / MgAgAs),,"[""Ti"", ""Ti"", ""Ti"", ""Ti"", ""Ni"", ""Ni"", ""Ni"", ""Ni"", ""Sn"", ""Sn"", ""Sn"", ""Sn""]","[[0.5, 0.0, 0.0], [0.5, 0.5, 0.5], [0.0, 0.0, 0.5], [0.0, 0.5, 0.0], [0.25, 0.25, 0.75], [0.25, 0.75, 0.25], [0.75, 0.25, 0.25], [0.75, 0.75, 0.75], [0.0, 0.0, 0.0], [0.0, 0.5, 0.5], [0.5, 0.0, 0.5], [0.5, 0.5, 0.0]]",A,primitive->conventional (x sqrt2),Starrydata (experimental),10.1016/j.jallcom.2008.02.041,https://doi.org/10.1016/j.jallcom.2008.02.041,Starrydata all_curves.csv (release 'latest'),PhononDB (Togo/NIMS MDR),https://mdr.nims.go.jp/datasets/02fa4c75-ed5f-4897-b727-67d05b922c4a,"LTC-calc.log unit cell (PBEsol-relaxed), same file as kappa",mp-924130,True,stoichiometric,TiNiSn
TiNiSn,7.527316,W/m/K,319.9702,"experimental, lattice thermal conductivity as published",0,experimental,1.0,reported_lattice,5.865993,216.0,F-43m,half-Heusler (C1b / MgAgAs),,"[""Ti"", ""Ti"", ""Ti"", ""Ti"", ""Ni"", ""Ni"", ""Ni"", ""Ni"", ""Sn"", ""Sn"", ""Sn"", ""Sn""]","[[0.5, 0.0, 0.0], [0.5, 0.5, 0.5], [0.0, 0.0, 0.5], [0.0, 0.5, 0.0], [0.25, 0.25, 0.75], [0.25, 0.75, 0.25], [0.75, 0.25, 0.25], [0.75, 0.75, 0.75], [0.0, 0.0, 0.0], [0.0, 0.5, 0.5], [0.5, 0.0, 0.5], [0.5, 0.5, 0.0]]",A,primitive->conventional (x sqrt2),Starrydata (experimental),10.3390/ma11020262,https://doi.org/10.3390/ma11020262,Starrydata all_curves.csv (release 'latest'),PhononDB (Togo/NIMS MDR),https://mdr.nims.go.jp/datasets/02fa4c75-ed5f-4897-b727-67d05b922c4a,"LTC-calc.log unit cell (PBEsol-relaxed), same file as kappa",mp-924130,True,stoichiometric,TiNiSn
