Repository: Shivamrandive747/Thermalconductivity_prediction

# Calibrating first-principles lattice thermal conductivity to experiment

**A curated half-Heusler dataset and a validated transfer function.**

Published first-principles transport calculations of lattice thermal conductivity exceed what
laboratories measure for the same compound by a **median factor of 1.55**. That offset is regular
enough to be removed in closed form:

$$\kappa_L^{\mathrm{expt}}(T) \;=\; \kappa_L^{\mathrm{BTE}}(T)\;\min\!\left[c\left(\tfrac{T}{300}\right)^{p},\,1\right],
\qquad c = 0.51,\quad p = 0.80$$

Inside a domain of applicability declared before the validation set was scored, this places

File: data/Target_Materials/HEUSLER_KAPPA_TRAINING_SET.csv (part 38 of 192)
formula,kappa_L,kappa_units,temperature_K,method,method_tier,tier_name,weight,kappa_basis,struct_a_A,struct_spacegroup,struct_sg_symbol,struct_prototype,struct_site_ordering,struct_species,struct_frac_coords,struct_grade,lattice_convention,source,source_doi,source_url,source_location,struct_source,struct_source_url,struct_source_detail,struct_id,struct_same_paper_as_kappa,stoichiometry,parent_formula
TiNiSn,8.127177462260443,W/m/K,320.1,"experimental, Wiedemann-Franz: kappa_total - L*T/rho (Kim2015 L(S=105uV/K))",0,experimental,1.0,wf_subtracted,5.865993,216.0,F-43m,half-Heusler (C1b / MgAgAs),,"[""Ti"", ""Ti"", ""Ti"", ""Ti"", ""Ni"", ""Ni"", ""Ni"", ""Ni"", ""Sn"", ""Sn"", ""Sn"", ""Sn""]","[[0.5, 0.0, 0.0], [0.5, 0.5, 0.5], [0.0, 0.0, 0.5], [0.0, 0.5, 0.0], [0.25, 0.25, 0.75], [0.25, 0.75, 0.25], [0.75, 0.25, 0.25], [0.75, 0.75, 0.75], [0.0, 0.0, 0.0], [0.0, 0.5, 0.5], [0.5, 0.0, 0.5], [0.5, 0.5, 0.0]]",A,primitive->conventional (x sqrt2),Starrydata (experimental),10.3390/ma11040649,https://doi.org/10.3390/ma11040649,Starrydata all_curves.csv (release 'latest'),PhononDB (Togo/NIMS MDR),https://mdr.nims.go.jp/datasets/02fa4c75-ed5f-4897-b727-67d05b922c4a,"LTC-calc.log unit cell (PBEsol-relaxed), same file as kappa",mp-924130,True,stoichiometric,TiNiSn
TiNiSn,4.54706116284052,W/m/K,320.5468,"experimental, Wiedemann-Franz: kappa_total - L*T/rho (Kim2015 L(S=130uV/K))",0,experimental,1.0,wf_subtracted,5.865993,216.0,F-43m,half-Heusler (C1b / MgAgAs),,"[""Ti"", ""Ti"", ""Ti"", ""Ti"", ""Ni"", ""Ni"", ""Ni"", ""Ni"", ""Sn"", ""Sn"", ""Sn"", ""Sn""]","[[0.5, 0.0, 0.0], [0.5, 0.5, 0.5], [0.0, 0.0, 0.5], [0.0, 0.5, 0.0], [0.25, 0.25, 0.75], [0.25, 0.75, 0.25], [0.75, 0.25, 0.25], [0.75, 0.75, 0.75], [0.0, 0.0, 0.0], [0.0, 0.5, 0.5], [0.5, 0.0, 0.5], [0.5, 0.5, 0.0]]",A,primitive->conventional (x sqrt2),Starrydata (experimental),10.1557/jmr.2011.107,https://doi.org/10.1557/jmr.2011.107,Starrydata all_curves.csv (release 'latest'),PhononDB (Togo/NIMS MDR),https://mdr.nims.go.jp/datasets/02fa4c75-ed5f-4897-b727-67d05b922c4a,"LTC-calc.log unit cell (PBEsol-relaxed), same file as kappa",mp-924130,True,stoichiometric,TiNiSn
TiNiSn,5.855605345143561,W/m/K,320.631,"experimental, Wiedemann-Franz: kappa_total - L*T/rho (Kim2015 L(S=281uV/K))",0,experimental,1.0,wf_subtracted,5.865993,216.0,F-43m,half-Heusler (C1b / MgAgAs),,"[""Ti"", ""Ti"", ""Ti"", ""Ti"", ""Ni"", ""Ni"", ""Ni"", ""Ni"", ""Sn"", ""Sn"", ""Sn"", ""Sn""]","[[0.5, 0.0, 0.0], [0.5, 0.5, 0.5], [0.0, 0.0, 0.5], [0.0, 0.5, 0.0], [0.25, 0.25, 0.75], [0.25, 0.75, 0.25], [0.75, 0.25, 0.25], [0.75, 0.75, 0.75], [0.0, 0.0, 0.0], [0.0, 0.5, 0.5], [0.5, 0.0, 0.5], [0.5, 0.5, 0.0]]",A,primitive->conventional (x sqrt2),Starrydata (experimental),10.1109/ict.2006.331350,https://doi.org/10.1109/ict.2006.331350,Starrydata all_curves.csv (release 'latest'),PhononDB (Togo/NIMS MDR),https://mdr.nims.go.jp/datasets/02fa4c75-ed5f-4897-b727-67d05b922c4a,"LTC-calc.log unit cell (PBEsol-relaxed), same file as kappa",mp-924130,True,stoichiometric,TiNiSn
TiNiSn,4.668889401573575,W/m/K,320.7,"experimental, Wiedemann-Franz: kappa_total - L*T/rho (Kim2015 L(S=96uV/K))",0,experimental,1.0,wf_subtracted,5.865993,216.0,F-43m,half-Heusler (C1b / MgAgAs),,"[""Ti"", ""Ti"", ""Ti"", ""Ti"", ""Ni"", ""Ni"", ""Ni"", ""Ni"", ""Sn"", ""Sn"", ""Sn"", ""Sn""]","[[0.5, 0.0, 0.0], [0.5, 0.5, 0.5], [0.0, 0.0, 0.5], [0.0, 0.5, 0.0], [0.25, 0.25, 0.75], [0.25, 0.75, 0.25], [0.75, 0.25, 0.25], [0.75, 0.75, 0.75], [0.0, 0.0, 0.0], [0.0, 0.5, 0.5], [0.5, 0.0, 0.5], [0.5, 0.5, 0.0]]",A,primitive->conventional (x sqrt2),Starrydata (experimental),10.1016/j.intermet.2020.106988,https://doi.org/10.1016/j.intermet.2020.106988,Starrydata all_curves.csv (release 'latest'),PhononDB (Togo/NIMS MDR),https://mdr.nims.go.jp/datasets/02fa4c75-ed5f-4897-b727-67d05b922c4a,"LTC-calc.log unit cell (PBEsol-relaxed), same file as kappa",mp-924130,True,stoichiometric,TiNiSn
TiNiSn,7.472003879603779,W/m/K,322.3,"experimental, Wiedemann-Franz: kappa_total - L*T/rho (Kim2015 L(S=319uV/K))",0,experimental,1.0,wf_subtracted,5.865993,216.0,F-43m,half-Heusler (C1b / MgAgAs),,"[""Ti"", ""Ti"", ""Ti"", ""Ti"", ""Ni"", ""Ni"", ""Ni"", ""Ni"", ""Sn"", ""Sn"", ""Sn"", ""Sn""]","[[0.5, 0.0, 0.0], [0.5, 0.5, 0.5], [0.0, 0.0, 0.5], [0.0, 0.5, 0.0], [0.25, 0.25, 0.75], [0.25, 0.75, 0.25], [0.75, 0.25, 0.25], [0.75, 0.75, 0.75], [0.0, 0.0, 0.0], [0.0, 0.5, 0.5], [0.5, 0.0, 0.5], [0.5, 0.5, 0.0]]",A,primitive->conventional (x sqrt2),Starrydata (experimental),10.1016/j.intermet.2020.106988,https://doi.org/10.1016/j.intermet.2020.106988,Starrydata all_curves.csv (release 'latest'),PhononDB (Togo/NIMS MDR),https://mdr.nims.go.jp/datasets/02fa4c75-ed5f-4897-b727-67d05b922c4a,"LTC-calc.log unit cell (PBEsol-relaxed), same file as kappa",mp-924130,True,stoichiometric,TiNiSn
TiNiSn,4.656316380211765,W/m/K,322.9,"experimental, Wiedemann-Franz: kappa_total - L*T/rho (Kim2015 L(S=44uV/K))",0,experimental,1.0,wf_subtracted,5.865993,216.0,F-43m,half-Heusler (C1b / MgAgAs),,"[""Ti"", ""Ti"", ""Ti"", ""Ti"", ""Ni"", ""Ni"", ""Ni"", ""Ni"", ""Sn"", ""Sn"", ""Sn"", ""Sn""]","[[0.5, 0.0, 0.0], [0.5, 0.5, 0.5], [0.0, 0.0, 0.5], [0.0, 0.5, 0.0], [0.25, 0.25, 0.75], [0.25, 0.75, 0.25], [0.75, 0.25, 0.25], [0.75, 0.75, 0.75], [0.0, 0.0, 0.0], [0.0, 0.5, 0.5], [0.5, 0.0, 0.5], [0.5, 0.5, 0.0]]",A,primitive->conventional (x sqrt2),Starrydata (experimental),10.1039/c4ta04661g,https://doi.org/10.1039/c4ta04661g,Starrydata all_curves.csv (release 'latest'),PhononDB (Togo/NIMS MDR),https://mdr.nims.go.jp/datasets/02fa4c75-ed5f-4897-b727-67d05b922c4a,"LTC-calc.log unit cell (PBEsol-relaxed), same file as kappa",mp-924130,True,stoichiometric,TiNiSn
TiNiSn,3.195787260840714,W/m/K,323.0456,"experimental, Wiedemann-Franz: kappa_total - L*T/rho (Kim2015 L(S=68uV/K))",0,experimental,1.0,wf_subtracted,5.865993,216.0,F-43m,half-Heusler (C1b / MgAgAs),,"[""Ti"", ""Ti"", ""Ti"", ""Ti"", ""Ni"", ""Ni"", ""Ni"", ""Ni"", ""Sn"", ""Sn"", ""Sn"", ""Sn""]","[[0.5, 0.0, 0.0], [0.5, 0.5, 0.5], [0.0, 0.0, 0.5], [0.0, 0.5, 0.0], [0.25, 0.25, 0.75], [0.25, 0.75, 0.25], [0.75, 0.25, 0.25], [0.75, 0.75, 0.75], [0.0, 0.0, 0.0], [0.0, 0.5, 0.5], [0.5, 0.0, 0.5], [0.5, 0.5, 0.0]]",A,primitive->conventional (x sqrt2),Starrydata (experimental),10.1557/jmr.2011.107,https://doi.org/10.1557/jmr.2011.107,Starrydata all_curves.csv (release 'latest'),PhononDB (Togo/NIMS MDR),https://mdr.nims.go.jp/datasets/02fa4c75-ed5f-4897-b727-67d05b922c4a,"LTC-calc.log unit cell (PBEsol-relaxed), same file as kappa",mp-924130,True,stoichiometric,TiNiSn
TiNiSn,5.978503,W/m/K,324.1749,"experimental, lattice thermal conductivity as published",0,experimental,1.0,reported_lattice,5.865993,216.0,F-43m,half-Heusler (C1b / MgAgAs),,"[""Ti"", ""Ti"", ""Ti"", ""Ti"", ""Ni"", ""Ni"", ""Ni"", ""Ni"", ""Sn"", ""Sn"", ""Sn"", ""Sn""]","[[0.5, 0.0, 0.0], [0.5, 0.5, 0.5], [0.0, 0.0, 0.5], [0.0, 0.5, 0.0], [0.25, 0.25, 0.75], [0.25, 0.75, 0.25], [0.75, 0.25, 0.25], [0.75, 0.75, 0.75], [0.0, 0.0, 0.0], [0.0, 0.5, 0.5], [0.5, 0.0, 0.5], [0.5, 0.5, 0.0]]",A,primitive->conventional (x sqrt2),Starrydata (experimental),10.3390/ma11040536,https://doi.org/10.3390/ma11040536,Starrydata all_curves.csv (release 'latest'),PhononDB (Togo/NIMS MDR),https://mdr.nims.go.jp/datasets/02fa4c75-ed5f-4897-b727-67d05b922c4a,"LTC-calc.log unit cell (PBEsol-relaxed), same file as kappa",mp-924130,True,stoichiometric,TiNiSn
TiNiSn,5.9866291835290255,W/m/K,324.625,"experimental, Wiedemann-Franz: kappa_total - L*T/rho (Kim2015 L(S=192uV/K))",0,experimental,1.0,wf_subtracted,5.865993,216.0,F-43m,half-Heusler (C1b / MgAgAs),,"[""Ti"", ""Ti"", ""Ti"", ""Ti"", ""Ni"", ""Ni"", ""Ni"", ""Ni"", ""Sn"", ""Sn"", ""Sn"", ""Sn""]","[[0.5, 0.0, 0.0], [0.5, 0.5, 0.5], [0.0, 0.0, 0.5], [0.0, 0.5, 0.0], [0.25, 0.25, 0.75], [0.25, 0.75, 0.25], [0.75, 0.25, 0.25], [0.75, 0.75, 0.75], [0.0, 0.0, 0.0], [0.0, 0.5, 0.5], [0.5, 0.0, 0.5], [0.5, 0.5, 0.0]]",A,primitive->conventional (x sqrt2),Starrydata (experimental),10.3390/ma11040536,https://doi.org/10.3390/ma11040536,Starrydata all_curves.csv (release 'latest'),PhononDB (Togo/NIMS MDR),https://mdr.nims.go.jp/datasets/02fa4c75-ed5f-4897-b727-67d05b922c4a,"LTC-calc.log unit cell (PBEsol-relaxed), same file as kappa",mp-924130,True,stoichiometric,TiNiSn
TiNiSn,6.9397,W/m/K,325.12,experimental (Wiedemann-Franz subtracted),0,experimental,1.0,,5.865993,216.0,F-43m,half-Heusler (C1b / MgAgAs),,"[""Ti"", ""Ti"", ""Ti"", ""Ti"", ""Ni"", ""Ni"", ""Ni"", ""Ni"", ""Sn"", ""Sn"", ""Sn"", ""Sn""]","[[0.5, 0.0, 0.0], [0.5, 0.5, 0.5], [0.0, 0.0, 0.5], [0.0, 0.5, 0.0], [0.25, 0.25, 0.75], [0.25, 0.75, 0.25], [0.75, 0.25, 0.25], [0.75, 0.75, 0.75], [0.0, 0.0, 0.0], [0.0, 0.5, 0.5], [0.5, 0.0, 0.5], [0.5, 0.5, 0.0]]",A,primitive->conventional (x sqrt2),repository mining,10.6084/m9.figshare.29438735,https://github.com/KU-Yifan/PGEC-descriptor-TE-design/blob/main/results/lorenz_number/final_processed_with_kappaL.csv,,PhononDB (Togo/NIMS MDR),https://mdr.nims.go.jp/datasets/02fa4c75-ed5f-4897-b727-67d05b922c4a,"LTC-calc.log unit cell (PBEsol-relaxed), same file as kappa",mp-924130,True,stoichiometric,TiNiSn
TiNiSn,7.350856435319186,W/m/K,325.246,"experimental, Wiedemann-Franz: kappa_total - L*T/rho (Kim2015 L(S=282uV/K))",0,experimental,1.0,wf_subtracted,5.865993,216.0,F-43m,half-Heusler (C1b / MgAgAs),,"[""Ti"", ""Ti"", ""Ti"", ""Ti"", ""Ni"", ""Ni"", ""Ni"", ""Ni"", ""Sn"", ""Sn"", ""Sn"", ""Sn""]","[[0.5, 0.0, 0.0], [0.5, 0.5, 0.5], [0.0, 0.0, 0.5], [0.0, 0.5, 0.0], [0.25, 0.25, 0.75], [0.25, 0.75, 0.25], [0.75, 0.25, 0.25], [0.75, 0.75, 0.75], [0.0, 0.0, 0.0], [0.0, 0.5, 0.5], [0.5, 0.0, 0.5], [0.5, 0.5, 0.0]]",A,primitive->conventional (x sqrt2),Starrydata (experimental),10.1063/1.4765358,https://doi.org/10.1063/1.4765358,Starrydata all_curves.csv (release 'latest'),PhononDB (Togo/NIMS MDR),https://mdr.nims.go.jp/datasets/02fa4c75-ed5f-4897-b727-67d05b922c4a,"LTC-calc.log unit cell (PBEsol-relaxed), same file as kappa",mp-924130,True,stoichiometric,TiNiSn
TiNiSn,4.653390911088403,W/m/K,326.1793,"experimental, Wiedemann-Franz: kappa_total - L*T/rho (Kim2015 L(S=157uV/K))",0,experimental,1.0,wf_subtracted,5.865993,216.0,F-43m,half-Heusler (C1b / MgAgAs),,"[""Ti"", ""Ti"", ""Ti"", ""Ti"", ""Ni"", ""Ni"", ""Ni"", ""Ni"", ""Sn"", ""Sn"", ""Sn"", ""Sn""]","[[0.5, 0.0, 0.0], [0.5, 0.5, 0.5], [0.0, 0.0, 0.5], [0.0, 0.5, 0.0], [0.25, 0.25, 0.75], [0.25, 0.75, 0.25], [0.75, 0.25, 0.25], [0.75, 0.75, 0.75], [0.0, 0.0, 0.0], [0.0, 0.5, 0.5], [0.5, 0.0, 0.5], [0.5, 0.5, 0.0]]",A,primitive->conventional (x sqrt2),Starrydata (experimental),10.1021/cm3011343,https://doi.org/10.1021/cm3011343,Starrydata all_curves.csv (release 'latest'),PhononDB (Togo/NIMS MDR),https://mdr.nims.go.jp/datasets/02fa4c75-ed5f-4897-b727-67d05b922c4a,"LTC-calc.log unit cell (PBEsol-relaxed), same file as kappa",mp-924130,True,stoichiometric,TiNiSn
TiNiSn,7.360903714133084,W/m/K,326.2037,"experimental, Wiedemann-Franz: kappa_total - L*T/rho (Kim2015 L(S=214uV/K))",0,experimental,1.0,wf_subtracted,5.865993,216.0,F-43m,half-Heusler (C1b / MgAgAs),,"[""Ti"", ""Ti"", ""Ti"", ""Ti"", ""Ni"", ""Ni"", ""Ni"", ""Ni"", ""Sn"", ""Sn"", ""Sn"", ""Sn""]","[[0.5, 0.0, 0.0], [0.5, 0.5, 0.5], [0.0, 0.0, 0.5], [0.0, 0.5, 0.0], [0.25, 0.25, 0.75], [0.25, 0.75, 0.25], [0.75, 0.25, 0.25], [0.75, 0.75, 0.75], [0.0, 0.0, 0.0], [0.0, 0.5, 0.5], [0.5, 0.0, 0.5], [0.5, 0.5, 0.0]]",A,primitive->conventional (x sqrt2),Starrydata (experimental),10.1063/1.4862955,https://doi.org/10.1063/1.4862955,Starrydata all_curves.csv (release 'latest'),PhononDB (Togo/NIMS MDR),https://mdr.nims.go.jp/datasets/02fa4c75-ed5f-4897-b727-67d05b922c4a,"LTC-calc.log unit cell (PBEsol-relaxed), same file as kappa",mp-924130,True,stoichiometric,TiNiSn
TiNiSn,7.414264506219911,W/m/K,326.698,"experimental, Wiedemann-Franz: kappa_total - L*T/rho (Kim2015 L(S=116uV/K))",0,experimental,1.0,wf_subtracted,5.865993,216.0,F-43m,half-Heusler (C1b / MgAgAs),,"[""Ti"", ""Ti"", ""Ti"", ""Ti"", ""Ni"", ""Ni"", ""Ni"", ""Ni"", ""Sn"", ""Sn"", ""Sn"", ""Sn""]","[[0.5, 0.0, 0.0], [0.5, 0.5, 0.5], [0.0, 0.0, 0.5], [0.0, 0.5, 0.0], [0.25, 0.25, 0.75], [0.25, 0.75, 0.25], [0.75, 0.25, 0.25], [0.75, 0.75, 0.75], [0.0, 0.0, 0.0], [0.0, 0.5, 0.5], [0.5, 0.0, 0.5], [0.5, 0.5, 0.0]]",A,primitive->conventional (x sqrt2),Starrydata (experimental),10.3390/ma11020262,https://doi.org/10.3390/ma11020262,Starrydata all_curves.csv (release 'latest'),PhononDB (Togo/NIMS MDR),https://mdr.nims.go.jp/datasets/02fa4c75-ed5f-4897-b727-67d05b922c4a,"LTC-calc.log unit cell (PBEsol-relaxed), same file as kappa",mp-924130,True,stoichiometric,TiNiSn
TiNiSn,4.3161939784384025,W/m/K,327.13,"experimental, Wiedemann-Franz: kappa_total - L*T/rho (Kim2015 L(S=257uV/K))",0,experimental,1.0,wf_subtracted,5.865993,216.0,F-43m,half-Heusler (C1b / MgAgAs),,"[""Ti"", ""Ti"", ""Ti"", ""Ti"", ""Ni"", ""Ni"", ""Ni"", ""Ni"", ""Sn"", ""Sn"", ""Sn"", ""Sn""]","[[0.5, 0.0, 0.0], [0.5, 0.5, 0.5], [0.0, 0.0, 0.5], [0.0, 0.5, 0.0], [0.25, 0.25, 0.75], [0.25, 0.75, 0.25], [0.75, 0.25, 0.25], [0.75, 0.75, 0.75], [0.0, 0.0, 0.0], [0.0, 0.5, 0.5], [0.5, 0.0, 0.5], [0.5, 0.5, 0.0]]",A,primitive->conventional (x sqrt2),Starrydata (experimental),10.1021/cm3011343,https://doi.org/10.1021/cm3011343,Starrydata all_curves.csv (release 'latest'),PhononDB (Togo/NIMS MDR),https://mdr.nims.go.jp/datasets/02fa4c75-ed5f-4897-b727-67d05b922c4a,"LTC-calc.log unit cell (PBEsol-relaxed), same file as kappa",mp-924130,True,stoichiometric,TiNiSn
TiNiSn,3.1158095846537366,W/m/K,327.5,"experimental, Wiedemann-Franz: kappa_total - L*T/rho (Kim2015 L(S=69uV/K))",0,experimental,1.0,wf_subtracted,5.865993,216.0,F-43m,half-Heusler (C1b / MgAgAs),,"[""Ti"", ""Ti"", ""Ti"", ""Ti"", ""Ni"", ""Ni"", ""Ni"", ""Ni"", ""Sn"", ""Sn"", ""Sn"", ""Sn""]","[[0.5, 0.0, 0.0], [0.5, 0.5, 0.5], [0.0, 0.0, 0.5], [0.0, 0.5, 0.0], [0.25, 0.25, 0.75], [0.25, 0.75, 0.25], [0.75, 0.25, 0.25], [0.75, 0.75, 0.75], [0.0, 0.0, 0.0], [0.0, 0.5, 0.5], [0.5, 0.0, 0.5], [0.5, 0.5, 0.0]]",A,primitive->conventional (x sqrt2),Starrydata (experimental),10.1007/s11664-017-6013-8,https://doi.org/10.1007/s11664-017-6013-8,Starrydata all_curves.csv (release 'latest'),PhononDB (Togo/NIMS MDR),https://mdr.nims.go.jp/datasets/02fa4c75-ed5f-4897-b727-67d05b922c4a,"LTC-calc.log unit cell (PBEsol-relaxed), same file as kappa",mp-924130,True,stoichiometric,TiNiSn
TiNiSn,4.699949137568396,W/m/K,327.8,"experimental, Wiedemann-Franz: kappa_total - L*T/rho (Kim2015 L(S=211uV/K))",0,experimental,1.0,wf_subtracted,5.865993,216.0,F-43m,half-Heusler (C1b / MgAgAs),,"[""Ti"", ""Ti"", ""Ti"", ""Ti"", ""Ni"", ""Ni"", ""Ni"", ""Ni"", ""Sn"", ""Sn"", ""Sn"", ""Sn""]","[[0.5, 0.0, 0.0], [0.5, 0.5, 0.5], [0.0, 0.0, 0.5], [0.0, 0.5, 0.0], [0.25, 0.25, 0.75], [0.25, 0.75, 0.25], [0.75, 0.25, 0.25], [0.75, 0.75, 0.75], [0.0, 0.0, 0.0], [0.0, 0.5, 0.5], [0.5, 0.0, 0.5], [0.5, 0.5, 0.0]]",A,primitive->conventional (x sqrt2),Starrydata (experimental),10.1088/1361-6463/aa85bb,https://doi.org/10.1088/1361-6463/aa85bb,Starrydata all_curves.csv (release 'latest'),PhononDB (Togo/NIMS MDR),https://mdr.nims.go.jp/datasets/02fa4c75-ed5f-4897-b727-67d05b922c4a,"LTC-calc.log unit cell (PBEsol-relaxed), same file as kappa",mp-924130,True,stoichiometric,TiNiSn
TiNiSn,2.5712566439689946,W/m/K,328.9079,"experimental, Wiedemann-Franz: kappa_total - L*T/rho (Kim2015 L(S=62uV/K))",0,experimental,1.0,wf_subtracted,5.865993,216.0,F-43m,half-Heusler (C1b / MgAgAs),,"[""Ti"", ""Ti"", ""Ti"", ""Ti"", ""Ni"", ""Ni"", ""Ni"", ""Ni"", ""Sn"", ""Sn"", ""Sn"", ""Sn""]","[[0.5, 0.0, 0.0], [0.5, 0.5, 0.5], [0.0, 0.0, 0.5], [0.0, 0.5, 0.0], [0.25, 0.25, 0.75], [0.25, 0.75, 0.25], [0.75, 0.25, 0.25], [0.75, 0.75, 0.75], [0.0, 0.0, 0.0], [0.0, 0.5, 0.5], [0.5, 0.0, 0.5], [0.5, 0.5, 0.0]]",A,primitive->conventional (x sqrt2),Starrydata (experimental),10.1016/j.jallcom.2026.187908,https://doi.org/10.1016/j.jallcom.2026.187908,Starrydata all_curves.csv (release 'latest'),PhononDB (Togo/NIMS MDR),https://mdr.nims.go.jp/datasets/02fa4c75-ed5f-4897-b727-67d05b922c4a,"LTC-calc.log unit cell (PBEsol-relaxed), same file as kappa",mp-924130,True,stoichiometric,TiNiSn
TiNiSn,2.558883326970484,W/m/K,328.9079,"experimental, Wiedemann-Franz: kappa_total - L*T/rho (Kim2015 L(S=43uV/K))",0,experimental,1.0,wf_subtracted,5.865993,216.0,F-43m,half-Heusler (C1b / MgAgAs),,"[""Ti"", ""Ti"", ""Ti"", ""Ti"", ""Ni"", ""Ni"", ""Ni"", ""Ni"", ""Sn"", ""Sn"", ""Sn"", ""Sn""]","[[0.5, 0.0, 0.0], [0.5, 0.5, 0.5], [0.0, 0.0, 0.5], [0.0, 0.5, 0.0], [0.25, 0.25, 0.75], [0.25, 0.75, 0.25], [0.75, 0.25, 0.25], [0.75, 0.75, 0.75], [0.0, 0.0, 0.0], [0.0, 0.5, 0.5], [0.5, 0.0, 0.5], [0.5, 0.5, 0.0]]",A,primitive->conventional (x sqrt2),Starrydata (experimental),10.1016/j.jallcom.2026.187908,https://doi.org/10.1016/j.jallcom.2026.187908,Starrydata all_curves.csv (release 'latest'),PhononDB (Togo/NIMS MDR),https://mdr.nims.go.jp/datasets/02fa4c75-ed5f-4897-b727-67d05b922c4a,"LTC-calc.log unit cell (PBEsol-relaxed), same file as kappa",mp-924130,True,stoichiometric,TiNiSn
TiNiSn,4.131903099875425,W/m/K,328.9079,"experimental, Wiedemann-Franz: kappa_total - L*T/rho (Kim2015 L(S=60uV/K))",0,experimental,1.0,wf_subtracted,5.865993,216.0,F-43m,half-Heusler (C1b / MgAgAs),,"[""Ti"", ""Ti"", ""Ti"", ""Ti"", ""Ni"", ""Ni"", ""Ni"", ""Ni"", ""Sn"", ""Sn"", ""Sn"", ""Sn""]","[[0.5, 0.0, 0.0], [0.5, 0.5, 0.5], [0.0, 0.0, 0.5], [0.0, 0.5, 0.0], [0.25, 0.25, 0.75], [0.25, 0.75, 0.25], [0.75, 0.25, 0.25], [0.75, 0.75, 0.75], [0.0, 0.0, 0.0], [0.0, 0.5, 0.5], [0.5, 0.0, 0.5], [0.5, 0.5, 0.0]]",A,primitive->conventional (x sqrt2),Starrydata (experimental),10.1016/j.jallcom.2026.187908,https://doi.org/10.1016/j.jallcom.2026.187908,Starrydata all_curves.csv (release 'latest'),PhononDB (Togo/NIMS MDR),https://mdr.nims.go.jp/datasets/02fa4c75-ed5f-4897-b727-67d05b922c4a,"LTC-calc.log unit cell (PBEsol-relaxed), same file as kappa",mp-924130,True,stoichiometric,TiNiSn
TiNiSn,3.284800853864219,W/m/K,328.908,"experimental, Wiedemann-Franz: kappa_total - L*T/rho (Kim2015 L(S=111uV/K))",0,experimental,1.0,wf_subtracted,5.865993,216.0,F-43m,half-Heusler (C1b / MgAgAs),,"[""Ti"", ""Ti"", ""Ti"", ""Ti"", ""Ni"", ""Ni"", ""Ni"", ""Ni"", ""Sn"", ""Sn"", ""Sn"", ""Sn""]","[[0.5, 0.0, 0.0], [0.5, 0.5, 0.5], [0.0, 0.0, 0.5], [0.0, 0.5, 0.0], [0.25, 0.25, 0.75], [0.25, 0.75, 0.25], [0.75, 0.25, 0.25], [0.75, 0.75, 0.75], [0.0, 0.0, 0.0], [0.0, 0.5, 0.5], [0.5, 0.0, 0.5], [0.5, 0.5, 0.0]]",A,primitive->conventional (x sqrt2),Starrydata (experimental),10.1016/j.jallcom.2026.187908,https://doi.org/10.1016/j.jallcom.2026.187908,Starrydata all_curves.csv (release 'latest'),PhononDB (Togo/NIMS MDR),https://mdr.nims.go.jp/datasets/02fa4c75-ed5f-4897-b727-67d05b922c4a,"LTC-calc.log unit cell (PBEsol-relaxed), same file as kappa",mp-924130,True,stoichiometric,TiNiSn
TiNiSn,8.133900287496607,W/m/K,329.1,"experimental, Wiedemann-Franz: kappa_total - L*T/rho (Kim2015 L(S=108uV/K))",0,experimental,1.0,wf_subtracted,5.865993,216.0,F-43m,half-Heusler (C1b / MgAgAs),,"[""Ti"", ""Ti"", ""Ti"", ""Ti"", ""Ni"", ""Ni"", ""Ni"", ""Ni"", ""Sn"", ""Sn"", ""Sn"", ""Sn""]","[[0.5, 0.0, 0.0], [0.5, 0.5, 0.5], [0.0, 0.0, 0.5], [0.0, 0.5, 0.0], [0.25, 0.25, 0.75], [0.25, 0.75, 0.25], [0.75, 0.25, 0.25], [0.75, 0.75, 0.75], [0.0, 0.0, 0.0], [0.0, 0.5, 0.5], [0.5, 0.0, 0.5], [0.5, 0.5, 0.0]]",A,primitive->conventional (x sqrt2),Starrydata (experimental),10.3390/ma11040649,https://doi.org/10.3390/ma11040649,Starrydata all_curves.csv (release 'latest'),PhononDB (Togo/NIMS MDR),https://mdr.nims.go.jp/datasets/02fa4c75-ed5f-4897-b727-67d05b922c4a,"LTC-calc.log unit cell (PBEsol-relaxed), same file as kappa",mp-924130,True,stoichiometric,TiNiSn
TiNiSn,4.508798155951351,W/m/K,329.9632,"experimental, Wiedemann-Franz: kappa_total - L*T/rho (Kim2015 L(S=132uV/K))",0,experimental,1.0,wf_subtracted,5.865993,216.0,F-43m,half-Heusler (C1b / MgAgAs),,"[""Ti"", ""Ti"", ""Ti"", ""Ti"", ""Ni"", ""Ni"", ""Ni"", ""Ni"", ""Sn"", ""Sn"", ""Sn"", ""Sn""]","[[0.5, 0.0, 0.0], [0.5, 0.5, 0.5], [0.0, 0.0, 0.5], [0.0, 0.5, 0.0], [0.25, 0.25, 0.75], [0.25, 0.75, 0.25], [0.75, 0.25, 0.25], [0.75, 0.75, 0.75], [0.0, 0.0, 0.0], [0.0, 0.5, 0.5], [0.5, 0.0, 0.5], [0.5, 0.5, 0.0]]",A,primitive->conventional (x sqrt2),Starrydata (experimental),10.1557/jmr.2011.107,https://doi.org/10.1557/jmr.2011.107,Starrydata all_curves.csv (release 'latest'),PhononDB (Togo/NIMS MDR),https://mdr.nims.go.jp/datasets/02fa4c75-ed5f-4897-b727-67d05b922c4a,"LTC-calc.log unit cell (PBEsol-relaxed), same file as kappa",mp-924130,True,stoichiometric,TiNiSn
TiNiSn,5.359199,W/m/K,330.0917,"experimental, lattice thermal conductivity as published",0,experimental,1.0,reported_lattice,5.865993,216.0,F-43m,half-Heusler (C1b / MgAgAs),,"[""Ti"", ""Ti"", ""Ti"", ""Ti"", ""Ni"", ""Ni"", ""Ni"", ""Ni"", ""Sn"", ""Sn"", ""Sn"", ""Sn""]","[[0.5, 0.0, 0.0], [0.5, 0.5, 0.5], [0.0, 0.0, 0.5], [0.0, 0.5, 0.0], [0.25, 0.25, 0.75], [0.25, 0.75, 0.25], [0.75, 0.25, 0.25], [0.75, 0.75, 0.75], [0.0, 0.0, 0.0], [0.0, 0.5, 0.5], [0.5, 0.0, 0.5], [0.5, 0.5, 0.0]]",A,primitive->conventional (x sqrt2),Starrydata (experimental),10.1016/j.scriptamat.2020.09.010,https://doi.org/10.1016/j.scriptamat.2020.09.010,Starrydata all_curves.csv (release 'latest'),PhononDB (Togo/NIMS MDR),https://mdr.nims.go.jp/datasets/02fa4c75-ed5f-4897-b727-67d05b922c4a,"LTC-calc.log unit cell (PBEsol-relaxed), same file as kappa",mp-924130,True,stoichiometric,TiNiSn
TiNiSn,5.350260253679109,W/m/K,330.1493,"experimental, Wiedemann-Franz: kappa_total - L*T/rho (Kim2015 L(S=258uV/K))",0,experimental,1.0,wf_subtracted,5.865993,216.0,F-43m,half-Heusler (C1b / MgAgAs),,"[""Ti"", ""Ti"", ""Ti"", ""Ti"", ""Ni"", ""Ni"", ""Ni"", ""Ni"", ""Sn"", ""Sn"", ""Sn"", ""Sn""]","[[0.5, 0.0, 0.0], [0.5, 0.5, 0.5], [0.0, 0.0, 0.5], [0.0, 0.5, 0.0], [0.25, 0.25, 0.75], [0.25, 0.75, 0.25], [0.75, 0.25, 0.25], [0.75, 0.75, 0.75], [0.0, 0.0, 0.0], [0.0, 0.5, 0.5], [0.5, 0.0, 0.5], [0.5, 0.5, 0.0]]",A,primitive->conventional (x sqrt2),Starrydata (experimental),10.1016/j.scriptamat.2020.09.010,https://doi.org/10.1016/j.scriptamat.2020.09.010,Starrydata all_curves.csv (release 'latest'),PhononDB (Togo/NIMS MDR),https://mdr.nims.go.jp/datasets/02fa4c75-ed5f-4897-b727-67d05b922c4a,"LTC-calc.log unit cell (PBEsol-relaxed), same file as kappa",mp-924130,True,stoichiometric,TiNiSn
TiNiSn,5.3504,W/m/K,330.26,experimental (Wiedemann-Franz subtracted),0,experimental,1.0,,5.865993,216.0,F-43m,half-Heusler (C1b / MgAgAs),,"[""Ti"", ""Ti"", ""Ti"", ""Ti"", ""Ni"", ""Ni"", ""Ni"", ""Ni"", ""Sn"", ""Sn"", ""Sn"", ""Sn""]","[[0.5, 0.0, 0.0], [0.5, 0.5, 0.5], [0.0, 0.0, 0.5], [0.0, 0.5, 0.0], [0.25, 0.25, 0.75], [0.25, 0.75, 0.25], [0.75, 0.25, 0.25], [0.75, 0.75, 0.75], [0.0, 0.0, 0.0], [0.0, 0.5, 0.5], [0.5, 0.0, 0.5], [0.5, 0.5, 0.0]]",A,primitive->conventional (x sqrt2),repository mining,10.6084/m9.figshare.29438735,https://github.com/KU-Yifan/PGEC-descriptor-TE-design/blob/main/results/lorenz_number/final_processed_with_kappaL.csv,,PhononDB (Togo/NIMS MDR),https://mdr.nims.go.jp/datasets/02fa4c75-ed5f-4897-b727-67d05b922c4a,"LTC-calc.log unit cell (PBEsol-relaxed), same file as kappa",mp-924130,True,stoichiometric,TiNiSn
TiNiSn,7.363791665737465,W/m/K,331.0,"experimental, Wiedemann-Franz: kappa_total - L*T/rho (Kim2015 L(S=74uV/K))",0,experimental,1.0,wf_subtracted,5.865993,216.0,F-43m,half-Heusler (C1b / MgAgAs),,"[""Ti"", ""Ti"", ""Ti"", ""Ti"", ""Ni"", ""Ni"", ""Ni"", ""Ni"", ""Sn"", ""Sn"", ""Sn"", ""Sn""]","[[0.5, 0.0, 0.0], [0.5, 0.5, 0.5], [0.0, 0.0, 0.5], [0.0, 0.5, 0.0], [0.25, 0.25, 0.75], [0.25, 0.75, 0.25], [0.75, 0.25, 0.25], [0.75, 0.75, 0.75], [0.0, 0.0, 0.0], [0.0, 0.5, 0.5], [0.5, 0.0, 0.5], [0.5, 0.5, 0.0]]",A,primitive->conventional (x sqrt2),Starrydata (experimental),10.1039/c6cp06859f,https://doi.org/10.1039/c6cp06859f,Starrydata all_curves.csv (release 'latest'),PhononDB (Togo/NIMS MDR),https://mdr.nims.go.jp/datasets/02fa4c75-ed5f-4897-b727-67d05b922c4a,"LTC-calc.log unit cell (PBEsol-relaxed), same file as kappa",mp-924130,True,stoichiometric,TiNiSn
TiNiSn,3.839746471704116,W/m/K,332.83,"experimental, Wiedemann-Franz: kappa_total - L*T/rho (Kim2015 L(S=91uV/K))",0,experimental,1.0,wf_subtracted,5.865993,216.0,F-43m,half-Heusler (C1b / MgAgAs),,"[""Ti"", ""Ti"", ""Ti"", ""Ti"", ""Ni"", ""Ni"", ""Ni"", ""Ni"", ""Sn"", ""Sn"", ""Sn"", ""Sn""]","[[0.5, 0.0, 0.0], [0.5, 0.5, 0.5], [0.0, 0.0, 0.5], [0.0, 0.5, 0.0], [0.25, 0.25, 0.75], [0.25, 0.75, 0.25], [0.75, 0.25, 0.25], [0.75, 0.75, 0.75], [0.0, 0.0, 0.0], [0.0, 0.5, 0.5], [0.5, 0.0, 0.5], [0.5, 0.5, 0.0]]",A,primitive->conventional (x sqrt2),Starrydata (experimental),10.1063/1.5108636,https://doi.org/10.1063/1.5108636,Starrydata all_curves.csv (release 'latest'),PhononDB (Togo/NIMS MDR),https://mdr.nims.go.jp/datasets/02fa4c75-ed5f-4897-b727-67d05b922c4a,"LTC-calc.log unit cell (PBEsol-relaxed), same file as kappa",mp-924130,True,stoichiometric,TiNiSn
TiNiSn,4.656890609433964,W/m/K,332.892,"experimental, Wiedemann-Franz: kappa_total - L*T/rho (Kim2015 L(S=44uV/K))",0,experimental,1.0,wf_subtracted,5.865993,216.0,F-43m,half-Heusler (C1b / MgAgAs),,"[""Ti"", ""Ti"", ""Ti"", ""Ti"", ""Ni"", ""Ni"", ""Ni"", ""Ni"", ""Sn"", ""Sn"", ""Sn"", ""Sn""]","[[0.5, 0.0, 0.0], [0.5, 0.5, 0.5], [0.0, 0.0, 0.5], [0.0, 0.5, 0.0], [0.25, 0.25, 0.75], [0.25, 0.75, 0.25], [0.75, 0.25, 0.25], [0.75, 0.75, 0.75], [0.0, 0.0, 0.0], [0.0, 0.5, 0.5], [0.5, 0.0, 0.5], [0.5, 0.5, 0.0]]",A,primitive->conventional (x sqrt2),Starrydata (experimental),10.1063/1.4914504,https://doi.org/10.1063/1.4914504,Starrydata all_curves.csv (release 'latest'),PhononDB (Togo/NIMS MDR),https://mdr.nims.go.jp/datasets/02fa4c75-ed5f-4897-b727-67d05b922c4a,"LTC-calc.log unit cell (PBEsol-relaxed), same file as kappa",mp-924130,True,stoichiometric,TiNiSn
TiNiSn,3.19908163587392,W/m/K,333.6912,"experimental, Wiedemann-Franz: kappa_total - L*T/rho (Kim2015 L(S=70uV/K))",0,experimental,1.0,wf_subtracted,5.865993,216.0,F-43m,half-Heusler (C1b / MgAgAs),,"[""Ti"", ""Ti"", ""Ti"", ""Ti"", ""Ni"", ""Ni"", ""Ni"", ""Ni"", ""Sn"", ""Sn"", ""Sn"", ""Sn""]","[[0.5, 0.0, 0.0], [0.5, 0.5, 0.5], [0.0, 0.0, 0.5], [0.0, 0.5, 0.0], [0.25, 0.25, 0.75], [0.25, 0.75, 0.25], [0.75, 0.25, 0.25], [0.75, 0.75, 0.75], [0.0, 0.0, 0.0], [0.0, 0.5, 0.5], [0.5, 0.0, 0.5], [0.5, 0.5, 0.0]]",A,primitive->conventional (x sqrt2),Starrydata (experimental),10.1557/jmr.2011.107,https://doi.org/10.1557/jmr.2011.107,Starrydata all_curves.csv (release 'latest'),PhononDB (Togo/NIMS MDR),https://mdr.nims.go.jp/datasets/02fa4c75-ed5f-4897-b727-67d05b922c4a,"LTC-calc.log unit cell (PBEsol-relaxed), same file as kappa",mp-924130,True,stoichiometric,TiNiSn
TiNiSn,7.5246798755383635,W/m/K,337.7163,"experimental, Wiedemann-Franz: kappa_total - L*T/rho (Kim2015 L(S=121uV/K))",0,experimental,1.0,wf_subtracted,5.865993,216.0,F-43m,half-Heusler (C1b / MgAgAs),,"[""Ti"", ""Ti"", ""Ti"", ""Ti"", ""Ni"", ""Ni"", ""Ni"", ""Ni"", ""Sn"", ""Sn"", ""Sn"", ""Sn""]","[[0.5, 0.0, 0.0], [0.5, 0.5, 0.5], [0.0, 0.0, 0.5], [0.0, 0.5, 0.0], [0.25, 0.25, 0.75], [0.25, 0.75, 0.25], [0.75, 0.25, 0.25], [0.75, 0.75, 0.75], [0.0, 0.0, 0.0], [0.0, 0.5, 0.5], [0.5, 0.0, 0.5], [0.5, 0.5, 0.0]]",A,primitive->conventional (x sqrt2),Starrydata (experimental),10.3390/ma11020262,https://doi.org/10.3390/ma11020262,Starrydata all_curves.csv (release 'latest'),PhononDB (Togo/NIMS MDR),https://mdr.nims.go.jp/datasets/02fa4c75-ed5f-4897-b727-67d05b922c4a,"LTC-calc.log unit cell (PBEsol-relaxed), same file as kappa",mp-924130,True,stoichiometric,TiNiSn
TiNiSn,8.183237993348229,W/m/K,338.1,"experimental, Wiedemann-Franz: kappa_total - L*T/rho (Kim2015 L(S=112uV/K))",0,experimental,1.0,wf_subtracted,5.865993,216.0,F-43m,half-Heusler (C1b / MgAgAs),,"[""Ti"", ""Ti"", ""Ti"", ""Ti"", ""Ni"", ""Ni"", ""Ni"", ""Ni"", ""Sn"", ""Sn"", ""Sn"", ""Sn""]","[[0.5, 0.0, 0.0], [0.5, 0.5, 0.5], [0.0, 0.0, 0.5], [0.0, 0.5, 0.0], [0.25, 0.25, 0.75], [0.25, 0.75, 0.25], [0.75, 0.25, 0.25], [0.75, 0.75, 0.75], [0.0, 0.0, 0.0], [0.0, 0.5, 0.5], [0.5, 0.0, 0.5], [0.5, 0.5, 0.0]]",A,primitive->conventional (x sqrt2),Starrydata (experimental),10.3390/ma11040649,https://doi.org/10.3390/ma11040649,Starrydata all_curves.csv (release 'latest'),PhononDB (Togo/NIMS MDR),https://mdr.nims.go.jp/datasets/02fa4c75-ed5f-4897-b727-67d05b922c4a,"LTC-calc.log unit cell (PBEsol-relaxed), same file as kappa",mp-924130,True,stoichiometric,TiNiSn
TiNiSn,7.424396,W/m/K,339.0614,"experimental, lattice thermal conductivity as published",0,experimental,1.0,reported_lattice,5.865993,216.0,F-43m,half-Heusler (C1b / MgAgAs),,"[""Ti"", ""Ti"", ""Ti"", ""Ti"", ""Ni"", ""Ni"", ""Ni"", ""Ni"", ""Sn"", ""Sn"", ""Sn"", ""Sn""]","[[0.5, 0.0, 0.0], [0.5, 0.5, 0.5], [0.0, 0.0, 0.5], [0.0, 0.5, 0.0], [0.25, 0.25, 0.75], [0.25, 0.75, 0.25], [0.75, 0.25, 0.25], [0.75, 0.75, 0.75], [0.0, 0.0, 0.0], [0.0, 0.5, 0.5], [0.5, 0.0, 0.5], [0.5, 0.5, 0.0]]",A,primitive->conventional (x sqrt2),Starrydata (experimental),10.3390/ma11020262,https://doi.org/10.3390/ma11020262,Starrydata all_curves.csv (release 'latest'),PhononDB (Togo/NIMS MDR),https://mdr.nims.go.jp/datasets/02fa4c75-ed5f-4897-b727-67d05b922c4a,"LTC-calc.log unit cell (PBEsol-relaxed), same file as kappa",mp-924130,True,stoichiometric,TiNiSn
TiNiSn,5.844786003871966,W/m/K,339.9866,"experimental, Wiedemann-Franz: kappa_total - L*T/rho (Kim2015 L(S=197uV/K))",0,experimental,1.0,wf_subtracted,5.865993,216.0,F-43m,half-Heusler (C1b / MgAgAs),,"[""Ti"", ""Ti"", ""Ti"", ""Ti"", ""Ni"", ""Ni"", ""Ni"", ""Ni"", ""Sn"", ""Sn"", ""Sn"", ""Sn""]","[[0.5, 0.0, 0.0], [0.5, 0.5, 0.5], [0.0, 0.0, 0.5], [0.0, 0.5, 0.0], [0.25, 0.25, 0.75], [0.25, 0.75, 0.25], [0.75, 0.25, 0.25], [0.75, 0.75, 0.75], [0.0, 0.0, 0.0], [0.0, 0.5, 0.5], [0.5, 0.0, 0.5], [0.5, 0.5, 0.0]]",A,primitive->conventional (x sqrt2),Starrydata (experimental),10.3390/ma11040536,https://doi.org/10.3390/ma11040536,Starrydata all_curves.csv (release 'latest'),PhononDB (Togo/NIMS MDR),https://mdr.nims.go.jp/datasets/02fa4c75-ed5f-4897-b727-67d05b922c4a,"LTC-calc.log unit cell (PBEsol-relaxed), same file as kappa",mp-924130,True,stoichiometric,TiNiSn
TiNiSn,5.832801,W/m/K,340.0783,"experimental, lattice thermal conductivity as published",0,experimental,1.0,reported_lattice,5.865993,216.0,F-43m,half-Heusler (C1b / MgAgAs),,"[""Ti"", ""Ti"", ""Ti"", ""Ti"", ""Ni"", ""Ni"", ""Ni"", ""Ni"", ""Sn"", ""Sn"", ""Sn"", ""Sn""]","[[0.5, 0.0, 0.0], [0.5, 0.5, 0.5], [0.0, 0.0, 0.5], [0.0, 0.5, 0.0], [0.25, 0.25, 0.75], [0.25, 0.75, 0.25], [0.75, 0.25, 0.25], [0.75, 0.75, 0.75], [0.0, 0.0, 0.0], [0.0, 0.5, 0.5], [0.5, 0.0, 0.5], [0.5, 0.5, 0.0]]",A,primitive->conventional (x sqrt2),Starrydata (experimental),10.3390/ma11040536,https://doi.org/10.3390/ma11040536,Starrydata all_curves.csv (release 'latest'),PhononDB (Togo/NIMS MDR),https://mdr.nims.go.jp/datasets/02fa4c75-ed5f-4897-b727-67d05b922c4a,"LTC-calc.log unit cell (PBEsol-relaxed), same file as kappa",mp-924130,True,stoichiometric,TiNiSn
TiNiSn,4.480085317802278,W/m/K,340.5767,"experimental, Wiedemann-Franz: kappa_total - L*T/rho (Kim2015 L(S=136uV/K))",0,experimental,1.0,wf_subtracted,5.865993,216.0,F-43m,half-Heusler (C1b / MgAgAs),,"[""Ti"", ""Ti"", ""Ti"", ""Ti"", ""Ni"", ""Ni"", ""Ni"", ""Ni"", ""Sn"", ""Sn"", ""Sn"", ""Sn""]","[[0.5, 0.0, 0.0], [0.5, 0.5, 0.5], [0.0, 0.0, 0.5], [0.0, 0.5, 0.0], [0.25, 0.25, 0.75], [0.25, 0.75, 0.25], [0.75, 0.25, 0.25], [0.75, 0.75, 0.75], [0.0, 0.0, 0.0], [0.0, 0.5, 0.5], [0.5, 0.0, 0.5], [0.5, 0.5, 0.0]]",A,primitive->conventional (x sqrt2),Starrydata (experimental),10.1557/jmr.2011.107,https://doi.org/10.1557/jmr.2011.107,Starrydata all_curves.csv (release 'latest'),PhononDB (Togo/NIMS MDR),https://mdr.nims.go.jp/datasets/02fa4c75-ed5f-4897-b727-67d05b922c4a,"LTC-calc.log unit cell (PBEsol-relaxed), same file as kappa",mp-924130,True,stoichiometric,TiNiSn
TiNiSn,4.420365091831879,W/m/K,343.7,"experimental, Wiedemann-Franz: kappa_total - L*T/rho (Kim2015 L(S=169uV/K))",0,experimental,1.0,wf_subtracted,5.865993,216.0,F-43m,half-Heusler (C1b / MgAgAs),,"[""Ti"", ""Ti"", ""Ti"", ""Ti"", ""Ni"", ""Ni"", ""Ni"", ""Ni"", ""Sn"", ""Sn"", ""Sn"", ""Sn""]","[[0.5, 0.0, 0.0], [0.5, 0.5, 0.5], [0.0, 0.0, 0.5], [0.0, 0.5, 0.0], [0.25, 0.25, 0.75], [0.25, 0.75, 0.25], [0.75, 0.25, 0.25], [0.75, 0.75, 0.75], [0.0, 0.0, 0.0], [0.0, 0.5, 0.5], [0.5, 0.0, 0.5], [0.5, 0.5, 0.0]]",A,primitive->conventional (x sqrt2),Starrydata (experimental),10.1021/acs.chemmater.7b02685,https://doi.org/10.1021/acs.chemmater.7b02685,Starrydata all_curves.csv (release 'latest'),PhononDB (Togo/NIMS MDR),https://mdr.nims.go.jp/datasets/02fa4c75-ed5f-4897-b727-67d05b922c4a,"LTC-calc.log unit cell (PBEsol-relaxed), same file as kappa",mp-924130,True,stoichiometric,TiNiSn
TiNiSn,3.2062281883722177,W/m/K,345.5339,"experimental, Wiedemann-Franz: kappa_total - L*T/rho (Kim2015 L(S=73uV/K))",0,experimental,1.0,wf_subtracted,5.865993,216.0,F-43m,half-Heusler (C1b / MgAgAs),,"[""Ti"", ""Ti"", ""Ti"", ""Ti"", ""Ni"", ""Ni"", ""Ni"", ""Ni"", ""Sn"", ""Sn"", ""Sn"", ""Sn""]","[[0.5, 0.0, 0.0], [0.5, 0.5, 0.5], [0.0, 0.0, 0.5], [0.0, 0.5, 0.0], [0.25, 0.25, 0.75], [0.25, 0.75, 0.25], [0.75, 0.25, 0.25], [0.75, 0.75, 0.75], [0.0, 0.0, 0.0], [0.0, 0.5, 0.5], [0.5, 0.0, 0.5], [0.5, 0.5, 0.0]]",A,primitive->conventional (x sqrt2),Starrydata (experimental),10.1557/jmr.2011.107,https://doi.org/10.1557/jmr.2011.107,Starrydata all_curves.csv (release 'latest'),PhononDB (Togo/NIMS MDR),https://mdr.nims.go.jp/datasets/02fa4c75-ed5f-4897-b727-67d05b922c4a,"LTC-calc.log unit cell (PBEsol-relaxed), same file as kappa",mp-924130,True,stoichiometric,TiNiSn
TiNiSn,8.31960736806027,W/m/K,346.7,"experimental, Wiedemann-Franz: kappa_total - L*T/rho (Kim2015 L(S=115uV/K))",0,experimental,1.0,wf_subtracted,5.865993,216.0,F-43m,half-Heusler (C1b / MgAgAs),,"[""Ti"", ""Ti"", ""Ti"", ""Ti"", ""Ni"", ""Ni"", ""Ni"", ""Ni"", ""Sn"", ""Sn"", ""Sn"", ""Sn""]","[[0.5, 0.0, 0.0], [0.5, 0.5, 0.5], [0.0, 0.0, 0.5], [0.0, 0.5, 0.0], [0.25, 0.25, 0.75], [0.25, 0.75, 0.25], [0.75, 0.25, 0.25], [0.75, 0.75, 0.75], [0.0, 0.0, 0.0], [0.0, 0.5, 0.5], [0.5, 0.0, 0.5], [0.5, 0.5, 0.0]]",A,primitive->conventional (x sqrt2),Starrydata (experimental),10.3390/ma11040649,https://doi.org/10.3390/ma11040649,Starrydata all_curves.csv (release 'latest'),PhononDB (Togo/NIMS MDR),https://mdr.nims.go.jp/datasets/02fa4c75-ed5f-4897-b727-67d05b922c4a,"LTC-calc.log unit cell (PBEsol-relaxed), same file as kappa",mp-924130,True,stoichiometric,TiNiSn
TiNiSn,4.860699396007842,W/m/K,347.2551,"experimental, Wiedemann-Franz: kappa_total - L*T/rho (Kim2015 L(S=139uV/K))",0,experimental,1.0,wf_subtracted,5.865993,216.0,F-43m,half-Heusler (C1b / MgAgAs),,"[""Ti"", ""Ti"", ""Ti"", ""Ti"", ""Ni"", ""Ni"", ""Ni"", ""Ni"", ""Sn"", ""Sn"", ""Sn"", ""Sn""]","[[0.5, 0.0, 0.0], [0.5, 0.5, 0.5], [0.0, 0.0, 0.5], [0.0, 0.5, 0.0], [0.25, 0.25, 0.75], [0.25, 0.75, 0.25], [0.75, 0.25, 0.25], [0.75, 0.75, 0.75], [0.0, 0.0, 0.0], [0.0, 0.5, 0.5], [0.5, 0.0, 0.5], [0.5, 0.5, 0.0]]",A,primitive->conventional (x sqrt2),Starrydata (experimental),10.1039/c3cp50918d,https://doi.org/10.1039/c3cp50918d,Starrydata all_curves.csv (release 'latest'),PhononDB (Togo/NIMS MDR),https://mdr.nims.go.jp/datasets/02fa4c75-ed5f-4897-b727-67d05b922c4a,"LTC-calc.log unit cell (PBEsol-relaxed), same file as kappa",mp-924130,True,stoichiometric,TiNiSn
TiNiSn,7.15650451919676,W/m/K,348.0,"experimental, Wiedemann-Franz: kappa_total - L*T/rho (Kim2015 L(S=82uV/K))",0,experimental,1.0,wf_subtracted,5.865993,216.0,F-43m,half-Heusler (C1b / MgAgAs),,"[""Ti"", ""Ti"", ""Ti"", ""Ti"", ""Ni"", ""Ni"", ""Ni"", ""Ni"", ""Sn"", ""Sn"", ""Sn"", ""Sn""]","[[0.5, 0.0, 0.0], [0.5, 0.5, 0.5], [0.0, 0.0, 0.5], [0.0, 0.5, 0.0], [0.25, 0.25, 0.75], [0.25, 0.75, 0.25], [0.75, 0.25, 0.25], [0.75, 0.75, 0.75], [0.0, 0.0, 0.0], [0.0, 0.5, 0.5], [0.5, 0.0, 0.5], [0.5, 0.5, 0.0]]",A,primitive->conventional (x sqrt2),Starrydata (experimental),10.1039/c6cp06859f,https://doi.org/10.1039/c6cp06859f,Starrydata all_curves.csv (release 'latest'),PhononDB (Togo/NIMS MDR),https://mdr.nims.go.jp/datasets/02fa4c75-ed5f-4897-b727-67d05b922c4a,"LTC-calc.log unit cell (PBEsol-relaxed), same file as kappa",mp-924130,True,stoichiometric,TiNiSn
TiNiSn,4.6899840378989,W/m/K,350.3,"experimental, Wiedemann-Franz: kappa_total - L*T/rho (Kim2015 L(S=214uV/K))",0,experimental,1.0,wf_subtracted,5.865993,216.0,F-43m,half-Heusler (C1b / MgAgAs),,"[""Ti"", ""Ti"", ""Ti"", ""Ti"", ""Ni"", ""Ni"", ""Ni"", ""Ni"", ""Sn"", ""Sn"", ""Sn"", ""Sn""]","[[0.5, 0.0, 0.0], [0.5, 0.5, 0.5], [0.0, 0.0, 0.5], [0.0, 0.5, 0.0], [0.25, 0.25, 0.75], [0.25, 0.75, 0.25], [0.75, 0.25, 0.25], [0.75, 0.75, 0.75], [0.0, 0.0, 0.0], [0.0, 0.5, 0.5], [0.5, 0.0, 0.5], [0.5, 0.5, 0.0]]",A,primitive->conventional (x sqrt2),Starrydata (experimental),10.1088/1361-6463/aa85bb,https://doi.org/10.1088/1361-6463/aa85bb,Starrydata all_curves.csv (release 'latest'),PhononDB (Togo/NIMS MDR),https://mdr.nims.go.jp/datasets/02fa4c75-ed5f-4897-b727-67d05b922c4a,"LTC-calc.log unit cell (PBEsol-relaxed), same file as kappa",mp-924130,True,stoichiometric,TiNiSn
TiNiSn,4.147614084290207,W/m/K,350.8719,"experimental, Wiedemann-Franz: kappa_total - L*T/rho (Kim2015 L(S=261uV/K))",0,experimental,1.0,wf_subtracted,5.865993,216.0,F-43m,half-Heusler (C1b / MgAgAs),,"[""Ti"", ""Ti"", ""Ti"", ""Ti"", ""Ni"", ""Ni"", ""Ni"", ""Ni"", ""Sn"", ""Sn"", ""Sn"", ""Sn""]","[[0.5, 0.0, 0.0], [0.5, 0.5, 0.5], [0.0, 0.0, 0.5], [0.0, 0.5, 0.0], [0.25, 0.25, 0.75], [0.25, 0.75, 0.25], [0.75, 0.25, 0.25], [0.75, 0.75, 0.75], [0.0, 0.0, 0.0], [0.0, 0.5, 0.5], [0.5, 0.0, 0.5], [0.5, 0.5, 0.0]]",A,primitive->conventional (x sqrt2),Starrydata (experimental),10.1021/cm3011343,https://doi.org/10.1021/cm3011343,Starrydata all_curves.csv (release 'latest'),PhononDB (Togo/NIMS MDR),https://mdr.nims.go.jp/datasets/02fa4c75-ed5f-4897-b727-67d05b922c4a,"LTC-calc.log unit cell (PBEsol-relaxed), same file as kappa",mp-924130,True,stoichiometric,TiNiSn
TiNiSn,3.5160974633768545,W/m/K,351.1635,"experimental, Wiedemann-Franz: kappa_total - L*T/rho (Kim2015 L(S=106uV/K))",0,experimental,1.0,wf_subtracted,5.865993,216.0,F-43m,half-Heusler (C1b / MgAgAs),,"[""Ti"", ""Ti"", ""Ti"", ""Ti"", ""Ni"", ""Ni"", ""Ni"", ""Ni"", ""Sn"", ""Sn"", ""Sn"", ""Sn""]","[[0.5, 0.0, 0.0], [0.5, 0.5, 0.5], [0.0, 0.0, 0.5], [0.0, 0.5, 0.0], [0.25, 0.25, 0.75], [0.25, 0.75, 0.25], [0.75, 0.25, 0.25], [0.75, 0.75, 0.75], [0.0, 0.0, 0.0], [0.0, 0.5, 0.5], [0.5, 0.0, 0.5], [0.5, 0.5, 0.0]]",A,primitive->conventional (x sqrt2),Starrydata (experimental),10.1016/j.solidstatesciences.2013.09.005,https://doi.org/10.1016/j.solidstatesciences.2013.09.005,Starrydata all_curves.csv (release 'latest'),PhononDB (Togo/NIMS MDR),https://mdr.nims.go.jp/datasets/02fa4c75-ed5f-4897-b727-67d05b922c4a,"LTC-calc.log unit cell (PBEsol-relaxed), same file as kappa",mp-924130,True,stoichiometric,TiNiSn
TiNiSn,4.466745023268008,W/m/K,351.2062,"experimental, Wiedemann-Franz: kappa_total - L*T/rho (Kim2015 L(S=141uV/K))",0,experimental,1.0,wf_subtracted,5.865993,216.0,F-43m,half-Heusler (C1b / MgAgAs),,"[""Ti"", ""Ti"", ""Ti"", ""Ti"", ""Ni"", ""Ni"", ""Ni"", ""Ni"", ""Sn"", ""Sn"", ""Sn"", ""Sn""]","[[0.5, 0.0, 0.0], [0.5, 0.5, 0.5], [0.0, 0.0, 0.5], [0.0, 0.5, 0.0], [0.25, 0.25, 0.75], [0.25, 0.75, 0.25], [0.75, 0.25, 0.25], [0.75, 0.75, 0.75], [0.0, 0.0, 0.0], [0.0, 0.5, 0.5], [0.5, 0.0, 0.5], [0.5, 0.5, 0.0]]",A,primitive->conventional (x sqrt2),Starrydata (experimental),10.1557/jmr.2011.107,https://doi.org/10.1557/jmr.2011.107,Starrydata all_curves.csv (release 'latest'),PhononDB (Togo/NIMS MDR),https://mdr.nims.go.jp/datasets/02fa4c75-ed5f-4897-b727-67d05b922c4a,"LTC-calc.log unit cell (PBEsol-relaxed), same file as kappa",mp-924130,True,stoichiometric,TiNiSn
