Repository: Shivamrandive747/Thermalconductivity_prediction

# Calibrating first-principles lattice thermal conductivity to experiment

**A curated half-Heusler dataset and a validated transfer function.**

Published first-principles transport calculations of lattice thermal conductivity exceed what
laboratories measure for the same compound by a **median factor of 1.55**. That offset is regular
enough to be removed in closed form:

$$\kappa_L^{\mathrm{expt}}(T) \;=\; \kappa_L^{\mathrm{BTE}}(T)\;\min\!\left[c\left(\tfrac{T}{300}\right)^{p},\,1\right],
\qquad c = 0.51,\quad p = 0.80$$

Inside a domain of applicability declared before the validation set was scored, this places

File: data/Target_Materials/HEUSLER_KAPPA_TRAINING_SET.csv (part 39 of 192)
formula,kappa_L,kappa_units,temperature_K,method,method_tier,tier_name,weight,kappa_basis,struct_a_A,struct_spacegroup,struct_sg_symbol,struct_prototype,struct_site_ordering,struct_species,struct_frac_coords,struct_grade,lattice_convention,source,source_doi,source_url,source_location,struct_source,struct_source_url,struct_source_detail,struct_id,struct_same_paper_as_kappa,stoichiometry,parent_formula
TiNiSn,5.00841282060825,W/m/K,351.2656,"experimental, Wiedemann-Franz: kappa_total - L*T/rho (Kim2015 L(S=173uV/K))",0,experimental,1.0,wf_subtracted,5.865993,216.0,F-43m,half-Heusler (C1b / MgAgAs),,"[""Ti"", ""Ti"", ""Ti"", ""Ti"", ""Ni"", ""Ni"", ""Ni"", ""Ni"", ""Sn"", ""Sn"", ""Sn"", ""Sn""]","[[0.5, 0.0, 0.0], [0.5, 0.5, 0.5], [0.0, 0.0, 0.5], [0.0, 0.5, 0.0], [0.25, 0.25, 0.75], [0.25, 0.75, 0.25], [0.75, 0.25, 0.25], [0.75, 0.75, 0.75], [0.0, 0.0, 0.0], [0.0, 0.5, 0.5], [0.5, 0.0, 0.5], [0.5, 0.5, 0.0]]",A,primitive->conventional (x sqrt2),Starrydata (experimental),10.1016/j.solidstatesciences.2013.09.005,https://doi.org/10.1016/j.solidstatesciences.2013.09.005,Starrydata all_curves.csv (release 'latest'),PhononDB (Togo/NIMS MDR),https://mdr.nims.go.jp/datasets/02fa4c75-ed5f-4897-b727-67d05b922c4a,"LTC-calc.log unit cell (PBEsol-relaxed), same file as kappa",mp-924130,True,stoichiometric,TiNiSn
TiNiSn,7.132047841203663,W/m/K,351.475,"experimental, Wiedemann-Franz: kappa_total - L*T/rho (Kim2015 L(S=283uV/K))",0,experimental,1.0,wf_subtracted,5.865993,216.0,F-43m,half-Heusler (C1b / MgAgAs),,"[""Ti"", ""Ti"", ""Ti"", ""Ti"", ""Ni"", ""Ni"", ""Ni"", ""Ni"", ""Sn"", ""Sn"", ""Sn"", ""Sn""]","[[0.5, 0.0, 0.0], [0.5, 0.5, 0.5], [0.0, 0.0, 0.5], [0.0, 0.5, 0.0], [0.25, 0.25, 0.75], [0.25, 0.75, 0.25], [0.75, 0.25, 0.25], [0.75, 0.75, 0.75], [0.0, 0.0, 0.0], [0.0, 0.5, 0.5], [0.5, 0.0, 0.5], [0.5, 0.5, 0.0]]",A,primitive->conventional (x sqrt2),Starrydata (experimental),10.1063/1.4765358,https://doi.org/10.1063/1.4765358,Starrydata all_curves.csv (release 'latest'),PhononDB (Togo/NIMS MDR),https://mdr.nims.go.jp/datasets/02fa4c75-ed5f-4897-b727-67d05b922c4a,"LTC-calc.log unit cell (PBEsol-relaxed), same file as kappa",mp-924130,True,stoichiometric,TiNiSn
TiNiSn,4.366035046934986,W/m/K,352.3069,"experimental, Wiedemann-Franz: kappa_total - L*T/rho (Kim2015 L(S=137uV/K))",0,experimental,1.0,wf_subtracted,5.865993,216.0,F-43m,half-Heusler (C1b / MgAgAs),,"[""Ti"", ""Ti"", ""Ti"", ""Ti"", ""Ni"", ""Ni"", ""Ni"", ""Ni"", ""Sn"", ""Sn"", ""Sn"", ""Sn""]","[[0.5, 0.0, 0.0], [0.5, 0.5, 0.5], [0.0, 0.0, 0.5], [0.0, 0.5, 0.0], [0.25, 0.25, 0.75], [0.25, 0.75, 0.25], [0.75, 0.25, 0.25], [0.75, 0.75, 0.75], [0.0, 0.0, 0.0], [0.0, 0.5, 0.5], [0.5, 0.0, 0.5], [0.5, 0.5, 0.0]]",A,primitive->conventional (x sqrt2),Starrydata (experimental),10.1557/jmr.2011.107,https://doi.org/10.1557/jmr.2011.107,Starrydata all_curves.csv (release 'latest'),PhononDB (Togo/NIMS MDR),https://mdr.nims.go.jp/datasets/02fa4c75-ed5f-4897-b727-67d05b922c4a,"LTC-calc.log unit cell (PBEsol-relaxed), same file as kappa",mp-924130,True,stoichiometric,TiNiSn
TiNiSn,5.03356881986061,W/m/K,353.1042,"experimental, Wiedemann-Franz: kappa_total - L*T/rho (Kim2015 L(S=140uV/K))",0,experimental,1.0,wf_subtracted,5.865993,216.0,F-43m,half-Heusler (C1b / MgAgAs),,"[""Ti"", ""Ti"", ""Ti"", ""Ti"", ""Ni"", ""Ni"", ""Ni"", ""Ni"", ""Sn"", ""Sn"", ""Sn"", ""Sn""]","[[0.5, 0.0, 0.0], [0.5, 0.5, 0.5], [0.0, 0.0, 0.5], [0.0, 0.5, 0.0], [0.25, 0.25, 0.75], [0.25, 0.75, 0.25], [0.75, 0.25, 0.25], [0.75, 0.75, 0.75], [0.0, 0.0, 0.0], [0.0, 0.5, 0.5], [0.5, 0.0, 0.5], [0.5, 0.5, 0.0]]",A,primitive->conventional (x sqrt2),Starrydata (experimental),10.1016/j.solidstatesciences.2013.09.005,https://doi.org/10.1016/j.solidstatesciences.2013.09.005,Starrydata all_curves.csv (release 'latest'),PhononDB (Togo/NIMS MDR),https://mdr.nims.go.jp/datasets/02fa4c75-ed5f-4897-b727-67d05b922c4a,"LTC-calc.log unit cell (PBEsol-relaxed), same file as kappa",mp-924130,True,stoichiometric,TiNiSn
TiNiSn,3.406776794307759,W/m/K,354.1,"experimental, Wiedemann-Franz: kappa_total - L*T/rho (Kim2015 L(S=100uV/K))",0,experimental,1.0,wf_subtracted,5.865993,216.0,F-43m,half-Heusler (C1b / MgAgAs),,"[""Ti"", ""Ti"", ""Ti"", ""Ti"", ""Ni"", ""Ni"", ""Ni"", ""Ni"", ""Sn"", ""Sn"", ""Sn"", ""Sn""]","[[0.5, 0.0, 0.0], [0.5, 0.5, 0.5], [0.0, 0.0, 0.5], [0.0, 0.5, 0.0], [0.25, 0.25, 0.75], [0.25, 0.75, 0.25], [0.75, 0.25, 0.25], [0.75, 0.75, 0.75], [0.0, 0.0, 0.0], [0.0, 0.5, 0.5], [0.5, 0.0, 0.5], [0.5, 0.5, 0.0]]",A,primitive->conventional (x sqrt2),Starrydata (experimental),10.1016/j.solidstatesciences.2013.09.005,https://doi.org/10.1016/j.solidstatesciences.2013.09.005,Starrydata all_curves.csv (release 'latest'),PhononDB (Togo/NIMS MDR),https://mdr.nims.go.jp/datasets/02fa4c75-ed5f-4897-b727-67d05b922c4a,"LTC-calc.log unit cell (PBEsol-relaxed), same file as kappa",mp-924130,True,stoichiometric,TiNiSn
TiNiSn,5.702388,W/m/K,354.8644,"experimental, lattice thermal conductivity as published",0,experimental,1.0,reported_lattice,5.865993,216.0,F-43m,half-Heusler (C1b / MgAgAs),,"[""Ti"", ""Ti"", ""Ti"", ""Ti"", ""Ni"", ""Ni"", ""Ni"", ""Ni"", ""Sn"", ""Sn"", ""Sn"", ""Sn""]","[[0.5, 0.0, 0.0], [0.5, 0.5, 0.5], [0.0, 0.0, 0.5], [0.0, 0.5, 0.0], [0.25, 0.25, 0.75], [0.25, 0.75, 0.25], [0.75, 0.25, 0.25], [0.75, 0.75, 0.75], [0.0, 0.0, 0.0], [0.0, 0.5, 0.5], [0.5, 0.0, 0.5], [0.5, 0.5, 0.0]]",A,primitive->conventional (x sqrt2),Starrydata (experimental),10.3390/ma11040536,https://doi.org/10.3390/ma11040536,Starrydata all_curves.csv (release 'latest'),PhononDB (Togo/NIMS MDR),https://mdr.nims.go.jp/datasets/02fa4c75-ed5f-4897-b727-67d05b922c4a,"LTC-calc.log unit cell (PBEsol-relaxed), same file as kappa",mp-924130,True,stoichiometric,TiNiSn
TiNiSn,5.6970775465494095,W/m/K,355.3481,"experimental, Wiedemann-Franz: kappa_total - L*T/rho (Kim2015 L(S=202uV/K))",0,experimental,1.0,wf_subtracted,5.865993,216.0,F-43m,half-Heusler (C1b / MgAgAs),,"[""Ti"", ""Ti"", ""Ti"", ""Ti"", ""Ni"", ""Ni"", ""Ni"", ""Ni"", ""Sn"", ""Sn"", ""Sn"", ""Sn""]","[[0.5, 0.0, 0.0], [0.5, 0.5, 0.5], [0.0, 0.0, 0.5], [0.0, 0.5, 0.0], [0.25, 0.25, 0.75], [0.25, 0.75, 0.25], [0.75, 0.25, 0.25], [0.75, 0.75, 0.75], [0.0, 0.0, 0.0], [0.0, 0.5, 0.5], [0.5, 0.0, 0.5], [0.5, 0.5, 0.0]]",A,primitive->conventional (x sqrt2),Starrydata (experimental),10.3390/ma11040536,https://doi.org/10.3390/ma11040536,Starrydata all_curves.csv (release 'latest'),PhononDB (Togo/NIMS MDR),https://mdr.nims.go.jp/datasets/02fa4c75-ed5f-4897-b727-67d05b922c4a,"LTC-calc.log unit cell (PBEsol-relaxed), same file as kappa",mp-924130,True,stoichiometric,TiNiSn
TiNiSn,5.217771529354621,W/m/K,355.9769,"experimental, Wiedemann-Franz: kappa_total - L*T/rho (Kim2015 L(S=44uV/K))",0,experimental,1.0,wf_subtracted,5.865993,216.0,F-43m,half-Heusler (C1b / MgAgAs),,"[""Ti"", ""Ti"", ""Ti"", ""Ti"", ""Ni"", ""Ni"", ""Ni"", ""Ni"", ""Sn"", ""Sn"", ""Sn"", ""Sn""]","[[0.5, 0.0, 0.0], [0.5, 0.5, 0.5], [0.0, 0.0, 0.5], [0.0, 0.5, 0.0], [0.25, 0.25, 0.75], [0.25, 0.75, 0.25], [0.75, 0.25, 0.25], [0.75, 0.75, 0.75], [0.0, 0.0, 0.0], [0.0, 0.5, 0.5], [0.5, 0.0, 0.5], [0.5, 0.5, 0.0]]",A,primitive->conventional (x sqrt2),Starrydata (experimental),10.1016/j.solidstatesciences.2013.09.005,https://doi.org/10.1016/j.solidstatesciences.2013.09.005,Starrydata all_curves.csv (release 'latest'),PhononDB (Togo/NIMS MDR),https://mdr.nims.go.jp/datasets/02fa4c75-ed5f-4897-b727-67d05b922c4a,"LTC-calc.log unit cell (PBEsol-relaxed), same file as kappa",mp-924130,True,stoichiometric,TiNiSn
TiNiSn,3.208805818207173,W/m/K,356.1956,"experimental, Wiedemann-Franz: kappa_total - L*T/rho (Kim2015 L(S=76uV/K))",0,experimental,1.0,wf_subtracted,5.865993,216.0,F-43m,half-Heusler (C1b / MgAgAs),,"[""Ti"", ""Ti"", ""Ti"", ""Ti"", ""Ni"", ""Ni"", ""Ni"", ""Ni"", ""Sn"", ""Sn"", ""Sn"", ""Sn""]","[[0.5, 0.0, 0.0], [0.5, 0.5, 0.5], [0.0, 0.0, 0.5], [0.0, 0.5, 0.0], [0.25, 0.25, 0.75], [0.25, 0.75, 0.25], [0.75, 0.25, 0.25], [0.75, 0.75, 0.75], [0.0, 0.0, 0.0], [0.0, 0.5, 0.5], [0.5, 0.0, 0.5], [0.5, 0.5, 0.0]]",A,primitive->conventional (x sqrt2),Starrydata (experimental),10.1557/jmr.2011.107,https://doi.org/10.1557/jmr.2011.107,Starrydata all_curves.csv (release 'latest'),PhononDB (Togo/NIMS MDR),https://mdr.nims.go.jp/datasets/02fa4c75-ed5f-4897-b727-67d05b922c4a,"LTC-calc.log unit cell (PBEsol-relaxed), same file as kappa",mp-924130,True,stoichiometric,TiNiSn
TiNiSn,7.076225195365877,W/m/K,356.8621,"experimental, Wiedemann-Franz: kappa_total - L*T/rho (Kim2015 L(S=214uV/K))",0,experimental,1.0,wf_subtracted,5.865993,216.0,F-43m,half-Heusler (C1b / MgAgAs),,"[""Ti"", ""Ti"", ""Ti"", ""Ti"", ""Ni"", ""Ni"", ""Ni"", ""Ni"", ""Sn"", ""Sn"", ""Sn"", ""Sn""]","[[0.5, 0.0, 0.0], [0.5, 0.5, 0.5], [0.0, 0.0, 0.5], [0.0, 0.5, 0.0], [0.25, 0.25, 0.75], [0.25, 0.75, 0.25], [0.75, 0.25, 0.25], [0.75, 0.75, 0.75], [0.0, 0.0, 0.0], [0.0, 0.5, 0.5], [0.5, 0.0, 0.5], [0.5, 0.5, 0.0]]",A,primitive->conventional (x sqrt2),Starrydata (experimental),10.1063/1.4862955,https://doi.org/10.1063/1.4862955,Starrydata all_curves.csv (release 'latest'),PhononDB (Togo/NIMS MDR),https://mdr.nims.go.jp/datasets/02fa4c75-ed5f-4897-b727-67d05b922c4a,"LTC-calc.log unit cell (PBEsol-relaxed), same file as kappa",mp-924130,True,stoichiometric,TiNiSn
TiNiSn,7.249403,W/m/K,357.3351,"experimental, lattice thermal conductivity as published",0,experimental,1.0,reported_lattice,5.865993,216.0,F-43m,half-Heusler (C1b / MgAgAs),,"[""Ti"", ""Ti"", ""Ti"", ""Ti"", ""Ni"", ""Ni"", ""Ni"", ""Ni"", ""Sn"", ""Sn"", ""Sn"", ""Sn""]","[[0.5, 0.0, 0.0], [0.5, 0.5, 0.5], [0.0, 0.0, 0.5], [0.0, 0.5, 0.0], [0.25, 0.25, 0.75], [0.25, 0.75, 0.25], [0.75, 0.25, 0.25], [0.75, 0.75, 0.75], [0.0, 0.0, 0.0], [0.0, 0.5, 0.5], [0.5, 0.0, 0.5], [0.5, 0.5, 0.0]]",A,primitive->conventional (x sqrt2),Starrydata (experimental),10.3390/ma11020262,https://doi.org/10.3390/ma11020262,Starrydata all_curves.csv (release 'latest'),PhononDB (Togo/NIMS MDR),https://mdr.nims.go.jp/datasets/02fa4c75-ed5f-4897-b727-67d05b922c4a,"LTC-calc.log unit cell (PBEsol-relaxed), same file as kappa",mp-924130,True,stoichiometric,TiNiSn
TiNiSn,4.462127424122787,W/m/K,359.1631,"experimental, Wiedemann-Franz: kappa_total - L*T/rho (Kim2015 L(S=177uV/K))",0,experimental,1.0,wf_subtracted,5.865993,216.0,F-43m,half-Heusler (C1b / MgAgAs),,"[""Ti"", ""Ti"", ""Ti"", ""Ti"", ""Ni"", ""Ni"", ""Ni"", ""Ni"", ""Sn"", ""Sn"", ""Sn"", ""Sn""]","[[0.5, 0.0, 0.0], [0.5, 0.5, 0.5], [0.0, 0.0, 0.5], [0.0, 0.5, 0.0], [0.25, 0.25, 0.75], [0.25, 0.75, 0.25], [0.75, 0.25, 0.25], [0.75, 0.75, 0.75], [0.0, 0.0, 0.0], [0.0, 0.5, 0.5], [0.5, 0.0, 0.5], [0.5, 0.5, 0.0]]",A,primitive->conventional (x sqrt2),Starrydata (experimental),10.1021/cm3011343,https://doi.org/10.1021/cm3011343,Starrydata all_curves.csv (release 'latest'),PhononDB (Togo/NIMS MDR),https://mdr.nims.go.jp/datasets/02fa4c75-ed5f-4897-b727-67d05b922c4a,"LTC-calc.log unit cell (PBEsol-relaxed), same file as kappa",mp-924130,True,stoichiometric,TiNiSn
TiNiSn,4.419049835777392,W/m/K,360.6225,"experimental, Wiedemann-Franz: kappa_total - L*T/rho (Kim2015 L(S=145uV/K))",0,experimental,1.0,wf_subtracted,5.865993,216.0,F-43m,half-Heusler (C1b / MgAgAs),,"[""Ti"", ""Ti"", ""Ti"", ""Ti"", ""Ni"", ""Ni"", ""Ni"", ""Ni"", ""Sn"", ""Sn"", ""Sn"", ""Sn""]","[[0.5, 0.0, 0.0], [0.5, 0.5, 0.5], [0.0, 0.0, 0.5], [0.0, 0.5, 0.0], [0.25, 0.25, 0.75], [0.25, 0.75, 0.25], [0.75, 0.25, 0.25], [0.75, 0.75, 0.75], [0.0, 0.0, 0.0], [0.0, 0.5, 0.5], [0.5, 0.0, 0.5], [0.5, 0.5, 0.0]]",A,primitive->conventional (x sqrt2),Starrydata (experimental),10.1557/jmr.2011.107,https://doi.org/10.1557/jmr.2011.107,Starrydata all_curves.csv (release 'latest'),PhononDB (Togo/NIMS MDR),https://mdr.nims.go.jp/datasets/02fa4c75-ed5f-4897-b727-67d05b922c4a,"LTC-calc.log unit cell (PBEsol-relaxed), same file as kappa",mp-924130,True,stoichiometric,TiNiSn
TiNiSn,4.336238502764112,W/m/K,362.9204,"experimental, Wiedemann-Franz: kappa_total - L*T/rho (Kim2015 L(S=143uV/K))",0,experimental,1.0,wf_subtracted,5.865993,216.0,F-43m,half-Heusler (C1b / MgAgAs),,"[""Ti"", ""Ti"", ""Ti"", ""Ti"", ""Ni"", ""Ni"", ""Ni"", ""Ni"", ""Sn"", ""Sn"", ""Sn"", ""Sn""]","[[0.5, 0.0, 0.0], [0.5, 0.5, 0.5], [0.0, 0.0, 0.5], [0.0, 0.5, 0.0], [0.25, 0.25, 0.75], [0.25, 0.75, 0.25], [0.75, 0.25, 0.25], [0.75, 0.75, 0.75], [0.0, 0.0, 0.0], [0.0, 0.5, 0.5], [0.5, 0.0, 0.5], [0.5, 0.5, 0.0]]",A,primitive->conventional (x sqrt2),Starrydata (experimental),10.1557/jmr.2011.107,https://doi.org/10.1557/jmr.2011.107,Starrydata all_curves.csv (release 'latest'),PhononDB (Togo/NIMS MDR),https://mdr.nims.go.jp/datasets/02fa4c75-ed5f-4897-b727-67d05b922c4a,"LTC-calc.log unit cell (PBEsol-relaxed), same file as kappa",mp-924130,True,stoichiometric,TiNiSn
TiNiSn,3.7956465204255454,W/m/K,363.47,"experimental, Wiedemann-Franz: kappa_total - L*T/rho (Kim2015 L(S=96uV/K))",0,experimental,1.0,wf_subtracted,5.865993,216.0,F-43m,half-Heusler (C1b / MgAgAs),,"[""Ti"", ""Ti"", ""Ti"", ""Ti"", ""Ni"", ""Ni"", ""Ni"", ""Ni"", ""Sn"", ""Sn"", ""Sn"", ""Sn""]","[[0.5, 0.0, 0.0], [0.5, 0.5, 0.5], [0.0, 0.0, 0.5], [0.0, 0.5, 0.0], [0.25, 0.25, 0.75], [0.25, 0.75, 0.25], [0.75, 0.25, 0.25], [0.75, 0.75, 0.75], [0.0, 0.0, 0.0], [0.0, 0.5, 0.5], [0.5, 0.0, 0.5], [0.5, 0.5, 0.0]]",A,primitive->conventional (x sqrt2),Starrydata (experimental),10.1063/1.5108636,https://doi.org/10.1063/1.5108636,Starrydata all_curves.csv (release 'latest'),PhononDB (Togo/NIMS MDR),https://mdr.nims.go.jp/datasets/02fa4c75-ed5f-4897-b727-67d05b922c4a,"LTC-calc.log unit cell (PBEsol-relaxed), same file as kappa",mp-924130,True,stoichiometric,TiNiSn
TiNiSn,3.482467489205063,W/m/K,364.9789,"experimental, Wiedemann-Franz: kappa_total - L*T/rho (Kim2015 L(S=228uV/K))",0,experimental,1.0,wf_subtracted,5.865993,216.0,F-43m,half-Heusler (C1b / MgAgAs),,"[""Ti"", ""Ti"", ""Ti"", ""Ti"", ""Ni"", ""Ni"", ""Ni"", ""Ni"", ""Sn"", ""Sn"", ""Sn"", ""Sn""]","[[0.5, 0.0, 0.0], [0.5, 0.5, 0.5], [0.0, 0.0, 0.5], [0.0, 0.5, 0.0], [0.25, 0.25, 0.75], [0.25, 0.75, 0.25], [0.75, 0.25, 0.25], [0.75, 0.75, 0.75], [0.0, 0.0, 0.0], [0.0, 0.5, 0.5], [0.5, 0.0, 0.5], [0.5, 0.5, 0.0]]",A,primitive->conventional (x sqrt2),Starrydata (experimental),10.1016/j.intermet.2006.08.008,https://doi.org/10.1016/j.intermet.2006.08.008,Starrydata all_curves.csv (release 'latest'),PhononDB (Togo/NIMS MDR),https://mdr.nims.go.jp/datasets/02fa4c75-ed5f-4897-b727-67d05b922c4a,"LTC-calc.log unit cell (PBEsol-relaxed), same file as kappa",mp-924130,True,stoichiometric,TiNiSn
TiNiSn,7.981761481404068,W/m/K,366.1,"experimental, Wiedemann-Franz: kappa_total - L*T/rho (Kim2015 L(S=87uV/K))",0,experimental,1.0,wf_subtracted,5.865993,216.0,F-43m,half-Heusler (C1b / MgAgAs),,"[""Ti"", ""Ti"", ""Ti"", ""Ti"", ""Ni"", ""Ni"", ""Ni"", ""Ni"", ""Sn"", ""Sn"", ""Sn"", ""Sn""]","[[0.5, 0.0, 0.0], [0.5, 0.5, 0.5], [0.0, 0.0, 0.5], [0.0, 0.5, 0.0], [0.25, 0.25, 0.75], [0.25, 0.75, 0.25], [0.75, 0.25, 0.25], [0.75, 0.75, 0.75], [0.0, 0.0, 0.0], [0.0, 0.5, 0.5], [0.5, 0.0, 0.5], [0.5, 0.5, 0.0]]",A,primitive->conventional (x sqrt2),Starrydata (experimental),10.1039/c6cp06859f,https://doi.org/10.1039/c6cp06859f,Starrydata all_curves.csv (release 'latest'),PhononDB (Togo/NIMS MDR),https://mdr.nims.go.jp/datasets/02fa4c75-ed5f-4897-b727-67d05b922c4a,"LTC-calc.log unit cell (PBEsol-relaxed), same file as kappa",mp-924130,True,stoichiometric,TiNiSn
TiNiSn,3.4192351412138486,W/m/K,366.36,"experimental, Wiedemann-Franz: kappa_total - L*T/rho (degenerate 2.44e-8)",0,experimental,1.0,wf_subtracted,5.865993,216.0,F-43m,half-Heusler (C1b / MgAgAs),,"[""Ti"", ""Ti"", ""Ti"", ""Ti"", ""Ni"", ""Ni"", ""Ni"", ""Ni"", ""Sn"", ""Sn"", ""Sn"", ""Sn""]","[[0.5, 0.0, 0.0], [0.5, 0.5, 0.5], [0.0, 0.0, 0.5], [0.0, 0.5, 0.0], [0.25, 0.25, 0.75], [0.25, 0.75, 0.25], [0.75, 0.25, 0.25], [0.75, 0.75, 0.75], [0.0, 0.0, 0.0], [0.0, 0.5, 0.5], [0.5, 0.0, 0.5], [0.5, 0.5, 0.0]]",A,primitive->conventional (x sqrt2),Starrydata (experimental),10.1016/j.stam.2004.02.006,https://doi.org/10.1016/j.stam.2004.02.006,Starrydata all_curves.csv (release 'latest'),PhononDB (Togo/NIMS MDR),https://mdr.nims.go.jp/datasets/02fa4c75-ed5f-4897-b727-67d05b922c4a,"LTC-calc.log unit cell (PBEsol-relaxed), same file as kappa",mp-924130,True,stoichiometric,TiNiSn
TiNiSn,3.195062846250551,W/m/K,368.0223,"experimental, Wiedemann-Franz: kappa_total - L*T/rho (Kim2015 L(S=80uV/K))",0,experimental,1.0,wf_subtracted,5.865993,216.0,F-43m,half-Heusler (C1b / MgAgAs),,"[""Ti"", ""Ti"", ""Ti"", ""Ti"", ""Ni"", ""Ni"", ""Ni"", ""Ni"", ""Sn"", ""Sn"", ""Sn"", ""Sn""]","[[0.5, 0.0, 0.0], [0.5, 0.5, 0.5], [0.0, 0.0, 0.5], [0.0, 0.5, 0.0], [0.25, 0.25, 0.75], [0.25, 0.75, 0.25], [0.75, 0.25, 0.25], [0.75, 0.75, 0.75], [0.0, 0.0, 0.0], [0.0, 0.5, 0.5], [0.5, 0.0, 0.5], [0.5, 0.5, 0.0]]",A,primitive->conventional (x sqrt2),Starrydata (experimental),10.1557/jmr.2011.107,https://doi.org/10.1557/jmr.2011.107,Starrydata all_curves.csv (release 'latest'),PhononDB (Togo/NIMS MDR),https://mdr.nims.go.jp/datasets/02fa4c75-ed5f-4897-b727-67d05b922c4a,"LTC-calc.log unit cell (PBEsol-relaxed), same file as kappa",mp-924130,True,stoichiometric,TiNiSn
TiNiSn,6.703009908849775,W/m/K,368.4,"experimental, Wiedemann-Franz: kappa_total - L*T/rho (Kim2015 L(S=308uV/K))",0,experimental,1.0,wf_subtracted,5.865993,216.0,F-43m,half-Heusler (C1b / MgAgAs),,"[""Ti"", ""Ti"", ""Ti"", ""Ti"", ""Ni"", ""Ni"", ""Ni"", ""Ni"", ""Sn"", ""Sn"", ""Sn"", ""Sn""]","[[0.5, 0.0, 0.0], [0.5, 0.5, 0.5], [0.0, 0.0, 0.5], [0.0, 0.5, 0.0], [0.25, 0.25, 0.75], [0.25, 0.75, 0.25], [0.75, 0.25, 0.25], [0.75, 0.75, 0.75], [0.0, 0.0, 0.0], [0.0, 0.5, 0.5], [0.5, 0.0, 0.5], [0.5, 0.5, 0.0]]",A,primitive->conventional (x sqrt2),Starrydata (experimental),10.1016/j.intermet.2020.106988,https://doi.org/10.1016/j.intermet.2020.106988,Starrydata all_curves.csv (release 'latest'),PhononDB (Togo/NIMS MDR),https://mdr.nims.go.jp/datasets/02fa4c75-ed5f-4897-b727-67d05b922c4a,"LTC-calc.log unit cell (PBEsol-relaxed), same file as kappa",mp-924130,True,stoichiometric,TiNiSn
TiNiSn,4.388796319431878,W/m/K,368.7,"experimental, Wiedemann-Franz: kappa_total - L*T/rho (Kim2015 L(S=171uV/K))",0,experimental,1.0,wf_subtracted,5.865993,216.0,F-43m,half-Heusler (C1b / MgAgAs),,"[""Ti"", ""Ti"", ""Ti"", ""Ti"", ""Ni"", ""Ni"", ""Ni"", ""Ni"", ""Sn"", ""Sn"", ""Sn"", ""Sn""]","[[0.5, 0.0, 0.0], [0.5, 0.5, 0.5], [0.0, 0.0, 0.5], [0.0, 0.5, 0.0], [0.25, 0.25, 0.75], [0.25, 0.75, 0.25], [0.75, 0.25, 0.25], [0.75, 0.75, 0.75], [0.0, 0.0, 0.0], [0.0, 0.5, 0.5], [0.5, 0.0, 0.5], [0.5, 0.5, 0.0]]",A,primitive->conventional (x sqrt2),Starrydata (experimental),10.1021/acs.chemmater.7b02685,https://doi.org/10.1021/acs.chemmater.7b02685,Starrydata all_curves.csv (release 'latest'),PhononDB (Togo/NIMS MDR),https://mdr.nims.go.jp/datasets/02fa4c75-ed5f-4897-b727-67d05b922c4a,"LTC-calc.log unit cell (PBEsol-relaxed), same file as kappa",mp-924130,True,stoichiometric,TiNiSn
TiNiSn,3.4842865736965187,W/m/K,368.7849,"experimental, Wiedemann-Franz: kappa_total - L*T/rho (Kim2015 L(S=228uV/K))",0,experimental,1.0,wf_subtracted,5.865993,216.0,F-43m,half-Heusler (C1b / MgAgAs),,"[""Ti"", ""Ti"", ""Ti"", ""Ti"", ""Ni"", ""Ni"", ""Ni"", ""Ni"", ""Sn"", ""Sn"", ""Sn"", ""Sn""]","[[0.5, 0.0, 0.0], [0.5, 0.5, 0.5], [0.0, 0.0, 0.5], [0.0, 0.5, 0.0], [0.25, 0.25, 0.75], [0.25, 0.75, 0.25], [0.75, 0.25, 0.25], [0.75, 0.75, 0.75], [0.0, 0.0, 0.0], [0.0, 0.5, 0.5], [0.5, 0.0, 0.5], [0.5, 0.5, 0.0]]",A,primitive->conventional (x sqrt2),Starrydata (experimental),10.1016/j.intermet.2006.08.008,https://doi.org/10.1016/j.intermet.2006.08.008,Starrydata all_curves.csv (release 'latest'),PhononDB (Togo/NIMS MDR),https://mdr.nims.go.jp/datasets/02fa4c75-ed5f-4897-b727-67d05b922c4a,"LTC-calc.log unit cell (PBEsol-relaxed), same file as kappa",mp-924130,True,stoichiometric,TiNiSn
TiNiSn,4.390091798860203,W/m/K,370.0,"experimental, Wiedemann-Franz: kappa_total - L*T/rho (Kim2015 L(S=115uV/K))",0,experimental,1.0,wf_subtracted,5.865993,216.0,F-43m,half-Heusler (C1b / MgAgAs),,"[""Ti"", ""Ti"", ""Ti"", ""Ti"", ""Ni"", ""Ni"", ""Ni"", ""Ni"", ""Sn"", ""Sn"", ""Sn"", ""Sn""]","[[0.5, 0.0, 0.0], [0.5, 0.5, 0.5], [0.0, 0.0, 0.5], [0.0, 0.5, 0.0], [0.25, 0.25, 0.75], [0.25, 0.75, 0.25], [0.75, 0.25, 0.25], [0.75, 0.75, 0.75], [0.0, 0.0, 0.0], [0.0, 0.5, 0.5], [0.5, 0.0, 0.5], [0.5, 0.5, 0.0]]",A,primitive->conventional (x sqrt2),Starrydata (experimental),10.1016/j.intermet.2020.106988,https://doi.org/10.1016/j.intermet.2020.106988,Starrydata all_curves.csv (release 'latest'),PhononDB (Togo/NIMS MDR),https://mdr.nims.go.jp/datasets/02fa4c75-ed5f-4897-b727-67d05b922c4a,"LTC-calc.log unit cell (PBEsol-relaxed), same file as kappa",mp-924130,True,stoichiometric,TiNiSn
TiNiSn,5.531974006610133,W/m/K,370.7097,"experimental, Wiedemann-Franz: kappa_total - L*T/rho (Kim2015 L(S=208uV/K))",0,experimental,1.0,wf_subtracted,5.865993,216.0,F-43m,half-Heusler (C1b / MgAgAs),,"[""Ti"", ""Ti"", ""Ti"", ""Ti"", ""Ni"", ""Ni"", ""Ni"", ""Ni"", ""Sn"", ""Sn"", ""Sn"", ""Sn""]","[[0.5, 0.0, 0.0], [0.5, 0.5, 0.5], [0.0, 0.0, 0.5], [0.0, 0.5, 0.0], [0.25, 0.25, 0.75], [0.25, 0.75, 0.25], [0.75, 0.25, 0.25], [0.75, 0.75, 0.75], [0.0, 0.0, 0.0], [0.0, 0.5, 0.5], [0.5, 0.0, 0.5], [0.5, 0.5, 0.0]]",A,primitive->conventional (x sqrt2),Starrydata (experimental),10.3390/ma11040536,https://doi.org/10.3390/ma11040536,Starrydata all_curves.csv (release 'latest'),PhononDB (Togo/NIMS MDR),https://mdr.nims.go.jp/datasets/02fa4c75-ed5f-4897-b727-67d05b922c4a,"LTC-calc.log unit cell (PBEsol-relaxed), same file as kappa",mp-924130,True,stoichiometric,TiNiSn
TiNiSn,5.551914,W/m/K,370.7692,"experimental, lattice thermal conductivity as published",0,experimental,1.0,reported_lattice,5.865993,216.0,F-43m,half-Heusler (C1b / MgAgAs),,"[""Ti"", ""Ti"", ""Ti"", ""Ti"", ""Ni"", ""Ni"", ""Ni"", ""Ni"", ""Sn"", ""Sn"", ""Sn"", ""Sn""]","[[0.5, 0.0, 0.0], [0.5, 0.5, 0.5], [0.0, 0.0, 0.5], [0.0, 0.5, 0.0], [0.25, 0.25, 0.75], [0.25, 0.75, 0.25], [0.75, 0.25, 0.25], [0.75, 0.75, 0.75], [0.0, 0.0, 0.0], [0.0, 0.5, 0.5], [0.5, 0.0, 0.5], [0.5, 0.5, 0.0]]",A,primitive->conventional (x sqrt2),Starrydata (experimental),10.3390/ma11040536,https://doi.org/10.3390/ma11040536,Starrydata all_curves.csv (release 'latest'),PhononDB (Togo/NIMS MDR),https://mdr.nims.go.jp/datasets/02fa4c75-ed5f-4897-b727-67d05b922c4a,"LTC-calc.log unit cell (PBEsol-relaxed), same file as kappa",mp-924130,True,stoichiometric,TiNiSn
TiNiSn,6.523670041588517,W/m/K,370.9839,"experimental, Wiedemann-Franz: kappa_total - L*T/rho (degenerate 2.44e-8)",0,experimental,1.0,wf_subtracted,5.865993,216.0,F-43m,half-Heusler (C1b / MgAgAs),,"[""Ti"", ""Ti"", ""Ti"", ""Ti"", ""Ni"", ""Ni"", ""Ni"", ""Ni"", ""Sn"", ""Sn"", ""Sn"", ""Sn""]","[[0.5, 0.0, 0.0], [0.5, 0.5, 0.5], [0.0, 0.0, 0.5], [0.0, 0.5, 0.0], [0.25, 0.25, 0.75], [0.25, 0.75, 0.25], [0.75, 0.25, 0.25], [0.75, 0.75, 0.75], [0.0, 0.0, 0.0], [0.0, 0.5, 0.5], [0.5, 0.0, 0.5], [0.5, 0.5, 0.0]]",A,primitive->conventional (x sqrt2),Starrydata (experimental),10.1016/j.stam.2004.02.006,https://doi.org/10.1016/j.stam.2004.02.006,Starrydata all_curves.csv (release 'latest'),PhononDB (Togo/NIMS MDR),https://mdr.nims.go.jp/datasets/02fa4c75-ed5f-4897-b727-67d05b922c4a,"LTC-calc.log unit cell (PBEsol-relaxed), same file as kappa",mp-924130,True,stoichiometric,TiNiSn
TiNiSn,4.3050162590791325,W/m/K,371.1717,"experimental, Wiedemann-Franz: kappa_total - L*T/rho (Kim2015 L(S=148uV/K))",0,experimental,1.0,wf_subtracted,5.865993,216.0,F-43m,half-Heusler (C1b / MgAgAs),,"[""Ti"", ""Ti"", ""Ti"", ""Ti"", ""Ni"", ""Ni"", ""Ni"", ""Ni"", ""Sn"", ""Sn"", ""Sn"", ""Sn""]","[[0.5, 0.0, 0.0], [0.5, 0.5, 0.5], [0.0, 0.0, 0.5], [0.0, 0.5, 0.0], [0.25, 0.25, 0.75], [0.25, 0.75, 0.25], [0.75, 0.25, 0.25], [0.75, 0.75, 0.75], [0.0, 0.0, 0.0], [0.0, 0.5, 0.5], [0.5, 0.0, 0.5], [0.5, 0.5, 0.0]]",A,primitive->conventional (x sqrt2),Starrydata (experimental),10.1557/jmr.2011.107,https://doi.org/10.1557/jmr.2011.107,Starrydata all_curves.csv (release 'latest'),PhononDB (Togo/NIMS MDR),https://mdr.nims.go.jp/datasets/02fa4c75-ed5f-4897-b727-67d05b922c4a,"LTC-calc.log unit cell (PBEsol-relaxed), same file as kappa",mp-924130,True,stoichiometric,TiNiSn
TiNiSn,1.9709346117708049,W/m/K,371.2329,"experimental, Wiedemann-Franz: kappa_total - L*T/rho (Kim2015 L(S=118uV/K))",0,experimental,1.0,wf_subtracted,5.865993,216.0,F-43m,half-Heusler (C1b / MgAgAs),,"[""Ti"", ""Ti"", ""Ti"", ""Ti"", ""Ni"", ""Ni"", ""Ni"", ""Ni"", ""Sn"", ""Sn"", ""Sn"", ""Sn""]","[[0.5, 0.0, 0.0], [0.5, 0.5, 0.5], [0.0, 0.0, 0.5], [0.0, 0.5, 0.0], [0.25, 0.25, 0.75], [0.25, 0.75, 0.25], [0.75, 0.25, 0.25], [0.75, 0.75, 0.75], [0.0, 0.0, 0.0], [0.0, 0.5, 0.5], [0.5, 0.0, 0.5], [0.5, 0.5, 0.0]]",A,primitive->conventional (x sqrt2),Starrydata (experimental),10.1016/j.jallcom.2015.11.089,https://doi.org/10.1016/j.jallcom.2015.11.089,Starrydata all_curves.csv (release 'latest'),PhononDB (Togo/NIMS MDR),https://mdr.nims.go.jp/datasets/02fa4c75-ed5f-4897-b727-67d05b922c4a,"LTC-calc.log unit cell (PBEsol-relaxed), same file as kappa",mp-924130,True,stoichiometric,TiNiSn
TiNiSn,5.272624437500776,W/m/K,371.3267,"experimental, Wiedemann-Franz: kappa_total - L*T/rho (Kim2015 L(S=292uV/K))",0,experimental,1.0,wf_subtracted,5.865993,216.0,F-43m,half-Heusler (C1b / MgAgAs),,"[""Ti"", ""Ti"", ""Ti"", ""Ti"", ""Ni"", ""Ni"", ""Ni"", ""Ni"", ""Sn"", ""Sn"", ""Sn"", ""Sn""]","[[0.5, 0.0, 0.0], [0.5, 0.5, 0.5], [0.0, 0.0, 0.5], [0.0, 0.5, 0.0], [0.25, 0.25, 0.75], [0.25, 0.75, 0.25], [0.75, 0.25, 0.25], [0.75, 0.75, 0.75], [0.0, 0.0, 0.0], [0.0, 0.5, 0.5], [0.5, 0.0, 0.5], [0.5, 0.5, 0.0]]",A,primitive->conventional (x sqrt2),Starrydata (experimental),10.1016/j.jallcom.2008.02.041,https://doi.org/10.1016/j.jallcom.2008.02.041,Starrydata all_curves.csv (release 'latest'),PhononDB (Togo/NIMS MDR),https://mdr.nims.go.jp/datasets/02fa4c75-ed5f-4897-b727-67d05b922c4a,"LTC-calc.log unit cell (PBEsol-relaxed), same file as kappa",mp-924130,True,stoichiometric,TiNiSn
TiNiSn,6.672536509118995,W/m/K,371.83,"experimental, Wiedemann-Franz: kappa_total - L*T/rho (Kim2015 L(S=302uV/K))",0,experimental,1.0,wf_subtracted,5.865993,216.0,F-43m,half-Heusler (C1b / MgAgAs),,"[""Ti"", ""Ti"", ""Ti"", ""Ti"", ""Ni"", ""Ni"", ""Ni"", ""Ni"", ""Sn"", ""Sn"", ""Sn"", ""Sn""]","[[0.5, 0.0, 0.0], [0.5, 0.5, 0.5], [0.0, 0.0, 0.5], [0.0, 0.5, 0.0], [0.25, 0.25, 0.75], [0.25, 0.75, 0.25], [0.75, 0.25, 0.25], [0.75, 0.75, 0.75], [0.0, 0.0, 0.0], [0.0, 0.5, 0.5], [0.5, 0.0, 0.5], [0.5, 0.5, 0.0]]",A,primitive->conventional (x sqrt2),Starrydata (experimental),10.1007/s11664-003-0006-5,https://doi.org/10.1007/s11664-003-0006-5,Starrydata all_curves.csv (release 'latest'),PhononDB (Togo/NIMS MDR),https://mdr.nims.go.jp/datasets/02fa4c75-ed5f-4897-b727-67d05b922c4a,"LTC-calc.log unit cell (PBEsol-relaxed), same file as kappa",mp-924130,True,stoichiometric,TiNiSn
TiNiSn,6.67938167311015,W/m/K,372.36,"experimental, Wiedemann-Franz: kappa_total - L*T/rho (Kim2015 L(S=259uV/K))",0,experimental,1.0,wf_subtracted,5.865993,216.0,F-43m,half-Heusler (C1b / MgAgAs),,"[""Ti"", ""Ti"", ""Ti"", ""Ti"", ""Ni"", ""Ni"", ""Ni"", ""Ni"", ""Sn"", ""Sn"", ""Sn"", ""Sn""]","[[0.5, 0.0, 0.0], [0.5, 0.5, 0.5], [0.0, 0.0, 0.5], [0.0, 0.5, 0.0], [0.25, 0.25, 0.75], [0.25, 0.75, 0.25], [0.75, 0.25, 0.25], [0.75, 0.75, 0.75], [0.0, 0.0, 0.0], [0.0, 0.5, 0.5], [0.5, 0.0, 0.5], [0.5, 0.5, 0.0]]",A,primitive->conventional (x sqrt2),Starrydata (experimental),10.1007/s11664-003-0006-5,https://doi.org/10.1007/s11664-003-0006-5,Starrydata all_curves.csv (release 'latest'),PhononDB (Togo/NIMS MDR),https://mdr.nims.go.jp/datasets/02fa4c75-ed5f-4897-b727-67d05b922c4a,"LTC-calc.log unit cell (PBEsol-relaxed), same file as kappa",mp-924130,True,stoichiometric,TiNiSn
TiNiSn,6.630001980826747,W/m/K,372.3613,"experimental, Wiedemann-Franz: kappa_total - L*T/rho (Kim2015 L(S=229uV/K))",0,experimental,1.0,wf_subtracted,5.865993,216.0,F-43m,half-Heusler (C1b / MgAgAs),,"[""Ti"", ""Ti"", ""Ti"", ""Ti"", ""Ni"", ""Ni"", ""Ni"", ""Ni"", ""Sn"", ""Sn"", ""Sn"", ""Sn""]","[[0.5, 0.0, 0.0], [0.5, 0.5, 0.5], [0.0, 0.0, 0.5], [0.0, 0.5, 0.0], [0.25, 0.25, 0.75], [0.25, 0.75, 0.25], [0.75, 0.25, 0.25], [0.75, 0.75, 0.75], [0.0, 0.0, 0.0], [0.0, 0.5, 0.5], [0.5, 0.0, 0.5], [0.5, 0.5, 0.0]]",A,primitive->conventional (x sqrt2),Starrydata (experimental),10.1016/j.intermet.2006.08.008,https://doi.org/10.1016/j.intermet.2006.08.008,Starrydata all_curves.csv (release 'latest'),PhononDB (Togo/NIMS MDR),https://mdr.nims.go.jp/datasets/02fa4c75-ed5f-4897-b727-67d05b922c4a,"LTC-calc.log unit cell (PBEsol-relaxed), same file as kappa",mp-924130,True,stoichiometric,TiNiSn
TiNiSn,4.387464996903075,W/m/K,372.4171,"experimental, Wiedemann-Franz: kappa_total - L*T/rho (Kim2015 L(S=150uV/K))",0,experimental,1.0,wf_subtracted,5.865993,216.0,F-43m,half-Heusler (C1b / MgAgAs),,"[""Ti"", ""Ti"", ""Ti"", ""Ti"", ""Ni"", ""Ni"", ""Ni"", ""Ni"", ""Sn"", ""Sn"", ""Sn"", ""Sn""]","[[0.5, 0.0, 0.0], [0.5, 0.5, 0.5], [0.0, 0.0, 0.5], [0.0, 0.5, 0.0], [0.25, 0.25, 0.75], [0.25, 0.75, 0.25], [0.75, 0.25, 0.25], [0.75, 0.75, 0.75], [0.0, 0.0, 0.0], [0.0, 0.5, 0.5], [0.5, 0.0, 0.5], [0.5, 0.5, 0.0]]",A,primitive->conventional (x sqrt2),Starrydata (experimental),10.1557/jmr.2011.107,https://doi.org/10.1557/jmr.2011.107,Starrydata all_curves.csv (release 'latest'),PhononDB (Togo/NIMS MDR),https://mdr.nims.go.jp/datasets/02fa4c75-ed5f-4897-b727-67d05b922c4a,"LTC-calc.log unit cell (PBEsol-relaxed), same file as kappa",mp-924130,True,stoichiometric,TiNiSn
TiNiSn,6.4517,W/m/K,372.85,experimental (Wiedemann-Franz subtracted),0,experimental,1.0,,5.865993,216.0,F-43m,half-Heusler (C1b / MgAgAs),,"[""Ti"", ""Ti"", ""Ti"", ""Ti"", ""Ni"", ""Ni"", ""Ni"", ""Ni"", ""Sn"", ""Sn"", ""Sn"", ""Sn""]","[[0.5, 0.0, 0.0], [0.5, 0.5, 0.5], [0.0, 0.0, 0.5], [0.0, 0.5, 0.0], [0.25, 0.25, 0.75], [0.25, 0.75, 0.25], [0.75, 0.25, 0.25], [0.75, 0.75, 0.75], [0.0, 0.0, 0.0], [0.0, 0.5, 0.5], [0.5, 0.0, 0.5], [0.5, 0.5, 0.0]]",A,primitive->conventional (x sqrt2),repository mining,10.6084/m9.figshare.29438735,https://github.com/KU-Yifan/PGEC-descriptor-TE-design/blob/main/results/lorenz_number/final_processed_with_kappaL.csv,,PhononDB (Togo/NIMS MDR),https://mdr.nims.go.jp/datasets/02fa4c75-ed5f-4897-b727-67d05b922c4a,"LTC-calc.log unit cell (PBEsol-relaxed), same file as kappa",mp-924130,True,stoichiometric,TiNiSn
TiNiSn,4.944406190901396,W/m/K,373.0435,"experimental, Wiedemann-Franz: kappa_total - L*T/rho (Kim2015 L(S=290uV/K))",0,experimental,1.0,wf_subtracted,5.865993,216.0,F-43m,half-Heusler (C1b / MgAgAs),,"[""Ti"", ""Ti"", ""Ti"", ""Ti"", ""Ni"", ""Ni"", ""Ni"", ""Ni"", ""Sn"", ""Sn"", ""Sn"", ""Sn""]","[[0.5, 0.0, 0.0], [0.5, 0.5, 0.5], [0.0, 0.0, 0.5], [0.0, 0.5, 0.0], [0.25, 0.25, 0.75], [0.25, 0.75, 0.25], [0.75, 0.25, 0.25], [0.75, 0.75, 0.75], [0.0, 0.0, 0.0], [0.0, 0.5, 0.5], [0.5, 0.0, 0.5], [0.5, 0.5, 0.0]]",A,primitive->conventional (x sqrt2),Starrydata (experimental),10.1016/j.scriptamat.2020.09.010,https://doi.org/10.1016/j.scriptamat.2020.09.010,Starrydata all_curves.csv (release 'latest'),PhononDB (Togo/NIMS MDR),https://mdr.nims.go.jp/datasets/02fa4c75-ed5f-4897-b727-67d05b922c4a,"LTC-calc.log unit cell (PBEsol-relaxed), same file as kappa",mp-924130,True,stoichiometric,TiNiSn
TiNiSn,4.222476381341192,W/m/K,373.4,"experimental, Wiedemann-Franz: kappa_total - L*T/rho (Kim2015 L(S=53uV/K))",0,experimental,1.0,wf_subtracted,5.865993,216.0,F-43m,half-Heusler (C1b / MgAgAs),,"[""Ti"", ""Ti"", ""Ti"", ""Ti"", ""Ni"", ""Ni"", ""Ni"", ""Ni"", ""Sn"", ""Sn"", ""Sn"", ""Sn""]","[[0.5, 0.0, 0.0], [0.5, 0.5, 0.5], [0.0, 0.0, 0.5], [0.0, 0.5, 0.0], [0.25, 0.25, 0.75], [0.25, 0.75, 0.25], [0.75, 0.25, 0.25], [0.75, 0.75, 0.75], [0.0, 0.0, 0.0], [0.0, 0.5, 0.5], [0.5, 0.0, 0.5], [0.5, 0.5, 0.0]]",A,primitive->conventional (x sqrt2),Starrydata (experimental),10.1039/c4ta04661g,https://doi.org/10.1039/c4ta04661g,Starrydata all_curves.csv (release 'latest'),PhononDB (Togo/NIMS MDR),https://mdr.nims.go.jp/datasets/02fa4c75-ed5f-4897-b727-67d05b922c4a,"LTC-calc.log unit cell (PBEsol-relaxed), same file as kappa",mp-924130,True,stoichiometric,TiNiSn
TiNiSn,4.9443,W/m/K,373.54,experimental (Wiedemann-Franz subtracted),0,experimental,1.0,,5.865993,216.0,F-43m,half-Heusler (C1b / MgAgAs),,"[""Ti"", ""Ti"", ""Ti"", ""Ti"", ""Ni"", ""Ni"", ""Ni"", ""Ni"", ""Sn"", ""Sn"", ""Sn"", ""Sn""]","[[0.5, 0.0, 0.0], [0.5, 0.5, 0.5], [0.0, 0.0, 0.5], [0.0, 0.5, 0.0], [0.25, 0.25, 0.75], [0.25, 0.75, 0.25], [0.75, 0.25, 0.25], [0.75, 0.75, 0.75], [0.0, 0.0, 0.0], [0.0, 0.5, 0.5], [0.5, 0.0, 0.5], [0.5, 0.5, 0.0]]",A,primitive->conventional (x sqrt2),repository mining,10.6084/m9.figshare.29438735,https://github.com/KU-Yifan/PGEC-descriptor-TE-design/blob/main/results/lorenz_number/final_processed_with_kappaL.csv,,PhononDB (Togo/NIMS MDR),https://mdr.nims.go.jp/datasets/02fa4c75-ed5f-4897-b727-67d05b922c4a,"LTC-calc.log unit cell (PBEsol-relaxed), same file as kappa",mp-924130,True,stoichiometric,TiNiSn
TiNiSn,4.342881322576516,W/m/K,373.7407,"experimental, Wiedemann-Franz: kappa_total - L*T/rho (Kim2015 L(S=185uV/K))",0,experimental,1.0,wf_subtracted,5.865993,216.0,F-43m,half-Heusler (C1b / MgAgAs),,"[""Ti"", ""Ti"", ""Ti"", ""Ti"", ""Ni"", ""Ni"", ""Ni"", ""Ni"", ""Sn"", ""Sn"", ""Sn"", ""Sn""]","[[0.5, 0.0, 0.0], [0.5, 0.5, 0.5], [0.0, 0.0, 0.5], [0.0, 0.5, 0.0], [0.25, 0.25, 0.75], [0.25, 0.75, 0.25], [0.75, 0.25, 0.25], [0.75, 0.75, 0.75], [0.0, 0.0, 0.0], [0.0, 0.5, 0.5], [0.5, 0.0, 0.5], [0.5, 0.5, 0.0]]",A,primitive->conventional (x sqrt2),Starrydata (experimental),10.1021/cm3011343,https://doi.org/10.1021/cm3011343,Starrydata all_curves.csv (release 'latest'),PhononDB (Togo/NIMS MDR),https://mdr.nims.go.jp/datasets/02fa4c75-ed5f-4897-b727-67d05b922c4a,"LTC-calc.log unit cell (PBEsol-relaxed), same file as kappa",mp-924130,True,stoichiometric,TiNiSn
TiNiSn,7.0044117300451765,W/m/K,373.7764,"experimental, Wiedemann-Franz: kappa_total - L*T/rho (Kim2015 L(S=132uV/K))",0,experimental,1.0,wf_subtracted,5.865993,216.0,F-43m,half-Heusler (C1b / MgAgAs),,"[""Ti"", ""Ti"", ""Ti"", ""Ti"", ""Ni"", ""Ni"", ""Ni"", ""Ni"", ""Sn"", ""Sn"", ""Sn"", ""Sn""]","[[0.5, 0.0, 0.0], [0.5, 0.5, 0.5], [0.0, 0.0, 0.5], [0.0, 0.5, 0.0], [0.25, 0.25, 0.75], [0.25, 0.75, 0.25], [0.75, 0.25, 0.25], [0.75, 0.75, 0.75], [0.0, 0.0, 0.0], [0.0, 0.5, 0.5], [0.5, 0.0, 0.5], [0.5, 0.5, 0.0]]",A,primitive->conventional (x sqrt2),Starrydata (experimental),10.3390/ma11020262,https://doi.org/10.3390/ma11020262,Starrydata all_curves.csv (release 'latest'),PhononDB (Togo/NIMS MDR),https://mdr.nims.go.jp/datasets/02fa4c75-ed5f-4897-b727-67d05b922c4a,"LTC-calc.log unit cell (PBEsol-relaxed), same file as kappa",mp-924130,True,stoichiometric,TiNiSn
TiNiSn,4.936245,W/m/K,373.9372,"experimental, lattice thermal conductivity as published",0,experimental,1.0,reported_lattice,5.865993,216.0,F-43m,half-Heusler (C1b / MgAgAs),,"[""Ti"", ""Ti"", ""Ti"", ""Ti"", ""Ni"", ""Ni"", ""Ni"", ""Ni"", ""Sn"", ""Sn"", ""Sn"", ""Sn""]","[[0.5, 0.0, 0.0], [0.5, 0.5, 0.5], [0.0, 0.0, 0.5], [0.0, 0.5, 0.0], [0.25, 0.25, 0.75], [0.25, 0.75, 0.25], [0.75, 0.25, 0.25], [0.75, 0.75, 0.75], [0.0, 0.0, 0.0], [0.0, 0.5, 0.5], [0.5, 0.0, 0.5], [0.5, 0.5, 0.0]]",A,primitive->conventional (x sqrt2),Starrydata (experimental),10.1016/j.scriptamat.2020.09.010,https://doi.org/10.1016/j.scriptamat.2020.09.010,Starrydata all_curves.csv (release 'latest'),PhononDB (Togo/NIMS MDR),https://mdr.nims.go.jp/datasets/02fa4c75-ed5f-4897-b727-67d05b922c4a,"LTC-calc.log unit cell (PBEsol-relaxed), same file as kappa",mp-924130,True,stoichiometric,TiNiSn
TiNiSn,4.676776275044864,W/m/K,374.1,"experimental, Wiedemann-Franz: kappa_total - L*T/rho (Kim2015 L(S=214uV/K))",0,experimental,1.0,wf_subtracted,5.865993,216.0,F-43m,half-Heusler (C1b / MgAgAs),,"[""Ti"", ""Ti"", ""Ti"", ""Ti"", ""Ni"", ""Ni"", ""Ni"", ""Ni"", ""Sn"", ""Sn"", ""Sn"", ""Sn""]","[[0.5, 0.0, 0.0], [0.5, 0.5, 0.5], [0.0, 0.0, 0.5], [0.0, 0.5, 0.0], [0.25, 0.25, 0.75], [0.25, 0.75, 0.25], [0.75, 0.25, 0.25], [0.75, 0.75, 0.75], [0.0, 0.0, 0.0], [0.0, 0.5, 0.5], [0.5, 0.0, 0.5], [0.5, 0.5, 0.0]]",A,primitive->conventional (x sqrt2),Starrydata (experimental),10.1088/1361-6463/aa85bb,https://doi.org/10.1088/1361-6463/aa85bb,Starrydata all_curves.csv (release 'latest'),PhononDB (Togo/NIMS MDR),https://mdr.nims.go.jp/datasets/02fa4c75-ed5f-4897-b727-67d05b922c4a,"LTC-calc.log unit cell (PBEsol-relaxed), same file as kappa",mp-924130,True,stoichiometric,TiNiSn
TiNiSn,5.337865275912318,W/m/K,374.6415,"experimental, Wiedemann-Franz: kappa_total - L*T/rho (Kim2015 L(S=289uV/K))",0,experimental,1.0,wf_subtracted,5.865993,216.0,F-43m,half-Heusler (C1b / MgAgAs),,"[""Ti"", ""Ti"", ""Ti"", ""Ti"", ""Ni"", ""Ni"", ""Ni"", ""Ni"", ""Sn"", ""Sn"", ""Sn"", ""Sn""]","[[0.5, 0.0, 0.0], [0.5, 0.5, 0.5], [0.0, 0.0, 0.5], [0.0, 0.5, 0.0], [0.25, 0.25, 0.75], [0.25, 0.75, 0.25], [0.75, 0.25, 0.25], [0.75, 0.75, 0.75], [0.0, 0.0, 0.0], [0.0, 0.5, 0.5], [0.5, 0.0, 0.5], [0.5, 0.5, 0.0]]",A,primitive->conventional (x sqrt2),Starrydata (experimental),10.1109/ict.2006.331350,https://doi.org/10.1109/ict.2006.331350,Starrydata all_curves.csv (release 'latest'),PhononDB (Togo/NIMS MDR),https://mdr.nims.go.jp/datasets/02fa4c75-ed5f-4897-b727-67d05b922c4a,"LTC-calc.log unit cell (PBEsol-relaxed), same file as kappa",mp-924130,True,stoichiometric,TiNiSn
TiNiSn,6.6023719613958205,W/m/K,375.1687,"experimental, Wiedemann-Franz: kappa_total - L*T/rho (Kim2015 L(S=229uV/K))",0,experimental,1.0,wf_subtracted,5.865993,216.0,F-43m,half-Heusler (C1b / MgAgAs),,"[""Ti"", ""Ti"", ""Ti"", ""Ti"", ""Ni"", ""Ni"", ""Ni"", ""Ni"", ""Sn"", ""Sn"", ""Sn"", ""Sn""]","[[0.5, 0.0, 0.0], [0.5, 0.5, 0.5], [0.0, 0.0, 0.5], [0.0, 0.5, 0.0], [0.25, 0.25, 0.75], [0.25, 0.75, 0.25], [0.75, 0.25, 0.25], [0.75, 0.75, 0.75], [0.0, 0.0, 0.0], [0.0, 0.5, 0.5], [0.5, 0.0, 0.5], [0.5, 0.5, 0.0]]",A,primitive->conventional (x sqrt2),Starrydata (experimental),10.1016/j.intermet.2006.08.008,https://doi.org/10.1016/j.intermet.2006.08.008,Starrydata all_curves.csv (release 'latest'),PhononDB (Togo/NIMS MDR),https://mdr.nims.go.jp/datasets/02fa4c75-ed5f-4897-b727-67d05b922c4a,"LTC-calc.log unit cell (PBEsol-relaxed), same file as kappa",mp-924130,True,stoichiometric,TiNiSn
TiNiSn,3.0298247509139364,W/m/K,375.3,"experimental, Wiedemann-Franz: kappa_total - L*T/rho (Kim2015 L(S=79uV/K))",0,experimental,1.0,wf_subtracted,5.865993,216.0,F-43m,half-Heusler (C1b / MgAgAs),,"[""Ti"", ""Ti"", ""Ti"", ""Ti"", ""Ni"", ""Ni"", ""Ni"", ""Ni"", ""Sn"", ""Sn"", ""Sn"", ""Sn""]","[[0.5, 0.0, 0.0], [0.5, 0.5, 0.5], [0.0, 0.0, 0.5], [0.0, 0.5, 0.0], [0.25, 0.25, 0.75], [0.25, 0.75, 0.25], [0.75, 0.25, 0.25], [0.75, 0.75, 0.75], [0.0, 0.0, 0.0], [0.0, 0.5, 0.5], [0.5, 0.0, 0.5], [0.5, 0.5, 0.0]]",A,primitive->conventional (x sqrt2),Starrydata (experimental),10.1007/s11664-017-6013-8,https://doi.org/10.1007/s11664-017-6013-8,Starrydata all_curves.csv (release 'latest'),PhononDB (Togo/NIMS MDR),https://mdr.nims.go.jp/datasets/02fa4c75-ed5f-4897-b727-67d05b922c4a,"LTC-calc.log unit cell (PBEsol-relaxed), same file as kappa",mp-924130,True,stoichiometric,TiNiSn
TiNiSn,4.22280432642365,W/m/K,375.4439,"experimental, Wiedemann-Franz: kappa_total - L*T/rho (Kim2015 L(S=51uV/K))",0,experimental,1.0,wf_subtracted,5.865993,216.0,F-43m,half-Heusler (C1b / MgAgAs),,"[""Ti"", ""Ti"", ""Ti"", ""Ti"", ""Ni"", ""Ni"", ""Ni"", ""Ni"", ""Sn"", ""Sn"", ""Sn"", ""Sn""]","[[0.5, 0.0, 0.0], [0.5, 0.5, 0.5], [0.0, 0.0, 0.5], [0.0, 0.5, 0.0], [0.25, 0.25, 0.75], [0.25, 0.75, 0.25], [0.75, 0.25, 0.25], [0.75, 0.75, 0.75], [0.0, 0.0, 0.0], [0.0, 0.5, 0.5], [0.5, 0.0, 0.5], [0.5, 0.5, 0.0]]",A,primitive->conventional (x sqrt2),Starrydata (experimental),10.1063/1.4914504,https://doi.org/10.1063/1.4914504,Starrydata all_curves.csv (release 'latest'),PhononDB (Togo/NIMS MDR),https://mdr.nims.go.jp/datasets/02fa4c75-ed5f-4897-b727-67d05b922c4a,"LTC-calc.log unit cell (PBEsol-relaxed), same file as kappa",mp-924130,True,stoichiometric,TiNiSn
