Repository: Shivamrandive747/Thermalconductivity_prediction

# Calibrating first-principles lattice thermal conductivity to experiment

**A curated half-Heusler dataset and a validated transfer function.**

Published first-principles transport calculations of lattice thermal conductivity exceed what
laboratories measure for the same compound by a **median factor of 1.55**. That offset is regular
enough to be removed in closed form:

$$\kappa_L^{\mathrm{expt}}(T) \;=\; \kappa_L^{\mathrm{BTE}}(T)\;\min\!\left[c\left(\tfrac{T}{300}\right)^{p},\,1\right],
\qquad c = 0.51,\quad p = 0.80$$

Inside a domain of applicability declared before the validation set was scored, this places

File: data/Target_Materials/HEUSLER_KAPPA_TRAINING_SET.csv (part 40 of 192)
formula,kappa_L,kappa_units,temperature_K,method,method_tier,tier_name,weight,kappa_basis,struct_a_A,struct_spacegroup,struct_sg_symbol,struct_prototype,struct_site_ordering,struct_species,struct_frac_coords,struct_grade,lattice_convention,source,source_doi,source_url,source_location,struct_source,struct_source_url,struct_source_detail,struct_id,struct_same_paper_as_kappa,stoichiometry,parent_formula
TiNiSn,6.824815902352621,W/m/K,377.705,"experimental, Wiedemann-Franz: kappa_total - L*T/rho (Kim2015 L(S=282uV/K))",0,experimental,1.0,wf_subtracted,5.865993,216.0,F-43m,half-Heusler (C1b / MgAgAs),,"[""Ti"", ""Ti"", ""Ti"", ""Ti"", ""Ni"", ""Ni"", ""Ni"", ""Ni"", ""Sn"", ""Sn"", ""Sn"", ""Sn""]","[[0.5, 0.0, 0.0], [0.5, 0.5, 0.5], [0.0, 0.0, 0.5], [0.0, 0.5, 0.0], [0.25, 0.25, 0.75], [0.25, 0.75, 0.25], [0.75, 0.25, 0.25], [0.75, 0.75, 0.75], [0.0, 0.0, 0.0], [0.0, 0.5, 0.5], [0.5, 0.0, 0.5], [0.5, 0.5, 0.0]]",A,primitive->conventional (x sqrt2),Starrydata (experimental),10.1063/1.4765358,https://doi.org/10.1063/1.4765358,Starrydata all_curves.csv (release 'latest'),PhononDB (Togo/NIMS MDR),https://mdr.nims.go.jp/datasets/02fa4c75-ed5f-4897-b727-67d05b922c4a,"LTC-calc.log unit cell (PBEsol-relaxed), same file as kappa",mp-924130,True,stoichiometric,TiNiSn
TiNiSn,6.975812,W/m/K,379.2295,"experimental, lattice thermal conductivity as published",0,experimental,1.0,reported_lattice,5.865993,216.0,F-43m,half-Heusler (C1b / MgAgAs),,"[""Ti"", ""Ti"", ""Ti"", ""Ti"", ""Ni"", ""Ni"", ""Ni"", ""Ni"", ""Sn"", ""Sn"", ""Sn"", ""Sn""]","[[0.5, 0.0, 0.0], [0.5, 0.5, 0.5], [0.0, 0.0, 0.5], [0.0, 0.5, 0.0], [0.25, 0.25, 0.75], [0.25, 0.75, 0.25], [0.75, 0.25, 0.25], [0.75, 0.75, 0.75], [0.0, 0.0, 0.0], [0.0, 0.5, 0.5], [0.5, 0.0, 0.5], [0.5, 0.5, 0.0]]",A,primitive->conventional (x sqrt2),Starrydata (experimental),10.3390/ma11020262,https://doi.org/10.3390/ma11020262,Starrydata all_curves.csv (release 'latest'),PhononDB (Togo/NIMS MDR),https://mdr.nims.go.jp/datasets/02fa4c75-ed5f-4897-b727-67d05b922c4a,"LTC-calc.log unit cell (PBEsol-relaxed), same file as kappa",mp-924130,True,stoichiometric,TiNiSn
TiNiSn,6.907340363432783,W/m/K,379.905,"experimental, Wiedemann-Franz: kappa_total - L*T/rho (Kim2015 L(S=214uV/K))",0,experimental,1.0,wf_subtracted,5.865993,216.0,F-43m,half-Heusler (C1b / MgAgAs),,"[""Ti"", ""Ti"", ""Ti"", ""Ti"", ""Ni"", ""Ni"", ""Ni"", ""Ni"", ""Sn"", ""Sn"", ""Sn"", ""Sn""]","[[0.5, 0.0, 0.0], [0.5, 0.5, 0.5], [0.0, 0.0, 0.5], [0.0, 0.5, 0.0], [0.25, 0.25, 0.75], [0.25, 0.75, 0.25], [0.75, 0.25, 0.25], [0.75, 0.75, 0.75], [0.0, 0.0, 0.0], [0.0, 0.5, 0.5], [0.5, 0.0, 0.5], [0.5, 0.5, 0.0]]",A,primitive->conventional (x sqrt2),Starrydata (experimental),10.1063/1.4862955,https://doi.org/10.1063/1.4862955,Starrydata all_curves.csv (release 'latest'),PhononDB (Togo/NIMS MDR),https://mdr.nims.go.jp/datasets/02fa4c75-ed5f-4897-b727-67d05b922c4a,"LTC-calc.log unit cell (PBEsol-relaxed), same file as kappa",mp-924130,True,stoichiometric,TiNiSn
TiNiSn,3.993045030903456,W/m/K,380.234,"experimental, Wiedemann-Franz: kappa_total - L*T/rho (Kim2015 L(S=263uV/K))",0,experimental,1.0,wf_subtracted,5.865993,216.0,F-43m,half-Heusler (C1b / MgAgAs),,"[""Ti"", ""Ti"", ""Ti"", ""Ti"", ""Ni"", ""Ni"", ""Ni"", ""Ni"", ""Sn"", ""Sn"", ""Sn"", ""Sn""]","[[0.5, 0.0, 0.0], [0.5, 0.5, 0.5], [0.0, 0.0, 0.5], [0.0, 0.5, 0.0], [0.25, 0.25, 0.75], [0.25, 0.75, 0.25], [0.75, 0.25, 0.25], [0.75, 0.75, 0.75], [0.0, 0.0, 0.0], [0.0, 0.5, 0.5], [0.5, 0.0, 0.5], [0.5, 0.5, 0.0]]",A,primitive->conventional (x sqrt2),Starrydata (experimental),10.1021/cm3011343,https://doi.org/10.1021/cm3011343,Starrydata all_curves.csv (release 'latest'),PhononDB (Togo/NIMS MDR),https://mdr.nims.go.jp/datasets/02fa4c75-ed5f-4897-b727-67d05b922c4a,"LTC-calc.log unit cell (PBEsol-relaxed), same file as kappa",mp-924130,True,stoichiometric,TiNiSn
TiNiSn,3.1779965611045333,W/m/K,381.03,"experimental, Wiedemann-Franz: kappa_total - L*T/rho (Kim2015 L(S=85uV/K))",0,experimental,1.0,wf_subtracted,5.865993,216.0,F-43m,half-Heusler (C1b / MgAgAs),,"[""Ti"", ""Ti"", ""Ti"", ""Ti"", ""Ni"", ""Ni"", ""Ni"", ""Ni"", ""Sn"", ""Sn"", ""Sn"", ""Sn""]","[[0.5, 0.0, 0.0], [0.5, 0.5, 0.5], [0.0, 0.0, 0.5], [0.0, 0.5, 0.0], [0.25, 0.25, 0.75], [0.25, 0.75, 0.25], [0.75, 0.25, 0.25], [0.75, 0.75, 0.75], [0.0, 0.0, 0.0], [0.0, 0.5, 0.5], [0.5, 0.0, 0.5], [0.5, 0.5, 0.0]]",A,primitive->conventional (x sqrt2),Starrydata (experimental),10.1557/jmr.2011.107,https://doi.org/10.1557/jmr.2011.107,Starrydata all_curves.csv (release 'latest'),PhononDB (Togo/NIMS MDR),https://mdr.nims.go.jp/datasets/02fa4c75-ed5f-4897-b727-67d05b922c4a,"LTC-calc.log unit cell (PBEsol-relaxed), same file as kappa",mp-924130,True,stoichiometric,TiNiSn
TiNiSn,7.0975,W/m/K,381.85,experimental (Wiedemann-Franz subtracted),0,experimental,1.0,,5.865993,216.0,F-43m,half-Heusler (C1b / MgAgAs),,"[""Ti"", ""Ti"", ""Ti"", ""Ti"", ""Ni"", ""Ni"", ""Ni"", ""Ni"", ""Sn"", ""Sn"", ""Sn"", ""Sn""]","[[0.5, 0.0, 0.0], [0.5, 0.5, 0.5], [0.0, 0.0, 0.5], [0.0, 0.5, 0.0], [0.25, 0.25, 0.75], [0.25, 0.75, 0.25], [0.75, 0.25, 0.25], [0.75, 0.75, 0.75], [0.0, 0.0, 0.0], [0.0, 0.5, 0.5], [0.5, 0.0, 0.5], [0.5, 0.5, 0.0]]",A,primitive->conventional (x sqrt2),repository mining,10.6084/m9.figshare.29438735,https://github.com/KU-Yifan/PGEC-descriptor-TE-design/blob/main/results/lorenz_number/final_processed_with_kappaL.csv,,PhononDB (Togo/NIMS MDR),https://mdr.nims.go.jp/datasets/02fa4c75-ed5f-4897-b727-67d05b922c4a,"LTC-calc.log unit cell (PBEsol-relaxed), same file as kappa",mp-924130,True,stoichiometric,TiNiSn
TiNiSn,4.338800401096096,W/m/K,383.0145,"experimental, Wiedemann-Franz: kappa_total - L*T/rho (Kim2015 L(S=155uV/K))",0,experimental,1.0,wf_subtracted,5.865993,216.0,F-43m,half-Heusler (C1b / MgAgAs),,"[""Ti"", ""Ti"", ""Ti"", ""Ti"", ""Ni"", ""Ni"", ""Ni"", ""Ni"", ""Sn"", ""Sn"", ""Sn"", ""Sn""]","[[0.5, 0.0, 0.0], [0.5, 0.5, 0.5], [0.0, 0.0, 0.5], [0.0, 0.5, 0.0], [0.25, 0.25, 0.75], [0.25, 0.75, 0.25], [0.75, 0.25, 0.25], [0.75, 0.75, 0.75], [0.0, 0.0, 0.0], [0.0, 0.5, 0.5], [0.5, 0.0, 0.5], [0.5, 0.5, 0.0]]",A,primitive->conventional (x sqrt2),Starrydata (experimental),10.1557/jmr.2011.107,https://doi.org/10.1557/jmr.2011.107,Starrydata all_curves.csv (release 'latest'),PhononDB (Togo/NIMS MDR),https://mdr.nims.go.jp/datasets/02fa4c75-ed5f-4897-b727-67d05b922c4a,"LTC-calc.log unit cell (PBEsol-relaxed), same file as kappa",mp-924130,True,stoichiometric,TiNiSn
TiNiSn,2.3822023154849337,W/m/K,384.0471,"experimental, Wiedemann-Franz: kappa_total - L*T/rho (Kim2015 L(S=77uV/K))",0,experimental,1.0,wf_subtracted,5.865993,216.0,F-43m,half-Heusler (C1b / MgAgAs),,"[""Ti"", ""Ti"", ""Ti"", ""Ti"", ""Ni"", ""Ni"", ""Ni"", ""Ni"", ""Sn"", ""Sn"", ""Sn"", ""Sn""]","[[0.5, 0.0, 0.0], [0.5, 0.5, 0.5], [0.0, 0.0, 0.5], [0.0, 0.5, 0.0], [0.25, 0.25, 0.75], [0.25, 0.75, 0.25], [0.75, 0.25, 0.25], [0.75, 0.75, 0.75], [0.0, 0.0, 0.0], [0.0, 0.5, 0.5], [0.5, 0.0, 0.5], [0.5, 0.5, 0.0]]",A,primitive->conventional (x sqrt2),Starrydata (experimental),10.1016/j.jallcom.2026.187908,https://doi.org/10.1016/j.jallcom.2026.187908,Starrydata all_curves.csv (release 'latest'),PhononDB (Togo/NIMS MDR),https://mdr.nims.go.jp/datasets/02fa4c75-ed5f-4897-b727-67d05b922c4a,"LTC-calc.log unit cell (PBEsol-relaxed), same file as kappa",mp-924130,True,stoichiometric,TiNiSn
TiNiSn,2.3247053043109527,W/m/K,384.0471,"experimental, Wiedemann-Franz: kappa_total - L*T/rho (Kim2015 L(S=65uV/K))",0,experimental,1.0,wf_subtracted,5.865993,216.0,F-43m,half-Heusler (C1b / MgAgAs),,"[""Ti"", ""Ti"", ""Ti"", ""Ti"", ""Ni"", ""Ni"", ""Ni"", ""Ni"", ""Sn"", ""Sn"", ""Sn"", ""Sn""]","[[0.5, 0.0, 0.0], [0.5, 0.5, 0.5], [0.0, 0.0, 0.5], [0.0, 0.5, 0.0], [0.25, 0.25, 0.75], [0.25, 0.75, 0.25], [0.75, 0.25, 0.25], [0.75, 0.75, 0.75], [0.0, 0.0, 0.0], [0.0, 0.5, 0.5], [0.5, 0.0, 0.5], [0.5, 0.5, 0.0]]",A,primitive->conventional (x sqrt2),Starrydata (experimental),10.1016/j.jallcom.2026.187908,https://doi.org/10.1016/j.jallcom.2026.187908,Starrydata all_curves.csv (release 'latest'),PhononDB (Togo/NIMS MDR),https://mdr.nims.go.jp/datasets/02fa4c75-ed5f-4897-b727-67d05b922c4a,"LTC-calc.log unit cell (PBEsol-relaxed), same file as kappa",mp-924130,True,stoichiometric,TiNiSn
TiNiSn,3.847058175167211,W/m/K,384.0471,"experimental, Wiedemann-Franz: kappa_total - L*T/rho (Kim2015 L(S=72uV/K))",0,experimental,1.0,wf_subtracted,5.865993,216.0,F-43m,half-Heusler (C1b / MgAgAs),,"[""Ti"", ""Ti"", ""Ti"", ""Ti"", ""Ni"", ""Ni"", ""Ni"", ""Ni"", ""Sn"", ""Sn"", ""Sn"", ""Sn""]","[[0.5, 0.0, 0.0], [0.5, 0.5, 0.5], [0.0, 0.0, 0.5], [0.0, 0.5, 0.0], [0.25, 0.25, 0.75], [0.25, 0.75, 0.25], [0.75, 0.25, 0.25], [0.75, 0.75, 0.75], [0.0, 0.0, 0.0], [0.0, 0.5, 0.5], [0.5, 0.0, 0.5], [0.5, 0.5, 0.0]]",A,primitive->conventional (x sqrt2),Starrydata (experimental),10.1016/j.jallcom.2026.187908,https://doi.org/10.1016/j.jallcom.2026.187908,Starrydata all_curves.csv (release 'latest'),PhononDB (Togo/NIMS MDR),https://mdr.nims.go.jp/datasets/02fa4c75-ed5f-4897-b727-67d05b922c4a,"LTC-calc.log unit cell (PBEsol-relaxed), same file as kappa",mp-924130,True,stoichiometric,TiNiSn
TiNiSn,7.095765404353671,W/m/K,384.0792,"experimental, Wiedemann-Franz: kappa_total - L*T/rho (Kim2015 L(S=136uV/K))",0,experimental,1.0,wf_subtracted,5.865993,216.0,F-43m,half-Heusler (C1b / MgAgAs),,"[""Ti"", ""Ti"", ""Ti"", ""Ti"", ""Ni"", ""Ni"", ""Ni"", ""Ni"", ""Sn"", ""Sn"", ""Sn"", ""Sn""]","[[0.5, 0.0, 0.0], [0.5, 0.5, 0.5], [0.0, 0.0, 0.5], [0.0, 0.5, 0.0], [0.25, 0.25, 0.75], [0.25, 0.75, 0.25], [0.75, 0.25, 0.25], [0.75, 0.75, 0.75], [0.0, 0.0, 0.0], [0.0, 0.5, 0.5], [0.5, 0.0, 0.5], [0.5, 0.5, 0.0]]",A,primitive->conventional (x sqrt2),Starrydata (experimental),10.3390/ma11020262,https://doi.org/10.3390/ma11020262,Starrydata all_curves.csv (release 'latest'),PhononDB (Togo/NIMS MDR),https://mdr.nims.go.jp/datasets/02fa4c75-ed5f-4897-b727-67d05b922c4a,"LTC-calc.log unit cell (PBEsol-relaxed), same file as kappa",mp-924130,True,stoichiometric,TiNiSn
TiNiSn,4.235887368315931,W/m/K,384.1152,"experimental, Wiedemann-Franz: kappa_total - L*T/rho (Kim2015 L(S=155uV/K))",0,experimental,1.0,wf_subtracted,5.865993,216.0,F-43m,half-Heusler (C1b / MgAgAs),,"[""Ti"", ""Ti"", ""Ti"", ""Ti"", ""Ni"", ""Ni"", ""Ni"", ""Ni"", ""Sn"", ""Sn"", ""Sn"", ""Sn""]","[[0.5, 0.0, 0.0], [0.5, 0.5, 0.5], [0.0, 0.0, 0.5], [0.0, 0.5, 0.0], [0.25, 0.25, 0.75], [0.25, 0.75, 0.25], [0.75, 0.25, 0.25], [0.75, 0.75, 0.75], [0.0, 0.0, 0.0], [0.0, 0.5, 0.5], [0.5, 0.0, 0.5], [0.5, 0.5, 0.0]]",A,primitive->conventional (x sqrt2),Starrydata (experimental),10.1557/jmr.2011.107,https://doi.org/10.1557/jmr.2011.107,Starrydata all_curves.csv (release 'latest'),PhononDB (Togo/NIMS MDR),https://mdr.nims.go.jp/datasets/02fa4c75-ed5f-4897-b727-67d05b922c4a,"LTC-calc.log unit cell (PBEsol-relaxed), same file as kappa",mp-924130,True,stoichiometric,TiNiSn
TiNiSn,3.024404927779669,W/m/K,385.118,"experimental, Wiedemann-Franz: kappa_total - L*T/rho (Kim2015 L(S=147uV/K))",0,experimental,1.0,wf_subtracted,5.865993,216.0,F-43m,half-Heusler (C1b / MgAgAs),,"[""Ti"", ""Ti"", ""Ti"", ""Ti"", ""Ni"", ""Ni"", ""Ni"", ""Ni"", ""Sn"", ""Sn"", ""Sn"", ""Sn""]","[[0.5, 0.0, 0.0], [0.5, 0.5, 0.5], [0.0, 0.0, 0.5], [0.0, 0.5, 0.0], [0.25, 0.25, 0.75], [0.25, 0.75, 0.25], [0.75, 0.25, 0.25], [0.75, 0.75, 0.75], [0.0, 0.0, 0.0], [0.0, 0.5, 0.5], [0.5, 0.0, 0.5], [0.5, 0.5, 0.0]]",A,primitive->conventional (x sqrt2),Starrydata (experimental),10.1016/j.jallcom.2026.187908,https://doi.org/10.1016/j.jallcom.2026.187908,Starrydata all_curves.csv (release 'latest'),PhononDB (Togo/NIMS MDR),https://mdr.nims.go.jp/datasets/02fa4c75-ed5f-4897-b727-67d05b922c4a,"LTC-calc.log unit cell (PBEsol-relaxed), same file as kappa",mp-924130,True,stoichiometric,TiNiSn
TiNiSn,5.414615,W/m/K,385.2788,"experimental, lattice thermal conductivity as published",0,experimental,1.0,reported_lattice,5.865993,216.0,F-43m,half-Heusler (C1b / MgAgAs),,"[""Ti"", ""Ti"", ""Ti"", ""Ti"", ""Ni"", ""Ni"", ""Ni"", ""Ni"", ""Sn"", ""Sn"", ""Sn"", ""Sn""]","[[0.5, 0.0, 0.0], [0.5, 0.5, 0.5], [0.0, 0.0, 0.5], [0.0, 0.5, 0.0], [0.25, 0.25, 0.75], [0.25, 0.75, 0.25], [0.75, 0.25, 0.25], [0.75, 0.75, 0.75], [0.0, 0.0, 0.0], [0.0, 0.5, 0.5], [0.5, 0.0, 0.5], [0.5, 0.5, 0.0]]",A,primitive->conventional (x sqrt2),Starrydata (experimental),10.3390/ma11040536,https://doi.org/10.3390/ma11040536,Starrydata all_curves.csv (release 'latest'),PhononDB (Togo/NIMS MDR),https://mdr.nims.go.jp/datasets/02fa4c75-ed5f-4897-b727-67d05b922c4a,"LTC-calc.log unit cell (PBEsol-relaxed), same file as kappa",mp-924130,True,stoichiometric,TiNiSn
TiNiSn,5.393026322234941,W/m/K,386.0712,"experimental, Wiedemann-Franz: kappa_total - L*T/rho (Kim2015 L(S=213uV/K))",0,experimental,1.0,wf_subtracted,5.865993,216.0,F-43m,half-Heusler (C1b / MgAgAs),,"[""Ti"", ""Ti"", ""Ti"", ""Ti"", ""Ni"", ""Ni"", ""Ni"", ""Ni"", ""Sn"", ""Sn"", ""Sn"", ""Sn""]","[[0.5, 0.0, 0.0], [0.5, 0.5, 0.5], [0.0, 0.0, 0.5], [0.0, 0.5, 0.0], [0.25, 0.25, 0.75], [0.25, 0.75, 0.25], [0.75, 0.25, 0.25], [0.75, 0.75, 0.75], [0.0, 0.0, 0.0], [0.0, 0.5, 0.5], [0.5, 0.0, 0.5], [0.5, 0.5, 0.0]]",A,primitive->conventional (x sqrt2),Starrydata (experimental),10.3390/ma11040536,https://doi.org/10.3390/ma11040536,Starrydata all_curves.csv (release 'latest'),PhononDB (Togo/NIMS MDR),https://mdr.nims.go.jp/datasets/02fa4c75-ed5f-4897-b727-67d05b922c4a,"LTC-calc.log unit cell (PBEsol-relaxed), same file as kappa",mp-924130,True,stoichiometric,TiNiSn
TiNiSn,7.749779664347586,W/m/K,387.2,"experimental, Wiedemann-Franz: kappa_total - L*T/rho (Kim2015 L(S=90uV/K))",0,experimental,1.0,wf_subtracted,5.865993,216.0,F-43m,half-Heusler (C1b / MgAgAs),,"[""Ti"", ""Ti"", ""Ti"", ""Ti"", ""Ni"", ""Ni"", ""Ni"", ""Ni"", ""Sn"", ""Sn"", ""Sn"", ""Sn""]","[[0.5, 0.0, 0.0], [0.5, 0.5, 0.5], [0.0, 0.0, 0.5], [0.0, 0.5, 0.0], [0.25, 0.25, 0.75], [0.25, 0.75, 0.25], [0.75, 0.25, 0.25], [0.75, 0.75, 0.75], [0.0, 0.0, 0.0], [0.0, 0.5, 0.5], [0.5, 0.0, 0.5], [0.5, 0.5, 0.0]]",A,primitive->conventional (x sqrt2),Starrydata (experimental),10.1039/c6cp06859f,https://doi.org/10.1039/c6cp06859f,Starrydata all_curves.csv (release 'latest'),PhononDB (Togo/NIMS MDR),https://mdr.nims.go.jp/datasets/02fa4c75-ed5f-4897-b727-67d05b922c4a,"LTC-calc.log unit cell (PBEsol-relaxed), same file as kappa",mp-924130,True,stoichiometric,TiNiSn
TiNiSn,3.175600703825434,W/m/K,388.1324,"experimental, Wiedemann-Franz: kappa_total - L*T/rho (Kim2015 L(S=87uV/K))",0,experimental,1.0,wf_subtracted,5.865993,216.0,F-43m,half-Heusler (C1b / MgAgAs),,"[""Ti"", ""Ti"", ""Ti"", ""Ti"", ""Ni"", ""Ni"", ""Ni"", ""Ni"", ""Sn"", ""Sn"", ""Sn"", ""Sn""]","[[0.5, 0.0, 0.0], [0.5, 0.5, 0.5], [0.0, 0.0, 0.5], [0.0, 0.5, 0.0], [0.25, 0.25, 0.75], [0.25, 0.75, 0.25], [0.75, 0.25, 0.25], [0.75, 0.75, 0.75], [0.0, 0.0, 0.0], [0.0, 0.5, 0.5], [0.5, 0.0, 0.5], [0.5, 0.5, 0.0]]",A,primitive->conventional (x sqrt2),Starrydata (experimental),10.1557/jmr.2011.107,https://doi.org/10.1557/jmr.2011.107,Starrydata all_curves.csv (release 'latest'),PhononDB (Togo/NIMS MDR),https://mdr.nims.go.jp/datasets/02fa4c75-ed5f-4897-b727-67d05b922c4a,"LTC-calc.log unit cell (PBEsol-relaxed), same file as kappa",mp-924130,True,stoichiometric,TiNiSn
TiNiSn,3.601078085541873,W/m/K,392.55,"experimental, Wiedemann-Franz: kappa_total - L*T/rho (Kim2015 L(S=101uV/K))",0,experimental,1.0,wf_subtracted,5.865993,216.0,F-43m,half-Heusler (C1b / MgAgAs),,"[""Ti"", ""Ti"", ""Ti"", ""Ti"", ""Ni"", ""Ni"", ""Ni"", ""Ni"", ""Sn"", ""Sn"", ""Sn"", ""Sn""]","[[0.5, 0.0, 0.0], [0.5, 0.5, 0.5], [0.0, 0.0, 0.5], [0.0, 0.5, 0.0], [0.25, 0.25, 0.75], [0.25, 0.75, 0.25], [0.75, 0.25, 0.25], [0.75, 0.75, 0.75], [0.0, 0.0, 0.0], [0.0, 0.5, 0.5], [0.5, 0.0, 0.5], [0.5, 0.5, 0.0]]",A,primitive->conventional (x sqrt2),Starrydata (experimental),10.1063/1.5108636,https://doi.org/10.1063/1.5108636,Starrydata all_curves.csv (release 'latest'),PhononDB (Togo/NIMS MDR),https://mdr.nims.go.jp/datasets/02fa4c75-ed5f-4897-b727-67d05b922c4a,"LTC-calc.log unit cell (PBEsol-relaxed), same file as kappa",mp-924130,True,stoichiometric,TiNiSn
TiNiSn,4.337795620230881,W/m/K,393.6601,"experimental, Wiedemann-Franz: kappa_total - L*T/rho (Kim2015 L(S=160uV/K))",0,experimental,1.0,wf_subtracted,5.865993,216.0,F-43m,half-Heusler (C1b / MgAgAs),,"[""Ti"", ""Ti"", ""Ti"", ""Ti"", ""Ni"", ""Ni"", ""Ni"", ""Ni"", ""Sn"", ""Sn"", ""Sn"", ""Sn""]","[[0.5, 0.0, 0.0], [0.5, 0.5, 0.5], [0.0, 0.0, 0.5], [0.0, 0.5, 0.0], [0.25, 0.25, 0.75], [0.25, 0.75, 0.25], [0.75, 0.25, 0.25], [0.75, 0.75, 0.75], [0.0, 0.0, 0.0], [0.0, 0.5, 0.5], [0.5, 0.0, 0.5], [0.5, 0.5, 0.0]]",A,primitive->conventional (x sqrt2),Starrydata (experimental),10.1557/jmr.2011.107,https://doi.org/10.1557/jmr.2011.107,Starrydata all_curves.csv (release 'latest'),PhononDB (Togo/NIMS MDR),https://mdr.nims.go.jp/datasets/02fa4c75-ed5f-4897-b727-67d05b922c4a,"LTC-calc.log unit cell (PBEsol-relaxed), same file as kappa",mp-924130,True,stoichiometric,TiNiSn
TiNiSn,4.363682502991995,W/m/K,393.7,"experimental, Wiedemann-Franz: kappa_total - L*T/rho (Kim2015 L(S=174uV/K))",0,experimental,1.0,wf_subtracted,5.865993,216.0,F-43m,half-Heusler (C1b / MgAgAs),,"[""Ti"", ""Ti"", ""Ti"", ""Ti"", ""Ni"", ""Ni"", ""Ni"", ""Ni"", ""Sn"", ""Sn"", ""Sn"", ""Sn""]","[[0.5, 0.0, 0.0], [0.5, 0.5, 0.5], [0.0, 0.0, 0.5], [0.0, 0.5, 0.0], [0.25, 0.25, 0.75], [0.25, 0.75, 0.25], [0.75, 0.25, 0.25], [0.75, 0.75, 0.75], [0.0, 0.0, 0.0], [0.0, 0.5, 0.5], [0.5, 0.0, 0.5], [0.5, 0.5, 0.0]]",A,primitive->conventional (x sqrt2),Starrydata (experimental),10.1021/acs.chemmater.7b02685,https://doi.org/10.1021/acs.chemmater.7b02685,Starrydata all_curves.csv (release 'latest'),PhononDB (Togo/NIMS MDR),https://mdr.nims.go.jp/datasets/02fa4c75-ed5f-4897-b727-67d05b922c4a,"LTC-calc.log unit cell (PBEsol-relaxed), same file as kappa",mp-924130,True,stoichiometric,TiNiSn
TiNiSn,3.13151777287932,W/m/K,396.3838,"experimental, Wiedemann-Franz: kappa_total - L*T/rho (Kim2015 L(S=90uV/K))",0,experimental,1.0,wf_subtracted,5.865993,216.0,F-43m,half-Heusler (C1b / MgAgAs),,"[""Ti"", ""Ti"", ""Ti"", ""Ti"", ""Ni"", ""Ni"", ""Ni"", ""Ni"", ""Sn"", ""Sn"", ""Sn"", ""Sn""]","[[0.5, 0.0, 0.0], [0.5, 0.5, 0.5], [0.0, 0.0, 0.5], [0.0, 0.5, 0.0], [0.25, 0.25, 0.75], [0.25, 0.75, 0.25], [0.75, 0.25, 0.25], [0.75, 0.75, 0.75], [0.0, 0.0, 0.0], [0.0, 0.5, 0.5], [0.5, 0.0, 0.5], [0.5, 0.5, 0.0]]",A,primitive->conventional (x sqrt2),Starrydata (experimental),10.1557/jmr.2011.107,https://doi.org/10.1557/jmr.2011.107,Starrydata all_curves.csv (release 'latest'),PhononDB (Togo/NIMS MDR),https://mdr.nims.go.jp/datasets/02fa4c75-ed5f-4897-b727-67d05b922c4a,"LTC-calc.log unit cell (PBEsol-relaxed), same file as kappa",mp-924130,True,stoichiometric,TiNiSn
TiNiSn,4.197706908577346,W/m/K,397.0908,"experimental, Wiedemann-Franz: kappa_total - L*T/rho (Kim2015 L(S=161uV/K))",0,experimental,1.0,wf_subtracted,5.865993,216.0,F-43m,half-Heusler (C1b / MgAgAs),,"[""Ti"", ""Ti"", ""Ti"", ""Ti"", ""Ni"", ""Ni"", ""Ni"", ""Ni"", ""Sn"", ""Sn"", ""Sn"", ""Sn""]","[[0.5, 0.0, 0.0], [0.5, 0.5, 0.5], [0.0, 0.0, 0.5], [0.0, 0.5, 0.0], [0.25, 0.25, 0.75], [0.25, 0.75, 0.25], [0.75, 0.25, 0.25], [0.75, 0.75, 0.75], [0.0, 0.0, 0.0], [0.0, 0.5, 0.5], [0.5, 0.0, 0.5], [0.5, 0.5, 0.0]]",A,primitive->conventional (x sqrt2),Starrydata (experimental),10.1557/jmr.2011.107,https://doi.org/10.1557/jmr.2011.107,Starrydata all_curves.csv (release 'latest'),PhononDB (Togo/NIMS MDR),https://mdr.nims.go.jp/datasets/02fa4c75-ed5f-4897-b727-67d05b922c4a,"LTC-calc.log unit cell (PBEsol-relaxed), same file as kappa",mp-924130,True,stoichiometric,TiNiSn
TiNiSn,4.665974228842126,W/m/K,398.0,"experimental, Wiedemann-Franz: kappa_total - L*T/rho (Kim2015 L(S=213uV/K))",0,experimental,1.0,wf_subtracted,5.865993,216.0,F-43m,half-Heusler (C1b / MgAgAs),,"[""Ti"", ""Ti"", ""Ti"", ""Ti"", ""Ni"", ""Ni"", ""Ni"", ""Ni"", ""Sn"", ""Sn"", ""Sn"", ""Sn""]","[[0.5, 0.0, 0.0], [0.5, 0.5, 0.5], [0.0, 0.0, 0.5], [0.0, 0.5, 0.0], [0.25, 0.25, 0.75], [0.25, 0.75, 0.25], [0.75, 0.25, 0.25], [0.75, 0.75, 0.75], [0.0, 0.0, 0.0], [0.0, 0.5, 0.5], [0.5, 0.0, 0.5], [0.5, 0.5, 0.0]]",A,primitive->conventional (x sqrt2),Starrydata (experimental),10.1088/1361-6463/aa85bb,https://doi.org/10.1088/1361-6463/aa85bb,Starrydata all_curves.csv (release 'latest'),PhononDB (Togo/NIMS MDR),https://mdr.nims.go.jp/datasets/02fa4c75-ed5f-4897-b727-67d05b922c4a,"LTC-calc.log unit cell (PBEsol-relaxed), same file as kappa",mp-924130,True,stoichiometric,TiNiSn
TiNiSn,6.749258,W/m/K,398.1707,"experimental, lattice thermal conductivity as published",0,experimental,1.0,reported_lattice,5.865993,216.0,F-43m,half-Heusler (C1b / MgAgAs),,"[""Ti"", ""Ti"", ""Ti"", ""Ti"", ""Ni"", ""Ni"", ""Ni"", ""Ni"", ""Sn"", ""Sn"", ""Sn"", ""Sn""]","[[0.5, 0.0, 0.0], [0.5, 0.5, 0.5], [0.0, 0.0, 0.5], [0.0, 0.5, 0.0], [0.25, 0.25, 0.75], [0.25, 0.75, 0.25], [0.75, 0.25, 0.25], [0.75, 0.75, 0.75], [0.0, 0.0, 0.0], [0.0, 0.5, 0.5], [0.5, 0.0, 0.5], [0.5, 0.5, 0.0]]",A,primitive->conventional (x sqrt2),Starrydata (experimental),10.3390/ma11020262,https://doi.org/10.3390/ma11020262,Starrydata all_curves.csv (release 'latest'),PhononDB (Togo/NIMS MDR),https://mdr.nims.go.jp/datasets/02fa4c75-ed5f-4897-b727-67d05b922c4a,"LTC-calc.log unit cell (PBEsol-relaxed), same file as kappa",mp-924130,True,stoichiometric,TiNiSn
TiNiSn,4.731050176169602,W/m/K,399.4452,"experimental, Wiedemann-Franz: kappa_total - L*T/rho (Kim2015 L(S=151uV/K))",0,experimental,1.0,wf_subtracted,5.865993,216.0,F-43m,half-Heusler (C1b / MgAgAs),,"[""Ti"", ""Ti"", ""Ti"", ""Ti"", ""Ni"", ""Ni"", ""Ni"", ""Ni"", ""Sn"", ""Sn"", ""Sn"", ""Sn""]","[[0.5, 0.0, 0.0], [0.5, 0.5, 0.5], [0.0, 0.0, 0.5], [0.0, 0.5, 0.0], [0.25, 0.25, 0.75], [0.25, 0.75, 0.25], [0.75, 0.25, 0.25], [0.75, 0.75, 0.75], [0.0, 0.0, 0.0], [0.0, 0.5, 0.5], [0.5, 0.0, 0.5], [0.5, 0.5, 0.0]]",A,primitive->conventional (x sqrt2),Starrydata (experimental),10.1039/c3cp50918d,https://doi.org/10.1039/c3cp50918d,Starrydata all_curves.csv (release 'latest'),PhononDB (Togo/NIMS MDR),https://mdr.nims.go.jp/datasets/02fa4c75-ed5f-4897-b727-67d05b922c4a,"LTC-calc.log unit cell (PBEsol-relaxed), same file as kappa",mp-924130,True,stoichiometric,TiNiSn
TiNiSn,3.657787,W/m/K,399.5227,"experimental, lattice thermal conductivity as published",0,experimental,1.0,reported_lattice,5.865993,216.0,F-43m,half-Heusler (C1b / MgAgAs),,"[""Ti"", ""Ti"", ""Ti"", ""Ti"", ""Ni"", ""Ni"", ""Ni"", ""Ni"", ""Sn"", ""Sn"", ""Sn"", ""Sn""]","[[0.5, 0.0, 0.0], [0.5, 0.5, 0.5], [0.0, 0.0, 0.5], [0.0, 0.5, 0.0], [0.25, 0.25, 0.75], [0.25, 0.75, 0.25], [0.75, 0.25, 0.25], [0.75, 0.75, 0.75], [0.0, 0.0, 0.0], [0.0, 0.5, 0.5], [0.5, 0.0, 0.5], [0.5, 0.5, 0.0]]",A,primitive->conventional (x sqrt2),Starrydata (experimental),10.1038/s41598-017-14013-8,https://doi.org/10.1038/s41598-017-14013-8,Starrydata all_curves.csv (release 'latest'),PhononDB (Togo/NIMS MDR),https://mdr.nims.go.jp/datasets/02fa4c75-ed5f-4897-b727-67d05b922c4a,"LTC-calc.log unit cell (PBEsol-relaxed), same file as kappa",mp-924130,True,stoichiometric,TiNiSn
TiNiSn,4.248733284104085,W/m/K,399.675,"experimental, Wiedemann-Franz: kappa_total - L*T/rho (Kim2015 L(S=158uV/K))",0,experimental,1.0,wf_subtracted,5.865993,216.0,F-43m,half-Heusler (C1b / MgAgAs),,"[""Ti"", ""Ti"", ""Ti"", ""Ti"", ""Ni"", ""Ni"", ""Ni"", ""Ni"", ""Sn"", ""Sn"", ""Sn"", ""Sn""]","[[0.5, 0.0, 0.0], [0.5, 0.5, 0.5], [0.0, 0.0, 0.5], [0.0, 0.5, 0.0], [0.25, 0.25, 0.75], [0.25, 0.75, 0.25], [0.75, 0.25, 0.25], [0.75, 0.75, 0.75], [0.0, 0.0, 0.0], [0.0, 0.5, 0.5], [0.5, 0.0, 0.5], [0.5, 0.5, 0.0]]",A,primitive->conventional (x sqrt2),Starrydata (experimental),10.1021/cm3011343,https://doi.org/10.1021/cm3011343,Starrydata all_curves.csv (release 'latest'),PhononDB (Togo/NIMS MDR),https://mdr.nims.go.jp/datasets/02fa4c75-ed5f-4897-b727-67d05b922c4a,"LTC-calc.log unit cell (PBEsol-relaxed), same file as kappa",mp-924130,True,stoichiometric,TiNiSn
TiNiSn,5.331749,W/m/K,401.1961,"experimental, lattice thermal conductivity as published",0,experimental,1.0,reported_lattice,5.865993,216.0,F-43m,half-Heusler (C1b / MgAgAs),,"[""Ti"", ""Ti"", ""Ti"", ""Ti"", ""Ni"", ""Ni"", ""Ni"", ""Ni"", ""Sn"", ""Sn"", ""Sn"", ""Sn""]","[[0.5, 0.0, 0.0], [0.5, 0.5, 0.5], [0.0, 0.0, 0.5], [0.0, 0.5, 0.0], [0.25, 0.25, 0.75], [0.25, 0.75, 0.25], [0.75, 0.25, 0.25], [0.75, 0.75, 0.75], [0.0, 0.0, 0.0], [0.0, 0.5, 0.5], [0.5, 0.0, 0.5], [0.5, 0.5, 0.0]]",A,primitive->conventional (x sqrt2),Starrydata (experimental),10.3390/ma11040536,https://doi.org/10.3390/ma11040536,Starrydata all_curves.csv (release 'latest'),PhononDB (Togo/NIMS MDR),https://mdr.nims.go.jp/datasets/02fa4c75-ed5f-4897-b727-67d05b922c4a,"LTC-calc.log unit cell (PBEsol-relaxed), same file as kappa",mp-924130,True,stoichiometric,TiNiSn
TiNiSn,5.290230369292975,W/m/K,402.0147,"experimental, Wiedemann-Franz: kappa_total - L*T/rho (Kim2015 L(S=218uV/K))",0,experimental,1.0,wf_subtracted,5.865993,216.0,F-43m,half-Heusler (C1b / MgAgAs),,"[""Ti"", ""Ti"", ""Ti"", ""Ti"", ""Ni"", ""Ni"", ""Ni"", ""Ni"", ""Sn"", ""Sn"", ""Sn"", ""Sn""]","[[0.5, 0.0, 0.0], [0.5, 0.5, 0.5], [0.0, 0.0, 0.5], [0.0, 0.5, 0.0], [0.25, 0.25, 0.75], [0.25, 0.75, 0.25], [0.75, 0.25, 0.25], [0.75, 0.75, 0.75], [0.0, 0.0, 0.0], [0.0, 0.5, 0.5], [0.5, 0.0, 0.5], [0.5, 0.5, 0.0]]",A,primitive->conventional (x sqrt2),Starrydata (experimental),10.3390/ma11040536,https://doi.org/10.3390/ma11040536,Starrydata all_curves.csv (release 'latest'),PhononDB (Togo/NIMS MDR),https://mdr.nims.go.jp/datasets/02fa4c75-ed5f-4897-b727-67d05b922c4a,"LTC-calc.log unit cell (PBEsol-relaxed), same file as kappa",mp-924130,True,stoichiometric,TiNiSn
TiNiSn,3.8272520502950687,W/m/K,402.262,"experimental, Wiedemann-Franz: kappa_total - L*T/rho (Kim2015 L(S=198uV/K))",0,experimental,1.0,wf_subtracted,5.865993,216.0,F-43m,half-Heusler (C1b / MgAgAs),,"[""Ti"", ""Ti"", ""Ti"", ""Ti"", ""Ni"", ""Ni"", ""Ni"", ""Ni"", ""Sn"", ""Sn"", ""Sn"", ""Sn""]","[[0.5, 0.0, 0.0], [0.5, 0.5, 0.5], [0.0, 0.0, 0.5], [0.0, 0.5, 0.0], [0.25, 0.25, 0.75], [0.25, 0.75, 0.25], [0.75, 0.25, 0.25], [0.75, 0.75, 0.75], [0.0, 0.0, 0.0], [0.0, 0.5, 0.5], [0.5, 0.0, 0.5], [0.5, 0.5, 0.0]]",A,primitive->conventional (x sqrt2),Starrydata (experimental),10.1021/cm3011343,https://doi.org/10.1021/cm3011343,Starrydata all_curves.csv (release 'latest'),PhononDB (Togo/NIMS MDR),https://mdr.nims.go.jp/datasets/02fa4c75-ed5f-4897-b727-67d05b922c4a,"LTC-calc.log unit cell (PBEsol-relaxed), same file as kappa",mp-924130,True,stoichiometric,TiNiSn
TiNiSn,3.300591510345888,W/m/K,402.2982,"experimental, Wiedemann-Franz: kappa_total - L*T/rho (Kim2015 L(S=113uV/K))",0,experimental,1.0,wf_subtracted,5.865993,216.0,F-43m,half-Heusler (C1b / MgAgAs),,"[""Ti"", ""Ti"", ""Ti"", ""Ti"", ""Ni"", ""Ni"", ""Ni"", ""Ni"", ""Sn"", ""Sn"", ""Sn"", ""Sn""]","[[0.5, 0.0, 0.0], [0.5, 0.5, 0.5], [0.0, 0.0, 0.5], [0.0, 0.5, 0.0], [0.25, 0.25, 0.75], [0.25, 0.75, 0.25], [0.75, 0.25, 0.25], [0.75, 0.75, 0.75], [0.0, 0.0, 0.0], [0.0, 0.5, 0.5], [0.5, 0.0, 0.5], [0.5, 0.5, 0.0]]",A,primitive->conventional (x sqrt2),Starrydata (experimental),10.1016/j.solidstatesciences.2013.09.005,https://doi.org/10.1016/j.solidstatesciences.2013.09.005,Starrydata all_curves.csv (release 'latest'),PhononDB (Togo/NIMS MDR),https://mdr.nims.go.jp/datasets/02fa4c75-ed5f-4897-b727-67d05b922c4a,"LTC-calc.log unit cell (PBEsol-relaxed), same file as kappa",mp-924130,True,stoichiometric,TiNiSn
TiNiSn,4.765382351286669,W/m/K,402.6174,"experimental, Wiedemann-Franz: kappa_total - L*T/rho (Kim2015 L(S=154uV/K))",0,experimental,1.0,wf_subtracted,5.865993,216.0,F-43m,half-Heusler (C1b / MgAgAs),,"[""Ti"", ""Ti"", ""Ti"", ""Ti"", ""Ni"", ""Ni"", ""Ni"", ""Ni"", ""Sn"", ""Sn"", ""Sn"", ""Sn""]","[[0.5, 0.0, 0.0], [0.5, 0.5, 0.5], [0.0, 0.0, 0.5], [0.0, 0.5, 0.0], [0.25, 0.25, 0.75], [0.25, 0.75, 0.25], [0.75, 0.25, 0.25], [0.75, 0.75, 0.75], [0.0, 0.0, 0.0], [0.0, 0.5, 0.5], [0.5, 0.0, 0.5], [0.5, 0.5, 0.0]]",A,primitive->conventional (x sqrt2),Starrydata (experimental),10.1016/j.solidstatesciences.2013.09.005,https://doi.org/10.1016/j.solidstatesciences.2013.09.005,Starrydata all_curves.csv (release 'latest'),PhononDB (Togo/NIMS MDR),https://mdr.nims.go.jp/datasets/02fa4c75-ed5f-4897-b727-67d05b922c4a,"LTC-calc.log unit cell (PBEsol-relaxed), same file as kappa",mp-924130,True,stoichiometric,TiNiSn
TiNiSn,6.541515708979386,W/m/K,402.623,"experimental, Wiedemann-Franz: kappa_total - L*T/rho (Kim2015 L(S=280uV/K))",0,experimental,1.0,wf_subtracted,5.865993,216.0,F-43m,half-Heusler (C1b / MgAgAs),,"[""Ti"", ""Ti"", ""Ti"", ""Ti"", ""Ni"", ""Ni"", ""Ni"", ""Ni"", ""Sn"", ""Sn"", ""Sn"", ""Sn""]","[[0.5, 0.0, 0.0], [0.5, 0.5, 0.5], [0.0, 0.0, 0.5], [0.0, 0.5, 0.0], [0.25, 0.25, 0.75], [0.25, 0.75, 0.25], [0.75, 0.25, 0.25], [0.75, 0.75, 0.75], [0.0, 0.0, 0.0], [0.0, 0.5, 0.5], [0.5, 0.0, 0.5], [0.5, 0.5, 0.0]]",A,primitive->conventional (x sqrt2),Starrydata (experimental),10.1063/1.4765358,https://doi.org/10.1063/1.4765358,Starrydata all_curves.csv (release 'latest'),PhononDB (Togo/NIMS MDR),https://mdr.nims.go.jp/datasets/02fa4c75-ed5f-4897-b727-67d05b922c4a,"LTC-calc.log unit cell (PBEsol-relaxed), same file as kappa",mp-924130,True,stoichiometric,TiNiSn
TiNiSn,6.569331863009958,W/m/K,404.7167,"experimental, Wiedemann-Franz: kappa_total - L*T/rho (Kim2015 L(S=214uV/K))",0,experimental,1.0,wf_subtracted,5.865993,216.0,F-43m,half-Heusler (C1b / MgAgAs),,"[""Ti"", ""Ti"", ""Ti"", ""Ti"", ""Ni"", ""Ni"", ""Ni"", ""Ni"", ""Sn"", ""Sn"", ""Sn"", ""Sn""]","[[0.5, 0.0, 0.0], [0.5, 0.5, 0.5], [0.0, 0.0, 0.5], [0.0, 0.5, 0.0], [0.25, 0.25, 0.75], [0.25, 0.75, 0.25], [0.75, 0.25, 0.25], [0.75, 0.75, 0.75], [0.0, 0.0, 0.0], [0.0, 0.5, 0.5], [0.5, 0.0, 0.5], [0.5, 0.5, 0.0]]",A,primitive->conventional (x sqrt2),Starrydata (experimental),10.1063/1.4862955,https://doi.org/10.1063/1.4862955,Starrydata all_curves.csv (release 'latest'),PhononDB (Togo/NIMS MDR),https://mdr.nims.go.jp/datasets/02fa4c75-ed5f-4897-b727-67d05b922c4a,"LTC-calc.log unit cell (PBEsol-relaxed), same file as kappa",mp-924130,True,stoichiometric,TiNiSn
TiNiSn,4.918555285521453,W/m/K,405.4646,"experimental, Wiedemann-Franz: kappa_total - L*T/rho (Kim2015 L(S=60uV/K))",0,experimental,1.0,wf_subtracted,5.865993,216.0,F-43m,half-Heusler (C1b / MgAgAs),,"[""Ti"", ""Ti"", ""Ti"", ""Ti"", ""Ni"", ""Ni"", ""Ni"", ""Ni"", ""Sn"", ""Sn"", ""Sn"", ""Sn""]","[[0.5, 0.0, 0.0], [0.5, 0.5, 0.5], [0.0, 0.0, 0.5], [0.0, 0.5, 0.0], [0.25, 0.25, 0.75], [0.25, 0.75, 0.25], [0.75, 0.25, 0.25], [0.75, 0.75, 0.75], [0.0, 0.0, 0.0], [0.0, 0.5, 0.5], [0.5, 0.0, 0.5], [0.5, 0.5, 0.0]]",A,primitive->conventional (x sqrt2),Starrydata (experimental),10.1016/j.solidstatesciences.2013.09.005,https://doi.org/10.1016/j.solidstatesciences.2013.09.005,Starrydata all_curves.csv (release 'latest'),PhononDB (Togo/NIMS MDR),https://mdr.nims.go.jp/datasets/02fa4c75-ed5f-4897-b727-67d05b922c4a,"LTC-calc.log unit cell (PBEsol-relaxed), same file as kappa",mp-924130,True,stoichiometric,TiNiSn
TiNiSn,3.3609108155753145,W/m/K,406.0519,"experimental, Wiedemann-Franz: kappa_total - L*T/rho (Kim2015 L(S=121uV/K))",0,experimental,1.0,wf_subtracted,5.865993,216.0,F-43m,half-Heusler (C1b / MgAgAs),,"[""Ti"", ""Ti"", ""Ti"", ""Ti"", ""Ni"", ""Ni"", ""Ni"", ""Ni"", ""Sn"", ""Sn"", ""Sn"", ""Sn""]","[[0.5, 0.0, 0.0], [0.5, 0.5, 0.5], [0.0, 0.0, 0.5], [0.0, 0.5, 0.0], [0.25, 0.25, 0.75], [0.25, 0.75, 0.25], [0.75, 0.25, 0.25], [0.75, 0.75, 0.75], [0.0, 0.0, 0.0], [0.0, 0.5, 0.5], [0.5, 0.0, 0.5], [0.5, 0.5, 0.0]]",A,primitive->conventional (x sqrt2),Starrydata (experimental),10.1016/j.solidstatesciences.2013.09.005,https://doi.org/10.1016/j.solidstatesciences.2013.09.005,Starrydata all_curves.csv (release 'latest'),PhononDB (Togo/NIMS MDR),https://mdr.nims.go.jp/datasets/02fa4c75-ed5f-4897-b727-67d05b922c4a,"LTC-calc.log unit cell (PBEsol-relaxed), same file as kappa",mp-924130,True,stoichiometric,TiNiSn
TiNiSn,4.700806149961676,W/m/K,407.3414,"experimental, Wiedemann-Franz: kappa_total - L*T/rho (Kim2015 L(S=183uV/K))",0,experimental,1.0,wf_subtracted,5.865993,216.0,F-43m,half-Heusler (C1b / MgAgAs),,"[""Ti"", ""Ti"", ""Ti"", ""Ti"", ""Ni"", ""Ni"", ""Ni"", ""Ni"", ""Sn"", ""Sn"", ""Sn"", ""Sn""]","[[0.5, 0.0, 0.0], [0.5, 0.5, 0.5], [0.0, 0.0, 0.5], [0.0, 0.5, 0.0], [0.25, 0.25, 0.75], [0.25, 0.75, 0.25], [0.75, 0.25, 0.25], [0.75, 0.75, 0.75], [0.0, 0.0, 0.0], [0.0, 0.5, 0.5], [0.5, 0.0, 0.5], [0.5, 0.5, 0.0]]",A,primitive->conventional (x sqrt2),Starrydata (experimental),10.1016/j.solidstatesciences.2013.09.005,https://doi.org/10.1016/j.solidstatesciences.2013.09.005,Starrydata all_curves.csv (release 'latest'),PhononDB (Togo/NIMS MDR),https://mdr.nims.go.jp/datasets/02fa4c75-ed5f-4897-b727-67d05b922c4a,"LTC-calc.log unit cell (PBEsol-relaxed), same file as kappa",mp-924130,True,stoichiometric,TiNiSn
TiNiSn,4.180475950445871,W/m/K,407.7203,"experimental, Wiedemann-Franz: kappa_total - L*T/rho (Kim2015 L(S=166uV/K))",0,experimental,1.0,wf_subtracted,5.865993,216.0,F-43m,half-Heusler (C1b / MgAgAs),,"[""Ti"", ""Ti"", ""Ti"", ""Ti"", ""Ni"", ""Ni"", ""Ni"", ""Ni"", ""Sn"", ""Sn"", ""Sn"", ""Sn""]","[[0.5, 0.0, 0.0], [0.5, 0.5, 0.5], [0.0, 0.0, 0.5], [0.0, 0.5, 0.0], [0.25, 0.25, 0.75], [0.25, 0.75, 0.25], [0.75, 0.25, 0.25], [0.75, 0.75, 0.75], [0.0, 0.0, 0.0], [0.0, 0.5, 0.5], [0.5, 0.0, 0.5], [0.5, 0.5, 0.0]]",A,primitive->conventional (x sqrt2),Starrydata (experimental),10.1557/jmr.2011.107,https://doi.org/10.1557/jmr.2011.107,Starrydata all_curves.csv (release 'latest'),PhononDB (Togo/NIMS MDR),https://mdr.nims.go.jp/datasets/02fa4c75-ed5f-4897-b727-67d05b922c4a,"LTC-calc.log unit cell (PBEsol-relaxed), same file as kappa",mp-924130,True,stoichiometric,TiNiSn
TiNiSn,4.316780960830613,W/m/K,407.8328,"experimental, Wiedemann-Franz: kappa_total - L*T/rho (Kim2015 L(S=166uV/K))",0,experimental,1.0,wf_subtracted,5.865993,216.0,F-43m,half-Heusler (C1b / MgAgAs),,"[""Ti"", ""Ti"", ""Ti"", ""Ti"", ""Ni"", ""Ni"", ""Ni"", ""Ni"", ""Sn"", ""Sn"", ""Sn"", ""Sn""]","[[0.5, 0.0, 0.0], [0.5, 0.5, 0.5], [0.0, 0.0, 0.5], [0.0, 0.5, 0.0], [0.25, 0.25, 0.75], [0.25, 0.75, 0.25], [0.75, 0.25, 0.25], [0.75, 0.75, 0.75], [0.0, 0.0, 0.0], [0.0, 0.5, 0.5], [0.5, 0.0, 0.5], [0.5, 0.5, 0.0]]",A,primitive->conventional (x sqrt2),Starrydata (experimental),10.1557/jmr.2011.107,https://doi.org/10.1557/jmr.2011.107,Starrydata all_curves.csv (release 'latest'),PhononDB (Togo/NIMS MDR),https://mdr.nims.go.jp/datasets/02fa4c75-ed5f-4897-b727-67d05b922c4a,"LTC-calc.log unit cell (PBEsol-relaxed), same file as kappa",mp-924130,True,stoichiometric,TiNiSn
TiNiSn,7.503740241932149,W/m/K,408.2,"experimental, Wiedemann-Franz: kappa_total - L*T/rho (Kim2015 L(S=93uV/K))",0,experimental,1.0,wf_subtracted,5.865993,216.0,F-43m,half-Heusler (C1b / MgAgAs),,"[""Ti"", ""Ti"", ""Ti"", ""Ti"", ""Ni"", ""Ni"", ""Ni"", ""Ni"", ""Sn"", ""Sn"", ""Sn"", ""Sn""]","[[0.5, 0.0, 0.0], [0.5, 0.5, 0.5], [0.0, 0.0, 0.5], [0.0, 0.5, 0.0], [0.25, 0.25, 0.75], [0.25, 0.75, 0.25], [0.75, 0.25, 0.25], [0.75, 0.75, 0.75], [0.0, 0.0, 0.0], [0.0, 0.5, 0.5], [0.5, 0.0, 0.5], [0.5, 0.5, 0.0]]",A,primitive->conventional (x sqrt2),Starrydata (experimental),10.1039/c6cp06859f,https://doi.org/10.1039/c6cp06859f,Starrydata all_curves.csv (release 'latest'),PhononDB (Togo/NIMS MDR),https://mdr.nims.go.jp/datasets/02fa4c75-ed5f-4897-b727-67d05b922c4a,"LTC-calc.log unit cell (PBEsol-relaxed), same file as kappa",mp-924130,True,stoichiometric,TiNiSn
TiNiSn,5.378426473497264,W/m/K,411.9066,"experimental, Wiedemann-Franz: kappa_total - L*T/rho (Kim2015 L(S=222uV/K))",0,experimental,1.0,wf_subtracted,5.865993,216.0,F-43m,half-Heusler (C1b / MgAgAs),,"[""Ti"", ""Ti"", ""Ti"", ""Ti"", ""Ni"", ""Ni"", ""Ni"", ""Ni"", ""Sn"", ""Sn"", ""Sn"", ""Sn""]","[[0.5, 0.0, 0.0], [0.5, 0.5, 0.5], [0.0, 0.0, 0.5], [0.0, 0.5, 0.0], [0.25, 0.25, 0.75], [0.25, 0.75, 0.25], [0.75, 0.25, 0.25], [0.75, 0.75, 0.75], [0.0, 0.0, 0.0], [0.0, 0.5, 0.5], [0.5, 0.0, 0.5], [0.5, 0.5, 0.0]]",A,primitive->conventional (x sqrt2),Starrydata (experimental),10.3390/ma11040536,https://doi.org/10.3390/ma11040536,Starrydata all_curves.csv (release 'latest'),PhononDB (Togo/NIMS MDR),https://mdr.nims.go.jp/datasets/02fa4c75-ed5f-4897-b727-67d05b922c4a,"LTC-calc.log unit cell (PBEsol-relaxed), same file as kappa",mp-924130,True,stoichiometric,TiNiSn
TiNiSn,3.0957493290891644,W/m/K,414.1318,"experimental, Wiedemann-Franz: kappa_total - L*T/rho (Kim2015 L(S=96uV/K))",0,experimental,1.0,wf_subtracted,5.865993,216.0,F-43m,half-Heusler (C1b / MgAgAs),,"[""Ti"", ""Ti"", ""Ti"", ""Ti"", ""Ni"", ""Ni"", ""Ni"", ""Ni"", ""Sn"", ""Sn"", ""Sn"", ""Sn""]","[[0.5, 0.0, 0.0], [0.5, 0.5, 0.5], [0.0, 0.0, 0.5], [0.0, 0.5, 0.0], [0.25, 0.25, 0.75], [0.25, 0.75, 0.25], [0.75, 0.25, 0.25], [0.75, 0.75, 0.75], [0.0, 0.0, 0.0], [0.0, 0.5, 0.5], [0.5, 0.0, 0.5], [0.5, 0.5, 0.0]]",A,primitive->conventional (x sqrt2),Starrydata (experimental),10.1557/jmr.2011.107,https://doi.org/10.1557/jmr.2011.107,Starrydata all_curves.csv (release 'latest'),PhononDB (Togo/NIMS MDR),https://mdr.nims.go.jp/datasets/02fa4c75-ed5f-4897-b727-67d05b922c4a,"LTC-calc.log unit cell (PBEsol-relaxed), same file as kappa",mp-924130,True,stoichiometric,TiNiSn
TiNiSn,5.3778,W/m/K,414.79,experimental (Wiedemann-Franz subtracted),0,experimental,1.0,,5.865993,216.0,F-43m,half-Heusler (C1b / MgAgAs),,"[""Ti"", ""Ti"", ""Ti"", ""Ti"", ""Ni"", ""Ni"", ""Ni"", ""Ni"", ""Sn"", ""Sn"", ""Sn"", ""Sn""]","[[0.5, 0.0, 0.0], [0.5, 0.5, 0.5], [0.0, 0.0, 0.5], [0.0, 0.5, 0.0], [0.25, 0.25, 0.75], [0.25, 0.75, 0.25], [0.75, 0.25, 0.25], [0.75, 0.75, 0.75], [0.0, 0.0, 0.0], [0.0, 0.5, 0.5], [0.5, 0.0, 0.5], [0.5, 0.5, 0.0]]",A,primitive->conventional (x sqrt2),repository mining,10.6084/m9.figshare.29438735,https://github.com/KU-Yifan/PGEC-descriptor-TE-design/blob/main/results/lorenz_number/final_processed_with_kappaL.csv,,PhononDB (Togo/NIMS MDR),https://mdr.nims.go.jp/datasets/02fa4c75-ed5f-4897-b727-67d05b922c4a,"LTC-calc.log unit cell (PBEsol-relaxed), same file as kappa",mp-924130,True,stoichiometric,TiNiSn
TiNiSn,5.253712,W/m/K,416.0761,"experimental, lattice thermal conductivity as published",0,experimental,1.0,reported_lattice,5.865993,216.0,F-43m,half-Heusler (C1b / MgAgAs),,"[""Ti"", ""Ti"", ""Ti"", ""Ti"", ""Ni"", ""Ni"", ""Ni"", ""Ni"", ""Sn"", ""Sn"", ""Sn"", ""Sn""]","[[0.5, 0.0, 0.0], [0.5, 0.5, 0.5], [0.0, 0.0, 0.5], [0.0, 0.5, 0.0], [0.25, 0.25, 0.75], [0.25, 0.75, 0.25], [0.75, 0.25, 0.25], [0.75, 0.75, 0.75], [0.0, 0.0, 0.0], [0.0, 0.5, 0.5], [0.5, 0.0, 0.5], [0.5, 0.5, 0.0]]",A,primitive->conventional (x sqrt2),Starrydata (experimental),10.3390/ma11040536,https://doi.org/10.3390/ma11040536,Starrydata all_curves.csv (release 'latest'),PhononDB (Togo/NIMS MDR),https://mdr.nims.go.jp/datasets/02fa4c75-ed5f-4897-b727-67d05b922c4a,"LTC-calc.log unit cell (PBEsol-relaxed), same file as kappa",mp-924130,True,stoichiometric,TiNiSn
TiNiSn,3.735500888673161,W/m/K,416.7878,"experimental, Wiedemann-Franz: kappa_total - L*T/rho (Kim2015 L(S=266uV/K))",0,experimental,1.0,wf_subtracted,5.865993,216.0,F-43m,half-Heusler (C1b / MgAgAs),,"[""Ti"", ""Ti"", ""Ti"", ""Ti"", ""Ni"", ""Ni"", ""Ni"", ""Ni"", ""Sn"", ""Sn"", ""Sn"", ""Sn""]","[[0.5, 0.0, 0.0], [0.5, 0.5, 0.5], [0.0, 0.0, 0.5], [0.0, 0.5, 0.0], [0.25, 0.25, 0.75], [0.25, 0.75, 0.25], [0.75, 0.25, 0.25], [0.75, 0.75, 0.75], [0.0, 0.0, 0.0], [0.0, 0.5, 0.5], [0.5, 0.0, 0.5], [0.5, 0.5, 0.0]]",A,primitive->conventional (x sqrt2),Starrydata (experimental),10.1021/cm3011343,https://doi.org/10.1021/cm3011343,Starrydata all_curves.csv (release 'latest'),PhononDB (Togo/NIMS MDR),https://mdr.nims.go.jp/datasets/02fa4c75-ed5f-4897-b727-67d05b922c4a,"LTC-calc.log unit cell (PBEsol-relaxed), same file as kappa",mp-924130,True,stoichiometric,TiNiSn
