Repository: Shivamrandive747/Thermalconductivity_prediction

# Calibrating first-principles lattice thermal conductivity to experiment

**A curated half-Heusler dataset and a validated transfer function.**

Published first-principles transport calculations of lattice thermal conductivity exceed what
laboratories measure for the same compound by a **median factor of 1.55**. That offset is regular
enough to be removed in closed form:

$$\kappa_L^{\mathrm{expt}}(T) \;=\; \kappa_L^{\mathrm{BTE}}(T)\;\min\!\left[c\left(\tfrac{T}{300}\right)^{p},\,1\right],
\qquad c = 0.51,\quad p = 0.80$$

Inside a domain of applicability declared before the validation set was scored, this places

File: data/Target_Materials/HEUSLER_KAPPA_TRAINING_SET.csv (part 41 of 192)
formula,kappa_L,kappa_units,temperature_K,method,method_tier,tier_name,weight,kappa_basis,struct_a_A,struct_spacegroup,struct_sg_symbol,struct_prototype,struct_site_ordering,struct_species,struct_frac_coords,struct_grade,lattice_convention,source,source_doi,source_url,source_location,struct_source,struct_source_url,struct_source_detail,struct_id,struct_same_paper_as_kappa,stoichiometry,parent_formula
TiNiSn,4.286219722651965,W/m/K,417.2652,"experimental, Wiedemann-Franz: kappa_total - L*T/rho (Kim2015 L(S=171uV/K))",0,experimental,1.0,wf_subtracted,5.865993,216.0,F-43m,half-Heusler (C1b / MgAgAs),,"[""Ti"", ""Ti"", ""Ti"", ""Ti"", ""Ni"", ""Ni"", ""Ni"", ""Ni"", ""Sn"", ""Sn"", ""Sn"", ""Sn""]","[[0.5, 0.0, 0.0], [0.5, 0.5, 0.5], [0.0, 0.0, 0.5], [0.0, 0.5, 0.0], [0.25, 0.25, 0.75], [0.25, 0.75, 0.25], [0.75, 0.25, 0.25], [0.75, 0.75, 0.75], [0.0, 0.0, 0.0], [0.0, 0.5, 0.5], [0.5, 0.0, 0.5], [0.5, 0.5, 0.0]]",A,primitive->conventional (x sqrt2),Starrydata (experimental),10.1557/jmr.2011.107,https://doi.org/10.1557/jmr.2011.107,Starrydata all_curves.csv (release 'latest'),PhononDB (Togo/NIMS MDR),https://mdr.nims.go.jp/datasets/02fa4c75-ed5f-4897-b727-67d05b922c4a,"LTC-calc.log unit cell (PBEsol-relaxed), same file as kappa",mp-924130,True,stoichiometric,TiNiSn
TiNiSn,4.336761215549843,W/m/K,418.6,"experimental, Wiedemann-Franz: kappa_total - L*T/rho (Kim2015 L(S=175uV/K))",0,experimental,1.0,wf_subtracted,5.865993,216.0,F-43m,half-Heusler (C1b / MgAgAs),,"[""Ti"", ""Ti"", ""Ti"", ""Ti"", ""Ni"", ""Ni"", ""Ni"", ""Ni"", ""Sn"", ""Sn"", ""Sn"", ""Sn""]","[[0.5, 0.0, 0.0], [0.5, 0.5, 0.5], [0.0, 0.0, 0.5], [0.0, 0.5, 0.0], [0.25, 0.25, 0.75], [0.25, 0.75, 0.25], [0.75, 0.25, 0.25], [0.75, 0.75, 0.75], [0.0, 0.0, 0.0], [0.0, 0.5, 0.5], [0.5, 0.0, 0.5], [0.5, 0.5, 0.0]]",A,primitive->conventional (x sqrt2),Starrydata (experimental),10.1021/acs.chemmater.7b02685,https://doi.org/10.1021/acs.chemmater.7b02685,Starrydata all_curves.csv (release 'latest'),PhononDB (Togo/NIMS MDR),https://mdr.nims.go.jp/datasets/02fa4c75-ed5f-4897-b727-67d05b922c4a,"LTC-calc.log unit cell (PBEsol-relaxed), same file as kappa",mp-924130,True,stoichiometric,TiNiSn
TiNiSn,5.138518933662752,W/m/K,419.277,"experimental, Wiedemann-Franz: kappa_total - L*T/rho (Kim2015 L(S=223uV/K))",0,experimental,1.0,wf_subtracted,5.865993,216.0,F-43m,half-Heusler (C1b / MgAgAs),,"[""Ti"", ""Ti"", ""Ti"", ""Ti"", ""Ni"", ""Ni"", ""Ni"", ""Ni"", ""Sn"", ""Sn"", ""Sn"", ""Sn""]","[[0.5, 0.0, 0.0], [0.5, 0.5, 0.5], [0.0, 0.0, 0.5], [0.0, 0.5, 0.0], [0.25, 0.25, 0.75], [0.25, 0.75, 0.25], [0.75, 0.25, 0.25], [0.75, 0.75, 0.75], [0.0, 0.0, 0.0], [0.0, 0.5, 0.5], [0.5, 0.0, 0.5], [0.5, 0.5, 0.0]]",A,primitive->conventional (x sqrt2),Starrydata (experimental),10.3390/ma11040536,https://doi.org/10.3390/ma11040536,Starrydata all_curves.csv (release 'latest'),PhononDB (Togo/NIMS MDR),https://mdr.nims.go.jp/datasets/02fa4c75-ed5f-4897-b727-67d05b922c4a,"LTC-calc.log unit cell (PBEsol-relaxed), same file as kappa",mp-924130,True,stoichiometric,TiNiSn
TiNiSn,6.109063115886865,W/m/K,421.0,"experimental, Wiedemann-Franz: kappa_total - L*T/rho (Kim2015 L(S=298uV/K))",0,experimental,1.0,wf_subtracted,5.865993,216.0,F-43m,half-Heusler (C1b / MgAgAs),,"[""Ti"", ""Ti"", ""Ti"", ""Ti"", ""Ni"", ""Ni"", ""Ni"", ""Ni"", ""Sn"", ""Sn"", ""Sn"", ""Sn""]","[[0.5, 0.0, 0.0], [0.5, 0.5, 0.5], [0.0, 0.0, 0.5], [0.0, 0.5, 0.0], [0.25, 0.25, 0.75], [0.25, 0.75, 0.25], [0.75, 0.25, 0.25], [0.75, 0.75, 0.75], [0.0, 0.0, 0.0], [0.0, 0.5, 0.5], [0.5, 0.0, 0.5], [0.5, 0.5, 0.0]]",A,primitive->conventional (x sqrt2),Starrydata (experimental),10.1016/j.intermet.2020.106988,https://doi.org/10.1016/j.intermet.2020.106988,Starrydata all_curves.csv (release 'latest'),PhononDB (Togo/NIMS MDR),https://mdr.nims.go.jp/datasets/02fa4c75-ed5f-4897-b727-67d05b922c4a,"LTC-calc.log unit cell (PBEsol-relaxed), same file as kappa",mp-924130,True,stoichiometric,TiNiSn
TiNiSn,4.207625928009215,W/m/K,421.0,"experimental, Wiedemann-Franz: kappa_total - L*T/rho (Kim2015 L(S=133uV/K))",0,experimental,1.0,wf_subtracted,5.865993,216.0,F-43m,half-Heusler (C1b / MgAgAs),,"[""Ti"", ""Ti"", ""Ti"", ""Ti"", ""Ni"", ""Ni"", ""Ni"", ""Ni"", ""Sn"", ""Sn"", ""Sn"", ""Sn""]","[[0.5, 0.0, 0.0], [0.5, 0.5, 0.5], [0.0, 0.0, 0.5], [0.0, 0.5, 0.0], [0.25, 0.25, 0.75], [0.25, 0.75, 0.25], [0.75, 0.25, 0.25], [0.75, 0.75, 0.75], [0.0, 0.0, 0.0], [0.0, 0.5, 0.5], [0.5, 0.0, 0.5], [0.5, 0.5, 0.0]]",A,primitive->conventional (x sqrt2),Starrydata (experimental),10.1016/j.intermet.2020.106988,https://doi.org/10.1016/j.intermet.2020.106988,Starrydata all_curves.csv (release 'latest'),PhononDB (Togo/NIMS MDR),https://mdr.nims.go.jp/datasets/02fa4c75-ed5f-4897-b727-67d05b922c4a,"LTC-calc.log unit cell (PBEsol-relaxed), same file as kappa",mp-924130,True,stoichiometric,TiNiSn
TiNiSn,6.522368,W/m/K,421.1417,"experimental, lattice thermal conductivity as published",0,experimental,1.0,reported_lattice,5.865993,216.0,F-43m,half-Heusler (C1b / MgAgAs),,"[""Ti"", ""Ti"", ""Ti"", ""Ti"", ""Ni"", ""Ni"", ""Ni"", ""Ni"", ""Sn"", ""Sn"", ""Sn"", ""Sn""]","[[0.5, 0.0, 0.0], [0.5, 0.5, 0.5], [0.0, 0.0, 0.5], [0.0, 0.5, 0.0], [0.25, 0.25, 0.75], [0.25, 0.75, 0.25], [0.75, 0.25, 0.25], [0.75, 0.75, 0.75], [0.0, 0.0, 0.0], [0.0, 0.5, 0.5], [0.5, 0.0, 0.5], [0.5, 0.5, 0.0]]",A,primitive->conventional (x sqrt2),Starrydata (experimental),10.3390/ma11020262,https://doi.org/10.3390/ma11020262,Starrydata all_curves.csv (release 'latest'),PhononDB (Togo/NIMS MDR),https://mdr.nims.go.jp/datasets/02fa4c75-ed5f-4897-b727-67d05b922c4a,"LTC-calc.log unit cell (PBEsol-relaxed), same file as kappa",mp-924130,True,stoichiometric,TiNiSn
TiNiSn,3.9004170303851136,W/m/K,421.323,"experimental, Wiedemann-Franz: kappa_total - L*T/rho (Kim2015 L(S=62uV/K))",0,experimental,1.0,wf_subtracted,5.865993,216.0,F-43m,half-Heusler (C1b / MgAgAs),,"[""Ti"", ""Ti"", ""Ti"", ""Ti"", ""Ni"", ""Ni"", ""Ni"", ""Ni"", ""Sn"", ""Sn"", ""Sn"", ""Sn""]","[[0.5, 0.0, 0.0], [0.5, 0.5, 0.5], [0.0, 0.0, 0.5], [0.0, 0.5, 0.0], [0.25, 0.25, 0.75], [0.25, 0.75, 0.25], [0.75, 0.25, 0.25], [0.75, 0.75, 0.75], [0.0, 0.0, 0.0], [0.0, 0.5, 0.5], [0.5, 0.0, 0.5], [0.5, 0.5, 0.0]]",A,primitive->conventional (x sqrt2),Starrydata (experimental),10.1063/1.4914504,https://doi.org/10.1063/1.4914504,Starrydata all_curves.csv (release 'latest'),PhononDB (Togo/NIMS MDR),https://mdr.nims.go.jp/datasets/02fa4c75-ed5f-4897-b727-67d05b922c4a,"LTC-calc.log unit cell (PBEsol-relaxed), same file as kappa",mp-924130,True,stoichiometric,TiNiSn
TiNiSn,3.5594301198824585,W/m/K,421.55,"experimental, Wiedemann-Franz: kappa_total - L*T/rho (Kim2015 L(S=106uV/K))",0,experimental,1.0,wf_subtracted,5.865993,216.0,F-43m,half-Heusler (C1b / MgAgAs),,"[""Ti"", ""Ti"", ""Ti"", ""Ti"", ""Ni"", ""Ni"", ""Ni"", ""Ni"", ""Sn"", ""Sn"", ""Sn"", ""Sn""]","[[0.5, 0.0, 0.0], [0.5, 0.5, 0.5], [0.0, 0.0, 0.5], [0.0, 0.5, 0.0], [0.25, 0.25, 0.75], [0.25, 0.75, 0.25], [0.75, 0.25, 0.25], [0.75, 0.75, 0.75], [0.0, 0.0, 0.0], [0.0, 0.5, 0.5], [0.5, 0.0, 0.5], [0.5, 0.5, 0.0]]",A,primitive->conventional (x sqrt2),Starrydata (experimental),10.1063/1.5108636,https://doi.org/10.1063/1.5108636,Starrydata all_curves.csv (release 'latest'),PhononDB (Togo/NIMS MDR),https://mdr.nims.go.jp/datasets/02fa4c75-ed5f-4897-b727-67d05b922c4a,"LTC-calc.log unit cell (PBEsol-relaxed), same file as kappa",mp-924130,True,stoichiometric,TiNiSn
TiNiSn,2.8525726597780032,W/m/K,421.631,"experimental, Wiedemann-Franz: kappa_total - L*T/rho (Kim2015 L(S=252uV/K))",0,experimental,1.0,wf_subtracted,5.865993,216.0,F-43m,half-Heusler (C1b / MgAgAs),,"[""Ti"", ""Ti"", ""Ti"", ""Ti"", ""Ni"", ""Ni"", ""Ni"", ""Ni"", ""Sn"", ""Sn"", ""Sn"", ""Sn""]","[[0.5, 0.0, 0.0], [0.5, 0.5, 0.5], [0.0, 0.0, 0.5], [0.0, 0.5, 0.0], [0.25, 0.25, 0.75], [0.25, 0.75, 0.25], [0.75, 0.25, 0.25], [0.75, 0.75, 0.75], [0.0, 0.0, 0.0], [0.0, 0.5, 0.5], [0.5, 0.0, 0.5], [0.5, 0.5, 0.0]]",A,primitive->conventional (x sqrt2),Starrydata (experimental),10.1016/j.actamat.2015.11.022,https://doi.org/10.1016/j.actamat.2015.11.022,Starrydata all_curves.csv (release 'latest'),PhononDB (Togo/NIMS MDR),https://mdr.nims.go.jp/datasets/02fa4c75-ed5f-4897-b727-67d05b922c4a,"LTC-calc.log unit cell (PBEsol-relaxed), same file as kappa",mp-924130,True,stoichiometric,TiNiSn
TiNiSn,4.180516542782156,W/m/K,421.6901,"experimental, Wiedemann-Franz: kappa_total - L*T/rho (Kim2015 L(S=202uV/K))",0,experimental,1.0,wf_subtracted,5.865993,216.0,F-43m,half-Heusler (C1b / MgAgAs),,"[""Ti"", ""Ti"", ""Ti"", ""Ti"", ""Ni"", ""Ni"", ""Ni"", ""Ni"", ""Sn"", ""Sn"", ""Sn"", ""Sn""]","[[0.5, 0.0, 0.0], [0.5, 0.5, 0.5], [0.0, 0.0, 0.5], [0.0, 0.5, 0.0], [0.25, 0.25, 0.75], [0.25, 0.75, 0.25], [0.75, 0.25, 0.25], [0.75, 0.75, 0.75], [0.0, 0.0, 0.0], [0.0, 0.5, 0.5], [0.5, 0.0, 0.5], [0.5, 0.5, 0.0]]",A,primitive->conventional (x sqrt2),Starrydata (experimental),10.1021/cm3011343,https://doi.org/10.1021/cm3011343,Starrydata all_curves.csv (release 'latest'),PhononDB (Togo/NIMS MDR),https://mdr.nims.go.jp/datasets/02fa4c75-ed5f-4897-b727-67d05b922c4a,"LTC-calc.log unit cell (PBEsol-relaxed), same file as kappa",mp-924130,True,stoichiometric,TiNiSn
TiNiSn,6.5724400436502455,W/m/K,421.8564,"experimental, Wiedemann-Franz: kappa_total - L*T/rho (Kim2015 L(S=150uV/K))",0,experimental,1.0,wf_subtracted,5.865993,216.0,F-43m,half-Heusler (C1b / MgAgAs),,"[""Ti"", ""Ti"", ""Ti"", ""Ti"", ""Ni"", ""Ni"", ""Ni"", ""Ni"", ""Sn"", ""Sn"", ""Sn"", ""Sn""]","[[0.5, 0.0, 0.0], [0.5, 0.5, 0.5], [0.0, 0.0, 0.5], [0.0, 0.5, 0.0], [0.25, 0.25, 0.75], [0.25, 0.75, 0.25], [0.75, 0.25, 0.25], [0.75, 0.75, 0.75], [0.0, 0.0, 0.0], [0.0, 0.5, 0.5], [0.5, 0.0, 0.5], [0.5, 0.5, 0.0]]",A,primitive->conventional (x sqrt2),Starrydata (experimental),10.3390/ma11020262,https://doi.org/10.3390/ma11020262,Starrydata all_curves.csv (release 'latest'),PhononDB (Togo/NIMS MDR),https://mdr.nims.go.jp/datasets/02fa4c75-ed5f-4897-b727-67d05b922c4a,"LTC-calc.log unit cell (PBEsol-relaxed), same file as kappa",mp-924130,True,stoichiometric,TiNiSn
TiNiSn,4.65637202535968,W/m/K,422.4,"experimental, Wiedemann-Franz: kappa_total - L*T/rho (Kim2015 L(S=213uV/K))",0,experimental,1.0,wf_subtracted,5.865993,216.0,F-43m,half-Heusler (C1b / MgAgAs),,"[""Ti"", ""Ti"", ""Ti"", ""Ti"", ""Ni"", ""Ni"", ""Ni"", ""Ni"", ""Sn"", ""Sn"", ""Sn"", ""Sn""]","[[0.5, 0.0, 0.0], [0.5, 0.5, 0.5], [0.0, 0.0, 0.5], [0.0, 0.5, 0.0], [0.25, 0.25, 0.75], [0.25, 0.75, 0.25], [0.75, 0.25, 0.25], [0.75, 0.75, 0.75], [0.0, 0.0, 0.0], [0.0, 0.5, 0.5], [0.5, 0.0, 0.5], [0.5, 0.5, 0.0]]",A,primitive->conventional (x sqrt2),Starrydata (experimental),10.1088/1361-6463/aa85bb,https://doi.org/10.1088/1361-6463/aa85bb,Starrydata all_curves.csv (release 'latest'),PhononDB (Togo/NIMS MDR),https://mdr.nims.go.jp/datasets/02fa4c75-ed5f-4897-b727-67d05b922c4a,"LTC-calc.log unit cell (PBEsol-relaxed), same file as kappa",mp-924130,True,stoichiometric,TiNiSn
TiNiSn,4.593859179900008,W/m/K,422.7558,"experimental, Wiedemann-Franz: kappa_total - L*T/rho (Kim2015 L(S=303uV/K))",0,experimental,1.0,wf_subtracted,5.865993,216.0,F-43m,half-Heusler (C1b / MgAgAs),,"[""Ti"", ""Ti"", ""Ti"", ""Ti"", ""Ni"", ""Ni"", ""Ni"", ""Ni"", ""Sn"", ""Sn"", ""Sn"", ""Sn""]","[[0.5, 0.0, 0.0], [0.5, 0.5, 0.5], [0.0, 0.0, 0.5], [0.0, 0.5, 0.0], [0.25, 0.25, 0.75], [0.25, 0.75, 0.25], [0.75, 0.25, 0.25], [0.75, 0.75, 0.75], [0.0, 0.0, 0.0], [0.0, 0.5, 0.5], [0.5, 0.0, 0.5], [0.5, 0.5, 0.0]]",A,primitive->conventional (x sqrt2),Starrydata (experimental),10.1016/j.scriptamat.2020.09.010,https://doi.org/10.1016/j.scriptamat.2020.09.010,Starrydata all_curves.csv (release 'latest'),PhononDB (Togo/NIMS MDR),https://mdr.nims.go.jp/datasets/02fa4c75-ed5f-4897-b727-67d05b922c4a,"LTC-calc.log unit cell (PBEsol-relaxed), same file as kappa",mp-924130,True,stoichiometric,TiNiSn
TiNiSn,6.5689,W/m/K,423.07,experimental (Wiedemann-Franz subtracted),0,experimental,1.0,,5.865993,216.0,F-43m,half-Heusler (C1b / MgAgAs),,"[""Ti"", ""Ti"", ""Ti"", ""Ti"", ""Ni"", ""Ni"", ""Ni"", ""Ni"", ""Sn"", ""Sn"", ""Sn"", ""Sn""]","[[0.5, 0.0, 0.0], [0.5, 0.5, 0.5], [0.0, 0.0, 0.5], [0.0, 0.5, 0.0], [0.25, 0.25, 0.75], [0.25, 0.75, 0.25], [0.75, 0.25, 0.25], [0.75, 0.75, 0.75], [0.0, 0.0, 0.0], [0.0, 0.5, 0.5], [0.5, 0.0, 0.5], [0.5, 0.5, 0.0]]",A,primitive->conventional (x sqrt2),repository mining,10.6084/m9.figshare.29438735,https://github.com/KU-Yifan/PGEC-descriptor-TE-design/blob/main/results/lorenz_number/final_processed_with_kappaL.csv,,PhononDB (Togo/NIMS MDR),https://mdr.nims.go.jp/datasets/02fa4c75-ed5f-4897-b727-67d05b922c4a,"LTC-calc.log unit cell (PBEsol-relaxed), same file as kappa",mp-924130,True,stoichiometric,TiNiSn
TiNiSn,4.579904,W/m/K,423.1884,"experimental, lattice thermal conductivity as published",0,experimental,1.0,reported_lattice,5.865993,216.0,F-43m,half-Heusler (C1b / MgAgAs),,"[""Ti"", ""Ti"", ""Ti"", ""Ti"", ""Ni"", ""Ni"", ""Ni"", ""Ni"", ""Sn"", ""Sn"", ""Sn"", ""Sn""]","[[0.5, 0.0, 0.0], [0.5, 0.5, 0.5], [0.0, 0.0, 0.5], [0.0, 0.5, 0.0], [0.25, 0.25, 0.75], [0.25, 0.75, 0.25], [0.75, 0.25, 0.25], [0.75, 0.75, 0.75], [0.0, 0.0, 0.0], [0.0, 0.5, 0.5], [0.5, 0.0, 0.5], [0.5, 0.5, 0.0]]",A,primitive->conventional (x sqrt2),Starrydata (experimental),10.1016/j.scriptamat.2020.09.010,https://doi.org/10.1016/j.scriptamat.2020.09.010,Starrydata all_curves.csv (release 'latest'),PhononDB (Togo/NIMS MDR),https://mdr.nims.go.jp/datasets/02fa4c75-ed5f-4897-b727-67d05b922c4a,"LTC-calc.log unit cell (PBEsol-relaxed), same file as kappa",mp-924130,True,stoichiometric,TiNiSn
TiNiSn,4.5939,W/m/K,423.43,experimental (Wiedemann-Franz subtracted),0,experimental,1.0,,5.865993,216.0,F-43m,half-Heusler (C1b / MgAgAs),,"[""Ti"", ""Ti"", ""Ti"", ""Ti"", ""Ni"", ""Ni"", ""Ni"", ""Ni"", ""Sn"", ""Sn"", ""Sn"", ""Sn""]","[[0.5, 0.0, 0.0], [0.5, 0.5, 0.5], [0.0, 0.0, 0.5], [0.0, 0.5, 0.0], [0.25, 0.25, 0.75], [0.25, 0.75, 0.25], [0.75, 0.25, 0.25], [0.75, 0.75, 0.75], [0.0, 0.0, 0.0], [0.0, 0.5, 0.5], [0.5, 0.0, 0.5], [0.5, 0.5, 0.0]]",A,primitive->conventional (x sqrt2),repository mining,10.6084/m9.figshare.29438735,https://github.com/KU-Yifan/PGEC-descriptor-TE-design/blob/main/results/lorenz_number/final_processed_with_kappaL.csv,,PhononDB (Togo/NIMS MDR),https://mdr.nims.go.jp/datasets/02fa4c75-ed5f-4897-b727-67d05b922c4a,"LTC-calc.log unit cell (PBEsol-relaxed), same file as kappa",mp-924130,True,stoichiometric,TiNiSn
TiNiSn,3.887241598665466,W/m/K,423.9,"experimental, Wiedemann-Franz: kappa_total - L*T/rho (Kim2015 L(S=64uV/K))",0,experimental,1.0,wf_subtracted,5.865993,216.0,F-43m,half-Heusler (C1b / MgAgAs),,"[""Ti"", ""Ti"", ""Ti"", ""Ti"", ""Ni"", ""Ni"", ""Ni"", ""Ni"", ""Sn"", ""Sn"", ""Sn"", ""Sn""]","[[0.5, 0.0, 0.0], [0.5, 0.5, 0.5], [0.0, 0.0, 0.5], [0.0, 0.5, 0.0], [0.25, 0.25, 0.75], [0.25, 0.75, 0.25], [0.75, 0.25, 0.25], [0.75, 0.75, 0.75], [0.0, 0.0, 0.0], [0.0, 0.5, 0.5], [0.5, 0.0, 0.5], [0.5, 0.5, 0.0]]",A,primitive->conventional (x sqrt2),Starrydata (experimental),10.1039/c4ta04661g,https://doi.org/10.1039/c4ta04661g,Starrydata all_curves.csv (release 'latest'),PhononDB (Togo/NIMS MDR),https://mdr.nims.go.jp/datasets/02fa4c75-ed5f-4897-b727-67d05b922c4a,"LTC-calc.log unit cell (PBEsol-relaxed), same file as kappa",mp-924130,True,stoichiometric,TiNiSn
TiNiSn,4.1203663995170485,W/m/K,424.223,"experimental, Wiedemann-Franz: kappa_total - L*T/rho (Kim2015 L(S=174uV/K))",0,experimental,1.0,wf_subtracted,5.865993,216.0,F-43m,half-Heusler (C1b / MgAgAs),,"[""Ti"", ""Ti"", ""Ti"", ""Ti"", ""Ni"", ""Ni"", ""Ni"", ""Ni"", ""Sn"", ""Sn"", ""Sn"", ""Sn""]","[[0.5, 0.0, 0.0], [0.5, 0.5, 0.5], [0.0, 0.0, 0.5], [0.0, 0.5, 0.0], [0.25, 0.25, 0.75], [0.25, 0.75, 0.25], [0.75, 0.25, 0.25], [0.75, 0.75, 0.75], [0.0, 0.0, 0.0], [0.0, 0.5, 0.5], [0.5, 0.0, 0.5], [0.5, 0.5, 0.0]]",A,primitive->conventional (x sqrt2),Starrydata (experimental),10.1557/jmr.2011.107,https://doi.org/10.1557/jmr.2011.107,Starrydata all_curves.csv (release 'latest'),PhononDB (Togo/NIMS MDR),https://mdr.nims.go.jp/datasets/02fa4c75-ed5f-4897-b727-67d05b922c4a,"LTC-calc.log unit cell (PBEsol-relaxed), same file as kappa",mp-924130,True,stoichiometric,TiNiSn
TiNiSn,2.9450176333963456,W/m/K,425.4,"experimental, Wiedemann-Franz: kappa_total - L*T/rho (Kim2015 L(S=89uV/K))",0,experimental,1.0,wf_subtracted,5.865993,216.0,F-43m,half-Heusler (C1b / MgAgAs),,"[""Ti"", ""Ti"", ""Ti"", ""Ti"", ""Ni"", ""Ni"", ""Ni"", ""Ni"", ""Sn"", ""Sn"", ""Sn"", ""Sn""]","[[0.5, 0.0, 0.0], [0.5, 0.5, 0.5], [0.0, 0.0, 0.5], [0.0, 0.5, 0.0], [0.25, 0.25, 0.75], [0.25, 0.75, 0.25], [0.75, 0.25, 0.25], [0.75, 0.75, 0.75], [0.0, 0.0, 0.0], [0.0, 0.5, 0.5], [0.5, 0.0, 0.5], [0.5, 0.5, 0.0]]",A,primitive->conventional (x sqrt2),Starrydata (experimental),10.1007/s11664-017-6013-8,https://doi.org/10.1007/s11664-017-6013-8,Starrydata all_curves.csv (release 'latest'),PhononDB (Togo/NIMS MDR),https://mdr.nims.go.jp/datasets/02fa4c75-ed5f-4897-b727-67d05b922c4a,"LTC-calc.log unit cell (PBEsol-relaxed), same file as kappa",mp-924130,True,stoichiometric,TiNiSn
TiNiSn,4.271429700992173,W/m/K,425.5327,"experimental, Wiedemann-Franz: kappa_total - L*T/rho (Kim2015 L(S=175uV/K))",0,experimental,1.0,wf_subtracted,5.865993,216.0,F-43m,half-Heusler (C1b / MgAgAs),,"[""Ti"", ""Ti"", ""Ti"", ""Ti"", ""Ni"", ""Ni"", ""Ni"", ""Ni"", ""Sn"", ""Sn"", ""Sn"", ""Sn""]","[[0.5, 0.0, 0.0], [0.5, 0.5, 0.5], [0.0, 0.0, 0.5], [0.0, 0.5, 0.0], [0.25, 0.25, 0.75], [0.25, 0.75, 0.25], [0.75, 0.25, 0.25], [0.75, 0.75, 0.75], [0.0, 0.0, 0.0], [0.0, 0.5, 0.5], [0.5, 0.0, 0.5], [0.5, 0.5, 0.0]]",A,primitive->conventional (x sqrt2),Starrydata (experimental),10.1557/jmr.2011.107,https://doi.org/10.1557/jmr.2011.107,Starrydata all_curves.csv (release 'latest'),PhononDB (Togo/NIMS MDR),https://mdr.nims.go.jp/datasets/02fa4c75-ed5f-4897-b727-67d05b922c4a,"LTC-calc.log unit cell (PBEsol-relaxed), same file as kappa",mp-924130,True,stoichiometric,TiNiSn
TiNiSn,3.058161227465395,W/m/K,425.9424,"experimental, Wiedemann-Franz: kappa_total - L*T/rho (Kim2015 L(S=100uV/K))",0,experimental,1.0,wf_subtracted,5.865993,216.0,F-43m,half-Heusler (C1b / MgAgAs),,"[""Ti"", ""Ti"", ""Ti"", ""Ti"", ""Ni"", ""Ni"", ""Ni"", ""Ni"", ""Sn"", ""Sn"", ""Sn"", ""Sn""]","[[0.5, 0.0, 0.0], [0.5, 0.5, 0.5], [0.0, 0.0, 0.5], [0.0, 0.5, 0.0], [0.25, 0.25, 0.75], [0.25, 0.75, 0.25], [0.75, 0.25, 0.25], [0.75, 0.75, 0.75], [0.0, 0.0, 0.0], [0.0, 0.5, 0.5], [0.5, 0.0, 0.5], [0.5, 0.5, 0.0]]",A,primitive->conventional (x sqrt2),Starrydata (experimental),10.1557/jmr.2011.107,https://doi.org/10.1557/jmr.2011.107,Starrydata all_curves.csv (release 'latest'),PhononDB (Togo/NIMS MDR),https://mdr.nims.go.jp/datasets/02fa4c75-ed5f-4897-b727-67d05b922c4a,"LTC-calc.log unit cell (PBEsol-relaxed), same file as kappa",mp-924130,True,stoichiometric,TiNiSn
TiNiSn,6.30188235707846,W/m/K,427.541,"experimental, Wiedemann-Franz: kappa_total - L*T/rho (Kim2015 L(S=278uV/K))",0,experimental,1.0,wf_subtracted,5.865993,216.0,F-43m,half-Heusler (C1b / MgAgAs),,"[""Ti"", ""Ti"", ""Ti"", ""Ti"", ""Ni"", ""Ni"", ""Ni"", ""Ni"", ""Sn"", ""Sn"", ""Sn"", ""Sn""]","[[0.5, 0.0, 0.0], [0.5, 0.5, 0.5], [0.0, 0.0, 0.5], [0.0, 0.5, 0.0], [0.25, 0.25, 0.75], [0.25, 0.75, 0.25], [0.75, 0.25, 0.25], [0.75, 0.75, 0.75], [0.0, 0.0, 0.0], [0.0, 0.5, 0.5], [0.5, 0.0, 0.5], [0.5, 0.5, 0.0]]",A,primitive->conventional (x sqrt2),Starrydata (experimental),10.1063/1.4765358,https://doi.org/10.1063/1.4765358,Starrydata all_curves.csv (release 'latest'),PhononDB (Togo/NIMS MDR),https://mdr.nims.go.jp/datasets/02fa4c75-ed5f-4897-b727-67d05b922c4a,"LTC-calc.log unit cell (PBEsol-relaxed), same file as kappa",mp-924130,True,stoichiometric,TiNiSn
TiNiSn,7.297309436152079,W/m/K,429.2,"experimental, Wiedemann-Franz: kappa_total - L*T/rho (Kim2015 L(S=93uV/K))",0,experimental,1.0,wf_subtracted,5.865993,216.0,F-43m,half-Heusler (C1b / MgAgAs),,"[""Ti"", ""Ti"", ""Ti"", ""Ti"", ""Ni"", ""Ni"", ""Ni"", ""Ni"", ""Sn"", ""Sn"", ""Sn"", ""Sn""]","[[0.5, 0.0, 0.0], [0.5, 0.5, 0.5], [0.0, 0.0, 0.5], [0.0, 0.5, 0.0], [0.25, 0.25, 0.75], [0.25, 0.75, 0.25], [0.75, 0.25, 0.25], [0.75, 0.75, 0.75], [0.0, 0.0, 0.0], [0.0, 0.5, 0.5], [0.5, 0.0, 0.5], [0.5, 0.5, 0.0]]",A,primitive->conventional (x sqrt2),Starrydata (experimental),10.1039/c6cp06859f,https://doi.org/10.1039/c6cp06859f,Starrydata all_curves.csv (release 'latest'),PhononDB (Togo/NIMS MDR),https://mdr.nims.go.jp/datasets/02fa4c75-ed5f-4897-b727-67d05b922c4a,"LTC-calc.log unit cell (PBEsol-relaxed), same file as kappa",mp-924130,True,stoichiometric,TiNiSn
TiNiSn,6.674566217548279,W/m/K,432.1593,"experimental, Wiedemann-Franz: kappa_total - L*T/rho (Kim2015 L(S=152uV/K))",0,experimental,1.0,wf_subtracted,5.865993,216.0,F-43m,half-Heusler (C1b / MgAgAs),,"[""Ti"", ""Ti"", ""Ti"", ""Ti"", ""Ni"", ""Ni"", ""Ni"", ""Ni"", ""Sn"", ""Sn"", ""Sn"", ""Sn""]","[[0.5, 0.0, 0.0], [0.5, 0.5, 0.5], [0.0, 0.0, 0.5], [0.0, 0.5, 0.0], [0.25, 0.25, 0.75], [0.25, 0.75, 0.25], [0.75, 0.25, 0.25], [0.75, 0.75, 0.75], [0.0, 0.0, 0.0], [0.0, 0.5, 0.5], [0.5, 0.0, 0.5], [0.5, 0.5, 0.0]]",A,primitive->conventional (x sqrt2),Starrydata (experimental),10.3390/ma11020262,https://doi.org/10.3390/ma11020262,Starrydata all_curves.csv (release 'latest'),PhononDB (Togo/NIMS MDR),https://mdr.nims.go.jp/datasets/02fa4c75-ed5f-4897-b727-67d05b922c4a,"LTC-calc.log unit cell (PBEsol-relaxed), same file as kappa",mp-924130,True,stoichiometric,TiNiSn
TiNiSn,2.8389354362218766,W/m/K,432.8425,"experimental, Wiedemann-Franz: kappa_total - L*T/rho (Kim2015 L(S=252uV/K))",0,experimental,1.0,wf_subtracted,5.865993,216.0,F-43m,half-Heusler (C1b / MgAgAs),,"[""Ti"", ""Ti"", ""Ti"", ""Ti"", ""Ni"", ""Ni"", ""Ni"", ""Ni"", ""Sn"", ""Sn"", ""Sn"", ""Sn""]","[[0.5, 0.0, 0.0], [0.5, 0.5, 0.5], [0.0, 0.0, 0.5], [0.0, 0.5, 0.0], [0.25, 0.25, 0.75], [0.25, 0.75, 0.25], [0.75, 0.25, 0.25], [0.75, 0.75, 0.75], [0.0, 0.0, 0.0], [0.0, 0.5, 0.5], [0.5, 0.0, 0.5], [0.5, 0.5, 0.0]]",A,primitive->conventional (x sqrt2),Starrydata (experimental),10.1016/j.actamat.2015.11.022,https://doi.org/10.1016/j.actamat.2015.11.022,Starrydata all_curves.csv (release 'latest'),PhononDB (Togo/NIMS MDR),https://mdr.nims.go.jp/datasets/02fa4c75-ed5f-4897-b727-67d05b922c4a,"LTC-calc.log unit cell (PBEsol-relaxed), same file as kappa",mp-924130,True,stoichiometric,TiNiSn
TiNiSn,5.088781,W/m/K,433.0981,"experimental, lattice thermal conductivity as published",0,experimental,1.0,reported_lattice,5.865993,216.0,F-43m,half-Heusler (C1b / MgAgAs),,"[""Ti"", ""Ti"", ""Ti"", ""Ti"", ""Ni"", ""Ni"", ""Ni"", ""Ni"", ""Sn"", ""Sn"", ""Sn"", ""Sn""]","[[0.5, 0.0, 0.0], [0.5, 0.5, 0.5], [0.0, 0.0, 0.5], [0.0, 0.5, 0.0], [0.25, 0.25, 0.75], [0.25, 0.75, 0.25], [0.75, 0.25, 0.25], [0.75, 0.75, 0.75], [0.0, 0.0, 0.0], [0.0, 0.5, 0.5], [0.5, 0.0, 0.5], [0.5, 0.5, 0.0]]",A,primitive->conventional (x sqrt2),Starrydata (experimental),10.3390/ma11040536,https://doi.org/10.3390/ma11040536,Starrydata all_curves.csv (release 'latest'),PhononDB (Togo/NIMS MDR),https://mdr.nims.go.jp/datasets/02fa4c75-ed5f-4897-b727-67d05b922c4a,"LTC-calc.log unit cell (PBEsol-relaxed), same file as kappa",mp-924130,True,stoichiometric,TiNiSn
TiNiSn,3.053843887275204,W/m/K,434.242,"experimental, Wiedemann-Franz: kappa_total - L*T/rho (Kim2015 L(S=103uV/K))",0,experimental,1.0,wf_subtracted,5.865993,216.0,F-43m,half-Heusler (C1b / MgAgAs),,"[""Ti"", ""Ti"", ""Ti"", ""Ti"", ""Ni"", ""Ni"", ""Ni"", ""Ni"", ""Sn"", ""Sn"", ""Sn"", ""Sn""]","[[0.5, 0.0, 0.0], [0.5, 0.5, 0.5], [0.0, 0.0, 0.5], [0.0, 0.5, 0.0], [0.25, 0.25, 0.75], [0.25, 0.75, 0.25], [0.75, 0.25, 0.25], [0.75, 0.75, 0.75], [0.0, 0.0, 0.0], [0.0, 0.5, 0.5], [0.5, 0.0, 0.5], [0.5, 0.5, 0.0]]",A,primitive->conventional (x sqrt2),Starrydata (experimental),10.1557/jmr.2011.107,https://doi.org/10.1557/jmr.2011.107,Starrydata all_curves.csv (release 'latest'),PhononDB (Togo/NIMS MDR),https://mdr.nims.go.jp/datasets/02fa4c75-ed5f-4897-b727-67d05b922c4a,"LTC-calc.log unit cell (PBEsol-relaxed), same file as kappa",mp-924130,True,stoichiometric,TiNiSn
TiNiSn,5.053364098012845,W/m/K,434.9489,"experimental, Wiedemann-Franz: kappa_total - L*T/rho (Kim2015 L(S=225uV/K))",0,experimental,1.0,wf_subtracted,5.865993,216.0,F-43m,half-Heusler (C1b / MgAgAs),,"[""Ti"", ""Ti"", ""Ti"", ""Ti"", ""Ni"", ""Ni"", ""Ni"", ""Ni"", ""Sn"", ""Sn"", ""Sn"", ""Sn""]","[[0.5, 0.0, 0.0], [0.5, 0.5, 0.5], [0.0, 0.0, 0.5], [0.0, 0.5, 0.0], [0.25, 0.25, 0.75], [0.25, 0.75, 0.25], [0.75, 0.25, 0.25], [0.75, 0.75, 0.75], [0.0, 0.0, 0.0], [0.0, 0.5, 0.5], [0.5, 0.0, 0.5], [0.5, 0.5, 0.0]]",A,primitive->conventional (x sqrt2),Starrydata (experimental),10.3390/ma11040536,https://doi.org/10.3390/ma11040536,Starrydata all_curves.csv (release 'latest'),PhononDB (Togo/NIMS MDR),https://mdr.nims.go.jp/datasets/02fa4c75-ed5f-4897-b727-67d05b922c4a,"LTC-calc.log unit cell (PBEsol-relaxed), same file as kappa",mp-924130,True,stoichiometric,TiNiSn
TiNiSn,6.354077359541371,W/m/K,437.3895,"experimental, Wiedemann-Franz: kappa_total - L*T/rho (Kim2015 L(S=214uV/K))",0,experimental,1.0,wf_subtracted,5.865993,216.0,F-43m,half-Heusler (C1b / MgAgAs),,"[""Ti"", ""Ti"", ""Ti"", ""Ti"", ""Ni"", ""Ni"", ""Ni"", ""Ni"", ""Sn"", ""Sn"", ""Sn"", ""Sn""]","[[0.5, 0.0, 0.0], [0.5, 0.5, 0.5], [0.0, 0.0, 0.5], [0.0, 0.5, 0.0], [0.25, 0.25, 0.75], [0.25, 0.75, 0.25], [0.75, 0.25, 0.25], [0.75, 0.75, 0.75], [0.0, 0.0, 0.0], [0.0, 0.5, 0.5], [0.5, 0.0, 0.5], [0.5, 0.5, 0.0]]",A,primitive->conventional (x sqrt2),Starrydata (experimental),10.1063/1.4862955,https://doi.org/10.1063/1.4862955,Starrydata all_curves.csv (release 'latest'),PhononDB (Togo/NIMS MDR),https://mdr.nims.go.jp/datasets/02fa4c75-ed5f-4897-b727-67d05b922c4a,"LTC-calc.log unit cell (PBEsol-relaxed), same file as kappa",mp-924130,True,stoichiometric,TiNiSn
TiNiSn,4.092665049342596,W/m/K,438.3958,"experimental, Wiedemann-Franz: kappa_total - L*T/rho (Kim2015 L(S=182uV/K))",0,experimental,1.0,wf_subtracted,5.865993,216.0,F-43m,half-Heusler (C1b / MgAgAs),,"[""Ti"", ""Ti"", ""Ti"", ""Ti"", ""Ni"", ""Ni"", ""Ni"", ""Ni"", ""Sn"", ""Sn"", ""Sn"", ""Sn""]","[[0.5, 0.0, 0.0], [0.5, 0.5, 0.5], [0.0, 0.0, 0.5], [0.0, 0.5, 0.0], [0.25, 0.25, 0.75], [0.25, 0.75, 0.25], [0.75, 0.25, 0.25], [0.75, 0.75, 0.75], [0.0, 0.0, 0.0], [0.0, 0.5, 0.5], [0.5, 0.0, 0.5], [0.5, 0.5, 0.0]]",A,primitive->conventional (x sqrt2),Starrydata (experimental),10.1557/jmr.2011.107,https://doi.org/10.1557/jmr.2011.107,Starrydata all_curves.csv (release 'latest'),PhononDB (Togo/NIMS MDR),https://mdr.nims.go.jp/datasets/02fa4c75-ed5f-4897-b727-67d05b922c4a,"LTC-calc.log unit cell (PBEsol-relaxed), same file as kappa",mp-924130,True,stoichiometric,TiNiSn
TiNiSn,4.225924847720052,W/m/K,439.6893,"experimental, Wiedemann-Franz: kappa_total - L*T/rho (Kim2015 L(S=182uV/K))",0,experimental,1.0,wf_subtracted,5.865993,216.0,F-43m,half-Heusler (C1b / MgAgAs),,"[""Ti"", ""Ti"", ""Ti"", ""Ti"", ""Ni"", ""Ni"", ""Ni"", ""Ni"", ""Sn"", ""Sn"", ""Sn"", ""Sn""]","[[0.5, 0.0, 0.0], [0.5, 0.5, 0.5], [0.0, 0.0, 0.5], [0.0, 0.5, 0.0], [0.25, 0.25, 0.75], [0.25, 0.75, 0.25], [0.75, 0.25, 0.25], [0.75, 0.75, 0.75], [0.0, 0.0, 0.0], [0.0, 0.5, 0.5], [0.5, 0.0, 0.5], [0.5, 0.5, 0.0]]",A,primitive->conventional (x sqrt2),Starrydata (experimental),10.1557/jmr.2011.107,https://doi.org/10.1557/jmr.2011.107,Starrydata all_curves.csv (release 'latest'),PhononDB (Togo/NIMS MDR),https://mdr.nims.go.jp/datasets/02fa4c75-ed5f-4897-b727-67d05b922c4a,"LTC-calc.log unit cell (PBEsol-relaxed), same file as kappa",mp-924130,True,stoichiometric,TiNiSn
TiNiSn,4.30724339437505,W/m/K,443.6,"experimental, Wiedemann-Franz: kappa_total - L*T/rho (Kim2015 L(S=177uV/K))",0,experimental,1.0,wf_subtracted,5.865993,216.0,F-43m,half-Heusler (C1b / MgAgAs),,"[""Ti"", ""Ti"", ""Ti"", ""Ti"", ""Ni"", ""Ni"", ""Ni"", ""Ni"", ""Sn"", ""Sn"", ""Sn"", ""Sn""]","[[0.5, 0.0, 0.0], [0.5, 0.5, 0.5], [0.0, 0.0, 0.5], [0.0, 0.5, 0.0], [0.25, 0.25, 0.75], [0.25, 0.75, 0.25], [0.75, 0.25, 0.25], [0.75, 0.75, 0.75], [0.0, 0.0, 0.0], [0.0, 0.5, 0.5], [0.5, 0.0, 0.5], [0.5, 0.5, 0.0]]",A,primitive->conventional (x sqrt2),Starrydata (experimental),10.1021/acs.chemmater.7b02685,https://doi.org/10.1021/acs.chemmater.7b02685,Starrydata all_curves.csv (release 'latest'),PhononDB (Togo/NIMS MDR),https://mdr.nims.go.jp/datasets/02fa4c75-ed5f-4897-b727-67d05b922c4a,"LTC-calc.log unit cell (PBEsol-relaxed), same file as kappa",mp-924130,True,stoichiometric,TiNiSn
TiNiSn,6.319811,W/m/K,444.3273,"experimental, lattice thermal conductivity as published",0,experimental,1.0,reported_lattice,5.865993,216.0,F-43m,half-Heusler (C1b / MgAgAs),,"[""Ti"", ""Ti"", ""Ti"", ""Ti"", ""Ni"", ""Ni"", ""Ni"", ""Ni"", ""Sn"", ""Sn"", ""Sn"", ""Sn""]","[[0.5, 0.0, 0.0], [0.5, 0.5, 0.5], [0.0, 0.0, 0.5], [0.0, 0.5, 0.0], [0.25, 0.25, 0.75], [0.25, 0.75, 0.25], [0.75, 0.25, 0.25], [0.75, 0.75, 0.75], [0.0, 0.0, 0.0], [0.0, 0.5, 0.5], [0.5, 0.0, 0.5], [0.5, 0.5, 0.0]]",A,primitive->conventional (x sqrt2),Starrydata (experimental),10.3390/ma11020262,https://doi.org/10.3390/ma11020262,Starrydata all_curves.csv (release 'latest'),PhononDB (Togo/NIMS MDR),https://mdr.nims.go.jp/datasets/02fa4c75-ed5f-4897-b727-67d05b922c4a,"LTC-calc.log unit cell (PBEsol-relaxed), same file as kappa",mp-924130,True,stoichiometric,TiNiSn
TiNiSn,3.034018910336508,W/m/K,444.8876,"experimental, Wiedemann-Franz: kappa_total - L*T/rho (Kim2015 L(S=106uV/K))",0,experimental,1.0,wf_subtracted,5.865993,216.0,F-43m,half-Heusler (C1b / MgAgAs),,"[""Ti"", ""Ti"", ""Ti"", ""Ti"", ""Ni"", ""Ni"", ""Ni"", ""Ni"", ""Sn"", ""Sn"", ""Sn"", ""Sn""]","[[0.5, 0.0, 0.0], [0.5, 0.5, 0.5], [0.0, 0.0, 0.5], [0.0, 0.5, 0.0], [0.25, 0.25, 0.75], [0.25, 0.75, 0.25], [0.75, 0.25, 0.25], [0.75, 0.75, 0.75], [0.0, 0.0, 0.0], [0.0, 0.5, 0.5], [0.5, 0.0, 0.5], [0.5, 0.5, 0.0]]",A,primitive->conventional (x sqrt2),Starrydata (experimental),10.1557/jmr.2011.107,https://doi.org/10.1557/jmr.2011.107,Starrydata all_curves.csv (release 'latest'),PhononDB (Togo/NIMS MDR),https://mdr.nims.go.jp/datasets/02fa4c75-ed5f-4897-b727-67d05b922c4a,"LTC-calc.log unit cell (PBEsol-relaxed), same file as kappa",mp-924130,True,stoichiometric,TiNiSn
TiNiSn,3.43938097333154,W/m/K,445.75,"experimental, Wiedemann-Franz: kappa_total - L*T/rho (Kim2015 L(S=109uV/K))",0,experimental,1.0,wf_subtracted,5.865993,216.0,F-43m,half-Heusler (C1b / MgAgAs),,"[""Ti"", ""Ti"", ""Ti"", ""Ti"", ""Ni"", ""Ni"", ""Ni"", ""Ni"", ""Sn"", ""Sn"", ""Sn"", ""Sn""]","[[0.5, 0.0, 0.0], [0.5, 0.5, 0.5], [0.0, 0.0, 0.5], [0.0, 0.5, 0.0], [0.25, 0.25, 0.75], [0.25, 0.75, 0.25], [0.75, 0.25, 0.25], [0.75, 0.75, 0.75], [0.0, 0.0, 0.0], [0.0, 0.5, 0.5], [0.5, 0.0, 0.5], [0.5, 0.5, 0.0]]",A,primitive->conventional (x sqrt2),Starrydata (experimental),10.1063/1.5108636,https://doi.org/10.1063/1.5108636,Starrydata all_curves.csv (release 'latest'),PhononDB (Togo/NIMS MDR),https://mdr.nims.go.jp/datasets/02fa4c75-ed5f-4897-b727-67d05b922c4a,"LTC-calc.log unit cell (PBEsol-relaxed), same file as kappa",mp-924130,True,stoichiometric,TiNiSn
TiNiSn,4.636785628475113,W/m/K,446.0,"experimental, Wiedemann-Franz: kappa_total - L*T/rho (Kim2015 L(S=210uV/K))",0,experimental,1.0,wf_subtracted,5.865993,216.0,F-43m,half-Heusler (C1b / MgAgAs),,"[""Ti"", ""Ti"", ""Ti"", ""Ti"", ""Ni"", ""Ni"", ""Ni"", ""Ni"", ""Sn"", ""Sn"", ""Sn"", ""Sn""]","[[0.5, 0.0, 0.0], [0.5, 0.5, 0.5], [0.0, 0.0, 0.5], [0.0, 0.5, 0.0], [0.25, 0.25, 0.75], [0.25, 0.75, 0.25], [0.75, 0.25, 0.25], [0.75, 0.75, 0.75], [0.0, 0.0, 0.0], [0.0, 0.5, 0.5], [0.5, 0.0, 0.5], [0.5, 0.5, 0.0]]",A,primitive->conventional (x sqrt2),Starrydata (experimental),10.1088/1361-6463/aa85bb,https://doi.org/10.1088/1361-6463/aa85bb,Starrydata all_curves.csv (release 'latest'),PhononDB (Togo/NIMS MDR),https://mdr.nims.go.jp/datasets/02fa4c75-ed5f-4897-b727-67d05b922c4a,"LTC-calc.log unit cell (PBEsol-relaxed), same file as kappa",mp-924130,True,stoichiometric,TiNiSn
TiNiSn,3.562248,W/m/K,447.494,"experimental, lattice thermal conductivity as published",0,experimental,1.0,reported_lattice,5.865993,216.0,F-43m,half-Heusler (C1b / MgAgAs),,"[""Ti"", ""Ti"", ""Ti"", ""Ti"", ""Ni"", ""Ni"", ""Ni"", ""Ni"", ""Sn"", ""Sn"", ""Sn"", ""Sn""]","[[0.5, 0.0, 0.0], [0.5, 0.5, 0.5], [0.0, 0.0, 0.5], [0.0, 0.5, 0.0], [0.25, 0.25, 0.75], [0.25, 0.75, 0.25], [0.75, 0.25, 0.25], [0.75, 0.75, 0.75], [0.0, 0.0, 0.0], [0.0, 0.5, 0.5], [0.5, 0.0, 0.5], [0.5, 0.5, 0.0]]",A,primitive->conventional (x sqrt2),Starrydata (experimental),10.1038/s41598-017-14013-8,https://doi.org/10.1038/s41598-017-14013-8,Starrydata all_curves.csv (release 'latest'),PhononDB (Togo/NIMS MDR),https://mdr.nims.go.jp/datasets/02fa4c75-ed5f-4897-b727-67d05b922c4a,"LTC-calc.log unit cell (PBEsol-relaxed), same file as kappa",mp-924130,True,stoichiometric,TiNiSn
TiNiSn,4.058520849367216,W/m/K,447.5598,"experimental, Wiedemann-Franz: kappa_total - L*T/rho (Kim2015 L(S=180uV/K))",0,experimental,1.0,wf_subtracted,5.865993,216.0,F-43m,half-Heusler (C1b / MgAgAs),,"[""Ti"", ""Ti"", ""Ti"", ""Ti"", ""Ni"", ""Ni"", ""Ni"", ""Ni"", ""Sn"", ""Sn"", ""Sn"", ""Sn""]","[[0.5, 0.0, 0.0], [0.5, 0.5, 0.5], [0.0, 0.0, 0.5], [0.0, 0.5, 0.0], [0.25, 0.25, 0.75], [0.25, 0.75, 0.25], [0.75, 0.25, 0.25], [0.75, 0.75, 0.75], [0.0, 0.0, 0.0], [0.0, 0.5, 0.5], [0.5, 0.0, 0.5], [0.5, 0.5, 0.0]]",A,primitive->conventional (x sqrt2),Starrydata (experimental),10.1021/cm3011343,https://doi.org/10.1021/cm3011343,Starrydata all_curves.csv (release 'latest'),PhononDB (Togo/NIMS MDR),https://mdr.nims.go.jp/datasets/02fa4c75-ed5f-4897-b727-67d05b922c4a,"LTC-calc.log unit cell (PBEsol-relaxed), same file as kappa",mp-924130,True,stoichiometric,TiNiSn
TiNiSn,4.995019,W/m/K,447.735,"experimental, lattice thermal conductivity as published",0,experimental,1.0,reported_lattice,5.865993,216.0,F-43m,half-Heusler (C1b / MgAgAs),,"[""Ti"", ""Ti"", ""Ti"", ""Ti"", ""Ni"", ""Ni"", ""Ni"", ""Ni"", ""Sn"", ""Sn"", ""Sn"", ""Sn""]","[[0.5, 0.0, 0.0], [0.5, 0.5, 0.5], [0.0, 0.0, 0.5], [0.0, 0.5, 0.0], [0.25, 0.25, 0.75], [0.25, 0.75, 0.25], [0.75, 0.25, 0.25], [0.75, 0.75, 0.75], [0.0, 0.0, 0.0], [0.0, 0.5, 0.5], [0.5, 0.0, 0.5], [0.5, 0.5, 0.0]]",A,primitive->conventional (x sqrt2),Starrydata (experimental),10.3390/ma11040536,https://doi.org/10.3390/ma11040536,Starrydata all_curves.csv (release 'latest'),PhononDB (Togo/NIMS MDR),https://mdr.nims.go.jp/datasets/02fa4c75-ed5f-4897-b727-67d05b922c4a,"LTC-calc.log unit cell (PBEsol-relaxed), same file as kappa",mp-924130,True,stoichiometric,TiNiSn
TiNiSn,4.954830128050131,W/m/K,449.2243,"experimental, Wiedemann-Franz: kappa_total - L*T/rho (Kim2015 L(S=227uV/K))",0,experimental,1.0,wf_subtracted,5.865993,216.0,F-43m,half-Heusler (C1b / MgAgAs),,"[""Ti"", ""Ti"", ""Ti"", ""Ti"", ""Ni"", ""Ni"", ""Ni"", ""Ni"", ""Sn"", ""Sn"", ""Sn"", ""Sn""]","[[0.5, 0.0, 0.0], [0.5, 0.5, 0.5], [0.0, 0.0, 0.5], [0.0, 0.5, 0.0], [0.25, 0.25, 0.75], [0.25, 0.75, 0.25], [0.75, 0.25, 0.25], [0.75, 0.75, 0.75], [0.0, 0.0, 0.0], [0.0, 0.5, 0.5], [0.5, 0.0, 0.5], [0.5, 0.5, 0.0]]",A,primitive->conventional (x sqrt2),Starrydata (experimental),10.3390/ma11040536,https://doi.org/10.3390/ma11040536,Starrydata all_curves.csv (release 'latest'),PhononDB (Togo/NIMS MDR),https://mdr.nims.go.jp/datasets/02fa4c75-ed5f-4897-b727-67d05b922c4a,"LTC-calc.log unit cell (PBEsol-relaxed), same file as kappa",mp-924130,True,stoichiometric,TiNiSn
TiNiSn,7.101703098888388,W/m/K,450.4,"experimental, Wiedemann-Franz: kappa_total - L*T/rho (Kim2015 L(S=93uV/K))",0,experimental,1.0,wf_subtracted,5.865993,216.0,F-43m,half-Heusler (C1b / MgAgAs),,"[""Ti"", ""Ti"", ""Ti"", ""Ti"", ""Ni"", ""Ni"", ""Ni"", ""Ni"", ""Sn"", ""Sn"", ""Sn"", ""Sn""]","[[0.5, 0.0, 0.0], [0.5, 0.5, 0.5], [0.0, 0.0, 0.5], [0.0, 0.5, 0.0], [0.25, 0.25, 0.75], [0.25, 0.75, 0.25], [0.75, 0.25, 0.25], [0.75, 0.75, 0.75], [0.0, 0.0, 0.0], [0.0, 0.5, 0.5], [0.5, 0.0, 0.5], [0.5, 0.5, 0.0]]",A,primitive->conventional (x sqrt2),Starrydata (experimental),10.1039/c6cp06859f,https://doi.org/10.1039/c6cp06859f,Starrydata all_curves.csv (release 'latest'),PhononDB (Togo/NIMS MDR),https://mdr.nims.go.jp/datasets/02fa4c75-ed5f-4897-b727-67d05b922c4a,"LTC-calc.log unit cell (PBEsol-relaxed), same file as kappa",mp-924130,True,stoichiometric,TiNiSn
TiNiSn,4.036200941385769,W/m/K,452.5363,"experimental, Wiedemann-Franz: kappa_total - L*T/rho (Kim2015 L(S=189uV/K))",0,experimental,1.0,wf_subtracted,5.865993,216.0,F-43m,half-Heusler (C1b / MgAgAs),,"[""Ti"", ""Ti"", ""Ti"", ""Ti"", ""Ni"", ""Ni"", ""Ni"", ""Ni"", ""Sn"", ""Sn"", ""Sn"", ""Sn""]","[[0.5, 0.0, 0.0], [0.5, 0.5, 0.5], [0.0, 0.0, 0.5], [0.0, 0.5, 0.0], [0.25, 0.25, 0.75], [0.25, 0.75, 0.25], [0.75, 0.25, 0.25], [0.75, 0.75, 0.75], [0.0, 0.0, 0.0], [0.0, 0.5, 0.5], [0.5, 0.0, 0.5], [0.5, 0.5, 0.0]]",A,primitive->conventional (x sqrt2),Starrydata (experimental),10.1557/jmr.2011.107,https://doi.org/10.1557/jmr.2011.107,Starrydata all_curves.csv (release 'latest'),PhononDB (Togo/NIMS MDR),https://mdr.nims.go.jp/datasets/02fa4c75-ed5f-4897-b727-67d05b922c4a,"LTC-calc.log unit cell (PBEsol-relaxed), same file as kappa",mp-924130,True,stoichiometric,TiNiSn
TiNiSn,4.219057403098667,W/m/K,453.8781,"experimental, Wiedemann-Franz: kappa_total - L*T/rho (Kim2015 L(S=189uV/K))",0,experimental,1.0,wf_subtracted,5.865993,216.0,F-43m,half-Heusler (C1b / MgAgAs),,"[""Ti"", ""Ti"", ""Ti"", ""Ti"", ""Ni"", ""Ni"", ""Ni"", ""Ni"", ""Sn"", ""Sn"", ""Sn"", ""Sn""]","[[0.5, 0.0, 0.0], [0.5, 0.5, 0.5], [0.0, 0.0, 0.5], [0.0, 0.5, 0.0], [0.25, 0.25, 0.75], [0.25, 0.75, 0.25], [0.75, 0.25, 0.25], [0.75, 0.75, 0.75], [0.0, 0.0, 0.0], [0.0, 0.5, 0.5], [0.5, 0.0, 0.5], [0.5, 0.5, 0.0]]",A,primitive->conventional (x sqrt2),Starrydata (experimental),10.1557/jmr.2011.107,https://doi.org/10.1557/jmr.2011.107,Starrydata all_curves.csv (release 'latest'),PhononDB (Togo/NIMS MDR),https://mdr.nims.go.jp/datasets/02fa4c75-ed5f-4897-b727-67d05b922c4a,"LTC-calc.log unit cell (PBEsol-relaxed), same file as kappa",mp-924130,True,stoichiometric,TiNiSn
TiNiSn,3.208519183009345,W/m/K,455.5396,"experimental, Wiedemann-Franz: kappa_total - L*T/rho (Kim2015 L(S=124uV/K))",0,experimental,1.0,wf_subtracted,5.865993,216.0,F-43m,half-Heusler (C1b / MgAgAs),,"[""Ti"", ""Ti"", ""Ti"", ""Ti"", ""Ni"", ""Ni"", ""Ni"", ""Ni"", ""Sn"", ""Sn"", ""Sn"", ""Sn""]","[[0.5, 0.0, 0.0], [0.5, 0.5, 0.5], [0.0, 0.0, 0.5], [0.0, 0.5, 0.0], [0.25, 0.25, 0.75], [0.25, 0.75, 0.25], [0.75, 0.25, 0.25], [0.75, 0.75, 0.75], [0.0, 0.0, 0.0], [0.0, 0.5, 0.5], [0.5, 0.0, 0.5], [0.5, 0.5, 0.0]]",A,primitive->conventional (x sqrt2),Starrydata (experimental),10.1016/j.solidstatesciences.2013.09.005,https://doi.org/10.1016/j.solidstatesciences.2013.09.005,Starrydata all_curves.csv (release 'latest'),PhononDB (Togo/NIMS MDR),https://mdr.nims.go.jp/datasets/02fa4c75-ed5f-4897-b727-67d05b922c4a,"LTC-calc.log unit cell (PBEsol-relaxed), same file as kappa",mp-924130,True,stoichiometric,TiNiSn
TiNiSn,3.558435470303493,W/m/K,455.56,"experimental, Wiedemann-Franz: kappa_total - L*T/rho (Kim2015 L(S=208uV/K))",0,experimental,1.0,wf_subtracted,5.865993,216.0,F-43m,half-Heusler (C1b / MgAgAs),,"[""Ti"", ""Ti"", ""Ti"", ""Ti"", ""Ni"", ""Ni"", ""Ni"", ""Ni"", ""Sn"", ""Sn"", ""Sn"", ""Sn""]","[[0.5, 0.0, 0.0], [0.5, 0.5, 0.5], [0.0, 0.0, 0.5], [0.0, 0.5, 0.0], [0.25, 0.25, 0.75], [0.25, 0.75, 0.25], [0.75, 0.25, 0.25], [0.75, 0.75, 0.75], [0.0, 0.0, 0.0], [0.0, 0.5, 0.5], [0.5, 0.0, 0.5], [0.5, 0.5, 0.0]]",A,primitive->conventional (x sqrt2),Starrydata (experimental),10.1021/cm3011343,https://doi.org/10.1021/cm3011343,Starrydata all_curves.csv (release 'latest'),PhononDB (Togo/NIMS MDR),https://mdr.nims.go.jp/datasets/02fa4c75-ed5f-4897-b727-67d05b922c4a,"LTC-calc.log unit cell (PBEsol-relaxed), same file as kappa",mp-924130,True,stoichiometric,TiNiSn
