Repository: Shivamrandive747/Thermalconductivity_prediction

# Calibrating first-principles lattice thermal conductivity to experiment

**A curated half-Heusler dataset and a validated transfer function.**

Published first-principles transport calculations of lattice thermal conductivity exceed what
laboratories measure for the same compound by a **median factor of 1.55**. That offset is regular
enough to be removed in closed form:

$$\kappa_L^{\mathrm{expt}}(T) \;=\; \kappa_L^{\mathrm{BTE}}(T)\;\min\!\left[c\left(\tfrac{T}{300}\right)^{p},\,1\right],
\qquad c = 0.51,\quad p = 0.80$$

Inside a domain of applicability declared before the validation set was scored, this places

File: data/Target_Materials/HEUSLER_KAPPA_TRAINING_SET.csv (part 42 of 192)
formula,kappa_L,kappa_units,temperature_K,method,method_tier,tier_name,weight,kappa_basis,struct_a_A,struct_spacegroup,struct_sg_symbol,struct_prototype,struct_site_ordering,struct_species,struct_frac_coords,struct_grade,lattice_convention,source,source_doi,source_url,source_location,struct_source,struct_source_url,struct_source_detail,struct_id,struct_same_paper_as_kappa,stoichiometry,parent_formula
TiNiSn,6.1355201300406295,W/m/K,456.5264,"experimental, Wiedemann-Franz: kappa_total - L*T/rho (Kim2015 L(S=214uV/K))",0,experimental,1.0,wf_subtracted,5.865993,216.0,F-43m,half-Heusler (C1b / MgAgAs),,"[""Ti"", ""Ti"", ""Ti"", ""Ti"", ""Ni"", ""Ni"", ""Ni"", ""Ni"", ""Sn"", ""Sn"", ""Sn"", ""Sn""]","[[0.5, 0.0, 0.0], [0.5, 0.5, 0.5], [0.0, 0.0, 0.5], [0.0, 0.5, 0.0], [0.25, 0.25, 0.75], [0.25, 0.75, 0.25], [0.75, 0.25, 0.25], [0.75, 0.75, 0.75], [0.0, 0.0, 0.0], [0.0, 0.5, 0.5], [0.5, 0.0, 0.5], [0.5, 0.5, 0.0]]",A,primitive->conventional (x sqrt2),Starrydata (experimental),10.1063/1.4862955,https://doi.org/10.1063/1.4862955,Starrydata all_curves.csv (release 'latest'),PhononDB (Togo/NIMS MDR),https://mdr.nims.go.jp/datasets/02fa4c75-ed5f-4897-b727-67d05b922c4a,"LTC-calc.log unit cell (PBEsol-relaxed), same file as kappa",mp-924130,True,stoichiometric,TiNiSn
TiNiSn,5.989643390275742,W/m/K,457.705,"experimental, Wiedemann-Franz: kappa_total - L*T/rho (Kim2015 L(S=276uV/K))",0,experimental,1.0,wf_subtracted,5.865993,216.0,F-43m,half-Heusler (C1b / MgAgAs),,"[""Ti"", ""Ti"", ""Ti"", ""Ti"", ""Ni"", ""Ni"", ""Ni"", ""Ni"", ""Sn"", ""Sn"", ""Sn"", ""Sn""]","[[0.5, 0.0, 0.0], [0.5, 0.5, 0.5], [0.0, 0.0, 0.5], [0.0, 0.5, 0.0], [0.25, 0.25, 0.75], [0.25, 0.75, 0.25], [0.75, 0.25, 0.25], [0.75, 0.75, 0.75], [0.0, 0.0, 0.0], [0.0, 0.5, 0.5], [0.5, 0.0, 0.5], [0.5, 0.5, 0.0]]",A,primitive->conventional (x sqrt2),Starrydata (experimental),10.1063/1.4765358,https://doi.org/10.1063/1.4765358,Starrydata all_curves.csv (release 'latest'),PhononDB (Togo/NIMS MDR),https://mdr.nims.go.jp/datasets/02fa4c75-ed5f-4897-b727-67d05b922c4a,"LTC-calc.log unit cell (PBEsol-relaxed), same file as kappa",mp-924130,True,stoichiometric,TiNiSn
TiNiSn,4.623509001548654,W/m/K,458.2208,"experimental, Wiedemann-Franz: kappa_total - L*T/rho (Kim2015 L(S=81uV/K))",0,experimental,1.0,wf_subtracted,5.865993,216.0,F-43m,half-Heusler (C1b / MgAgAs),,"[""Ti"", ""Ti"", ""Ti"", ""Ti"", ""Ni"", ""Ni"", ""Ni"", ""Ni"", ""Sn"", ""Sn"", ""Sn"", ""Sn""]","[[0.5, 0.0, 0.0], [0.5, 0.5, 0.5], [0.0, 0.0, 0.5], [0.0, 0.5, 0.0], [0.25, 0.25, 0.75], [0.25, 0.75, 0.25], [0.75, 0.25, 0.25], [0.75, 0.75, 0.75], [0.0, 0.0, 0.0], [0.0, 0.5, 0.5], [0.5, 0.0, 0.5], [0.5, 0.5, 0.0]]",A,primitive->conventional (x sqrt2),Starrydata (experimental),10.1016/j.solidstatesciences.2013.09.005,https://doi.org/10.1016/j.solidstatesciences.2013.09.005,Starrydata all_curves.csv (release 'latest'),PhononDB (Togo/NIMS MDR),https://mdr.nims.go.jp/datasets/02fa4c75-ed5f-4897-b727-67d05b922c4a,"LTC-calc.log unit cell (PBEsol-relaxed), same file as kappa",mp-924130,True,stoichiometric,TiNiSn
TiNiSn,2.984202282183467,W/m/K,459.0603,"experimental, Wiedemann-Franz: kappa_total - L*T/rho (Kim2015 L(S=109uV/K))",0,experimental,1.0,wf_subtracted,5.865993,216.0,F-43m,half-Heusler (C1b / MgAgAs),,"[""Ti"", ""Ti"", ""Ti"", ""Ti"", ""Ni"", ""Ni"", ""Ni"", ""Ni"", ""Sn"", ""Sn"", ""Sn"", ""Sn""]","[[0.5, 0.0, 0.0], [0.5, 0.5, 0.5], [0.0, 0.0, 0.5], [0.0, 0.5, 0.0], [0.25, 0.25, 0.75], [0.25, 0.75, 0.25], [0.75, 0.25, 0.25], [0.75, 0.75, 0.75], [0.0, 0.0, 0.0], [0.0, 0.5, 0.5], [0.5, 0.0, 0.5], [0.5, 0.5, 0.0]]",A,primitive->conventional (x sqrt2),Starrydata (experimental),10.1557/jmr.2011.107,https://doi.org/10.1557/jmr.2011.107,Starrydata all_curves.csv (release 'latest'),PhononDB (Togo/NIMS MDR),https://mdr.nims.go.jp/datasets/02fa4c75-ed5f-4897-b727-67d05b922c4a,"LTC-calc.log unit cell (PBEsol-relaxed), same file as kappa",mp-924130,True,stoichiometric,TiNiSn
TiNiSn,3.089795640761692,W/m/K,459.1656,"experimental, Wiedemann-Franz: kappa_total - L*T/rho (Kim2015 L(S=132uV/K))",0,experimental,1.0,wf_subtracted,5.865993,216.0,F-43m,half-Heusler (C1b / MgAgAs),,"[""Ti"", ""Ti"", ""Ti"", ""Ti"", ""Ni"", ""Ni"", ""Ni"", ""Ni"", ""Sn"", ""Sn"", ""Sn"", ""Sn""]","[[0.5, 0.0, 0.0], [0.5, 0.5, 0.5], [0.0, 0.0, 0.5], [0.0, 0.5, 0.0], [0.25, 0.25, 0.75], [0.25, 0.75, 0.25], [0.75, 0.25, 0.25], [0.75, 0.75, 0.75], [0.0, 0.0, 0.0], [0.0, 0.5, 0.5], [0.5, 0.0, 0.5], [0.5, 0.5, 0.0]]",A,primitive->conventional (x sqrt2),Starrydata (experimental),10.1016/j.solidstatesciences.2013.09.005,https://doi.org/10.1016/j.solidstatesciences.2013.09.005,Starrydata all_curves.csv (release 'latest'),PhononDB (Togo/NIMS MDR),https://mdr.nims.go.jp/datasets/02fa4c75-ed5f-4897-b727-67d05b922c4a,"LTC-calc.log unit cell (PBEsol-relaxed), same file as kappa",mp-924130,True,stoichiometric,TiNiSn
TiNiSn,4.470637417253925,W/m/K,460.4679,"experimental, Wiedemann-Franz: kappa_total - L*T/rho (Kim2015 L(S=165uV/K))",0,experimental,1.0,wf_subtracted,5.865993,216.0,F-43m,half-Heusler (C1b / MgAgAs),,"[""Ti"", ""Ti"", ""Ti"", ""Ti"", ""Ni"", ""Ni"", ""Ni"", ""Ni"", ""Sn"", ""Sn"", ""Sn"", ""Sn""]","[[0.5, 0.0, 0.0], [0.5, 0.5, 0.5], [0.0, 0.0, 0.5], [0.0, 0.5, 0.0], [0.25, 0.25, 0.75], [0.25, 0.75, 0.25], [0.75, 0.25, 0.25], [0.75, 0.75, 0.75], [0.0, 0.0, 0.0], [0.0, 0.5, 0.5], [0.5, 0.0, 0.5], [0.5, 0.5, 0.0]]",A,primitive->conventional (x sqrt2),Starrydata (experimental),10.1016/j.solidstatesciences.2013.09.005,https://doi.org/10.1016/j.solidstatesciences.2013.09.005,Starrydata all_curves.csv (release 'latest'),PhononDB (Togo/NIMS MDR),https://mdr.nims.go.jp/datasets/02fa4c75-ed5f-4897-b727-67d05b922c4a,"LTC-calc.log unit cell (PBEsol-relaxed), same file as kappa",mp-924130,True,stoichiometric,TiNiSn
TiNiSn,4.689107087440815,W/m/K,460.7673,"experimental, Wiedemann-Franz: kappa_total - L*T/rho (Kim2015 L(S=162uV/K))",0,experimental,1.0,wf_subtracted,5.865993,216.0,F-43m,half-Heusler (C1b / MgAgAs),,"[""Ti"", ""Ti"", ""Ti"", ""Ti"", ""Ni"", ""Ni"", ""Ni"", ""Ni"", ""Sn"", ""Sn"", ""Sn"", ""Sn""]","[[0.5, 0.0, 0.0], [0.5, 0.5, 0.5], [0.0, 0.0, 0.5], [0.0, 0.5, 0.0], [0.25, 0.25, 0.75], [0.25, 0.75, 0.25], [0.75, 0.25, 0.25], [0.75, 0.75, 0.75], [0.0, 0.0, 0.0], [0.0, 0.5, 0.5], [0.5, 0.0, 0.5], [0.5, 0.5, 0.0]]",A,primitive->conventional (x sqrt2),Starrydata (experimental),10.1039/c3cp50918d,https://doi.org/10.1039/c3cp50918d,Starrydata all_curves.csv (release 'latest'),PhononDB (Togo/NIMS MDR),https://mdr.nims.go.jp/datasets/02fa4c75-ed5f-4897-b727-67d05b922c4a,"LTC-calc.log unit cell (PBEsol-relaxed), same file as kappa",mp-924130,True,stoichiometric,TiNiSn
TiNiSn,4.414958356909925,W/m/K,461.8341,"experimental, Wiedemann-Franz: kappa_total - L*T/rho (Kim2015 L(S=190uV/K))",0,experimental,1.0,wf_subtracted,5.865993,216.0,F-43m,half-Heusler (C1b / MgAgAs),,"[""Ti"", ""Ti"", ""Ti"", ""Ti"", ""Ni"", ""Ni"", ""Ni"", ""Ni"", ""Sn"", ""Sn"", ""Sn"", ""Sn""]","[[0.5, 0.0, 0.0], [0.5, 0.5, 0.5], [0.0, 0.0, 0.5], [0.0, 0.5, 0.0], [0.25, 0.25, 0.75], [0.25, 0.75, 0.25], [0.75, 0.25, 0.25], [0.75, 0.75, 0.75], [0.0, 0.0, 0.0], [0.0, 0.5, 0.5], [0.5, 0.0, 0.5], [0.5, 0.5, 0.0]]",A,primitive->conventional (x sqrt2),Starrydata (experimental),10.1016/j.solidstatesciences.2013.09.005,https://doi.org/10.1016/j.solidstatesciences.2013.09.005,Starrydata all_curves.csv (release 'latest'),PhononDB (Togo/NIMS MDR),https://mdr.nims.go.jp/datasets/02fa4c75-ed5f-4897-b727-67d05b922c4a,"LTC-calc.log unit cell (PBEsol-relaxed), same file as kappa",mp-924130,True,stoichiometric,TiNiSn
TiNiSn,4.185607297223666,W/m/K,463.3105,"experimental, Wiedemann-Franz: kappa_total - L*T/rho (Kim2015 L(S=189uV/K))",0,experimental,1.0,wf_subtracted,5.865993,216.0,F-43m,half-Heusler (C1b / MgAgAs),,"[""Ti"", ""Ti"", ""Ti"", ""Ti"", ""Ni"", ""Ni"", ""Ni"", ""Ni"", ""Sn"", ""Sn"", ""Sn"", ""Sn""]","[[0.5, 0.0, 0.0], [0.5, 0.5, 0.5], [0.0, 0.0, 0.5], [0.0, 0.5, 0.0], [0.25, 0.25, 0.75], [0.25, 0.75, 0.25], [0.75, 0.25, 0.25], [0.75, 0.75, 0.75], [0.0, 0.0, 0.0], [0.0, 0.5, 0.5], [0.5, 0.0, 0.5], [0.5, 0.5, 0.0]]",A,primitive->conventional (x sqrt2),Starrydata (experimental),10.1557/jmr.2011.107,https://doi.org/10.1557/jmr.2011.107,Starrydata all_curves.csv (release 'latest'),PhononDB (Togo/NIMS MDR),https://mdr.nims.go.jp/datasets/02fa4c75-ed5f-4897-b727-67d05b922c4a,"LTC-calc.log unit cell (PBEsol-relaxed), same file as kappa",mp-924130,True,stoichiometric,TiNiSn
TiNiSn,4.830263,W/m/K,463.6436,"experimental, lattice thermal conductivity as published",0,experimental,1.0,reported_lattice,5.865993,216.0,F-43m,half-Heusler (C1b / MgAgAs),,"[""Ti"", ""Ti"", ""Ti"", ""Ti"", ""Ni"", ""Ni"", ""Ni"", ""Ni"", ""Sn"", ""Sn"", ""Sn"", ""Sn""]","[[0.5, 0.0, 0.0], [0.5, 0.5, 0.5], [0.0, 0.0, 0.5], [0.0, 0.5, 0.0], [0.25, 0.25, 0.75], [0.25, 0.75, 0.25], [0.75, 0.25, 0.25], [0.75, 0.75, 0.75], [0.0, 0.0, 0.0], [0.0, 0.5, 0.5], [0.5, 0.0, 0.5], [0.5, 0.5, 0.0]]",A,primitive->conventional (x sqrt2),Starrydata (experimental),10.3390/ma11040536,https://doi.org/10.3390/ma11040536,Starrydata all_curves.csv (release 'latest'),PhononDB (Togo/NIMS MDR),https://mdr.nims.go.jp/datasets/02fa4c75-ed5f-4897-b727-67d05b922c4a,"LTC-calc.log unit cell (PBEsol-relaxed), same file as kappa",mp-924130,True,stoichiometric,TiNiSn
TiNiSn,3.977472856353666,W/m/K,464.3148,"experimental, Wiedemann-Franz: kappa_total - L*T/rho (Kim2015 L(S=187uV/K))",0,experimental,1.0,wf_subtracted,5.865993,216.0,F-43m,half-Heusler (C1b / MgAgAs),,"[""Ti"", ""Ti"", ""Ti"", ""Ti"", ""Ni"", ""Ni"", ""Ni"", ""Ni"", ""Sn"", ""Sn"", ""Sn"", ""Sn""]","[[0.5, 0.0, 0.0], [0.5, 0.5, 0.5], [0.0, 0.0, 0.5], [0.0, 0.5, 0.0], [0.25, 0.25, 0.75], [0.25, 0.75, 0.25], [0.75, 0.25, 0.25], [0.75, 0.75, 0.75], [0.0, 0.0, 0.0], [0.0, 0.5, 0.5], [0.5, 0.0, 0.5], [0.5, 0.5, 0.0]]",A,primitive->conventional (x sqrt2),Starrydata (experimental),10.1557/jmr.2011.107,https://doi.org/10.1557/jmr.2011.107,Starrydata all_curves.csv (release 'latest'),PhononDB (Togo/NIMS MDR),https://mdr.nims.go.jp/datasets/02fa4c75-ed5f-4897-b727-67d05b922c4a,"LTC-calc.log unit cell (PBEsol-relaxed), same file as kappa",mp-924130,True,stoichiometric,TiNiSn
TiNiSn,4.812909983806954,W/m/K,464.6945,"experimental, Wiedemann-Franz: kappa_total - L*T/rho (Kim2015 L(S=228uV/K))",0,experimental,1.0,wf_subtracted,5.865993,216.0,F-43m,half-Heusler (C1b / MgAgAs),,"[""Ti"", ""Ti"", ""Ti"", ""Ti"", ""Ni"", ""Ni"", ""Ni"", ""Ni"", ""Sn"", ""Sn"", ""Sn"", ""Sn""]","[[0.5, 0.0, 0.0], [0.5, 0.5, 0.5], [0.0, 0.0, 0.5], [0.0, 0.5, 0.0], [0.25, 0.25, 0.75], [0.25, 0.75, 0.25], [0.75, 0.25, 0.25], [0.75, 0.75, 0.75], [0.0, 0.0, 0.0], [0.0, 0.5, 0.5], [0.5, 0.0, 0.5], [0.5, 0.5, 0.0]]",A,primitive->conventional (x sqrt2),Starrydata (experimental),10.3390/ma11040536,https://doi.org/10.3390/ma11040536,Starrydata all_curves.csv (release 'latest'),PhononDB (Togo/NIMS MDR),https://mdr.nims.go.jp/datasets/02fa4c75-ed5f-4897-b727-67d05b922c4a,"LTC-calc.log unit cell (PBEsol-relaxed), same file as kappa",mp-924130,True,stoichiometric,TiNiSn
TiNiSn,6.232756083782302,W/m/K,467.2176,"experimental, Wiedemann-Franz: kappa_total - L*T/rho (Kim2015 L(S=157uV/K))",0,experimental,1.0,wf_subtracted,5.865993,216.0,F-43m,half-Heusler (C1b / MgAgAs),,"[""Ti"", ""Ti"", ""Ti"", ""Ti"", ""Ni"", ""Ni"", ""Ni"", ""Ni"", ""Sn"", ""Sn"", ""Sn"", ""Sn""]","[[0.5, 0.0, 0.0], [0.5, 0.5, 0.5], [0.0, 0.0, 0.5], [0.0, 0.5, 0.0], [0.25, 0.25, 0.75], [0.25, 0.75, 0.25], [0.75, 0.25, 0.25], [0.75, 0.75, 0.75], [0.0, 0.0, 0.0], [0.0, 0.5, 0.5], [0.5, 0.0, 0.5], [0.5, 0.5, 0.0]]",A,primitive->conventional (x sqrt2),Starrydata (experimental),10.3390/ma11020262,https://doi.org/10.3390/ma11020262,Starrydata all_curves.csv (release 'latest'),PhononDB (Togo/NIMS MDR),https://mdr.nims.go.jp/datasets/02fa4c75-ed5f-4897-b727-67d05b922c4a,"LTC-calc.log unit cell (PBEsol-relaxed), same file as kappa",mp-924130,True,stoichiometric,TiNiSn
TiNiSn,2.9783257015850846,W/m/K,468.5409,"experimental, Wiedemann-Franz: kappa_total - L*T/rho (Kim2015 L(S=111uV/K))",0,experimental,1.0,wf_subtracted,5.865993,216.0,F-43m,half-Heusler (C1b / MgAgAs),,"[""Ti"", ""Ti"", ""Ti"", ""Ti"", ""Ni"", ""Ni"", ""Ni"", ""Ni"", ""Sn"", ""Sn"", ""Sn"", ""Sn""]","[[0.5, 0.0, 0.0], [0.5, 0.5, 0.5], [0.0, 0.0, 0.5], [0.0, 0.5, 0.0], [0.25, 0.25, 0.75], [0.25, 0.75, 0.25], [0.75, 0.25, 0.25], [0.75, 0.75, 0.75], [0.0, 0.0, 0.0], [0.0, 0.5, 0.5], [0.5, 0.0, 0.5], [0.5, 0.5, 0.0]]",A,primitive->conventional (x sqrt2),Starrydata (experimental),10.1557/jmr.2011.107,https://doi.org/10.1557/jmr.2011.107,Starrydata all_curves.csv (release 'latest'),PhononDB (Togo/NIMS MDR),https://mdr.nims.go.jp/datasets/02fa4c75-ed5f-4897-b727-67d05b922c4a,"LTC-calc.log unit cell (PBEsol-relaxed), same file as kappa",mp-924130,True,stoichiometric,TiNiSn
TiNiSn,4.27623778385852,W/m/K,468.6,"experimental, Wiedemann-Franz: kappa_total - L*T/rho (Kim2015 L(S=178uV/K))",0,experimental,1.0,wf_subtracted,5.865993,216.0,F-43m,half-Heusler (C1b / MgAgAs),,"[""Ti"", ""Ti"", ""Ti"", ""Ti"", ""Ni"", ""Ni"", ""Ni"", ""Ni"", ""Sn"", ""Sn"", ""Sn"", ""Sn""]","[[0.5, 0.0, 0.0], [0.5, 0.5, 0.5], [0.0, 0.0, 0.5], [0.0, 0.5, 0.0], [0.25, 0.25, 0.75], [0.25, 0.75, 0.25], [0.75, 0.25, 0.25], [0.75, 0.75, 0.75], [0.0, 0.0, 0.0], [0.0, 0.5, 0.5], [0.5, 0.0, 0.5], [0.5, 0.5, 0.0]]",A,primitive->conventional (x sqrt2),Starrydata (experimental),10.1021/acs.chemmater.7b02685,https://doi.org/10.1021/acs.chemmater.7b02685,Starrydata all_curves.csv (release 'latest'),PhononDB (Togo/NIMS MDR),https://mdr.nims.go.jp/datasets/02fa4c75-ed5f-4897-b727-67d05b922c4a,"LTC-calc.log unit cell (PBEsol-relaxed), same file as kappa",mp-924130,True,stoichiometric,TiNiSn
TiNiSn,4.63628302301643,W/m/K,469.9,"experimental, Wiedemann-Franz: kappa_total - L*T/rho (Kim2015 L(S=211uV/K))",0,experimental,1.0,wf_subtracted,5.865993,216.0,F-43m,half-Heusler (C1b / MgAgAs),,"[""Ti"", ""Ti"", ""Ti"", ""Ti"", ""Ni"", ""Ni"", ""Ni"", ""Ni"", ""Sn"", ""Sn"", ""Sn"", ""Sn""]","[[0.5, 0.0, 0.0], [0.5, 0.5, 0.5], [0.0, 0.0, 0.5], [0.0, 0.5, 0.0], [0.25, 0.25, 0.75], [0.25, 0.75, 0.25], [0.75, 0.25, 0.25], [0.75, 0.75, 0.75], [0.0, 0.0, 0.0], [0.0, 0.5, 0.5], [0.5, 0.0, 0.5], [0.5, 0.5, 0.0]]",A,primitive->conventional (x sqrt2),Starrydata (experimental),10.1088/1361-6463/aa85bb,https://doi.org/10.1088/1361-6463/aa85bb,Starrydata all_curves.csv (release 'latest'),PhononDB (Togo/NIMS MDR),https://mdr.nims.go.jp/datasets/02fa4c75-ed5f-4897-b727-67d05b922c4a,"LTC-calc.log unit cell (PBEsol-relaxed), same file as kappa",mp-924130,True,stoichiometric,TiNiSn
TiNiSn,4.037845415361083,W/m/K,470.3,"experimental, Wiedemann-Franz: kappa_total - L*T/rho (Kim2015 L(S=141uV/K))",0,experimental,1.0,wf_subtracted,5.865993,216.0,F-43m,half-Heusler (C1b / MgAgAs),,"[""Ti"", ""Ti"", ""Ti"", ""Ti"", ""Ni"", ""Ni"", ""Ni"", ""Ni"", ""Sn"", ""Sn"", ""Sn"", ""Sn""]","[[0.5, 0.0, 0.0], [0.5, 0.5, 0.5], [0.0, 0.0, 0.5], [0.0, 0.5, 0.0], [0.25, 0.25, 0.75], [0.25, 0.75, 0.25], [0.75, 0.25, 0.25], [0.75, 0.75, 0.75], [0.0, 0.0, 0.0], [0.0, 0.5, 0.5], [0.5, 0.0, 0.5], [0.5, 0.5, 0.0]]",A,primitive->conventional (x sqrt2),Starrydata (experimental),10.1016/j.intermet.2020.106988,https://doi.org/10.1016/j.intermet.2020.106988,Starrydata all_curves.csv (release 'latest'),PhononDB (Togo/NIMS MDR),https://mdr.nims.go.jp/datasets/02fa4c75-ed5f-4897-b727-67d05b922c4a,"LTC-calc.log unit cell (PBEsol-relaxed), same file as kappa",mp-924130,True,stoichiometric,TiNiSn
TiNiSn,3.5700313044050644,W/m/K,470.4844,"experimental, Wiedemann-Franz: kappa_total - L*T/rho (Kim2015 L(S=72uV/K))",0,experimental,1.0,wf_subtracted,5.865993,216.0,F-43m,half-Heusler (C1b / MgAgAs),,"[""Ti"", ""Ti"", ""Ti"", ""Ti"", ""Ni"", ""Ni"", ""Ni"", ""Ni"", ""Sn"", ""Sn"", ""Sn"", ""Sn""]","[[0.5, 0.0, 0.0], [0.5, 0.5, 0.5], [0.0, 0.0, 0.5], [0.0, 0.5, 0.0], [0.25, 0.25, 0.75], [0.25, 0.75, 0.25], [0.75, 0.25, 0.25], [0.75, 0.75, 0.75], [0.0, 0.0, 0.0], [0.0, 0.5, 0.5], [0.5, 0.0, 0.5], [0.5, 0.5, 0.0]]",A,primitive->conventional (x sqrt2),Starrydata (experimental),10.1063/1.4914504,https://doi.org/10.1063/1.4914504,Starrydata all_curves.csv (release 'latest'),PhononDB (Togo/NIMS MDR),https://mdr.nims.go.jp/datasets/02fa4c75-ed5f-4897-b727-67d05b922c4a,"LTC-calc.log unit cell (PBEsol-relaxed), same file as kappa",mp-924130,True,stoichiometric,TiNiSn
TiNiSn,4.605549019362432,W/m/K,471.1707,"experimental, Wiedemann-Franz: kappa_total - L*T/rho (Kim2015 L(S=293uV/K))",0,experimental,1.0,wf_subtracted,5.865993,216.0,F-43m,half-Heusler (C1b / MgAgAs),,"[""Ti"", ""Ti"", ""Ti"", ""Ti"", ""Ni"", ""Ni"", ""Ni"", ""Ni"", ""Sn"", ""Sn"", ""Sn"", ""Sn""]","[[0.5, 0.0, 0.0], [0.5, 0.5, 0.5], [0.0, 0.0, 0.5], [0.0, 0.5, 0.0], [0.25, 0.25, 0.75], [0.25, 0.75, 0.25], [0.75, 0.25, 0.25], [0.75, 0.75, 0.75], [0.0, 0.0, 0.0], [0.0, 0.5, 0.5], [0.5, 0.0, 0.5], [0.5, 0.5, 0.0]]",A,primitive->conventional (x sqrt2),Starrydata (experimental),10.1016/j.jallcom.2008.02.041,https://doi.org/10.1016/j.jallcom.2008.02.041,Starrydata all_curves.csv (release 'latest'),PhononDB (Togo/NIMS MDR),https://mdr.nims.go.jp/datasets/02fa4c75-ed5f-4897-b727-67d05b922c4a,"LTC-calc.log unit cell (PBEsol-relaxed), same file as kappa",mp-924130,True,stoichiometric,TiNiSn
TiNiSn,1.7664803567098133,W/m/K,471.2329,"experimental, Wiedemann-Franz: kappa_total - L*T/rho (Kim2015 L(S=135uV/K))",0,experimental,1.0,wf_subtracted,5.865993,216.0,F-43m,half-Heusler (C1b / MgAgAs),,"[""Ti"", ""Ti"", ""Ti"", ""Ti"", ""Ni"", ""Ni"", ""Ni"", ""Ni"", ""Sn"", ""Sn"", ""Sn"", ""Sn""]","[[0.5, 0.0, 0.0], [0.5, 0.5, 0.5], [0.0, 0.0, 0.5], [0.0, 0.5, 0.0], [0.25, 0.25, 0.75], [0.25, 0.75, 0.25], [0.75, 0.25, 0.25], [0.75, 0.75, 0.75], [0.0, 0.0, 0.0], [0.0, 0.5, 0.5], [0.5, 0.0, 0.5], [0.5, 0.5, 0.0]]",A,primitive->conventional (x sqrt2),Starrydata (experimental),10.1016/j.jallcom.2015.11.089,https://doi.org/10.1016/j.jallcom.2015.11.089,Starrydata all_curves.csv (release 'latest'),PhononDB (Togo/NIMS MDR),https://mdr.nims.go.jp/datasets/02fa4c75-ed5f-4897-b727-67d05b922c4a,"LTC-calc.log unit cell (PBEsol-relaxed), same file as kappa",mp-924130,True,stoichiometric,TiNiSn
TiNiSn,2.891134920685088,W/m/K,471.527,"experimental, Wiedemann-Franz: kappa_total - L*T/rho (Kim2015 L(S=249uV/K))",0,experimental,1.0,wf_subtracted,5.865993,216.0,F-43m,half-Heusler (C1b / MgAgAs),,"[""Ti"", ""Ti"", ""Ti"", ""Ti"", ""Ni"", ""Ni"", ""Ni"", ""Ni"", ""Sn"", ""Sn"", ""Sn"", ""Sn""]","[[0.5, 0.0, 0.0], [0.5, 0.5, 0.5], [0.0, 0.0, 0.5], [0.0, 0.5, 0.0], [0.25, 0.25, 0.75], [0.25, 0.75, 0.25], [0.75, 0.25, 0.25], [0.75, 0.75, 0.75], [0.0, 0.0, 0.0], [0.0, 0.5, 0.5], [0.5, 0.0, 0.5], [0.5, 0.5, 0.0]]",A,primitive->conventional (x sqrt2),Starrydata (experimental),10.1016/j.actamat.2015.11.022,https://doi.org/10.1016/j.actamat.2015.11.022,Starrydata all_curves.csv (release 'latest'),PhononDB (Togo/NIMS MDR),https://mdr.nims.go.jp/datasets/02fa4c75-ed5f-4897-b727-67d05b922c4a,"LTC-calc.log unit cell (PBEsol-relaxed), same file as kappa",mp-924130,True,stoichiometric,TiNiSn
TiNiSn,6.9339212301410775,W/m/K,471.8,"experimental, Wiedemann-Franz: kappa_total - L*T/rho (Kim2015 L(S=93uV/K))",0,experimental,1.0,wf_subtracted,5.865993,216.0,F-43m,half-Heusler (C1b / MgAgAs),,"[""Ti"", ""Ti"", ""Ti"", ""Ti"", ""Ni"", ""Ni"", ""Ni"", ""Ni"", ""Sn"", ""Sn"", ""Sn"", ""Sn""]","[[0.5, 0.0, 0.0], [0.5, 0.5, 0.5], [0.0, 0.0, 0.5], [0.0, 0.5, 0.0], [0.25, 0.25, 0.75], [0.25, 0.75, 0.25], [0.75, 0.25, 0.25], [0.75, 0.75, 0.75], [0.0, 0.0, 0.0], [0.0, 0.5, 0.5], [0.5, 0.0, 0.5], [0.5, 0.5, 0.0]]",A,primitive->conventional (x sqrt2),Starrydata (experimental),10.1039/c6cp06859f,https://doi.org/10.1039/c6cp06859f,Starrydata all_curves.csv (release 'latest'),PhononDB (Togo/NIMS MDR),https://mdr.nims.go.jp/datasets/02fa4c75-ed5f-4897-b727-67d05b922c4a,"LTC-calc.log unit cell (PBEsol-relaxed), same file as kappa",mp-924130,True,stoichiometric,TiNiSn
TiNiSn,5.717246545547288,W/m/K,471.9,"experimental, Wiedemann-Franz: kappa_total - L*T/rho (Kim2015 L(S=297uV/K))",0,experimental,1.0,wf_subtracted,5.865993,216.0,F-43m,half-Heusler (C1b / MgAgAs),,"[""Ti"", ""Ti"", ""Ti"", ""Ti"", ""Ni"", ""Ni"", ""Ni"", ""Ni"", ""Sn"", ""Sn"", ""Sn"", ""Sn""]","[[0.5, 0.0, 0.0], [0.5, 0.5, 0.5], [0.0, 0.0, 0.5], [0.0, 0.5, 0.0], [0.25, 0.25, 0.75], [0.25, 0.75, 0.25], [0.75, 0.25, 0.25], [0.75, 0.75, 0.75], [0.0, 0.0, 0.0], [0.0, 0.5, 0.5], [0.5, 0.0, 0.5], [0.5, 0.5, 0.0]]",A,primitive->conventional (x sqrt2),Starrydata (experimental),10.1016/j.intermet.2020.106988,https://doi.org/10.1016/j.intermet.2020.106988,Starrydata all_curves.csv (release 'latest'),PhononDB (Togo/NIMS MDR),https://mdr.nims.go.jp/datasets/02fa4c75-ed5f-4897-b727-67d05b922c4a,"LTC-calc.log unit cell (PBEsol-relaxed), same file as kappa",mp-924130,True,stoichiometric,TiNiSn
TiNiSn,4.645917915445457,W/m/K,472.0008,"experimental, Wiedemann-Franz: kappa_total - L*T/rho (Kim2015 L(S=292uV/K))",0,experimental,1.0,wf_subtracted,5.865993,216.0,F-43m,half-Heusler (C1b / MgAgAs),,"[""Ti"", ""Ti"", ""Ti"", ""Ti"", ""Ni"", ""Ni"", ""Ni"", ""Ni"", ""Sn"", ""Sn"", ""Sn"", ""Sn""]","[[0.5, 0.0, 0.0], [0.5, 0.5, 0.5], [0.0, 0.0, 0.5], [0.0, 0.5, 0.0], [0.25, 0.25, 0.75], [0.25, 0.75, 0.25], [0.75, 0.25, 0.25], [0.75, 0.75, 0.75], [0.0, 0.0, 0.0], [0.0, 0.5, 0.5], [0.5, 0.0, 0.5], [0.5, 0.5, 0.0]]",A,primitive->conventional (x sqrt2),Starrydata (experimental),10.1109/ict.2006.331350,https://doi.org/10.1109/ict.2006.331350,Starrydata all_curves.csv (release 'latest'),PhononDB (Togo/NIMS MDR),https://mdr.nims.go.jp/datasets/02fa4c75-ed5f-4897-b727-67d05b922c4a,"LTC-calc.log unit cell (PBEsol-relaxed), same file as kappa",mp-924130,True,stoichiometric,TiNiSn
TiNiSn,3.2360367072197564,W/m/K,473.15,"experimental, Wiedemann-Franz: kappa_total - L*T/rho (Kim2015 L(S=112uV/K))",0,experimental,1.0,wf_subtracted,5.865993,216.0,F-43m,half-Heusler (C1b / MgAgAs),,"[""Ti"", ""Ti"", ""Ti"", ""Ti"", ""Ni"", ""Ni"", ""Ni"", ""Ni"", ""Sn"", ""Sn"", ""Sn"", ""Sn""]","[[0.5, 0.0, 0.0], [0.5, 0.5, 0.5], [0.0, 0.0, 0.5], [0.0, 0.5, 0.0], [0.25, 0.25, 0.75], [0.25, 0.75, 0.25], [0.75, 0.25, 0.25], [0.75, 0.75, 0.75], [0.0, 0.0, 0.0], [0.0, 0.5, 0.5], [0.5, 0.0, 0.5], [0.5, 0.5, 0.0]]",A,primitive->conventional (x sqrt2),Starrydata (experimental),10.1063/1.5108636,https://doi.org/10.1063/1.5108636,Starrydata all_curves.csv (release 'latest'),PhononDB (Togo/NIMS MDR),https://mdr.nims.go.jp/datasets/02fa4c75-ed5f-4897-b727-67d05b922c4a,"LTC-calc.log unit cell (PBEsol-relaxed), same file as kappa",mp-924130,True,stoichiometric,TiNiSn
TiNiSn,4.023792056268155,W/m/K,473.3906,"experimental, Wiedemann-Franz: kappa_total - L*T/rho (Kim2015 L(S=221uV/K))",0,experimental,1.0,wf_subtracted,5.865993,216.0,F-43m,half-Heusler (C1b / MgAgAs),,"[""Ti"", ""Ti"", ""Ti"", ""Ti"", ""Ni"", ""Ni"", ""Ni"", ""Ni"", ""Sn"", ""Sn"", ""Sn"", ""Sn""]","[[0.5, 0.0, 0.0], [0.5, 0.5, 0.5], [0.0, 0.0, 0.5], [0.0, 0.5, 0.0], [0.25, 0.25, 0.75], [0.25, 0.75, 0.25], [0.75, 0.25, 0.25], [0.75, 0.75, 0.75], [0.0, 0.0, 0.0], [0.0, 0.5, 0.5], [0.5, 0.0, 0.5], [0.5, 0.5, 0.0]]",A,primitive->conventional (x sqrt2),Starrydata (experimental),10.1021/cm3011343,https://doi.org/10.1021/cm3011343,Starrydata all_curves.csv (release 'latest'),PhononDB (Togo/NIMS MDR),https://mdr.nims.go.jp/datasets/02fa4c75-ed5f-4897-b727-67d05b922c4a,"LTC-calc.log unit cell (PBEsol-relaxed), same file as kappa",mp-924130,True,stoichiometric,TiNiSn
TiNiSn,3.940962097282331,W/m/K,473.7472,"experimental, Wiedemann-Franz: kappa_total - L*T/rho (Kim2015 L(S=185uV/K))",0,experimental,1.0,wf_subtracted,5.865993,216.0,F-43m,half-Heusler (C1b / MgAgAs),,"[""Ti"", ""Ti"", ""Ti"", ""Ti"", ""Ni"", ""Ni"", ""Ni"", ""Ni"", ""Sn"", ""Sn"", ""Sn"", ""Sn""]","[[0.5, 0.0, 0.0], [0.5, 0.5, 0.5], [0.0, 0.0, 0.5], [0.0, 0.5, 0.0], [0.25, 0.25, 0.75], [0.25, 0.75, 0.25], [0.75, 0.25, 0.25], [0.75, 0.75, 0.75], [0.0, 0.0, 0.0], [0.0, 0.5, 0.5], [0.5, 0.0, 0.5], [0.5, 0.5, 0.0]]",A,primitive->conventional (x sqrt2),Starrydata (experimental),10.1557/jmr.2011.107,https://doi.org/10.1557/jmr.2011.107,Starrydata all_curves.csv (release 'latest'),PhononDB (Togo/NIMS MDR),https://mdr.nims.go.jp/datasets/02fa4c75-ed5f-4897-b727-67d05b922c4a,"LTC-calc.log unit cell (PBEsol-relaxed), same file as kappa",mp-924130,True,stoichiometric,TiNiSn
TiNiSn,3.4654430898753508,W/m/K,473.7851,"experimental, Wiedemann-Franz: kappa_total - L*T/rho (Kim2015 L(S=267uV/K))",0,experimental,1.0,wf_subtracted,5.865993,216.0,F-43m,half-Heusler (C1b / MgAgAs),,"[""Ti"", ""Ti"", ""Ti"", ""Ti"", ""Ni"", ""Ni"", ""Ni"", ""Ni"", ""Sn"", ""Sn"", ""Sn"", ""Sn""]","[[0.5, 0.0, 0.0], [0.5, 0.5, 0.5], [0.0, 0.0, 0.5], [0.0, 0.5, 0.0], [0.25, 0.25, 0.75], [0.25, 0.75, 0.25], [0.75, 0.25, 0.25], [0.75, 0.75, 0.75], [0.0, 0.0, 0.0], [0.0, 0.5, 0.5], [0.5, 0.0, 0.5], [0.5, 0.5, 0.0]]",A,primitive->conventional (x sqrt2),Starrydata (experimental),10.1021/cm3011343,https://doi.org/10.1021/cm3011343,Starrydata all_curves.csv (release 'latest'),PhononDB (Togo/NIMS MDR),https://mdr.nims.go.jp/datasets/02fa4c75-ed5f-4897-b727-67d05b922c4a,"LTC-calc.log unit cell (PBEsol-relaxed), same file as kappa",mp-924130,True,stoichiometric,TiNiSn
TiNiSn,4.28,W/m/K,473.92,experimental (Wiedemann-Franz subtracted),0,experimental,1.0,,5.865993,216.0,F-43m,half-Heusler (C1b / MgAgAs),,"[""Ti"", ""Ti"", ""Ti"", ""Ti"", ""Ni"", ""Ni"", ""Ni"", ""Ni"", ""Sn"", ""Sn"", ""Sn"", ""Sn""]","[[0.5, 0.0, 0.0], [0.5, 0.5, 0.5], [0.0, 0.0, 0.5], [0.0, 0.5, 0.0], [0.25, 0.25, 0.75], [0.25, 0.75, 0.25], [0.75, 0.25, 0.25], [0.75, 0.75, 0.75], [0.0, 0.0, 0.0], [0.0, 0.5, 0.5], [0.5, 0.0, 0.5], [0.5, 0.5, 0.0]]",A,primitive->conventional (x sqrt2),repository mining,10.6084/m9.figshare.29438735,https://github.com/KU-Yifan/PGEC-descriptor-TE-design/blob/main/results/lorenz_number/final_processed_with_kappaL.csv,,PhononDB (Togo/NIMS MDR),https://mdr.nims.go.jp/datasets/02fa4c75-ed5f-4897-b727-67d05b922c4a,"LTC-calc.log unit cell (PBEsol-relaxed), same file as kappa",mp-924130,True,stoichiometric,TiNiSn
TiNiSn,4.282815,W/m/K,474.2414,"experimental, lattice thermal conductivity as published",0,experimental,1.0,reported_lattice,5.865993,216.0,F-43m,half-Heusler (C1b / MgAgAs),,"[""Ti"", ""Ti"", ""Ti"", ""Ti"", ""Ni"", ""Ni"", ""Ni"", ""Ni"", ""Sn"", ""Sn"", ""Sn"", ""Sn""]","[[0.5, 0.0, 0.0], [0.5, 0.5, 0.5], [0.0, 0.0, 0.5], [0.0, 0.5, 0.0], [0.25, 0.25, 0.75], [0.25, 0.75, 0.25], [0.75, 0.25, 0.25], [0.75, 0.75, 0.75], [0.0, 0.0, 0.0], [0.0, 0.5, 0.5], [0.5, 0.0, 0.5], [0.5, 0.5, 0.0]]",A,primitive->conventional (x sqrt2),Starrydata (experimental),10.1016/j.scriptamat.2020.09.010,https://doi.org/10.1016/j.scriptamat.2020.09.010,Starrydata all_curves.csv (release 'latest'),PhononDB (Togo/NIMS MDR),https://mdr.nims.go.jp/datasets/02fa4c75-ed5f-4897-b727-67d05b922c4a,"LTC-calc.log unit cell (PBEsol-relaxed), same file as kappa",mp-924130,True,stoichiometric,TiNiSn
TiNiSn,3.189895038616757,W/m/K,474.2616,"experimental, Wiedemann-Franz: kappa_total - L*T/rho (Kim2015 L(S=236uV/K))",0,experimental,1.0,wf_subtracted,5.865993,216.0,F-43m,half-Heusler (C1b / MgAgAs),,"[""Ti"", ""Ti"", ""Ti"", ""Ti"", ""Ni"", ""Ni"", ""Ni"", ""Ni"", ""Sn"", ""Sn"", ""Sn"", ""Sn""]","[[0.5, 0.0, 0.0], [0.5, 0.5, 0.5], [0.0, 0.0, 0.5], [0.0, 0.5, 0.0], [0.25, 0.25, 0.75], [0.25, 0.75, 0.25], [0.75, 0.25, 0.25], [0.75, 0.75, 0.75], [0.0, 0.0, 0.0], [0.0, 0.5, 0.5], [0.5, 0.0, 0.5], [0.5, 0.5, 0.0]]",A,primitive->conventional (x sqrt2),Starrydata (experimental),10.1016/j.intermet.2006.08.008,https://doi.org/10.1016/j.intermet.2006.08.008,Starrydata all_curves.csv (release 'latest'),PhononDB (Togo/NIMS MDR),https://mdr.nims.go.jp/datasets/02fa4c75-ed5f-4897-b727-67d05b922c4a,"LTC-calc.log unit cell (PBEsol-relaxed), same file as kappa",mp-924130,True,stoichiometric,TiNiSn
TiNiSn,4.689124822993018,W/m/K,474.7493,"experimental, Wiedemann-Franz: kappa_total - L*T/rho (Kim2015 L(S=228uV/K))",0,experimental,1.0,wf_subtracted,5.865993,216.0,F-43m,half-Heusler (C1b / MgAgAs),,"[""Ti"", ""Ti"", ""Ti"", ""Ti"", ""Ni"", ""Ni"", ""Ni"", ""Ni"", ""Sn"", ""Sn"", ""Sn"", ""Sn""]","[[0.5, 0.0, 0.0], [0.5, 0.5, 0.5], [0.0, 0.0, 0.5], [0.0, 0.5, 0.0], [0.25, 0.25, 0.75], [0.25, 0.75, 0.25], [0.75, 0.25, 0.25], [0.75, 0.75, 0.75], [0.0, 0.0, 0.0], [0.0, 0.5, 0.5], [0.5, 0.0, 0.5], [0.5, 0.5, 0.0]]",A,primitive->conventional (x sqrt2),Starrydata (experimental),10.3390/ma11040536,https://doi.org/10.3390/ma11040536,Starrydata all_curves.csv (release 'latest'),PhononDB (Togo/NIMS MDR),https://mdr.nims.go.jp/datasets/02fa4c75-ed5f-4897-b727-67d05b922c4a,"LTC-calc.log unit cell (PBEsol-relaxed), same file as kappa",mp-924130,True,stoichiometric,TiNiSn
TiNiSn,4.279257566438102,W/m/K,474.7826,"experimental, Wiedemann-Franz: kappa_total - L*T/rho (Kim2015 L(S=304uV/K))",0,experimental,1.0,wf_subtracted,5.865993,216.0,F-43m,half-Heusler (C1b / MgAgAs),,"[""Ti"", ""Ti"", ""Ti"", ""Ti"", ""Ni"", ""Ni"", ""Ni"", ""Ni"", ""Sn"", ""Sn"", ""Sn"", ""Sn""]","[[0.5, 0.0, 0.0], [0.5, 0.5, 0.5], [0.0, 0.0, 0.5], [0.0, 0.5, 0.0], [0.25, 0.25, 0.75], [0.25, 0.75, 0.25], [0.75, 0.25, 0.25], [0.75, 0.75, 0.75], [0.0, 0.0, 0.0], [0.0, 0.5, 0.5], [0.5, 0.0, 0.5], [0.5, 0.5, 0.0]]",A,primitive->conventional (x sqrt2),Starrydata (experimental),10.1016/j.scriptamat.2020.09.010,https://doi.org/10.1016/j.scriptamat.2020.09.010,Starrydata all_curves.csv (release 'latest'),PhononDB (Togo/NIMS MDR),https://mdr.nims.go.jp/datasets/02fa4c75-ed5f-4897-b727-67d05b922c4a,"LTC-calc.log unit cell (PBEsol-relaxed), same file as kappa",mp-924130,True,stoichiometric,TiNiSn
TiNiSn,2.671440948980845,W/m/K,475.6,"experimental, Wiedemann-Franz: kappa_total - L*T/rho (Kim2015 L(S=98uV/K))",0,experimental,1.0,wf_subtracted,5.865993,216.0,F-43m,half-Heusler (C1b / MgAgAs),,"[""Ti"", ""Ti"", ""Ti"", ""Ti"", ""Ni"", ""Ni"", ""Ni"", ""Ni"", ""Sn"", ""Sn"", ""Sn"", ""Sn""]","[[0.5, 0.0, 0.0], [0.5, 0.5, 0.5], [0.0, 0.0, 0.5], [0.0, 0.5, 0.0], [0.25, 0.25, 0.75], [0.25, 0.75, 0.25], [0.75, 0.25, 0.25], [0.75, 0.75, 0.75], [0.0, 0.0, 0.0], [0.0, 0.5, 0.5], [0.5, 0.0, 0.5], [0.5, 0.5, 0.0]]",A,primitive->conventional (x sqrt2),Starrydata (experimental),10.1007/s11664-017-6013-8,https://doi.org/10.1007/s11664-017-6013-8,Starrydata all_curves.csv (release 'latest'),PhononDB (Togo/NIMS MDR),https://mdr.nims.go.jp/datasets/02fa4c75-ed5f-4897-b727-67d05b922c4a,"LTC-calc.log unit cell (PBEsol-relaxed), same file as kappa",mp-924130,True,stoichiometric,TiNiSn
TiNiSn,3.152216953534731,W/m/K,475.8245,"experimental, Wiedemann-Franz: kappa_total - L*T/rho (Kim2015 L(S=236uV/K))",0,experimental,1.0,wf_subtracted,5.865993,216.0,F-43m,half-Heusler (C1b / MgAgAs),,"[""Ti"", ""Ti"", ""Ti"", ""Ti"", ""Ni"", ""Ni"", ""Ni"", ""Ni"", ""Sn"", ""Sn"", ""Sn"", ""Sn""]","[[0.5, 0.0, 0.0], [0.5, 0.5, 0.5], [0.0, 0.0, 0.5], [0.0, 0.5, 0.0], [0.25, 0.25, 0.75], [0.25, 0.75, 0.25], [0.75, 0.25, 0.25], [0.75, 0.75, 0.75], [0.0, 0.0, 0.0], [0.0, 0.5, 0.5], [0.5, 0.0, 0.5], [0.5, 0.5, 0.0]]",A,primitive->conventional (x sqrt2),Starrydata (experimental),10.1016/j.intermet.2006.08.008,https://doi.org/10.1016/j.intermet.2006.08.008,Starrydata all_curves.csv (release 'latest'),PhononDB (Togo/NIMS MDR),https://mdr.nims.go.jp/datasets/02fa4c75-ed5f-4897-b727-67d05b922c4a,"LTC-calc.log unit cell (PBEsol-relaxed), same file as kappa",mp-924130,True,stoichiometric,TiNiSn
TiNiSn,5.5723,W/m/K,476.06,experimental (Wiedemann-Franz subtracted),0,experimental,1.0,,5.865993,216.0,F-43m,half-Heusler (C1b / MgAgAs),,"[""Ti"", ""Ti"", ""Ti"", ""Ti"", ""Ni"", ""Ni"", ""Ni"", ""Ni"", ""Sn"", ""Sn"", ""Sn"", ""Sn""]","[[0.5, 0.0, 0.0], [0.5, 0.5, 0.5], [0.0, 0.0, 0.5], [0.0, 0.5, 0.0], [0.25, 0.25, 0.75], [0.25, 0.75, 0.25], [0.75, 0.25, 0.25], [0.75, 0.75, 0.75], [0.0, 0.0, 0.0], [0.0, 0.5, 0.5], [0.5, 0.0, 0.5], [0.5, 0.5, 0.0]]",A,primitive->conventional (x sqrt2),repository mining,10.6084/m9.figshare.29438735,https://github.com/KU-Yifan/PGEC-descriptor-TE-design/blob/main/results/lorenz_number/final_processed_with_kappaL.csv,,PhononDB (Togo/NIMS MDR),https://mdr.nims.go.jp/datasets/02fa4c75-ed5f-4897-b727-67d05b922c4a,"LTC-calc.log unit cell (PBEsol-relaxed), same file as kappa",mp-924130,True,stoichiometric,TiNiSn
TiNiSn,3.054272388629984,W/m/K,476.1519,"experimental, Wiedemann-Franz: kappa_total - L*T/rho (degenerate 2.44e-8)",0,experimental,1.0,wf_subtracted,5.865993,216.0,F-43m,half-Heusler (C1b / MgAgAs),,"[""Ti"", ""Ti"", ""Ti"", ""Ti"", ""Ni"", ""Ni"", ""Ni"", ""Ni"", ""Sn"", ""Sn"", ""Sn"", ""Sn""]","[[0.5, 0.0, 0.0], [0.5, 0.5, 0.5], [0.0, 0.0, 0.5], [0.0, 0.5, 0.0], [0.25, 0.25, 0.75], [0.25, 0.75, 0.25], [0.75, 0.25, 0.25], [0.75, 0.75, 0.75], [0.0, 0.0, 0.0], [0.0, 0.5, 0.5], [0.5, 0.0, 0.5], [0.5, 0.5, 0.0]]",A,primitive->conventional (x sqrt2),Starrydata (experimental),10.1016/j.stam.2004.02.006,https://doi.org/10.1016/j.stam.2004.02.006,Starrydata all_curves.csv (release 'latest'),PhononDB (Togo/NIMS MDR),https://mdr.nims.go.jp/datasets/02fa4c75-ed5f-4897-b727-67d05b922c4a,"LTC-calc.log unit cell (PBEsol-relaxed), same file as kappa",mp-924130,True,stoichiometric,TiNiSn
TiNiSn,4.6891,W/m/K,476.26,experimental (Wiedemann-Franz subtracted),0,experimental,1.0,,5.865993,216.0,F-43m,half-Heusler (C1b / MgAgAs),,"[""Ti"", ""Ti"", ""Ti"", ""Ti"", ""Ni"", ""Ni"", ""Ni"", ""Ni"", ""Sn"", ""Sn"", ""Sn"", ""Sn""]","[[0.5, 0.0, 0.0], [0.5, 0.5, 0.5], [0.0, 0.0, 0.5], [0.0, 0.5, 0.0], [0.25, 0.25, 0.75], [0.25, 0.75, 0.25], [0.75, 0.25, 0.25], [0.75, 0.75, 0.75], [0.0, 0.0, 0.0], [0.0, 0.5, 0.5], [0.5, 0.0, 0.5], [0.5, 0.5, 0.0]]",A,primitive->conventional (x sqrt2),repository mining,10.6084/m9.figshare.29438735,https://github.com/KU-Yifan/PGEC-descriptor-TE-design/blob/main/results/lorenz_number/final_processed_with_kappaL.csv,,PhononDB (Togo/NIMS MDR),https://mdr.nims.go.jp/datasets/02fa4c75-ed5f-4897-b727-67d05b922c4a,"LTC-calc.log unit cell (PBEsol-relaxed), same file as kappa",mp-924130,True,stoichiometric,TiNiSn
TiNiSn,6.2919,W/m/K,477.39,experimental (Wiedemann-Franz subtracted),0,experimental,1.0,,5.865993,216.0,F-43m,half-Heusler (C1b / MgAgAs),,"[""Ti"", ""Ti"", ""Ti"", ""Ti"", ""Ni"", ""Ni"", ""Ni"", ""Ni"", ""Sn"", ""Sn"", ""Sn"", ""Sn""]","[[0.5, 0.0, 0.0], [0.5, 0.5, 0.5], [0.0, 0.0, 0.5], [0.0, 0.5, 0.0], [0.25, 0.25, 0.75], [0.25, 0.75, 0.25], [0.75, 0.25, 0.25], [0.75, 0.75, 0.75], [0.0, 0.0, 0.0], [0.0, 0.5, 0.5], [0.5, 0.0, 0.5], [0.5, 0.5, 0.0]]",A,primitive->conventional (x sqrt2),repository mining,10.6084/m9.figshare.29438735,https://github.com/KU-Yifan/PGEC-descriptor-TE-design/blob/main/results/lorenz_number/final_processed_with_kappaL.csv,,PhononDB (Togo/NIMS MDR),https://mdr.nims.go.jp/datasets/02fa4c75-ed5f-4897-b727-67d05b922c4a,"LTC-calc.log unit cell (PBEsol-relaxed), same file as kappa",mp-924130,True,stoichiometric,TiNiSn
TiNiSn,4.735634,W/m/K,477.9329,"experimental, lattice thermal conductivity as published",0,experimental,1.0,reported_lattice,5.865993,216.0,F-43m,half-Heusler (C1b / MgAgAs),,"[""Ti"", ""Ti"", ""Ti"", ""Ti"", ""Ni"", ""Ni"", ""Ni"", ""Ni"", ""Sn"", ""Sn"", ""Sn"", ""Sn""]","[[0.5, 0.0, 0.0], [0.5, 0.5, 0.5], [0.0, 0.0, 0.5], [0.0, 0.5, 0.0], [0.25, 0.25, 0.75], [0.25, 0.75, 0.25], [0.75, 0.25, 0.25], [0.75, 0.75, 0.75], [0.0, 0.0, 0.0], [0.0, 0.5, 0.5], [0.5, 0.0, 0.5], [0.5, 0.5, 0.0]]",A,primitive->conventional (x sqrt2),Starrydata (experimental),10.3390/ma11040536,https://doi.org/10.3390/ma11040536,Starrydata all_curves.csv (release 'latest'),PhononDB (Togo/NIMS MDR),https://mdr.nims.go.jp/datasets/02fa4c75-ed5f-4897-b727-67d05b922c4a,"LTC-calc.log unit cell (PBEsol-relaxed), same file as kappa",mp-924130,True,stoichiometric,TiNiSn
TiNiSn,2.969185591226027,W/m/K,478.0055,"experimental, Wiedemann-Franz: kappa_total - L*T/rho (Kim2015 L(S=112uV/K))",0,experimental,1.0,wf_subtracted,5.865993,216.0,F-43m,half-Heusler (C1b / MgAgAs),,"[""Ti"", ""Ti"", ""Ti"", ""Ti"", ""Ni"", ""Ni"", ""Ni"", ""Ni"", ""Sn"", ""Sn"", ""Sn"", ""Sn""]","[[0.5, 0.0, 0.0], [0.5, 0.5, 0.5], [0.0, 0.0, 0.5], [0.0, 0.5, 0.0], [0.25, 0.25, 0.75], [0.25, 0.75, 0.25], [0.75, 0.25, 0.25], [0.75, 0.75, 0.75], [0.0, 0.0, 0.0], [0.0, 0.5, 0.5], [0.5, 0.0, 0.5], [0.5, 0.5, 0.0]]",A,primitive->conventional (x sqrt2),Starrydata (experimental),10.1557/jmr.2011.107,https://doi.org/10.1557/jmr.2011.107,Starrydata all_curves.csv (release 'latest'),PhononDB (Togo/NIMS MDR),https://mdr.nims.go.jp/datasets/02fa4c75-ed5f-4897-b727-67d05b922c4a,"LTC-calc.log unit cell (PBEsol-relaxed), same file as kappa",mp-924130,True,stoichiometric,TiNiSn
TiNiSn,6.297451947424788,W/m/K,478.5222,"experimental, Wiedemann-Franz: kappa_total - L*T/rho (Kim2015 L(S=160uV/K))",0,experimental,1.0,wf_subtracted,5.865993,216.0,F-43m,half-Heusler (C1b / MgAgAs),,"[""Ti"", ""Ti"", ""Ti"", ""Ti"", ""Ni"", ""Ni"", ""Ni"", ""Ni"", ""Sn"", ""Sn"", ""Sn"", ""Sn""]","[[0.5, 0.0, 0.0], [0.5, 0.5, 0.5], [0.0, 0.0, 0.5], [0.0, 0.5, 0.0], [0.25, 0.25, 0.75], [0.25, 0.75, 0.25], [0.75, 0.25, 0.25], [0.75, 0.75, 0.75], [0.0, 0.0, 0.0], [0.0, 0.5, 0.5], [0.5, 0.0, 0.5], [0.5, 0.5, 0.0]]",A,primitive->conventional (x sqrt2),Starrydata (experimental),10.3390/ma11020262,https://doi.org/10.3390/ma11020262,Starrydata all_curves.csv (release 'latest'),PhononDB (Togo/NIMS MDR),https://mdr.nims.go.jp/datasets/02fa4c75-ed5f-4897-b727-67d05b922c4a,"LTC-calc.log unit cell (PBEsol-relaxed), same file as kappa",mp-924130,True,stoichiometric,TiNiSn
TiNiSn,4.178010535752488,W/m/K,478.6804,"experimental, Wiedemann-Franz: kappa_total - L*T/rho (Kim2015 L(S=192uV/K))",0,experimental,1.0,wf_subtracted,5.865993,216.0,F-43m,half-Heusler (C1b / MgAgAs),,"[""Ti"", ""Ti"", ""Ti"", ""Ti"", ""Ni"", ""Ni"", ""Ni"", ""Ni"", ""Sn"", ""Sn"", ""Sn"", ""Sn""]","[[0.5, 0.0, 0.0], [0.5, 0.5, 0.5], [0.0, 0.0, 0.5], [0.0, 0.5, 0.0], [0.25, 0.25, 0.75], [0.25, 0.75, 0.25], [0.75, 0.25, 0.25], [0.75, 0.75, 0.75], [0.0, 0.0, 0.0], [0.0, 0.5, 0.5], [0.5, 0.0, 0.5], [0.5, 0.5, 0.0]]",A,primitive->conventional (x sqrt2),Starrydata (experimental),10.1557/jmr.2011.107,https://doi.org/10.1557/jmr.2011.107,Starrydata all_curves.csv (release 'latest'),PhononDB (Togo/NIMS MDR),https://mdr.nims.go.jp/datasets/02fa4c75-ed5f-4897-b727-67d05b922c4a,"LTC-calc.log unit cell (PBEsol-relaxed), same file as kappa",mp-924130,True,stoichiometric,TiNiSn
TiNiSn,5.924666644022616,W/m/K,479.5365,"experimental, Wiedemann-Franz: kappa_total - L*T/rho (Kim2015 L(S=214uV/K))",0,experimental,1.0,wf_subtracted,5.865993,216.0,F-43m,half-Heusler (C1b / MgAgAs),,"[""Ti"", ""Ti"", ""Ti"", ""Ti"", ""Ni"", ""Ni"", ""Ni"", ""Ni"", ""Sn"", ""Sn"", ""Sn"", ""Sn""]","[[0.5, 0.0, 0.0], [0.5, 0.5, 0.5], [0.0, 0.0, 0.5], [0.0, 0.5, 0.0], [0.25, 0.25, 0.75], [0.25, 0.75, 0.25], [0.75, 0.25, 0.25], [0.75, 0.75, 0.75], [0.0, 0.0, 0.0], [0.0, 0.5, 0.5], [0.5, 0.0, 0.5], [0.5, 0.5, 0.0]]",A,primitive->conventional (x sqrt2),Starrydata (experimental),10.1063/1.4862955,https://doi.org/10.1063/1.4862955,Starrydata all_curves.csv (release 'latest'),PhononDB (Togo/NIMS MDR),https://mdr.nims.go.jp/datasets/02fa4c75-ed5f-4897-b727-67d05b922c4a,"LTC-calc.log unit cell (PBEsol-relaxed), same file as kappa",mp-924130,True,stoichiometric,TiNiSn
TiNiSn,6.314661,W/m/K,481.115,"experimental, lattice thermal conductivity as published",0,experimental,1.0,reported_lattice,5.865993,216.0,F-43m,half-Heusler (C1b / MgAgAs),,"[""Ti"", ""Ti"", ""Ti"", ""Ti"", ""Ni"", ""Ni"", ""Ni"", ""Ni"", ""Sn"", ""Sn"", ""Sn"", ""Sn""]","[[0.5, 0.0, 0.0], [0.5, 0.5, 0.5], [0.0, 0.0, 0.5], [0.0, 0.5, 0.0], [0.25, 0.25, 0.75], [0.25, 0.75, 0.25], [0.75, 0.25, 0.25], [0.75, 0.75, 0.75], [0.0, 0.0, 0.0], [0.0, 0.5, 0.5], [0.5, 0.0, 0.5], [0.5, 0.5, 0.0]]",A,primitive->conventional (x sqrt2),Starrydata (experimental),10.3390/ma11020262,https://doi.org/10.3390/ma11020262,Starrydata all_curves.csv (release 'latest'),PhononDB (Togo/NIMS MDR),https://mdr.nims.go.jp/datasets/02fa4c75-ed5f-4897-b727-67d05b922c4a,"LTC-calc.log unit cell (PBEsol-relaxed), same file as kappa",mp-924130,True,stoichiometric,TiNiSn
