Repository: Shivamrandive747/Thermalconductivity_prediction

# Calibrating first-principles lattice thermal conductivity to experiment

**A curated half-Heusler dataset and a validated transfer function.**

Published first-principles transport calculations of lattice thermal conductivity exceed what
laboratories measure for the same compound by a **median factor of 1.55**. That offset is regular
enough to be removed in closed form:

$$\kappa_L^{\mathrm{expt}}(T) \;=\; \kappa_L^{\mathrm{BTE}}(T)\;\min\!\left[c\left(\tfrac{T}{300}\right)^{p},\,1\right],
\qquad c = 0.51,\quad p = 0.80$$

Inside a domain of applicability declared before the validation set was scored, this places

File: data/Target_Materials/HEUSLER_KAPPA_TRAINING_SET.csv (part 43 of 192)
formula,kappa_L,kappa_units,temperature_K,method,method_tier,tier_name,weight,kappa_basis,struct_a_A,struct_spacegroup,struct_sg_symbol,struct_prototype,struct_site_ordering,struct_species,struct_frac_coords,struct_grade,lattice_convention,source,source_doi,source_url,source_location,struct_source,struct_source_url,struct_source_detail,struct_id,struct_same_paper_as_kappa,stoichiometry,parent_formula
TiNiSn,3.529777759373567,W/m/K,481.2,"experimental, Wiedemann-Franz: kappa_total - L*T/rho (Kim2015 L(S=74uV/K))",0,experimental,1.0,wf_subtracted,5.865993,216.0,F-43m,half-Heusler (C1b / MgAgAs),,"[""Ti"", ""Ti"", ""Ti"", ""Ti"", ""Ni"", ""Ni"", ""Ni"", ""Ni"", ""Sn"", ""Sn"", ""Sn"", ""Sn""]","[[0.5, 0.0, 0.0], [0.5, 0.5, 0.5], [0.0, 0.0, 0.5], [0.0, 0.5, 0.0], [0.25, 0.25, 0.75], [0.25, 0.75, 0.25], [0.75, 0.25, 0.25], [0.75, 0.75, 0.75], [0.0, 0.0, 0.0], [0.0, 0.5, 0.5], [0.5, 0.0, 0.5], [0.5, 0.5, 0.0]]",A,primitive->conventional (x sqrt2),Starrydata (experimental),10.1039/c4ta04661g,https://doi.org/10.1039/c4ta04661g,Starrydata all_curves.csv (release 'latest'),PhononDB (Togo/NIMS MDR),https://mdr.nims.go.jp/datasets/02fa4c75-ed5f-4897-b727-67d05b922c4a,"LTC-calc.log unit cell (PBEsol-relaxed), same file as kappa",mp-924130,True,stoichiometric,TiNiSn
TiNiSn,2.8878847008106323,W/m/K,481.6874,"experimental, Wiedemann-Franz: kappa_total - L*T/rho (Kim2015 L(S=248uV/K))",0,experimental,1.0,wf_subtracted,5.865993,216.0,F-43m,half-Heusler (C1b / MgAgAs),,"[""Ti"", ""Ti"", ""Ti"", ""Ti"", ""Ni"", ""Ni"", ""Ni"", ""Ni"", ""Sn"", ""Sn"", ""Sn"", ""Sn""]","[[0.5, 0.0, 0.0], [0.5, 0.5, 0.5], [0.0, 0.0, 0.5], [0.0, 0.5, 0.0], [0.25, 0.25, 0.75], [0.25, 0.75, 0.25], [0.75, 0.25, 0.25], [0.75, 0.75, 0.75], [0.0, 0.0, 0.0], [0.0, 0.5, 0.5], [0.5, 0.0, 0.5], [0.5, 0.5, 0.0]]",A,primitive->conventional (x sqrt2),Starrydata (experimental),10.1016/j.actamat.2015.11.022,https://doi.org/10.1016/j.actamat.2015.11.022,Starrydata all_curves.csv (release 'latest'),PhononDB (Togo/NIMS MDR),https://mdr.nims.go.jp/datasets/02fa4c75-ed5f-4897-b727-67d05b922c4a,"LTC-calc.log unit cell (PBEsol-relaxed), same file as kappa",mp-924130,True,stoichiometric,TiNiSn
TiNiSn,5.783056548584797,W/m/K,481.8643,"experimental, Wiedemann-Franz: kappa_total - L*T/rho (Kim2015 L(S=235uV/K))",0,experimental,1.0,wf_subtracted,5.865993,216.0,F-43m,half-Heusler (C1b / MgAgAs),,"[""Ti"", ""Ti"", ""Ti"", ""Ti"", ""Ni"", ""Ni"", ""Ni"", ""Ni"", ""Sn"", ""Sn"", ""Sn"", ""Sn""]","[[0.5, 0.0, 0.0], [0.5, 0.5, 0.5], [0.0, 0.0, 0.5], [0.0, 0.5, 0.0], [0.25, 0.25, 0.75], [0.25, 0.75, 0.25], [0.75, 0.25, 0.25], [0.75, 0.75, 0.75], [0.0, 0.0, 0.0], [0.0, 0.5, 0.5], [0.5, 0.0, 0.5], [0.5, 0.5, 0.0]]",A,primitive->conventional (x sqrt2),Starrydata (experimental),10.1016/j.intermet.2006.08.008,https://doi.org/10.1016/j.intermet.2006.08.008,Starrydata all_curves.csv (release 'latest'),PhononDB (Togo/NIMS MDR),https://mdr.nims.go.jp/datasets/02fa4c75-ed5f-4897-b727-67d05b922c4a,"LTC-calc.log unit cell (PBEsol-relaxed), same file as kappa",mp-924130,True,stoichiometric,TiNiSn
TiNiSn,5.881933584423576,W/m/K,483.82,"experimental, Wiedemann-Franz: kappa_total - L*T/rho (Kim2015 L(S=295uV/K))",0,experimental,1.0,wf_subtracted,5.865993,216.0,F-43m,half-Heusler (C1b / MgAgAs),,"[""Ti"", ""Ti"", ""Ti"", ""Ti"", ""Ni"", ""Ni"", ""Ni"", ""Ni"", ""Sn"", ""Sn"", ""Sn"", ""Sn""]","[[0.5, 0.0, 0.0], [0.5, 0.5, 0.5], [0.0, 0.0, 0.5], [0.0, 0.5, 0.0], [0.25, 0.25, 0.75], [0.25, 0.75, 0.25], [0.75, 0.25, 0.25], [0.75, 0.75, 0.75], [0.0, 0.0, 0.0], [0.0, 0.5, 0.5], [0.5, 0.0, 0.5], [0.5, 0.5, 0.0]]",A,primitive->conventional (x sqrt2),Starrydata (experimental),10.1007/s11664-003-0006-5,https://doi.org/10.1007/s11664-003-0006-5,Starrydata all_curves.csv (release 'latest'),PhononDB (Togo/NIMS MDR),https://mdr.nims.go.jp/datasets/02fa4c75-ed5f-4897-b727-67d05b922c4a,"LTC-calc.log unit cell (PBEsol-relaxed), same file as kappa",mp-924130,True,stoichiometric,TiNiSn
TiNiSn,5.909329491150484,W/m/K,483.934,"experimental, Wiedemann-Franz: kappa_total - L*T/rho (Kim2015 L(S=275uV/K))",0,experimental,1.0,wf_subtracted,5.865993,216.0,F-43m,half-Heusler (C1b / MgAgAs),,"[""Ti"", ""Ti"", ""Ti"", ""Ti"", ""Ni"", ""Ni"", ""Ni"", ""Ni"", ""Sn"", ""Sn"", ""Sn"", ""Sn""]","[[0.5, 0.0, 0.0], [0.5, 0.5, 0.5], [0.0, 0.0, 0.5], [0.0, 0.5, 0.0], [0.25, 0.25, 0.75], [0.25, 0.75, 0.25], [0.75, 0.25, 0.25], [0.75, 0.75, 0.75], [0.0, 0.0, 0.0], [0.0, 0.5, 0.5], [0.5, 0.0, 0.5], [0.5, 0.5, 0.0]]",A,primitive->conventional (x sqrt2),Starrydata (experimental),10.1063/1.4765358,https://doi.org/10.1063/1.4765358,Starrydata all_curves.csv (release 'latest'),PhononDB (Togo/NIMS MDR),https://mdr.nims.go.jp/datasets/02fa4c75-ed5f-4897-b727-67d05b922c4a,"LTC-calc.log unit cell (PBEsol-relaxed), same file as kappa",mp-924130,True,stoichiometric,TiNiSn
TiNiSn,5.892658809423849,W/m/K,484.29,"experimental, Wiedemann-Franz: kappa_total - L*T/rho (Kim2015 L(S=252uV/K))",0,experimental,1.0,wf_subtracted,5.865993,216.0,F-43m,half-Heusler (C1b / MgAgAs),,"[""Ti"", ""Ti"", ""Ti"", ""Ti"", ""Ni"", ""Ni"", ""Ni"", ""Ni"", ""Sn"", ""Sn"", ""Sn"", ""Sn""]","[[0.5, 0.0, 0.0], [0.5, 0.5, 0.5], [0.0, 0.0, 0.5], [0.0, 0.5, 0.0], [0.25, 0.25, 0.75], [0.25, 0.75, 0.25], [0.75, 0.25, 0.25], [0.75, 0.75, 0.75], [0.0, 0.0, 0.0], [0.0, 0.5, 0.5], [0.5, 0.0, 0.5], [0.5, 0.5, 0.0]]",A,primitive->conventional (x sqrt2),Starrydata (experimental),10.1007/s11664-003-0006-5,https://doi.org/10.1007/s11664-003-0006-5,Starrydata all_curves.csv (release 'latest'),PhononDB (Togo/NIMS MDR),https://mdr.nims.go.jp/datasets/02fa4c75-ed5f-4897-b727-67d05b922c4a,"LTC-calc.log unit cell (PBEsol-relaxed), same file as kappa",mp-924130,True,stoichiometric,TiNiSn
TiNiSn,5.820763581663299,W/m/K,484.3308,"experimental, Wiedemann-Franz: kappa_total - L*T/rho (Kim2015 L(S=235uV/K))",0,experimental,1.0,wf_subtracted,5.865993,216.0,F-43m,half-Heusler (C1b / MgAgAs),,"[""Ti"", ""Ti"", ""Ti"", ""Ti"", ""Ni"", ""Ni"", ""Ni"", ""Ni"", ""Sn"", ""Sn"", ""Sn"", ""Sn""]","[[0.5, 0.0, 0.0], [0.5, 0.5, 0.5], [0.0, 0.0, 0.5], [0.0, 0.5, 0.0], [0.25, 0.25, 0.75], [0.25, 0.75, 0.25], [0.75, 0.25, 0.25], [0.75, 0.75, 0.75], [0.0, 0.0, 0.0], [0.0, 0.5, 0.5], [0.5, 0.0, 0.5], [0.5, 0.5, 0.0]]",A,primitive->conventional (x sqrt2),Starrydata (experimental),10.1016/j.intermet.2006.08.008,https://doi.org/10.1016/j.intermet.2006.08.008,Starrydata all_curves.csv (release 'latest'),PhononDB (Togo/NIMS MDR),https://mdr.nims.go.jp/datasets/02fa4c75-ed5f-4897-b727-67d05b922c4a,"LTC-calc.log unit cell (PBEsol-relaxed), same file as kappa",mp-924130,True,stoichiometric,TiNiSn
TiNiSn,3.908477199825896,W/m/K,484.3607,"experimental, Wiedemann-Franz: kappa_total - L*T/rho (Kim2015 L(S=187uV/K))",0,experimental,1.0,wf_subtracted,5.865993,216.0,F-43m,half-Heusler (C1b / MgAgAs),,"[""Ti"", ""Ti"", ""Ti"", ""Ti"", ""Ni"", ""Ni"", ""Ni"", ""Ni"", ""Sn"", ""Sn"", ""Sn"", ""Sn""]","[[0.5, 0.0, 0.0], [0.5, 0.5, 0.5], [0.0, 0.0, 0.5], [0.0, 0.5, 0.0], [0.25, 0.25, 0.75], [0.25, 0.75, 0.25], [0.75, 0.25, 0.25], [0.75, 0.75, 0.75], [0.0, 0.0, 0.0], [0.0, 0.5, 0.5], [0.5, 0.0, 0.5], [0.5, 0.5, 0.0]]",A,primitive->conventional (x sqrt2),Starrydata (experimental),10.1557/jmr.2011.107,https://doi.org/10.1557/jmr.2011.107,Starrydata all_curves.csv (release 'latest'),PhononDB (Togo/NIMS MDR),https://mdr.nims.go.jp/datasets/02fa4c75-ed5f-4897-b727-67d05b922c4a,"LTC-calc.log unit cell (PBEsol-relaxed), same file as kappa",mp-924130,True,stoichiometric,TiNiSn
TiNiSn,5.718675142838278,W/m/K,487.6624,"experimental, Wiedemann-Franz: kappa_total - L*T/rho (degenerate 2.44e-8)",0,experimental,1.0,wf_subtracted,5.865993,216.0,F-43m,half-Heusler (C1b / MgAgAs),,"[""Ti"", ""Ti"", ""Ti"", ""Ti"", ""Ni"", ""Ni"", ""Ni"", ""Ni"", ""Sn"", ""Sn"", ""Sn"", ""Sn""]","[[0.5, 0.0, 0.0], [0.5, 0.5, 0.5], [0.0, 0.0, 0.5], [0.0, 0.5, 0.0], [0.25, 0.25, 0.75], [0.25, 0.75, 0.25], [0.75, 0.25, 0.25], [0.75, 0.75, 0.75], [0.0, 0.0, 0.0], [0.0, 0.5, 0.5], [0.5, 0.0, 0.5], [0.5, 0.5, 0.0]]",A,primitive->conventional (x sqrt2),Starrydata (experimental),10.1016/j.stam.2004.02.006,https://doi.org/10.1016/j.stam.2004.02.006,Starrydata all_curves.csv (release 'latest'),PhononDB (Togo/NIMS MDR),https://mdr.nims.go.jp/datasets/02fa4c75-ed5f-4897-b727-67d05b922c4a,"LTC-calc.log unit cell (PBEsol-relaxed), same file as kappa",mp-924130,True,stoichiometric,TiNiSn
TiNiSn,4.1622294475990405,W/m/K,489.3099,"experimental, Wiedemann-Franz: kappa_total - L*T/rho (Kim2015 L(S=194uV/K))",0,experimental,1.0,wf_subtracted,5.865993,216.0,F-43m,half-Heusler (C1b / MgAgAs),,"[""Ti"", ""Ti"", ""Ti"", ""Ti"", ""Ni"", ""Ni"", ""Ni"", ""Ni"", ""Sn"", ""Sn"", ""Sn"", ""Sn""]","[[0.5, 0.0, 0.0], [0.5, 0.5, 0.5], [0.0, 0.0, 0.5], [0.0, 0.5, 0.0], [0.25, 0.25, 0.75], [0.25, 0.75, 0.25], [0.75, 0.25, 0.25], [0.75, 0.75, 0.75], [0.0, 0.0, 0.0], [0.0, 0.5, 0.5], [0.5, 0.0, 0.5], [0.5, 0.5, 0.0]]",A,primitive->conventional (x sqrt2),Starrydata (experimental),10.1557/jmr.2011.107,https://doi.org/10.1557/jmr.2011.107,Starrydata all_curves.csv (release 'latest'),PhononDB (Togo/NIMS MDR),https://mdr.nims.go.jp/datasets/02fa4c75-ed5f-4897-b727-67d05b922c4a,"LTC-calc.log unit cell (PBEsol-relaxed), same file as kappa",mp-924130,True,stoichiometric,TiNiSn
TiNiSn,4.705220958956914,W/m/K,490.6694,"experimental, Wiedemann-Franz: kappa_total - L*T/rho (Kim2015 L(S=232uV/K))",0,experimental,1.0,wf_subtracted,5.865993,216.0,F-43m,half-Heusler (C1b / MgAgAs),,"[""Ti"", ""Ti"", ""Ti"", ""Ti"", ""Ni"", ""Ni"", ""Ni"", ""Ni"", ""Sn"", ""Sn"", ""Sn"", ""Sn""]","[[0.5, 0.0, 0.0], [0.5, 0.5, 0.5], [0.0, 0.0, 0.5], [0.0, 0.5, 0.0], [0.25, 0.25, 0.75], [0.25, 0.75, 0.25], [0.75, 0.25, 0.25], [0.75, 0.75, 0.75], [0.0, 0.0, 0.0], [0.0, 0.5, 0.5], [0.5, 0.0, 0.5], [0.5, 0.5, 0.0]]",A,primitive->conventional (x sqrt2),Starrydata (experimental),10.3390/ma11040536,https://doi.org/10.3390/ma11040536,Starrydata all_curves.csv (release 'latest'),PhononDB (Togo/NIMS MDR),https://mdr.nims.go.jp/datasets/02fa4c75-ed5f-4897-b727-67d05b922c4a,"LTC-calc.log unit cell (PBEsol-relaxed), same file as kappa",mp-924130,True,stoichiometric,TiNiSn
TiNiSn,5.5008,W/m/K,491.14,experimental (Wiedemann-Franz subtracted),0,experimental,1.0,,5.865993,216.0,F-43m,half-Heusler (C1b / MgAgAs),,"[""Ti"", ""Ti"", ""Ti"", ""Ti"", ""Ni"", ""Ni"", ""Ni"", ""Ni"", ""Sn"", ""Sn"", ""Sn"", ""Sn""]","[[0.5, 0.0, 0.0], [0.5, 0.5, 0.5], [0.0, 0.0, 0.5], [0.0, 0.5, 0.0], [0.25, 0.25, 0.75], [0.25, 0.75, 0.25], [0.75, 0.25, 0.25], [0.75, 0.75, 0.75], [0.0, 0.0, 0.0], [0.0, 0.5, 0.5], [0.5, 0.0, 0.5], [0.5, 0.5, 0.0]]",A,primitive->conventional (x sqrt2),repository mining,10.6084/m9.figshare.29438735,https://github.com/KU-Yifan/PGEC-descriptor-TE-design/blob/main/results/lorenz_number/final_processed_with_kappaL.csv,,PhononDB (Togo/NIMS MDR),https://mdr.nims.go.jp/datasets/02fa4c75-ed5f-4897-b727-67d05b922c4a,"LTC-calc.log unit cell (PBEsol-relaxed), same file as kappa",mp-924130,True,stoichiometric,TiNiSn
TiNiSn,4.7061,W/m/K,491.27,experimental (Wiedemann-Franz subtracted),0,experimental,1.0,,5.865993,216.0,F-43m,half-Heusler (C1b / MgAgAs),,"[""Ti"", ""Ti"", ""Ti"", ""Ti"", ""Ni"", ""Ni"", ""Ni"", ""Ni"", ""Sn"", ""Sn"", ""Sn"", ""Sn""]","[[0.5, 0.0, 0.0], [0.5, 0.5, 0.5], [0.0, 0.0, 0.5], [0.0, 0.5, 0.0], [0.25, 0.25, 0.75], [0.25, 0.75, 0.25], [0.75, 0.25, 0.25], [0.75, 0.75, 0.75], [0.0, 0.0, 0.0], [0.0, 0.5, 0.5], [0.5, 0.0, 0.5], [0.5, 0.5, 0.0]]",A,primitive->conventional (x sqrt2),repository mining,10.6084/m9.figshare.29438735,https://github.com/KU-Yifan/PGEC-descriptor-TE-design/blob/main/results/lorenz_number/final_processed_with_kappaL.csv,,PhononDB (Togo/NIMS MDR),https://mdr.nims.go.jp/datasets/02fa4c75-ed5f-4897-b727-67d05b922c4a,"LTC-calc.log unit cell (PBEsol-relaxed), same file as kappa",mp-924130,True,stoichiometric,TiNiSn
TiNiSn,3.898197640963787,W/m/K,492.6281,"experimental, Wiedemann-Franz: kappa_total - L*T/rho (Kim2015 L(S=191uV/K))",0,experimental,1.0,wf_subtracted,5.865993,216.0,F-43m,half-Heusler (C1b / MgAgAs),,"[""Ti"", ""Ti"", ""Ti"", ""Ti"", ""Ni"", ""Ni"", ""Ni"", ""Ni"", ""Sn"", ""Sn"", ""Sn"", ""Sn""]","[[0.5, 0.0, 0.0], [0.5, 0.5, 0.5], [0.0, 0.0, 0.5], [0.0, 0.5, 0.0], [0.25, 0.25, 0.75], [0.25, 0.75, 0.25], [0.75, 0.25, 0.25], [0.75, 0.75, 0.75], [0.0, 0.0, 0.0], [0.0, 0.5, 0.5], [0.5, 0.0, 0.5], [0.5, 0.5, 0.0]]",A,primitive->conventional (x sqrt2),Starrydata (experimental),10.1557/jmr.2011.107,https://doi.org/10.1557/jmr.2011.107,Starrydata all_curves.csv (release 'latest'),PhononDB (Togo/NIMS MDR),https://mdr.nims.go.jp/datasets/02fa4c75-ed5f-4897-b727-67d05b922c4a,"LTC-calc.log unit cell (PBEsol-relaxed), same file as kappa",mp-924130,True,stoichiometric,TiNiSn
TiNiSn,4.247522801855835,W/m/K,493.4,"experimental, Wiedemann-Franz: kappa_total - L*T/rho (Kim2015 L(S=179uV/K))",0,experimental,1.0,wf_subtracted,5.865993,216.0,F-43m,half-Heusler (C1b / MgAgAs),,"[""Ti"", ""Ti"", ""Ti"", ""Ti"", ""Ni"", ""Ni"", ""Ni"", ""Ni"", ""Sn"", ""Sn"", ""Sn"", ""Sn""]","[[0.5, 0.0, 0.0], [0.5, 0.5, 0.5], [0.0, 0.0, 0.5], [0.0, 0.5, 0.0], [0.25, 0.25, 0.75], [0.25, 0.75, 0.25], [0.75, 0.25, 0.25], [0.75, 0.75, 0.75], [0.0, 0.0, 0.0], [0.0, 0.5, 0.5], [0.5, 0.0, 0.5], [0.5, 0.5, 0.0]]",A,primitive->conventional (x sqrt2),Starrydata (experimental),10.1021/acs.chemmater.7b02685,https://doi.org/10.1021/acs.chemmater.7b02685,Starrydata all_curves.csv (release 'latest'),PhononDB (Togo/NIMS MDR),https://mdr.nims.go.jp/datasets/02fa4c75-ed5f-4897-b727-67d05b922c4a,"LTC-calc.log unit cell (PBEsol-relaxed), same file as kappa",mp-924130,True,stoichiometric,TiNiSn
TiNiSn,6.800876064168339,W/m/K,493.5,"experimental, Wiedemann-Franz: kappa_total - L*T/rho (Kim2015 L(S=93uV/K))",0,experimental,1.0,wf_subtracted,5.865993,216.0,F-43m,half-Heusler (C1b / MgAgAs),,"[""Ti"", ""Ti"", ""Ti"", ""Ti"", ""Ni"", ""Ni"", ""Ni"", ""Ni"", ""Sn"", ""Sn"", ""Sn"", ""Sn""]","[[0.5, 0.0, 0.0], [0.5, 0.5, 0.5], [0.0, 0.0, 0.5], [0.0, 0.5, 0.0], [0.25, 0.25, 0.75], [0.25, 0.75, 0.25], [0.75, 0.25, 0.25], [0.75, 0.75, 0.75], [0.0, 0.0, 0.0], [0.0, 0.5, 0.5], [0.5, 0.0, 0.5], [0.5, 0.5, 0.0]]",A,primitive->conventional (x sqrt2),Starrydata (experimental),10.1039/c6cp06859f,https://doi.org/10.1039/c6cp06859f,Starrydata all_curves.csv (release 'latest'),PhononDB (Togo/NIMS MDR),https://mdr.nims.go.jp/datasets/02fa4c75-ed5f-4897-b727-67d05b922c4a,"LTC-calc.log unit cell (PBEsol-relaxed), same file as kappa",mp-924130,True,stoichiometric,TiNiSn
TiNiSn,4.625921959606371,W/m/K,494.4,"experimental, Wiedemann-Franz: kappa_total - L*T/rho (Kim2015 L(S=212uV/K))",0,experimental,1.0,wf_subtracted,5.865993,216.0,F-43m,half-Heusler (C1b / MgAgAs),,"[""Ti"", ""Ti"", ""Ti"", ""Ti"", ""Ni"", ""Ni"", ""Ni"", ""Ni"", ""Sn"", ""Sn"", ""Sn"", ""Sn""]","[[0.5, 0.0, 0.0], [0.5, 0.5, 0.5], [0.0, 0.0, 0.5], [0.0, 0.5, 0.0], [0.25, 0.25, 0.75], [0.25, 0.75, 0.25], [0.75, 0.25, 0.25], [0.75, 0.75, 0.75], [0.0, 0.0, 0.0], [0.0, 0.5, 0.5], [0.5, 0.0, 0.5], [0.5, 0.5, 0.0]]",A,primitive->conventional (x sqrt2),Starrydata (experimental),10.1088/1361-6463/aa85bb,https://doi.org/10.1088/1361-6463/aa85bb,Starrydata all_curves.csv (release 'latest'),PhononDB (Togo/NIMS MDR),https://mdr.nims.go.jp/datasets/02fa4c75-ed5f-4897-b727-67d05b922c4a,"LTC-calc.log unit cell (PBEsol-relaxed), same file as kappa",mp-924130,True,stoichiometric,TiNiSn
TiNiSn,4.655192,W/m/K,494.7696,"experimental, lattice thermal conductivity as published",0,experimental,1.0,reported_lattice,5.865993,216.0,F-43m,half-Heusler (C1b / MgAgAs),,"[""Ti"", ""Ti"", ""Ti"", ""Ti"", ""Ni"", ""Ni"", ""Ni"", ""Ni"", ""Sn"", ""Sn"", ""Sn"", ""Sn""]","[[0.5, 0.0, 0.0], [0.5, 0.5, 0.5], [0.0, 0.0, 0.5], [0.0, 0.5, 0.0], [0.25, 0.25, 0.75], [0.25, 0.75, 0.25], [0.75, 0.25, 0.25], [0.75, 0.75, 0.75], [0.0, 0.0, 0.0], [0.0, 0.5, 0.5], [0.5, 0.0, 0.5], [0.5, 0.5, 0.0]]",A,primitive->conventional (x sqrt2),Starrydata (experimental),10.3390/ma11040536,https://doi.org/10.3390/ma11040536,Starrydata all_curves.csv (release 'latest'),PhononDB (Togo/NIMS MDR),https://mdr.nims.go.jp/datasets/02fa4c75-ed5f-4897-b727-67d05b922c4a,"LTC-calc.log unit cell (PBEsol-relaxed), same file as kappa",mp-924130,True,stoichiometric,TiNiSn
TiNiSn,2.983933022581716,W/m/K,495.7856,"experimental, Wiedemann-Franz: kappa_total - L*T/rho (Kim2015 L(S=116uV/K))",0,experimental,1.0,wf_subtracted,5.865993,216.0,F-43m,half-Heusler (C1b / MgAgAs),,"[""Ti"", ""Ti"", ""Ti"", ""Ti"", ""Ni"", ""Ni"", ""Ni"", ""Ni"", ""Sn"", ""Sn"", ""Sn"", ""Sn""]","[[0.5, 0.0, 0.0], [0.5, 0.5, 0.5], [0.0, 0.0, 0.5], [0.0, 0.5, 0.0], [0.25, 0.25, 0.75], [0.25, 0.75, 0.25], [0.75, 0.25, 0.25], [0.75, 0.75, 0.75], [0.0, 0.0, 0.0], [0.0, 0.5, 0.5], [0.5, 0.0, 0.5], [0.5, 0.5, 0.0]]",A,primitive->conventional (x sqrt2),Starrydata (experimental),10.1557/jmr.2011.107,https://doi.org/10.1557/jmr.2011.107,Starrydata all_curves.csv (release 'latest'),PhononDB (Togo/NIMS MDR),https://mdr.nims.go.jp/datasets/02fa4c75-ed5f-4897-b727-67d05b922c4a,"LTC-calc.log unit cell (PBEsol-relaxed), same file as kappa",mp-924130,True,stoichiometric,TiNiSn
TiNiSn,1.9965972212093583,W/m/K,495.9315,"experimental, Wiedemann-Franz: kappa_total - L*T/rho (Kim2015 L(S=103uV/K))",0,experimental,1.0,wf_subtracted,5.865993,216.0,F-43m,half-Heusler (C1b / MgAgAs),,"[""Ti"", ""Ti"", ""Ti"", ""Ti"", ""Ni"", ""Ni"", ""Ni"", ""Ni"", ""Sn"", ""Sn"", ""Sn"", ""Sn""]","[[0.5, 0.0, 0.0], [0.5, 0.5, 0.5], [0.0, 0.0, 0.5], [0.0, 0.5, 0.0], [0.25, 0.25, 0.75], [0.25, 0.75, 0.25], [0.75, 0.25, 0.25], [0.75, 0.75, 0.75], [0.0, 0.0, 0.0], [0.0, 0.5, 0.5], [0.5, 0.0, 0.5], [0.5, 0.5, 0.0]]",A,primitive->conventional (x sqrt2),Starrydata (experimental),10.1016/j.jallcom.2026.187908,https://doi.org/10.1016/j.jallcom.2026.187908,Starrydata all_curves.csv (release 'latest'),PhononDB (Togo/NIMS MDR),https://mdr.nims.go.jp/datasets/02fa4c75-ed5f-4897-b727-67d05b922c4a,"LTC-calc.log unit cell (PBEsol-relaxed), same file as kappa",mp-924130,True,stoichiometric,TiNiSn
TiNiSn,1.7860951735814414,W/m/K,495.9315,"experimental, Wiedemann-Franz: kappa_total - L*T/rho (Kim2015 L(S=91uV/K))",0,experimental,1.0,wf_subtracted,5.865993,216.0,F-43m,half-Heusler (C1b / MgAgAs),,"[""Ti"", ""Ti"", ""Ti"", ""Ti"", ""Ni"", ""Ni"", ""Ni"", ""Ni"", ""Sn"", ""Sn"", ""Sn"", ""Sn""]","[[0.5, 0.0, 0.0], [0.5, 0.5, 0.5], [0.0, 0.0, 0.5], [0.0, 0.5, 0.0], [0.25, 0.25, 0.75], [0.25, 0.75, 0.25], [0.75, 0.25, 0.25], [0.75, 0.75, 0.75], [0.0, 0.0, 0.0], [0.0, 0.5, 0.5], [0.5, 0.0, 0.5], [0.5, 0.5, 0.0]]",A,primitive->conventional (x sqrt2),Starrydata (experimental),10.1016/j.jallcom.2026.187908,https://doi.org/10.1016/j.jallcom.2026.187908,Starrydata all_curves.csv (release 'latest'),PhononDB (Togo/NIMS MDR),https://mdr.nims.go.jp/datasets/02fa4c75-ed5f-4897-b727-67d05b922c4a,"LTC-calc.log unit cell (PBEsol-relaxed), same file as kappa",mp-924130,True,stoichiometric,TiNiSn
TiNiSn,2.643239881947158,W/m/K,497.002,"experimental, Wiedemann-Franz: kappa_total - L*T/rho (Kim2015 L(S=180uV/K))",0,experimental,1.0,wf_subtracted,5.865993,216.0,F-43m,half-Heusler (C1b / MgAgAs),,"[""Ti"", ""Ti"", ""Ti"", ""Ti"", ""Ni"", ""Ni"", ""Ni"", ""Ni"", ""Sn"", ""Sn"", ""Sn"", ""Sn""]","[[0.5, 0.0, 0.0], [0.5, 0.5, 0.5], [0.0, 0.0, 0.5], [0.0, 0.5, 0.0], [0.25, 0.25, 0.75], [0.25, 0.75, 0.25], [0.75, 0.25, 0.25], [0.75, 0.75, 0.75], [0.0, 0.0, 0.0], [0.0, 0.5, 0.5], [0.5, 0.0, 0.5], [0.5, 0.5, 0.0]]",A,primitive->conventional (x sqrt2),Starrydata (experimental),10.1016/j.jallcom.2026.187908,https://doi.org/10.1016/j.jallcom.2026.187908,Starrydata all_curves.csv (release 'latest'),PhononDB (Togo/NIMS MDR),https://mdr.nims.go.jp/datasets/02fa4c75-ed5f-4897-b727-67d05b922c4a,"LTC-calc.log unit cell (PBEsol-relaxed), same file as kappa",mp-924130,True,stoichiometric,TiNiSn
TiNiSn,3.454115483980839,W/m/K,497.0021,"experimental, Wiedemann-Franz: kappa_total - L*T/rho (Kim2015 L(S=90uV/K))",0,experimental,1.0,wf_subtracted,5.865993,216.0,F-43m,half-Heusler (C1b / MgAgAs),,"[""Ti"", ""Ti"", ""Ti"", ""Ti"", ""Ni"", ""Ni"", ""Ni"", ""Ni"", ""Sn"", ""Sn"", ""Sn"", ""Sn""]","[[0.5, 0.0, 0.0], [0.5, 0.5, 0.5], [0.0, 0.0, 0.5], [0.0, 0.5, 0.0], [0.25, 0.25, 0.75], [0.25, 0.75, 0.25], [0.75, 0.25, 0.25], [0.75, 0.75, 0.75], [0.0, 0.0, 0.0], [0.0, 0.5, 0.5], [0.5, 0.0, 0.5], [0.5, 0.5, 0.0]]",A,primitive->conventional (x sqrt2),Starrydata (experimental),10.1016/j.jallcom.2026.187908,https://doi.org/10.1016/j.jallcom.2026.187908,Starrydata all_curves.csv (release 'latest'),PhononDB (Togo/NIMS MDR),https://mdr.nims.go.jp/datasets/02fa4c75-ed5f-4897-b727-67d05b922c4a,"LTC-calc.log unit cell (PBEsol-relaxed), same file as kappa",mp-924130,True,stoichiometric,TiNiSn
TiNiSn,3.40102,W/m/K,499.7613,"experimental, lattice thermal conductivity as published",0,experimental,1.0,reported_lattice,5.865993,216.0,F-43m,half-Heusler (C1b / MgAgAs),,"[""Ti"", ""Ti"", ""Ti"", ""Ti"", ""Ni"", ""Ni"", ""Ni"", ""Ni"", ""Sn"", ""Sn"", ""Sn"", ""Sn""]","[[0.5, 0.0, 0.0], [0.5, 0.5, 0.5], [0.0, 0.0, 0.5], [0.0, 0.5, 0.0], [0.25, 0.25, 0.75], [0.25, 0.75, 0.25], [0.75, 0.25, 0.25], [0.75, 0.75, 0.75], [0.0, 0.0, 0.0], [0.0, 0.5, 0.5], [0.5, 0.0, 0.5], [0.5, 0.5, 0.0]]",A,primitive->conventional (x sqrt2),Starrydata (experimental),10.1038/s41598-017-14013-8,https://doi.org/10.1038/s41598-017-14013-8,Starrydata all_curves.csv (release 'latest'),PhononDB (Togo/NIMS MDR),https://mdr.nims.go.jp/datasets/02fa4c75-ed5f-4897-b727-67d05b922c4a,"LTC-calc.log unit cell (PBEsol-relaxed), same file as kappa",mp-924130,True,stoichiometric,TiNiSn
TiNiSn,3.65450173516848,W/m/K,500.5214,"experimental, Wiedemann-Franz: kappa_total - L*T/rho (Kim2015 L(S=196uV/K))",0,experimental,1.0,wf_subtracted,5.865993,216.0,F-43m,half-Heusler (C1b / MgAgAs),,"[""Ti"", ""Ti"", ""Ti"", ""Ti"", ""Ni"", ""Ni"", ""Ni"", ""Ni"", ""Sn"", ""Sn"", ""Sn"", ""Sn""]","[[0.5, 0.0, 0.0], [0.5, 0.5, 0.5], [0.0, 0.0, 0.5], [0.0, 0.5, 0.0], [0.25, 0.25, 0.75], [0.25, 0.75, 0.25], [0.75, 0.25, 0.25], [0.75, 0.75, 0.75], [0.0, 0.0, 0.0], [0.0, 0.5, 0.5], [0.5, 0.0, 0.5], [0.5, 0.5, 0.0]]",A,primitive->conventional (x sqrt2),Starrydata (experimental),10.1021/cm3011343,https://doi.org/10.1021/cm3011343,Starrydata all_curves.csv (release 'latest'),PhononDB (Togo/NIMS MDR),https://mdr.nims.go.jp/datasets/02fa4c75-ed5f-4897-b727-67d05b922c4a,"LTC-calc.log unit cell (PBEsol-relaxed), same file as kappa",mp-924130,True,stoichiometric,TiNiSn
TiNiSn,4.132005369337322,W/m/K,502.2855,"experimental, Wiedemann-Franz: kappa_total - L*T/rho (Kim2015 L(S=198uV/K))",0,experimental,1.0,wf_subtracted,5.865993,216.0,F-43m,half-Heusler (C1b / MgAgAs),,"[""Ti"", ""Ti"", ""Ti"", ""Ti"", ""Ni"", ""Ni"", ""Ni"", ""Ni"", ""Sn"", ""Sn"", ""Sn"", ""Sn""]","[[0.5, 0.0, 0.0], [0.5, 0.5, 0.5], [0.0, 0.0, 0.5], [0.0, 0.5, 0.0], [0.25, 0.25, 0.75], [0.25, 0.75, 0.25], [0.75, 0.25, 0.25], [0.75, 0.75, 0.75], [0.0, 0.0, 0.0], [0.0, 0.5, 0.5], [0.5, 0.0, 0.5], [0.5, 0.5, 0.0]]",A,primitive->conventional (x sqrt2),Starrydata (experimental),10.1557/jmr.2011.107,https://doi.org/10.1557/jmr.2011.107,Starrydata all_curves.csv (release 'latest'),PhononDB (Togo/NIMS MDR),https://mdr.nims.go.jp/datasets/02fa4c75-ed5f-4897-b727-67d05b922c4a,"LTC-calc.log unit cell (PBEsol-relaxed), same file as kappa",mp-924130,True,stoichiometric,TiNiSn
TiNiSn,3.342130248262312,W/m/K,503.4188,"experimental, Wiedemann-Franz: kappa_total - L*T/rho (Kim2015 L(S=211uV/K))",0,experimental,1.0,wf_subtracted,5.865993,216.0,F-43m,half-Heusler (C1b / MgAgAs),,"[""Ti"", ""Ti"", ""Ti"", ""Ti"", ""Ni"", ""Ni"", ""Ni"", ""Ni"", ""Sn"", ""Sn"", ""Sn"", ""Sn""]","[[0.5, 0.0, 0.0], [0.5, 0.5, 0.5], [0.0, 0.0, 0.5], [0.0, 0.5, 0.0], [0.25, 0.25, 0.75], [0.25, 0.75, 0.25], [0.75, 0.25, 0.25], [0.75, 0.75, 0.75], [0.0, 0.0, 0.0], [0.0, 0.5, 0.5], [0.5, 0.0, 0.5], [0.5, 0.5, 0.0]]",A,primitive->conventional (x sqrt2),Starrydata (experimental),10.1021/cm3011343,https://doi.org/10.1021/cm3011343,Starrydata all_curves.csv (release 'latest'),PhononDB (Togo/NIMS MDR),https://mdr.nims.go.jp/datasets/02fa4c75-ed5f-4897-b727-67d05b922c4a,"LTC-calc.log unit cell (PBEsol-relaxed), same file as kappa",mp-924130,True,stoichiometric,TiNiSn
TiNiSn,3.227039301301289,W/m/K,503.75,"experimental, Wiedemann-Franz: kappa_total - L*T/rho (Kim2015 L(S=117uV/K))",0,experimental,1.0,wf_subtracted,5.865993,216.0,F-43m,half-Heusler (C1b / MgAgAs),,"[""Ti"", ""Ti"", ""Ti"", ""Ti"", ""Ni"", ""Ni"", ""Ni"", ""Ni"", ""Sn"", ""Sn"", ""Sn"", ""Sn""]","[[0.5, 0.0, 0.0], [0.5, 0.5, 0.5], [0.0, 0.0, 0.5], [0.0, 0.5, 0.0], [0.25, 0.25, 0.75], [0.25, 0.75, 0.25], [0.75, 0.25, 0.25], [0.75, 0.75, 0.75], [0.0, 0.0, 0.0], [0.0, 0.5, 0.5], [0.5, 0.0, 0.5], [0.5, 0.5, 0.0]]",A,primitive->conventional (x sqrt2),Starrydata (experimental),10.1063/1.5108636,https://doi.org/10.1063/1.5108636,Starrydata all_curves.csv (release 'latest'),PhononDB (Togo/NIMS MDR),https://mdr.nims.go.jp/datasets/02fa4c75-ed5f-4897-b727-67d05b922c4a,"LTC-calc.log unit cell (PBEsol-relaxed), same file as kappa",mp-924130,True,stoichiometric,TiNiSn
TiNiSn,3.104512497348729,W/m/K,505.3337,"experimental, Wiedemann-Franz: kappa_total - L*T/rho (Kim2015 L(S=132uV/K))",0,experimental,1.0,wf_subtracted,5.865993,216.0,F-43m,half-Heusler (C1b / MgAgAs),,"[""Ti"", ""Ti"", ""Ti"", ""Ti"", ""Ni"", ""Ni"", ""Ni"", ""Ni"", ""Sn"", ""Sn"", ""Sn"", ""Sn""]","[[0.5, 0.0, 0.0], [0.5, 0.5, 0.5], [0.0, 0.0, 0.5], [0.0, 0.5, 0.0], [0.25, 0.25, 0.75], [0.25, 0.75, 0.25], [0.75, 0.25, 0.25], [0.75, 0.75, 0.75], [0.0, 0.0, 0.0], [0.0, 0.5, 0.5], [0.5, 0.0, 0.5], [0.5, 0.5, 0.0]]",A,primitive->conventional (x sqrt2),Starrydata (experimental),10.1016/j.solidstatesciences.2013.09.005,https://doi.org/10.1016/j.solidstatesciences.2013.09.005,Starrydata all_curves.csv (release 'latest'),PhononDB (Togo/NIMS MDR),https://mdr.nims.go.jp/datasets/02fa4c75-ed5f-4897-b727-67d05b922c4a,"LTC-calc.log unit cell (PBEsol-relaxed), same file as kappa",mp-924130,True,stoichiometric,TiNiSn
TiNiSn,3.870880280547781,W/m/K,505.6037,"experimental, Wiedemann-Franz: kappa_total - L*T/rho (Kim2015 L(S=198uV/K))",0,experimental,1.0,wf_subtracted,5.865993,216.0,F-43m,half-Heusler (C1b / MgAgAs),,"[""Ti"", ""Ti"", ""Ti"", ""Ti"", ""Ni"", ""Ni"", ""Ni"", ""Ni"", ""Sn"", ""Sn"", ""Sn"", ""Sn""]","[[0.5, 0.0, 0.0], [0.5, 0.5, 0.5], [0.0, 0.0, 0.5], [0.0, 0.5, 0.0], [0.25, 0.25, 0.75], [0.25, 0.75, 0.25], [0.75, 0.25, 0.25], [0.75, 0.75, 0.75], [0.0, 0.0, 0.0], [0.0, 0.5, 0.5], [0.5, 0.0, 0.5], [0.5, 0.5, 0.0]]",A,primitive->conventional (x sqrt2),Starrydata (experimental),10.1557/jmr.2011.107,https://doi.org/10.1557/jmr.2011.107,Starrydata all_curves.csv (release 'latest'),PhononDB (Togo/NIMS MDR),https://mdr.nims.go.jp/datasets/02fa4c75-ed5f-4897-b727-67d05b922c4a,"LTC-calc.log unit cell (PBEsol-relaxed), same file as kappa",mp-924130,True,stoichiometric,TiNiSn
TiNiSn,4.613894087823175,W/m/K,505.612,"experimental, Wiedemann-Franz: kappa_total - L*T/rho (Kim2015 L(S=233uV/K))",0,experimental,1.0,wf_subtracted,5.865993,216.0,F-43m,half-Heusler (C1b / MgAgAs),,"[""Ti"", ""Ti"", ""Ti"", ""Ti"", ""Ni"", ""Ni"", ""Ni"", ""Ni"", ""Sn"", ""Sn"", ""Sn"", ""Sn""]","[[0.5, 0.0, 0.0], [0.5, 0.5, 0.5], [0.0, 0.0, 0.5], [0.0, 0.5, 0.0], [0.25, 0.25, 0.75], [0.25, 0.75, 0.25], [0.75, 0.25, 0.25], [0.75, 0.75, 0.75], [0.0, 0.0, 0.0], [0.0, 0.5, 0.5], [0.5, 0.0, 0.5], [0.5, 0.5, 0.0]]",A,primitive->conventional (x sqrt2),Starrydata (experimental),10.3390/ma11040536,https://doi.org/10.3390/ma11040536,Starrydata all_curves.csv (release 'latest'),PhononDB (Togo/NIMS MDR),https://mdr.nims.go.jp/datasets/02fa4c75-ed5f-4897-b727-67d05b922c4a,"LTC-calc.log unit cell (PBEsol-relaxed), same file as kappa",mp-924130,True,stoichiometric,TiNiSn
TiNiSn,5.4424,W/m/K,505.81,experimental (Wiedemann-Franz subtracted),0,experimental,1.0,,5.865993,216.0,F-43m,half-Heusler (C1b / MgAgAs),,"[""Ti"", ""Ti"", ""Ti"", ""Ti"", ""Ni"", ""Ni"", ""Ni"", ""Ni"", ""Sn"", ""Sn"", ""Sn"", ""Sn""]","[[0.5, 0.0, 0.0], [0.5, 0.5, 0.5], [0.0, 0.0, 0.5], [0.0, 0.5, 0.0], [0.25, 0.25, 0.75], [0.25, 0.75, 0.25], [0.75, 0.25, 0.25], [0.75, 0.75, 0.75], [0.0, 0.0, 0.0], [0.0, 0.5, 0.5], [0.5, 0.0, 0.5], [0.5, 0.5, 0.0]]",A,primitive->conventional (x sqrt2),repository mining,10.6084/m9.figshare.29438735,https://github.com/KU-Yifan/PGEC-descriptor-TE-design/blob/main/results/lorenz_number/final_processed_with_kappaL.csv,,PhononDB (Togo/NIMS MDR),https://mdr.nims.go.jp/datasets/02fa4c75-ed5f-4897-b727-67d05b922c4a,"LTC-calc.log unit cell (PBEsol-relaxed), same file as kappa",mp-924130,True,stoichiometric,TiNiSn
TiNiSn,4.615,W/m/K,505.94,experimental (Wiedemann-Franz subtracted),0,experimental,1.0,,5.865993,216.0,F-43m,half-Heusler (C1b / MgAgAs),,"[""Ti"", ""Ti"", ""Ti"", ""Ti"", ""Ni"", ""Ni"", ""Ni"", ""Ni"", ""Sn"", ""Sn"", ""Sn"", ""Sn""]","[[0.5, 0.0, 0.0], [0.5, 0.5, 0.5], [0.0, 0.0, 0.5], [0.0, 0.5, 0.0], [0.25, 0.25, 0.75], [0.25, 0.75, 0.25], [0.75, 0.25, 0.25], [0.75, 0.75, 0.75], [0.0, 0.0, 0.0], [0.0, 0.5, 0.5], [0.5, 0.0, 0.5], [0.5, 0.5, 0.0]]",A,primitive->conventional (x sqrt2),repository mining,10.6084/m9.figshare.29438735,https://github.com/KU-Yifan/PGEC-descriptor-TE-design/blob/main/results/lorenz_number/final_processed_with_kappaL.csv,,PhononDB (Togo/NIMS MDR),https://mdr.nims.go.jp/datasets/02fa4c75-ed5f-4897-b727-67d05b922c4a,"LTC-calc.log unit cell (PBEsol-relaxed), same file as kappa",mp-924130,True,stoichiometric,TiNiSn
TiNiSn,6.21376,W/m/K,506.2173,"experimental, lattice thermal conductivity as published",0,experimental,1.0,reported_lattice,5.865993,216.0,F-43m,half-Heusler (C1b / MgAgAs),,"[""Ti"", ""Ti"", ""Ti"", ""Ti"", ""Ni"", ""Ni"", ""Ni"", ""Ni"", ""Sn"", ""Sn"", ""Sn"", ""Sn""]","[[0.5, 0.0, 0.0], [0.5, 0.5, 0.5], [0.0, 0.0, 0.5], [0.0, 0.5, 0.0], [0.25, 0.25, 0.75], [0.25, 0.75, 0.25], [0.75, 0.25, 0.25], [0.75, 0.75, 0.75], [0.0, 0.0, 0.0], [0.0, 0.5, 0.5], [0.5, 0.0, 0.5], [0.5, 0.5, 0.0]]",A,primitive->conventional (x sqrt2),Starrydata (experimental),10.3390/ma11020262,https://doi.org/10.3390/ma11020262,Starrydata all_curves.csv (release 'latest'),PhononDB (Togo/NIMS MDR),https://mdr.nims.go.jp/datasets/02fa4c75-ed5f-4897-b727-67d05b922c4a,"LTC-calc.log unit cell (PBEsol-relaxed), same file as kappa",mp-924130,True,stoichiometric,TiNiSn
TiNiSn,2.999627485735291,W/m/K,507.5962,"experimental, Wiedemann-Franz: kappa_total - L*T/rho (Kim2015 L(S=121uV/K))",0,experimental,1.0,wf_subtracted,5.865993,216.0,F-43m,half-Heusler (C1b / MgAgAs),,"[""Ti"", ""Ti"", ""Ti"", ""Ti"", ""Ni"", ""Ni"", ""Ni"", ""Ni"", ""Sn"", ""Sn"", ""Sn"", ""Sn""]","[[0.5, 0.0, 0.0], [0.5, 0.5, 0.5], [0.0, 0.0, 0.5], [0.0, 0.5, 0.0], [0.25, 0.25, 0.75], [0.25, 0.75, 0.25], [0.75, 0.25, 0.25], [0.75, 0.75, 0.75], [0.0, 0.0, 0.0], [0.0, 0.5, 0.5], [0.5, 0.0, 0.5], [0.5, 0.5, 0.0]]",A,primitive->conventional (x sqrt2),Starrydata (experimental),10.1557/jmr.2011.107,https://doi.org/10.1557/jmr.2011.107,Starrydata all_curves.csv (release 'latest'),PhononDB (Togo/NIMS MDR),https://mdr.nims.go.jp/datasets/02fa4c75-ed5f-4897-b727-67d05b922c4a,"LTC-calc.log unit cell (PBEsol-relaxed), same file as kappa",mp-924130,True,stoichiometric,TiNiSn
TiNiSn,4.593521,W/m/K,508.5474,"experimental, lattice thermal conductivity as published",0,experimental,1.0,reported_lattice,5.865993,216.0,F-43m,half-Heusler (C1b / MgAgAs),,"[""Ti"", ""Ti"", ""Ti"", ""Ti"", ""Ni"", ""Ni"", ""Ni"", ""Ni"", ""Sn"", ""Sn"", ""Sn"", ""Sn""]","[[0.5, 0.0, 0.0], [0.5, 0.5, 0.5], [0.0, 0.0, 0.5], [0.0, 0.5, 0.0], [0.25, 0.25, 0.75], [0.25, 0.75, 0.25], [0.75, 0.25, 0.25], [0.75, 0.75, 0.75], [0.0, 0.0, 0.0], [0.0, 0.5, 0.5], [0.5, 0.0, 0.5], [0.5, 0.5, 0.0]]",A,primitive->conventional (x sqrt2),Starrydata (experimental),10.3390/ma11040536,https://doi.org/10.3390/ma11040536,Starrydata all_curves.csv (release 'latest'),PhononDB (Togo/NIMS MDR),https://mdr.nims.go.jp/datasets/02fa4c75-ed5f-4897-b727-67d05b922c4a,"LTC-calc.log unit cell (PBEsol-relaxed), same file as kappa",mp-924130,True,stoichiometric,TiNiSn
TiNiSn,4.245196621326546,W/m/K,509.5065,"experimental, Wiedemann-Franz: kappa_total - L*T/rho (Kim2015 L(S=169uV/K))",0,experimental,1.0,wf_subtracted,5.865993,216.0,F-43m,half-Heusler (C1b / MgAgAs),,"[""Ti"", ""Ti"", ""Ti"", ""Ti"", ""Ni"", ""Ni"", ""Ni"", ""Ni"", ""Sn"", ""Sn"", ""Sn"", ""Sn""]","[[0.5, 0.0, 0.0], [0.5, 0.5, 0.5], [0.0, 0.0, 0.5], [0.0, 0.5, 0.0], [0.25, 0.25, 0.75], [0.25, 0.75, 0.25], [0.75, 0.25, 0.25], [0.75, 0.75, 0.75], [0.0, 0.0, 0.0], [0.0, 0.5, 0.5], [0.5, 0.0, 0.5], [0.5, 0.5, 0.0]]",A,primitive->conventional (x sqrt2),Starrydata (experimental),10.1039/c3cp50918d,https://doi.org/10.1039/c3cp50918d,Starrydata all_curves.csv (release 'latest'),PhononDB (Togo/NIMS MDR),https://mdr.nims.go.jp/datasets/02fa4c75-ed5f-4897-b727-67d05b922c4a,"LTC-calc.log unit cell (PBEsol-relaxed), same file as kappa",mp-924130,True,stoichiometric,TiNiSn
TiNiSn,2.9781835982781413,W/m/K,511.1394,"experimental, Wiedemann-Franz: kappa_total - L*T/rho (Kim2015 L(S=123uV/K))",0,experimental,1.0,wf_subtracted,5.865993,216.0,F-43m,half-Heusler (C1b / MgAgAs),,"[""Ti"", ""Ti"", ""Ti"", ""Ti"", ""Ni"", ""Ni"", ""Ni"", ""Ni"", ""Sn"", ""Sn"", ""Sn"", ""Sn""]","[[0.5, 0.0, 0.0], [0.5, 0.5, 0.5], [0.0, 0.0, 0.5], [0.0, 0.5, 0.0], [0.25, 0.25, 0.75], [0.25, 0.75, 0.25], [0.75, 0.25, 0.25], [0.75, 0.75, 0.75], [0.0, 0.0, 0.0], [0.0, 0.5, 0.5], [0.5, 0.0, 0.5], [0.5, 0.5, 0.0]]",A,primitive->conventional (x sqrt2),Starrydata (experimental),10.1557/jmr.2011.107,https://doi.org/10.1557/jmr.2011.107,Starrydata all_curves.csv (release 'latest'),PhononDB (Togo/NIMS MDR),https://mdr.nims.go.jp/datasets/02fa4c75-ed5f-4897-b727-67d05b922c4a,"LTC-calc.log unit cell (PBEsol-relaxed), same file as kappa",mp-924130,True,stoichiometric,TiNiSn
TiNiSn,5.6773275197119695,W/m/K,512.787,"experimental, Wiedemann-Franz: kappa_total - L*T/rho (Kim2015 L(S=274uV/K))",0,experimental,1.0,wf_subtracted,5.865993,216.0,F-43m,half-Heusler (C1b / MgAgAs),,"[""Ti"", ""Ti"", ""Ti"", ""Ti"", ""Ni"", ""Ni"", ""Ni"", ""Ni"", ""Sn"", ""Sn"", ""Sn"", ""Sn""]","[[0.5, 0.0, 0.0], [0.5, 0.5, 0.5], [0.0, 0.0, 0.5], [0.0, 0.5, 0.0], [0.25, 0.25, 0.75], [0.25, 0.75, 0.25], [0.75, 0.25, 0.25], [0.75, 0.75, 0.75], [0.0, 0.0, 0.0], [0.0, 0.5, 0.5], [0.5, 0.0, 0.5], [0.5, 0.5, 0.0]]",A,primitive->conventional (x sqrt2),Starrydata (experimental),10.1063/1.4765358,https://doi.org/10.1063/1.4765358,Starrydata all_curves.csv (release 'latest'),PhononDB (Togo/NIMS MDR),https://mdr.nims.go.jp/datasets/02fa4c75-ed5f-4897-b727-67d05b922c4a,"LTC-calc.log unit cell (PBEsol-relaxed), same file as kappa",mp-924130,True,stoichiometric,TiNiSn
TiNiSn,5.990597394871244,W/m/K,513.8017,"experimental, Wiedemann-Franz: kappa_total - L*T/rho (Kim2015 L(S=164uV/K))",0,experimental,1.0,wf_subtracted,5.865993,216.0,F-43m,half-Heusler (C1b / MgAgAs),,"[""Ti"", ""Ti"", ""Ti"", ""Ti"", ""Ni"", ""Ni"", ""Ni"", ""Ni"", ""Sn"", ""Sn"", ""Sn"", ""Sn""]","[[0.5, 0.0, 0.0], [0.5, 0.5, 0.5], [0.0, 0.0, 0.5], [0.0, 0.5, 0.0], [0.25, 0.25, 0.75], [0.25, 0.75, 0.25], [0.75, 0.25, 0.25], [0.75, 0.75, 0.75], [0.0, 0.0, 0.0], [0.0, 0.5, 0.5], [0.5, 0.0, 0.5], [0.5, 0.5, 0.0]]",A,primitive->conventional (x sqrt2),Starrydata (experimental),10.3390/ma11020262,https://doi.org/10.3390/ma11020262,Starrydata all_curves.csv (release 'latest'),PhononDB (Togo/NIMS MDR),https://mdr.nims.go.jp/datasets/02fa4c75-ed5f-4897-b727-67d05b922c4a,"LTC-calc.log unit cell (PBEsol-relaxed), same file as kappa",mp-924130,True,stoichiometric,TiNiSn
TiNiSn,4.13766214678806,W/m/K,514.1122,"experimental, Wiedemann-Franz: kappa_total - L*T/rho (Kim2015 L(S=204uV/K))",0,experimental,1.0,wf_subtracted,5.865993,216.0,F-43m,half-Heusler (C1b / MgAgAs),,"[""Ti"", ""Ti"", ""Ti"", ""Ti"", ""Ni"", ""Ni"", ""Ni"", ""Ni"", ""Sn"", ""Sn"", ""Sn"", ""Sn""]","[[0.5, 0.0, 0.0], [0.5, 0.5, 0.5], [0.0, 0.0, 0.5], [0.0, 0.5, 0.0], [0.25, 0.25, 0.75], [0.25, 0.75, 0.25], [0.75, 0.25, 0.25], [0.75, 0.75, 0.75], [0.0, 0.0, 0.0], [0.0, 0.5, 0.5], [0.5, 0.0, 0.5], [0.5, 0.5, 0.0]]",A,primitive->conventional (x sqrt2),Starrydata (experimental),10.1557/jmr.2011.107,https://doi.org/10.1557/jmr.2011.107,Starrydata all_curves.csv (release 'latest'),PhononDB (Togo/NIMS MDR),https://mdr.nims.go.jp/datasets/02fa4c75-ed5f-4897-b727-67d05b922c4a,"LTC-calc.log unit cell (PBEsol-relaxed), same file as kappa",mp-924130,True,stoichiometric,TiNiSn
TiNiSn,5.667525565003593,W/m/K,514.1173,"experimental, Wiedemann-Franz: kappa_total - L*T/rho (Kim2015 L(S=214uV/K))",0,experimental,1.0,wf_subtracted,5.865993,216.0,F-43m,half-Heusler (C1b / MgAgAs),,"[""Ti"", ""Ti"", ""Ti"", ""Ti"", ""Ni"", ""Ni"", ""Ni"", ""Ni"", ""Sn"", ""Sn"", ""Sn"", ""Sn""]","[[0.5, 0.0, 0.0], [0.5, 0.5, 0.5], [0.0, 0.0, 0.5], [0.0, 0.5, 0.0], [0.25, 0.25, 0.75], [0.25, 0.75, 0.25], [0.75, 0.25, 0.25], [0.75, 0.75, 0.75], [0.0, 0.0, 0.0], [0.0, 0.5, 0.5], [0.5, 0.0, 0.5], [0.5, 0.5, 0.0]]",A,primitive->conventional (x sqrt2),Starrydata (experimental),10.1063/1.4862955,https://doi.org/10.1063/1.4862955,Starrydata all_curves.csv (release 'latest'),PhononDB (Togo/NIMS MDR),https://mdr.nims.go.jp/datasets/02fa4c75-ed5f-4897-b727-67d05b922c4a,"LTC-calc.log unit cell (PBEsol-relaxed), same file as kappa",mp-924130,True,stoichiometric,TiNiSn
TiNiSn,6.681743132453789,W/m/K,515.3,"experimental, Wiedemann-Franz: kappa_total - L*T/rho (Kim2015 L(S=93uV/K))",0,experimental,1.0,wf_subtracted,5.865993,216.0,F-43m,half-Heusler (C1b / MgAgAs),,"[""Ti"", ""Ti"", ""Ti"", ""Ti"", ""Ni"", ""Ni"", ""Ni"", ""Ni"", ""Sn"", ""Sn"", ""Sn"", ""Sn""]","[[0.5, 0.0, 0.0], [0.5, 0.5, 0.5], [0.0, 0.0, 0.5], [0.0, 0.5, 0.0], [0.25, 0.25, 0.75], [0.25, 0.75, 0.25], [0.75, 0.25, 0.25], [0.75, 0.75, 0.75], [0.0, 0.0, 0.0], [0.0, 0.5, 0.5], [0.5, 0.0, 0.5], [0.5, 0.5, 0.0]]",A,primitive->conventional (x sqrt2),Starrydata (experimental),10.1039/c6cp06859f,https://doi.org/10.1039/c6cp06859f,Starrydata all_curves.csv (release 'latest'),PhononDB (Togo/NIMS MDR),https://mdr.nims.go.jp/datasets/02fa4c75-ed5f-4897-b727-67d05b922c4a,"LTC-calc.log unit cell (PBEsol-relaxed), same file as kappa",mp-924130,True,stoichiometric,TiNiSn
TiNiSn,3.8392182736489273,W/m/K,516.2172,"experimental, Wiedemann-Franz: kappa_total - L*T/rho (Kim2015 L(S=204uV/K))",0,experimental,1.0,wf_subtracted,5.865993,216.0,F-43m,half-Heusler (C1b / MgAgAs),,"[""Ti"", ""Ti"", ""Ti"", ""Ti"", ""Ni"", ""Ni"", ""Ni"", ""Ni"", ""Sn"", ""Sn"", ""Sn"", ""Sn""]","[[0.5, 0.0, 0.0], [0.5, 0.5, 0.5], [0.0, 0.0, 0.5], [0.0, 0.5, 0.0], [0.25, 0.25, 0.75], [0.25, 0.75, 0.25], [0.75, 0.25, 0.25], [0.75, 0.75, 0.75], [0.0, 0.0, 0.0], [0.0, 0.5, 0.5], [0.5, 0.0, 0.5], [0.5, 0.5, 0.0]]",A,primitive->conventional (x sqrt2),Starrydata (experimental),10.1557/jmr.2011.107,https://doi.org/10.1557/jmr.2011.107,Starrydata all_curves.csv (release 'latest'),PhononDB (Togo/NIMS MDR),https://mdr.nims.go.jp/datasets/02fa4c75-ed5f-4897-b727-67d05b922c4a,"LTC-calc.log unit cell (PBEsol-relaxed), same file as kappa",mp-924130,True,stoichiometric,TiNiSn
TiNiSn,4.271599158076035,W/m/K,516.5,"experimental, Wiedemann-Franz: kappa_total - L*T/rho (Kim2015 L(S=179uV/K))",0,experimental,1.0,wf_subtracted,5.865993,216.0,F-43m,half-Heusler (C1b / MgAgAs),,"[""Ti"", ""Ti"", ""Ti"", ""Ti"", ""Ni"", ""Ni"", ""Ni"", ""Ni"", ""Sn"", ""Sn"", ""Sn"", ""Sn""]","[[0.5, 0.0, 0.0], [0.5, 0.5, 0.5], [0.0, 0.0, 0.5], [0.0, 0.5, 0.0], [0.25, 0.25, 0.75], [0.25, 0.75, 0.25], [0.75, 0.25, 0.25], [0.75, 0.75, 0.75], [0.0, 0.0, 0.0], [0.0, 0.5, 0.5], [0.5, 0.0, 0.5], [0.5, 0.5, 0.0]]",A,primitive->conventional (x sqrt2),Starrydata (experimental),10.1021/acs.chemmater.7b02685,https://doi.org/10.1021/acs.chemmater.7b02685,Starrydata all_curves.csv (release 'latest'),PhononDB (Togo/NIMS MDR),https://mdr.nims.go.jp/datasets/02fa4c75-ed5f-4897-b727-67d05b922c4a,"LTC-calc.log unit cell (PBEsol-relaxed), same file as kappa",mp-924130,True,stoichiometric,TiNiSn
