Repository: Shivamrandive747/Thermalconductivity_prediction

# Calibrating first-principles lattice thermal conductivity to experiment

**A curated half-Heusler dataset and a validated transfer function.**

Published first-principles transport calculations of lattice thermal conductivity exceed what
laboratories measure for the same compound by a **median factor of 1.55**. That offset is regular
enough to be removed in closed form:

$$\kappa_L^{\mathrm{expt}}(T) \;=\; \kappa_L^{\mathrm{BTE}}(T)\;\min\!\left[c\left(\tfrac{T}{300}\right)^{p},\,1\right],
\qquad c = 0.51,\quad p = 0.80$$

Inside a domain of applicability declared before the validation set was scored, this places

File: data/Target_Materials/HEUSLER_KAPPA_TRAINING_SET.csv (part 44 of 192)
formula,kappa_L,kappa_units,temperature_K,method,method_tier,tier_name,weight,kappa_basis,struct_a_A,struct_spacegroup,struct_sg_symbol,struct_prototype,struct_site_ordering,struct_species,struct_frac_coords,struct_grade,lattice_convention,source,source_doi,source_url,source_location,struct_source,struct_source_url,struct_source_detail,struct_id,struct_same_paper_as_kappa,stoichiometry,parent_formula
TiNiSn,3.3162080649921704,W/m/K,518.5933,"experimental, Wiedemann-Franz: kappa_total - L*T/rho (Kim2015 L(S=77uV/K))",0,experimental,1.0,wf_subtracted,5.865993,216.0,F-43m,half-Heusler (C1b / MgAgAs),,"[""Ti"", ""Ti"", ""Ti"", ""Ti"", ""Ni"", ""Ni"", ""Ni"", ""Ni"", ""Sn"", ""Sn"", ""Sn"", ""Sn""]","[[0.5, 0.0, 0.0], [0.5, 0.5, 0.5], [0.0, 0.0, 0.5], [0.0, 0.5, 0.0], [0.25, 0.25, 0.75], [0.25, 0.75, 0.25], [0.75, 0.25, 0.25], [0.75, 0.75, 0.75], [0.0, 0.0, 0.0], [0.0, 0.5, 0.5], [0.5, 0.0, 0.5], [0.5, 0.5, 0.0]]",A,primitive->conventional (x sqrt2),Starrydata (experimental),10.1063/1.4914504,https://doi.org/10.1063/1.4914504,Starrydata all_curves.csv (release 'latest'),PhononDB (Togo/NIMS MDR),https://mdr.nims.go.jp/datasets/02fa4c75-ed5f-4897-b727-67d05b922c4a,"LTC-calc.log unit cell (PBEsol-relaxed), same file as kappa",mp-924130,True,stoichiometric,TiNiSn
TiNiSn,4.622552605049211,W/m/K,518.9,"experimental, Wiedemann-Franz: kappa_total - L*T/rho (Kim2015 L(S=211uV/K))",0,experimental,1.0,wf_subtracted,5.865993,216.0,F-43m,half-Heusler (C1b / MgAgAs),,"[""Ti"", ""Ti"", ""Ti"", ""Ti"", ""Ni"", ""Ni"", ""Ni"", ""Ni"", ""Sn"", ""Sn"", ""Sn"", ""Sn""]","[[0.5, 0.0, 0.0], [0.5, 0.5, 0.5], [0.0, 0.0, 0.5], [0.0, 0.5, 0.0], [0.25, 0.25, 0.75], [0.25, 0.75, 0.25], [0.75, 0.25, 0.25], [0.75, 0.75, 0.75], [0.0, 0.0, 0.0], [0.0, 0.5, 0.5], [0.5, 0.0, 0.5], [0.5, 0.5, 0.0]]",A,primitive->conventional (x sqrt2),Starrydata (experimental),10.1088/1361-6463/aa85bb,https://doi.org/10.1088/1361-6463/aa85bb,Starrydata all_curves.csv (release 'latest'),PhononDB (Togo/NIMS MDR),https://mdr.nims.go.jp/datasets/02fa4c75-ed5f-4897-b727-67d05b922c4a,"LTC-calc.log unit cell (PBEsol-relaxed), same file as kappa",mp-924130,True,stoichiometric,TiNiSn
TiNiSn,2.915688036460677,W/m/K,520.145,"experimental, Wiedemann-Franz: kappa_total - L*T/rho (Kim2015 L(S=244uV/K))",0,experimental,1.0,wf_subtracted,5.865993,216.0,F-43m,half-Heusler (C1b / MgAgAs),,"[""Ti"", ""Ti"", ""Ti"", ""Ti"", ""Ni"", ""Ni"", ""Ni"", ""Ni"", ""Sn"", ""Sn"", ""Sn"", ""Sn""]","[[0.5, 0.0, 0.0], [0.5, 0.5, 0.5], [0.0, 0.0, 0.5], [0.0, 0.5, 0.0], [0.25, 0.25, 0.75], [0.25, 0.75, 0.25], [0.75, 0.25, 0.25], [0.75, 0.75, 0.75], [0.0, 0.0, 0.0], [0.0, 0.5, 0.5], [0.5, 0.0, 0.5], [0.5, 0.5, 0.0]]",A,primitive->conventional (x sqrt2),Starrydata (experimental),10.1016/j.actamat.2015.11.022,https://doi.org/10.1016/j.actamat.2015.11.022,Starrydata all_curves.csv (release 'latest'),PhononDB (Togo/NIMS MDR),https://mdr.nims.go.jp/datasets/02fa4c75-ed5f-4897-b727-67d05b922c4a,"LTC-calc.log unit cell (PBEsol-relaxed), same file as kappa",mp-924130,True,stoichiometric,TiNiSn
TiNiSn,4.5809,W/m/K,520.21,experimental (Wiedemann-Franz subtracted),0,experimental,1.0,,5.865993,216.0,F-43m,half-Heusler (C1b / MgAgAs),,"[""Ti"", ""Ti"", ""Ti"", ""Ti"", ""Ni"", ""Ni"", ""Ni"", ""Ni"", ""Sn"", ""Sn"", ""Sn"", ""Sn""]","[[0.5, 0.0, 0.0], [0.5, 0.5, 0.5], [0.0, 0.0, 0.5], [0.0, 0.5, 0.0], [0.25, 0.25, 0.75], [0.25, 0.75, 0.25], [0.75, 0.25, 0.25], [0.75, 0.75, 0.75], [0.0, 0.0, 0.0], [0.0, 0.5, 0.5], [0.5, 0.0, 0.5], [0.5, 0.5, 0.0]]",A,primitive->conventional (x sqrt2),repository mining,10.6084/m9.figshare.29438735,https://github.com/KU-Yifan/PGEC-descriptor-TE-design/blob/main/results/lorenz_number/final_processed_with_kappaL.csv,,PhononDB (Togo/NIMS MDR),https://mdr.nims.go.jp/datasets/02fa4c75-ed5f-4897-b727-67d05b922c4a,"LTC-calc.log unit cell (PBEsol-relaxed), same file as kappa",mp-924130,True,stoichiometric,TiNiSn
TiNiSn,4.579232083248217,W/m/K,521.1132,"experimental, Wiedemann-Franz: kappa_total - L*T/rho (Kim2015 L(S=233uV/K))",0,experimental,1.0,wf_subtracted,5.865993,216.0,F-43m,half-Heusler (C1b / MgAgAs),,"[""Ti"", ""Ti"", ""Ti"", ""Ti"", ""Ni"", ""Ni"", ""Ni"", ""Ni"", ""Sn"", ""Sn"", ""Sn"", ""Sn""]","[[0.5, 0.0, 0.0], [0.5, 0.5, 0.5], [0.0, 0.0, 0.5], [0.0, 0.5, 0.0], [0.25, 0.25, 0.75], [0.25, 0.75, 0.25], [0.75, 0.25, 0.25], [0.75, 0.75, 0.75], [0.0, 0.0, 0.0], [0.0, 0.5, 0.5], [0.5, 0.0, 0.5], [0.5, 0.5, 0.0]]",A,primitive->conventional (x sqrt2),Starrydata (experimental),10.3390/ma11040536,https://doi.org/10.3390/ma11040536,Starrydata all_curves.csv (release 'latest'),PhononDB (Togo/NIMS MDR),https://mdr.nims.go.jp/datasets/02fa4c75-ed5f-4897-b727-67d05b922c4a,"LTC-calc.log unit cell (PBEsol-relaxed), same file as kappa",mp-924130,True,stoichiometric,TiNiSn
TiNiSn,3.801137250172517,W/m/K,521.2107,"experimental, Wiedemann-Franz: kappa_total - L*T/rho (Kim2015 L(S=232uV/K))",0,experimental,1.0,wf_subtracted,5.865993,216.0,F-43m,half-Heusler (C1b / MgAgAs),,"[""Ti"", ""Ti"", ""Ti"", ""Ti"", ""Ni"", ""Ni"", ""Ni"", ""Ni"", ""Sn"", ""Sn"", ""Sn"", ""Sn""]","[[0.5, 0.0, 0.0], [0.5, 0.5, 0.5], [0.0, 0.0, 0.5], [0.0, 0.5, 0.0], [0.25, 0.25, 0.75], [0.25, 0.75, 0.25], [0.75, 0.25, 0.25], [0.75, 0.75, 0.75], [0.0, 0.0, 0.0], [0.0, 0.5, 0.5], [0.5, 0.0, 0.5], [0.5, 0.5, 0.0]]",A,primitive->conventional (x sqrt2),Starrydata (experimental),10.1021/cm3011343,https://doi.org/10.1021/cm3011343,Starrydata all_curves.csv (release 'latest'),PhononDB (Togo/NIMS MDR),https://mdr.nims.go.jp/datasets/02fa4c75-ed5f-4897-b727-67d05b922c4a,"LTC-calc.log unit cell (PBEsol-relaxed), same file as kappa",mp-924130,True,stoichiometric,TiNiSn
TiNiSn,2.9694428079192705,W/m/K,521.8011,"experimental, Wiedemann-Franz: kappa_total - L*T/rho (Kim2015 L(S=125uV/K))",0,experimental,1.0,wf_subtracted,5.865993,216.0,F-43m,half-Heusler (C1b / MgAgAs),,"[""Ti"", ""Ti"", ""Ti"", ""Ti"", ""Ni"", ""Ni"", ""Ni"", ""Ni"", ""Sn"", ""Sn"", ""Sn"", ""Sn""]","[[0.5, 0.0, 0.0], [0.5, 0.5, 0.5], [0.0, 0.0, 0.5], [0.0, 0.5, 0.0], [0.25, 0.25, 0.75], [0.25, 0.75, 0.25], [0.75, 0.25, 0.25], [0.75, 0.75, 0.75], [0.0, 0.0, 0.0], [0.0, 0.5, 0.5], [0.5, 0.0, 0.5], [0.5, 0.5, 0.0]]",A,primitive->conventional (x sqrt2),Starrydata (experimental),10.1557/jmr.2011.107,https://doi.org/10.1557/jmr.2011.107,Starrydata all_curves.csv (release 'latest'),PhononDB (Togo/NIMS MDR),https://mdr.nims.go.jp/datasets/02fa4c75-ed5f-4897-b727-67d05b922c4a,"LTC-calc.log unit cell (PBEsol-relaxed), same file as kappa",mp-924130,True,stoichiometric,TiNiSn
TiNiSn,5.339842129872244,W/m/K,522.8,"experimental, Wiedemann-Franz: kappa_total - L*T/rho (Kim2015 L(S=289uV/K))",0,experimental,1.0,wf_subtracted,5.865993,216.0,F-43m,half-Heusler (C1b / MgAgAs),,"[""Ti"", ""Ti"", ""Ti"", ""Ti"", ""Ni"", ""Ni"", ""Ni"", ""Ni"", ""Sn"", ""Sn"", ""Sn"", ""Sn""]","[[0.5, 0.0, 0.0], [0.5, 0.5, 0.5], [0.0, 0.0, 0.5], [0.0, 0.5, 0.0], [0.25, 0.25, 0.75], [0.25, 0.75, 0.25], [0.75, 0.25, 0.25], [0.75, 0.75, 0.75], [0.0, 0.0, 0.0], [0.0, 0.5, 0.5], [0.5, 0.0, 0.5], [0.5, 0.5, 0.0]]",A,primitive->conventional (x sqrt2),Starrydata (experimental),10.1016/j.intermet.2020.106988,https://doi.org/10.1016/j.intermet.2020.106988,Starrydata all_curves.csv (release 'latest'),PhononDB (Togo/NIMS MDR),https://mdr.nims.go.jp/datasets/02fa4c75-ed5f-4897-b727-67d05b922c4a,"LTC-calc.log unit cell (PBEsol-relaxed), same file as kappa",mp-924130,True,stoichiometric,TiNiSn
TiNiSn,3.956093238849588,W/m/K,522.8,"experimental, Wiedemann-Franz: kappa_total - L*T/rho (Kim2015 L(S=146uV/K))",0,experimental,1.0,wf_subtracted,5.865993,216.0,F-43m,half-Heusler (C1b / MgAgAs),,"[""Ti"", ""Ti"", ""Ti"", ""Ti"", ""Ni"", ""Ni"", ""Ni"", ""Ni"", ""Sn"", ""Sn"", ""Sn"", ""Sn""]","[[0.5, 0.0, 0.0], [0.5, 0.5, 0.5], [0.0, 0.0, 0.5], [0.0, 0.5, 0.0], [0.25, 0.25, 0.75], [0.25, 0.75, 0.25], [0.75, 0.25, 0.25], [0.75, 0.75, 0.75], [0.0, 0.0, 0.0], [0.0, 0.5, 0.5], [0.5, 0.0, 0.5], [0.5, 0.5, 0.0]]",A,primitive->conventional (x sqrt2),Starrydata (experimental),10.1016/j.intermet.2020.106988,https://doi.org/10.1016/j.intermet.2020.106988,Starrydata all_curves.csv (release 'latest'),PhononDB (Togo/NIMS MDR),https://mdr.nims.go.jp/datasets/02fa4c75-ed5f-4897-b727-67d05b922c4a,"LTC-calc.log unit cell (PBEsol-relaxed), same file as kappa",mp-924130,True,stoichiometric,TiNiSn
TiNiSn,4.0462,W/m/K,523.01,experimental (Wiedemann-Franz subtracted),0,experimental,1.0,,5.865993,216.0,F-43m,half-Heusler (C1b / MgAgAs),,"[""Ti"", ""Ti"", ""Ti"", ""Ti"", ""Ni"", ""Ni"", ""Ni"", ""Ni"", ""Sn"", ""Sn"", ""Sn"", ""Sn""]","[[0.5, 0.0, 0.0], [0.5, 0.5, 0.5], [0.0, 0.0, 0.5], [0.0, 0.5, 0.0], [0.25, 0.25, 0.75], [0.25, 0.75, 0.25], [0.75, 0.25, 0.25], [0.75, 0.75, 0.75], [0.0, 0.0, 0.0], [0.0, 0.5, 0.5], [0.5, 0.0, 0.5], [0.5, 0.5, 0.0]]",A,primitive->conventional (x sqrt2),repository mining,10.6084/m9.figshare.29438735,https://github.com/KU-Yifan/PGEC-descriptor-TE-design/blob/main/results/lorenz_number/final_processed_with_kappaL.csv,,PhononDB (Togo/NIMS MDR),https://mdr.nims.go.jp/datasets/02fa4c75-ed5f-4897-b727-67d05b922c4a,"LTC-calc.log unit cell (PBEsol-relaxed), same file as kappa",mp-924130,True,stoichiometric,TiNiSn
TiNiSn,4.059846,W/m/K,523.4926,"experimental, lattice thermal conductivity as published",0,experimental,1.0,reported_lattice,5.865993,216.0,F-43m,half-Heusler (C1b / MgAgAs),,"[""Ti"", ""Ti"", ""Ti"", ""Ti"", ""Ni"", ""Ni"", ""Ni"", ""Ni"", ""Sn"", ""Sn"", ""Sn"", ""Sn""]","[[0.5, 0.0, 0.0], [0.5, 0.5, 0.5], [0.0, 0.0, 0.5], [0.0, 0.5, 0.0], [0.25, 0.25, 0.75], [0.25, 0.75, 0.25], [0.75, 0.25, 0.25], [0.75, 0.75, 0.75], [0.0, 0.0, 0.0], [0.0, 0.5, 0.5], [0.5, 0.0, 0.5], [0.5, 0.5, 0.0]]",A,primitive->conventional (x sqrt2),Starrydata (experimental),10.1016/j.scriptamat.2020.09.010,https://doi.org/10.1016/j.scriptamat.2020.09.010,Starrydata all_curves.csv (release 'latest'),PhononDB (Togo/NIMS MDR),https://mdr.nims.go.jp/datasets/02fa4c75-ed5f-4897-b727-67d05b922c4a,"LTC-calc.log unit cell (PBEsol-relaxed), same file as kappa",mp-924130,True,stoichiometric,TiNiSn
TiNiSn,3.27843125667531,W/m/K,523.5648,"experimental, Wiedemann-Franz: kappa_total - L*T/rho (Kim2015 L(S=260uV/K))",0,experimental,1.0,wf_subtracted,5.865993,216.0,F-43m,half-Heusler (C1b / MgAgAs),,"[""Ti"", ""Ti"", ""Ti"", ""Ti"", ""Ni"", ""Ni"", ""Ni"", ""Ni"", ""Sn"", ""Sn"", ""Sn"", ""Sn""]","[[0.5, 0.0, 0.0], [0.5, 0.5, 0.5], [0.0, 0.0, 0.5], [0.0, 0.5, 0.0], [0.25, 0.25, 0.75], [0.25, 0.75, 0.25], [0.75, 0.25, 0.25], [0.75, 0.75, 0.75], [0.0, 0.0, 0.0], [0.0, 0.5, 0.5], [0.5, 0.0, 0.5], [0.5, 0.5, 0.0]]",A,primitive->conventional (x sqrt2),Starrydata (experimental),10.1021/cm3011343,https://doi.org/10.1021/cm3011343,Starrydata all_curves.csv (release 'latest'),PhononDB (Togo/NIMS MDR),https://mdr.nims.go.jp/datasets/02fa4c75-ed5f-4897-b727-67d05b922c4a,"LTC-calc.log unit cell (PBEsol-relaxed), same file as kappa",mp-924130,True,stoichiometric,TiNiSn
TiNiSn,4.131849479602943,W/m/K,523.5767,"experimental, Wiedemann-Franz: kappa_total - L*T/rho (Kim2015 L(S=205uV/K))",0,experimental,1.0,wf_subtracted,5.865993,216.0,F-43m,half-Heusler (C1b / MgAgAs),,"[""Ti"", ""Ti"", ""Ti"", ""Ti"", ""Ni"", ""Ni"", ""Ni"", ""Ni"", ""Sn"", ""Sn"", ""Sn"", ""Sn""]","[[0.5, 0.0, 0.0], [0.5, 0.5, 0.5], [0.0, 0.0, 0.5], [0.0, 0.5, 0.0], [0.25, 0.25, 0.75], [0.25, 0.75, 0.25], [0.75, 0.25, 0.25], [0.75, 0.75, 0.75], [0.0, 0.0, 0.0], [0.0, 0.5, 0.5], [0.5, 0.0, 0.5], [0.5, 0.5, 0.0]]",A,primitive->conventional (x sqrt2),Starrydata (experimental),10.1557/jmr.2011.107,https://doi.org/10.1557/jmr.2011.107,Starrydata all_curves.csv (release 'latest'),PhononDB (Togo/NIMS MDR),https://mdr.nims.go.jp/datasets/02fa4c75-ed5f-4897-b727-67d05b922c4a,"LTC-calc.log unit cell (PBEsol-relaxed), same file as kappa",mp-924130,True,stoichiometric,TiNiSn
TiNiSn,3.3102482356293894,W/m/K,523.6,"experimental, Wiedemann-Franz: kappa_total - L*T/rho (Kim2015 L(S=79uV/K))",0,experimental,1.0,wf_subtracted,5.865993,216.0,F-43m,half-Heusler (C1b / MgAgAs),,"[""Ti"", ""Ti"", ""Ti"", ""Ti"", ""Ni"", ""Ni"", ""Ni"", ""Ni"", ""Sn"", ""Sn"", ""Sn"", ""Sn""]","[[0.5, 0.0, 0.0], [0.5, 0.5, 0.5], [0.0, 0.0, 0.5], [0.0, 0.5, 0.0], [0.25, 0.25, 0.75], [0.25, 0.75, 0.25], [0.75, 0.25, 0.25], [0.75, 0.75, 0.75], [0.0, 0.0, 0.0], [0.0, 0.5, 0.5], [0.5, 0.0, 0.5], [0.5, 0.5, 0.0]]",A,primitive->conventional (x sqrt2),Starrydata (experimental),10.1039/c4ta04661g,https://doi.org/10.1039/c4ta04661g,Starrydata all_curves.csv (release 'latest'),PhononDB (Togo/NIMS MDR),https://mdr.nims.go.jp/datasets/02fa4c75-ed5f-4897-b727-67d05b922c4a,"LTC-calc.log unit cell (PBEsol-relaxed), same file as kappa",mp-924130,True,stoichiometric,TiNiSn
TiNiSn,6.064447,W/m/K,524.2866,"experimental, lattice thermal conductivity as published",0,experimental,1.0,reported_lattice,5.865993,216.0,F-43m,half-Heusler (C1b / MgAgAs),,"[""Ti"", ""Ti"", ""Ti"", ""Ti"", ""Ni"", ""Ni"", ""Ni"", ""Ni"", ""Sn"", ""Sn"", ""Sn"", ""Sn""]","[[0.5, 0.0, 0.0], [0.5, 0.5, 0.5], [0.0, 0.0, 0.5], [0.0, 0.5, 0.0], [0.25, 0.25, 0.75], [0.25, 0.75, 0.25], [0.75, 0.25, 0.25], [0.75, 0.75, 0.75], [0.0, 0.0, 0.0], [0.0, 0.5, 0.5], [0.5, 0.0, 0.5], [0.5, 0.5, 0.0]]",A,primitive->conventional (x sqrt2),Starrydata (experimental),10.3390/ma11020262,https://doi.org/10.3390/ma11020262,Starrydata all_curves.csv (release 'latest'),PhononDB (Togo/NIMS MDR),https://mdr.nims.go.jp/datasets/02fa4c75-ed5f-4897-b727-67d05b922c4a,"LTC-calc.log unit cell (PBEsol-relaxed), same file as kappa",mp-924130,True,stoichiometric,TiNiSn
TiNiSn,6.074702195948121,W/m/K,524.8851,"experimental, Wiedemann-Franz: kappa_total - L*T/rho (Kim2015 L(S=167uV/K))",0,experimental,1.0,wf_subtracted,5.865993,216.0,F-43m,half-Heusler (C1b / MgAgAs),,"[""Ti"", ""Ti"", ""Ti"", ""Ti"", ""Ni"", ""Ni"", ""Ni"", ""Ni"", ""Sn"", ""Sn"", ""Sn"", ""Sn""]","[[0.5, 0.0, 0.0], [0.5, 0.5, 0.5], [0.0, 0.0, 0.5], [0.0, 0.5, 0.0], [0.25, 0.25, 0.75], [0.25, 0.75, 0.25], [0.75, 0.25, 0.25], [0.75, 0.75, 0.75], [0.0, 0.0, 0.0], [0.0, 0.5, 0.5], [0.5, 0.0, 0.5], [0.5, 0.5, 0.0]]",A,primitive->conventional (x sqrt2),Starrydata (experimental),10.3390/ma11020262,https://doi.org/10.3390/ma11020262,Starrydata all_curves.csv (release 'latest'),PhononDB (Togo/NIMS MDR),https://mdr.nims.go.jp/datasets/02fa4c75-ed5f-4897-b727-67d05b922c4a,"LTC-calc.log unit cell (PBEsol-relaxed), same file as kappa",mp-924130,True,stoichiometric,TiNiSn
TiNiSn,4.52543,W/m/K,524.9554,"experimental, lattice thermal conductivity as published",0,experimental,1.0,reported_lattice,5.865993,216.0,F-43m,half-Heusler (C1b / MgAgAs),,"[""Ti"", ""Ti"", ""Ti"", ""Ti"", ""Ni"", ""Ni"", ""Ni"", ""Ni"", ""Sn"", ""Sn"", ""Sn"", ""Sn""]","[[0.5, 0.0, 0.0], [0.5, 0.5, 0.5], [0.0, 0.0, 0.5], [0.0, 0.5, 0.0], [0.25, 0.25, 0.75], [0.25, 0.75, 0.25], [0.75, 0.25, 0.25], [0.75, 0.75, 0.75], [0.0, 0.0, 0.0], [0.0, 0.5, 0.5], [0.5, 0.0, 0.5], [0.5, 0.5, 0.0]]",A,primitive->conventional (x sqrt2),Starrydata (experimental),10.3390/ma11040536,https://doi.org/10.3390/ma11040536,Starrydata all_curves.csv (release 'latest'),PhononDB (Togo/NIMS MDR),https://mdr.nims.go.jp/datasets/02fa4c75-ed5f-4897-b727-67d05b922c4a,"LTC-calc.log unit cell (PBEsol-relaxed), same file as kappa",mp-924130,True,stoichiometric,TiNiSn
TiNiSn,4.044070956295656,W/m/K,525.2174,"experimental, Wiedemann-Franz: kappa_total - L*T/rho (Kim2015 L(S=297uV/K))",0,experimental,1.0,wf_subtracted,5.865993,216.0,F-43m,half-Heusler (C1b / MgAgAs),,"[""Ti"", ""Ti"", ""Ti"", ""Ti"", ""Ni"", ""Ni"", ""Ni"", ""Ni"", ""Sn"", ""Sn"", ""Sn"", ""Sn""]","[[0.5, 0.0, 0.0], [0.5, 0.5, 0.5], [0.0, 0.0, 0.5], [0.0, 0.5, 0.0], [0.25, 0.25, 0.75], [0.25, 0.75, 0.25], [0.75, 0.25, 0.25], [0.75, 0.75, 0.75], [0.0, 0.0, 0.0], [0.0, 0.5, 0.5], [0.5, 0.0, 0.5], [0.5, 0.5, 0.0]]",A,primitive->conventional (x sqrt2),Starrydata (experimental),10.1016/j.scriptamat.2020.09.010,https://doi.org/10.1016/j.scriptamat.2020.09.010,Starrydata all_curves.csv (release 'latest'),PhononDB (Togo/NIMS MDR),https://mdr.nims.go.jp/datasets/02fa4c75-ed5f-4897-b727-67d05b922c4a,"LTC-calc.log unit cell (PBEsol-relaxed), same file as kappa",mp-924130,True,stoichiometric,TiNiSn
TiNiSn,3.81821542661293,W/m/K,526.8467,"experimental, Wiedemann-Franz: kappa_total - L*T/rho (Kim2015 L(S=204uV/K))",0,experimental,1.0,wf_subtracted,5.865993,216.0,F-43m,half-Heusler (C1b / MgAgAs),,"[""Ti"", ""Ti"", ""Ti"", ""Ti"", ""Ni"", ""Ni"", ""Ni"", ""Ni"", ""Sn"", ""Sn"", ""Sn"", ""Sn""]","[[0.5, 0.0, 0.0], [0.5, 0.5, 0.5], [0.0, 0.0, 0.5], [0.0, 0.5, 0.0], [0.25, 0.25, 0.75], [0.25, 0.75, 0.25], [0.75, 0.25, 0.25], [0.75, 0.75, 0.75], [0.0, 0.0, 0.0], [0.0, 0.5, 0.5], [0.5, 0.0, 0.5], [0.5, 0.5, 0.0]]",A,primitive->conventional (x sqrt2),Starrydata (experimental),10.1557/jmr.2011.107,https://doi.org/10.1557/jmr.2011.107,Starrydata all_curves.csv (release 'latest'),PhononDB (Togo/NIMS MDR),https://mdr.nims.go.jp/datasets/02fa4c75-ed5f-4897-b727-67d05b922c4a,"LTC-calc.log unit cell (PBEsol-relaxed), same file as kappa",mp-924130,True,stoichiometric,TiNiSn
TiNiSn,2.746311576168436,W/m/K,527.0,"experimental, Wiedemann-Franz: kappa_total - L*T/rho (Kim2015 L(S=111uV/K))",0,experimental,1.0,wf_subtracted,5.865993,216.0,F-43m,half-Heusler (C1b / MgAgAs),,"[""Ti"", ""Ti"", ""Ti"", ""Ti"", ""Ni"", ""Ni"", ""Ni"", ""Ni"", ""Sn"", ""Sn"", ""Sn"", ""Sn""]","[[0.5, 0.0, 0.0], [0.5, 0.5, 0.5], [0.0, 0.0, 0.5], [0.0, 0.5, 0.0], [0.25, 0.25, 0.75], [0.25, 0.75, 0.25], [0.75, 0.25, 0.25], [0.75, 0.75, 0.75], [0.0, 0.0, 0.0], [0.0, 0.5, 0.5], [0.5, 0.0, 0.5], [0.5, 0.5, 0.0]]",A,primitive->conventional (x sqrt2),Starrydata (experimental),10.1007/s11664-017-6013-8,https://doi.org/10.1007/s11664-017-6013-8,Starrydata all_curves.csv (release 'latest'),PhononDB (Togo/NIMS MDR),https://mdr.nims.go.jp/datasets/02fa4c75-ed5f-4897-b727-67d05b922c4a,"LTC-calc.log unit cell (PBEsol-relaxed), same file as kappa",mp-924130,True,stoichiometric,TiNiSn
TiNiSn,2.9661147699570667,W/m/K,528.9035,"experimental, Wiedemann-Franz: kappa_total - L*T/rho (Kim2015 L(S=125uV/K))",0,experimental,1.0,wf_subtracted,5.865993,216.0,F-43m,half-Heusler (C1b / MgAgAs),,"[""Ti"", ""Ti"", ""Ti"", ""Ti"", ""Ni"", ""Ni"", ""Ni"", ""Ni"", ""Sn"", ""Sn"", ""Sn"", ""Sn""]","[[0.5, 0.0, 0.0], [0.5, 0.5, 0.5], [0.0, 0.0, 0.5], [0.0, 0.5, 0.0], [0.25, 0.25, 0.75], [0.25, 0.75, 0.25], [0.75, 0.25, 0.25], [0.75, 0.75, 0.75], [0.0, 0.0, 0.0], [0.0, 0.5, 0.5], [0.5, 0.0, 0.5], [0.5, 0.5, 0.0]]",A,primitive->conventional (x sqrt2),Starrydata (experimental),10.1557/jmr.2011.107,https://doi.org/10.1557/jmr.2011.107,Starrydata all_curves.csv (release 'latest'),PhononDB (Togo/NIMS MDR),https://mdr.nims.go.jp/datasets/02fa4c75-ed5f-4897-b727-67d05b922c4a,"LTC-calc.log unit cell (PBEsol-relaxed), same file as kappa",mp-924130,True,stoichiometric,TiNiSn
TiNiSn,3.125886169104634,W/m/K,531.25,"experimental, Wiedemann-Franz: kappa_total - L*T/rho (Kim2015 L(S=119uV/K))",0,experimental,1.0,wf_subtracted,5.865993,216.0,F-43m,half-Heusler (C1b / MgAgAs),,"[""Ti"", ""Ti"", ""Ti"", ""Ti"", ""Ni"", ""Ni"", ""Ni"", ""Ni"", ""Sn"", ""Sn"", ""Sn"", ""Sn""]","[[0.5, 0.0, 0.0], [0.5, 0.5, 0.5], [0.0, 0.0, 0.5], [0.0, 0.5, 0.0], [0.25, 0.25, 0.75], [0.25, 0.75, 0.25], [0.75, 0.25, 0.25], [0.75, 0.75, 0.75], [0.0, 0.0, 0.0], [0.0, 0.5, 0.5], [0.5, 0.0, 0.5], [0.5, 0.5, 0.0]]",A,primitive->conventional (x sqrt2),Starrydata (experimental),10.1063/1.5108636,https://doi.org/10.1063/1.5108636,Starrydata all_curves.csv (release 'latest'),PhononDB (Togo/NIMS MDR),https://mdr.nims.go.jp/datasets/02fa4c75-ed5f-4897-b727-67d05b922c4a,"LTC-calc.log unit cell (PBEsol-relaxed), same file as kappa",mp-924130,True,stoichiometric,TiNiSn
TiNiSn,2.8875249802305167,W/m/K,532.7692,"experimental, Wiedemann-Franz: kappa_total - L*T/rho (Kim2015 L(S=243uV/K))",0,experimental,1.0,wf_subtracted,5.865993,216.0,F-43m,half-Heusler (C1b / MgAgAs),,"[""Ti"", ""Ti"", ""Ti"", ""Ti"", ""Ni"", ""Ni"", ""Ni"", ""Ni"", ""Sn"", ""Sn"", ""Sn"", ""Sn""]","[[0.5, 0.0, 0.0], [0.5, 0.5, 0.5], [0.0, 0.0, 0.5], [0.0, 0.5, 0.0], [0.25, 0.25, 0.75], [0.25, 0.75, 0.25], [0.75, 0.25, 0.25], [0.75, 0.75, 0.75], [0.0, 0.0, 0.0], [0.0, 0.5, 0.5], [0.5, 0.0, 0.5], [0.5, 0.5, 0.0]]",A,primitive->conventional (x sqrt2),Starrydata (experimental),10.1016/j.actamat.2015.11.022,https://doi.org/10.1016/j.actamat.2015.11.022,Starrydata all_curves.csv (release 'latest'),PhononDB (Togo/NIMS MDR),https://mdr.nims.go.jp/datasets/02fa4c75-ed5f-4897-b727-67d05b922c4a,"LTC-calc.log unit cell (PBEsol-relaxed), same file as kappa",mp-924130,True,stoichiometric,TiNiSn
TiNiSn,5.54303902244676,W/m/K,533.77,"experimental, Wiedemann-Franz: kappa_total - L*T/rho (Kim2015 L(S=273uV/K))",0,experimental,1.0,wf_subtracted,5.865993,216.0,F-43m,half-Heusler (C1b / MgAgAs),,"[""Ti"", ""Ti"", ""Ti"", ""Ti"", ""Ni"", ""Ni"", ""Ni"", ""Ni"", ""Sn"", ""Sn"", ""Sn"", ""Sn""]","[[0.5, 0.0, 0.0], [0.5, 0.5, 0.5], [0.0, 0.0, 0.5], [0.0, 0.5, 0.0], [0.25, 0.25, 0.75], [0.25, 0.75, 0.25], [0.75, 0.25, 0.25], [0.75, 0.75, 0.75], [0.0, 0.0, 0.0], [0.0, 0.5, 0.5], [0.5, 0.0, 0.5], [0.5, 0.5, 0.0]]",A,primitive->conventional (x sqrt2),Starrydata (experimental),10.1063/1.4765358,https://doi.org/10.1063/1.4765358,Starrydata all_curves.csv (release 'latest'),PhononDB (Togo/NIMS MDR),https://mdr.nims.go.jp/datasets/02fa4c75-ed5f-4897-b727-67d05b922c4a,"LTC-calc.log unit cell (PBEsol-relaxed), same file as kappa",mp-924130,True,stoichiometric,TiNiSn
TiNiSn,4.141672498488676,W/m/K,534.2384,"experimental, Wiedemann-Franz: kappa_total - L*T/rho (Kim2015 L(S=204uV/K))",0,experimental,1.0,wf_subtracted,5.865993,216.0,F-43m,half-Heusler (C1b / MgAgAs),,"[""Ti"", ""Ti"", ""Ti"", ""Ti"", ""Ni"", ""Ni"", ""Ni"", ""Ni"", ""Sn"", ""Sn"", ""Sn"", ""Sn""]","[[0.5, 0.0, 0.0], [0.5, 0.5, 0.5], [0.0, 0.0, 0.5], [0.0, 0.5, 0.0], [0.25, 0.25, 0.75], [0.25, 0.75, 0.25], [0.75, 0.25, 0.25], [0.75, 0.75, 0.75], [0.0, 0.0, 0.0], [0.0, 0.5, 0.5], [0.5, 0.0, 0.5], [0.5, 0.5, 0.0]]",A,primitive->conventional (x sqrt2),Starrydata (experimental),10.1557/jmr.2011.107,https://doi.org/10.1557/jmr.2011.107,Starrydata all_curves.csv (release 'latest'),PhononDB (Togo/NIMS MDR),https://mdr.nims.go.jp/datasets/02fa4c75-ed5f-4897-b727-67d05b922c4a,"LTC-calc.log unit cell (PBEsol-relaxed), same file as kappa",mp-924130,True,stoichiometric,TiNiSn
TiNiSn,5.2466,W/m/K,536.54,experimental (Wiedemann-Franz subtracted),0,experimental,1.0,,5.865993,216.0,F-43m,half-Heusler (C1b / MgAgAs),,"[""Ti"", ""Ti"", ""Ti"", ""Ti"", ""Ni"", ""Ni"", ""Ni"", ""Ni"", ""Sn"", ""Sn"", ""Sn"", ""Sn""]","[[0.5, 0.0, 0.0], [0.5, 0.5, 0.5], [0.0, 0.0, 0.5], [0.0, 0.5, 0.0], [0.25, 0.25, 0.75], [0.25, 0.75, 0.25], [0.75, 0.25, 0.25], [0.75, 0.75, 0.75], [0.0, 0.0, 0.0], [0.0, 0.5, 0.5], [0.5, 0.0, 0.5], [0.5, 0.5, 0.0]]",A,primitive->conventional (x sqrt2),repository mining,10.6084/m9.figshare.29438735,https://github.com/KU-Yifan/PGEC-descriptor-TE-design/blob/main/results/lorenz_number/final_processed_with_kappaL.csv,,PhononDB (Togo/NIMS MDR),https://mdr.nims.go.jp/datasets/02fa4c75-ed5f-4897-b727-67d05b922c4a,"LTC-calc.log unit cell (PBEsol-relaxed), same file as kappa",mp-924130,True,stoichiometric,TiNiSn
TiNiSn,4.512067233448063,W/m/K,536.6144,"experimental, Wiedemann-Franz: kappa_total - L*T/rho (Kim2015 L(S=233uV/K))",0,experimental,1.0,wf_subtracted,5.865993,216.0,F-43m,half-Heusler (C1b / MgAgAs),,"[""Ti"", ""Ti"", ""Ti"", ""Ti"", ""Ni"", ""Ni"", ""Ni"", ""Ni"", ""Sn"", ""Sn"", ""Sn"", ""Sn""]","[[0.5, 0.0, 0.0], [0.5, 0.5, 0.5], [0.0, 0.0, 0.5], [0.0, 0.5, 0.0], [0.25, 0.25, 0.75], [0.25, 0.75, 0.25], [0.75, 0.25, 0.25], [0.75, 0.75, 0.75], [0.0, 0.0, 0.0], [0.0, 0.5, 0.5], [0.5, 0.0, 0.5], [0.5, 0.5, 0.0]]",A,primitive->conventional (x sqrt2),Starrydata (experimental),10.3390/ma11040536,https://doi.org/10.3390/ma11040536,Starrydata all_curves.csv (release 'latest'),PhononDB (Togo/NIMS MDR),https://mdr.nims.go.jp/datasets/02fa4c75-ed5f-4897-b727-67d05b922c4a,"LTC-calc.log unit cell (PBEsol-relaxed), same file as kappa",mp-924130,True,stoichiometric,TiNiSn
TiNiSn,6.571697966481049,W/m/K,537.0,"experimental, Wiedemann-Franz: kappa_total - L*T/rho (Kim2015 L(S=93uV/K))",0,experimental,1.0,wf_subtracted,5.865993,216.0,F-43m,half-Heusler (C1b / MgAgAs),,"[""Ti"", ""Ti"", ""Ti"", ""Ti"", ""Ni"", ""Ni"", ""Ni"", ""Ni"", ""Sn"", ""Sn"", ""Sn"", ""Sn""]","[[0.5, 0.0, 0.0], [0.5, 0.5, 0.5], [0.0, 0.0, 0.5], [0.0, 0.5, 0.0], [0.25, 0.25, 0.75], [0.25, 0.75, 0.25], [0.75, 0.25, 0.25], [0.75, 0.75, 0.75], [0.0, 0.0, 0.0], [0.0, 0.5, 0.5], [0.5, 0.0, 0.5], [0.5, 0.5, 0.0]]",A,primitive->conventional (x sqrt2),Starrydata (experimental),10.1039/c6cp06859f,https://doi.org/10.1039/c6cp06859f,Starrydata all_curves.csv (release 'latest'),PhononDB (Togo/NIMS MDR),https://mdr.nims.go.jp/datasets/02fa4c75-ed5f-4897-b727-67d05b922c4a,"LTC-calc.log unit cell (PBEsol-relaxed), same file as kappa",mp-924130,True,stoichiometric,TiNiSn
TiNiSn,2.954375979822589,W/m/K,537.2031,"experimental, Wiedemann-Franz: kappa_total - L*T/rho (Kim2015 L(S=126uV/K))",0,experimental,1.0,wf_subtracted,5.865993,216.0,F-43m,half-Heusler (C1b / MgAgAs),,"[""Ti"", ""Ti"", ""Ti"", ""Ti"", ""Ni"", ""Ni"", ""Ni"", ""Ni"", ""Sn"", ""Sn"", ""Sn"", ""Sn""]","[[0.5, 0.0, 0.0], [0.5, 0.5, 0.5], [0.0, 0.0, 0.5], [0.0, 0.5, 0.0], [0.25, 0.25, 0.75], [0.25, 0.75, 0.25], [0.75, 0.25, 0.25], [0.75, 0.75, 0.75], [0.0, 0.0, 0.0], [0.0, 0.5, 0.5], [0.5, 0.0, 0.5], [0.5, 0.5, 0.0]]",A,primitive->conventional (x sqrt2),Starrydata (experimental),10.1557/jmr.2011.107,https://doi.org/10.1557/jmr.2011.107,Starrydata all_curves.csv (release 'latest'),PhononDB (Togo/NIMS MDR),https://mdr.nims.go.jp/datasets/02fa4c75-ed5f-4897-b727-67d05b922c4a,"LTC-calc.log unit cell (PBEsol-relaxed), same file as kappa",mp-924130,True,stoichiometric,TiNiSn
TiNiSn,5.595632630231695,W/m/K,537.2584,"experimental, Wiedemann-Franz: kappa_total - L*T/rho (Kim2015 L(S=214uV/K))",0,experimental,1.0,wf_subtracted,5.865993,216.0,F-43m,half-Heusler (C1b / MgAgAs),,"[""Ti"", ""Ti"", ""Ti"", ""Ti"", ""Ni"", ""Ni"", ""Ni"", ""Ni"", ""Sn"", ""Sn"", ""Sn"", ""Sn""]","[[0.5, 0.0, 0.0], [0.5, 0.5, 0.5], [0.0, 0.0, 0.5], [0.0, 0.5, 0.0], [0.25, 0.25, 0.75], [0.25, 0.75, 0.25], [0.75, 0.25, 0.25], [0.75, 0.75, 0.75], [0.0, 0.0, 0.0], [0.0, 0.5, 0.5], [0.5, 0.0, 0.5], [0.5, 0.5, 0.0]]",A,primitive->conventional (x sqrt2),Starrydata (experimental),10.1063/1.4862955,https://doi.org/10.1063/1.4862955,Starrydata all_curves.csv (release 'latest'),PhononDB (Togo/NIMS MDR),https://mdr.nims.go.jp/datasets/02fa4c75-ed5f-4897-b727-67d05b922c4a,"LTC-calc.log unit cell (PBEsol-relaxed), same file as kappa",mp-924130,True,stoichiometric,TiNiSn
TiNiSn,4.444811,W/m/K,539.6661,"experimental, lattice thermal conductivity as published",0,experimental,1.0,reported_lattice,5.865993,216.0,F-43m,half-Heusler (C1b / MgAgAs),,"[""Ti"", ""Ti"", ""Ti"", ""Ti"", ""Ni"", ""Ni"", ""Ni"", ""Ni"", ""Sn"", ""Sn"", ""Sn"", ""Sn""]","[[0.5, 0.0, 0.0], [0.5, 0.5, 0.5], [0.0, 0.0, 0.5], [0.0, 0.5, 0.0], [0.25, 0.25, 0.75], [0.25, 0.75, 0.25], [0.75, 0.25, 0.25], [0.75, 0.75, 0.75], [0.0, 0.0, 0.0], [0.0, 0.5, 0.5], [0.5, 0.0, 0.5], [0.5, 0.5, 0.0]]",A,primitive->conventional (x sqrt2),Starrydata (experimental),10.3390/ma11040536,https://doi.org/10.3390/ma11040536,Starrydata all_curves.csv (release 'latest'),PhononDB (Togo/NIMS MDR),https://mdr.nims.go.jp/datasets/02fa4c75-ed5f-4897-b727-67d05b922c4a,"LTC-calc.log unit cell (PBEsol-relaxed), same file as kappa",mp-924130,True,stoichiometric,TiNiSn
TiNiSn,3.789896599296793,W/m/K,539.8384,"experimental, Wiedemann-Franz: kappa_total - L*T/rho (Kim2015 L(S=204uV/K))",0,experimental,1.0,wf_subtracted,5.865993,216.0,F-43m,half-Heusler (C1b / MgAgAs),,"[""Ti"", ""Ti"", ""Ti"", ""Ti"", ""Ni"", ""Ni"", ""Ni"", ""Ni"", ""Sn"", ""Sn"", ""Sn"", ""Sn""]","[[0.5, 0.0, 0.0], [0.5, 0.5, 0.5], [0.0, 0.0, 0.5], [0.0, 0.5, 0.0], [0.25, 0.25, 0.75], [0.25, 0.75, 0.25], [0.75, 0.25, 0.25], [0.75, 0.75, 0.75], [0.0, 0.0, 0.0], [0.0, 0.5, 0.5], [0.5, 0.0, 0.5], [0.5, 0.5, 0.0]]",A,primitive->conventional (x sqrt2),Starrydata (experimental),10.1557/jmr.2011.107,https://doi.org/10.1557/jmr.2011.107,Starrydata all_curves.csv (release 'latest'),PhononDB (Togo/NIMS MDR),https://mdr.nims.go.jp/datasets/02fa4c75-ed5f-4897-b727-67d05b922c4a,"LTC-calc.log unit cell (PBEsol-relaxed), same file as kappa",mp-924130,True,stoichiometric,TiNiSn
TiNiSn,4.277354287128875,W/m/K,540.2,"experimental, Wiedemann-Franz: kappa_total - L*T/rho (Kim2015 L(S=179uV/K))",0,experimental,1.0,wf_subtracted,5.865993,216.0,F-43m,half-Heusler (C1b / MgAgAs),,"[""Ti"", ""Ti"", ""Ti"", ""Ti"", ""Ni"", ""Ni"", ""Ni"", ""Ni"", ""Sn"", ""Sn"", ""Sn"", ""Sn""]","[[0.5, 0.0, 0.0], [0.5, 0.5, 0.5], [0.0, 0.0, 0.5], [0.0, 0.5, 0.0], [0.25, 0.25, 0.75], [0.25, 0.75, 0.25], [0.75, 0.25, 0.25], [0.75, 0.75, 0.75], [0.0, 0.0, 0.0], [0.0, 0.5, 0.5], [0.5, 0.0, 0.5], [0.5, 0.5, 0.0]]",A,primitive->conventional (x sqrt2),Starrydata (experimental),10.1021/acs.chemmater.7b02685,https://doi.org/10.1021/acs.chemmater.7b02685,Starrydata all_curves.csv (release 'latest'),PhononDB (Togo/NIMS MDR),https://mdr.nims.go.jp/datasets/02fa4c75-ed5f-4897-b727-67d05b922c4a,"LTC-calc.log unit cell (PBEsol-relaxed), same file as kappa",mp-924130,True,stoichiometric,TiNiSn
TiNiSn,3.268645,W/m/K,540.5728,"experimental, lattice thermal conductivity as published",0,experimental,1.0,reported_lattice,5.865993,216.0,F-43m,half-Heusler (C1b / MgAgAs),,"[""Ti"", ""Ti"", ""Ti"", ""Ti"", ""Ni"", ""Ni"", ""Ni"", ""Ni"", ""Sn"", ""Sn"", ""Sn"", ""Sn""]","[[0.5, 0.0, 0.0], [0.5, 0.5, 0.5], [0.0, 0.0, 0.5], [0.0, 0.5, 0.0], [0.25, 0.25, 0.75], [0.25, 0.75, 0.25], [0.75, 0.25, 0.25], [0.75, 0.75, 0.75], [0.0, 0.0, 0.0], [0.0, 0.5, 0.5], [0.5, 0.0, 0.5], [0.5, 0.5, 0.0]]",A,primitive->conventional (x sqrt2),Starrydata (experimental),10.1038/s41598-017-14013-8,https://doi.org/10.1038/s41598-017-14013-8,Starrydata all_curves.csv (release 'latest'),PhononDB (Togo/NIMS MDR),https://mdr.nims.go.jp/datasets/02fa4c75-ed5f-4897-b727-67d05b922c4a,"LTC-calc.log unit cell (PBEsol-relaxed), same file as kappa",mp-924130,True,stoichiometric,TiNiSn
TiNiSn,4.595734105042115,W/m/K,542.3,"experimental, Wiedemann-Franz: kappa_total - L*T/rho (Kim2015 L(S=209uV/K))",0,experimental,1.0,wf_subtracted,5.865993,216.0,F-43m,half-Heusler (C1b / MgAgAs),,"[""Ti"", ""Ti"", ""Ti"", ""Ti"", ""Ni"", ""Ni"", ""Ni"", ""Ni"", ""Sn"", ""Sn"", ""Sn"", ""Sn""]","[[0.5, 0.0, 0.0], [0.5, 0.5, 0.5], [0.0, 0.0, 0.5], [0.0, 0.5, 0.0], [0.25, 0.25, 0.75], [0.25, 0.75, 0.25], [0.75, 0.25, 0.25], [0.75, 0.75, 0.75], [0.0, 0.0, 0.0], [0.0, 0.5, 0.5], [0.5, 0.0, 0.5], [0.5, 0.5, 0.0]]",A,primitive->conventional (x sqrt2),Starrydata (experimental),10.1088/1361-6463/aa85bb,https://doi.org/10.1088/1361-6463/aa85bb,Starrydata all_curves.csv (release 'latest'),PhononDB (Togo/NIMS MDR),https://mdr.nims.go.jp/datasets/02fa4c75-ed5f-4897-b727-67d05b922c4a,"LTC-calc.log unit cell (PBEsol-relaxed), same file as kappa",mp-924130,True,stoichiometric,TiNiSn
TiNiSn,2.932760569741734,W/m/K,543.1245,"experimental, Wiedemann-Franz: kappa_total - L*T/rho (Kim2015 L(S=126uV/K))",0,experimental,1.0,wf_subtracted,5.865993,216.0,F-43m,half-Heusler (C1b / MgAgAs),,"[""Ti"", ""Ti"", ""Ti"", ""Ti"", ""Ni"", ""Ni"", ""Ni"", ""Ni"", ""Sn"", ""Sn"", ""Sn"", ""Sn""]","[[0.5, 0.0, 0.0], [0.5, 0.5, 0.5], [0.0, 0.0, 0.5], [0.0, 0.5, 0.0], [0.25, 0.25, 0.75], [0.25, 0.75, 0.25], [0.75, 0.25, 0.25], [0.75, 0.75, 0.75], [0.0, 0.0, 0.0], [0.0, 0.5, 0.5], [0.5, 0.0, 0.5], [0.5, 0.5, 0.0]]",A,primitive->conventional (x sqrt2),Starrydata (experimental),10.1557/jmr.2011.107,https://doi.org/10.1557/jmr.2011.107,Starrydata all_curves.csv (release 'latest'),PhononDB (Togo/NIMS MDR),https://mdr.nims.go.jp/datasets/02fa4c75-ed5f-4897-b727-67d05b922c4a,"LTC-calc.log unit cell (PBEsol-relaxed), same file as kappa",mp-924130,True,stoichiometric,TiNiSn
TiNiSn,4.133481835537685,W/m/K,547.2461,"experimental, Wiedemann-Franz: kappa_total - L*T/rho (Kim2015 L(S=203uV/K))",0,experimental,1.0,wf_subtracted,5.865993,216.0,F-43m,half-Heusler (C1b / MgAgAs),,"[""Ti"", ""Ti"", ""Ti"", ""Ti"", ""Ni"", ""Ni"", ""Ni"", ""Ni"", ""Sn"", ""Sn"", ""Sn"", ""Sn""]","[[0.5, 0.0, 0.0], [0.5, 0.5, 0.5], [0.0, 0.0, 0.5], [0.0, 0.5, 0.0], [0.25, 0.25, 0.75], [0.25, 0.75, 0.25], [0.75, 0.25, 0.25], [0.75, 0.75, 0.75], [0.0, 0.0, 0.0], [0.0, 0.5, 0.5], [0.5, 0.0, 0.5], [0.5, 0.5, 0.0]]",A,primitive->conventional (x sqrt2),Starrydata (experimental),10.1557/jmr.2011.107,https://doi.org/10.1557/jmr.2011.107,Starrydata all_curves.csv (release 'latest'),PhononDB (Togo/NIMS MDR),https://mdr.nims.go.jp/datasets/02fa4c75-ed5f-4897-b727-67d05b922c4a,"LTC-calc.log unit cell (PBEsol-relaxed), same file as kappa",mp-924130,True,stoichiometric,TiNiSn
TiNiSn,3.1717213477504584,W/m/K,549.5509,"experimental, Wiedemann-Franz: kappa_total - L*T/rho (Kim2015 L(S=215uV/K))",0,experimental,1.0,wf_subtracted,5.865993,216.0,F-43m,half-Heusler (C1b / MgAgAs),,"[""Ti"", ""Ti"", ""Ti"", ""Ti"", ""Ni"", ""Ni"", ""Ni"", ""Ni"", ""Sn"", ""Sn"", ""Sn"", ""Sn""]","[[0.5, 0.0, 0.0], [0.5, 0.5, 0.5], [0.0, 0.0, 0.5], [0.0, 0.5, 0.0], [0.25, 0.25, 0.75], [0.25, 0.75, 0.25], [0.75, 0.25, 0.25], [0.75, 0.75, 0.75], [0.0, 0.0, 0.0], [0.0, 0.5, 0.5], [0.5, 0.0, 0.5], [0.5, 0.5, 0.0]]",A,primitive->conventional (x sqrt2),Starrydata (experimental),10.1021/cm3011343,https://doi.org/10.1021/cm3011343,Starrydata all_curves.csv (release 'latest'),PhononDB (Togo/NIMS MDR),https://mdr.nims.go.jp/datasets/02fa4c75-ed5f-4897-b727-67d05b922c4a,"LTC-calc.log unit cell (PBEsol-relaxed), same file as kappa",mp-924130,True,stoichiometric,TiNiSn
TiNiSn,3.763758935981787,W/m/K,551.649,"experimental, Wiedemann-Franz: kappa_total - L*T/rho (Kim2015 L(S=202uV/K))",0,experimental,1.0,wf_subtracted,5.865993,216.0,F-43m,half-Heusler (C1b / MgAgAs),,"[""Ti"", ""Ti"", ""Ti"", ""Ti"", ""Ni"", ""Ni"", ""Ni"", ""Ni"", ""Sn"", ""Sn"", ""Sn"", ""Sn""]","[[0.5, 0.0, 0.0], [0.5, 0.5, 0.5], [0.0, 0.0, 0.5], [0.0, 0.5, 0.0], [0.25, 0.25, 0.75], [0.25, 0.75, 0.25], [0.75, 0.25, 0.25], [0.75, 0.75, 0.75], [0.0, 0.0, 0.0], [0.0, 0.5, 0.5], [0.5, 0.0, 0.5], [0.5, 0.5, 0.0]]",A,primitive->conventional (x sqrt2),Starrydata (experimental),10.1557/jmr.2011.107,https://doi.org/10.1557/jmr.2011.107,Starrydata all_curves.csv (release 'latest'),PhononDB (Togo/NIMS MDR),https://mdr.nims.go.jp/datasets/02fa4c75-ed5f-4897-b727-67d05b922c4a,"LTC-calc.log unit cell (PBEsol-relaxed), same file as kappa",mp-924130,True,stoichiometric,TiNiSn
TiNiSn,4.470335542949445,W/m/K,552.779,"experimental, Wiedemann-Franz: kappa_total - L*T/rho (Kim2015 L(S=233uV/K))",0,experimental,1.0,wf_subtracted,5.865993,216.0,F-43m,half-Heusler (C1b / MgAgAs),,"[""Ti"", ""Ti"", ""Ti"", ""Ti"", ""Ni"", ""Ni"", ""Ni"", ""Ni"", ""Sn"", ""Sn"", ""Sn"", ""Sn""]","[[0.5, 0.0, 0.0], [0.5, 0.5, 0.5], [0.0, 0.0, 0.5], [0.0, 0.5, 0.0], [0.25, 0.25, 0.75], [0.25, 0.75, 0.25], [0.75, 0.25, 0.25], [0.75, 0.75, 0.75], [0.0, 0.0, 0.0], [0.0, 0.5, 0.5], [0.5, 0.0, 0.5], [0.5, 0.5, 0.0]]",A,primitive->conventional (x sqrt2),Starrydata (experimental),10.3390/ma11040536,https://doi.org/10.3390/ma11040536,Starrydata all_curves.csv (release 'latest'),PhononDB (Togo/NIMS MDR),https://mdr.nims.go.jp/datasets/02fa4c75-ed5f-4897-b727-67d05b922c4a,"LTC-calc.log unit cell (PBEsol-relaxed), same file as kappa",mp-924130,True,stoichiometric,TiNiSn
TiNiSn,3.720081554589013,W/m/K,552.804,"experimental, Wiedemann-Franz: kappa_total - L*T/rho (Kim2015 L(S=208uV/K))",0,experimental,1.0,wf_subtracted,5.865993,216.0,F-43m,half-Heusler (C1b / MgAgAs),,"[""Ti"", ""Ti"", ""Ti"", ""Ti"", ""Ni"", ""Ni"", ""Ni"", ""Ni"", ""Sn"", ""Sn"", ""Sn"", ""Sn""]","[[0.5, 0.0, 0.0], [0.5, 0.5, 0.5], [0.0, 0.0, 0.5], [0.0, 0.5, 0.0], [0.25, 0.25, 0.75], [0.25, 0.75, 0.25], [0.75, 0.25, 0.25], [0.75, 0.75, 0.75], [0.0, 0.0, 0.0], [0.0, 0.5, 0.5], [0.5, 0.0, 0.5], [0.5, 0.5, 0.0]]",A,primitive->conventional (x sqrt2),Starrydata (experimental),10.1021/cm3011343,https://doi.org/10.1021/cm3011343,Starrydata all_curves.csv (release 'latest'),PhononDB (Togo/NIMS MDR),https://mdr.nims.go.jp/datasets/02fa4c75-ed5f-4897-b727-67d05b922c4a,"LTC-calc.log unit cell (PBEsol-relaxed), same file as kappa",mp-924130,True,stoichiometric,TiNiSn
TiNiSn,2.9111985765755146,W/m/K,553.8022,"experimental, Wiedemann-Franz: kappa_total - L*T/rho (Kim2015 L(S=126uV/K))",0,experimental,1.0,wf_subtracted,5.865993,216.0,F-43m,half-Heusler (C1b / MgAgAs),,"[""Ti"", ""Ti"", ""Ti"", ""Ti"", ""Ni"", ""Ni"", ""Ni"", ""Ni"", ""Sn"", ""Sn"", ""Sn"", ""Sn""]","[[0.5, 0.0, 0.0], [0.5, 0.5, 0.5], [0.0, 0.0, 0.5], [0.0, 0.5, 0.0], [0.25, 0.25, 0.75], [0.25, 0.75, 0.25], [0.75, 0.25, 0.25], [0.75, 0.75, 0.75], [0.0, 0.0, 0.0], [0.0, 0.5, 0.5], [0.5, 0.0, 0.5], [0.5, 0.5, 0.0]]",A,primitive->conventional (x sqrt2),Starrydata (experimental),10.1557/jmr.2011.107,https://doi.org/10.1557/jmr.2011.107,Starrydata all_curves.csv (release 'latest'),PhononDB (Togo/NIMS MDR),https://mdr.nims.go.jp/datasets/02fa4c75-ed5f-4897-b727-67d05b922c4a,"LTC-calc.log unit cell (PBEsol-relaxed), same file as kappa",mp-924130,True,stoichiometric,TiNiSn
TiNiSn,4.404063,W/m/K,555.6029,"experimental, lattice thermal conductivity as published",0,experimental,1.0,reported_lattice,5.865993,216.0,F-43m,half-Heusler (C1b / MgAgAs),,"[""Ti"", ""Ti"", ""Ti"", ""Ti"", ""Ni"", ""Ni"", ""Ni"", ""Ni"", ""Sn"", ""Sn"", ""Sn"", ""Sn""]","[[0.5, 0.0, 0.0], [0.5, 0.5, 0.5], [0.0, 0.0, 0.5], [0.0, 0.5, 0.0], [0.25, 0.25, 0.75], [0.25, 0.75, 0.25], [0.75, 0.25, 0.25], [0.75, 0.75, 0.75], [0.0, 0.0, 0.0], [0.0, 0.5, 0.5], [0.5, 0.0, 0.5], [0.5, 0.5, 0.0]]",A,primitive->conventional (x sqrt2),Starrydata (experimental),10.3390/ma11040536,https://doi.org/10.3390/ma11040536,Starrydata all_curves.csv (release 'latest'),PhononDB (Togo/NIMS MDR),https://mdr.nims.go.jp/datasets/02fa4c75-ed5f-4897-b727-67d05b922c4a,"LTC-calc.log unit cell (PBEsol-relaxed), same file as kappa",mp-924130,True,stoichiometric,TiNiSn
TiNiSn,5.384220723817531,W/m/K,556.066,"experimental, Wiedemann-Franz: kappa_total - L*T/rho (Kim2015 L(S=268uV/K))",0,experimental,1.0,wf_subtracted,5.865993,216.0,F-43m,half-Heusler (C1b / MgAgAs),,"[""Ti"", ""Ti"", ""Ti"", ""Ti"", ""Ni"", ""Ni"", ""Ni"", ""Ni"", ""Sn"", ""Sn"", ""Sn"", ""Sn""]","[[0.5, 0.0, 0.0], [0.5, 0.5, 0.5], [0.0, 0.0, 0.5], [0.0, 0.5, 0.0], [0.25, 0.25, 0.75], [0.25, 0.75, 0.25], [0.75, 0.25, 0.25], [0.75, 0.75, 0.75], [0.0, 0.0, 0.0], [0.0, 0.5, 0.5], [0.5, 0.0, 0.5], [0.5, 0.5, 0.0]]",A,primitive->conventional (x sqrt2),Starrydata (experimental),10.1063/1.4765358,https://doi.org/10.1063/1.4765358,Starrydata all_curves.csv (release 'latest'),PhononDB (Togo/NIMS MDR),https://mdr.nims.go.jp/datasets/02fa4c75-ed5f-4897-b727-67d05b922c4a,"LTC-calc.log unit cell (PBEsol-relaxed), same file as kappa",mp-924130,True,stoichiometric,TiNiSn
TiNiSn,5.449192939701613,W/m/K,556.4772,"experimental, Wiedemann-Franz: kappa_total - L*T/rho (Kim2015 L(S=214uV/K))",0,experimental,1.0,wf_subtracted,5.865993,216.0,F-43m,half-Heusler (C1b / MgAgAs),,"[""Ti"", ""Ti"", ""Ti"", ""Ti"", ""Ni"", ""Ni"", ""Ni"", ""Ni"", ""Sn"", ""Sn"", ""Sn"", ""Sn""]","[[0.5, 0.0, 0.0], [0.5, 0.5, 0.5], [0.0, 0.0, 0.5], [0.0, 0.5, 0.0], [0.25, 0.25, 0.75], [0.25, 0.75, 0.25], [0.75, 0.25, 0.25], [0.75, 0.75, 0.75], [0.0, 0.0, 0.0], [0.0, 0.5, 0.5], [0.5, 0.0, 0.5], [0.5, 0.5, 0.0]]",A,primitive->conventional (x sqrt2),Starrydata (experimental),10.1063/1.4862955,https://doi.org/10.1063/1.4862955,Starrydata all_curves.csv (release 'latest'),PhononDB (Togo/NIMS MDR),https://mdr.nims.go.jp/datasets/02fa4c75-ed5f-4897-b727-67d05b922c4a,"LTC-calc.log unit cell (PBEsol-relaxed), same file as kappa",mp-924130,True,stoichiometric,TiNiSn
