Repository: Shivamrandive747/Thermalconductivity_prediction

# Calibrating first-principles lattice thermal conductivity to experiment

**A curated half-Heusler dataset and a validated transfer function.**

Published first-principles transport calculations of lattice thermal conductivity exceed what
laboratories measure for the same compound by a **median factor of 1.55**. That offset is regular
enough to be removed in closed form:

$$\kappa_L^{\mathrm{expt}}(T) \;=\; \kappa_L^{\mathrm{BTE}}(T)\;\min\!\left[c\left(\tfrac{T}{300}\right)^{p},\,1\right],
\qquad c = 0.51,\quad p = 0.80$$

Inside a domain of applicability declared before the validation set was scored, this places

File: data/Target_Materials/HEUSLER_KAPPA_TRAINING_SET.csv (part 45 of 192)
formula,kappa_L,kappa_units,temperature_K,method,method_tier,tier_name,weight,kappa_basis,struct_a_A,struct_spacegroup,struct_sg_symbol,struct_prototype,struct_site_ordering,struct_species,struct_frac_coords,struct_grade,lattice_convention,source,source_doi,source_url,source_location,struct_source,struct_source_url,struct_source_detail,struct_id,struct_same_paper_as_kappa,stoichiometry,parent_formula
TiNiSn,3.126326078639803,W/m/K,557.0941,"experimental, Wiedemann-Franz: kappa_total - L*T/rho (Kim2015 L(S=132uV/K))",0,experimental,1.0,wf_subtracted,5.865993,216.0,F-43m,half-Heusler (C1b / MgAgAs),,"[""Ti"", ""Ti"", ""Ti"", ""Ti"", ""Ni"", ""Ni"", ""Ni"", ""Ni"", ""Sn"", ""Sn"", ""Sn"", ""Sn""]","[[0.5, 0.0, 0.0], [0.5, 0.5, 0.5], [0.0, 0.0, 0.5], [0.0, 0.5, 0.0], [0.25, 0.25, 0.75], [0.25, 0.75, 0.25], [0.75, 0.25, 0.25], [0.75, 0.75, 0.75], [0.0, 0.0, 0.0], [0.0, 0.5, 0.5], [0.5, 0.0, 0.5], [0.5, 0.5, 0.0]]",A,primitive->conventional (x sqrt2),Starrydata (experimental),10.1016/j.solidstatesciences.2013.09.005,https://doi.org/10.1016/j.solidstatesciences.2013.09.005,Starrydata all_curves.csv (release 'latest'),PhononDB (Togo/NIMS MDR),https://mdr.nims.go.jp/datasets/02fa4c75-ed5f-4897-b727-67d05b922c4a,"LTC-calc.log unit cell (PBEsol-relaxed), same file as kappa",mp-924130,True,stoichiometric,TiNiSn
TiNiSn,4.219195645918745,W/m/K,557.3747,"experimental, Wiedemann-Franz: kappa_total - L*T/rho (Kim2015 L(S=175uV/K))",0,experimental,1.0,wf_subtracted,5.865993,216.0,F-43m,half-Heusler (C1b / MgAgAs),,"[""Ti"", ""Ti"", ""Ti"", ""Ti"", ""Ni"", ""Ni"", ""Ni"", ""Ni"", ""Sn"", ""Sn"", ""Sn"", ""Sn""]","[[0.5, 0.0, 0.0], [0.5, 0.5, 0.5], [0.0, 0.0, 0.5], [0.0, 0.5, 0.0], [0.25, 0.25, 0.75], [0.25, 0.75, 0.25], [0.75, 0.25, 0.25], [0.75, 0.75, 0.75], [0.0, 0.0, 0.0], [0.0, 0.5, 0.5], [0.5, 0.0, 0.5], [0.5, 0.5, 0.0]]",A,primitive->conventional (x sqrt2),Starrydata (experimental),10.1039/c3cp50918d,https://doi.org/10.1039/c3cp50918d,Starrydata all_curves.csv (release 'latest'),PhononDB (Togo/NIMS MDR),https://mdr.nims.go.jp/datasets/02fa4c75-ed5f-4897-b727-67d05b922c4a,"LTC-calc.log unit cell (PBEsol-relaxed), same file as kappa",mp-924130,True,stoichiometric,TiNiSn
TiNiSn,6.46547726902469,W/m/K,558.9,"experimental, Wiedemann-Franz: kappa_total - L*T/rho (Kim2015 L(S=93uV/K))",0,experimental,1.0,wf_subtracted,5.865993,216.0,F-43m,half-Heusler (C1b / MgAgAs),,"[""Ti"", ""Ti"", ""Ti"", ""Ti"", ""Ni"", ""Ni"", ""Ni"", ""Ni"", ""Sn"", ""Sn"", ""Sn"", ""Sn""]","[[0.5, 0.0, 0.0], [0.5, 0.5, 0.5], [0.0, 0.0, 0.5], [0.0, 0.5, 0.0], [0.25, 0.25, 0.75], [0.25, 0.75, 0.25], [0.75, 0.25, 0.25], [0.75, 0.75, 0.75], [0.0, 0.0, 0.0], [0.0, 0.5, 0.5], [0.5, 0.0, 0.5], [0.5, 0.5, 0.0]]",A,primitive->conventional (x sqrt2),Starrydata (experimental),10.1039/c6cp06859f,https://doi.org/10.1039/c6cp06859f,Starrydata all_curves.csv (release 'latest'),PhononDB (Togo/NIMS MDR),https://mdr.nims.go.jp/datasets/02fa4c75-ed5f-4897-b727-67d05b922c4a,"LTC-calc.log unit cell (PBEsol-relaxed), same file as kappa",mp-924130,True,stoichiometric,TiNiSn
TiNiSn,4.11258414643854,W/m/K,559.0567,"experimental, Wiedemann-Franz: kappa_total - L*T/rho (Kim2015 L(S=202uV/K))",0,experimental,1.0,wf_subtracted,5.865993,216.0,F-43m,half-Heusler (C1b / MgAgAs),,"[""Ti"", ""Ti"", ""Ti"", ""Ti"", ""Ni"", ""Ni"", ""Ni"", ""Ni"", ""Sn"", ""Sn"", ""Sn"", ""Sn""]","[[0.5, 0.0, 0.0], [0.5, 0.5, 0.5], [0.0, 0.0, 0.5], [0.0, 0.5, 0.0], [0.25, 0.25, 0.75], [0.25, 0.75, 0.25], [0.75, 0.25, 0.25], [0.75, 0.75, 0.75], [0.0, 0.0, 0.0], [0.0, 0.5, 0.5], [0.5, 0.0, 0.5], [0.5, 0.5, 0.0]]",A,primitive->conventional (x sqrt2),Starrydata (experimental),10.1557/jmr.2011.107,https://doi.org/10.1557/jmr.2011.107,Starrydata all_curves.csv (release 'latest'),PhononDB (Togo/NIMS MDR),https://mdr.nims.go.jp/datasets/02fa4c75-ed5f-4897-b727-67d05b922c4a,"LTC-calc.log unit cell (PBEsol-relaxed), same file as kappa",mp-924130,True,stoichiometric,TiNiSn
TiNiSn,2.8972085613024845,W/m/K,560.8886,"experimental, Wiedemann-Franz: kappa_total - L*T/rho (Kim2015 L(S=126uV/K))",0,experimental,1.0,wf_subtracted,5.865993,216.0,F-43m,half-Heusler (C1b / MgAgAs),,"[""Ti"", ""Ti"", ""Ti"", ""Ti"", ""Ni"", ""Ni"", ""Ni"", ""Ni"", ""Sn"", ""Sn"", ""Sn"", ""Sn""]","[[0.5, 0.0, 0.0], [0.5, 0.5, 0.5], [0.0, 0.0, 0.5], [0.0, 0.5, 0.0], [0.25, 0.25, 0.75], [0.25, 0.75, 0.25], [0.75, 0.25, 0.25], [0.75, 0.75, 0.75], [0.0, 0.0, 0.0], [0.0, 0.5, 0.5], [0.5, 0.0, 0.5], [0.5, 0.5, 0.0]]",A,primitive->conventional (x sqrt2),Starrydata (experimental),10.1557/jmr.2011.107,https://doi.org/10.1557/jmr.2011.107,Starrydata all_curves.csv (release 'latest'),PhononDB (Togo/NIMS MDR),https://mdr.nims.go.jp/datasets/02fa4c75-ed5f-4897-b727-67d05b922c4a,"LTC-calc.log unit cell (PBEsol-relaxed), same file as kappa",mp-924130,True,stoichiometric,TiNiSn
TiNiSn,3.713395350776933,W/m/K,561.0653,"experimental, Wiedemann-Franz: kappa_total - L*T/rho (Kim2015 L(S=201uV/K))",0,experimental,1.0,wf_subtracted,5.865993,216.0,F-43m,half-Heusler (C1b / MgAgAs),,"[""Ti"", ""Ti"", ""Ti"", ""Ti"", ""Ni"", ""Ni"", ""Ni"", ""Ni"", ""Sn"", ""Sn"", ""Sn"", ""Sn""]","[[0.5, 0.0, 0.0], [0.5, 0.5, 0.5], [0.0, 0.0, 0.5], [0.0, 0.5, 0.0], [0.25, 0.25, 0.75], [0.25, 0.75, 0.25], [0.75, 0.25, 0.25], [0.75, 0.75, 0.75], [0.0, 0.0, 0.0], [0.0, 0.5, 0.5], [0.5, 0.0, 0.5], [0.5, 0.5, 0.0]]",A,primitive->conventional (x sqrt2),Starrydata (experimental),10.1557/jmr.2011.107,https://doi.org/10.1557/jmr.2011.107,Starrydata all_curves.csv (release 'latest'),PhononDB (Togo/NIMS MDR),https://mdr.nims.go.jp/datasets/02fa4c75-ed5f-4897-b727-67d05b922c4a,"LTC-calc.log unit cell (PBEsol-relaxed), same file as kappa",mp-924130,True,stoichiometric,TiNiSn
TiNiSn,3.947479171537771,W/m/K,561.0904,"experimental, Wiedemann-Franz: kappa_total - L*T/rho (Kim2015 L(S=195uV/K))",0,experimental,1.0,wf_subtracted,5.865993,216.0,F-43m,half-Heusler (C1b / MgAgAs),,"[""Ti"", ""Ti"", ""Ti"", ""Ti"", ""Ni"", ""Ni"", ""Ni"", ""Ni"", ""Sn"", ""Sn"", ""Sn"", ""Sn""]","[[0.5, 0.0, 0.0], [0.5, 0.5, 0.5], [0.0, 0.0, 0.5], [0.0, 0.5, 0.0], [0.25, 0.25, 0.75], [0.25, 0.75, 0.25], [0.75, 0.25, 0.25], [0.75, 0.75, 0.75], [0.0, 0.0, 0.0], [0.0, 0.5, 0.5], [0.5, 0.0, 0.5], [0.5, 0.5, 0.0]]",A,primitive->conventional (x sqrt2),Starrydata (experimental),10.1016/j.solidstatesciences.2013.09.005,https://doi.org/10.1016/j.solidstatesciences.2013.09.005,Starrydata all_curves.csv (release 'latest'),PhononDB (Togo/NIMS MDR),https://mdr.nims.go.jp/datasets/02fa4c75-ed5f-4897-b727-67d05b922c4a,"LTC-calc.log unit cell (PBEsol-relaxed), same file as kappa",mp-924130,True,stoichiometric,TiNiSn
TiNiSn,3.0896643088582314,W/m/K,561.85,"experimental, Wiedemann-Franz: kappa_total - L*T/rho (Kim2015 L(S=122uV/K))",0,experimental,1.0,wf_subtracted,5.865993,216.0,F-43m,half-Heusler (C1b / MgAgAs),,"[""Ti"", ""Ti"", ""Ti"", ""Ti"", ""Ni"", ""Ni"", ""Ni"", ""Ni"", ""Sn"", ""Sn"", ""Sn"", ""Sn""]","[[0.5, 0.0, 0.0], [0.5, 0.5, 0.5], [0.0, 0.0, 0.5], [0.0, 0.5, 0.0], [0.25, 0.25, 0.75], [0.25, 0.75, 0.25], [0.75, 0.25, 0.25], [0.75, 0.75, 0.75], [0.0, 0.0, 0.0], [0.0, 0.5, 0.5], [0.5, 0.0, 0.5], [0.5, 0.5, 0.0]]",A,primitive->conventional (x sqrt2),Starrydata (experimental),10.1063/1.5108636,https://doi.org/10.1063/1.5108636,Starrydata all_curves.csv (release 'latest'),PhononDB (Togo/NIMS MDR),https://mdr.nims.go.jp/datasets/02fa4c75-ed5f-4897-b727-67d05b922c4a,"LTC-calc.log unit cell (PBEsol-relaxed), same file as kappa",mp-924130,True,stoichiometric,TiNiSn
TiNiSn,2.4959575695315914,W/m/K,561.9203,"experimental, Wiedemann-Franz: kappa_total - L*T/rho (Kim2015 L(S=153uV/K))",0,experimental,1.0,wf_subtracted,5.865993,216.0,F-43m,half-Heusler (C1b / MgAgAs),,"[""Ti"", ""Ti"", ""Ti"", ""Ti"", ""Ni"", ""Ni"", ""Ni"", ""Ni"", ""Sn"", ""Sn"", ""Sn"", ""Sn""]","[[0.5, 0.0, 0.0], [0.5, 0.5, 0.5], [0.0, 0.0, 0.5], [0.0, 0.5, 0.0], [0.25, 0.25, 0.75], [0.25, 0.75, 0.25], [0.75, 0.25, 0.25], [0.75, 0.75, 0.75], [0.0, 0.0, 0.0], [0.0, 0.5, 0.5], [0.5, 0.0, 0.5], [0.5, 0.5, 0.0]]",A,primitive->conventional (x sqrt2),Starrydata (experimental),10.1016/j.solidstatesciences.2013.09.005,https://doi.org/10.1016/j.solidstatesciences.2013.09.005,Starrydata all_curves.csv (release 'latest'),PhononDB (Togo/NIMS MDR),https://mdr.nims.go.jp/datasets/02fa4c75-ed5f-4897-b727-67d05b922c4a,"LTC-calc.log unit cell (PBEsol-relaxed), same file as kappa",mp-924130,True,stoichiometric,TiNiSn
TiNiSn,5.837642551126442,W/m/K,562.6622,"experimental, Wiedemann-Franz: kappa_total - L*T/rho (Kim2015 L(S=172uV/K))",0,experimental,1.0,wf_subtracted,5.865993,216.0,F-43m,half-Heusler (C1b / MgAgAs),,"[""Ti"", ""Ti"", ""Ti"", ""Ti"", ""Ni"", ""Ni"", ""Ni"", ""Ni"", ""Sn"", ""Sn"", ""Sn"", ""Sn""]","[[0.5, 0.0, 0.0], [0.5, 0.5, 0.5], [0.0, 0.0, 0.5], [0.0, 0.5, 0.0], [0.25, 0.25, 0.75], [0.25, 0.75, 0.25], [0.75, 0.25, 0.25], [0.75, 0.75, 0.75], [0.0, 0.0, 0.0], [0.0, 0.5, 0.5], [0.5, 0.0, 0.5], [0.5, 0.5, 0.0]]",A,primitive->conventional (x sqrt2),Starrydata (experimental),10.3390/ma11020262,https://doi.org/10.3390/ma11020262,Starrydata all_curves.csv (release 'latest'),PhononDB (Togo/NIMS MDR),https://mdr.nims.go.jp/datasets/02fa4c75-ed5f-4897-b727-67d05b922c4a,"LTC-calc.log unit cell (PBEsol-relaxed), same file as kappa",mp-924130,True,stoichiometric,TiNiSn
TiNiSn,2.851764670205315,W/m/K,562.8692,"experimental, Wiedemann-Franz: kappa_total - L*T/rho (Kim2015 L(S=224uV/K))",0,experimental,1.0,wf_subtracted,5.865993,216.0,F-43m,half-Heusler (C1b / MgAgAs),,"[""Ti"", ""Ti"", ""Ti"", ""Ti"", ""Ni"", ""Ni"", ""Ni"", ""Ni"", ""Sn"", ""Sn"", ""Sn"", ""Sn""]","[[0.5, 0.0, 0.0], [0.5, 0.5, 0.5], [0.0, 0.0, 0.5], [0.0, 0.5, 0.0], [0.25, 0.25, 0.75], [0.25, 0.75, 0.25], [0.75, 0.25, 0.25], [0.75, 0.75, 0.75], [0.0, 0.0, 0.0], [0.0, 0.5, 0.5], [0.5, 0.0, 0.5], [0.5, 0.5, 0.0]]",A,primitive->conventional (x sqrt2),Starrydata (experimental),10.1016/j.intermet.2006.08.008,https://doi.org/10.1016/j.intermet.2006.08.008,Starrydata all_curves.csv (release 'latest'),PhononDB (Togo/NIMS MDR),https://mdr.nims.go.jp/datasets/02fa4c75-ed5f-4897-b727-67d05b922c4a,"LTC-calc.log unit cell (PBEsol-relaxed), same file as kappa",mp-924130,True,stoichiometric,TiNiSn
TiNiSn,4.283608481723436,W/m/K,564.1,"experimental, Wiedemann-Franz: kappa_total - L*T/rho (Kim2015 L(S=179uV/K))",0,experimental,1.0,wf_subtracted,5.865993,216.0,F-43m,half-Heusler (C1b / MgAgAs),,"[""Ti"", ""Ti"", ""Ti"", ""Ti"", ""Ni"", ""Ni"", ""Ni"", ""Ni"", ""Sn"", ""Sn"", ""Sn"", ""Sn""]","[[0.5, 0.0, 0.0], [0.5, 0.5, 0.5], [0.0, 0.0, 0.5], [0.0, 0.5, 0.0], [0.25, 0.25, 0.75], [0.25, 0.75, 0.25], [0.75, 0.25, 0.25], [0.75, 0.75, 0.75], [0.0, 0.0, 0.0], [0.0, 0.5, 0.5], [0.5, 0.0, 0.5], [0.5, 0.5, 0.0]]",A,primitive->conventional (x sqrt2),Starrydata (experimental),10.1021/acs.chemmater.7b02685,https://doi.org/10.1021/acs.chemmater.7b02685,Starrydata all_curves.csv (release 'latest'),PhononDB (Togo/NIMS MDR),https://mdr.nims.go.jp/datasets/02fa4c75-ed5f-4897-b727-67d05b922c4a,"LTC-calc.log unit cell (PBEsol-relaxed), same file as kappa",mp-924130,True,stoichiometric,TiNiSn
TiNiSn,2.698098047530595,W/m/K,566.2505,"experimental, Wiedemann-Franz: kappa_total - L*T/rho (degenerate 2.44e-8)",0,experimental,1.0,wf_subtracted,5.865993,216.0,F-43m,half-Heusler (C1b / MgAgAs),,"[""Ti"", ""Ti"", ""Ti"", ""Ti"", ""Ni"", ""Ni"", ""Ni"", ""Ni"", ""Sn"", ""Sn"", ""Sn"", ""Sn""]","[[0.5, 0.0, 0.0], [0.5, 0.5, 0.5], [0.0, 0.0, 0.5], [0.0, 0.5, 0.0], [0.25, 0.25, 0.75], [0.25, 0.75, 0.25], [0.75, 0.25, 0.25], [0.75, 0.75, 0.75], [0.0, 0.0, 0.0], [0.0, 0.5, 0.5], [0.5, 0.0, 0.5], [0.5, 0.5, 0.0]]",A,primitive->conventional (x sqrt2),Starrydata (experimental),10.1016/j.stam.2004.02.006,https://doi.org/10.1016/j.stam.2004.02.006,Starrydata all_curves.csv (release 'latest'),PhononDB (Togo/NIMS MDR),https://mdr.nims.go.jp/datasets/02fa4c75-ed5f-4897-b727-67d05b922c4a,"LTC-calc.log unit cell (PBEsol-relaxed), same file as kappa",mp-924130,True,stoichiometric,TiNiSn
TiNiSn,3.0847212775415658,W/m/K,566.7022,"experimental, Wiedemann-Franz: kappa_total - L*T/rho (Kim2015 L(S=83uV/K))",0,experimental,1.0,wf_subtracted,5.865993,216.0,F-43m,half-Heusler (C1b / MgAgAs),,"[""Ti"", ""Ti"", ""Ti"", ""Ti"", ""Ni"", ""Ni"", ""Ni"", ""Ni"", ""Sn"", ""Sn"", ""Sn"", ""Sn""]","[[0.5, 0.0, 0.0], [0.5, 0.5, 0.5], [0.0, 0.0, 0.5], [0.0, 0.5, 0.0], [0.25, 0.25, 0.75], [0.25, 0.75, 0.25], [0.75, 0.25, 0.25], [0.75, 0.75, 0.75], [0.0, 0.0, 0.0], [0.0, 0.5, 0.5], [0.5, 0.0, 0.5], [0.5, 0.5, 0.0]]",A,primitive->conventional (x sqrt2),Starrydata (experimental),10.1063/1.4914504,https://doi.org/10.1063/1.4914504,Starrydata all_curves.csv (release 'latest'),PhononDB (Togo/NIMS MDR),https://mdr.nims.go.jp/datasets/02fa4c75-ed5f-4897-b727-67d05b922c4a,"LTC-calc.log unit cell (PBEsol-relaxed), same file as kappa",mp-924130,True,stoichiometric,TiNiSn
TiNiSn,4.605521408031449,W/m/K,567.1,"experimental, Wiedemann-Franz: kappa_total - L*T/rho (Kim2015 L(S=207uV/K))",0,experimental,1.0,wf_subtracted,5.865993,216.0,F-43m,half-Heusler (C1b / MgAgAs),,"[""Ti"", ""Ti"", ""Ti"", ""Ti"", ""Ni"", ""Ni"", ""Ni"", ""Ni"", ""Sn"", ""Sn"", ""Sn"", ""Sn""]","[[0.5, 0.0, 0.0], [0.5, 0.5, 0.5], [0.0, 0.0, 0.5], [0.0, 0.5, 0.0], [0.25, 0.25, 0.75], [0.25, 0.75, 0.25], [0.75, 0.25, 0.25], [0.75, 0.75, 0.75], [0.0, 0.0, 0.0], [0.0, 0.5, 0.5], [0.5, 0.0, 0.5], [0.5, 0.5, 0.0]]",A,primitive->conventional (x sqrt2),Starrydata (experimental),10.1088/1361-6463/aa85bb,https://doi.org/10.1088/1361-6463/aa85bb,Starrydata all_curves.csv (release 'latest'),PhononDB (Togo/NIMS MDR),https://mdr.nims.go.jp/datasets/02fa4c75-ed5f-4897-b727-67d05b922c4a,"LTC-calc.log unit cell (PBEsol-relaxed), same file as kappa",mp-924130,True,stoichiometric,TiNiSn
TiNiSn,4.428690908637773,W/m/K,567.6169,"experimental, Wiedemann-Franz: kappa_total - L*T/rho (Kim2015 L(S=232uV/K))",0,experimental,1.0,wf_subtracted,5.865993,216.0,F-43m,half-Heusler (C1b / MgAgAs),,"[""Ti"", ""Ti"", ""Ti"", ""Ti"", ""Ni"", ""Ni"", ""Ni"", ""Ni"", ""Sn"", ""Sn"", ""Sn"", ""Sn""]","[[0.5, 0.0, 0.0], [0.5, 0.5, 0.5], [0.0, 0.0, 0.5], [0.0, 0.5, 0.0], [0.25, 0.25, 0.75], [0.25, 0.75, 0.25], [0.75, 0.25, 0.25], [0.75, 0.75, 0.75], [0.0, 0.0, 0.0], [0.0, 0.5, 0.5], [0.5, 0.0, 0.5], [0.5, 0.5, 0.0]]",A,primitive->conventional (x sqrt2),Starrydata (experimental),10.3390/ma11040536,https://doi.org/10.3390/ma11040536,Starrydata all_curves.csv (release 'latest'),PhononDB (Togo/NIMS MDR),https://mdr.nims.go.jp/datasets/02fa4c75-ed5f-4897-b727-67d05b922c4a,"LTC-calc.log unit cell (PBEsol-relaxed), same file as kappa",mp-924130,True,stoichiometric,TiNiSn
TiNiSn,5.827474,W/m/K,568.4382,"experimental, lattice thermal conductivity as published",0,experimental,1.0,reported_lattice,5.865993,216.0,F-43m,half-Heusler (C1b / MgAgAs),,"[""Ti"", ""Ti"", ""Ti"", ""Ti"", ""Ni"", ""Ni"", ""Ni"", ""Ni"", ""Sn"", ""Sn"", ""Sn"", ""Sn""]","[[0.5, 0.0, 0.0], [0.5, 0.5, 0.5], [0.0, 0.0, 0.5], [0.0, 0.5, 0.0], [0.25, 0.25, 0.75], [0.25, 0.75, 0.25], [0.75, 0.25, 0.25], [0.75, 0.75, 0.75], [0.0, 0.0, 0.0], [0.0, 0.5, 0.5], [0.5, 0.0, 0.5], [0.5, 0.5, 0.0]]",A,primitive->conventional (x sqrt2),Starrydata (experimental),10.3390/ma11020262,https://doi.org/10.3390/ma11020262,Starrydata all_curves.csv (release 'latest'),PhononDB (Togo/NIMS MDR),https://mdr.nims.go.jp/datasets/02fa4c75-ed5f-4897-b727-67d05b922c4a,"LTC-calc.log unit cell (PBEsol-relaxed), same file as kappa",mp-924130,True,stoichiometric,TiNiSn
TiNiSn,4.105846492800383,W/m/K,568.5213,"experimental, Wiedemann-Franz: kappa_total - L*T/rho (Kim2015 L(S=201uV/K))",0,experimental,1.0,wf_subtracted,5.865993,216.0,F-43m,half-Heusler (C1b / MgAgAs),,"[""Ti"", ""Ti"", ""Ti"", ""Ti"", ""Ni"", ""Ni"", ""Ni"", ""Ni"", ""Sn"", ""Sn"", ""Sn"", ""Sn""]","[[0.5, 0.0, 0.0], [0.5, 0.5, 0.5], [0.0, 0.0, 0.5], [0.0, 0.5, 0.0], [0.25, 0.25, 0.75], [0.25, 0.75, 0.25], [0.75, 0.25, 0.25], [0.75, 0.75, 0.75], [0.0, 0.0, 0.0], [0.0, 0.5, 0.5], [0.5, 0.0, 0.5], [0.5, 0.5, 0.0]]",A,primitive->conventional (x sqrt2),Starrydata (experimental),10.1557/jmr.2011.107,https://doi.org/10.1557/jmr.2011.107,Starrydata all_curves.csv (release 'latest'),PhononDB (Togo/NIMS MDR),https://mdr.nims.go.jp/datasets/02fa4c75-ed5f-4897-b727-67d05b922c4a,"LTC-calc.log unit cell (PBEsol-relaxed), same file as kappa",mp-924130,True,stoichiometric,TiNiSn
TiNiSn,2.8109547421989745,W/m/K,568.7912,"experimental, Wiedemann-Franz: kappa_total - L*T/rho (Kim2015 L(S=223uV/K))",0,experimental,1.0,wf_subtracted,5.865993,216.0,F-43m,half-Heusler (C1b / MgAgAs),,"[""Ti"", ""Ti"", ""Ti"", ""Ti"", ""Ni"", ""Ni"", ""Ni"", ""Ni"", ""Sn"", ""Sn"", ""Sn"", ""Sn""]","[[0.5, 0.0, 0.0], [0.5, 0.5, 0.5], [0.0, 0.0, 0.5], [0.0, 0.5, 0.0], [0.25, 0.25, 0.75], [0.25, 0.75, 0.25], [0.75, 0.25, 0.25], [0.75, 0.75, 0.75], [0.0, 0.0, 0.0], [0.0, 0.5, 0.5], [0.5, 0.0, 0.5], [0.5, 0.5, 0.0]]",A,primitive->conventional (x sqrt2),Starrydata (experimental),10.1016/j.intermet.2006.08.008,https://doi.org/10.1016/j.intermet.2006.08.008,Starrydata all_curves.csv (release 'latest'),PhononDB (Togo/NIMS MDR),https://mdr.nims.go.jp/datasets/02fa4c75-ed5f-4897-b727-67d05b922c4a,"LTC-calc.log unit cell (PBEsol-relaxed), same file as kappa",mp-924130,True,stoichiometric,TiNiSn
TiNiSn,1.997503199158708,W/m/K,569.863,"experimental, Wiedemann-Franz: kappa_total - L*T/rho (Kim2015 L(S=149uV/K))",0,experimental,1.0,wf_subtracted,5.865993,216.0,F-43m,half-Heusler (C1b / MgAgAs),,"[""Ti"", ""Ti"", ""Ti"", ""Ti"", ""Ni"", ""Ni"", ""Ni"", ""Ni"", ""Sn"", ""Sn"", ""Sn"", ""Sn""]","[[0.5, 0.0, 0.0], [0.5, 0.5, 0.5], [0.0, 0.0, 0.5], [0.0, 0.5, 0.0], [0.25, 0.25, 0.75], [0.25, 0.75, 0.25], [0.75, 0.25, 0.25], [0.75, 0.75, 0.75], [0.0, 0.0, 0.0], [0.0, 0.5, 0.5], [0.5, 0.0, 0.5], [0.5, 0.5, 0.0]]",A,primitive->conventional (x sqrt2),Starrydata (experimental),10.1016/j.jallcom.2015.11.089,https://doi.org/10.1016/j.jallcom.2015.11.089,Starrydata all_curves.csv (release 'latest'),PhononDB (Togo/NIMS MDR),https://mdr.nims.go.jp/datasets/02fa4c75-ed5f-4897-b727-67d05b922c4a,"LTC-calc.log unit cell (PBEsol-relaxed), same file as kappa",mp-924130,True,stoichiometric,TiNiSn
TiNiSn,4.292413,W/m/K,570.322,"experimental, lattice thermal conductivity as published",0,experimental,1.0,reported_lattice,5.865993,216.0,F-43m,half-Heusler (C1b / MgAgAs),,"[""Ti"", ""Ti"", ""Ti"", ""Ti"", ""Ni"", ""Ni"", ""Ni"", ""Ni"", ""Sn"", ""Sn"", ""Sn"", ""Sn""]","[[0.5, 0.0, 0.0], [0.5, 0.5, 0.5], [0.0, 0.0, 0.5], [0.0, 0.5, 0.0], [0.25, 0.25, 0.75], [0.25, 0.75, 0.25], [0.75, 0.25, 0.25], [0.75, 0.75, 0.75], [0.0, 0.0, 0.0], [0.0, 0.5, 0.5], [0.5, 0.0, 0.5], [0.5, 0.5, 0.0]]",A,primitive->conventional (x sqrt2),Starrydata (experimental),10.3390/ma11040536,https://doi.org/10.3390/ma11040536,Starrydata all_curves.csv (release 'latest'),PhononDB (Togo/NIMS MDR),https://mdr.nims.go.jp/datasets/02fa4c75-ed5f-4897-b727-67d05b922c4a,"LTC-calc.log unit cell (PBEsol-relaxed), same file as kappa",mp-924130,True,stoichiometric,TiNiSn
TiNiSn,3.693835784492405,W/m/K,570.5138,"experimental, Wiedemann-Franz: kappa_total - L*T/rho (Kim2015 L(S=201uV/K))",0,experimental,1.0,wf_subtracted,5.865993,216.0,F-43m,half-Heusler (C1b / MgAgAs),,"[""Ti"", ""Ti"", ""Ti"", ""Ti"", ""Ni"", ""Ni"", ""Ni"", ""Ni"", ""Sn"", ""Sn"", ""Sn"", ""Sn""]","[[0.5, 0.0, 0.0], [0.5, 0.5, 0.5], [0.0, 0.0, 0.5], [0.0, 0.5, 0.0], [0.25, 0.25, 0.75], [0.25, 0.75, 0.25], [0.75, 0.25, 0.25], [0.75, 0.75, 0.75], [0.0, 0.0, 0.0], [0.0, 0.5, 0.5], [0.5, 0.0, 0.5], [0.5, 0.5, 0.0]]",A,primitive->conventional (x sqrt2),Starrydata (experimental),10.1557/jmr.2011.107,https://doi.org/10.1557/jmr.2011.107,Starrydata all_curves.csv (release 'latest'),PhononDB (Togo/NIMS MDR),https://mdr.nims.go.jp/datasets/02fa4c75-ed5f-4897-b727-67d05b922c4a,"LTC-calc.log unit cell (PBEsol-relaxed), same file as kappa",mp-924130,True,stoichiometric,TiNiSn
TiNiSn,5.067899767748929,W/m/K,570.6,"experimental, Wiedemann-Franz: kappa_total - L*T/rho (Kim2015 L(S=279uV/K))",0,experimental,1.0,wf_subtracted,5.865993,216.0,F-43m,half-Heusler (C1b / MgAgAs),,"[""Ti"", ""Ti"", ""Ti"", ""Ti"", ""Ni"", ""Ni"", ""Ni"", ""Ni"", ""Sn"", ""Sn"", ""Sn"", ""Sn""]","[[0.5, 0.0, 0.0], [0.5, 0.5, 0.5], [0.0, 0.0, 0.5], [0.0, 0.5, 0.0], [0.25, 0.25, 0.75], [0.25, 0.75, 0.25], [0.75, 0.25, 0.25], [0.75, 0.75, 0.75], [0.0, 0.0, 0.0], [0.0, 0.5, 0.5], [0.5, 0.0, 0.5], [0.5, 0.5, 0.0]]",A,primitive->conventional (x sqrt2),Starrydata (experimental),10.1016/j.intermet.2020.106988,https://doi.org/10.1016/j.intermet.2020.106988,Starrydata all_curves.csv (release 'latest'),PhononDB (Togo/NIMS MDR),https://mdr.nims.go.jp/datasets/02fa4c75-ed5f-4897-b727-67d05b922c4a,"LTC-calc.log unit cell (PBEsol-relaxed), same file as kappa",mp-924130,True,stoichiometric,TiNiSn
TiNiSn,3.907635933167724,W/m/K,570.6,"experimental, Wiedemann-Franz: kappa_total - L*T/rho (Kim2015 L(S=148uV/K))",0,experimental,1.0,wf_subtracted,5.865993,216.0,F-43m,half-Heusler (C1b / MgAgAs),,"[""Ti"", ""Ti"", ""Ti"", ""Ti"", ""Ni"", ""Ni"", ""Ni"", ""Ni"", ""Sn"", ""Sn"", ""Sn"", ""Sn""]","[[0.5, 0.0, 0.0], [0.5, 0.5, 0.5], [0.0, 0.0, 0.5], [0.0, 0.5, 0.0], [0.25, 0.25, 0.75], [0.25, 0.75, 0.25], [0.75, 0.25, 0.25], [0.75, 0.75, 0.75], [0.0, 0.0, 0.0], [0.0, 0.5, 0.5], [0.5, 0.0, 0.5], [0.5, 0.5, 0.0]]",A,primitive->conventional (x sqrt2),Starrydata (experimental),10.1016/j.intermet.2020.106988,https://doi.org/10.1016/j.intermet.2020.106988,Starrydata all_curves.csv (release 'latest'),PhononDB (Togo/NIMS MDR),https://mdr.nims.go.jp/datasets/02fa4c75-ed5f-4897-b727-67d05b922c4a,"LTC-calc.log unit cell (PBEsol-relaxed), same file as kappa",mp-924130,True,stoichiometric,TiNiSn
TiNiSn,4.258299783316337,W/m/K,571.1082,"experimental, Wiedemann-Franz: kappa_total - L*T/rho (Kim2015 L(S=278uV/K))",0,experimental,1.0,wf_subtracted,5.865993,216.0,F-43m,half-Heusler (C1b / MgAgAs),,"[""Ti"", ""Ti"", ""Ti"", ""Ti"", ""Ni"", ""Ni"", ""Ni"", ""Ni"", ""Sn"", ""Sn"", ""Sn"", ""Sn""]","[[0.5, 0.0, 0.0], [0.5, 0.5, 0.5], [0.0, 0.0, 0.5], [0.0, 0.5, 0.0], [0.25, 0.25, 0.75], [0.25, 0.75, 0.25], [0.75, 0.25, 0.25], [0.75, 0.75, 0.75], [0.0, 0.0, 0.0], [0.0, 0.5, 0.5], [0.5, 0.0, 0.5], [0.5, 0.5, 0.0]]",A,primitive->conventional (x sqrt2),Starrydata (experimental),10.1016/j.jallcom.2008.02.041,https://doi.org/10.1016/j.jallcom.2008.02.041,Starrydata all_curves.csv (release 'latest'),PhononDB (Togo/NIMS MDR),https://mdr.nims.go.jp/datasets/02fa4c75-ed5f-4897-b727-67d05b922c4a,"LTC-calc.log unit cell (PBEsol-relaxed), same file as kappa",mp-924130,True,stoichiometric,TiNiSn
TiNiSn,3.842366476596633,W/m/K,572.4897,"experimental, Wiedemann-Franz: kappa_total - L*T/rho (Kim2015 L(S=291uV/K))",0,experimental,1.0,wf_subtracted,5.865993,216.0,F-43m,half-Heusler (C1b / MgAgAs),,"[""Ti"", ""Ti"", ""Ti"", ""Ti"", ""Ni"", ""Ni"", ""Ni"", ""Ni"", ""Sn"", ""Sn"", ""Sn"", ""Sn""]","[[0.5, 0.0, 0.0], [0.5, 0.5, 0.5], [0.0, 0.0, 0.5], [0.0, 0.5, 0.0], [0.25, 0.25, 0.75], [0.25, 0.75, 0.25], [0.75, 0.25, 0.25], [0.75, 0.75, 0.75], [0.0, 0.0, 0.0], [0.0, 0.5, 0.5], [0.5, 0.0, 0.5], [0.5, 0.5, 0.0]]",A,primitive->conventional (x sqrt2),Starrydata (experimental),10.1016/j.scriptamat.2020.09.010,https://doi.org/10.1016/j.scriptamat.2020.09.010,Starrydata all_curves.csv (release 'latest'),PhononDB (Togo/NIMS MDR),https://mdr.nims.go.jp/datasets/02fa4c75-ed5f-4897-b727-67d05b922c4a,"LTC-calc.log unit cell (PBEsol-relaxed), same file as kappa",mp-924130,True,stoichiometric,TiNiSn
TiNiSn,3.843,W/m/K,572.5,experimental (Wiedemann-Franz subtracted),0,experimental,1.0,,5.865993,216.0,F-43m,half-Heusler (C1b / MgAgAs),,"[""Ti"", ""Ti"", ""Ti"", ""Ti"", ""Ni"", ""Ni"", ""Ni"", ""Ni"", ""Sn"", ""Sn"", ""Sn"", ""Sn""]","[[0.5, 0.0, 0.0], [0.5, 0.5, 0.5], [0.0, 0.0, 0.5], [0.0, 0.5, 0.0], [0.25, 0.25, 0.75], [0.25, 0.75, 0.25], [0.75, 0.25, 0.25], [0.75, 0.75, 0.75], [0.0, 0.0, 0.0], [0.0, 0.5, 0.5], [0.5, 0.0, 0.5], [0.5, 0.5, 0.0]]",A,primitive->conventional (x sqrt2),repository mining,10.6084/m9.figshare.29438735,https://github.com/KU-Yifan/PGEC-descriptor-TE-design/blob/main/results/lorenz_number/final_processed_with_kappaL.csv,,PhononDB (Togo/NIMS MDR),https://mdr.nims.go.jp/datasets/02fa4c75-ed5f-4897-b727-67d05b922c4a,"LTC-calc.log unit cell (PBEsol-relaxed), same file as kappa",mp-924130,True,stoichiometric,TiNiSn
TiNiSn,2.818877310559968,W/m/K,572.556,"experimental, Wiedemann-Franz: kappa_total - L*T/rho (Kim2015 L(S=237uV/K))",0,experimental,1.0,wf_subtracted,5.865993,216.0,F-43m,half-Heusler (C1b / MgAgAs),,"[""Ti"", ""Ti"", ""Ti"", ""Ti"", ""Ni"", ""Ni"", ""Ni"", ""Ni"", ""Sn"", ""Sn"", ""Sn"", ""Sn""]","[[0.5, 0.0, 0.0], [0.5, 0.5, 0.5], [0.0, 0.0, 0.5], [0.0, 0.5, 0.0], [0.25, 0.25, 0.75], [0.25, 0.75, 0.25], [0.75, 0.25, 0.25], [0.75, 0.75, 0.75], [0.0, 0.0, 0.0], [0.0, 0.5, 0.5], [0.5, 0.0, 0.5], [0.5, 0.5, 0.0]]",A,primitive->conventional (x sqrt2),Starrydata (experimental),10.1016/j.actamat.2015.11.022,https://doi.org/10.1016/j.actamat.2015.11.022,Starrydata all_curves.csv (release 'latest'),PhononDB (Togo/NIMS MDR),https://mdr.nims.go.jp/datasets/02fa4c75-ed5f-4897-b727-67d05b922c4a,"LTC-calc.log unit cell (PBEsol-relaxed), same file as kappa",mp-924130,True,stoichiometric,TiNiSn
TiNiSn,3.873926,W/m/K,572.7438,"experimental, lattice thermal conductivity as published",0,experimental,1.0,reported_lattice,5.865993,216.0,F-43m,half-Heusler (C1b / MgAgAs),,"[""Ti"", ""Ti"", ""Ti"", ""Ti"", ""Ni"", ""Ni"", ""Ni"", ""Ni"", ""Sn"", ""Sn"", ""Sn"", ""Sn""]","[[0.5, 0.0, 0.0], [0.5, 0.5, 0.5], [0.0, 0.0, 0.5], [0.0, 0.5, 0.0], [0.25, 0.25, 0.75], [0.25, 0.75, 0.25], [0.75, 0.25, 0.25], [0.75, 0.75, 0.75], [0.0, 0.0, 0.0], [0.0, 0.5, 0.5], [0.5, 0.0, 0.5], [0.5, 0.5, 0.0]]",A,primitive->conventional (x sqrt2),Starrydata (experimental),10.1016/j.scriptamat.2020.09.010,https://doi.org/10.1016/j.scriptamat.2020.09.010,Starrydata all_curves.csv (release 'latest'),PhononDB (Togo/NIMS MDR),https://mdr.nims.go.jp/datasets/02fa4c75-ed5f-4897-b727-67d05b922c4a,"LTC-calc.log unit cell (PBEsol-relaxed), same file as kappa",mp-924130,True,stoichiometric,TiNiSn
TiNiSn,5.917948169527205,W/m/K,572.9651,"experimental, Wiedemann-Franz: kappa_total - L*T/rho (Kim2015 L(S=175uV/K))",0,experimental,1.0,wf_subtracted,5.865993,216.0,F-43m,half-Heusler (C1b / MgAgAs),,"[""Ti"", ""Ti"", ""Ti"", ""Ti"", ""Ni"", ""Ni"", ""Ni"", ""Ni"", ""Sn"", ""Sn"", ""Sn"", ""Sn""]","[[0.5, 0.0, 0.0], [0.5, 0.5, 0.5], [0.0, 0.0, 0.5], [0.0, 0.5, 0.0], [0.25, 0.25, 0.75], [0.25, 0.75, 0.25], [0.75, 0.25, 0.25], [0.75, 0.75, 0.75], [0.0, 0.0, 0.0], [0.0, 0.5, 0.5], [0.5, 0.0, 0.5], [0.5, 0.5, 0.0]]",A,primitive->conventional (x sqrt2),Starrydata (experimental),10.3390/ma11020262,https://doi.org/10.3390/ma11020262,Starrydata all_curves.csv (release 'latest'),PhononDB (Togo/NIMS MDR),https://mdr.nims.go.jp/datasets/02fa4c75-ed5f-4897-b727-67d05b922c4a,"LTC-calc.log unit cell (PBEsol-relaxed), same file as kappa",mp-924130,True,stoichiometric,TiNiSn
TiNiSn,2.8865546246308096,W/m/K,573.8963,"experimental, Wiedemann-Franz: kappa_total - L*T/rho (Kim2015 L(S=127uV/K))",0,experimental,1.0,wf_subtracted,5.865993,216.0,F-43m,half-Heusler (C1b / MgAgAs),,"[""Ti"", ""Ti"", ""Ti"", ""Ti"", ""Ni"", ""Ni"", ""Ni"", ""Ni"", ""Sn"", ""Sn"", ""Sn"", ""Sn""]","[[0.5, 0.0, 0.0], [0.5, 0.5, 0.5], [0.0, 0.0, 0.5], [0.0, 0.5, 0.0], [0.25, 0.25, 0.75], [0.25, 0.75, 0.25], [0.75, 0.25, 0.25], [0.75, 0.75, 0.75], [0.0, 0.0, 0.0], [0.0, 0.5, 0.5], [0.5, 0.0, 0.5], [0.5, 0.5, 0.0]]",A,primitive->conventional (x sqrt2),Starrydata (experimental),10.1557/jmr.2011.107,https://doi.org/10.1557/jmr.2011.107,Starrydata all_curves.csv (release 'latest'),PhononDB (Togo/NIMS MDR),https://mdr.nims.go.jp/datasets/02fa4c75-ed5f-4897-b727-67d05b922c4a,"LTC-calc.log unit cell (PBEsol-relaxed), same file as kappa",mp-924130,True,stoichiometric,TiNiSn
TiNiSn,5.330704871801007,W/m/K,574.9381,"experimental, Wiedemann-Franz: kappa_total - L*T/rho (Kim2015 L(S=221uV/K))",0,experimental,1.0,wf_subtracted,5.865993,216.0,F-43m,half-Heusler (C1b / MgAgAs),,"[""Ti"", ""Ti"", ""Ti"", ""Ti"", ""Ni"", ""Ni"", ""Ni"", ""Ni"", ""Sn"", ""Sn"", ""Sn"", ""Sn""]","[[0.5, 0.0, 0.0], [0.5, 0.5, 0.5], [0.0, 0.0, 0.5], [0.0, 0.5, 0.0], [0.25, 0.25, 0.75], [0.25, 0.75, 0.25], [0.75, 0.25, 0.25], [0.75, 0.75, 0.75], [0.0, 0.0, 0.0], [0.0, 0.5, 0.5], [0.5, 0.0, 0.5], [0.5, 0.5, 0.0]]",A,primitive->conventional (x sqrt2),Starrydata (experimental),10.1016/j.intermet.2006.08.008,https://doi.org/10.1016/j.intermet.2006.08.008,Starrydata all_curves.csv (release 'latest'),PhononDB (Togo/NIMS MDR),https://mdr.nims.go.jp/datasets/02fa4c75-ed5f-4897-b727-67d05b922c4a,"LTC-calc.log unit cell (PBEsol-relaxed), same file as kappa",mp-924130,True,stoichiometric,TiNiSn
TiNiSn,3.738516826253701,W/m/K,575.0519,"experimental, Wiedemann-Franz: kappa_total - L*T/rho (Kim2015 L(S=232uV/K))",0,experimental,1.0,wf_subtracted,5.865993,216.0,F-43m,half-Heusler (C1b / MgAgAs),,"[""Ti"", ""Ti"", ""Ti"", ""Ti"", ""Ni"", ""Ni"", ""Ni"", ""Ni"", ""Sn"", ""Sn"", ""Sn"", ""Sn""]","[[0.5, 0.0, 0.0], [0.5, 0.5, 0.5], [0.0, 0.0, 0.5], [0.0, 0.5, 0.0], [0.25, 0.25, 0.75], [0.25, 0.75, 0.25], [0.75, 0.25, 0.25], [0.75, 0.75, 0.75], [0.0, 0.0, 0.0], [0.0, 0.5, 0.5], [0.5, 0.0, 0.5], [0.5, 0.5, 0.0]]",A,primitive->conventional (x sqrt2),Starrydata (experimental),10.1021/cm3011343,https://doi.org/10.1021/cm3011343,Starrydata all_curves.csv (release 'latest'),PhononDB (Togo/NIMS MDR),https://mdr.nims.go.jp/datasets/02fa4c75-ed5f-4897-b727-67d05b922c4a,"LTC-calc.log unit cell (PBEsol-relaxed), same file as kappa",mp-924130,True,stoichiometric,TiNiSn
TiNiSn,3.0615955345571213,W/m/K,575.2,"experimental, Wiedemann-Franz: kappa_total - L*T/rho (Kim2015 L(S=84uV/K))",0,experimental,1.0,wf_subtracted,5.865993,216.0,F-43m,half-Heusler (C1b / MgAgAs),,"[""Ti"", ""Ti"", ""Ti"", ""Ti"", ""Ni"", ""Ni"", ""Ni"", ""Ni"", ""Sn"", ""Sn"", ""Sn"", ""Sn""]","[[0.5, 0.0, 0.0], [0.5, 0.5, 0.5], [0.0, 0.0, 0.5], [0.0, 0.5, 0.0], [0.25, 0.25, 0.75], [0.25, 0.75, 0.25], [0.75, 0.25, 0.25], [0.75, 0.75, 0.75], [0.0, 0.0, 0.0], [0.0, 0.5, 0.5], [0.5, 0.0, 0.5], [0.5, 0.5, 0.0]]",A,primitive->conventional (x sqrt2),Starrydata (experimental),10.1039/c4ta04661g,https://doi.org/10.1039/c4ta04661g,Starrydata all_curves.csv (release 'latest'),PhononDB (Togo/NIMS MDR),https://mdr.nims.go.jp/datasets/02fa4c75-ed5f-4897-b727-67d05b922c4a,"LTC-calc.log unit cell (PBEsol-relaxed), same file as kappa",mp-924130,True,stoichiometric,TiNiSn
TiNiSn,3.1216236304119995,W/m/K,575.3171,"experimental, Wiedemann-Franz: kappa_total - L*T/rho (Kim2015 L(S=253uV/K))",0,experimental,1.0,wf_subtracted,5.865993,216.0,F-43m,half-Heusler (C1b / MgAgAs),,"[""Ti"", ""Ti"", ""Ti"", ""Ti"", ""Ni"", ""Ni"", ""Ni"", ""Ni"", ""Sn"", ""Sn"", ""Sn"", ""Sn""]","[[0.5, 0.0, 0.0], [0.5, 0.5, 0.5], [0.0, 0.0, 0.5], [0.0, 0.5, 0.0], [0.25, 0.25, 0.75], [0.25, 0.75, 0.25], [0.75, 0.25, 0.25], [0.75, 0.75, 0.75], [0.0, 0.0, 0.0], [0.0, 0.5, 0.5], [0.5, 0.0, 0.5], [0.5, 0.5, 0.0]]",A,primitive->conventional (x sqrt2),Starrydata (experimental),10.1021/cm3011343,https://doi.org/10.1021/cm3011343,Starrydata all_curves.csv (release 'latest'),PhononDB (Togo/NIMS MDR),https://mdr.nims.go.jp/datasets/02fa4c75-ed5f-4897-b727-67d05b922c4a,"LTC-calc.log unit cell (PBEsol-relaxed), same file as kappa",mp-924130,True,stoichiometric,TiNiSn
TiNiSn,4.102772933796372,W/m/K,575.6237,"experimental, Wiedemann-Franz: kappa_total - L*T/rho (Kim2015 L(S=200uV/K))",0,experimental,1.0,wf_subtracted,5.865993,216.0,F-43m,half-Heusler (C1b / MgAgAs),,"[""Ti"", ""Ti"", ""Ti"", ""Ti"", ""Ni"", ""Ni"", ""Ni"", ""Ni"", ""Sn"", ""Sn"", ""Sn"", ""Sn""]","[[0.5, 0.0, 0.0], [0.5, 0.5, 0.5], [0.0, 0.0, 0.5], [0.0, 0.5, 0.0], [0.25, 0.25, 0.75], [0.25, 0.75, 0.25], [0.75, 0.25, 0.25], [0.75, 0.75, 0.75], [0.0, 0.0, 0.0], [0.0, 0.5, 0.5], [0.5, 0.0, 0.5], [0.5, 0.5, 0.0]]",A,primitive->conventional (x sqrt2),Starrydata (experimental),10.1557/jmr.2011.107,https://doi.org/10.1557/jmr.2011.107,Starrydata all_curves.csv (release 'latest'),PhononDB (Togo/NIMS MDR),https://mdr.nims.go.jp/datasets/02fa4c75-ed5f-4897-b727-67d05b922c4a,"LTC-calc.log unit cell (PBEsol-relaxed), same file as kappa",mp-924130,True,stoichiometric,TiNiSn
TiNiSn,4.339084456693107,W/m/K,576.8569,"experimental, Wiedemann-Franz: kappa_total - L*T/rho (Kim2015 L(S=280uV/K))",0,experimental,1.0,wf_subtracted,5.865993,216.0,F-43m,half-Heusler (C1b / MgAgAs),,"[""Ti"", ""Ti"", ""Ti"", ""Ti"", ""Ni"", ""Ni"", ""Ni"", ""Ni"", ""Sn"", ""Sn"", ""Sn"", ""Sn""]","[[0.5, 0.0, 0.0], [0.5, 0.5, 0.5], [0.0, 0.0, 0.5], [0.0, 0.5, 0.0], [0.25, 0.25, 0.75], [0.25, 0.75, 0.25], [0.75, 0.25, 0.25], [0.75, 0.75, 0.75], [0.0, 0.0, 0.0], [0.0, 0.5, 0.5], [0.5, 0.0, 0.5], [0.5, 0.5, 0.0]]",A,primitive->conventional (x sqrt2),Starrydata (experimental),10.1109/ict.2006.331350,https://doi.org/10.1109/ict.2006.331350,Starrydata all_curves.csv (release 'latest'),PhononDB (Togo/NIMS MDR),https://mdr.nims.go.jp/datasets/02fa4c75-ed5f-4897-b727-67d05b922c4a,"LTC-calc.log unit cell (PBEsol-relaxed), same file as kappa",mp-924130,True,stoichiometric,TiNiSn
TiNiSn,5.449235267445021,W/m/K,578.21,"experimental, Wiedemann-Franz: kappa_total - L*T/rho (Kim2015 L(S=277uV/K))",0,experimental,1.0,wf_subtracted,5.865993,216.0,F-43m,half-Heusler (C1b / MgAgAs),,"[""Ti"", ""Ti"", ""Ti"", ""Ti"", ""Ni"", ""Ni"", ""Ni"", ""Ni"", ""Sn"", ""Sn"", ""Sn"", ""Sn""]","[[0.5, 0.0, 0.0], [0.5, 0.5, 0.5], [0.0, 0.0, 0.5], [0.0, 0.5, 0.0], [0.25, 0.25, 0.75], [0.25, 0.75, 0.25], [0.75, 0.25, 0.25], [0.75, 0.75, 0.75], [0.0, 0.0, 0.0], [0.0, 0.5, 0.5], [0.5, 0.0, 0.5], [0.5, 0.5, 0.0]]",A,primitive->conventional (x sqrt2),Starrydata (experimental),10.1007/s11664-003-0006-5,https://doi.org/10.1007/s11664-003-0006-5,Starrydata all_curves.csv (release 'latest'),PhononDB (Togo/NIMS MDR),https://mdr.nims.go.jp/datasets/02fa4c75-ed5f-4897-b727-67d05b922c4a,"LTC-calc.log unit cell (PBEsol-relaxed), same file as kappa",mp-924130,True,stoichiometric,TiNiSn
TiNiSn,2.745241004931903,W/m/K,578.4,"experimental, Wiedemann-Franz: kappa_total - L*T/rho (Kim2015 L(S=114uV/K))",0,experimental,1.0,wf_subtracted,5.865993,216.0,F-43m,half-Heusler (C1b / MgAgAs),,"[""Ti"", ""Ti"", ""Ti"", ""Ti"", ""Ni"", ""Ni"", ""Ni"", ""Ni"", ""Sn"", ""Sn"", ""Sn"", ""Sn""]","[[0.5, 0.0, 0.0], [0.5, 0.5, 0.5], [0.0, 0.0, 0.5], [0.0, 0.5, 0.0], [0.25, 0.25, 0.75], [0.25, 0.75, 0.25], [0.75, 0.25, 0.25], [0.75, 0.75, 0.75], [0.0, 0.0, 0.0], [0.0, 0.5, 0.5], [0.5, 0.0, 0.5], [0.5, 0.5, 0.0]]",A,primitive->conventional (x sqrt2),Starrydata (experimental),10.1007/s11664-017-6013-8,https://doi.org/10.1007/s11664-017-6013-8,Starrydata all_curves.csv (release 'latest'),PhononDB (Togo/NIMS MDR),https://mdr.nims.go.jp/datasets/02fa4c75-ed5f-4897-b727-67d05b922c4a,"LTC-calc.log unit cell (PBEsol-relaxed), same file as kappa",mp-924130,True,stoichiometric,TiNiSn
TiNiSn,5.467683782363676,W/m/K,579.29,"experimental, Wiedemann-Franz: kappa_total - L*T/rho (Kim2015 L(S=237uV/K))",0,experimental,1.0,wf_subtracted,5.865993,216.0,F-43m,half-Heusler (C1b / MgAgAs),,"[""Ti"", ""Ti"", ""Ti"", ""Ti"", ""Ni"", ""Ni"", ""Ni"", ""Ni"", ""Sn"", ""Sn"", ""Sn"", ""Sn""]","[[0.5, 0.0, 0.0], [0.5, 0.5, 0.5], [0.0, 0.0, 0.5], [0.0, 0.5, 0.0], [0.25, 0.25, 0.75], [0.25, 0.75, 0.25], [0.75, 0.25, 0.25], [0.75, 0.75, 0.75], [0.0, 0.0, 0.0], [0.0, 0.5, 0.5], [0.5, 0.0, 0.5], [0.5, 0.5, 0.0]]",A,primitive->conventional (x sqrt2),Starrydata (experimental),10.1007/s11664-003-0006-5,https://doi.org/10.1007/s11664-003-0006-5,Starrydata all_curves.csv (release 'latest'),PhononDB (Togo/NIMS MDR),https://mdr.nims.go.jp/datasets/02fa4c75-ed5f-4897-b727-67d05b922c4a,"LTC-calc.log unit cell (PBEsol-relaxed), same file as kappa",mp-924130,True,stoichiometric,TiNiSn
TiNiSn,5.16981226132604,W/m/K,579.3364,"experimental, Wiedemann-Franz: kappa_total - L*T/rho (degenerate 2.44e-8)",0,experimental,1.0,wf_subtracted,5.865993,216.0,F-43m,half-Heusler (C1b / MgAgAs),,"[""Ti"", ""Ti"", ""Ti"", ""Ti"", ""Ni"", ""Ni"", ""Ni"", ""Ni"", ""Sn"", ""Sn"", ""Sn"", ""Sn""]","[[0.5, 0.0, 0.0], [0.5, 0.5, 0.5], [0.0, 0.0, 0.5], [0.0, 0.5, 0.0], [0.25, 0.25, 0.75], [0.25, 0.75, 0.25], [0.75, 0.25, 0.25], [0.75, 0.75, 0.75], [0.0, 0.0, 0.0], [0.0, 0.5, 0.5], [0.5, 0.0, 0.5], [0.5, 0.5, 0.0]]",A,primitive->conventional (x sqrt2),Starrydata (experimental),10.1016/j.stam.2004.02.006,https://doi.org/10.1016/j.stam.2004.02.006,Starrydata all_curves.csv (release 'latest'),PhononDB (Togo/NIMS MDR),https://mdr.nims.go.jp/datasets/02fa4c75-ed5f-4897-b727-67d05b922c4a,"LTC-calc.log unit cell (PBEsol-relaxed), same file as kappa",mp-924130,True,stoichiometric,TiNiSn
TiNiSn,5.3692983776969365,W/m/K,579.543,"experimental, Wiedemann-Franz: kappa_total - L*T/rho (Kim2015 L(S=220uV/K))",0,experimental,1.0,wf_subtracted,5.865993,216.0,F-43m,half-Heusler (C1b / MgAgAs),,"[""Ti"", ""Ti"", ""Ti"", ""Ti"", ""Ni"", ""Ni"", ""Ni"", ""Ni"", ""Sn"", ""Sn"", ""Sn"", ""Sn""]","[[0.5, 0.0, 0.0], [0.5, 0.5, 0.5], [0.0, 0.0, 0.5], [0.0, 0.5, 0.0], [0.25, 0.25, 0.75], [0.25, 0.75, 0.25], [0.75, 0.25, 0.25], [0.75, 0.75, 0.75], [0.0, 0.0, 0.0], [0.0, 0.5, 0.5], [0.5, 0.0, 0.5], [0.5, 0.5, 0.0]]",A,primitive->conventional (x sqrt2),Starrydata (experimental),10.1016/j.intermet.2006.08.008,https://doi.org/10.1016/j.intermet.2006.08.008,Starrydata all_curves.csv (release 'latest'),PhononDB (Togo/NIMS MDR),https://mdr.nims.go.jp/datasets/02fa4c75-ed5f-4897-b727-67d05b922c4a,"LTC-calc.log unit cell (PBEsol-relaxed), same file as kappa",mp-924130,True,stoichiometric,TiNiSn
TiNiSn,5.36671417857005,W/m/K,579.6102,"experimental, Wiedemann-Franz: kappa_total - L*T/rho (Kim2015 L(S=214uV/K))",0,experimental,1.0,wf_subtracted,5.865993,216.0,F-43m,half-Heusler (C1b / MgAgAs),,"[""Ti"", ""Ti"", ""Ti"", ""Ti"", ""Ni"", ""Ni"", ""Ni"", ""Ni"", ""Sn"", ""Sn"", ""Sn"", ""Sn""]","[[0.5, 0.0, 0.0], [0.5, 0.5, 0.5], [0.0, 0.0, 0.5], [0.0, 0.5, 0.0], [0.25, 0.25, 0.75], [0.25, 0.75, 0.25], [0.75, 0.25, 0.25], [0.75, 0.75, 0.75], [0.0, 0.0, 0.0], [0.0, 0.5, 0.5], [0.5, 0.0, 0.5], [0.5, 0.5, 0.0]]",A,primitive->conventional (x sqrt2),Starrydata (experimental),10.1063/1.4862955,https://doi.org/10.1063/1.4862955,Starrydata all_curves.csv (release 'latest'),PhononDB (Togo/NIMS MDR),https://mdr.nims.go.jp/datasets/02fa4c75-ed5f-4897-b727-67d05b922c4a,"LTC-calc.log unit cell (PBEsol-relaxed), same file as kappa",mp-924130,True,stoichiometric,TiNiSn
TiNiSn,2.809694027903741,W/m/K,580.1554,"experimental, Wiedemann-Franz: kappa_total - L*T/rho (Kim2015 L(S=236uV/K))",0,experimental,1.0,wf_subtracted,5.865993,216.0,F-43m,half-Heusler (C1b / MgAgAs),,"[""Ti"", ""Ti"", ""Ti"", ""Ti"", ""Ni"", ""Ni"", ""Ni"", ""Ni"", ""Sn"", ""Sn"", ""Sn"", ""Sn""]","[[0.5, 0.0, 0.0], [0.5, 0.5, 0.5], [0.0, 0.0, 0.5], [0.0, 0.5, 0.0], [0.25, 0.25, 0.75], [0.25, 0.75, 0.25], [0.75, 0.25, 0.25], [0.75, 0.75, 0.75], [0.0, 0.0, 0.0], [0.0, 0.5, 0.5], [0.5, 0.0, 0.5], [0.5, 0.5, 0.0]]",A,primitive->conventional (x sqrt2),Starrydata (experimental),10.1016/j.actamat.2015.11.022,https://doi.org/10.1016/j.actamat.2015.11.022,Starrydata all_curves.csv (release 'latest'),PhononDB (Togo/NIMS MDR),https://mdr.nims.go.jp/datasets/02fa4c75-ed5f-4897-b727-67d05b922c4a,"LTC-calc.log unit cell (PBEsol-relaxed), same file as kappa",mp-924130,True,stoichiometric,TiNiSn
TiNiSn,6.36234433731014,W/m/K,580.7,"experimental, Wiedemann-Franz: kappa_total - L*T/rho (Kim2015 L(S=93uV/K))",0,experimental,1.0,wf_subtracted,5.865993,216.0,F-43m,half-Heusler (C1b / MgAgAs),,"[""Ti"", ""Ti"", ""Ti"", ""Ti"", ""Ni"", ""Ni"", ""Ni"", ""Ni"", ""Sn"", ""Sn"", ""Sn"", ""Sn""]","[[0.5, 0.0, 0.0], [0.5, 0.5, 0.5], [0.0, 0.0, 0.5], [0.0, 0.5, 0.0], [0.25, 0.25, 0.75], [0.25, 0.75, 0.25], [0.75, 0.25, 0.25], [0.75, 0.75, 0.75], [0.0, 0.0, 0.0], [0.0, 0.5, 0.5], [0.5, 0.0, 0.5], [0.5, 0.5, 0.0]]",A,primitive->conventional (x sqrt2),Starrydata (experimental),10.1039/c6cp06859f,https://doi.org/10.1039/c6cp06859f,Starrydata all_curves.csv (release 'latest'),PhononDB (Togo/NIMS MDR),https://mdr.nims.go.jp/datasets/02fa4c75-ed5f-4897-b727-67d05b922c4a,"LTC-calc.log unit cell (PBEsol-relaxed), same file as kappa",mp-924130,True,stoichiometric,TiNiSn
