Repository: Shivamrandive747/Thermalconductivity_prediction

# Calibrating first-principles lattice thermal conductivity to experiment

**A curated half-Heusler dataset and a validated transfer function.**

Published first-principles transport calculations of lattice thermal conductivity exceed what
laboratories measure for the same compound by a **median factor of 1.55**. That offset is regular
enough to be removed in closed form:

$$\kappa_L^{\mathrm{expt}}(T) \;=\; \kappa_L^{\mathrm{BTE}}(T)\;\min\!\left[c\left(\tfrac{T}{300}\right)^{p},\,1\right],
\qquad c = 0.51,\quad p = 0.80$$

Inside a domain of applicability declared before the validation set was scored, this places

File: data/Target_Materials/HEUSLER_KAPPA_TRAINING_SET.csv (part 46 of 192)
formula,kappa_L,kappa_units,temperature_K,method,method_tier,tier_name,weight,kappa_basis,struct_a_A,struct_spacegroup,struct_sg_symbol,struct_prototype,struct_site_ordering,struct_species,struct_frac_coords,struct_grade,lattice_convention,source,source_doi,source_url,source_location,struct_source,struct_source_url,struct_source_detail,struct_id,struct_same_paper_as_kappa,stoichiometry,parent_formula
TiNiSn,3.183271,W/m/K,582.1002,"experimental, lattice thermal conductivity as published",0,experimental,1.0,reported_lattice,5.865993,216.0,F-43m,half-Heusler (C1b / MgAgAs),,"[""Ti"", ""Ti"", ""Ti"", ""Ti"", ""Ni"", ""Ni"", ""Ni"", ""Ni"", ""Sn"", ""Sn"", ""Sn"", ""Sn""]","[[0.5, 0.0, 0.0], [0.5, 0.5, 0.5], [0.0, 0.0, 0.5], [0.0, 0.5, 0.0], [0.25, 0.25, 0.75], [0.25, 0.75, 0.25], [0.75, 0.25, 0.25], [0.75, 0.75, 0.75], [0.0, 0.0, 0.0], [0.0, 0.5, 0.5], [0.5, 0.0, 0.5], [0.5, 0.5, 0.0]]",A,primitive->conventional (x sqrt2),Starrydata (experimental),10.1038/s41598-017-14013-8,https://doi.org/10.1038/s41598-017-14013-8,Starrydata all_curves.csv (release 'latest'),PhononDB (Togo/NIMS MDR),https://mdr.nims.go.jp/datasets/02fa4c75-ed5f-4897-b727-67d05b922c4a,"LTC-calc.log unit cell (PBEsol-relaxed), same file as kappa",mp-924130,True,stoichiometric,TiNiSn
TiNiSn,4.415432877182204,W/m/K,582.5794,"experimental, Wiedemann-Franz: kappa_total - L*T/rho (Kim2015 L(S=232uV/K))",0,experimental,1.0,wf_subtracted,5.865993,216.0,F-43m,half-Heusler (C1b / MgAgAs),,"[""Ti"", ""Ti"", ""Ti"", ""Ti"", ""Ni"", ""Ni"", ""Ni"", ""Ni"", ""Sn"", ""Sn"", ""Sn"", ""Sn""]","[[0.5, 0.0, 0.0], [0.5, 0.5, 0.5], [0.0, 0.0, 0.5], [0.0, 0.5, 0.0], [0.25, 0.25, 0.75], [0.25, 0.75, 0.25], [0.75, 0.25, 0.25], [0.75, 0.75, 0.75], [0.0, 0.0, 0.0], [0.0, 0.5, 0.5], [0.5, 0.0, 0.5], [0.5, 0.5, 0.0]]",A,primitive->conventional (x sqrt2),Starrydata (experimental),10.3390/ma11040536,https://doi.org/10.3390/ma11040536,Starrydata all_curves.csv (release 'latest'),PhononDB (Togo/NIMS MDR),https://mdr.nims.go.jp/datasets/02fa4c75-ed5f-4897-b727-67d05b922c4a,"LTC-calc.log unit cell (PBEsol-relaxed), same file as kappa",mp-924130,True,stoichiometric,TiNiSn
TiNiSn,3.6619969549527394,W/m/K,583.5055,"experimental, Wiedemann-Franz: kappa_total - L*T/rho (Kim2015 L(S=199uV/K))",0,experimental,1.0,wf_subtracted,5.865993,216.0,F-43m,half-Heusler (C1b / MgAgAs),,"[""Ti"", ""Ti"", ""Ti"", ""Ti"", ""Ni"", ""Ni"", ""Ni"", ""Ni"", ""Sn"", ""Sn"", ""Sn"", ""Sn""]","[[0.5, 0.0, 0.0], [0.5, 0.5, 0.5], [0.0, 0.0, 0.5], [0.0, 0.5, 0.0], [0.25, 0.25, 0.75], [0.25, 0.75, 0.25], [0.75, 0.25, 0.25], [0.75, 0.75, 0.75], [0.0, 0.0, 0.0], [0.0, 0.5, 0.5], [0.5, 0.0, 0.5], [0.5, 0.5, 0.0]]",A,primitive->conventional (x sqrt2),Starrydata (experimental),10.1557/jmr.2011.107,https://doi.org/10.1557/jmr.2011.107,Starrydata all_curves.csv (release 'latest'),PhononDB (Togo/NIMS MDR),https://mdr.nims.go.jp/datasets/02fa4c75-ed5f-4897-b727-67d05b922c4a,"LTC-calc.log unit cell (PBEsol-relaxed), same file as kappa",mp-924130,True,stoichiometric,TiNiSn
TiNiSn,5.31497093422762,W/m/K,583.607,"experimental, Wiedemann-Franz: kappa_total - L*T/rho (Kim2015 L(S=262uV/K))",0,experimental,1.0,wf_subtracted,5.865993,216.0,F-43m,half-Heusler (C1b / MgAgAs),,"[""Ti"", ""Ti"", ""Ti"", ""Ti"", ""Ni"", ""Ni"", ""Ni"", ""Ni"", ""Sn"", ""Sn"", ""Sn"", ""Sn""]","[[0.5, 0.0, 0.0], [0.5, 0.5, 0.5], [0.0, 0.0, 0.5], [0.0, 0.5, 0.0], [0.25, 0.25, 0.75], [0.25, 0.75, 0.25], [0.75, 0.25, 0.25], [0.75, 0.75, 0.75], [0.0, 0.0, 0.0], [0.0, 0.5, 0.5], [0.5, 0.0, 0.5], [0.5, 0.5, 0.0]]",A,primitive->conventional (x sqrt2),Starrydata (experimental),10.1063/1.4765358,https://doi.org/10.1063/1.4765358,Starrydata all_curves.csv (release 'latest'),PhononDB (Togo/NIMS MDR),https://mdr.nims.go.jp/datasets/02fa4c75-ed5f-4897-b727-67d05b922c4a,"LTC-calc.log unit cell (PBEsol-relaxed), same file as kappa",mp-924130,True,stoichiometric,TiNiSn
TiNiSn,2.900396543324524,W/m/K,584.5741,"experimental, Wiedemann-Franz: kappa_total - L*T/rho (Kim2015 L(S=128uV/K))",0,experimental,1.0,wf_subtracted,5.865993,216.0,F-43m,half-Heusler (C1b / MgAgAs),,"[""Ti"", ""Ti"", ""Ti"", ""Ti"", ""Ni"", ""Ni"", ""Ni"", ""Ni"", ""Sn"", ""Sn"", ""Sn"", ""Sn""]","[[0.5, 0.0, 0.0], [0.5, 0.5, 0.5], [0.0, 0.0, 0.5], [0.0, 0.5, 0.0], [0.25, 0.25, 0.75], [0.25, 0.75, 0.25], [0.75, 0.25, 0.25], [0.75, 0.75, 0.75], [0.0, 0.0, 0.0], [0.0, 0.5, 0.5], [0.5, 0.0, 0.5], [0.5, 0.5, 0.0]]",A,primitive->conventional (x sqrt2),Starrydata (experimental),10.1557/jmr.2011.107,https://doi.org/10.1557/jmr.2011.107,Starrydata all_curves.csv (release 'latest'),PhononDB (Togo/NIMS MDR),https://mdr.nims.go.jp/datasets/02fa4c75-ed5f-4897-b727-67d05b922c4a,"LTC-calc.log unit cell (PBEsol-relaxed), same file as kappa",mp-924130,True,stoichiometric,TiNiSn
TiNiSn,4.069224250451801,W/m/K,587.4343,"experimental, Wiedemann-Franz: kappa_total - L*T/rho (Kim2015 L(S=199uV/K))",0,experimental,1.0,wf_subtracted,5.865993,216.0,F-43m,half-Heusler (C1b / MgAgAs),,"[""Ti"", ""Ti"", ""Ti"", ""Ti"", ""Ni"", ""Ni"", ""Ni"", ""Ni"", ""Sn"", ""Sn"", ""Sn"", ""Sn""]","[[0.5, 0.0, 0.0], [0.5, 0.5, 0.5], [0.0, 0.0, 0.5], [0.0, 0.5, 0.0], [0.25, 0.25, 0.75], [0.25, 0.75, 0.25], [0.75, 0.25, 0.25], [0.75, 0.75, 0.75], [0.0, 0.0, 0.0], [0.0, 0.5, 0.5], [0.5, 0.0, 0.5], [0.5, 0.5, 0.0]]",A,primitive->conventional (x sqrt2),Starrydata (experimental),10.1557/jmr.2011.107,https://doi.org/10.1557/jmr.2011.107,Starrydata all_curves.csv (release 'latest'),PhononDB (Togo/NIMS MDR),https://mdr.nims.go.jp/datasets/02fa4c75-ed5f-4897-b727-67d05b922c4a,"LTC-calc.log unit cell (PBEsol-relaxed), same file as kappa",mp-924130,True,stoichiometric,TiNiSn
TiNiSn,4.293607,W/m/K,587.5319,"experimental, lattice thermal conductivity as published",0,experimental,1.0,reported_lattice,5.865993,216.0,F-43m,half-Heusler (C1b / MgAgAs),,"[""Ti"", ""Ti"", ""Ti"", ""Ti"", ""Ni"", ""Ni"", ""Ni"", ""Ni"", ""Sn"", ""Sn"", ""Sn"", ""Sn""]","[[0.5, 0.0, 0.0], [0.5, 0.5, 0.5], [0.0, 0.0, 0.5], [0.0, 0.5, 0.0], [0.25, 0.25, 0.75], [0.25, 0.75, 0.25], [0.75, 0.25, 0.25], [0.75, 0.75, 0.75], [0.0, 0.0, 0.0], [0.0, 0.5, 0.5], [0.5, 0.0, 0.5], [0.5, 0.5, 0.0]]",A,primitive->conventional (x sqrt2),Starrydata (experimental),10.3390/ma11040536,https://doi.org/10.3390/ma11040536,Starrydata all_curves.csv (release 'latest'),PhononDB (Togo/NIMS MDR),https://mdr.nims.go.jp/datasets/02fa4c75-ed5f-4897-b727-67d05b922c4a,"LTC-calc.log unit cell (PBEsol-relaxed), same file as kappa",mp-924130,True,stoichiometric,TiNiSn
TiNiSn,4.286028622293576,W/m/K,588.2,"experimental, Wiedemann-Franz: kappa_total - L*T/rho (Kim2015 L(S=178uV/K))",0,experimental,1.0,wf_subtracted,5.865993,216.0,F-43m,half-Heusler (C1b / MgAgAs),,"[""Ti"", ""Ti"", ""Ti"", ""Ti"", ""Ni"", ""Ni"", ""Ni"", ""Ni"", ""Sn"", ""Sn"", ""Sn"", ""Sn""]","[[0.5, 0.0, 0.0], [0.5, 0.5, 0.5], [0.0, 0.0, 0.5], [0.0, 0.5, 0.0], [0.25, 0.25, 0.75], [0.25, 0.75, 0.25], [0.75, 0.25, 0.25], [0.75, 0.75, 0.75], [0.0, 0.0, 0.0], [0.0, 0.5, 0.5], [0.5, 0.0, 0.5], [0.5, 0.5, 0.0]]",A,primitive->conventional (x sqrt2),Starrydata (experimental),10.1021/acs.chemmater.7b02685,https://doi.org/10.1021/acs.chemmater.7b02685,Starrydata all_curves.csv (release 'latest'),PhononDB (Togo/NIMS MDR),https://mdr.nims.go.jp/datasets/02fa4c75-ed5f-4897-b727-67d05b922c4a,"LTC-calc.log unit cell (PBEsol-relaxed), same file as kappa",mp-924130,True,stoichiometric,TiNiSn
TiNiSn,5.85925,W/m/K,588.2756,"experimental, lattice thermal conductivity as published",0,experimental,1.0,reported_lattice,5.865993,216.0,F-43m,half-Heusler (C1b / MgAgAs),,"[""Ti"", ""Ti"", ""Ti"", ""Ti"", ""Ni"", ""Ni"", ""Ni"", ""Ni"", ""Sn"", ""Sn"", ""Sn"", ""Sn""]","[[0.5, 0.0, 0.0], [0.5, 0.5, 0.5], [0.0, 0.0, 0.5], [0.0, 0.5, 0.0], [0.25, 0.25, 0.75], [0.25, 0.75, 0.25], [0.75, 0.25, 0.25], [0.75, 0.75, 0.75], [0.0, 0.0, 0.0], [0.0, 0.5, 0.5], [0.5, 0.0, 0.5], [0.5, 0.5, 0.0]]",A,primitive->conventional (x sqrt2),Starrydata (experimental),10.3390/ma11020262,https://doi.org/10.3390/ma11020262,Starrydata all_curves.csv (release 'latest'),PhononDB (Togo/NIMS MDR),https://mdr.nims.go.jp/datasets/02fa4c75-ed5f-4897-b727-67d05b922c4a,"LTC-calc.log unit cell (PBEsol-relaxed), same file as kappa",mp-924130,True,stoichiometric,TiNiSn
TiNiSn,2.971160750326652,W/m/K,589.25,"experimental, Wiedemann-Franz: kappa_total - L*T/rho (Kim2015 L(S=124uV/K))",0,experimental,1.0,wf_subtracted,5.865993,216.0,F-43m,half-Heusler (C1b / MgAgAs),,"[""Ti"", ""Ti"", ""Ti"", ""Ti"", ""Ni"", ""Ni"", ""Ni"", ""Ni"", ""Sn"", ""Sn"", ""Sn"", ""Sn""]","[[0.5, 0.0, 0.0], [0.5, 0.5, 0.5], [0.0, 0.0, 0.5], [0.0, 0.5, 0.0], [0.25, 0.25, 0.75], [0.25, 0.75, 0.25], [0.75, 0.25, 0.25], [0.75, 0.75, 0.75], [0.0, 0.0, 0.0], [0.0, 0.5, 0.5], [0.5, 0.0, 0.5], [0.5, 0.5, 0.0]]",A,primitive->conventional (x sqrt2),Starrydata (experimental),10.1063/1.5108636,https://doi.org/10.1063/1.5108636,Starrydata all_curves.csv (release 'latest'),PhononDB (Togo/NIMS MDR),https://mdr.nims.go.jp/datasets/02fa4c75-ed5f-4897-b727-67d05b922c4a,"LTC-calc.log unit cell (PBEsol-relaxed), same file as kappa",mp-924130,True,stoichiometric,TiNiSn
TiNiSn,4.593802694705152,W/m/K,590.5,"experimental, Wiedemann-Franz: kappa_total - L*T/rho (Kim2015 L(S=206uV/K))",0,experimental,1.0,wf_subtracted,5.865993,216.0,F-43m,half-Heusler (C1b / MgAgAs),,"[""Ti"", ""Ti"", ""Ti"", ""Ti"", ""Ni"", ""Ni"", ""Ni"", ""Ni"", ""Sn"", ""Sn"", ""Sn"", ""Sn""]","[[0.5, 0.0, 0.0], [0.5, 0.5, 0.5], [0.0, 0.0, 0.5], [0.0, 0.5, 0.0], [0.25, 0.25, 0.75], [0.25, 0.75, 0.25], [0.75, 0.25, 0.25], [0.75, 0.75, 0.75], [0.0, 0.0, 0.0], [0.0, 0.5, 0.5], [0.5, 0.0, 0.5], [0.5, 0.5, 0.0]]",A,primitive->conventional (x sqrt2),Starrydata (experimental),10.1088/1361-6463/aa85bb,https://doi.org/10.1088/1361-6463/aa85bb,Starrydata all_curves.csv (release 'latest'),PhononDB (Togo/NIMS MDR),https://mdr.nims.go.jp/datasets/02fa4c75-ed5f-4897-b727-67d05b922c4a,"LTC-calc.log unit cell (PBEsol-relaxed), same file as kappa",mp-924130,True,stoichiometric,TiNiSn
TiNiSn,4.3988,W/m/K,593.88,experimental (Wiedemann-Franz subtracted),0,experimental,1.0,,5.865993,216.0,F-43m,half-Heusler (C1b / MgAgAs),,"[""Ti"", ""Ti"", ""Ti"", ""Ti"", ""Ni"", ""Ni"", ""Ni"", ""Ni"", ""Sn"", ""Sn"", ""Sn"", ""Sn""]","[[0.5, 0.0, 0.0], [0.5, 0.5, 0.5], [0.0, 0.0, 0.5], [0.0, 0.5, 0.0], [0.25, 0.25, 0.75], [0.25, 0.75, 0.25], [0.75, 0.25, 0.25], [0.75, 0.75, 0.75], [0.0, 0.0, 0.0], [0.0, 0.5, 0.5], [0.5, 0.0, 0.5], [0.5, 0.5, 0.0]]",A,primitive->conventional (x sqrt2),repository mining,10.6084/m9.figshare.29438735,https://github.com/KU-Yifan/PGEC-descriptor-TE-design/blob/main/results/lorenz_number/final_processed_with_kappaL.csv,,PhononDB (Togo/NIMS MDR),https://mdr.nims.go.jp/datasets/02fa4c75-ed5f-4897-b727-67d05b922c4a,"LTC-calc.log unit cell (PBEsol-relaxed), same file as kappa",mp-924130,True,stoichiometric,TiNiSn
TiNiSn,4.399284897988629,W/m/K,594.1504,"experimental, Wiedemann-Franz: kappa_total - L*T/rho (Kim2015 L(S=232uV/K))",0,experimental,1.0,wf_subtracted,5.865993,216.0,F-43m,half-Heusler (C1b / MgAgAs),,"[""Ti"", ""Ti"", ""Ti"", ""Ti"", ""Ni"", ""Ni"", ""Ni"", ""Ni"", ""Sn"", ""Sn"", ""Sn"", ""Sn""]","[[0.5, 0.0, 0.0], [0.5, 0.5, 0.5], [0.0, 0.0, 0.5], [0.0, 0.5, 0.0], [0.25, 0.25, 0.75], [0.25, 0.75, 0.25], [0.75, 0.25, 0.25], [0.75, 0.75, 0.75], [0.0, 0.0, 0.0], [0.0, 0.5, 0.5], [0.5, 0.0, 0.5], [0.5, 0.5, 0.0]]",A,primitive->conventional (x sqrt2),Starrydata (experimental),10.3390/ma11040536,https://doi.org/10.3390/ma11040536,Starrydata all_curves.csv (release 'latest'),PhononDB (Togo/NIMS MDR),https://mdr.nims.go.jp/datasets/02fa4c75-ed5f-4897-b727-67d05b922c4a,"LTC-calc.log unit cell (PBEsol-relaxed), same file as kappa",mp-924130,True,stoichiometric,TiNiSn
TiNiSn,4.429978,W/m/K,594.5597,"experimental, lattice thermal conductivity as published",0,experimental,1.0,reported_lattice,5.865993,216.0,F-43m,half-Heusler (C1b / MgAgAs),,"[""Ti"", ""Ti"", ""Ti"", ""Ti"", ""Ni"", ""Ni"", ""Ni"", ""Ni"", ""Sn"", ""Sn"", ""Sn"", ""Sn""]","[[0.5, 0.0, 0.0], [0.5, 0.5, 0.5], [0.0, 0.0, 0.5], [0.0, 0.5, 0.0], [0.25, 0.25, 0.75], [0.25, 0.75, 0.25], [0.75, 0.25, 0.25], [0.75, 0.75, 0.75], [0.0, 0.0, 0.0], [0.0, 0.5, 0.5], [0.5, 0.0, 0.5], [0.5, 0.5, 0.0]]",A,primitive->conventional (x sqrt2),Starrydata (experimental),10.3390/ma11040536,https://doi.org/10.3390/ma11040536,Starrydata all_curves.csv (release 'latest'),PhononDB (Togo/NIMS MDR),https://mdr.nims.go.jp/datasets/02fa4c75-ed5f-4897-b727-67d05b922c4a,"LTC-calc.log unit cell (PBEsol-relaxed), same file as kappa",mp-924130,True,stoichiometric,TiNiSn
TiNiSn,4.082814019977881,W/m/K,595.7339,"experimental, Wiedemann-Franz: kappa_total - L*T/rho (Kim2015 L(S=198uV/K))",0,experimental,1.0,wf_subtracted,5.865993,216.0,F-43m,half-Heusler (C1b / MgAgAs),,"[""Ti"", ""Ti"", ""Ti"", ""Ti"", ""Ni"", ""Ni"", ""Ni"", ""Ni"", ""Sn"", ""Sn"", ""Sn"", ""Sn""]","[[0.5, 0.0, 0.0], [0.5, 0.5, 0.5], [0.0, 0.0, 0.5], [0.0, 0.5, 0.0], [0.25, 0.25, 0.75], [0.25, 0.75, 0.25], [0.75, 0.25, 0.25], [0.75, 0.75, 0.75], [0.0, 0.0, 0.0], [0.0, 0.5, 0.5], [0.5, 0.0, 0.5], [0.5, 0.5, 0.0]]",A,primitive->conventional (x sqrt2),Starrydata (experimental),10.1557/jmr.2011.107,https://doi.org/10.1557/jmr.2011.107,Starrydata all_curves.csv (release 'latest'),PhononDB (Togo/NIMS MDR),https://mdr.nims.go.jp/datasets/02fa4c75-ed5f-4897-b727-67d05b922c4a,"LTC-calc.log unit cell (PBEsol-relaxed), same file as kappa",mp-924130,True,stoichiometric,TiNiSn
TiNiSn,3.6246061339790354,W/m/K,596.4971,"experimental, Wiedemann-Franz: kappa_total - L*T/rho (Kim2015 L(S=198uV/K))",0,experimental,1.0,wf_subtracted,5.865993,216.0,F-43m,half-Heusler (C1b / MgAgAs),,"[""Ti"", ""Ti"", ""Ti"", ""Ti"", ""Ni"", ""Ni"", ""Ni"", ""Ni"", ""Sn"", ""Sn"", ""Sn"", ""Sn""]","[[0.5, 0.0, 0.0], [0.5, 0.5, 0.5], [0.0, 0.0, 0.5], [0.0, 0.5, 0.0], [0.25, 0.25, 0.75], [0.25, 0.75, 0.25], [0.75, 0.25, 0.25], [0.75, 0.75, 0.75], [0.0, 0.0, 0.0], [0.0, 0.5, 0.5], [0.5, 0.0, 0.5], [0.5, 0.5, 0.0]]",A,primitive->conventional (x sqrt2),Starrydata (experimental),10.1557/jmr.2011.107,https://doi.org/10.1557/jmr.2011.107,Starrydata all_curves.csv (release 'latest'),PhononDB (Togo/NIMS MDR),https://mdr.nims.go.jp/datasets/02fa4c75-ed5f-4897-b727-67d05b922c4a,"LTC-calc.log unit cell (PBEsol-relaxed), same file as kappa",mp-924130,True,stoichiometric,TiNiSn
TiNiSn,6.26021140559559,W/m/K,602.5,"experimental, Wiedemann-Franz: kappa_total - L*T/rho (Kim2015 L(S=93uV/K))",0,experimental,1.0,wf_subtracted,5.865993,216.0,F-43m,half-Heusler (C1b / MgAgAs),,"[""Ti"", ""Ti"", ""Ti"", ""Ti"", ""Ni"", ""Ni"", ""Ni"", ""Ni"", ""Sn"", ""Sn"", ""Sn"", ""Sn""]","[[0.5, 0.0, 0.0], [0.5, 0.5, 0.5], [0.0, 0.0, 0.5], [0.0, 0.5, 0.0], [0.25, 0.25, 0.75], [0.25, 0.75, 0.25], [0.75, 0.25, 0.25], [0.75, 0.75, 0.75], [0.0, 0.0, 0.0], [0.0, 0.5, 0.5], [0.5, 0.0, 0.5], [0.5, 0.5, 0.0]]",A,primitive->conventional (x sqrt2),Starrydata (experimental),10.1039/c6cp06859f,https://doi.org/10.1039/c6cp06859f,Starrydata all_curves.csv (release 'latest'),PhononDB (Togo/NIMS MDR),https://mdr.nims.go.jp/datasets/02fa4c75-ed5f-4897-b727-67d05b922c4a,"LTC-calc.log unit cell (PBEsol-relaxed), same file as kappa",mp-924130,True,stoichiometric,TiNiSn
TiNiSn,3.0162356642592028,W/m/K,603.1723,"experimental, Wiedemann-Franz: kappa_total - L*T/rho (Kim2015 L(S=211uV/K))",0,experimental,1.0,wf_subtracted,5.865993,216.0,F-43m,half-Heusler (C1b / MgAgAs),,"[""Ti"", ""Ti"", ""Ti"", ""Ti"", ""Ni"", ""Ni"", ""Ni"", ""Ni"", ""Sn"", ""Sn"", ""Sn"", ""Sn""]","[[0.5, 0.0, 0.0], [0.5, 0.5, 0.5], [0.0, 0.0, 0.5], [0.0, 0.5, 0.0], [0.25, 0.25, 0.75], [0.25, 0.75, 0.25], [0.75, 0.25, 0.25], [0.75, 0.75, 0.75], [0.0, 0.0, 0.0], [0.0, 0.5, 0.5], [0.5, 0.0, 0.5], [0.5, 0.5, 0.0]]",A,primitive->conventional (x sqrt2),Starrydata (experimental),10.1021/cm3011343,https://doi.org/10.1021/cm3011343,Starrydata all_curves.csv (release 'latest'),PhononDB (Togo/NIMS MDR),https://mdr.nims.go.jp/datasets/02fa4c75-ed5f-4897-b727-67d05b922c4a,"LTC-calc.log unit cell (PBEsol-relaxed), same file as kappa",mp-924130,True,stoichiometric,TiNiSn
TiNiSn,2.8726163260241533,W/m/K,603.5192,"experimental, Wiedemann-Franz: kappa_total - L*T/rho (Kim2015 L(S=127uV/K))",0,experimental,1.0,wf_subtracted,5.865993,216.0,F-43m,half-Heusler (C1b / MgAgAs),,"[""Ti"", ""Ti"", ""Ti"", ""Ti"", ""Ni"", ""Ni"", ""Ni"", ""Ni"", ""Sn"", ""Sn"", ""Sn"", ""Sn""]","[[0.5, 0.0, 0.0], [0.5, 0.5, 0.5], [0.0, 0.0, 0.5], [0.0, 0.5, 0.0], [0.25, 0.25, 0.75], [0.25, 0.75, 0.25], [0.75, 0.25, 0.25], [0.75, 0.75, 0.75], [0.0, 0.0, 0.0], [0.0, 0.5, 0.5], [0.5, 0.0, 0.5], [0.5, 0.5, 0.0]]",A,primitive->conventional (x sqrt2),Starrydata (experimental),10.1557/jmr.2011.107,https://doi.org/10.1557/jmr.2011.107,Starrydata all_curves.csv (release 'latest'),PhononDB (Togo/NIMS MDR),https://mdr.nims.go.jp/datasets/02fa4c75-ed5f-4897-b727-67d05b922c4a,"LTC-calc.log unit cell (PBEsol-relaxed), same file as kappa",mp-924130,True,stoichiometric,TiNiSn
TiNiSn,3.666644662446513,W/m/K,604.8021,"experimental, Wiedemann-Franz: kappa_total - L*T/rho (Kim2015 L(S=214uV/K))",0,experimental,1.0,wf_subtracted,5.865993,216.0,F-43m,half-Heusler (C1b / MgAgAs),,"[""Ti"", ""Ti"", ""Ti"", ""Ti"", ""Ni"", ""Ni"", ""Ni"", ""Ni"", ""Sn"", ""Sn"", ""Sn"", ""Sn""]","[[0.5, 0.0, 0.0], [0.5, 0.5, 0.5], [0.0, 0.0, 0.5], [0.0, 0.5, 0.0], [0.25, 0.25, 0.75], [0.25, 0.75, 0.25], [0.75, 0.25, 0.25], [0.75, 0.75, 0.75], [0.0, 0.0, 0.0], [0.0, 0.5, 0.5], [0.5, 0.0, 0.5], [0.5, 0.5, 0.0]]",A,primitive->conventional (x sqrt2),Starrydata (experimental),10.1021/cm3011343,https://doi.org/10.1021/cm3011343,Starrydata all_curves.csv (release 'latest'),PhononDB (Togo/NIMS MDR),https://mdr.nims.go.jp/datasets/02fa4c75-ed5f-4897-b727-67d05b922c4a,"LTC-calc.log unit cell (PBEsol-relaxed), same file as kappa",mp-924130,True,stoichiometric,TiNiSn
TiNiSn,1.9215731273098668,W/m/K,605.1392,"experimental, Wiedemann-Franz: kappa_total - L*T/rho (Kim2015 L(S=109uV/K))",0,experimental,1.0,wf_subtracted,5.865993,216.0,F-43m,half-Heusler (C1b / MgAgAs),,"[""Ti"", ""Ti"", ""Ti"", ""Ti"", ""Ni"", ""Ni"", ""Ni"", ""Ni"", ""Sn"", ""Sn"", ""Sn"", ""Sn""]","[[0.5, 0.0, 0.0], [0.5, 0.5, 0.5], [0.0, 0.0, 0.5], [0.0, 0.5, 0.0], [0.25, 0.25, 0.75], [0.25, 0.75, 0.25], [0.75, 0.25, 0.25], [0.75, 0.75, 0.75], [0.0, 0.0, 0.0], [0.0, 0.5, 0.5], [0.5, 0.0, 0.5], [0.5, 0.5, 0.0]]",A,primitive->conventional (x sqrt2),Starrydata (experimental),10.1016/j.jallcom.2026.187908,https://doi.org/10.1016/j.jallcom.2026.187908,Starrydata all_curves.csv (release 'latest'),PhononDB (Togo/NIMS MDR),https://mdr.nims.go.jp/datasets/02fa4c75-ed5f-4897-b727-67d05b922c4a,"LTC-calc.log unit cell (PBEsol-relaxed), same file as kappa",mp-924130,True,stoichiometric,TiNiSn
TiNiSn,4.145378527607951,W/m/K,605.1874,"experimental, Wiedemann-Franz: kappa_total - L*T/rho (Kim2015 L(S=180uV/K))",0,experimental,1.0,wf_subtracted,5.865993,216.0,F-43m,half-Heusler (C1b / MgAgAs),,"[""Ti"", ""Ti"", ""Ti"", ""Ti"", ""Ni"", ""Ni"", ""Ni"", ""Ni"", ""Sn"", ""Sn"", ""Sn"", ""Sn""]","[[0.5, 0.0, 0.0], [0.5, 0.5, 0.5], [0.0, 0.0, 0.5], [0.0, 0.5, 0.0], [0.25, 0.25, 0.75], [0.25, 0.75, 0.25], [0.75, 0.25, 0.25], [0.75, 0.75, 0.75], [0.0, 0.0, 0.0], [0.0, 0.5, 0.5], [0.5, 0.0, 0.5], [0.5, 0.5, 0.0]]",A,primitive->conventional (x sqrt2),Starrydata (experimental),10.1039/c3cp50918d,https://doi.org/10.1039/c3cp50918d,Starrydata all_curves.csv (release 'latest'),PhononDB (Togo/NIMS MDR),https://mdr.nims.go.jp/datasets/02fa4c75-ed5f-4897-b727-67d05b922c4a,"LTC-calc.log unit cell (PBEsol-relaxed), same file as kappa",mp-924130,True,stoichiometric,TiNiSn
TiNiSn,3.1272812176913107,W/m/K,606.2099,"experimental, Wiedemann-Franz: kappa_total - L*T/rho (Kim2015 L(S=99uV/K))",0,experimental,1.0,wf_subtracted,5.865993,216.0,F-43m,half-Heusler (C1b / MgAgAs),,"[""Ti"", ""Ti"", ""Ti"", ""Ti"", ""Ni"", ""Ni"", ""Ni"", ""Ni"", ""Sn"", ""Sn"", ""Sn"", ""Sn""]","[[0.5, 0.0, 0.0], [0.5, 0.5, 0.5], [0.0, 0.0, 0.5], [0.0, 0.5, 0.0], [0.25, 0.25, 0.75], [0.25, 0.75, 0.25], [0.75, 0.25, 0.25], [0.75, 0.75, 0.75], [0.0, 0.0, 0.0], [0.0, 0.5, 0.5], [0.5, 0.0, 0.5], [0.5, 0.5, 0.0]]",A,primitive->conventional (x sqrt2),Starrydata (experimental),10.1016/j.jallcom.2026.187908,https://doi.org/10.1016/j.jallcom.2026.187908,Starrydata all_curves.csv (release 'latest'),PhononDB (Togo/NIMS MDR),https://mdr.nims.go.jp/datasets/02fa4c75-ed5f-4897-b727-67d05b922c4a,"LTC-calc.log unit cell (PBEsol-relaxed), same file as kappa",mp-924130,True,stoichiometric,TiNiSn
TiNiSn,1.7580427123640736,W/m/K,606.7452,"experimental, Wiedemann-Franz: kappa_total - L*T/rho (Kim2015 L(S=125uV/K))",0,experimental,1.0,wf_subtracted,5.865993,216.0,F-43m,half-Heusler (C1b / MgAgAs),,"[""Ti"", ""Ti"", ""Ti"", ""Ti"", ""Ni"", ""Ni"", ""Ni"", ""Ni"", ""Sn"", ""Sn"", ""Sn"", ""Sn""]","[[0.5, 0.0, 0.0], [0.5, 0.5, 0.5], [0.0, 0.0, 0.5], [0.0, 0.5, 0.0], [0.25, 0.25, 0.75], [0.25, 0.75, 0.25], [0.75, 0.25, 0.25], [0.75, 0.75, 0.75], [0.0, 0.0, 0.0], [0.0, 0.5, 0.5], [0.5, 0.0, 0.5], [0.5, 0.5, 0.0]]",A,primitive->conventional (x sqrt2),Starrydata (experimental),10.1016/j.jallcom.2026.187908,https://doi.org/10.1016/j.jallcom.2026.187908,Starrydata all_curves.csv (release 'latest'),PhononDB (Togo/NIMS MDR),https://mdr.nims.go.jp/datasets/02fa4c75-ed5f-4897-b727-67d05b922c4a,"LTC-calc.log unit cell (PBEsol-relaxed), same file as kappa",mp-924130,True,stoichiometric,TiNiSn
TiNiSn,2.181054784377064,W/m/K,607.281,"experimental, Wiedemann-Franz: kappa_total - L*T/rho (Kim2015 L(S=198uV/K))",0,experimental,1.0,wf_subtracted,5.865993,216.0,F-43m,half-Heusler (C1b / MgAgAs),,"[""Ti"", ""Ti"", ""Ti"", ""Ti"", ""Ni"", ""Ni"", ""Ni"", ""Ni"", ""Sn"", ""Sn"", ""Sn"", ""Sn""]","[[0.5, 0.0, 0.0], [0.5, 0.5, 0.5], [0.0, 0.0, 0.5], [0.0, 0.5, 0.0], [0.25, 0.25, 0.75], [0.25, 0.75, 0.25], [0.75, 0.25, 0.25], [0.75, 0.75, 0.75], [0.0, 0.0, 0.0], [0.0, 0.5, 0.5], [0.5, 0.0, 0.5], [0.5, 0.5, 0.0]]",A,primitive->conventional (x sqrt2),Starrydata (experimental),10.1016/j.jallcom.2026.187908,https://doi.org/10.1016/j.jallcom.2026.187908,Starrydata all_curves.csv (release 'latest'),PhononDB (Togo/NIMS MDR),https://mdr.nims.go.jp/datasets/02fa4c75-ed5f-4897-b727-67d05b922c4a,"LTC-calc.log unit cell (PBEsol-relaxed), same file as kappa",mp-924130,True,stoichiometric,TiNiSn
TiNiSn,5.752328,W/m/K,607.3956,"experimental, lattice thermal conductivity as published",0,experimental,1.0,reported_lattice,5.865993,216.0,F-43m,half-Heusler (C1b / MgAgAs),,"[""Ti"", ""Ti"", ""Ti"", ""Ti"", ""Ni"", ""Ni"", ""Ni"", ""Ni"", ""Sn"", ""Sn"", ""Sn"", ""Sn""]","[[0.5, 0.0, 0.0], [0.5, 0.5, 0.5], [0.0, 0.0, 0.5], [0.0, 0.5, 0.0], [0.25, 0.25, 0.75], [0.25, 0.75, 0.25], [0.75, 0.25, 0.25], [0.75, 0.75, 0.75], [0.0, 0.0, 0.0], [0.0, 0.5, 0.5], [0.5, 0.0, 0.5], [0.5, 0.5, 0.0]]",A,primitive->conventional (x sqrt2),Starrydata (experimental),10.3390/ma11020262,https://doi.org/10.3390/ma11020262,Starrydata all_curves.csv (release 'latest'),PhononDB (Togo/NIMS MDR),https://mdr.nims.go.jp/datasets/02fa4c75-ed5f-4897-b727-67d05b922c4a,"LTC-calc.log unit cell (PBEsol-relaxed), same file as kappa",mp-924130,True,stoichiometric,TiNiSn
TiNiSn,3.791916130893016,W/m/K,608.2671,"experimental, Wiedemann-Franz: kappa_total - L*T/rho (Kim2015 L(S=124uV/K))",0,experimental,1.0,wf_subtracted,5.865993,216.0,F-43m,half-Heusler (C1b / MgAgAs),,"[""Ti"", ""Ti"", ""Ti"", ""Ti"", ""Ni"", ""Ni"", ""Ni"", ""Ni"", ""Sn"", ""Sn"", ""Sn"", ""Sn""]","[[0.5, 0.0, 0.0], [0.5, 0.5, 0.5], [0.0, 0.0, 0.5], [0.0, 0.5, 0.0], [0.25, 0.25, 0.75], [0.25, 0.75, 0.25], [0.75, 0.25, 0.25], [0.75, 0.75, 0.75], [0.0, 0.0, 0.0], [0.0, 0.5, 0.5], [0.5, 0.0, 0.5], [0.5, 0.5, 0.0]]",A,primitive->conventional (x sqrt2),Starrydata (experimental),10.1016/j.solidstatesciences.2013.09.005,https://doi.org/10.1016/j.solidstatesciences.2013.09.005,Starrydata all_curves.csv (release 'latest'),PhononDB (Togo/NIMS MDR),https://mdr.nims.go.jp/datasets/02fa4c75-ed5f-4897-b727-67d05b922c4a,"LTC-calc.log unit cell (PBEsol-relaxed), same file as kappa",mp-924130,True,stoichiometric,TiNiSn
TiNiSn,5.240882168695326,W/m/K,608.525,"experimental, Wiedemann-Franz: kappa_total - L*T/rho (Kim2015 L(S=258uV/K))",0,experimental,1.0,wf_subtracted,5.865993,216.0,F-43m,half-Heusler (C1b / MgAgAs),,"[""Ti"", ""Ti"", ""Ti"", ""Ti"", ""Ni"", ""Ni"", ""Ni"", ""Ni"", ""Sn"", ""Sn"", ""Sn"", ""Sn""]","[[0.5, 0.0, 0.0], [0.5, 0.5, 0.5], [0.0, 0.0, 0.5], [0.0, 0.5, 0.0], [0.25, 0.25, 0.75], [0.25, 0.75, 0.25], [0.75, 0.25, 0.25], [0.75, 0.75, 0.75], [0.0, 0.0, 0.0], [0.0, 0.5, 0.5], [0.5, 0.0, 0.5], [0.5, 0.5, 0.0]]",A,primitive->conventional (x sqrt2),Starrydata (experimental),10.1063/1.4765358,https://doi.org/10.1063/1.4765358,Starrydata all_curves.csv (release 'latest'),PhononDB (Togo/NIMS MDR),https://mdr.nims.go.jp/datasets/02fa4c75-ed5f-4897-b727-67d05b922c4a,"LTC-calc.log unit cell (PBEsol-relaxed), same file as kappa",mp-924130,True,stoichiometric,TiNiSn
TiNiSn,3.7199264156875502,W/m/K,609.1736,"experimental, Wiedemann-Franz: kappa_total - L*T/rho (Kim2015 L(S=193uV/K))",0,experimental,1.0,wf_subtracted,5.865993,216.0,F-43m,half-Heusler (C1b / MgAgAs),,"[""Ti"", ""Ti"", ""Ti"", ""Ti"", ""Ni"", ""Ni"", ""Ni"", ""Ni"", ""Sn"", ""Sn"", ""Sn"", ""Sn""]","[[0.5, 0.0, 0.0], [0.5, 0.5, 0.5], [0.0, 0.0, 0.5], [0.0, 0.5, 0.0], [0.25, 0.25, 0.75], [0.25, 0.75, 0.25], [0.75, 0.25, 0.25], [0.75, 0.75, 0.75], [0.0, 0.0, 0.0], [0.0, 0.5, 0.5], [0.5, 0.0, 0.5], [0.5, 0.5, 0.0]]",A,primitive->conventional (x sqrt2),Starrydata (experimental),10.1016/j.solidstatesciences.2013.09.005,https://doi.org/10.1016/j.solidstatesciences.2013.09.005,Starrydata all_curves.csv (release 'latest'),PhononDB (Togo/NIMS MDR),https://mdr.nims.go.jp/datasets/02fa4c75-ed5f-4897-b727-67d05b922c4a,"LTC-calc.log unit cell (PBEsol-relaxed), same file as kappa",mp-924130,True,stoichiometric,TiNiSn
TiNiSn,4.070494174135735,W/m/K,609.9227,"experimental, Wiedemann-Franz: kappa_total - L*T/rho (Kim2015 L(S=197uV/K))",0,experimental,1.0,wf_subtracted,5.865993,216.0,F-43m,half-Heusler (C1b / MgAgAs),,"[""Ti"", ""Ti"", ""Ti"", ""Ti"", ""Ni"", ""Ni"", ""Ni"", ""Ni"", ""Sn"", ""Sn"", ""Sn"", ""Sn""]","[[0.5, 0.0, 0.0], [0.5, 0.5, 0.5], [0.0, 0.0, 0.5], [0.0, 0.5, 0.0], [0.25, 0.25, 0.75], [0.25, 0.75, 0.25], [0.75, 0.25, 0.25], [0.75, 0.75, 0.75], [0.0, 0.0, 0.0], [0.0, 0.5, 0.5], [0.5, 0.0, 0.5], [0.5, 0.5, 0.0]]",A,primitive->conventional (x sqrt2),Starrydata (experimental),10.1557/jmr.2011.107,https://doi.org/10.1557/jmr.2011.107,Starrydata all_curves.csv (release 'latest'),PhononDB (Togo/NIMS MDR),https://mdr.nims.go.jp/datasets/02fa4c75-ed5f-4897-b727-67d05b922c4a,"LTC-calc.log unit cell (PBEsol-relaxed), same file as kappa",mp-924130,True,stoichiometric,TiNiSn
TiNiSn,5.239567600392783,W/m/K,610.4569,"experimental, Wiedemann-Franz: kappa_total - L*T/rho (Kim2015 L(S=214uV/K))",0,experimental,1.0,wf_subtracted,5.865993,216.0,F-43m,half-Heusler (C1b / MgAgAs),,"[""Ti"", ""Ti"", ""Ti"", ""Ti"", ""Ni"", ""Ni"", ""Ni"", ""Ni"", ""Sn"", ""Sn"", ""Sn"", ""Sn""]","[[0.5, 0.0, 0.0], [0.5, 0.5, 0.5], [0.0, 0.0, 0.5], [0.0, 0.5, 0.0], [0.25, 0.25, 0.75], [0.25, 0.75, 0.25], [0.75, 0.25, 0.25], [0.75, 0.75, 0.75], [0.0, 0.0, 0.0], [0.0, 0.5, 0.5], [0.5, 0.0, 0.5], [0.5, 0.5, 0.0]]",A,primitive->conventional (x sqrt2),Starrydata (experimental),10.1063/1.4862955,https://doi.org/10.1063/1.4862955,Starrydata all_curves.csv (release 'latest'),PhononDB (Togo/NIMS MDR),https://mdr.nims.go.jp/datasets/02fa4c75-ed5f-4897-b727-67d05b922c4a,"LTC-calc.log unit cell (PBEsol-relaxed), same file as kappa",mp-924130,True,stoichiometric,TiNiSn
TiNiSn,3.597238425039492,W/m/K,610.6859,"experimental, Wiedemann-Franz: kappa_total - L*T/rho (Kim2015 L(S=197uV/K))",0,experimental,1.0,wf_subtracted,5.865993,216.0,F-43m,half-Heusler (C1b / MgAgAs),,"[""Ti"", ""Ti"", ""Ti"", ""Ti"", ""Ni"", ""Ni"", ""Ni"", ""Ni"", ""Sn"", ""Sn"", ""Sn"", ""Sn""]","[[0.5, 0.0, 0.0], [0.5, 0.5, 0.5], [0.0, 0.0, 0.5], [0.0, 0.5, 0.0], [0.25, 0.25, 0.75], [0.25, 0.75, 0.25], [0.75, 0.25, 0.25], [0.75, 0.75, 0.75], [0.0, 0.0, 0.0], [0.0, 0.5, 0.5], [0.5, 0.0, 0.5], [0.5, 0.5, 0.0]]",A,primitive->conventional (x sqrt2),Starrydata (experimental),10.1557/jmr.2011.107,https://doi.org/10.1557/jmr.2011.107,Starrydata all_curves.csv (release 'latest'),PhononDB (Togo/NIMS MDR),https://mdr.nims.go.jp/datasets/02fa4c75-ed5f-4897-b727-67d05b922c4a,"LTC-calc.log unit cell (PBEsol-relaxed), same file as kappa",mp-924130,True,stoichiometric,TiNiSn
TiNiSn,5.705803327095953,W/m/K,610.7423,"experimental, Wiedemann-Franz: kappa_total - L*T/rho (Kim2015 L(S=174uV/K))",0,experimental,1.0,wf_subtracted,5.865993,216.0,F-43m,half-Heusler (C1b / MgAgAs),,"[""Ti"", ""Ti"", ""Ti"", ""Ti"", ""Ni"", ""Ni"", ""Ni"", ""Ni"", ""Sn"", ""Sn"", ""Sn"", ""Sn""]","[[0.5, 0.0, 0.0], [0.5, 0.5, 0.5], [0.0, 0.0, 0.5], [0.0, 0.5, 0.0], [0.25, 0.25, 0.75], [0.25, 0.75, 0.25], [0.75, 0.25, 0.25], [0.75, 0.75, 0.75], [0.0, 0.0, 0.0], [0.0, 0.5, 0.5], [0.5, 0.0, 0.5], [0.5, 0.5, 0.0]]",A,primitive->conventional (x sqrt2),Starrydata (experimental),10.3390/ma11020262,https://doi.org/10.3390/ma11020262,Starrydata all_curves.csv (release 'latest'),PhononDB (Togo/NIMS MDR),https://mdr.nims.go.jp/datasets/02fa4c75-ed5f-4897-b727-67d05b922c4a,"LTC-calc.log unit cell (PBEsol-relaxed), same file as kappa",mp-924130,True,stoichiometric,TiNiSn
TiNiSn,2.2331795998914146,W/m/K,611.8804,"experimental, Wiedemann-Franz: kappa_total - L*T/rho (Kim2015 L(S=151uV/K))",0,experimental,1.0,wf_subtracted,5.865993,216.0,F-43m,half-Heusler (C1b / MgAgAs),,"[""Ti"", ""Ti"", ""Ti"", ""Ti"", ""Ni"", ""Ni"", ""Ni"", ""Ni"", ""Sn"", ""Sn"", ""Sn"", ""Sn""]","[[0.5, 0.0, 0.0], [0.5, 0.5, 0.5], [0.0, 0.0, 0.5], [0.0, 0.5, 0.0], [0.25, 0.25, 0.75], [0.25, 0.75, 0.25], [0.75, 0.25, 0.25], [0.75, 0.75, 0.75], [0.0, 0.0, 0.0], [0.0, 0.5, 0.5], [0.5, 0.0, 0.5], [0.5, 0.5, 0.0]]",A,primitive->conventional (x sqrt2),Starrydata (experimental),10.1016/j.solidstatesciences.2013.09.005,https://doi.org/10.1016/j.solidstatesciences.2013.09.005,Starrydata all_curves.csv (release 'latest'),PhononDB (Togo/NIMS MDR),https://mdr.nims.go.jp/datasets/02fa4c75-ed5f-4897-b727-67d05b922c4a,"LTC-calc.log unit cell (PBEsol-relaxed), same file as kappa",mp-924130,True,stoichiometric,TiNiSn
TiNiSn,2.91163041368031,W/m/K,612.1485,"experimental, Wiedemann-Franz: kappa_total - L*T/rho (Kim2015 L(S=128uV/K))",0,experimental,1.0,wf_subtracted,5.865993,216.0,F-43m,half-Heusler (C1b / MgAgAs),,"[""Ti"", ""Ti"", ""Ti"", ""Ti"", ""Ni"", ""Ni"", ""Ni"", ""Ni"", ""Sn"", ""Sn"", ""Sn"", ""Sn""]","[[0.5, 0.0, 0.0], [0.5, 0.5, 0.5], [0.0, 0.0, 0.5], [0.0, 0.5, 0.0], [0.25, 0.25, 0.75], [0.25, 0.75, 0.25], [0.75, 0.25, 0.25], [0.75, 0.75, 0.75], [0.0, 0.0, 0.0], [0.0, 0.5, 0.5], [0.5, 0.0, 0.5], [0.5, 0.5, 0.0]]",A,primitive->conventional (x sqrt2),Starrydata (experimental),10.1016/j.solidstatesciences.2013.09.005,https://doi.org/10.1016/j.solidstatesciences.2013.09.005,Starrydata all_curves.csv (release 'latest'),PhononDB (Togo/NIMS MDR),https://mdr.nims.go.jp/datasets/02fa4c75-ed5f-4897-b727-67d05b922c4a,"LTC-calc.log unit cell (PBEsol-relaxed), same file as kappa",mp-924130,True,stoichiometric,TiNiSn
TiNiSn,2.943111656221138,W/m/K,612.6575,"experimental, Wiedemann-Franz: kappa_total - L*T/rho (Kim2015 L(S=89uV/K))",0,experimental,1.0,wf_subtracted,5.865993,216.0,F-43m,half-Heusler (C1b / MgAgAs),,"[""Ti"", ""Ti"", ""Ti"", ""Ti"", ""Ni"", ""Ni"", ""Ni"", ""Ni"", ""Sn"", ""Sn"", ""Sn"", ""Sn""]","[[0.5, 0.0, 0.0], [0.5, 0.5, 0.5], [0.0, 0.0, 0.5], [0.0, 0.5, 0.0], [0.25, 0.25, 0.75], [0.25, 0.75, 0.25], [0.75, 0.25, 0.25], [0.75, 0.75, 0.75], [0.0, 0.0, 0.0], [0.0, 0.5, 0.5], [0.5, 0.0, 0.5], [0.5, 0.5, 0.0]]",A,primitive->conventional (x sqrt2),Starrydata (experimental),10.1063/1.4914504,https://doi.org/10.1063/1.4914504,Starrydata all_curves.csv (release 'latest'),PhononDB (Togo/NIMS MDR),https://mdr.nims.go.jp/datasets/02fa4c75-ed5f-4897-b727-67d05b922c4a,"LTC-calc.log unit cell (PBEsol-relaxed), same file as kappa",mp-924130,True,stoichiometric,TiNiSn
TiNiSn,4.255884539207073,W/m/K,612.9,"experimental, Wiedemann-Franz: kappa_total - L*T/rho (Kim2015 L(S=176uV/K))",0,experimental,1.0,wf_subtracted,5.865993,216.0,F-43m,half-Heusler (C1b / MgAgAs),,"[""Ti"", ""Ti"", ""Ti"", ""Ti"", ""Ni"", ""Ni"", ""Ni"", ""Ni"", ""Sn"", ""Sn"", ""Sn"", ""Sn""]","[[0.5, 0.0, 0.0], [0.5, 0.5, 0.5], [0.0, 0.0, 0.5], [0.0, 0.5, 0.0], [0.25, 0.25, 0.75], [0.25, 0.75, 0.25], [0.75, 0.25, 0.25], [0.75, 0.75, 0.75], [0.0, 0.0, 0.0], [0.0, 0.5, 0.5], [0.5, 0.0, 0.5], [0.5, 0.5, 0.0]]",A,primitive->conventional (x sqrt2),Starrydata (experimental),10.1021/acs.chemmater.7b02685,https://doi.org/10.1021/acs.chemmater.7b02685,Starrydata all_curves.csv (release 'latest'),PhononDB (Togo/NIMS MDR),https://mdr.nims.go.jp/datasets/02fa4c75-ed5f-4897-b727-67d05b922c4a,"LTC-calc.log unit cell (PBEsol-relaxed), same file as kappa",mp-924130,True,stoichiometric,TiNiSn
TiNiSn,4.644536102047154,W/m/K,614.3,"experimental, Wiedemann-Franz: kappa_total - L*T/rho (Kim2015 L(S=201uV/K))",0,experimental,1.0,wf_subtracted,5.865993,216.0,F-43m,half-Heusler (C1b / MgAgAs),,"[""Ti"", ""Ti"", ""Ti"", ""Ti"", ""Ni"", ""Ni"", ""Ni"", ""Ni"", ""Sn"", ""Sn"", ""Sn"", ""Sn""]","[[0.5, 0.0, 0.0], [0.5, 0.5, 0.5], [0.0, 0.0, 0.5], [0.0, 0.5, 0.0], [0.25, 0.25, 0.75], [0.25, 0.75, 0.25], [0.75, 0.25, 0.25], [0.75, 0.75, 0.75], [0.0, 0.0, 0.0], [0.0, 0.5, 0.5], [0.5, 0.0, 0.5], [0.5, 0.5, 0.0]]",A,primitive->conventional (x sqrt2),Starrydata (experimental),10.1088/1361-6463/aa85bb,https://doi.org/10.1088/1361-6463/aa85bb,Starrydata all_curves.csv (release 'latest'),PhononDB (Togo/NIMS MDR),https://mdr.nims.go.jp/datasets/02fa4c75-ed5f-4897-b727-67d05b922c4a,"LTC-calc.log unit cell (PBEsol-relaxed), same file as kappa",mp-924130,True,stoichiometric,TiNiSn
TiNiSn,3.120706,W/m/K,615.7518,"experimental, lattice thermal conductivity as published",0,experimental,1.0,reported_lattice,5.865993,216.0,F-43m,half-Heusler (C1b / MgAgAs),,"[""Ti"", ""Ti"", ""Ti"", ""Ti"", ""Ni"", ""Ni"", ""Ni"", ""Ni"", ""Sn"", ""Sn"", ""Sn"", ""Sn""]","[[0.5, 0.0, 0.0], [0.5, 0.5, 0.5], [0.0, 0.0, 0.5], [0.0, 0.5, 0.0], [0.25, 0.25, 0.75], [0.25, 0.75, 0.25], [0.75, 0.25, 0.25], [0.75, 0.75, 0.75], [0.0, 0.0, 0.0], [0.0, 0.5, 0.5], [0.5, 0.0, 0.5], [0.5, 0.5, 0.0]]",A,primitive->conventional (x sqrt2),Starrydata (experimental),10.1038/s41598-017-14013-8,https://doi.org/10.1038/s41598-017-14013-8,Starrydata all_curves.csv (release 'latest'),PhononDB (Togo/NIMS MDR),https://mdr.nims.go.jp/datasets/02fa4c75-ed5f-4897-b727-67d05b922c4a,"LTC-calc.log unit cell (PBEsol-relaxed), same file as kappa",mp-924130,True,stoichiometric,TiNiSn
TiNiSn,2.835567561061117,W/m/K,616.543,"experimental, Wiedemann-Franz: kappa_total - L*T/rho (Kim2015 L(S=127uV/K))",0,experimental,1.0,wf_subtracted,5.865993,216.0,F-43m,half-Heusler (C1b / MgAgAs),,"[""Ti"", ""Ti"", ""Ti"", ""Ti"", ""Ni"", ""Ni"", ""Ni"", ""Ni"", ""Sn"", ""Sn"", ""Sn"", ""Sn""]","[[0.5, 0.0, 0.0], [0.5, 0.5, 0.5], [0.0, 0.0, 0.5], [0.0, 0.5, 0.0], [0.25, 0.25, 0.75], [0.25, 0.75, 0.25], [0.75, 0.25, 0.25], [0.75, 0.75, 0.75], [0.0, 0.0, 0.0], [0.0, 0.5, 0.5], [0.5, 0.0, 0.5], [0.5, 0.5, 0.0]]",A,primitive->conventional (x sqrt2),Starrydata (experimental),10.1557/jmr.2011.107,https://doi.org/10.1557/jmr.2011.107,Starrydata all_curves.csv (release 'latest'),PhononDB (Togo/NIMS MDR),https://mdr.nims.go.jp/datasets/02fa4c75-ed5f-4897-b727-67d05b922c4a,"LTC-calc.log unit cell (PBEsol-relaxed), same file as kappa",mp-924130,True,stoichiometric,TiNiSn
TiNiSn,2.937078230047717,W/m/K,618.35,"experimental, Wiedemann-Franz: kappa_total - L*T/rho (Kim2015 L(S=126uV/K))",0,experimental,1.0,wf_subtracted,5.865993,216.0,F-43m,half-Heusler (C1b / MgAgAs),,"[""Ti"", ""Ti"", ""Ti"", ""Ti"", ""Ni"", ""Ni"", ""Ni"", ""Ni"", ""Sn"", ""Sn"", ""Sn"", ""Sn""]","[[0.5, 0.0, 0.0], [0.5, 0.5, 0.5], [0.0, 0.0, 0.5], [0.0, 0.5, 0.0], [0.25, 0.25, 0.75], [0.25, 0.75, 0.25], [0.75, 0.25, 0.25], [0.75, 0.75, 0.75], [0.0, 0.0, 0.0], [0.0, 0.5, 0.5], [0.5, 0.0, 0.5], [0.5, 0.5, 0.0]]",A,primitive->conventional (x sqrt2),Starrydata (experimental),10.1063/1.5108636,https://doi.org/10.1063/1.5108636,Starrydata all_curves.csv (release 'latest'),PhononDB (Togo/NIMS MDR),https://mdr.nims.go.jp/datasets/02fa4c75-ed5f-4897-b727-67d05b922c4a,"LTC-calc.log unit cell (PBEsol-relaxed), same file as kappa",mp-924130,True,stoichiometric,TiNiSn
TiNiSn,4.060077731996054,W/m/K,619.3872,"experimental, Wiedemann-Franz: kappa_total - L*T/rho (Kim2015 L(S=196uV/K))",0,experimental,1.0,wf_subtracted,5.865993,216.0,F-43m,half-Heusler (C1b / MgAgAs),,"[""Ti"", ""Ti"", ""Ti"", ""Ti"", ""Ni"", ""Ni"", ""Ni"", ""Ni"", ""Sn"", ""Sn"", ""Sn"", ""Sn""]","[[0.5, 0.0, 0.0], [0.5, 0.5, 0.5], [0.0, 0.0, 0.5], [0.0, 0.5, 0.0], [0.25, 0.25, 0.75], [0.25, 0.75, 0.25], [0.75, 0.25, 0.25], [0.75, 0.75, 0.75], [0.0, 0.0, 0.0], [0.0, 0.5, 0.5], [0.5, 0.0, 0.5], [0.5, 0.5, 0.0]]",A,primitive->conventional (x sqrt2),Starrydata (experimental),10.1557/jmr.2011.107,https://doi.org/10.1557/jmr.2011.107,Starrydata all_curves.csv (release 'latest'),PhononDB (Togo/NIMS MDR),https://mdr.nims.go.jp/datasets/02fa4c75-ed5f-4897-b727-67d05b922c4a,"LTC-calc.log unit cell (PBEsol-relaxed), same file as kappa",mp-924130,True,stoichiometric,TiNiSn
TiNiSn,5.752346322587123,W/m/K,621.0452,"experimental, Wiedemann-Franz: kappa_total - L*T/rho (Kim2015 L(S=175uV/K))",0,experimental,1.0,wf_subtracted,5.865993,216.0,F-43m,half-Heusler (C1b / MgAgAs),,"[""Ti"", ""Ti"", ""Ti"", ""Ti"", ""Ni"", ""Ni"", ""Ni"", ""Ni"", ""Sn"", ""Sn"", ""Sn"", ""Sn""]","[[0.5, 0.0, 0.0], [0.5, 0.5, 0.5], [0.0, 0.0, 0.5], [0.0, 0.5, 0.0], [0.25, 0.25, 0.75], [0.25, 0.75, 0.25], [0.75, 0.25, 0.25], [0.75, 0.75, 0.75], [0.0, 0.0, 0.0], [0.0, 0.5, 0.5], [0.5, 0.0, 0.5], [0.5, 0.5, 0.0]]",A,primitive->conventional (x sqrt2),Starrydata (experimental),10.3390/ma11020262,https://doi.org/10.3390/ma11020262,Starrydata all_curves.csv (release 'latest'),PhononDB (Togo/NIMS MDR),https://mdr.nims.go.jp/datasets/02fa4c75-ed5f-4897-b727-67d05b922c4a,"LTC-calc.log unit cell (PBEsol-relaxed), same file as kappa",mp-924130,True,stoichiometric,TiNiSn
TiNiSn,2.685630357497708,W/m/K,621.112,"experimental, Wiedemann-Franz: kappa_total - L*T/rho (Kim2015 L(S=229uV/K))",0,experimental,1.0,wf_subtracted,5.865993,216.0,F-43m,half-Heusler (C1b / MgAgAs),,"[""Ti"", ""Ti"", ""Ti"", ""Ti"", ""Ni"", ""Ni"", ""Ni"", ""Ni"", ""Sn"", ""Sn"", ""Sn"", ""Sn""]","[[0.5, 0.0, 0.0], [0.5, 0.5, 0.5], [0.0, 0.0, 0.5], [0.0, 0.5, 0.0], [0.25, 0.25, 0.75], [0.25, 0.75, 0.25], [0.75, 0.25, 0.25], [0.75, 0.75, 0.75], [0.0, 0.0, 0.0], [0.0, 0.5, 0.5], [0.5, 0.0, 0.5], [0.5, 0.5, 0.0]]",A,primitive->conventional (x sqrt2),Starrydata (experimental),10.1016/j.actamat.2015.11.022,https://doi.org/10.1016/j.actamat.2015.11.022,Starrydata all_curves.csv (release 'latest'),PhononDB (Togo/NIMS MDR),https://mdr.nims.go.jp/datasets/02fa4c75-ed5f-4897-b727-67d05b922c4a,"LTC-calc.log unit cell (PBEsol-relaxed), same file as kappa",mp-924130,True,stoichiometric,TiNiSn
TiNiSn,4.873062158606827,W/m/K,621.5,"experimental, Wiedemann-Franz: kappa_total - L*T/rho (Kim2015 L(S=268uV/K))",0,experimental,1.0,wf_subtracted,5.865993,216.0,F-43m,half-Heusler (C1b / MgAgAs),,"[""Ti"", ""Ti"", ""Ti"", ""Ti"", ""Ni"", ""Ni"", ""Ni"", ""Ni"", ""Sn"", ""Sn"", ""Sn"", ""Sn""]","[[0.5, 0.0, 0.0], [0.5, 0.5, 0.5], [0.0, 0.0, 0.5], [0.0, 0.5, 0.0], [0.25, 0.25, 0.75], [0.25, 0.75, 0.25], [0.75, 0.25, 0.25], [0.75, 0.75, 0.75], [0.0, 0.0, 0.0], [0.0, 0.5, 0.5], [0.5, 0.0, 0.5], [0.5, 0.5, 0.0]]",A,primitive->conventional (x sqrt2),Starrydata (experimental),10.1016/j.intermet.2020.106988,https://doi.org/10.1016/j.intermet.2020.106988,Starrydata all_curves.csv (release 'latest'),PhononDB (Togo/NIMS MDR),https://mdr.nims.go.jp/datasets/02fa4c75-ed5f-4897-b727-67d05b922c4a,"LTC-calc.log unit cell (PBEsol-relaxed), same file as kappa",mp-924130,True,stoichiometric,TiNiSn
