Repository: Shivamrandive747/Thermalconductivity_prediction

# Calibrating first-principles lattice thermal conductivity to experiment

**A curated half-Heusler dataset and a validated transfer function.**

Published first-principles transport calculations of lattice thermal conductivity exceed what
laboratories measure for the same compound by a **median factor of 1.55**. That offset is regular
enough to be removed in closed form:

$$\kappa_L^{\mathrm{expt}}(T) \;=\; \kappa_L^{\mathrm{BTE}}(T)\;\min\!\left[c\left(\tfrac{T}{300}\right)^{p},\,1\right],
\qquad c = 0.51,\quad p = 0.80$$

Inside a domain of applicability declared before the validation set was scored, this places

File: data/Target_Materials/HEUSLER_KAPPA_TRAINING_SET.csv (part 47 of 192)
formula,kappa_L,kappa_units,temperature_K,method,method_tier,tier_name,weight,kappa_basis,struct_a_A,struct_spacegroup,struct_sg_symbol,struct_prototype,struct_site_ordering,struct_species,struct_frac_coords,struct_grade,lattice_convention,source,source_doi,source_url,source_location,struct_source,struct_source_url,struct_source_detail,struct_id,struct_same_paper_as_kappa,stoichiometry,parent_formula
TiNiSn,3.572168558317936,W/m/K,622.4965,"experimental, Wiedemann-Franz: kappa_total - L*T/rho (Kim2015 L(S=195uV/K))",0,experimental,1.0,wf_subtracted,5.865993,216.0,F-43m,half-Heusler (C1b / MgAgAs),,"[""Ti"", ""Ti"", ""Ti"", ""Ti"", ""Ni"", ""Ni"", ""Ni"", ""Ni"", ""Sn"", ""Sn"", ""Sn"", ""Sn""]","[[0.5, 0.0, 0.0], [0.5, 0.5, 0.5], [0.0, 0.0, 0.5], [0.0, 0.5, 0.0], [0.25, 0.25, 0.75], [0.25, 0.75, 0.25], [0.75, 0.25, 0.25], [0.75, 0.75, 0.75], [0.0, 0.0, 0.0], [0.0, 0.5, 0.5], [0.5, 0.0, 0.5], [0.5, 0.5, 0.0]]",A,primitive->conventional (x sqrt2),Starrydata (experimental),10.1557/jmr.2011.107,https://doi.org/10.1557/jmr.2011.107,Starrydata all_curves.csv (release 'latest'),PhononDB (Togo/NIMS MDR),https://mdr.nims.go.jp/datasets/02fa4c75-ed5f-4897-b727-67d05b922c4a,"LTC-calc.log unit cell (PBEsol-relaxed), same file as kappa",mp-924130,True,stoichiometric,TiNiSn
TiNiSn,4.362135450259452,W/m/K,622.6391,"experimental, Wiedemann-Franz: kappa_total - L*T/rho (Kim2015 L(S=229uV/K))",0,experimental,1.0,wf_subtracted,5.865993,216.0,F-43m,half-Heusler (C1b / MgAgAs),,"[""Ti"", ""Ti"", ""Ti"", ""Ti"", ""Ni"", ""Ni"", ""Ni"", ""Ni"", ""Sn"", ""Sn"", ""Sn"", ""Sn""]","[[0.5, 0.0, 0.0], [0.5, 0.5, 0.5], [0.0, 0.0, 0.5], [0.0, 0.5, 0.0], [0.25, 0.25, 0.75], [0.25, 0.75, 0.25], [0.75, 0.25, 0.25], [0.75, 0.75, 0.75], [0.0, 0.0, 0.0], [0.0, 0.5, 0.5], [0.5, 0.0, 0.5], [0.5, 0.5, 0.0]]",A,primitive->conventional (x sqrt2),Starrydata (experimental),10.3390/ma11040536,https://doi.org/10.3390/ma11040536,Starrydata all_curves.csv (release 'latest'),PhononDB (Togo/NIMS MDR),https://mdr.nims.go.jp/datasets/02fa4c75-ed5f-4897-b727-67d05b922c4a,"LTC-calc.log unit cell (PBEsol-relaxed), same file as kappa",mp-924130,True,stoichiometric,TiNiSn
TiNiSn,4.435518,W/m/K,622.7872,"experimental, lattice thermal conductivity as published",0,experimental,1.0,reported_lattice,5.865993,216.0,F-43m,half-Heusler (C1b / MgAgAs),,"[""Ti"", ""Ti"", ""Ti"", ""Ti"", ""Ni"", ""Ni"", ""Ni"", ""Ni"", ""Sn"", ""Sn"", ""Sn"", ""Sn""]","[[0.5, 0.0, 0.0], [0.5, 0.5, 0.5], [0.0, 0.0, 0.5], [0.0, 0.5, 0.0], [0.25, 0.25, 0.75], [0.25, 0.75, 0.25], [0.75, 0.25, 0.25], [0.75, 0.75, 0.75], [0.0, 0.0, 0.0], [0.0, 0.5, 0.5], [0.5, 0.0, 0.5], [0.5, 0.5, 0.0]]",A,primitive->conventional (x sqrt2),Starrydata (experimental),10.3390/ma11040536,https://doi.org/10.3390/ma11040536,Starrydata all_curves.csv (release 'latest'),PhononDB (Togo/NIMS MDR),https://mdr.nims.go.jp/datasets/02fa4c75-ed5f-4897-b727-67d05b922c4a,"LTC-calc.log unit cell (PBEsol-relaxed), same file as kappa",mp-924130,True,stoichiometric,TiNiSn
TiNiSn,3.7825,W/m/K,622.99,experimental (Wiedemann-Franz subtracted),0,experimental,1.0,,5.865993,216.0,F-43m,half-Heusler (C1b / MgAgAs),,"[""Ti"", ""Ti"", ""Ti"", ""Ti"", ""Ni"", ""Ni"", ""Ni"", ""Ni"", ""Sn"", ""Sn"", ""Sn"", ""Sn""]","[[0.5, 0.0, 0.0], [0.5, 0.5, 0.5], [0.0, 0.0, 0.5], [0.0, 0.5, 0.0], [0.25, 0.25, 0.75], [0.25, 0.75, 0.25], [0.75, 0.25, 0.25], [0.75, 0.75, 0.75], [0.0, 0.0, 0.0], [0.0, 0.5, 0.5], [0.5, 0.0, 0.5], [0.5, 0.5, 0.0]]",A,primitive->conventional (x sqrt2),repository mining,10.6084/m9.figshare.29438735,https://github.com/KU-Yifan/PGEC-descriptor-TE-design/blob/main/results/lorenz_number/final_processed_with_kappaL.csv,,PhononDB (Togo/NIMS MDR),https://mdr.nims.go.jp/datasets/02fa4c75-ed5f-4897-b727-67d05b922c4a,"LTC-calc.log unit cell (PBEsol-relaxed), same file as kappa",mp-924130,True,stoichiometric,TiNiSn
TiNiSn,5.590052,W/m/K,623.1391,"experimental, lattice thermal conductivity as published",0,experimental,1.0,reported_lattice,5.865993,216.0,F-43m,half-Heusler (C1b / MgAgAs),,"[""Ti"", ""Ti"", ""Ti"", ""Ti"", ""Ni"", ""Ni"", ""Ni"", ""Ni"", ""Sn"", ""Sn"", ""Sn"", ""Sn""]","[[0.5, 0.0, 0.0], [0.5, 0.5, 0.5], [0.0, 0.0, 0.5], [0.0, 0.5, 0.0], [0.25, 0.25, 0.75], [0.25, 0.75, 0.25], [0.75, 0.25, 0.25], [0.75, 0.75, 0.75], [0.0, 0.0, 0.0], [0.0, 0.5, 0.5], [0.5, 0.0, 0.5], [0.5, 0.5, 0.0]]",A,primitive->conventional (x sqrt2),Starrydata (experimental),10.3390/ma11020262,https://doi.org/10.3390/ma11020262,Starrydata all_curves.csv (release 'latest'),PhononDB (Togo/NIMS MDR),https://mdr.nims.go.jp/datasets/02fa4c75-ed5f-4897-b727-67d05b922c4a,"LTC-calc.log unit cell (PBEsol-relaxed), same file as kappa",mp-924130,True,stoichiometric,TiNiSn
TiNiSn,3.7816654748364944,W/m/K,623.4783,"experimental, Wiedemann-Franz: kappa_total - L*T/rho (Kim2015 L(S=282uV/K))",0,experimental,1.0,wf_subtracted,5.865993,216.0,F-43m,half-Heusler (C1b / MgAgAs),,"[""Ti"", ""Ti"", ""Ti"", ""Ti"", ""Ni"", ""Ni"", ""Ni"", ""Ni"", ""Sn"", ""Sn"", ""Sn"", ""Sn""]","[[0.5, 0.0, 0.0], [0.5, 0.5, 0.5], [0.0, 0.0, 0.5], [0.0, 0.5, 0.0], [0.25, 0.25, 0.75], [0.25, 0.75, 0.25], [0.75, 0.25, 0.25], [0.75, 0.75, 0.75], [0.0, 0.0, 0.0], [0.0, 0.5, 0.5], [0.5, 0.0, 0.5], [0.5, 0.5, 0.0]]",A,primitive->conventional (x sqrt2),Starrydata (experimental),10.1016/j.scriptamat.2020.09.010,https://doi.org/10.1016/j.scriptamat.2020.09.010,Starrydata all_curves.csv (release 'latest'),PhononDB (Togo/NIMS MDR),https://mdr.nims.go.jp/datasets/02fa4c75-ed5f-4897-b727-67d05b922c4a,"LTC-calc.log unit cell (PBEsol-relaxed), same file as kappa",mp-924130,True,stoichiometric,TiNiSn
TiNiSn,3.788011,W/m/K,623.7968,"experimental, lattice thermal conductivity as published",0,experimental,1.0,reported_lattice,5.865993,216.0,F-43m,half-Heusler (C1b / MgAgAs),,"[""Ti"", ""Ti"", ""Ti"", ""Ti"", ""Ni"", ""Ni"", ""Ni"", ""Ni"", ""Sn"", ""Sn"", ""Sn"", ""Sn""]","[[0.5, 0.0, 0.0], [0.5, 0.5, 0.5], [0.0, 0.0, 0.5], [0.0, 0.5, 0.0], [0.25, 0.25, 0.75], [0.25, 0.75, 0.25], [0.75, 0.25, 0.25], [0.75, 0.75, 0.75], [0.0, 0.0, 0.0], [0.0, 0.5, 0.5], [0.5, 0.0, 0.5], [0.5, 0.5, 0.0]]",A,primitive->conventional (x sqrt2),Starrydata (experimental),10.1016/j.scriptamat.2020.09.010,https://doi.org/10.1016/j.scriptamat.2020.09.010,Starrydata all_curves.csv (release 'latest'),PhononDB (Togo/NIMS MDR),https://mdr.nims.go.jp/datasets/02fa4c75-ed5f-4897-b727-67d05b922c4a,"LTC-calc.log unit cell (PBEsol-relaxed), same file as kappa",mp-924130,True,stoichiometric,TiNiSn
TiNiSn,6.157990708139232,W/m/K,624.4,"experimental, Wiedemann-Franz: kappa_total - L*T/rho (Kim2015 L(S=93uV/K))",0,experimental,1.0,wf_subtracted,5.865993,216.0,F-43m,half-Heusler (C1b / MgAgAs),,"[""Ti"", ""Ti"", ""Ti"", ""Ti"", ""Ni"", ""Ni"", ""Ni"", ""Ni"", ""Sn"", ""Sn"", ""Sn"", ""Sn""]","[[0.5, 0.0, 0.0], [0.5, 0.5, 0.5], [0.0, 0.0, 0.5], [0.0, 0.5, 0.0], [0.25, 0.25, 0.75], [0.25, 0.75, 0.25], [0.75, 0.25, 0.25], [0.75, 0.75, 0.75], [0.0, 0.0, 0.0], [0.0, 0.5, 0.5], [0.5, 0.0, 0.5], [0.5, 0.5, 0.0]]",A,primitive->conventional (x sqrt2),Starrydata (experimental),10.1039/c6cp06859f,https://doi.org/10.1039/c6cp06859f,Starrydata all_curves.csv (release 'latest'),PhononDB (Togo/NIMS MDR),https://mdr.nims.go.jp/datasets/02fa4c75-ed5f-4897-b727-67d05b922c4a,"LTC-calc.log unit cell (PBEsol-relaxed), same file as kappa",mp-924130,True,stoichiometric,TiNiSn
TiNiSn,2.899827748035816,W/m/K,624.5,"experimental, Wiedemann-Franz: kappa_total - L*T/rho (Kim2015 L(S=89uV/K))",0,experimental,1.0,wf_subtracted,5.865993,216.0,F-43m,half-Heusler (C1b / MgAgAs),,"[""Ti"", ""Ti"", ""Ti"", ""Ti"", ""Ni"", ""Ni"", ""Ni"", ""Ni"", ""Sn"", ""Sn"", ""Sn"", ""Sn""]","[[0.5, 0.0, 0.0], [0.5, 0.5, 0.5], [0.0, 0.0, 0.5], [0.0, 0.5, 0.0], [0.25, 0.25, 0.75], [0.25, 0.75, 0.25], [0.75, 0.25, 0.25], [0.75, 0.75, 0.75], [0.0, 0.0, 0.0], [0.0, 0.5, 0.5], [0.5, 0.0, 0.5], [0.5, 0.5, 0.0]]",A,primitive->conventional (x sqrt2),Starrydata (experimental),10.1039/c4ta04661g,https://doi.org/10.1039/c4ta04661g,Starrydata all_curves.csv (release 'latest'),PhononDB (Togo/NIMS MDR),https://mdr.nims.go.jp/datasets/02fa4c75-ed5f-4897-b727-67d05b922c4a,"LTC-calc.log unit cell (PBEsol-relaxed), same file as kappa",mp-924130,True,stoichiometric,TiNiSn
TiNiSn,4.3555,W/m/K,624.54,experimental (Wiedemann-Franz subtracted),0,experimental,1.0,,5.865993,216.0,F-43m,half-Heusler (C1b / MgAgAs),,"[""Ti"", ""Ti"", ""Ti"", ""Ti"", ""Ni"", ""Ni"", ""Ni"", ""Ni"", ""Sn"", ""Sn"", ""Sn"", ""Sn""]","[[0.5, 0.0, 0.0], [0.5, 0.5, 0.5], [0.0, 0.0, 0.5], [0.0, 0.5, 0.0], [0.25, 0.25, 0.75], [0.25, 0.75, 0.25], [0.75, 0.25, 0.25], [0.75, 0.75, 0.75], [0.0, 0.0, 0.0], [0.0, 0.5, 0.5], [0.5, 0.0, 0.5], [0.5, 0.5, 0.0]]",A,primitive->conventional (x sqrt2),repository mining,10.6084/m9.figshare.29438735,https://github.com/KU-Yifan/PGEC-descriptor-TE-design/blob/main/results/lorenz_number/final_processed_with_kappaL.csv,,PhononDB (Togo/NIMS MDR),https://mdr.nims.go.jp/datasets/02fa4c75-ed5f-4897-b727-67d05b922c4a,"LTC-calc.log unit cell (PBEsol-relaxed), same file as kappa",mp-924130,True,stoichiometric,TiNiSn
TiNiSn,3.8461762671161632,W/m/K,624.7,"experimental, Wiedemann-Franz: kappa_total - L*T/rho (Kim2015 L(S=148uV/K))",0,experimental,1.0,wf_subtracted,5.865993,216.0,F-43m,half-Heusler (C1b / MgAgAs),,"[""Ti"", ""Ti"", ""Ti"", ""Ti"", ""Ni"", ""Ni"", ""Ni"", ""Ni"", ""Sn"", ""Sn"", ""Sn"", ""Sn""]","[[0.5, 0.0, 0.0], [0.5, 0.5, 0.5], [0.0, 0.0, 0.5], [0.0, 0.5, 0.0], [0.25, 0.25, 0.75], [0.25, 0.75, 0.25], [0.75, 0.25, 0.25], [0.75, 0.75, 0.75], [0.0, 0.0, 0.0], [0.0, 0.5, 0.5], [0.5, 0.0, 0.5], [0.5, 0.5, 0.0]]",A,primitive->conventional (x sqrt2),Starrydata (experimental),10.1016/j.intermet.2020.106988,https://doi.org/10.1016/j.intermet.2020.106988,Starrydata all_curves.csv (release 'latest'),PhononDB (Togo/NIMS MDR),https://mdr.nims.go.jp/datasets/02fa4c75-ed5f-4897-b727-67d05b922c4a,"LTC-calc.log unit cell (PBEsol-relaxed), same file as kappa",mp-924130,True,stoichiometric,TiNiSn
TiNiSn,3.697501812521708,W/m/K,625.2456,"experimental, Wiedemann-Franz: kappa_total - L*T/rho (Kim2015 L(S=230uV/K))",0,experimental,1.0,wf_subtracted,5.865993,216.0,F-43m,half-Heusler (C1b / MgAgAs),,"[""Ti"", ""Ti"", ""Ti"", ""Ti"", ""Ni"", ""Ni"", ""Ni"", ""Ni"", ""Sn"", ""Sn"", ""Sn"", ""Sn""]","[[0.5, 0.0, 0.0], [0.5, 0.5, 0.5], [0.0, 0.0, 0.5], [0.0, 0.5, 0.0], [0.25, 0.25, 0.75], [0.25, 0.75, 0.25], [0.75, 0.25, 0.25], [0.75, 0.75, 0.75], [0.0, 0.0, 0.0], [0.0, 0.5, 0.5], [0.5, 0.0, 0.5], [0.5, 0.5, 0.0]]",A,primitive->conventional (x sqrt2),Starrydata (experimental),10.1021/cm3011343,https://doi.org/10.1021/cm3011343,Starrydata all_curves.csv (release 'latest'),PhononDB (Togo/NIMS MDR),https://mdr.nims.go.jp/datasets/02fa4c75-ed5f-4897-b727-67d05b922c4a,"LTC-calc.log unit cell (PBEsol-relaxed), same file as kappa",mp-924130,True,stoichiometric,TiNiSn
TiNiSn,4.041686821162402,W/m/K,625.2925,"experimental, Wiedemann-Franz: kappa_total - L*T/rho (Kim2015 L(S=196uV/K))",0,experimental,1.0,wf_subtracted,5.865993,216.0,F-43m,half-Heusler (C1b / MgAgAs),,"[""Ti"", ""Ti"", ""Ti"", ""Ti"", ""Ni"", ""Ni"", ""Ni"", ""Ni"", ""Sn"", ""Sn"", ""Sn"", ""Sn""]","[[0.5, 0.0, 0.0], [0.5, 0.5, 0.5], [0.0, 0.0, 0.5], [0.0, 0.5, 0.0], [0.25, 0.25, 0.75], [0.25, 0.75, 0.25], [0.75, 0.25, 0.25], [0.75, 0.75, 0.75], [0.0, 0.0, 0.0], [0.0, 0.5, 0.5], [0.5, 0.0, 0.5], [0.5, 0.5, 0.0]]",A,primitive->conventional (x sqrt2),Starrydata (experimental),10.1557/jmr.2011.107,https://doi.org/10.1557/jmr.2011.107,Starrydata all_curves.csv (release 'latest'),PhononDB (Togo/NIMS MDR),https://mdr.nims.go.jp/datasets/02fa4c75-ed5f-4897-b727-67d05b922c4a,"LTC-calc.log unit cell (PBEsol-relaxed), same file as kappa",mp-924130,True,stoichiometric,TiNiSn
TiNiSn,2.8389561277570694,W/m/K,626.0397,"experimental, Wiedemann-Franz: kappa_total - L*T/rho (Kim2015 L(S=127uV/K))",0,experimental,1.0,wf_subtracted,5.865993,216.0,F-43m,half-Heusler (C1b / MgAgAs),,"[""Ti"", ""Ti"", ""Ti"", ""Ti"", ""Ni"", ""Ni"", ""Ni"", ""Ni"", ""Sn"", ""Sn"", ""Sn"", ""Sn""]","[[0.5, 0.0, 0.0], [0.5, 0.5, 0.5], [0.0, 0.0, 0.5], [0.0, 0.5, 0.0], [0.25, 0.25, 0.75], [0.25, 0.75, 0.25], [0.75, 0.25, 0.25], [0.75, 0.75, 0.75], [0.0, 0.0, 0.0], [0.0, 0.5, 0.5], [0.5, 0.0, 0.5], [0.5, 0.5, 0.0]]",A,primitive->conventional (x sqrt2),Starrydata (experimental),10.1557/jmr.2011.107,https://doi.org/10.1557/jmr.2011.107,Starrydata all_curves.csv (release 'latest'),PhononDB (Togo/NIMS MDR),https://mdr.nims.go.jp/datasets/02fa4c75-ed5f-4897-b727-67d05b922c4a,"LTC-calc.log unit cell (PBEsol-relaxed), same file as kappa",mp-924130,True,stoichiometric,TiNiSn
TiNiSn,5.814515,W/m/K,627.0158,"experimental, lattice thermal conductivity as published",0,experimental,1.0,reported_lattice,5.865993,216.0,F-43m,half-Heusler (C1b / MgAgAs),,"[""Ti"", ""Ti"", ""Ti"", ""Ti"", ""Ni"", ""Ni"", ""Ni"", ""Ni"", ""Sn"", ""Sn"", ""Sn"", ""Sn""]","[[0.5, 0.0, 0.0], [0.5, 0.5, 0.5], [0.0, 0.0, 0.5], [0.0, 0.5, 0.0], [0.25, 0.25, 0.75], [0.25, 0.75, 0.25], [0.75, 0.25, 0.25], [0.75, 0.75, 0.75], [0.0, 0.0, 0.0], [0.0, 0.5, 0.5], [0.5, 0.0, 0.5], [0.5, 0.5, 0.0]]",A,primitive->conventional (x sqrt2),Starrydata (experimental),10.3390/ma11020262,https://doi.org/10.3390/ma11020262,Starrydata all_curves.csv (release 'latest'),PhononDB (Togo/NIMS MDR),https://mdr.nims.go.jp/datasets/02fa4c75-ed5f-4897-b727-67d05b922c4a,"LTC-calc.log unit cell (PBEsol-relaxed), same file as kappa",mp-924130,True,stoichiometric,TiNiSn
TiNiSn,2.696176188129841,W/m/K,630.3,"experimental, Wiedemann-Franz: kappa_total - L*T/rho (Kim2015 L(S=117uV/K))",0,experimental,1.0,wf_subtracted,5.865993,216.0,F-43m,half-Heusler (C1b / MgAgAs),,"[""Ti"", ""Ti"", ""Ti"", ""Ti"", ""Ni"", ""Ni"", ""Ni"", ""Ni"", ""Sn"", ""Sn"", ""Sn"", ""Sn""]","[[0.5, 0.0, 0.0], [0.5, 0.5, 0.5], [0.0, 0.0, 0.5], [0.0, 0.5, 0.0], [0.25, 0.25, 0.75], [0.25, 0.75, 0.25], [0.75, 0.25, 0.25], [0.75, 0.75, 0.75], [0.0, 0.0, 0.0], [0.0, 0.5, 0.5], [0.5, 0.0, 0.5], [0.5, 0.5, 0.0]]",A,primitive->conventional (x sqrt2),Starrydata (experimental),10.1007/s11664-017-6013-8,https://doi.org/10.1007/s11664-017-6013-8,Starrydata all_curves.csv (release 'latest'),PhononDB (Togo/NIMS MDR),https://mdr.nims.go.jp/datasets/02fa4c75-ed5f-4897-b727-67d05b922c4a,"LTC-calc.log unit cell (PBEsol-relaxed), same file as kappa",mp-924130,True,stoichiometric,TiNiSn
TiNiSn,3.002283165762233,W/m/K,630.8981,"experimental, Wiedemann-Franz: kappa_total - L*T/rho (Kim2015 L(S=242uV/K))",0,experimental,1.0,wf_subtracted,5.865993,216.0,F-43m,half-Heusler (C1b / MgAgAs),,"[""Ti"", ""Ti"", ""Ti"", ""Ti"", ""Ni"", ""Ni"", ""Ni"", ""Ni"", ""Sn"", ""Sn"", ""Sn"", ""Sn""]","[[0.5, 0.0, 0.0], [0.5, 0.5, 0.5], [0.0, 0.0, 0.5], [0.0, 0.5, 0.0], [0.25, 0.25, 0.75], [0.25, 0.75, 0.25], [0.75, 0.25, 0.25], [0.75, 0.75, 0.75], [0.0, 0.0, 0.0], [0.0, 0.5, 0.5], [0.5, 0.0, 0.5], [0.5, 0.5, 0.0]]",A,primitive->conventional (x sqrt2),Starrydata (experimental),10.1021/cm3011343,https://doi.org/10.1021/cm3011343,Starrydata all_curves.csv (release 'latest'),PhononDB (Togo/NIMS MDR),https://mdr.nims.go.jp/datasets/02fa4c75-ed5f-4897-b727-67d05b922c4a,"LTC-calc.log unit cell (PBEsol-relaxed), same file as kappa",mp-924130,True,stoichiometric,TiNiSn
TiNiSn,2.6367393203744625,W/m/K,633.0318,"experimental, Wiedemann-Franz: kappa_total - L*T/rho (Kim2015 L(S=228uV/K))",0,experimental,1.0,wf_subtracted,5.865993,216.0,F-43m,half-Heusler (C1b / MgAgAs),,"[""Ti"", ""Ti"", ""Ti"", ""Ti"", ""Ni"", ""Ni"", ""Ni"", ""Ni"", ""Sn"", ""Sn"", ""Sn"", ""Sn""]","[[0.5, 0.0, 0.0], [0.5, 0.5, 0.5], [0.0, 0.0, 0.5], [0.0, 0.5, 0.0], [0.25, 0.25, 0.75], [0.25, 0.75, 0.25], [0.75, 0.25, 0.25], [0.75, 0.75, 0.75], [0.0, 0.0, 0.0], [0.0, 0.5, 0.5], [0.5, 0.0, 0.5], [0.5, 0.5, 0.0]]",A,primitive->conventional (x sqrt2),Starrydata (experimental),10.1016/j.actamat.2015.11.022,https://doi.org/10.1016/j.actamat.2015.11.022,Starrydata all_curves.csv (release 'latest'),PhononDB (Togo/NIMS MDR),https://mdr.nims.go.jp/datasets/02fa4c75-ed5f-4897-b727-67d05b922c4a,"LTC-calc.log unit cell (PBEsol-relaxed), same file as kappa",mp-924130,True,stoichiometric,TiNiSn
TiNiSn,5.127206360584191,W/m/K,634.754,"experimental, Wiedemann-Franz: kappa_total - L*T/rho (Kim2015 L(S=253uV/K))",0,experimental,1.0,wf_subtracted,5.865993,216.0,F-43m,half-Heusler (C1b / MgAgAs),,"[""Ti"", ""Ti"", ""Ti"", ""Ti"", ""Ni"", ""Ni"", ""Ni"", ""Ni"", ""Sn"", ""Sn"", ""Sn"", ""Sn""]","[[0.5, 0.0, 0.0], [0.5, 0.5, 0.5], [0.0, 0.0, 0.5], [0.0, 0.5, 0.0], [0.25, 0.25, 0.75], [0.25, 0.75, 0.25], [0.75, 0.25, 0.25], [0.75, 0.75, 0.75], [0.0, 0.0, 0.0], [0.0, 0.5, 0.5], [0.5, 0.0, 0.5], [0.5, 0.5, 0.0]]",A,primitive->conventional (x sqrt2),Starrydata (experimental),10.1063/1.4765358,https://doi.org/10.1063/1.4765358,Starrydata all_curves.csv (release 'latest'),PhononDB (Togo/NIMS MDR),https://mdr.nims.go.jp/datasets/02fa4c75-ed5f-4897-b727-67d05b922c4a,"LTC-calc.log unit cell (PBEsol-relaxed), same file as kappa",mp-924130,True,stoichiometric,TiNiSn
TiNiSn,2.850388964063132,W/m/K,635.5203,"experimental, Wiedemann-Franz: kappa_total - L*T/rho (Kim2015 L(S=127uV/K))",0,experimental,1.0,wf_subtracted,5.865993,216.0,F-43m,half-Heusler (C1b / MgAgAs),,"[""Ti"", ""Ti"", ""Ti"", ""Ti"", ""Ni"", ""Ni"", ""Ni"", ""Ni"", ""Sn"", ""Sn"", ""Sn"", ""Sn""]","[[0.5, 0.0, 0.0], [0.5, 0.5, 0.5], [0.0, 0.0, 0.5], [0.0, 0.5, 0.0], [0.25, 0.25, 0.75], [0.25, 0.75, 0.25], [0.75, 0.25, 0.25], [0.75, 0.75, 0.75], [0.0, 0.0, 0.0], [0.0, 0.5, 0.5], [0.5, 0.0, 0.5], [0.5, 0.5, 0.0]]",A,primitive->conventional (x sqrt2),Starrydata (experimental),10.1557/jmr.2011.107,https://doi.org/10.1557/jmr.2011.107,Starrydata all_curves.csv (release 'latest'),PhononDB (Togo/NIMS MDR),https://mdr.nims.go.jp/datasets/02fa4c75-ed5f-4897-b727-67d05b922c4a,"LTC-calc.log unit cell (PBEsol-relaxed), same file as kappa",mp-924130,True,stoichiometric,TiNiSn
TiNiSn,4.318545024719343,W/m/K,636.3559,"experimental, Wiedemann-Franz: kappa_total - L*T/rho (Kim2015 L(S=227uV/K))",0,experimental,1.0,wf_subtracted,5.865993,216.0,F-43m,half-Heusler (C1b / MgAgAs),,"[""Ti"", ""Ti"", ""Ti"", ""Ti"", ""Ni"", ""Ni"", ""Ni"", ""Ni"", ""Sn"", ""Sn"", ""Sn"", ""Sn""]","[[0.5, 0.0, 0.0], [0.5, 0.5, 0.5], [0.0, 0.0, 0.5], [0.0, 0.5, 0.0], [0.25, 0.25, 0.75], [0.25, 0.75, 0.25], [0.75, 0.25, 0.25], [0.75, 0.75, 0.75], [0.0, 0.0, 0.0], [0.0, 0.5, 0.5], [0.5, 0.0, 0.5], [0.5, 0.5, 0.0]]",A,primitive->conventional (x sqrt2),Starrydata (experimental),10.3390/ma11040536,https://doi.org/10.3390/ma11040536,Starrydata all_curves.csv (release 'latest'),PhononDB (Togo/NIMS MDR),https://mdr.nims.go.jp/datasets/02fa4c75-ed5f-4897-b727-67d05b922c4a,"LTC-calc.log unit cell (PBEsol-relaxed), same file as kappa",mp-924130,True,stoichiometric,TiNiSn
TiNiSn,3.5503964021308674,W/m/K,636.6853,"experimental, Wiedemann-Franz: kappa_total - L*T/rho (Kim2015 L(S=193uV/K))",0,experimental,1.0,wf_subtracted,5.865993,216.0,F-43m,half-Heusler (C1b / MgAgAs),,"[""Ti"", ""Ti"", ""Ti"", ""Ti"", ""Ni"", ""Ni"", ""Ni"", ""Ni"", ""Sn"", ""Sn"", ""Sn"", ""Sn""]","[[0.5, 0.0, 0.0], [0.5, 0.5, 0.5], [0.0, 0.0, 0.5], [0.0, 0.5, 0.0], [0.25, 0.25, 0.75], [0.25, 0.75, 0.25], [0.75, 0.25, 0.25], [0.75, 0.75, 0.75], [0.0, 0.0, 0.0], [0.0, 0.5, 0.5], [0.5, 0.0, 0.5], [0.5, 0.5, 0.0]]",A,primitive->conventional (x sqrt2),Starrydata (experimental),10.1557/jmr.2011.107,https://doi.org/10.1557/jmr.2011.107,Starrydata all_curves.csv (release 'latest'),PhononDB (Togo/NIMS MDR),https://mdr.nims.go.jp/datasets/02fa4c75-ed5f-4897-b727-67d05b922c4a,"LTC-calc.log unit cell (PBEsol-relaxed), same file as kappa",mp-924130,True,stoichiometric,TiNiSn
TiNiSn,4.065230133083016,W/m/K,637.1513,"experimental, Wiedemann-Franz: kappa_total - L*T/rho (Kim2015 L(S=194uV/K))",0,experimental,1.0,wf_subtracted,5.865993,216.0,F-43m,half-Heusler (C1b / MgAgAs),,"[""Ti"", ""Ti"", ""Ti"", ""Ti"", ""Ni"", ""Ni"", ""Ni"", ""Ni"", ""Sn"", ""Sn"", ""Sn"", ""Sn""]","[[0.5, 0.0, 0.0], [0.5, 0.5, 0.5], [0.0, 0.0, 0.5], [0.0, 0.5, 0.0], [0.25, 0.25, 0.75], [0.25, 0.75, 0.25], [0.75, 0.25, 0.25], [0.75, 0.75, 0.75], [0.0, 0.0, 0.0], [0.0, 0.5, 0.5], [0.5, 0.0, 0.5], [0.5, 0.5, 0.0]]",A,primitive->conventional (x sqrt2),Starrydata (experimental),10.1557/jmr.2011.107,https://doi.org/10.1557/jmr.2011.107,Starrydata all_curves.csv (release 'latest'),PhononDB (Togo/NIMS MDR),https://mdr.nims.go.jp/datasets/02fa4c75-ed5f-4897-b727-67d05b922c4a,"LTC-calc.log unit cell (PBEsol-relaxed), same file as kappa",mp-924130,True,stoichiometric,TiNiSn
TiNiSn,4.232421277474924,W/m/K,637.2,"experimental, Wiedemann-Franz: kappa_total - L*T/rho (Kim2015 L(S=175uV/K))",0,experimental,1.0,wf_subtracted,5.865993,216.0,F-43m,half-Heusler (C1b / MgAgAs),,"[""Ti"", ""Ti"", ""Ti"", ""Ti"", ""Ni"", ""Ni"", ""Ni"", ""Ni"", ""Sn"", ""Sn"", ""Sn"", ""Sn""]","[[0.5, 0.0, 0.0], [0.5, 0.5, 0.5], [0.0, 0.0, 0.5], [0.0, 0.5, 0.0], [0.25, 0.25, 0.75], [0.25, 0.75, 0.25], [0.75, 0.25, 0.25], [0.75, 0.75, 0.75], [0.0, 0.0, 0.0], [0.0, 0.5, 0.5], [0.5, 0.0, 0.5], [0.5, 0.5, 0.0]]",A,primitive->conventional (x sqrt2),Starrydata (experimental),10.1021/acs.chemmater.7b02685,https://doi.org/10.1021/acs.chemmater.7b02685,Starrydata all_curves.csv (release 'latest'),PhononDB (Togo/NIMS MDR),https://mdr.nims.go.jp/datasets/02fa4c75-ed5f-4897-b727-67d05b922c4a,"LTC-calc.log unit cell (PBEsol-relaxed), same file as kappa",mp-924130,True,stoichiometric,TiNiSn
TiNiSn,5.164450404294402,W/m/K,637.4713,"experimental, Wiedemann-Franz: kappa_total - L*T/rho (Kim2015 L(S=214uV/K))",0,experimental,1.0,wf_subtracted,5.865993,216.0,F-43m,half-Heusler (C1b / MgAgAs),,"[""Ti"", ""Ti"", ""Ti"", ""Ti"", ""Ni"", ""Ni"", ""Ni"", ""Ni"", ""Sn"", ""Sn"", ""Sn"", ""Sn""]","[[0.5, 0.0, 0.0], [0.5, 0.5, 0.5], [0.0, 0.0, 0.5], [0.0, 0.5, 0.0], [0.25, 0.25, 0.75], [0.25, 0.75, 0.25], [0.75, 0.25, 0.25], [0.75, 0.75, 0.75], [0.0, 0.0, 0.0], [0.0, 0.5, 0.5], [0.5, 0.0, 0.5], [0.5, 0.5, 0.0]]",A,primitive->conventional (x sqrt2),Starrydata (experimental),10.1063/1.4862955,https://doi.org/10.1063/1.4862955,Starrydata all_curves.csv (release 'latest'),PhononDB (Togo/NIMS MDR),https://mdr.nims.go.jp/datasets/02fa4c75-ed5f-4897-b727-67d05b922c4a,"LTC-calc.log unit cell (PBEsol-relaxed), same file as kappa",mp-924130,True,stoichiometric,TiNiSn
TiNiSn,4.681396931663503,W/m/K,639.9,"experimental, Wiedemann-Franz: kappa_total - L*T/rho (Kim2015 L(S=200uV/K))",0,experimental,1.0,wf_subtracted,5.865993,216.0,F-43m,half-Heusler (C1b / MgAgAs),,"[""Ti"", ""Ti"", ""Ti"", ""Ti"", ""Ni"", ""Ni"", ""Ni"", ""Ni"", ""Sn"", ""Sn"", ""Sn"", ""Sn""]","[[0.5, 0.0, 0.0], [0.5, 0.5, 0.5], [0.0, 0.0, 0.5], [0.0, 0.5, 0.0], [0.25, 0.25, 0.75], [0.25, 0.75, 0.25], [0.75, 0.25, 0.25], [0.75, 0.75, 0.75], [0.0, 0.0, 0.0], [0.0, 0.5, 0.5], [0.5, 0.0, 0.5], [0.5, 0.5, 0.0]]",A,primitive->conventional (x sqrt2),Starrydata (experimental),10.1088/1361-6463/aa85bb,https://doi.org/10.1088/1361-6463/aa85bb,Starrydata all_curves.csv (release 'latest'),PhononDB (Togo/NIMS MDR),https://mdr.nims.go.jp/datasets/02fa4c75-ed5f-4897-b727-67d05b922c4a,"LTC-calc.log unit cell (PBEsol-relaxed), same file as kappa",mp-924130,True,stoichiometric,TiNiSn
TiNiSn,2.8583917011537623,W/m/K,643.836,"experimental, Wiedemann-Franz: kappa_total - L*T/rho (Kim2015 L(S=127uV/K))",0,experimental,1.0,wf_subtracted,5.865993,216.0,F-43m,half-Heusler (C1b / MgAgAs),,"[""Ti"", ""Ti"", ""Ti"", ""Ti"", ""Ni"", ""Ni"", ""Ni"", ""Ni"", ""Sn"", ""Sn"", ""Sn"", ""Sn""]","[[0.5, 0.0, 0.0], [0.5, 0.5, 0.5], [0.0, 0.0, 0.5], [0.0, 0.5, 0.0], [0.25, 0.25, 0.75], [0.25, 0.75, 0.25], [0.75, 0.25, 0.25], [0.75, 0.75, 0.75], [0.0, 0.0, 0.0], [0.0, 0.5, 0.5], [0.5, 0.0, 0.5], [0.5, 0.5, 0.0]]",A,primitive->conventional (x sqrt2),Starrydata (experimental),10.1557/jmr.2011.107,https://doi.org/10.1557/jmr.2011.107,Starrydata all_curves.csv (release 'latest'),PhononDB (Togo/NIMS MDR),https://mdr.nims.go.jp/datasets/02fa4c75-ed5f-4897-b727-67d05b922c4a,"LTC-calc.log unit cell (PBEsol-relaxed), same file as kappa",mp-924130,True,stoichiometric,TiNiSn
TiNiSn,3.6368669744438034,W/m/K,643.8458,"experimental, Wiedemann-Franz: kappa_total - L*T/rho (Kim2015 L(S=215uV/K))",0,experimental,1.0,wf_subtracted,5.865993,216.0,F-43m,half-Heusler (C1b / MgAgAs),,"[""Ti"", ""Ti"", ""Ti"", ""Ti"", ""Ni"", ""Ni"", ""Ni"", ""Ni"", ""Sn"", ""Sn"", ""Sn"", ""Sn""]","[[0.5, 0.0, 0.0], [0.5, 0.5, 0.5], [0.0, 0.0, 0.5], [0.0, 0.5, 0.0], [0.25, 0.25, 0.75], [0.25, 0.75, 0.25], [0.75, 0.25, 0.25], [0.75, 0.75, 0.75], [0.0, 0.0, 0.0], [0.0, 0.5, 0.5], [0.5, 0.0, 0.5], [0.5, 0.5, 0.0]]",A,primitive->conventional (x sqrt2),Starrydata (experimental),10.1021/cm3011343,https://doi.org/10.1021/cm3011343,Starrydata all_curves.csv (release 'latest'),PhononDB (Togo/NIMS MDR),https://mdr.nims.go.jp/datasets/02fa4c75-ed5f-4897-b727-67d05b922c4a,"LTC-calc.log unit cell (PBEsol-relaxed), same file as kappa",mp-924130,True,stoichiometric,TiNiSn
TiNiSn,5.563097,W/m/K,644.7124,"experimental, lattice thermal conductivity as published",0,experimental,1.0,reported_lattice,5.865993,216.0,F-43m,half-Heusler (C1b / MgAgAs),,"[""Ti"", ""Ti"", ""Ti"", ""Ti"", ""Ni"", ""Ni"", ""Ni"", ""Ni"", ""Sn"", ""Sn"", ""Sn"", ""Sn""]","[[0.5, 0.0, 0.0], [0.5, 0.5, 0.5], [0.0, 0.0, 0.5], [0.0, 0.5, 0.0], [0.25, 0.25, 0.75], [0.25, 0.75, 0.25], [0.75, 0.25, 0.25], [0.75, 0.75, 0.75], [0.0, 0.0, 0.0], [0.0, 0.5, 0.5], [0.5, 0.0, 0.5], [0.5, 0.5, 0.0]]",A,primitive->conventional (x sqrt2),Starrydata (experimental),10.3390/ma11020262,https://doi.org/10.3390/ma11020262,Starrydata all_curves.csv (release 'latest'),PhononDB (Togo/NIMS MDR),https://mdr.nims.go.jp/datasets/02fa4c75-ed5f-4897-b727-67d05b922c4a,"LTC-calc.log unit cell (PBEsol-relaxed), same file as kappa",mp-924130,True,stoichiometric,TiNiSn
TiNiSn,4.057920112643157,W/m/K,645.4348,"experimental, Wiedemann-Franz: kappa_total - L*T/rho (Kim2015 L(S=193uV/K))",0,experimental,1.0,wf_subtracted,5.865993,216.0,F-43m,half-Heusler (C1b / MgAgAs),,"[""Ti"", ""Ti"", ""Ti"", ""Ti"", ""Ni"", ""Ni"", ""Ni"", ""Ni"", ""Sn"", ""Sn"", ""Sn"", ""Sn""]","[[0.5, 0.0, 0.0], [0.5, 0.5, 0.5], [0.0, 0.0, 0.5], [0.0, 0.5, 0.0], [0.25, 0.25, 0.75], [0.25, 0.75, 0.25], [0.75, 0.25, 0.25], [0.75, 0.75, 0.75], [0.0, 0.0, 0.0], [0.0, 0.5, 0.5], [0.5, 0.0, 0.5], [0.5, 0.5, 0.0]]",A,primitive->conventional (x sqrt2),Starrydata (experimental),10.1557/jmr.2011.107,https://doi.org/10.1557/jmr.2011.107,Starrydata all_curves.csv (release 'latest'),PhononDB (Togo/NIMS MDR),https://mdr.nims.go.jp/datasets/02fa4c75-ed5f-4897-b727-67d05b922c4a,"LTC-calc.log unit cell (PBEsol-relaxed), same file as kappa",mp-924130,True,stoichiometric,TiNiSn
TiNiSn,2.883140000014388,W/m/K,645.7085,"experimental, Wiedemann-Franz: kappa_total - L*T/rho (Kim2015 L(S=208uV/K))",0,experimental,1.0,wf_subtracted,5.865993,216.0,F-43m,half-Heusler (C1b / MgAgAs),,"[""Ti"", ""Ti"", ""Ti"", ""Ti"", ""Ni"", ""Ni"", ""Ni"", ""Ni"", ""Sn"", ""Sn"", ""Sn"", ""Sn""]","[[0.5, 0.0, 0.0], [0.5, 0.5, 0.5], [0.0, 0.0, 0.5], [0.0, 0.5, 0.0], [0.25, 0.25, 0.75], [0.25, 0.75, 0.25], [0.75, 0.25, 0.25], [0.75, 0.75, 0.75], [0.0, 0.0, 0.0], [0.0, 0.5, 0.5], [0.5, 0.0, 0.5], [0.5, 0.5, 0.0]]",A,primitive->conventional (x sqrt2),Starrydata (experimental),10.1021/cm3011343,https://doi.org/10.1021/cm3011343,Starrydata all_curves.csv (release 'latest'),PhononDB (Togo/NIMS MDR),https://mdr.nims.go.jp/datasets/02fa4c75-ed5f-4897-b727-67d05b922c4a,"LTC-calc.log unit cell (PBEsol-relaxed), same file as kappa",mp-924130,True,stoichiometric,TiNiSn
TiNiSn,6.059857776424681,W/m/K,646.2,"experimental, Wiedemann-Franz: kappa_total - L*T/rho (Kim2015 L(S=93uV/K))",0,experimental,1.0,wf_subtracted,5.865993,216.0,F-43m,half-Heusler (C1b / MgAgAs),,"[""Ti"", ""Ti"", ""Ti"", ""Ti"", ""Ni"", ""Ni"", ""Ni"", ""Ni"", ""Sn"", ""Sn"", ""Sn"", ""Sn""]","[[0.5, 0.0, 0.0], [0.5, 0.5, 0.5], [0.0, 0.0, 0.5], [0.0, 0.5, 0.0], [0.25, 0.25, 0.75], [0.25, 0.75, 0.25], [0.75, 0.25, 0.25], [0.75, 0.75, 0.75], [0.0, 0.0, 0.0], [0.0, 0.5, 0.5], [0.5, 0.0, 0.5], [0.5, 0.5, 0.0]]",A,primitive->conventional (x sqrt2),Starrydata (experimental),10.1039/c6cp06859f,https://doi.org/10.1039/c6cp06859f,Starrydata all_curves.csv (release 'latest'),PhononDB (Togo/NIMS MDR),https://mdr.nims.go.jp/datasets/02fa4c75-ed5f-4897-b727-67d05b922c4a,"LTC-calc.log unit cell (PBEsol-relaxed), same file as kappa",mp-924130,True,stoichiometric,TiNiSn
TiNiSn,2.9105345764248822,W/m/K,647.35,"experimental, Wiedemann-Franz: kappa_total - L*T/rho (Kim2015 L(S=127uV/K))",0,experimental,1.0,wf_subtracted,5.865993,216.0,F-43m,half-Heusler (C1b / MgAgAs),,"[""Ti"", ""Ti"", ""Ti"", ""Ti"", ""Ni"", ""Ni"", ""Ni"", ""Ni"", ""Sn"", ""Sn"", ""Sn"", ""Sn""]","[[0.5, 0.0, 0.0], [0.5, 0.5, 0.5], [0.0, 0.0, 0.5], [0.0, 0.5, 0.0], [0.25, 0.25, 0.75], [0.25, 0.75, 0.25], [0.75, 0.25, 0.25], [0.75, 0.75, 0.75], [0.0, 0.0, 0.0], [0.0, 0.5, 0.5], [0.5, 0.0, 0.5], [0.5, 0.5, 0.0]]",A,primitive->conventional (x sqrt2),Starrydata (experimental),10.1063/1.5108636,https://doi.org/10.1063/1.5108636,Starrydata all_curves.csv (release 'latest'),PhononDB (Togo/NIMS MDR),https://mdr.nims.go.jp/datasets/02fa4c75-ed5f-4897-b727-67d05b922c4a,"LTC-calc.log unit cell (PBEsol-relaxed), same file as kappa",mp-924130,True,stoichiometric,TiNiSn
TiNiSn,4.407961,W/m/K,648.373,"experimental, lattice thermal conductivity as published",0,experimental,1.0,reported_lattice,5.865993,216.0,F-43m,half-Heusler (C1b / MgAgAs),,"[""Ti"", ""Ti"", ""Ti"", ""Ti"", ""Ni"", ""Ni"", ""Ni"", ""Ni"", ""Sn"", ""Sn"", ""Sn"", ""Sn""]","[[0.5, 0.0, 0.0], [0.5, 0.5, 0.5], [0.0, 0.0, 0.5], [0.0, 0.5, 0.0], [0.25, 0.25, 0.75], [0.25, 0.75, 0.25], [0.75, 0.25, 0.25], [0.75, 0.75, 0.75], [0.0, 0.0, 0.0], [0.0, 0.5, 0.5], [0.5, 0.0, 0.5], [0.5, 0.5, 0.0]]",A,primitive->conventional (x sqrt2),Starrydata (experimental),10.3390/ma11040536,https://doi.org/10.3390/ma11040536,Starrydata all_curves.csv (release 'latest'),PhononDB (Togo/NIMS MDR),https://mdr.nims.go.jp/datasets/02fa4c75-ed5f-4897-b727-67d05b922c4a,"LTC-calc.log unit cell (PBEsol-relaxed), same file as kappa",mp-924130,True,stoichiometric,TiNiSn
TiNiSn,3.549506494722777,W/m/K,649.6931,"experimental, Wiedemann-Franz: kappa_total - L*T/rho (Kim2015 L(S=192uV/K))",0,experimental,1.0,wf_subtracted,5.865993,216.0,F-43m,half-Heusler (C1b / MgAgAs),,"[""Ti"", ""Ti"", ""Ti"", ""Ti"", ""Ni"", ""Ni"", ""Ni"", ""Ni"", ""Sn"", ""Sn"", ""Sn"", ""Sn""]","[[0.5, 0.0, 0.0], [0.5, 0.5, 0.5], [0.0, 0.0, 0.5], [0.0, 0.5, 0.0], [0.25, 0.25, 0.75], [0.25, 0.75, 0.25], [0.75, 0.25, 0.25], [0.75, 0.75, 0.75], [0.0, 0.0, 0.0], [0.0, 0.5, 0.5], [0.5, 0.0, 0.5], [0.5, 0.5, 0.0]]",A,primitive->conventional (x sqrt2),Starrydata (experimental),10.1557/jmr.2011.107,https://doi.org/10.1557/jmr.2011.107,Starrydata all_curves.csv (release 'latest'),PhononDB (Togo/NIMS MDR),https://mdr.nims.go.jp/datasets/02fa4c75-ed5f-4897-b727-67d05b922c4a,"LTC-calc.log unit cell (PBEsol-relaxed), same file as kappa",mp-924130,True,stoichiometric,TiNiSn
TiNiSn,4.328562790836194,W/m/K,652.245,"experimental, Wiedemann-Franz: kappa_total - L*T/rho (Kim2015 L(S=224uV/K))",0,experimental,1.0,wf_subtracted,5.865993,216.0,F-43m,half-Heusler (C1b / MgAgAs),,"[""Ti"", ""Ti"", ""Ti"", ""Ti"", ""Ni"", ""Ni"", ""Ni"", ""Ni"", ""Sn"", ""Sn"", ""Sn"", ""Sn""]","[[0.5, 0.0, 0.0], [0.5, 0.5, 0.5], [0.0, 0.0, 0.5], [0.0, 0.5, 0.0], [0.25, 0.25, 0.75], [0.25, 0.75, 0.25], [0.75, 0.25, 0.25], [0.75, 0.75, 0.75], [0.0, 0.0, 0.0], [0.0, 0.5, 0.5], [0.5, 0.0, 0.5], [0.5, 0.5, 0.0]]",A,primitive->conventional (x sqrt2),Starrydata (experimental),10.3390/ma11040536,https://doi.org/10.3390/ma11040536,Starrydata all_curves.csv (release 'latest'),PhononDB (Togo/NIMS MDR),https://mdr.nims.go.jp/datasets/02fa4c75-ed5f-4897-b727-67d05b922c4a,"LTC-calc.log unit cell (PBEsol-relaxed), same file as kappa",mp-924130,True,stoichiometric,TiNiSn
TiNiSn,3.9687,W/m/K,652.83,experimental (Wiedemann-Franz subtracted),0,experimental,1.0,,5.865993,216.0,F-43m,half-Heusler (C1b / MgAgAs),,"[""Ti"", ""Ti"", ""Ti"", ""Ti"", ""Ni"", ""Ni"", ""Ni"", ""Ni"", ""Sn"", ""Sn"", ""Sn"", ""Sn""]","[[0.5, 0.0, 0.0], [0.5, 0.5, 0.5], [0.0, 0.0, 0.5], [0.0, 0.5, 0.0], [0.25, 0.25, 0.75], [0.25, 0.75, 0.25], [0.75, 0.25, 0.25], [0.75, 0.75, 0.75], [0.0, 0.0, 0.0], [0.0, 0.5, 0.5], [0.5, 0.0, 0.5], [0.5, 0.5, 0.0]]",A,primitive->conventional (x sqrt2),repository mining,10.6084/m9.figshare.29438735,https://github.com/KU-Yifan/PGEC-descriptor-TE-design/blob/main/results/lorenz_number/final_processed_with_kappaL.csv,,PhononDB (Togo/NIMS MDR),https://mdr.nims.go.jp/datasets/02fa4c75-ed5f-4897-b727-67d05b922c4a,"LTC-calc.log unit cell (PBEsol-relaxed), same file as kappa",mp-924130,True,stoichiometric,TiNiSn
TiNiSn,4.029988196400145,W/m/K,653.7022,"experimental, Wiedemann-Franz: kappa_total - L*T/rho (Kim2015 L(S=191uV/K))",0,experimental,1.0,wf_subtracted,5.865993,216.0,F-43m,half-Heusler (C1b / MgAgAs),,"[""Ti"", ""Ti"", ""Ti"", ""Ti"", ""Ni"", ""Ni"", ""Ni"", ""Ni"", ""Sn"", ""Sn"", ""Sn"", ""Sn""]","[[0.5, 0.0, 0.0], [0.5, 0.5, 0.5], [0.0, 0.0, 0.5], [0.0, 0.5, 0.0], [0.25, 0.25, 0.75], [0.25, 0.75, 0.25], [0.75, 0.25, 0.25], [0.75, 0.75, 0.75], [0.0, 0.0, 0.0], [0.0, 0.5, 0.5], [0.5, 0.0, 0.5], [0.5, 0.5, 0.0]]",A,primitive->conventional (x sqrt2),Starrydata (experimental),10.1557/jmr.2011.107,https://doi.org/10.1557/jmr.2011.107,Starrydata all_curves.csv (release 'latest'),PhononDB (Togo/NIMS MDR),https://mdr.nims.go.jp/datasets/02fa4c75-ed5f-4897-b727-67d05b922c4a,"LTC-calc.log unit cell (PBEsol-relaxed), same file as kappa",mp-924130,True,stoichiometric,TiNiSn
TiNiSn,4.323,W/m/K,653.97,experimental (Wiedemann-Franz subtracted),0,experimental,1.0,,5.865993,216.0,F-43m,half-Heusler (C1b / MgAgAs),,"[""Ti"", ""Ti"", ""Ti"", ""Ti"", ""Ni"", ""Ni"", ""Ni"", ""Ni"", ""Sn"", ""Sn"", ""Sn"", ""Sn""]","[[0.5, 0.0, 0.0], [0.5, 0.5, 0.5], [0.0, 0.0, 0.5], [0.0, 0.5, 0.0], [0.25, 0.25, 0.75], [0.25, 0.75, 0.25], [0.75, 0.25, 0.25], [0.75, 0.75, 0.75], [0.0, 0.0, 0.0], [0.0, 0.5, 0.5], [0.5, 0.0, 0.5], [0.5, 0.5, 0.0]]",A,primitive->conventional (x sqrt2),repository mining,10.6084/m9.figshare.29438735,https://github.com/KU-Yifan/PGEC-descriptor-TE-design/blob/main/results/lorenz_number/final_processed_with_kappaL.csv,,PhononDB (Togo/NIMS MDR),https://mdr.nims.go.jp/datasets/02fa4c75-ed5f-4897-b727-67d05b922c4a,"LTC-calc.log unit cell (PBEsol-relaxed), same file as kappa",mp-924130,True,stoichiometric,TiNiSn
TiNiSn,2.7757048634935213,W/m/K,655.6626,"experimental, Wiedemann-Franz: kappa_total - L*T/rho (Kim2015 L(S=125uV/K))",0,experimental,1.0,wf_subtracted,5.865993,216.0,F-43m,half-Heusler (C1b / MgAgAs),,"[""Ti"", ""Ti"", ""Ti"", ""Ti"", ""Ni"", ""Ni"", ""Ni"", ""Ni"", ""Sn"", ""Sn"", ""Sn"", ""Sn""]","[[0.5, 0.0, 0.0], [0.5, 0.5, 0.5], [0.0, 0.0, 0.5], [0.0, 0.5, 0.0], [0.25, 0.25, 0.75], [0.25, 0.75, 0.25], [0.75, 0.25, 0.25], [0.75, 0.75, 0.75], [0.0, 0.0, 0.0], [0.0, 0.5, 0.5], [0.5, 0.0, 0.5], [0.5, 0.5, 0.0]]",A,primitive->conventional (x sqrt2),Starrydata (experimental),10.1557/jmr.2011.107,https://doi.org/10.1557/jmr.2011.107,Starrydata all_curves.csv (release 'latest'),PhononDB (Togo/NIMS MDR),https://mdr.nims.go.jp/datasets/02fa4c75-ed5f-4897-b727-67d05b922c4a,"LTC-calc.log unit cell (PBEsol-relaxed), same file as kappa",mp-924130,True,stoichiometric,TiNiSn
TiNiSn,5.611315715286208,W/m/K,657.1052,"experimental, Wiedemann-Franz: kappa_total - L*T/rho (Kim2015 L(S=175uV/K))",0,experimental,1.0,wf_subtracted,5.865993,216.0,F-43m,half-Heusler (C1b / MgAgAs),,"[""Ti"", ""Ti"", ""Ti"", ""Ti"", ""Ni"", ""Ni"", ""Ni"", ""Ni"", ""Sn"", ""Sn"", ""Sn"", ""Sn""]","[[0.5, 0.0, 0.0], [0.5, 0.5, 0.5], [0.0, 0.0, 0.5], [0.0, 0.5, 0.0], [0.25, 0.25, 0.75], [0.25, 0.75, 0.25], [0.75, 0.25, 0.25], [0.75, 0.75, 0.75], [0.0, 0.0, 0.0], [0.0, 0.5, 0.5], [0.5, 0.0, 0.5], [0.5, 0.5, 0.0]]",A,primitive->conventional (x sqrt2),Starrydata (experimental),10.3390/ma11020262,https://doi.org/10.3390/ma11020262,Starrydata all_curves.csv (release 'latest'),PhononDB (Togo/NIMS MDR),https://mdr.nims.go.jp/datasets/02fa4c75-ed5f-4897-b727-67d05b922c4a,"LTC-calc.log unit cell (PBEsol-relaxed), same file as kappa",mp-924130,True,stoichiometric,TiNiSn
TiNiSn,3.52220159950896,W/m/K,657.2952,"experimental, Wiedemann-Franz: kappa_total - L*T/rho (Kim2015 L(S=193uV/K))",0,experimental,1.0,wf_subtracted,5.865993,216.0,F-43m,half-Heusler (C1b / MgAgAs),,"[""Ti"", ""Ti"", ""Ti"", ""Ti"", ""Ni"", ""Ni"", ""Ni"", ""Ni"", ""Sn"", ""Sn"", ""Sn"", ""Sn""]","[[0.5, 0.0, 0.0], [0.5, 0.5, 0.5], [0.0, 0.0, 0.5], [0.0, 0.5, 0.0], [0.25, 0.25, 0.75], [0.25, 0.75, 0.25], [0.75, 0.25, 0.25], [0.75, 0.75, 0.75], [0.0, 0.0, 0.0], [0.0, 0.5, 0.5], [0.5, 0.0, 0.5], [0.5, 0.5, 0.0]]",A,primitive->conventional (x sqrt2),Starrydata (experimental),10.1016/j.solidstatesciences.2013.09.005,https://doi.org/10.1016/j.solidstatesciences.2013.09.005,Starrydata all_curves.csv (release 'latest'),PhononDB (Togo/NIMS MDR),https://mdr.nims.go.jp/datasets/02fa4c75-ed5f-4897-b727-67d05b922c4a,"LTC-calc.log unit cell (PBEsol-relaxed), same file as kappa",mp-924130,True,stoichiometric,TiNiSn
TiNiSn,4.119703362966895,W/m/K,657.5883,"experimental, Wiedemann-Franz: kappa_total - L*T/rho (Kim2015 L(S=176uV/K))",0,experimental,1.0,wf_subtracted,5.865993,216.0,F-43m,half-Heusler (C1b / MgAgAs),,"[""Ti"", ""Ti"", ""Ti"", ""Ti"", ""Ni"", ""Ni"", ""Ni"", ""Ni"", ""Sn"", ""Sn"", ""Sn"", ""Sn""]","[[0.5, 0.0, 0.0], [0.5, 0.5, 0.5], [0.0, 0.0, 0.5], [0.0, 0.5, 0.0], [0.25, 0.25, 0.75], [0.25, 0.75, 0.25], [0.75, 0.25, 0.25], [0.75, 0.75, 0.75], [0.0, 0.0, 0.0], [0.0, 0.5, 0.5], [0.5, 0.0, 0.5], [0.5, 0.5, 0.0]]",A,primitive->conventional (x sqrt2),Starrydata (experimental),10.1039/c3cp50918d,https://doi.org/10.1039/c3cp50918d,Starrydata all_curves.csv (release 'latest'),PhononDB (Togo/NIMS MDR),https://mdr.nims.go.jp/datasets/02fa4c75-ed5f-4897-b727-67d05b922c4a,"LTC-calc.log unit cell (PBEsol-relaxed), same file as kappa",mp-924130,True,stoichiometric,TiNiSn
TiNiSn,2.7006508493864287,W/m/K,658.9167,"experimental, Wiedemann-Franz: kappa_total - L*T/rho (Kim2015 L(S=127uV/K))",0,experimental,1.0,wf_subtracted,5.865993,216.0,F-43m,half-Heusler (C1b / MgAgAs),,"[""Ti"", ""Ti"", ""Ti"", ""Ti"", ""Ni"", ""Ni"", ""Ni"", ""Ni"", ""Sn"", ""Sn"", ""Sn"", ""Sn""]","[[0.5, 0.0, 0.0], [0.5, 0.5, 0.5], [0.0, 0.0, 0.5], [0.0, 0.5, 0.0], [0.25, 0.25, 0.75], [0.25, 0.75, 0.25], [0.75, 0.25, 0.25], [0.75, 0.75, 0.75], [0.0, 0.0, 0.0], [0.0, 0.5, 0.5], [0.5, 0.0, 0.5], [0.5, 0.5, 0.0]]",A,primitive->conventional (x sqrt2),Starrydata (experimental),10.1016/j.solidstatesciences.2013.09.005,https://doi.org/10.1016/j.solidstatesciences.2013.09.005,Starrydata all_curves.csv (release 'latest'),PhononDB (Togo/NIMS MDR),https://mdr.nims.go.jp/datasets/02fa4c75-ed5f-4897-b727-67d05b922c4a,"LTC-calc.log unit cell (PBEsol-relaxed), same file as kappa",mp-924130,True,stoichiometric,TiNiSn
TiNiSn,4.411865,W/m/K,658.9247,"experimental, lattice thermal conductivity as published",0,experimental,1.0,reported_lattice,5.865993,216.0,F-43m,half-Heusler (C1b / MgAgAs),,"[""Ti"", ""Ti"", ""Ti"", ""Ti"", ""Ni"", ""Ni"", ""Ni"", ""Ni"", ""Sn"", ""Sn"", ""Sn"", ""Sn""]","[[0.5, 0.0, 0.0], [0.5, 0.5, 0.5], [0.0, 0.0, 0.5], [0.0, 0.5, 0.0], [0.25, 0.25, 0.75], [0.25, 0.75, 0.25], [0.75, 0.25, 0.25], [0.75, 0.75, 0.75], [0.0, 0.0, 0.0], [0.0, 0.5, 0.5], [0.5, 0.0, 0.5], [0.5, 0.5, 0.0]]",A,primitive->conventional (x sqrt2),Starrydata (experimental),10.3390/ma11040536,https://doi.org/10.3390/ma11040536,Starrydata all_curves.csv (release 'latest'),PhononDB (Togo/NIMS MDR),https://mdr.nims.go.jp/datasets/02fa4c75-ed5f-4897-b727-67d05b922c4a,"LTC-calc.log unit cell (PBEsol-relaxed), same file as kappa",mp-924130,True,stoichiometric,TiNiSn
