Repository: Shivamrandive747/Thermalconductivity_prediction

# Calibrating first-principles lattice thermal conductivity to experiment

**A curated half-Heusler dataset and a validated transfer function.**

Published first-principles transport calculations of lattice thermal conductivity exceed what
laboratories measure for the same compound by a **median factor of 1.55**. That offset is regular
enough to be removed in closed form:

$$\kappa_L^{\mathrm{expt}}(T) \;=\; \kappa_L^{\mathrm{BTE}}(T)\;\min\!\left[c\left(\tfrac{T}{300}\right)^{p},\,1\right],
\qquad c = 0.51,\quad p = 0.80$$

Inside a domain of applicability declared before the validation set was scored, this places

File: data/Target_Materials/HEUSLER_KAPPA_TRAINING_SET.csv (part 48 of 192)
formula,kappa_L,kappa_units,temperature_K,method,method_tier,tier_name,weight,kappa_basis,struct_a_A,struct_spacegroup,struct_sg_symbol,struct_prototype,struct_site_ordering,struct_species,struct_frac_coords,struct_grade,lattice_convention,source,source_doi,source_url,source_location,struct_source,struct_source_url,struct_source_detail,struct_id,struct_same_paper_as_kappa,stoichiometry,parent_formula
TiNiSn,3.5115659129966192,W/m/K,659.2359,"experimental, Wiedemann-Franz: kappa_total - L*T/rho (Kim2015 L(S=178uV/K))",0,experimental,1.0,wf_subtracted,5.865993,216.0,F-43m,half-Heusler (C1b / MgAgAs),,"[""Ti"", ""Ti"", ""Ti"", ""Ti"", ""Ni"", ""Ni"", ""Ni"", ""Ni"", ""Sn"", ""Sn"", ""Sn"", ""Sn""]","[[0.5, 0.0, 0.0], [0.5, 0.5, 0.5], [0.0, 0.0, 0.5], [0.0, 0.5, 0.0], [0.25, 0.25, 0.75], [0.25, 0.75, 0.25], [0.75, 0.25, 0.25], [0.75, 0.75, 0.75], [0.0, 0.0, 0.0], [0.0, 0.5, 0.5], [0.5, 0.0, 0.5], [0.5, 0.5, 0.0]]",A,primitive->conventional (x sqrt2),Starrydata (experimental),10.1016/j.solidstatesciences.2013.09.005,https://doi.org/10.1016/j.solidstatesciences.2013.09.005,Starrydata all_curves.csv (release 'latest'),PhononDB (Togo/NIMS MDR),https://mdr.nims.go.jp/datasets/02fa4c75-ed5f-4897-b727-67d05b922c4a,"LTC-calc.log unit cell (PBEsol-relaxed), same file as kappa",mp-924130,True,stoichiometric,TiNiSn
TiNiSn,5.6056,W/m/K,659.8,experimental (Wiedemann-Franz subtracted),0,experimental,1.0,,5.865993,216.0,F-43m,half-Heusler (C1b / MgAgAs),,"[""Ti"", ""Ti"", ""Ti"", ""Ti"", ""Ni"", ""Ni"", ""Ni"", ""Ni"", ""Sn"", ""Sn"", ""Sn"", ""Sn""]","[[0.5, 0.0, 0.0], [0.5, 0.5, 0.5], [0.0, 0.0, 0.5], [0.0, 0.5, 0.0], [0.25, 0.25, 0.75], [0.25, 0.75, 0.25], [0.75, 0.25, 0.25], [0.75, 0.75, 0.75], [0.0, 0.0, 0.0], [0.0, 0.5, 0.5], [0.5, 0.0, 0.5], [0.5, 0.5, 0.0]]",A,primitive->conventional (x sqrt2),repository mining,10.6084/m9.figshare.29438735,https://github.com/KU-Yifan/PGEC-descriptor-TE-design/blob/main/results/lorenz_number/final_processed_with_kappaL.csv,,PhononDB (Togo/NIMS MDR),https://mdr.nims.go.jp/datasets/02fa4c75-ed5f-4897-b727-67d05b922c4a,"LTC-calc.log unit cell (PBEsol-relaxed), same file as kappa",mp-924130,True,stoichiometric,TiNiSn
TiNiSn,3.536068994787077,W/m/K,660.3226,"experimental, Wiedemann-Franz: kappa_total - L*T/rho (Kim2015 L(S=190uV/K))",0,experimental,1.0,wf_subtracted,5.865993,216.0,F-43m,half-Heusler (C1b / MgAgAs),,"[""Ti"", ""Ti"", ""Ti"", ""Ti"", ""Ni"", ""Ni"", ""Ni"", ""Ni"", ""Sn"", ""Sn"", ""Sn"", ""Sn""]","[[0.5, 0.0, 0.0], [0.5, 0.5, 0.5], [0.0, 0.0, 0.5], [0.0, 0.5, 0.0], [0.25, 0.25, 0.75], [0.25, 0.75, 0.25], [0.75, 0.25, 0.25], [0.75, 0.75, 0.75], [0.0, 0.0, 0.0], [0.0, 0.5, 0.5], [0.5, 0.0, 0.5], [0.5, 0.5, 0.0]]",A,primitive->conventional (x sqrt2),Starrydata (experimental),10.1557/jmr.2011.107,https://doi.org/10.1557/jmr.2011.107,Starrydata all_curves.csv (release 'latest'),PhononDB (Togo/NIMS MDR),https://mdr.nims.go.jp/datasets/02fa4c75-ed5f-4897-b727-67d05b922c4a,"LTC-calc.log unit cell (PBEsol-relaxed), same file as kappa",mp-924130,True,stoichiometric,TiNiSn
TiNiSn,2.686448605230616,W/m/K,660.3376,"experimental, Wiedemann-Franz: kappa_total - L*T/rho (Kim2015 L(S=199uV/K))",0,experimental,1.0,wf_subtracted,5.865993,216.0,F-43m,half-Heusler (C1b / MgAgAs),,"[""Ti"", ""Ti"", ""Ti"", ""Ti"", ""Ni"", ""Ni"", ""Ni"", ""Ni"", ""Sn"", ""Sn"", ""Sn"", ""Sn""]","[[0.5, 0.0, 0.0], [0.5, 0.5, 0.5], [0.0, 0.0, 0.5], [0.0, 0.5, 0.0], [0.25, 0.25, 0.75], [0.25, 0.75, 0.25], [0.75, 0.25, 0.25], [0.75, 0.75, 0.75], [0.0, 0.0, 0.0], [0.0, 0.5, 0.5], [0.5, 0.0, 0.5], [0.5, 0.5, 0.0]]",A,primitive->conventional (x sqrt2),Starrydata (experimental),10.1016/j.intermet.2006.08.008,https://doi.org/10.1016/j.intermet.2006.08.008,Starrydata all_curves.csv (release 'latest'),PhononDB (Togo/NIMS MDR),https://mdr.nims.go.jp/datasets/02fa4c75-ed5f-4897-b727-67d05b922c4a,"LTC-calc.log unit cell (PBEsol-relaxed), same file as kappa",mp-924130,True,stoichiometric,TiNiSn
TiNiSn,2.492189275442012,W/m/K,660.3907,"experimental, Wiedemann-Franz: kappa_total - L*T/rho (degenerate 2.44e-8)",0,experimental,1.0,wf_subtracted,5.865993,216.0,F-43m,half-Heusler (C1b / MgAgAs),,"[""Ti"", ""Ti"", ""Ti"", ""Ti"", ""Ni"", ""Ni"", ""Ni"", ""Ni"", ""Sn"", ""Sn"", ""Sn"", ""Sn""]","[[0.5, 0.0, 0.0], [0.5, 0.5, 0.5], [0.0, 0.0, 0.5], [0.0, 0.5, 0.0], [0.25, 0.25, 0.75], [0.25, 0.75, 0.25], [0.75, 0.25, 0.25], [0.75, 0.75, 0.75], [0.0, 0.0, 0.0], [0.0, 0.5, 0.5], [0.5, 0.0, 0.5], [0.5, 0.5, 0.0]]",A,primitive->conventional (x sqrt2),Starrydata (experimental),10.1016/j.stam.2004.02.006,https://doi.org/10.1016/j.stam.2004.02.006,Starrydata all_curves.csv (release 'latest'),PhononDB (Togo/NIMS MDR),https://mdr.nims.go.jp/datasets/02fa4c75-ed5f-4897-b727-67d05b922c4a,"LTC-calc.log unit cell (PBEsol-relaxed), same file as kappa",mp-924130,True,stoichiometric,TiNiSn
TiNiSn,5.025965910795276,W/m/K,660.984,"experimental, Wiedemann-Franz: kappa_total - L*T/rho (Kim2015 L(S=248uV/K))",0,experimental,1.0,wf_subtracted,5.865993,216.0,F-43m,half-Heusler (C1b / MgAgAs),,"[""Ti"", ""Ti"", ""Ti"", ""Ti"", ""Ni"", ""Ni"", ""Ni"", ""Ni"", ""Sn"", ""Sn"", ""Sn"", ""Sn""]","[[0.5, 0.0, 0.0], [0.5, 0.5, 0.5], [0.0, 0.0, 0.5], [0.0, 0.5, 0.0], [0.25, 0.25, 0.75], [0.25, 0.75, 0.25], [0.75, 0.25, 0.25], [0.75, 0.75, 0.75], [0.0, 0.0, 0.0], [0.0, 0.5, 0.5], [0.5, 0.0, 0.5], [0.5, 0.5, 0.0]]",A,primitive->conventional (x sqrt2),Starrydata (experimental),10.1063/1.4765358,https://doi.org/10.1063/1.4765358,Starrydata all_curves.csv (release 'latest'),PhononDB (Togo/NIMS MDR),https://mdr.nims.go.jp/datasets/02fa4c75-ed5f-4897-b727-67d05b922c4a,"LTC-calc.log unit cell (PBEsol-relaxed), same file as kappa",mp-924130,True,stoichiometric,TiNiSn
TiNiSn,4.221199862945937,W/m/K,661.6,"experimental, Wiedemann-Franz: kappa_total - L*T/rho (Kim2015 L(S=174uV/K))",0,experimental,1.0,wf_subtracted,5.865993,216.0,F-43m,half-Heusler (C1b / MgAgAs),,"[""Ti"", ""Ti"", ""Ti"", ""Ti"", ""Ni"", ""Ni"", ""Ni"", ""Ni"", ""Sn"", ""Sn"", ""Sn"", ""Sn""]","[[0.5, 0.0, 0.0], [0.5, 0.5, 0.5], [0.0, 0.0, 0.5], [0.0, 0.5, 0.0], [0.25, 0.25, 0.75], [0.25, 0.75, 0.25], [0.75, 0.25, 0.25], [0.75, 0.75, 0.75], [0.0, 0.0, 0.0], [0.0, 0.5, 0.5], [0.5, 0.0, 0.5], [0.5, 0.5, 0.0]]",A,primitive->conventional (x sqrt2),Starrydata (experimental),10.1021/acs.chemmater.7b02685,https://doi.org/10.1021/acs.chemmater.7b02685,Starrydata all_curves.csv (release 'latest'),PhononDB (Togo/NIMS MDR),https://mdr.nims.go.jp/datasets/02fa4c75-ed5f-4897-b727-67d05b922c4a,"LTC-calc.log unit cell (PBEsol-relaxed), same file as kappa",mp-924130,True,stoichiometric,TiNiSn
TiNiSn,1.9417205598798224,W/m/K,661.8149,"experimental, Wiedemann-Franz: kappa_total - L*T/rho (Kim2015 L(S=152uV/K))",0,experimental,1.0,wf_subtracted,5.865993,216.0,F-43m,half-Heusler (C1b / MgAgAs),,"[""Ti"", ""Ti"", ""Ti"", ""Ti"", ""Ni"", ""Ni"", ""Ni"", ""Ni"", ""Sn"", ""Sn"", ""Sn"", ""Sn""]","[[0.5, 0.0, 0.0], [0.5, 0.5, 0.5], [0.0, 0.0, 0.5], [0.0, 0.5, 0.0], [0.25, 0.25, 0.75], [0.25, 0.75, 0.25], [0.75, 0.25, 0.25], [0.75, 0.75, 0.75], [0.0, 0.0, 0.0], [0.0, 0.5, 0.5], [0.5, 0.0, 0.5], [0.5, 0.5, 0.0]]",A,primitive->conventional (x sqrt2),Starrydata (experimental),10.1016/j.solidstatesciences.2013.09.005,https://doi.org/10.1016/j.solidstatesciences.2013.09.005,Starrydata all_curves.csv (release 'latest'),PhononDB (Togo/NIMS MDR),https://mdr.nims.go.jp/datasets/02fa4c75-ed5f-4897-b727-67d05b922c4a,"LTC-calc.log unit cell (PBEsol-relaxed), same file as kappa",mp-924130,True,stoichiometric,TiNiSn
TiNiSn,4.01208366496073,W/m/K,661.9857,"experimental, Wiedemann-Franz: kappa_total - L*T/rho (Kim2015 L(S=190uV/K))",0,experimental,1.0,wf_subtracted,5.865993,216.0,F-43m,half-Heusler (C1b / MgAgAs),,"[""Ti"", ""Ti"", ""Ti"", ""Ti"", ""Ni"", ""Ni"", ""Ni"", ""Ni"", ""Sn"", ""Sn"", ""Sn"", ""Sn""]","[[0.5, 0.0, 0.0], [0.5, 0.5, 0.5], [0.0, 0.0, 0.5], [0.0, 0.5, 0.0], [0.25, 0.25, 0.75], [0.25, 0.75, 0.25], [0.75, 0.25, 0.25], [0.75, 0.75, 0.75], [0.0, 0.0, 0.0], [0.0, 0.5, 0.5], [0.5, 0.0, 0.5], [0.5, 0.5, 0.0]]",A,primitive->conventional (x sqrt2),Starrydata (experimental),10.1557/jmr.2011.107,https://doi.org/10.1557/jmr.2011.107,Starrydata all_curves.csv (release 'latest'),PhononDB (Togo/NIMS MDR),https://mdr.nims.go.jp/datasets/02fa4c75-ed5f-4897-b727-67d05b922c4a,"LTC-calc.log unit cell (PBEsol-relaxed), same file as kappa",mp-924130,True,stoichiometric,TiNiSn
TiNiSn,5.630004,W/m/K,662.9764,"experimental, lattice thermal conductivity as published",0,experimental,1.0,reported_lattice,5.865993,216.0,F-43m,half-Heusler (C1b / MgAgAs),,"[""Ti"", ""Ti"", ""Ti"", ""Ti"", ""Ni"", ""Ni"", ""Ni"", ""Ni"", ""Sn"", ""Sn"", ""Sn"", ""Sn""]","[[0.5, 0.0, 0.0], [0.5, 0.5, 0.5], [0.0, 0.0, 0.5], [0.0, 0.5, 0.0], [0.25, 0.25, 0.75], [0.25, 0.75, 0.25], [0.75, 0.25, 0.25], [0.75, 0.75, 0.75], [0.0, 0.0, 0.0], [0.0, 0.5, 0.5], [0.5, 0.0, 0.5], [0.5, 0.5, 0.0]]",A,primitive->conventional (x sqrt2),Starrydata (experimental),10.3390/ma11020262,https://doi.org/10.3390/ma11020262,Starrydata all_curves.csv (release 'latest'),PhononDB (Togo/NIMS MDR),https://mdr.nims.go.jp/datasets/02fa4c75-ed5f-4897-b727-67d05b922c4a,"LTC-calc.log unit cell (PBEsol-relaxed), same file as kappa",mp-924130,True,stoichiometric,TiNiSn
TiNiSn,2.763772797119987,W/m/K,662.9788,"experimental, Wiedemann-Franz: kappa_total - L*T/rho (Kim2015 L(S=91uV/K))",0,experimental,1.0,wf_subtracted,5.865993,216.0,F-43m,half-Heusler (C1b / MgAgAs),,"[""Ti"", ""Ti"", ""Ti"", ""Ti"", ""Ni"", ""Ni"", ""Ni"", ""Ni"", ""Sn"", ""Sn"", ""Sn"", ""Sn""]","[[0.5, 0.0, 0.0], [0.5, 0.5, 0.5], [0.0, 0.0, 0.5], [0.0, 0.5, 0.0], [0.25, 0.25, 0.75], [0.25, 0.75, 0.25], [0.75, 0.25, 0.25], [0.75, 0.75, 0.75], [0.0, 0.0, 0.0], [0.0, 0.5, 0.5], [0.5, 0.0, 0.5], [0.5, 0.5, 0.0]]",A,primitive->conventional (x sqrt2),Starrydata (experimental),10.1063/1.4914504,https://doi.org/10.1063/1.4914504,Starrydata all_curves.csv (release 'latest'),PhononDB (Togo/NIMS MDR),https://mdr.nims.go.jp/datasets/02fa4c75-ed5f-4897-b727-67d05b922c4a,"LTC-calc.log unit cell (PBEsol-relaxed), same file as kappa",mp-924130,True,stoichiometric,TiNiSn
TiNiSn,3.497106952429028,W/m/K,663.1172,"experimental, Wiedemann-Franz: kappa_total - L*T/rho (Kim2015 L(S=129uV/K))",0,experimental,1.0,wf_subtracted,5.865993,216.0,F-43m,half-Heusler (C1b / MgAgAs),,"[""Ti"", ""Ti"", ""Ti"", ""Ti"", ""Ni"", ""Ni"", ""Ni"", ""Ni"", ""Sn"", ""Sn"", ""Sn"", ""Sn""]","[[0.5, 0.0, 0.0], [0.5, 0.5, 0.5], [0.0, 0.0, 0.5], [0.0, 0.5, 0.0], [0.25, 0.25, 0.75], [0.25, 0.75, 0.25], [0.75, 0.25, 0.25], [0.75, 0.75, 0.75], [0.0, 0.0, 0.0], [0.0, 0.5, 0.5], [0.5, 0.0, 0.5], [0.5, 0.5, 0.0]]",A,primitive->conventional (x sqrt2),Starrydata (experimental),10.1016/j.solidstatesciences.2013.09.005,https://doi.org/10.1016/j.solidstatesciences.2013.09.005,Starrydata all_curves.csv (release 'latest'),PhononDB (Togo/NIMS MDR),https://mdr.nims.go.jp/datasets/02fa4c75-ed5f-4897-b727-67d05b922c4a,"LTC-calc.log unit cell (PBEsol-relaxed), same file as kappa",mp-924130,True,stoichiometric,TiNiSn
TiNiSn,2.687645289514994,W/m/K,664.1553,"experimental, Wiedemann-Franz: kappa_total - L*T/rho (Kim2015 L(S=198uV/K))",0,experimental,1.0,wf_subtracted,5.865993,216.0,F-43m,half-Heusler (C1b / MgAgAs),,"[""Ti"", ""Ti"", ""Ti"", ""Ti"", ""Ni"", ""Ni"", ""Ni"", ""Ni"", ""Sn"", ""Sn"", ""Sn"", ""Sn""]","[[0.5, 0.0, 0.0], [0.5, 0.5, 0.5], [0.0, 0.0, 0.5], [0.0, 0.5, 0.0], [0.25, 0.25, 0.75], [0.25, 0.75, 0.25], [0.75, 0.25, 0.25], [0.75, 0.75, 0.75], [0.0, 0.0, 0.0], [0.0, 0.5, 0.5], [0.5, 0.0, 0.5], [0.5, 0.5, 0.0]]",A,primitive->conventional (x sqrt2),Starrydata (experimental),10.1016/j.intermet.2006.08.008,https://doi.org/10.1016/j.intermet.2006.08.008,Starrydata all_curves.csv (release 'latest'),PhononDB (Togo/NIMS MDR),https://mdr.nims.go.jp/datasets/02fa4c75-ed5f-4897-b727-67d05b922c4a,"LTC-calc.log unit cell (PBEsol-relaxed), same file as kappa",mp-924130,True,stoichiometric,TiNiSn
TiNiSn,4.688853739561312,W/m/K,664.9,"experimental, Wiedemann-Franz: kappa_total - L*T/rho (Kim2015 L(S=197uV/K))",0,experimental,1.0,wf_subtracted,5.865993,216.0,F-43m,half-Heusler (C1b / MgAgAs),,"[""Ti"", ""Ti"", ""Ti"", ""Ti"", ""Ni"", ""Ni"", ""Ni"", ""Ni"", ""Sn"", ""Sn"", ""Sn"", ""Sn""]","[[0.5, 0.0, 0.0], [0.5, 0.5, 0.5], [0.0, 0.0, 0.5], [0.0, 0.5, 0.0], [0.25, 0.25, 0.75], [0.25, 0.75, 0.25], [0.75, 0.25, 0.25], [0.75, 0.75, 0.75], [0.0, 0.0, 0.0], [0.0, 0.5, 0.5], [0.5, 0.0, 0.5], [0.5, 0.5, 0.0]]",A,primitive->conventional (x sqrt2),Starrydata (experimental),10.1088/1361-6463/aa85bb,https://doi.org/10.1088/1361-6463/aa85bb,Starrydata all_curves.csv (release 'latest'),PhononDB (Togo/NIMS MDR),https://mdr.nims.go.jp/datasets/02fa4c75-ed5f-4897-b727-67d05b922c4a,"LTC-calc.log unit cell (PBEsol-relaxed), same file as kappa",mp-924130,True,stoichiometric,TiNiSn
TiNiSn,2.7171453992125443,W/m/K,666.3243,"experimental, Wiedemann-Franz: kappa_total - L*T/rho (Kim2015 L(S=125uV/K))",0,experimental,1.0,wf_subtracted,5.865993,216.0,F-43m,half-Heusler (C1b / MgAgAs),,"[""Ti"", ""Ti"", ""Ti"", ""Ti"", ""Ni"", ""Ni"", ""Ni"", ""Ni"", ""Sn"", ""Sn"", ""Sn"", ""Sn""]","[[0.5, 0.0, 0.0], [0.5, 0.5, 0.5], [0.0, 0.0, 0.5], [0.0, 0.5, 0.0], [0.25, 0.25, 0.75], [0.25, 0.75, 0.25], [0.75, 0.25, 0.25], [0.75, 0.75, 0.75], [0.0, 0.0, 0.0], [0.0, 0.5, 0.5], [0.5, 0.0, 0.5], [0.5, 0.5, 0.0]]",A,primitive->conventional (x sqrt2),Starrydata (experimental),10.1557/jmr.2011.107,https://doi.org/10.1557/jmr.2011.107,Starrydata all_curves.csv (release 'latest'),PhononDB (Togo/NIMS MDR),https://mdr.nims.go.jp/datasets/02fa4c75-ed5f-4897-b727-67d05b922c4a,"LTC-calc.log unit cell (PBEsol-relaxed), same file as kappa",mp-924130,True,stoichiometric,TiNiSn
TiNiSn,4.083099169827931,W/m/K,667.8668,"experimental, Wiedemann-Franz: kappa_total - L*T/rho (Kim2015 L(S=262uV/K))",0,experimental,1.0,wf_subtracted,5.865993,216.0,F-43m,half-Heusler (C1b / MgAgAs),,"[""Ti"", ""Ti"", ""Ti"", ""Ti"", ""Ni"", ""Ni"", ""Ni"", ""Ni"", ""Sn"", ""Sn"", ""Sn"", ""Sn""]","[[0.5, 0.0, 0.0], [0.5, 0.5, 0.5], [0.0, 0.0, 0.5], [0.0, 0.5, 0.0], [0.25, 0.25, 0.75], [0.25, 0.75, 0.25], [0.75, 0.25, 0.25], [0.75, 0.75, 0.75], [0.0, 0.0, 0.0], [0.0, 0.5, 0.5], [0.5, 0.0, 0.5], [0.5, 0.5, 0.0]]",A,primitive->conventional (x sqrt2),Starrydata (experimental),10.1016/j.jallcom.2008.02.041,https://doi.org/10.1016/j.jallcom.2008.02.041,Starrydata all_curves.csv (release 'latest'),PhononDB (Togo/NIMS MDR),https://mdr.nims.go.jp/datasets/02fa4c75-ed5f-4897-b727-67d05b922c4a,"LTC-calc.log unit cell (PBEsol-relaxed), same file as kappa",mp-924130,True,stoichiometric,TiNiSn
TiNiSn,4.2995354149605705,W/m/K,668.0255,"experimental, Wiedemann-Franz: kappa_total - L*T/rho (Kim2015 L(S=221uV/K))",0,experimental,1.0,wf_subtracted,5.865993,216.0,F-43m,half-Heusler (C1b / MgAgAs),,"[""Ti"", ""Ti"", ""Ti"", ""Ti"", ""Ni"", ""Ni"", ""Ni"", ""Ni"", ""Sn"", ""Sn"", ""Sn"", ""Sn""]","[[0.5, 0.0, 0.0], [0.5, 0.5, 0.5], [0.0, 0.0, 0.5], [0.0, 0.5, 0.0], [0.25, 0.25, 0.75], [0.25, 0.75, 0.25], [0.75, 0.25, 0.25], [0.75, 0.75, 0.75], [0.0, 0.0, 0.0], [0.0, 0.5, 0.5], [0.5, 0.0, 0.5], [0.5, 0.5, 0.0]]",A,primitive->conventional (x sqrt2),Starrydata (experimental),10.3390/ma11040536,https://doi.org/10.3390/ma11040536,Starrydata all_curves.csv (release 'latest'),PhononDB (Togo/NIMS MDR),https://mdr.nims.go.jp/datasets/02fa4c75-ed5f-4897-b727-67d05b922c4a,"LTC-calc.log unit cell (PBEsol-relaxed), same file as kappa",mp-924130,True,stoichiometric,TiNiSn
TiNiSn,5.964637078968322,W/m/K,668.1,"experimental, Wiedemann-Franz: kappa_total - L*T/rho (Kim2015 L(S=93uV/K))",0,experimental,1.0,wf_subtracted,5.865993,216.0,F-43m,half-Heusler (C1b / MgAgAs),,"[""Ti"", ""Ti"", ""Ti"", ""Ti"", ""Ni"", ""Ni"", ""Ni"", ""Ni"", ""Sn"", ""Sn"", ""Sn"", ""Sn""]","[[0.5, 0.0, 0.0], [0.5, 0.5, 0.5], [0.0, 0.0, 0.5], [0.0, 0.5, 0.0], [0.25, 0.25, 0.75], [0.25, 0.75, 0.25], [0.75, 0.25, 0.25], [0.75, 0.75, 0.75], [0.0, 0.0, 0.0], [0.0, 0.5, 0.5], [0.5, 0.0, 0.5], [0.5, 0.5, 0.0]]",A,primitive->conventional (x sqrt2),Starrydata (experimental),10.1039/c6cp06859f,https://doi.org/10.1039/c6cp06859f,Starrydata all_curves.csv (release 'latest'),PhononDB (Togo/NIMS MDR),https://mdr.nims.go.jp/datasets/02fa4c75-ed5f-4897-b727-67d05b922c4a,"LTC-calc.log unit cell (PBEsol-relaxed), same file as kappa",mp-924130,True,stoichiometric,TiNiSn
TiNiSn,5.700392614881496,W/m/K,668.2666,"experimental, Wiedemann-Franz: kappa_total - L*T/rho (Kim2015 L(S=171uV/K))",0,experimental,1.0,wf_subtracted,5.865993,216.0,F-43m,half-Heusler (C1b / MgAgAs),,"[""Ti"", ""Ti"", ""Ti"", ""Ti"", ""Ni"", ""Ni"", ""Ni"", ""Ni"", ""Sn"", ""Sn"", ""Sn"", ""Sn""]","[[0.5, 0.0, 0.0], [0.5, 0.5, 0.5], [0.0, 0.0, 0.5], [0.0, 0.5, 0.0], [0.25, 0.25, 0.75], [0.25, 0.75, 0.25], [0.75, 0.25, 0.25], [0.75, 0.75, 0.75], [0.0, 0.0, 0.0], [0.0, 0.5, 0.5], [0.5, 0.0, 0.5], [0.5, 0.5, 0.0]]",A,primitive->conventional (x sqrt2),Starrydata (experimental),10.3390/ma11020262,https://doi.org/10.3390/ma11020262,Starrydata all_curves.csv (release 'latest'),PhononDB (Togo/NIMS MDR),https://mdr.nims.go.jp/datasets/02fa4c75-ed5f-4897-b727-67d05b922c4a,"LTC-calc.log unit cell (PBEsol-relaxed), same file as kappa",mp-924130,True,stoichiometric,TiNiSn
TiNiSn,3.85604900822076,W/m/K,670.8,"experimental, Wiedemann-Franz: kappa_total - L*T/rho (Kim2015 L(S=145uV/K))",0,experimental,1.0,wf_subtracted,5.865993,216.0,F-43m,half-Heusler (C1b / MgAgAs),,"[""Ti"", ""Ti"", ""Ti"", ""Ti"", ""Ni"", ""Ni"", ""Ni"", ""Ni"", ""Sn"", ""Sn"", ""Sn"", ""Sn""]","[[0.5, 0.0, 0.0], [0.5, 0.5, 0.5], [0.0, 0.0, 0.5], [0.0, 0.5, 0.0], [0.25, 0.25, 0.75], [0.25, 0.75, 0.25], [0.75, 0.25, 0.25], [0.75, 0.75, 0.75], [0.0, 0.0, 0.0], [0.0, 0.5, 0.5], [0.5, 0.0, 0.5], [0.5, 0.5, 0.0]]",A,primitive->conventional (x sqrt2),Starrydata (experimental),10.1016/j.intermet.2020.106988,https://doi.org/10.1016/j.intermet.2020.106988,Starrydata all_curves.csv (release 'latest'),PhononDB (Togo/NIMS MDR),https://mdr.nims.go.jp/datasets/02fa4c75-ed5f-4897-b727-67d05b922c4a,"LTC-calc.log unit cell (PBEsol-relaxed), same file as kappa",mp-924130,True,stoichiometric,TiNiSn
TiNiSn,4.756218239329285,W/m/K,672.4,"experimental, Wiedemann-Franz: kappa_total - L*T/rho (Kim2015 L(S=254uV/K))",0,experimental,1.0,wf_subtracted,5.865993,216.0,F-43m,half-Heusler (C1b / MgAgAs),,"[""Ti"", ""Ti"", ""Ti"", ""Ti"", ""Ni"", ""Ni"", ""Ni"", ""Ni"", ""Sn"", ""Sn"", ""Sn"", ""Sn""]","[[0.5, 0.0, 0.0], [0.5, 0.5, 0.5], [0.0, 0.0, 0.5], [0.0, 0.5, 0.0], [0.25, 0.25, 0.75], [0.25, 0.75, 0.25], [0.75, 0.25, 0.25], [0.75, 0.75, 0.75], [0.0, 0.0, 0.0], [0.0, 0.5, 0.5], [0.5, 0.0, 0.5], [0.5, 0.5, 0.0]]",A,primitive->conventional (x sqrt2),Starrydata (experimental),10.1016/j.intermet.2020.106988,https://doi.org/10.1016/j.intermet.2020.106988,Starrydata all_curves.csv (release 'latest'),PhononDB (Togo/NIMS MDR),https://mdr.nims.go.jp/datasets/02fa4c75-ed5f-4897-b727-67d05b922c4a,"LTC-calc.log unit cell (PBEsol-relaxed), same file as kappa",mp-924130,True,stoichiometric,TiNiSn
TiNiSn,2.018920988684762,W/m/K,672.6027,"experimental, Wiedemann-Franz: kappa_total - L*T/rho (Kim2015 L(S=145uV/K))",0,experimental,1.0,wf_subtracted,5.865993,216.0,F-43m,half-Heusler (C1b / MgAgAs),,"[""Ti"", ""Ti"", ""Ti"", ""Ti"", ""Ni"", ""Ni"", ""Ni"", ""Ni"", ""Sn"", ""Sn"", ""Sn"", ""Sn""]","[[0.5, 0.0, 0.0], [0.5, 0.5, 0.5], [0.0, 0.0, 0.5], [0.0, 0.5, 0.0], [0.25, 0.25, 0.75], [0.25, 0.75, 0.25], [0.75, 0.25, 0.25], [0.75, 0.75, 0.75], [0.0, 0.0, 0.0], [0.0, 0.5, 0.5], [0.5, 0.0, 0.5], [0.5, 0.5, 0.0]]",A,primitive->conventional (x sqrt2),Starrydata (experimental),10.1016/j.jallcom.2015.11.089,https://doi.org/10.1016/j.jallcom.2015.11.089,Starrydata all_curves.csv (release 'latest'),PhononDB (Togo/NIMS MDR),https://mdr.nims.go.jp/datasets/02fa4c75-ed5f-4897-b727-67d05b922c4a,"LTC-calc.log unit cell (PBEsol-relaxed), same file as kappa",mp-924130,True,stoichiometric,TiNiSn
TiNiSn,5.269443738582515,W/m/K,672.9718,"experimental, Wiedemann-Franz: kappa_total - L*T/rho (Kim2015 L(S=197uV/K))",0,experimental,1.0,wf_subtracted,5.865993,216.0,F-43m,half-Heusler (C1b / MgAgAs),,"[""Ti"", ""Ti"", ""Ti"", ""Ti"", ""Ni"", ""Ni"", ""Ni"", ""Ni"", ""Sn"", ""Sn"", ""Sn"", ""Sn""]","[[0.5, 0.0, 0.0], [0.5, 0.5, 0.5], [0.0, 0.0, 0.5], [0.0, 0.5, 0.0], [0.25, 0.25, 0.75], [0.25, 0.75, 0.25], [0.75, 0.25, 0.25], [0.75, 0.75, 0.75], [0.0, 0.0, 0.0], [0.0, 0.5, 0.5], [0.5, 0.0, 0.5], [0.5, 0.5, 0.0]]",A,primitive->conventional (x sqrt2),Starrydata (experimental),10.1016/j.intermet.2006.08.008,https://doi.org/10.1016/j.intermet.2006.08.008,Starrydata all_curves.csv (release 'latest'),PhononDB (Togo/NIMS MDR),https://mdr.nims.go.jp/datasets/02fa4c75-ed5f-4897-b727-67d05b922c4a,"LTC-calc.log unit cell (PBEsol-relaxed), same file as kappa",mp-924130,True,stoichiometric,TiNiSn
TiNiSn,2.7449136216506407,W/m/K,673.9,"experimental, Wiedemann-Franz: kappa_total - L*T/rho (Kim2015 L(S=92uV/K))",0,experimental,1.0,wf_subtracted,5.865993,216.0,F-43m,half-Heusler (C1b / MgAgAs),,"[""Ti"", ""Ti"", ""Ti"", ""Ti"", ""Ni"", ""Ni"", ""Ni"", ""Ni"", ""Sn"", ""Sn"", ""Sn"", ""Sn""]","[[0.5, 0.0, 0.0], [0.5, 0.5, 0.5], [0.0, 0.0, 0.5], [0.0, 0.5, 0.0], [0.25, 0.25, 0.75], [0.25, 0.75, 0.25], [0.75, 0.25, 0.25], [0.75, 0.75, 0.75], [0.0, 0.0, 0.0], [0.0, 0.5, 0.5], [0.5, 0.0, 0.5], [0.5, 0.5, 0.0]]",A,primitive->conventional (x sqrt2),Starrydata (experimental),10.1039/c4ta04661g,https://doi.org/10.1039/c4ta04661g,Starrydata all_curves.csv (release 'latest'),PhononDB (Togo/NIMS MDR),https://mdr.nims.go.jp/datasets/02fa4c75-ed5f-4897-b727-67d05b922c4a,"LTC-calc.log unit cell (PBEsol-relaxed), same file as kappa",mp-924130,True,stoichiometric,TiNiSn
TiNiSn,3.7805,W/m/K,674.08,experimental (Wiedemann-Franz subtracted),0,experimental,1.0,,5.865993,216.0,F-43m,half-Heusler (C1b / MgAgAs),,"[""Ti"", ""Ti"", ""Ti"", ""Ti"", ""Ni"", ""Ni"", ""Ni"", ""Ni"", ""Sn"", ""Sn"", ""Sn"", ""Sn""]","[[0.5, 0.0, 0.0], [0.5, 0.5, 0.5], [0.0, 0.0, 0.5], [0.0, 0.5, 0.0], [0.25, 0.25, 0.75], [0.25, 0.75, 0.25], [0.75, 0.25, 0.25], [0.75, 0.75, 0.75], [0.0, 0.0, 0.0], [0.0, 0.5, 0.5], [0.5, 0.0, 0.5], [0.5, 0.5, 0.0]]",A,primitive->conventional (x sqrt2),repository mining,10.6084/m9.figshare.29438735,https://github.com/KU-Yifan/PGEC-descriptor-TE-design/blob/main/results/lorenz_number/final_processed_with_kappaL.csv,,PhononDB (Togo/NIMS MDR),https://mdr.nims.go.jp/datasets/02fa4c75-ed5f-4897-b727-67d05b922c4a,"LTC-calc.log unit cell (PBEsol-relaxed), same file as kappa",mp-924130,True,stoichiometric,TiNiSn
TiNiSn,2.4463848695757724,W/m/K,674.738,"experimental, Wiedemann-Franz: kappa_total - L*T/rho (Kim2015 L(S=221uV/K))",0,experimental,1.0,wf_subtracted,5.865993,216.0,F-43m,half-Heusler (C1b / MgAgAs),,"[""Ti"", ""Ti"", ""Ti"", ""Ti"", ""Ni"", ""Ni"", ""Ni"", ""Ni"", ""Sn"", ""Sn"", ""Sn"", ""Sn""]","[[0.5, 0.0, 0.0], [0.5, 0.5, 0.5], [0.0, 0.0, 0.5], [0.0, 0.5, 0.0], [0.25, 0.25, 0.75], [0.25, 0.75, 0.25], [0.75, 0.25, 0.25], [0.75, 0.75, 0.75], [0.0, 0.0, 0.0], [0.0, 0.5, 0.5], [0.5, 0.0, 0.5], [0.5, 0.5, 0.0]]",A,primitive->conventional (x sqrt2),Starrydata (experimental),10.1016/j.actamat.2015.11.022,https://doi.org/10.1016/j.actamat.2015.11.022,Starrydata all_curves.csv (release 'latest'),PhononDB (Togo/NIMS MDR),https://mdr.nims.go.jp/datasets/02fa4c75-ed5f-4897-b727-67d05b922c4a,"LTC-calc.log unit cell (PBEsol-relaxed), same file as kappa",mp-924130,True,stoichiometric,TiNiSn
TiNiSn,3.761374,W/m/K,674.8498,"experimental, lattice thermal conductivity as published",0,experimental,1.0,reported_lattice,5.865993,216.0,F-43m,half-Heusler (C1b / MgAgAs),,"[""Ti"", ""Ti"", ""Ti"", ""Ti"", ""Ni"", ""Ni"", ""Ni"", ""Ni"", ""Sn"", ""Sn"", ""Sn"", ""Sn""]","[[0.5, 0.0, 0.0], [0.5, 0.5, 0.5], [0.0, 0.0, 0.5], [0.0, 0.5, 0.0], [0.25, 0.25, 0.75], [0.25, 0.75, 0.25], [0.75, 0.25, 0.25], [0.75, 0.75, 0.75], [0.0, 0.0, 0.0], [0.0, 0.5, 0.5], [0.5, 0.0, 0.5], [0.5, 0.5, 0.0]]",A,primitive->conventional (x sqrt2),Starrydata (experimental),10.1016/j.scriptamat.2020.09.010,https://doi.org/10.1016/j.scriptamat.2020.09.010,Starrydata all_curves.csv (release 'latest'),PhononDB (Togo/NIMS MDR),https://mdr.nims.go.jp/datasets/02fa4c75-ed5f-4897-b727-67d05b922c4a,"LTC-calc.log unit cell (PBEsol-relaxed), same file as kappa",mp-924130,True,stoichiometric,TiNiSn
TiNiSn,4.001445209469501,W/m/K,674.9935,"experimental, Wiedemann-Franz: kappa_total - L*T/rho (Kim2015 L(S=188uV/K))",0,experimental,1.0,wf_subtracted,5.865993,216.0,F-43m,half-Heusler (C1b / MgAgAs),,"[""Ti"", ""Ti"", ""Ti"", ""Ti"", ""Ni"", ""Ni"", ""Ni"", ""Ni"", ""Sn"", ""Sn"", ""Sn"", ""Sn""]","[[0.5, 0.0, 0.0], [0.5, 0.5, 0.5], [0.0, 0.0, 0.5], [0.0, 0.5, 0.0], [0.25, 0.25, 0.75], [0.25, 0.75, 0.25], [0.75, 0.25, 0.25], [0.75, 0.75, 0.75], [0.0, 0.0, 0.0], [0.0, 0.5, 0.5], [0.5, 0.0, 0.5], [0.5, 0.5, 0.0]]",A,primitive->conventional (x sqrt2),Starrydata (experimental),10.1557/jmr.2011.107,https://doi.org/10.1557/jmr.2011.107,Starrydata all_curves.csv (release 'latest'),PhononDB (Togo/NIMS MDR),https://mdr.nims.go.jp/datasets/02fa4c75-ed5f-4897-b727-67d05b922c4a,"LTC-calc.log unit cell (PBEsol-relaxed), same file as kappa",mp-924130,True,stoichiometric,TiNiSn
TiNiSn,3.779014745545495,W/m/K,675.3191,"experimental, Wiedemann-Franz: kappa_total - L*T/rho (Kim2015 L(S=267uV/K))",0,experimental,1.0,wf_subtracted,5.865993,216.0,F-43m,half-Heusler (C1b / MgAgAs),,"[""Ti"", ""Ti"", ""Ti"", ""Ti"", ""Ni"", ""Ni"", ""Ni"", ""Ni"", ""Sn"", ""Sn"", ""Sn"", ""Sn""]","[[0.5, 0.0, 0.0], [0.5, 0.5, 0.5], [0.0, 0.0, 0.5], [0.0, 0.5, 0.0], [0.25, 0.25, 0.75], [0.25, 0.75, 0.25], [0.75, 0.25, 0.25], [0.75, 0.75, 0.75], [0.0, 0.0, 0.0], [0.0, 0.5, 0.5], [0.5, 0.0, 0.5], [0.5, 0.5, 0.0]]",A,primitive->conventional (x sqrt2),Starrydata (experimental),10.1016/j.scriptamat.2020.09.010,https://doi.org/10.1016/j.scriptamat.2020.09.010,Starrydata all_curves.csv (release 'latest'),PhononDB (Togo/NIMS MDR),https://mdr.nims.go.jp/datasets/02fa4c75-ed5f-4897-b727-67d05b922c4a,"LTC-calc.log unit cell (PBEsol-relaxed), same file as kappa",mp-924130,True,stoichiometric,TiNiSn
TiNiSn,3.67883419615896,W/m/K,675.5168,"experimental, Wiedemann-Franz: kappa_total - L*T/rho (Kim2015 L(S=226uV/K))",0,experimental,1.0,wf_subtracted,5.865993,216.0,F-43m,half-Heusler (C1b / MgAgAs),,"[""Ti"", ""Ti"", ""Ti"", ""Ti"", ""Ni"", ""Ni"", ""Ni"", ""Ni"", ""Sn"", ""Sn"", ""Sn"", ""Sn""]","[[0.5, 0.0, 0.0], [0.5, 0.5, 0.5], [0.0, 0.0, 0.5], [0.0, 0.5, 0.0], [0.25, 0.25, 0.75], [0.25, 0.75, 0.25], [0.75, 0.25, 0.25], [0.75, 0.75, 0.75], [0.0, 0.0, 0.0], [0.0, 0.5, 0.5], [0.5, 0.0, 0.5], [0.5, 0.5, 0.0]]",A,primitive->conventional (x sqrt2),Starrydata (experimental),10.1021/cm3011343,https://doi.org/10.1021/cm3011343,Starrydata all_curves.csv (release 'latest'),PhononDB (Togo/NIMS MDR),https://mdr.nims.go.jp/datasets/02fa4c75-ed5f-4897-b727-67d05b922c4a,"LTC-calc.log unit cell (PBEsol-relaxed), same file as kappa",mp-924130,True,stoichiometric,TiNiSn
TiNiSn,5.402450998786646,W/m/K,676.32,"experimental, Wiedemann-Franz: kappa_total - L*T/rho (Kim2015 L(S=258uV/K))",0,experimental,1.0,wf_subtracted,5.865993,216.0,F-43m,half-Heusler (C1b / MgAgAs),,"[""Ti"", ""Ti"", ""Ti"", ""Ti"", ""Ni"", ""Ni"", ""Ni"", ""Ni"", ""Sn"", ""Sn"", ""Sn"", ""Sn""]","[[0.5, 0.0, 0.0], [0.5, 0.5, 0.5], [0.0, 0.0, 0.5], [0.0, 0.5, 0.0], [0.25, 0.25, 0.75], [0.25, 0.75, 0.25], [0.75, 0.25, 0.25], [0.75, 0.75, 0.75], [0.0, 0.0, 0.0], [0.0, 0.5, 0.5], [0.5, 0.0, 0.5], [0.5, 0.5, 0.0]]",A,primitive->conventional (x sqrt2),Starrydata (experimental),10.1007/s11664-003-0006-5,https://doi.org/10.1007/s11664-003-0006-5,Starrydata all_curves.csv (release 'latest'),PhononDB (Togo/NIMS MDR),https://mdr.nims.go.jp/datasets/02fa4c75-ed5f-4897-b727-67d05b922c4a,"LTC-calc.log unit cell (PBEsol-relaxed), same file as kappa",mp-924130,True,stoichiometric,TiNiSn
TiNiSn,4.108953554353088,W/m/K,676.3426,"experimental, Wiedemann-Franz: kappa_total - L*T/rho (Kim2015 L(S=262uV/K))",0,experimental,1.0,wf_subtracted,5.865993,216.0,F-43m,half-Heusler (C1b / MgAgAs),,"[""Ti"", ""Ti"", ""Ti"", ""Ti"", ""Ni"", ""Ni"", ""Ni"", ""Ni"", ""Sn"", ""Sn"", ""Sn"", ""Sn""]","[[0.5, 0.0, 0.0], [0.5, 0.5, 0.5], [0.0, 0.0, 0.5], [0.0, 0.5, 0.0], [0.25, 0.25, 0.75], [0.25, 0.75, 0.25], [0.75, 0.25, 0.25], [0.75, 0.75, 0.75], [0.0, 0.0, 0.0], [0.0, 0.5, 0.5], [0.5, 0.0, 0.5], [0.5, 0.5, 0.0]]",A,primitive->conventional (x sqrt2),Starrydata (experimental),10.1109/ict.2006.331350,https://doi.org/10.1109/ict.2006.331350,Starrydata all_curves.csv (release 'latest'),PhononDB (Togo/NIMS MDR),https://mdr.nims.go.jp/datasets/02fa4c75-ed5f-4897-b727-67d05b922c4a,"LTC-calc.log unit cell (PBEsol-relaxed), same file as kappa",mp-924130,True,stoichiometric,TiNiSn
TiNiSn,2.8673818377707523,W/m/K,676.35,"experimental, Wiedemann-Franz: kappa_total - L*T/rho (Kim2015 L(S=128uV/K))",0,experimental,1.0,wf_subtracted,5.865993,216.0,F-43m,half-Heusler (C1b / MgAgAs),,"[""Ti"", ""Ti"", ""Ti"", ""Ti"", ""Ni"", ""Ni"", ""Ni"", ""Ni"", ""Sn"", ""Sn"", ""Sn"", ""Sn""]","[[0.5, 0.0, 0.0], [0.5, 0.5, 0.5], [0.0, 0.0, 0.5], [0.0, 0.5, 0.0], [0.25, 0.25, 0.75], [0.25, 0.75, 0.25], [0.75, 0.25, 0.25], [0.75, 0.75, 0.75], [0.0, 0.0, 0.0], [0.0, 0.5, 0.5], [0.5, 0.0, 0.5], [0.5, 0.5, 0.0]]",A,primitive->conventional (x sqrt2),Starrydata (experimental),10.1063/1.5108636,https://doi.org/10.1063/1.5108636,Starrydata all_curves.csv (release 'latest'),PhononDB (Togo/NIMS MDR),https://mdr.nims.go.jp/datasets/02fa4c75-ed5f-4897-b727-67d05b922c4a,"LTC-calc.log unit cell (PBEsol-relaxed), same file as kappa",mp-924130,True,stoichiometric,TiNiSn
TiNiSn,2.417565038826699,W/m/K,676.4844,"experimental, Wiedemann-Franz: kappa_total - L*T/rho (Kim2015 L(S=221uV/K))",0,experimental,1.0,wf_subtracted,5.865993,216.0,F-43m,half-Heusler (C1b / MgAgAs),,"[""Ti"", ""Ti"", ""Ti"", ""Ti"", ""Ni"", ""Ni"", ""Ni"", ""Ni"", ""Sn"", ""Sn"", ""Sn"", ""Sn""]","[[0.5, 0.0, 0.0], [0.5, 0.5, 0.5], [0.0, 0.0, 0.5], [0.0, 0.5, 0.0], [0.25, 0.25, 0.75], [0.25, 0.75, 0.25], [0.75, 0.25, 0.25], [0.75, 0.75, 0.75], [0.0, 0.0, 0.0], [0.0, 0.5, 0.5], [0.5, 0.0, 0.5], [0.5, 0.5, 0.0]]",A,primitive->conventional (x sqrt2),Starrydata (experimental),10.1016/j.actamat.2015.11.022,https://doi.org/10.1016/j.actamat.2015.11.022,Starrydata all_curves.csv (release 'latest'),PhononDB (Togo/NIMS MDR),https://mdr.nims.go.jp/datasets/02fa4c75-ed5f-4897-b727-67d05b922c4a,"LTC-calc.log unit cell (PBEsol-relaxed), same file as kappa",mp-924130,True,stoichiometric,TiNiSn
TiNiSn,2.736736106567032,W/m/K,677.0021,"experimental, Wiedemann-Franz: kappa_total - L*T/rho (Kim2015 L(S=124uV/K))",0,experimental,1.0,wf_subtracted,5.865993,216.0,F-43m,half-Heusler (C1b / MgAgAs),,"[""Ti"", ""Ti"", ""Ti"", ""Ti"", ""Ni"", ""Ni"", ""Ni"", ""Ni"", ""Sn"", ""Sn"", ""Sn"", ""Sn""]","[[0.5, 0.0, 0.0], [0.5, 0.5, 0.5], [0.0, 0.0, 0.5], [0.0, 0.5, 0.0], [0.25, 0.25, 0.75], [0.25, 0.75, 0.25], [0.75, 0.25, 0.25], [0.75, 0.75, 0.75], [0.0, 0.0, 0.0], [0.0, 0.5, 0.5], [0.5, 0.0, 0.5], [0.5, 0.5, 0.0]]",A,primitive->conventional (x sqrt2),Starrydata (experimental),10.1557/jmr.2011.107,https://doi.org/10.1557/jmr.2011.107,Starrydata all_curves.csv (release 'latest'),PhononDB (Togo/NIMS MDR),https://mdr.nims.go.jp/datasets/02fa4c75-ed5f-4897-b727-67d05b922c4a,"LTC-calc.log unit cell (PBEsol-relaxed), same file as kappa",mp-924130,True,stoichiometric,TiNiSn
TiNiSn,5.414912611964883,W/m/K,677.27,"experimental, Wiedemann-Franz: kappa_total - L*T/rho (Kim2015 L(S=221uV/K))",0,experimental,1.0,wf_subtracted,5.865993,216.0,F-43m,half-Heusler (C1b / MgAgAs),,"[""Ti"", ""Ti"", ""Ti"", ""Ti"", ""Ni"", ""Ni"", ""Ni"", ""Ni"", ""Sn"", ""Sn"", ""Sn"", ""Sn""]","[[0.5, 0.0, 0.0], [0.5, 0.5, 0.5], [0.0, 0.0, 0.5], [0.0, 0.5, 0.0], [0.25, 0.25, 0.75], [0.25, 0.75, 0.25], [0.75, 0.25, 0.25], [0.75, 0.75, 0.75], [0.0, 0.0, 0.0], [0.0, 0.5, 0.5], [0.5, 0.0, 0.5], [0.5, 0.5, 0.0]]",A,primitive->conventional (x sqrt2),Starrydata (experimental),10.1007/s11664-003-0006-5,https://doi.org/10.1007/s11664-003-0006-5,Starrydata all_curves.csv (release 'latest'),PhononDB (Togo/NIMS MDR),https://mdr.nims.go.jp/datasets/02fa4c75-ed5f-4897-b727-67d05b922c4a,"LTC-calc.log unit cell (PBEsol-relaxed), same file as kappa",mp-924130,True,stoichiometric,TiNiSn
TiNiSn,5.253815336942954,W/m/K,677.802,"experimental, Wiedemann-Franz: kappa_total - L*T/rho (Kim2015 L(S=196uV/K))",0,experimental,1.0,wf_subtracted,5.865993,216.0,F-43m,half-Heusler (C1b / MgAgAs),,"[""Ti"", ""Ti"", ""Ti"", ""Ti"", ""Ni"", ""Ni"", ""Ni"", ""Ni"", ""Sn"", ""Sn"", ""Sn"", ""Sn""]","[[0.5, 0.0, 0.0], [0.5, 0.5, 0.5], [0.0, 0.0, 0.5], [0.0, 0.5, 0.0], [0.25, 0.25, 0.75], [0.25, 0.75, 0.25], [0.75, 0.25, 0.25], [0.75, 0.75, 0.75], [0.0, 0.0, 0.0], [0.0, 0.5, 0.5], [0.5, 0.0, 0.5], [0.5, 0.5, 0.0]]",A,primitive->conventional (x sqrt2),Starrydata (experimental),10.1016/j.intermet.2006.08.008,https://doi.org/10.1016/j.intermet.2006.08.008,Starrydata all_curves.csv (release 'latest'),PhononDB (Togo/NIMS MDR),https://mdr.nims.go.jp/datasets/02fa4c75-ed5f-4897-b727-67d05b922c4a,"LTC-calc.log unit cell (PBEsol-relaxed), same file as kappa",mp-924130,True,stoichiometric,TiNiSn
TiNiSn,5.054091410732142,W/m/K,678.0052,"experimental, Wiedemann-Franz: kappa_total - L*T/rho (Kim2015 L(S=214uV/K))",0,experimental,1.0,wf_subtracted,5.865993,216.0,F-43m,half-Heusler (C1b / MgAgAs),,"[""Ti"", ""Ti"", ""Ti"", ""Ti"", ""Ni"", ""Ni"", ""Ni"", ""Ni"", ""Sn"", ""Sn"", ""Sn"", ""Sn""]","[[0.5, 0.0, 0.0], [0.5, 0.5, 0.5], [0.0, 0.0, 0.5], [0.0, 0.5, 0.0], [0.25, 0.25, 0.75], [0.25, 0.75, 0.25], [0.75, 0.25, 0.25], [0.75, 0.75, 0.75], [0.0, 0.0, 0.0], [0.0, 0.5, 0.5], [0.5, 0.0, 0.5], [0.5, 0.5, 0.0]]",A,primitive->conventional (x sqrt2),Starrydata (experimental),10.1063/1.4862955,https://doi.org/10.1063/1.4862955,Starrydata all_curves.csv (release 'latest'),PhononDB (Togo/NIMS MDR),https://mdr.nims.go.jp/datasets/02fa4c75-ed5f-4897-b727-67d05b922c4a,"LTC-calc.log unit cell (PBEsol-relaxed), same file as kappa",mp-924130,True,stoichiometric,TiNiSn
TiNiSn,2.9211686874058795,W/m/K,679.1191,"experimental, Wiedemann-Franz: kappa_total - L*T/rho (Kim2015 L(S=233uV/K))",0,experimental,1.0,wf_subtracted,5.865993,216.0,F-43m,half-Heusler (C1b / MgAgAs),,"[""Ti"", ""Ti"", ""Ti"", ""Ti"", ""Ni"", ""Ni"", ""Ni"", ""Ni"", ""Sn"", ""Sn"", ""Sn"", ""Sn""]","[[0.5, 0.0, 0.0], [0.5, 0.5, 0.5], [0.0, 0.0, 0.5], [0.0, 0.5, 0.0], [0.25, 0.25, 0.75], [0.25, 0.75, 0.25], [0.75, 0.25, 0.25], [0.75, 0.75, 0.75], [0.0, 0.0, 0.0], [0.0, 0.5, 0.5], [0.5, 0.0, 0.5], [0.5, 0.5, 0.0]]",A,primitive->conventional (x sqrt2),Starrydata (experimental),10.1021/cm3011343,https://doi.org/10.1021/cm3011343,Starrydata all_curves.csv (release 'latest'),PhononDB (Togo/NIMS MDR),https://mdr.nims.go.jp/datasets/02fa4c75-ed5f-4897-b727-67d05b922c4a,"LTC-calc.log unit cell (PBEsol-relaxed), same file as kappa",mp-924130,True,stoichiometric,TiNiSn
TiNiSn,4.007006961313176,W/m/K,679.7338,"experimental, Wiedemann-Franz: kappa_total - L*T/rho (Kim2015 L(S=187uV/K))",0,experimental,1.0,wf_subtracted,5.865993,216.0,F-43m,half-Heusler (C1b / MgAgAs),,"[""Ti"", ""Ti"", ""Ti"", ""Ti"", ""Ni"", ""Ni"", ""Ni"", ""Ni"", ""Sn"", ""Sn"", ""Sn"", ""Sn""]","[[0.5, 0.0, 0.0], [0.5, 0.5, 0.5], [0.0, 0.0, 0.5], [0.0, 0.5, 0.0], [0.25, 0.25, 0.75], [0.25, 0.75, 0.25], [0.75, 0.25, 0.25], [0.75, 0.75, 0.75], [0.0, 0.0, 0.0], [0.0, 0.5, 0.5], [0.5, 0.0, 0.5], [0.5, 0.5, 0.0]]",A,primitive->conventional (x sqrt2),Starrydata (experimental),10.1557/jmr.2011.107,https://doi.org/10.1557/jmr.2011.107,Starrydata all_curves.csv (release 'latest'),PhononDB (Togo/NIMS MDR),https://mdr.nims.go.jp/datasets/02fa4c75-ed5f-4897-b727-67d05b922c4a,"LTC-calc.log unit cell (PBEsol-relaxed), same file as kappa",mp-924130,True,stoichiometric,TiNiSn
TiNiSn,4.338746,W/m/K,680.0665,"experimental, lattice thermal conductivity as published",0,experimental,1.0,reported_lattice,5.865993,216.0,F-43m,half-Heusler (C1b / MgAgAs),,"[""Ti"", ""Ti"", ""Ti"", ""Ti"", ""Ni"", ""Ni"", ""Ni"", ""Ni"", ""Sn"", ""Sn"", ""Sn"", ""Sn""]","[[0.5, 0.0, 0.0], [0.5, 0.5, 0.5], [0.0, 0.0, 0.5], [0.0, 0.5, 0.0], [0.25, 0.25, 0.75], [0.25, 0.75, 0.25], [0.75, 0.25, 0.25], [0.75, 0.75, 0.75], [0.0, 0.0, 0.0], [0.0, 0.5, 0.5], [0.5, 0.0, 0.5], [0.5, 0.5, 0.0]]",A,primitive->conventional (x sqrt2),Starrydata (experimental),10.3390/ma11040536,https://doi.org/10.3390/ma11040536,Starrydata all_curves.csv (release 'latest'),PhononDB (Togo/NIMS MDR),https://mdr.nims.go.jp/datasets/02fa4c75-ed5f-4897-b727-67d05b922c4a,"LTC-calc.log unit cell (PBEsol-relaxed), same file as kappa",mp-924130,True,stoichiometric,TiNiSn
TiNiSn,5.515815,W/m/K,680.2979,"experimental, lattice thermal conductivity as published",0,experimental,1.0,reported_lattice,5.865993,216.0,F-43m,half-Heusler (C1b / MgAgAs),,"[""Ti"", ""Ti"", ""Ti"", ""Ti"", ""Ni"", ""Ni"", ""Ni"", ""Ni"", ""Sn"", ""Sn"", ""Sn"", ""Sn""]","[[0.5, 0.0, 0.0], [0.5, 0.5, 0.5], [0.0, 0.0, 0.5], [0.0, 0.5, 0.0], [0.25, 0.25, 0.75], [0.25, 0.75, 0.25], [0.75, 0.25, 0.25], [0.75, 0.75, 0.75], [0.0, 0.0, 0.0], [0.0, 0.5, 0.5], [0.5, 0.0, 0.5], [0.5, 0.5, 0.0]]",A,primitive->conventional (x sqrt2),Starrydata (experimental),10.3390/ma11020262,https://doi.org/10.3390/ma11020262,Starrydata all_curves.csv (release 'latest'),PhononDB (Togo/NIMS MDR),https://mdr.nims.go.jp/datasets/02fa4c75-ed5f-4897-b727-67d05b922c4a,"LTC-calc.log unit cell (PBEsol-relaxed), same file as kappa",mp-924130,True,stoichiometric,TiNiSn
TiNiSn,2.6596356602381106,W/m/K,682.9,"experimental, Wiedemann-Franz: kappa_total - L*T/rho (Kim2015 L(S=120uV/K))",0,experimental,1.0,wf_subtracted,5.865993,216.0,F-43m,half-Heusler (C1b / MgAgAs),,"[""Ti"", ""Ti"", ""Ti"", ""Ti"", ""Ni"", ""Ni"", ""Ni"", ""Ni"", ""Sn"", ""Sn"", ""Sn"", ""Sn""]","[[0.5, 0.0, 0.0], [0.5, 0.5, 0.5], [0.0, 0.0, 0.5], [0.0, 0.5, 0.0], [0.25, 0.25, 0.75], [0.25, 0.75, 0.25], [0.75, 0.25, 0.25], [0.75, 0.75, 0.75], [0.0, 0.0, 0.0], [0.0, 0.5, 0.5], [0.5, 0.0, 0.5], [0.5, 0.5, 0.0]]",A,primitive->conventional (x sqrt2),Starrydata (experimental),10.1007/s11664-017-6013-8,https://doi.org/10.1007/s11664-017-6013-8,Starrydata all_curves.csv (release 'latest'),PhononDB (Togo/NIMS MDR),https://mdr.nims.go.jp/datasets/02fa4c75-ed5f-4897-b727-67d05b922c4a,"LTC-calc.log unit cell (PBEsol-relaxed), same file as kappa",mp-924130,True,stoichiometric,TiNiSn
TiNiSn,3.7729,W/m/K,683.05,experimental (Wiedemann-Franz subtracted),0,experimental,1.0,,5.865993,216.0,F-43m,half-Heusler (C1b / MgAgAs),,"[""Ti"", ""Ti"", ""Ti"", ""Ti"", ""Ni"", ""Ni"", ""Ni"", ""Ni"", ""Sn"", ""Sn"", ""Sn"", ""Sn""]","[[0.5, 0.0, 0.0], [0.5, 0.5, 0.5], [0.0, 0.0, 0.5], [0.0, 0.5, 0.0], [0.25, 0.25, 0.75], [0.25, 0.75, 0.25], [0.75, 0.25, 0.25], [0.75, 0.75, 0.75], [0.0, 0.0, 0.0], [0.0, 0.5, 0.5], [0.5, 0.0, 0.5], [0.5, 0.5, 0.0]]",A,primitive->conventional (x sqrt2),repository mining,10.6084/m9.figshare.29438735,https://github.com/KU-Yifan/PGEC-descriptor-TE-design/blob/main/results/lorenz_number/final_processed_with_kappaL.csv,,PhononDB (Togo/NIMS MDR),https://mdr.nims.go.jp/datasets/02fa4c75-ed5f-4897-b727-67d05b922c4a,"LTC-calc.log unit cell (PBEsol-relaxed), same file as kappa",mp-924130,True,stoichiometric,TiNiSn
TiNiSn,4.9999855859368685,W/m/K,684.59,"experimental, Wiedemann-Franz: kappa_total - L*T/rho (Kim2015 L(S=244uV/K))",0,experimental,1.0,wf_subtracted,5.865993,216.0,F-43m,half-Heusler (C1b / MgAgAs),,"[""Ti"", ""Ti"", ""Ti"", ""Ti"", ""Ni"", ""Ni"", ""Ni"", ""Ni"", ""Sn"", ""Sn"", ""Sn"", ""Sn""]","[[0.5, 0.0, 0.0], [0.5, 0.5, 0.5], [0.0, 0.0, 0.5], [0.0, 0.5, 0.0], [0.25, 0.25, 0.75], [0.25, 0.75, 0.25], [0.75, 0.25, 0.25], [0.75, 0.75, 0.75], [0.0, 0.0, 0.0], [0.0, 0.5, 0.5], [0.5, 0.0, 0.5], [0.5, 0.5, 0.0]]",A,primitive->conventional (x sqrt2),Starrydata (experimental),10.1063/1.4765358,https://doi.org/10.1063/1.4765358,Starrydata all_curves.csv (release 'latest'),PhononDB (Togo/NIMS MDR),https://mdr.nims.go.jp/datasets/02fa4c75-ed5f-4897-b727-67d05b922c4a,"LTC-calc.log unit cell (PBEsol-relaxed), same file as kappa",mp-924130,True,stoichiometric,TiNiSn
