Repository: Shivamrandive747/Thermalconductivity_prediction

# Calibrating first-principles lattice thermal conductivity to experiment

**A curated half-Heusler dataset and a validated transfer function.**

Published first-principles transport calculations of lattice thermal conductivity exceed what
laboratories measure for the same compound by a **median factor of 1.55**. That offset is regular
enough to be removed in closed form:

$$\kappa_L^{\mathrm{expt}}(T) \;=\; \kappa_L^{\mathrm{BTE}}(T)\;\min\!\left[c\left(\tfrac{T}{300}\right)^{p},\,1\right],
\qquad c = 0.51,\quad p = 0.80$$

Inside a domain of applicability declared before the validation set was scored, this places

File: data/Target_Materials/HEUSLER_KAPPA_TRAINING_SET.csv (part 49 of 192)
formula,kappa_L,kappa_units,temperature_K,method,method_tier,tier_name,weight,kappa_basis,struct_a_A,struct_spacegroup,struct_sg_symbol,struct_prototype,struct_site_ordering,struct_species,struct_frac_coords,struct_grade,lattice_convention,source,source_doi,source_url,source_location,struct_source,struct_source_url,struct_source_detail,struct_id,struct_same_paper_as_kappa,stoichiometry,parent_formula
TiNiSn,4.303134905550915,W/m/K,684.6439,"experimental, Wiedemann-Franz: kappa_total - L*T/rho (Kim2015 L(S=217uV/K))",0,experimental,1.0,wf_subtracted,5.865993,216.0,F-43m,half-Heusler (C1b / MgAgAs),,"[""Ti"", ""Ti"", ""Ti"", ""Ti"", ""Ni"", ""Ni"", ""Ni"", ""Ni"", ""Sn"", ""Sn"", ""Sn"", ""Sn""]","[[0.5, 0.0, 0.0], [0.5, 0.5, 0.5], [0.0, 0.0, 0.5], [0.0, 0.5, 0.0], [0.25, 0.25, 0.75], [0.25, 0.75, 0.25], [0.75, 0.25, 0.25], [0.75, 0.75, 0.75], [0.0, 0.0, 0.0], [0.0, 0.5, 0.5], [0.5, 0.0, 0.5], [0.5, 0.5, 0.0]]",A,primitive->conventional (x sqrt2),Starrydata (experimental),10.3390/ma11040536,https://doi.org/10.3390/ma11040536,Starrydata all_curves.csv (release 'latest'),PhononDB (Togo/NIMS MDR),https://mdr.nims.go.jp/datasets/02fa4c75-ed5f-4897-b727-67d05b922c4a,"LTC-calc.log unit cell (PBEsol-relaxed), same file as kappa",mp-924130,True,stoichiometric,TiNiSn
TiNiSn,2.747884020652404,W/m/K,685.3338,"experimental, Wiedemann-Franz: kappa_total - L*T/rho (Kim2015 L(S=124uV/K))",0,experimental,1.0,wf_subtracted,5.865993,216.0,F-43m,half-Heusler (C1b / MgAgAs),,"[""Ti"", ""Ti"", ""Ti"", ""Ti"", ""Ni"", ""Ni"", ""Ni"", ""Ni"", ""Sn"", ""Sn"", ""Sn"", ""Sn""]","[[0.5, 0.0, 0.0], [0.5, 0.5, 0.5], [0.0, 0.0, 0.5], [0.0, 0.5, 0.0], [0.25, 0.25, 0.75], [0.25, 0.75, 0.25], [0.75, 0.25, 0.25], [0.75, 0.75, 0.75], [0.0, 0.0, 0.0], [0.0, 0.5, 0.5], [0.5, 0.0, 0.5], [0.5, 0.5, 0.0]]",A,primitive->conventional (x sqrt2),Starrydata (experimental),10.1557/jmr.2011.107,https://doi.org/10.1557/jmr.2011.107,Starrydata all_curves.csv (release 'latest'),PhononDB (Togo/NIMS MDR),https://mdr.nims.go.jp/datasets/02fa4c75-ed5f-4897-b727-67d05b922c4a,"LTC-calc.log unit cell (PBEsol-relaxed), same file as kappa",mp-924130,True,stoichiometric,TiNiSn
TiNiSn,4.204493159034456,W/m/K,686.1,"experimental, Wiedemann-Franz: kappa_total - L*T/rho (Kim2015 L(S=173uV/K))",0,experimental,1.0,wf_subtracted,5.865993,216.0,F-43m,half-Heusler (C1b / MgAgAs),,"[""Ti"", ""Ti"", ""Ti"", ""Ti"", ""Ni"", ""Ni"", ""Ni"", ""Ni"", ""Sn"", ""Sn"", ""Sn"", ""Sn""]","[[0.5, 0.0, 0.0], [0.5, 0.5, 0.5], [0.0, 0.0, 0.5], [0.0, 0.5, 0.0], [0.25, 0.25, 0.75], [0.25, 0.75, 0.25], [0.75, 0.25, 0.25], [0.75, 0.75, 0.75], [0.0, 0.0, 0.0], [0.0, 0.5, 0.5], [0.5, 0.0, 0.5], [0.5, 0.5, 0.0]]",A,primitive->conventional (x sqrt2),Starrydata (experimental),10.1021/acs.chemmater.7b02685,https://doi.org/10.1021/acs.chemmater.7b02685,Starrydata all_curves.csv (release 'latest'),PhononDB (Togo/NIMS MDR),https://mdr.nims.go.jp/datasets/02fa4c75-ed5f-4897-b727-67d05b922c4a,"LTC-calc.log unit cell (PBEsol-relaxed), same file as kappa",mp-924130,True,stoichiometric,TiNiSn
TiNiSn,4.989995928533565,W/m/K,686.2038,"experimental, Wiedemann-Franz: kappa_total - L*T/rho (degenerate 2.44e-8)",0,experimental,1.0,wf_subtracted,5.865993,216.0,F-43m,half-Heusler (C1b / MgAgAs),,"[""Ti"", ""Ti"", ""Ti"", ""Ti"", ""Ni"", ""Ni"", ""Ni"", ""Ni"", ""Sn"", ""Sn"", ""Sn"", ""Sn""]","[[0.5, 0.0, 0.0], [0.5, 0.5, 0.5], [0.0, 0.0, 0.5], [0.0, 0.5, 0.0], [0.25, 0.25, 0.75], [0.25, 0.75, 0.25], [0.75, 0.25, 0.25], [0.75, 0.75, 0.75], [0.0, 0.0, 0.0], [0.0, 0.5, 0.5], [0.5, 0.0, 0.5], [0.5, 0.5, 0.0]]",A,primitive->conventional (x sqrt2),Starrydata (experimental),10.1016/j.stam.2004.02.006,https://doi.org/10.1016/j.stam.2004.02.006,Starrydata all_curves.csv (release 'latest'),PhononDB (Togo/NIMS MDR),https://mdr.nims.go.jp/datasets/02fa4c75-ed5f-4897-b727-67d05b922c4a,"LTC-calc.log unit cell (PBEsol-relaxed), same file as kappa",mp-924130,True,stoichiometric,TiNiSn
TiNiSn,4.003073825463126,W/m/K,686.8362,"experimental, Wiedemann-Franz: kappa_total - L*T/rho (Kim2015 L(S=186uV/K))",0,experimental,1.0,wf_subtracted,5.865993,216.0,F-43m,half-Heusler (C1b / MgAgAs),,"[""Ti"", ""Ti"", ""Ti"", ""Ti"", ""Ni"", ""Ni"", ""Ni"", ""Ni"", ""Sn"", ""Sn"", ""Sn"", ""Sn""]","[[0.5, 0.0, 0.0], [0.5, 0.5, 0.5], [0.0, 0.0, 0.5], [0.0, 0.5, 0.0], [0.25, 0.25, 0.75], [0.25, 0.75, 0.25], [0.75, 0.25, 0.25], [0.75, 0.75, 0.75], [0.0, 0.0, 0.0], [0.0, 0.5, 0.5], [0.5, 0.0, 0.5], [0.5, 0.5, 0.0]]",A,primitive->conventional (x sqrt2),Starrydata (experimental),10.1557/jmr.2011.107,https://doi.org/10.1557/jmr.2011.107,Starrydata all_curves.csv (release 'latest'),PhononDB (Togo/NIMS MDR),https://mdr.nims.go.jp/datasets/02fa4c75-ed5f-4897-b727-67d05b922c4a,"LTC-calc.log unit cell (PBEsol-relaxed), same file as kappa",mp-924130,True,stoichiometric,TiNiSn
TiNiSn,4.720508674126485,W/m/K,688.7,"experimental, Wiedemann-Franz: kappa_total - L*T/rho (Kim2015 L(S=196uV/K))",0,experimental,1.0,wf_subtracted,5.865993,216.0,F-43m,half-Heusler (C1b / MgAgAs),,"[""Ti"", ""Ti"", ""Ti"", ""Ti"", ""Ni"", ""Ni"", ""Ni"", ""Ni"", ""Sn"", ""Sn"", ""Sn"", ""Sn""]","[[0.5, 0.0, 0.0], [0.5, 0.5, 0.5], [0.0, 0.0, 0.5], [0.0, 0.5, 0.0], [0.25, 0.25, 0.75], [0.25, 0.75, 0.25], [0.75, 0.25, 0.25], [0.75, 0.75, 0.75], [0.0, 0.0, 0.0], [0.0, 0.5, 0.5], [0.5, 0.0, 0.5], [0.5, 0.5, 0.0]]",A,primitive->conventional (x sqrt2),Starrydata (experimental),10.1088/1361-6463/aa85bb,https://doi.org/10.1088/1361-6463/aa85bb,Starrydata all_curves.csv (release 'latest'),PhononDB (Togo/NIMS MDR),https://mdr.nims.go.jp/datasets/02fa4c75-ed5f-4897-b727-67d05b922c4a,"LTC-calc.log unit cell (PBEsol-relaxed), same file as kappa",mp-924130,True,stoichiometric,TiNiSn
TiNiSn,5.873416381511962,W/m/K,690.0,"experimental, Wiedemann-Franz: kappa_total - L*T/rho (Kim2015 L(S=93uV/K))",0,experimental,1.0,wf_subtracted,5.865993,216.0,F-43m,half-Heusler (C1b / MgAgAs),,"[""Ti"", ""Ti"", ""Ti"", ""Ti"", ""Ni"", ""Ni"", ""Ni"", ""Ni"", ""Sn"", ""Sn"", ""Sn"", ""Sn""]","[[0.5, 0.0, 0.0], [0.5, 0.5, 0.5], [0.0, 0.0, 0.5], [0.0, 0.5, 0.0], [0.25, 0.25, 0.75], [0.25, 0.75, 0.25], [0.75, 0.25, 0.25], [0.75, 0.75, 0.75], [0.0, 0.0, 0.0], [0.0, 0.5, 0.5], [0.5, 0.0, 0.5], [0.5, 0.5, 0.0]]",A,primitive->conventional (x sqrt2),Starrydata (experimental),10.1039/c6cp06859f,https://doi.org/10.1039/c6cp06859f,Starrydata all_curves.csv (release 'latest'),PhononDB (Togo/NIMS MDR),https://mdr.nims.go.jp/datasets/02fa4c75-ed5f-4897-b727-67d05b922c4a,"LTC-calc.log unit cell (PBEsol-relaxed), same file as kappa",mp-924130,True,stoichiometric,TiNiSn
TiNiSn,2.745443394185853,W/m/K,693.6494,"experimental, Wiedemann-Franz: kappa_total - L*T/rho (Kim2015 L(S=123uV/K))",0,experimental,1.0,wf_subtracted,5.865993,216.0,F-43m,half-Heusler (C1b / MgAgAs),,"[""Ti"", ""Ti"", ""Ti"", ""Ti"", ""Ni"", ""Ni"", ""Ni"", ""Ni"", ""Sn"", ""Sn"", ""Sn"", ""Sn""]","[[0.5, 0.0, 0.0], [0.5, 0.5, 0.5], [0.0, 0.0, 0.5], [0.0, 0.5, 0.0], [0.25, 0.25, 0.75], [0.25, 0.75, 0.25], [0.75, 0.25, 0.25], [0.75, 0.75, 0.75], [0.0, 0.0, 0.0], [0.0, 0.5, 0.5], [0.5, 0.0, 0.5], [0.5, 0.5, 0.0]]",A,primitive->conventional (x sqrt2),Starrydata (experimental),10.1557/jmr.2011.107,https://doi.org/10.1557/jmr.2011.107,Starrydata all_curves.csv (release 'latest'),PhononDB (Togo/NIMS MDR),https://mdr.nims.go.jp/datasets/02fa4c75-ed5f-4897-b727-67d05b922c4a,"LTC-calc.log unit cell (PBEsol-relaxed), same file as kappa",mp-924130,True,stoichiometric,TiNiSn
TiNiSn,4.006843053611477,W/m/K,693.9386,"experimental, Wiedemann-Franz: kappa_total - L*T/rho (Kim2015 L(S=185uV/K))",0,experimental,1.0,wf_subtracted,5.865993,216.0,F-43m,half-Heusler (C1b / MgAgAs),,"[""Ti"", ""Ti"", ""Ti"", ""Ti"", ""Ni"", ""Ni"", ""Ni"", ""Ni"", ""Sn"", ""Sn"", ""Sn"", ""Sn""]","[[0.5, 0.0, 0.0], [0.5, 0.5, 0.5], [0.0, 0.0, 0.5], [0.0, 0.5, 0.0], [0.25, 0.25, 0.75], [0.25, 0.75, 0.25], [0.75, 0.25, 0.25], [0.75, 0.75, 0.75], [0.0, 0.0, 0.0], [0.0, 0.5, 0.5], [0.5, 0.0, 0.5], [0.5, 0.5, 0.0]]",A,primitive->conventional (x sqrt2),Starrydata (experimental),10.1557/jmr.2011.107,https://doi.org/10.1557/jmr.2011.107,Starrydata all_curves.csv (release 'latest'),PhononDB (Togo/NIMS MDR),https://mdr.nims.go.jp/datasets/02fa4c75-ed5f-4897-b727-67d05b922c4a,"LTC-calc.log unit cell (PBEsol-relaxed), same file as kappa",mp-924130,True,stoichiometric,TiNiSn
TiNiSn,4.270229,W/m/K,694.796,"experimental, lattice thermal conductivity as published",0,experimental,1.0,reported_lattice,5.865993,216.0,F-43m,half-Heusler (C1b / MgAgAs),,"[""Ti"", ""Ti"", ""Ti"", ""Ti"", ""Ni"", ""Ni"", ""Ni"", ""Ni"", ""Sn"", ""Sn"", ""Sn"", ""Sn""]","[[0.5, 0.0, 0.0], [0.5, 0.5, 0.5], [0.0, 0.0, 0.5], [0.0, 0.5, 0.0], [0.25, 0.25, 0.75], [0.25, 0.75, 0.25], [0.75, 0.25, 0.25], [0.75, 0.75, 0.75], [0.0, 0.0, 0.0], [0.0, 0.5, 0.5], [0.5, 0.0, 0.5], [0.5, 0.5, 0.0]]",A,primitive->conventional (x sqrt2),Starrydata (experimental),10.3390/ma11040536,https://doi.org/10.3390/ma11040536,Starrydata all_curves.csv (release 'latest'),PhononDB (Togo/NIMS MDR),https://mdr.nims.go.jp/datasets/02fa4c75-ed5f-4897-b727-67d05b922c4a,"LTC-calc.log unit cell (PBEsol-relaxed), same file as kappa",mp-924130,True,stoichiometric,TiNiSn
TiNiSn,2.814144947048713,W/m/K,697.7065,"experimental, Wiedemann-Franz: kappa_total - L*T/rho (Kim2015 L(S=205uV/K))",0,experimental,1.0,wf_subtracted,5.865993,216.0,F-43m,half-Heusler (C1b / MgAgAs),,"[""Ti"", ""Ti"", ""Ti"", ""Ti"", ""Ni"", ""Ni"", ""Ni"", ""Ni"", ""Sn"", ""Sn"", ""Sn"", ""Sn""]","[[0.5, 0.0, 0.0], [0.5, 0.5, 0.5], [0.0, 0.0, 0.5], [0.0, 0.5, 0.0], [0.25, 0.25, 0.75], [0.25, 0.75, 0.25], [0.75, 0.25, 0.25], [0.75, 0.75, 0.75], [0.0, 0.0, 0.0], [0.0, 0.5, 0.5], [0.5, 0.0, 0.5], [0.5, 0.5, 0.0]]",A,primitive->conventional (x sqrt2),Starrydata (experimental),10.1021/cm3011343,https://doi.org/10.1021/cm3011343,Starrydata all_curves.csv (release 'latest'),PhononDB (Togo/NIMS MDR),https://mdr.nims.go.jp/datasets/02fa4c75-ed5f-4897-b727-67d05b922c4a,"LTC-calc.log unit cell (PBEsol-relaxed), same file as kappa",mp-924130,True,stoichiometric,TiNiSn
TiNiSn,5.536316,W/m/K,698.3792,"experimental, lattice thermal conductivity as published",0,experimental,1.0,reported_lattice,5.865993,216.0,F-43m,half-Heusler (C1b / MgAgAs),,"[""Ti"", ""Ti"", ""Ti"", ""Ti"", ""Ni"", ""Ni"", ""Ni"", ""Ni"", ""Sn"", ""Sn"", ""Sn"", ""Sn""]","[[0.5, 0.0, 0.0], [0.5, 0.5, 0.5], [0.0, 0.0, 0.5], [0.0, 0.5, 0.0], [0.25, 0.25, 0.75], [0.25, 0.75, 0.25], [0.75, 0.25, 0.25], [0.75, 0.75, 0.75], [0.0, 0.0, 0.0], [0.0, 0.5, 0.5], [0.5, 0.0, 0.5], [0.5, 0.5, 0.0]]",A,primitive->conventional (x sqrt2),Starrydata (experimental),10.3390/ma11020262,https://doi.org/10.3390/ma11020262,Starrydata all_curves.csv (release 'latest'),PhononDB (Togo/NIMS MDR),https://mdr.nims.go.jp/datasets/02fa4c75-ed5f-4897-b727-67d05b922c4a,"LTC-calc.log unit cell (PBEsol-relaxed), same file as kappa",mp-924130,True,stoichiometric,TiNiSn
TiNiSn,4.296910824666989,W/m/K,700.5951,"experimental, Wiedemann-Franz: kappa_total - L*T/rho (Kim2015 L(S=212uV/K))",0,experimental,1.0,wf_subtracted,5.865993,216.0,F-43m,half-Heusler (C1b / MgAgAs),,"[""Ti"", ""Ti"", ""Ti"", ""Ti"", ""Ni"", ""Ni"", ""Ni"", ""Ni"", ""Sn"", ""Sn"", ""Sn"", ""Sn""]","[[0.5, 0.0, 0.0], [0.5, 0.5, 0.5], [0.0, 0.0, 0.5], [0.0, 0.5, 0.0], [0.25, 0.25, 0.75], [0.25, 0.75, 0.25], [0.75, 0.25, 0.25], [0.75, 0.75, 0.75], [0.0, 0.0, 0.0], [0.0, 0.5, 0.5], [0.5, 0.0, 0.5], [0.5, 0.5, 0.0]]",A,primitive->conventional (x sqrt2),Starrydata (experimental),10.3390/ma11040536,https://doi.org/10.3390/ma11040536,Starrydata all_curves.csv (release 'latest'),PhononDB (Togo/NIMS MDR),https://mdr.nims.go.jp/datasets/02fa4c75-ed5f-4897-b727-67d05b922c4a,"LTC-calc.log unit cell (PBEsol-relaxed), same file as kappa",mp-924130,True,stoichiometric,TiNiSn
TiNiSn,3.99495055101272,W/m/K,701.025,"experimental, Wiedemann-Franz: kappa_total - L*T/rho (Kim2015 L(S=184uV/K))",0,experimental,1.0,wf_subtracted,5.865993,216.0,F-43m,half-Heusler (C1b / MgAgAs),,"[""Ti"", ""Ti"", ""Ti"", ""Ti"", ""Ni"", ""Ni"", ""Ni"", ""Ni"", ""Sn"", ""Sn"", ""Sn"", ""Sn""]","[[0.5, 0.0, 0.0], [0.5, 0.5, 0.5], [0.0, 0.0, 0.5], [0.0, 0.5, 0.0], [0.25, 0.25, 0.75], [0.25, 0.75, 0.25], [0.75, 0.25, 0.25], [0.75, 0.75, 0.75], [0.0, 0.0, 0.0], [0.0, 0.5, 0.5], [0.5, 0.0, 0.5], [0.5, 0.5, 0.0]]",A,primitive->conventional (x sqrt2),Starrydata (experimental),10.1557/jmr.2011.107,https://doi.org/10.1557/jmr.2011.107,Starrydata all_curves.csv (release 'latest'),PhononDB (Togo/NIMS MDR),https://mdr.nims.go.jp/datasets/02fa4c75-ed5f-4897-b727-67d05b922c4a,"LTC-calc.log unit cell (PBEsol-relaxed), same file as kappa",mp-924130,True,stoichiometric,TiNiSn
TiNiSn,3.6140610473590575,W/m/K,701.5287,"experimental, Wiedemann-Franz: kappa_total - L*T/rho (Kim2015 L(S=211uV/K))",0,experimental,1.0,wf_subtracted,5.865993,216.0,F-43m,half-Heusler (C1b / MgAgAs),,"[""Ti"", ""Ti"", ""Ti"", ""Ti"", ""Ni"", ""Ni"", ""Ni"", ""Ni"", ""Sn"", ""Sn"", ""Sn"", ""Sn""]","[[0.5, 0.0, 0.0], [0.5, 0.5, 0.5], [0.0, 0.0, 0.5], [0.0, 0.5, 0.0], [0.25, 0.25, 0.75], [0.25, 0.75, 0.25], [0.75, 0.25, 0.25], [0.75, 0.75, 0.75], [0.0, 0.0, 0.0], [0.0, 0.5, 0.5], [0.5, 0.0, 0.5], [0.5, 0.5, 0.0]]",A,primitive->conventional (x sqrt2),Starrydata (experimental),10.1021/cm3011343,https://doi.org/10.1021/cm3011343,Starrydata all_curves.csv (release 'latest'),PhononDB (Togo/NIMS MDR),https://mdr.nims.go.jp/datasets/02fa4c75-ed5f-4897-b727-67d05b922c4a,"LTC-calc.log unit cell (PBEsol-relaxed), same file as kappa",mp-924130,True,stoichiometric,TiNiSn
TiNiSn,5.6078,W/m/K,701.53,experimental (Wiedemann-Franz subtracted),0,experimental,1.0,,5.865993,216.0,F-43m,half-Heusler (C1b / MgAgAs),,"[""Ti"", ""Ti"", ""Ti"", ""Ti"", ""Ni"", ""Ni"", ""Ni"", ""Ni"", ""Sn"", ""Sn"", ""Sn"", ""Sn""]","[[0.5, 0.0, 0.0], [0.5, 0.5, 0.5], [0.0, 0.0, 0.5], [0.0, 0.5, 0.0], [0.25, 0.25, 0.75], [0.25, 0.75, 0.25], [0.75, 0.25, 0.25], [0.75, 0.75, 0.75], [0.0, 0.0, 0.0], [0.0, 0.5, 0.5], [0.5, 0.0, 0.5], [0.5, 0.5, 0.0]]",A,primitive->conventional (x sqrt2),repository mining,10.6084/m9.figshare.29438735,https://github.com/KU-Yifan/PGEC-descriptor-TE-design/blob/main/results/lorenz_number/final_processed_with_kappaL.csv,,PhononDB (Togo/NIMS MDR),https://mdr.nims.go.jp/datasets/02fa4c75-ed5f-4897-b727-67d05b922c4a,"LTC-calc.log unit cell (PBEsol-relaxed), same file as kappa",mp-924130,True,stoichiometric,TiNiSn
TiNiSn,2.925352203186491,W/m/K,702.15,"experimental, Wiedemann-Franz: kappa_total - L*T/rho (Kim2015 L(S=129uV/K))",0,experimental,1.0,wf_subtracted,5.865993,216.0,F-43m,half-Heusler (C1b / MgAgAs),,"[""Ti"", ""Ti"", ""Ti"", ""Ti"", ""Ni"", ""Ni"", ""Ni"", ""Ni"", ""Sn"", ""Sn"", ""Sn"", ""Sn""]","[[0.5, 0.0, 0.0], [0.5, 0.5, 0.5], [0.0, 0.0, 0.5], [0.0, 0.5, 0.0], [0.25, 0.25, 0.75], [0.25, 0.75, 0.25], [0.75, 0.25, 0.25], [0.75, 0.75, 0.75], [0.0, 0.0, 0.0], [0.0, 0.5, 0.5], [0.5, 0.0, 0.5], [0.5, 0.5, 0.0]]",A,primitive->conventional (x sqrt2),Starrydata (experimental),10.1063/1.5108636,https://doi.org/10.1063/1.5108636,Starrydata all_curves.csv (release 'latest'),PhononDB (Togo/NIMS MDR),https://mdr.nims.go.jp/datasets/02fa4c75-ed5f-4897-b727-67d05b922c4a,"LTC-calc.log unit cell (PBEsol-relaxed), same file as kappa",mp-924130,True,stoichiometric,TiNiSn
TiNiSn,2.7551453525124168,W/m/K,703.1461,"experimental, Wiedemann-Franz: kappa_total - L*T/rho (Kim2015 L(S=123uV/K))",0,experimental,1.0,wf_subtracted,5.865993,216.0,F-43m,half-Heusler (C1b / MgAgAs),,"[""Ti"", ""Ti"", ""Ti"", ""Ti"", ""Ni"", ""Ni"", ""Ni"", ""Ni"", ""Sn"", ""Sn"", ""Sn"", ""Sn""]","[[0.5, 0.0, 0.0], [0.5, 0.5, 0.5], [0.0, 0.0, 0.5], [0.0, 0.5, 0.0], [0.25, 0.25, 0.75], [0.25, 0.75, 0.25], [0.75, 0.25, 0.25], [0.75, 0.75, 0.75], [0.0, 0.0, 0.0], [0.0, 0.5, 0.5], [0.5, 0.0, 0.5], [0.5, 0.5, 0.0]]",A,primitive->conventional (x sqrt2),Starrydata (experimental),10.1557/jmr.2011.107,https://doi.org/10.1557/jmr.2011.107,Starrydata all_curves.csv (release 'latest'),PhononDB (Togo/NIMS MDR),https://mdr.nims.go.jp/datasets/02fa4c75-ed5f-4897-b727-67d05b922c4a,"LTC-calc.log unit cell (PBEsol-relaxed), same file as kappa",mp-924130,True,stoichiometric,TiNiSn
TiNiSn,4.953784188716123,W/m/K,705.574,"experimental, Wiedemann-Franz: kappa_total - L*T/rho (Kim2015 L(S=239uV/K))",0,experimental,1.0,wf_subtracted,5.865993,216.0,F-43m,half-Heusler (C1b / MgAgAs),,"[""Ti"", ""Ti"", ""Ti"", ""Ti"", ""Ni"", ""Ni"", ""Ni"", ""Ni"", ""Sn"", ""Sn"", ""Sn"", ""Sn""]","[[0.5, 0.0, 0.0], [0.5, 0.5, 0.5], [0.0, 0.0, 0.5], [0.0, 0.5, 0.0], [0.25, 0.25, 0.75], [0.25, 0.75, 0.25], [0.75, 0.25, 0.25], [0.75, 0.75, 0.75], [0.0, 0.0, 0.0], [0.0, 0.5, 0.5], [0.5, 0.0, 0.5], [0.5, 0.5, 0.0]]",A,primitive->conventional (x sqrt2),Starrydata (experimental),10.1063/1.4765358,https://doi.org/10.1063/1.4765358,Starrydata all_curves.csv (release 'latest'),PhononDB (Togo/NIMS MDR),https://mdr.nims.go.jp/datasets/02fa4c75-ed5f-4897-b727-67d05b922c4a,"LTC-calc.log unit cell (PBEsol-relaxed), same file as kappa",mp-924130,True,stoichiometric,TiNiSn
TiNiSn,5.58477843203602,W/m/K,705.5815,"experimental, Wiedemann-Franz: kappa_total - L*T/rho (Kim2015 L(S=171uV/K))",0,experimental,1.0,wf_subtracted,5.865993,216.0,F-43m,half-Heusler (C1b / MgAgAs),,"[""Ti"", ""Ti"", ""Ti"", ""Ti"", ""Ni"", ""Ni"", ""Ni"", ""Ni"", ""Sn"", ""Sn"", ""Sn"", ""Sn""]","[[0.5, 0.0, 0.0], [0.5, 0.5, 0.5], [0.0, 0.0, 0.5], [0.0, 0.5, 0.0], [0.25, 0.25, 0.75], [0.25, 0.75, 0.25], [0.75, 0.25, 0.25], [0.75, 0.75, 0.75], [0.0, 0.0, 0.0], [0.0, 0.5, 0.5], [0.5, 0.0, 0.5], [0.5, 0.5, 0.0]]",A,primitive->conventional (x sqrt2),Starrydata (experimental),10.3390/ma11020262,https://doi.org/10.3390/ma11020262,Starrydata all_curves.csv (release 'latest'),PhononDB (Togo/NIMS MDR),https://mdr.nims.go.jp/datasets/02fa4c75-ed5f-4897-b727-67d05b922c4a,"LTC-calc.log unit cell (PBEsol-relaxed), same file as kappa",mp-924130,True,stoichiometric,TiNiSn
TiNiSn,4.156896169500169,W/m/K,705.6118,"experimental, Wiedemann-Franz: kappa_total - L*T/rho (Kim2015 L(S=170uV/K))",0,experimental,1.0,wf_subtracted,5.865993,216.0,F-43m,half-Heusler (C1b / MgAgAs),,"[""Ti"", ""Ti"", ""Ti"", ""Ti"", ""Ni"", ""Ni"", ""Ni"", ""Ni"", ""Sn"", ""Sn"", ""Sn"", ""Sn""]","[[0.5, 0.0, 0.0], [0.5, 0.5, 0.5], [0.0, 0.0, 0.5], [0.0, 0.5, 0.0], [0.25, 0.25, 0.75], [0.25, 0.75, 0.25], [0.75, 0.25, 0.25], [0.75, 0.75, 0.75], [0.0, 0.0, 0.0], [0.0, 0.5, 0.5], [0.5, 0.0, 0.5], [0.5, 0.5, 0.0]]",A,primitive->conventional (x sqrt2),Starrydata (experimental),10.1039/c3cp50918d,https://doi.org/10.1039/c3cp50918d,Starrydata all_curves.csv (release 'latest'),PhononDB (Togo/NIMS MDR),https://mdr.nims.go.jp/datasets/02fa4c75-ed5f-4897-b727-67d05b922c4a,"LTC-calc.log unit cell (PBEsol-relaxed), same file as kappa",mp-924130,True,stoichiometric,TiNiSn
TiNiSn,3.9966476535733095,W/m/K,708.1274,"experimental, Wiedemann-Franz: kappa_total - L*T/rho (Kim2015 L(S=183uV/K))",0,experimental,1.0,wf_subtracted,5.865993,216.0,F-43m,half-Heusler (C1b / MgAgAs),,"[""Ti"", ""Ti"", ""Ti"", ""Ti"", ""Ni"", ""Ni"", ""Ni"", ""Ni"", ""Sn"", ""Sn"", ""Sn"", ""Sn""]","[[0.5, 0.0, 0.0], [0.5, 0.5, 0.5], [0.0, 0.0, 0.5], [0.0, 0.5, 0.0], [0.25, 0.25, 0.75], [0.25, 0.75, 0.25], [0.75, 0.25, 0.25], [0.75, 0.75, 0.75], [0.0, 0.0, 0.0], [0.0, 0.5, 0.5], [0.5, 0.0, 0.5], [0.5, 0.5, 0.0]]",A,primitive->conventional (x sqrt2),Starrydata (experimental),10.1557/jmr.2011.107,https://doi.org/10.1557/jmr.2011.107,Starrydata all_curves.csv (release 'latest'),PhononDB (Togo/NIMS MDR),https://mdr.nims.go.jp/datasets/02fa4c75-ed5f-4897-b727-67d05b922c4a,"LTC-calc.log unit cell (PBEsol-relaxed), same file as kappa",mp-924130,True,stoichiometric,TiNiSn
TiNiSn,1.6078410063317017,W/m/K,708.4582,"experimental, Wiedemann-Franz: kappa_total - L*T/rho (Kim2015 L(S=98uV/K))",0,experimental,1.0,wf_subtracted,5.865993,216.0,F-43m,half-Heusler (C1b / MgAgAs),,"[""Ti"", ""Ti"", ""Ti"", ""Ti"", ""Ni"", ""Ni"", ""Ni"", ""Ni"", ""Sn"", ""Sn"", ""Sn"", ""Sn""]","[[0.5, 0.0, 0.0], [0.5, 0.5, 0.5], [0.0, 0.0, 0.5], [0.0, 0.5, 0.0], [0.25, 0.25, 0.75], [0.25, 0.75, 0.25], [0.75, 0.25, 0.25], [0.75, 0.75, 0.75], [0.0, 0.0, 0.0], [0.0, 0.5, 0.5], [0.5, 0.0, 0.5], [0.5, 0.5, 0.0]]",A,primitive->conventional (x sqrt2),Starrydata (experimental),10.1016/j.jallcom.2026.187908,https://doi.org/10.1016/j.jallcom.2026.187908,Starrydata all_curves.csv (release 'latest'),PhononDB (Togo/NIMS MDR),https://mdr.nims.go.jp/datasets/02fa4c75-ed5f-4897-b727-67d05b922c4a,"LTC-calc.log unit cell (PBEsol-relaxed), same file as kappa",mp-924130,True,stoichiometric,TiNiSn
TiNiSn,3.379441727534544,W/m/K,708.864,"experimental, Wiedemann-Franz: kappa_total - L*T/rho (Kim2015 L(S=189uV/K))",0,experimental,1.0,wf_subtracted,5.865993,216.0,F-43m,half-Heusler (C1b / MgAgAs),,"[""Ti"", ""Ti"", ""Ti"", ""Ti"", ""Ni"", ""Ni"", ""Ni"", ""Ni"", ""Sn"", ""Sn"", ""Sn"", ""Sn""]","[[0.5, 0.0, 0.0], [0.5, 0.5, 0.5], [0.0, 0.0, 0.5], [0.0, 0.5, 0.0], [0.25, 0.25, 0.75], [0.25, 0.75, 0.25], [0.75, 0.25, 0.25], [0.75, 0.75, 0.75], [0.0, 0.0, 0.0], [0.0, 0.5, 0.5], [0.5, 0.0, 0.5], [0.5, 0.5, 0.0]]",A,primitive->conventional (x sqrt2),Starrydata (experimental),10.1016/j.solidstatesciences.2013.09.005,https://doi.org/10.1016/j.solidstatesciences.2013.09.005,Starrydata all_curves.csv (release 'latest'),PhononDB (Togo/NIMS MDR),https://mdr.nims.go.jp/datasets/02fa4c75-ed5f-4897-b727-67d05b922c4a,"LTC-calc.log unit cell (PBEsol-relaxed), same file as kappa",mp-924130,True,stoichiometric,TiNiSn
TiNiSn,3.31841914489723,W/m/K,709.1576,"experimental, Wiedemann-Franz: kappa_total - L*T/rho (Kim2015 L(S=174uV/K))",0,experimental,1.0,wf_subtracted,5.865993,216.0,F-43m,half-Heusler (C1b / MgAgAs),,"[""Ti"", ""Ti"", ""Ti"", ""Ti"", ""Ni"", ""Ni"", ""Ni"", ""Ni"", ""Sn"", ""Sn"", ""Sn"", ""Sn""]","[[0.5, 0.0, 0.0], [0.5, 0.5, 0.5], [0.0, 0.0, 0.5], [0.0, 0.5, 0.0], [0.25, 0.25, 0.75], [0.25, 0.75, 0.25], [0.75, 0.25, 0.25], [0.75, 0.75, 0.75], [0.0, 0.0, 0.0], [0.0, 0.5, 0.5], [0.5, 0.0, 0.5], [0.5, 0.5, 0.0]]",A,primitive->conventional (x sqrt2),Starrydata (experimental),10.1016/j.solidstatesciences.2013.09.005,https://doi.org/10.1016/j.solidstatesciences.2013.09.005,Starrydata all_curves.csv (release 'latest'),PhononDB (Togo/NIMS MDR),https://mdr.nims.go.jp/datasets/02fa4c75-ed5f-4897-b727-67d05b922c4a,"LTC-calc.log unit cell (PBEsol-relaxed), same file as kappa",mp-924130,True,stoichiometric,TiNiSn
TiNiSn,3.162689773228149,W/m/K,709.6811,"experimental, Wiedemann-Franz: kappa_total - L*T/rho (Kim2015 L(S=130uV/K))",0,experimental,1.0,wf_subtracted,5.865993,216.0,F-43m,half-Heusler (C1b / MgAgAs),,"[""Ti"", ""Ti"", ""Ti"", ""Ti"", ""Ni"", ""Ni"", ""Ni"", ""Ni"", ""Sn"", ""Sn"", ""Sn"", ""Sn""]","[[0.5, 0.0, 0.0], [0.5, 0.5, 0.5], [0.0, 0.0, 0.5], [0.0, 0.5, 0.0], [0.25, 0.25, 0.75], [0.25, 0.75, 0.25], [0.75, 0.25, 0.25], [0.75, 0.75, 0.75], [0.0, 0.0, 0.0], [0.0, 0.5, 0.5], [0.5, 0.0, 0.5], [0.5, 0.5, 0.0]]",A,primitive->conventional (x sqrt2),Starrydata (experimental),10.1016/j.solidstatesciences.2013.09.005,https://doi.org/10.1016/j.solidstatesciences.2013.09.005,Starrydata all_curves.csv (release 'latest'),PhononDB (Togo/NIMS MDR),https://mdr.nims.go.jp/datasets/02fa4c75-ed5f-4897-b727-67d05b922c4a,"LTC-calc.log unit cell (PBEsol-relaxed), same file as kappa",mp-924130,True,stoichiometric,TiNiSn
TiNiSn,1.6409945180475978,W/m/K,710.0642,"experimental, Wiedemann-Franz: kappa_total - L*T/rho (Kim2015 L(S=116uV/K))",0,experimental,1.0,wf_subtracted,5.865993,216.0,F-43m,half-Heusler (C1b / MgAgAs),,"[""Ti"", ""Ti"", ""Ti"", ""Ti"", ""Ni"", ""Ni"", ""Ni"", ""Ni"", ""Sn"", ""Sn"", ""Sn"", ""Sn""]","[[0.5, 0.0, 0.0], [0.5, 0.5, 0.5], [0.0, 0.0, 0.5], [0.0, 0.5, 0.0], [0.25, 0.25, 0.75], [0.25, 0.75, 0.25], [0.75, 0.25, 0.25], [0.75, 0.75, 0.75], [0.0, 0.0, 0.0], [0.0, 0.5, 0.5], [0.5, 0.0, 0.5], [0.5, 0.5, 0.0]]",A,primitive->conventional (x sqrt2),Starrydata (experimental),10.1016/j.jallcom.2026.187908,https://doi.org/10.1016/j.jallcom.2026.187908,Starrydata all_curves.csv (release 'latest'),PhononDB (Togo/NIMS MDR),https://mdr.nims.go.jp/datasets/02fa4c75-ed5f-4897-b727-67d05b922c4a,"LTC-calc.log unit cell (PBEsol-relaxed), same file as kappa",mp-924130,True,stoichiometric,TiNiSn
TiNiSn,2.9336592090435443,W/m/K,710.0642,"experimental, Wiedemann-Franz: kappa_total - L*T/rho (Kim2015 L(S=98uV/K))",0,experimental,1.0,wf_subtracted,5.865993,216.0,F-43m,half-Heusler (C1b / MgAgAs),,"[""Ti"", ""Ti"", ""Ti"", ""Ti"", ""Ni"", ""Ni"", ""Ni"", ""Ni"", ""Sn"", ""Sn"", ""Sn"", ""Sn""]","[[0.5, 0.0, 0.0], [0.5, 0.5, 0.5], [0.0, 0.0, 0.5], [0.0, 0.5, 0.0], [0.25, 0.25, 0.75], [0.25, 0.75, 0.25], [0.75, 0.25, 0.25], [0.75, 0.75, 0.75], [0.0, 0.0, 0.0], [0.0, 0.5, 0.5], [0.5, 0.0, 0.5], [0.5, 0.5, 0.0]]",A,primitive->conventional (x sqrt2),Starrydata (experimental),10.1016/j.jallcom.2026.187908,https://doi.org/10.1016/j.jallcom.2026.187908,Starrydata all_curves.csv (release 'latest'),PhononDB (Togo/NIMS MDR),https://mdr.nims.go.jp/datasets/02fa4c75-ed5f-4897-b727-67d05b922c4a,"LTC-calc.log unit cell (PBEsol-relaxed), same file as kappa",mp-924130,True,stoichiometric,TiNiSn
TiNiSn,2.0003252759595807,W/m/K,710.6,"experimental, Wiedemann-Franz: kappa_total - L*T/rho (Kim2015 L(S=196uV/K))",0,experimental,1.0,wf_subtracted,5.865993,216.0,F-43m,half-Heusler (C1b / MgAgAs),,"[""Ti"", ""Ti"", ""Ti"", ""Ti"", ""Ni"", ""Ni"", ""Ni"", ""Ni"", ""Sn"", ""Sn"", ""Sn"", ""Sn""]","[[0.5, 0.0, 0.0], [0.5, 0.5, 0.5], [0.0, 0.0, 0.5], [0.0, 0.5, 0.0], [0.25, 0.25, 0.75], [0.25, 0.75, 0.25], [0.75, 0.25, 0.25], [0.75, 0.75, 0.75], [0.0, 0.0, 0.0], [0.0, 0.5, 0.5], [0.5, 0.0, 0.5], [0.5, 0.5, 0.0]]",A,primitive->conventional (x sqrt2),Starrydata (experimental),10.1016/j.jallcom.2026.187908,https://doi.org/10.1016/j.jallcom.2026.187908,Starrydata all_curves.csv (release 'latest'),PhononDB (Togo/NIMS MDR),https://mdr.nims.go.jp/datasets/02fa4c75-ed5f-4897-b727-67d05b922c4a,"LTC-calc.log unit cell (PBEsol-relaxed), same file as kappa",mp-924130,True,stoichiometric,TiNiSn
TiNiSn,4.349633,W/m/K,710.7774,"experimental, lattice thermal conductivity as published",0,experimental,1.0,reported_lattice,5.865993,216.0,F-43m,half-Heusler (C1b / MgAgAs),,"[""Ti"", ""Ti"", ""Ti"", ""Ti"", ""Ni"", ""Ni"", ""Ni"", ""Ni"", ""Sn"", ""Sn"", ""Sn"", ""Sn""]","[[0.5, 0.0, 0.0], [0.5, 0.5, 0.5], [0.0, 0.0, 0.5], [0.0, 0.5, 0.0], [0.25, 0.25, 0.75], [0.25, 0.75, 0.25], [0.75, 0.25, 0.25], [0.75, 0.75, 0.75], [0.0, 0.0, 0.0], [0.0, 0.5, 0.5], [0.5, 0.0, 0.5], [0.5, 0.5, 0.0]]",A,primitive->conventional (x sqrt2),Starrydata (experimental),10.3390/ma11040536,https://doi.org/10.3390/ma11040536,Starrydata all_curves.csv (release 'latest'),PhononDB (Togo/NIMS MDR),https://mdr.nims.go.jp/datasets/02fa4c75-ed5f-4897-b727-67d05b922c4a,"LTC-calc.log unit cell (PBEsol-relaxed), same file as kappa",mp-924130,True,stoichiometric,TiNiSn
TiNiSn,4.167574960897678,W/m/K,710.8,"experimental, Wiedemann-Franz: kappa_total - L*T/rho (Kim2015 L(S=171uV/K))",0,experimental,1.0,wf_subtracted,5.865993,216.0,F-43m,half-Heusler (C1b / MgAgAs),,"[""Ti"", ""Ti"", ""Ti"", ""Ti"", ""Ni"", ""Ni"", ""Ni"", ""Ni"", ""Sn"", ""Sn"", ""Sn"", ""Sn""]","[[0.5, 0.0, 0.0], [0.5, 0.5, 0.5], [0.0, 0.0, 0.5], [0.0, 0.5, 0.0], [0.25, 0.25, 0.75], [0.25, 0.75, 0.25], [0.75, 0.25, 0.25], [0.75, 0.75, 0.75], [0.0, 0.0, 0.0], [0.0, 0.5, 0.5], [0.5, 0.0, 0.5], [0.5, 0.5, 0.0]]",A,primitive->conventional (x sqrt2),Starrydata (experimental),10.1021/acs.chemmater.7b02685,https://doi.org/10.1021/acs.chemmater.7b02685,Starrydata all_curves.csv (release 'latest'),PhononDB (Togo/NIMS MDR),https://mdr.nims.go.jp/datasets/02fa4c75-ed5f-4897-b727-67d05b922c4a,"LTC-calc.log unit cell (PBEsol-relaxed), same file as kappa",mp-924130,True,stoichiometric,TiNiSn
TiNiSn,5.011119967762839,W/m/K,710.8745,"experimental, Wiedemann-Franz: kappa_total - L*T/rho (Kim2015 L(S=214uV/K))",0,experimental,1.0,wf_subtracted,5.865993,216.0,F-43m,half-Heusler (C1b / MgAgAs),,"[""Ti"", ""Ti"", ""Ti"", ""Ti"", ""Ni"", ""Ni"", ""Ni"", ""Ni"", ""Sn"", ""Sn"", ""Sn"", ""Sn""]","[[0.5, 0.0, 0.0], [0.5, 0.5, 0.5], [0.0, 0.0, 0.5], [0.0, 0.5, 0.0], [0.25, 0.25, 0.75], [0.25, 0.75, 0.25], [0.75, 0.25, 0.25], [0.75, 0.75, 0.75], [0.0, 0.0, 0.0], [0.0, 0.5, 0.5], [0.5, 0.0, 0.5], [0.5, 0.5, 0.0]]",A,primitive->conventional (x sqrt2),Starrydata (experimental),10.1063/1.4862955,https://doi.org/10.1063/1.4862955,Starrydata all_curves.csv (release 'latest'),PhononDB (Togo/NIMS MDR),https://mdr.nims.go.jp/datasets/02fa4c75-ed5f-4897-b727-67d05b922c4a,"LTC-calc.log unit cell (PBEsol-relaxed), same file as kappa",mp-924130,True,stoichiometric,TiNiSn
TiNiSn,2.721586516907106,W/m/K,711.1639,"experimental, Wiedemann-Franz: kappa_total - L*T/rho (Kim2015 L(S=94uV/K))",0,experimental,1.0,wf_subtracted,5.865993,216.0,F-43m,half-Heusler (C1b / MgAgAs),,"[""Ti"", ""Ti"", ""Ti"", ""Ti"", ""Ni"", ""Ni"", ""Ni"", ""Ni"", ""Sn"", ""Sn"", ""Sn"", ""Sn""]","[[0.5, 0.0, 0.0], [0.5, 0.5, 0.5], [0.0, 0.0, 0.5], [0.0, 0.5, 0.0], [0.25, 0.25, 0.75], [0.25, 0.75, 0.25], [0.75, 0.25, 0.25], [0.75, 0.75, 0.75], [0.0, 0.0, 0.0], [0.0, 0.5, 0.5], [0.5, 0.0, 0.5], [0.5, 0.5, 0.0]]",A,primitive->conventional (x sqrt2),Starrydata (experimental),10.1063/1.4914504,https://doi.org/10.1063/1.4914504,Starrydata all_curves.csv (release 'latest'),PhononDB (Togo/NIMS MDR),https://mdr.nims.go.jp/datasets/02fa4c75-ed5f-4897-b727-67d05b922c4a,"LTC-calc.log unit cell (PBEsol-relaxed), same file as kappa",mp-924130,True,stoichiometric,TiNiSn
TiNiSn,5.787195684055603,W/m/K,711.9,"experimental, Wiedemann-Franz: kappa_total - L*T/rho (Kim2015 L(S=93uV/K))",0,experimental,1.0,wf_subtracted,5.865993,216.0,F-43m,half-Heusler (C1b / MgAgAs),,"[""Ti"", ""Ti"", ""Ti"", ""Ti"", ""Ni"", ""Ni"", ""Ni"", ""Ni"", ""Sn"", ""Sn"", ""Sn"", ""Sn""]","[[0.5, 0.0, 0.0], [0.5, 0.5, 0.5], [0.0, 0.0, 0.5], [0.0, 0.5, 0.0], [0.25, 0.25, 0.75], [0.25, 0.75, 0.25], [0.75, 0.25, 0.25], [0.75, 0.75, 0.75], [0.0, 0.0, 0.0], [0.0, 0.5, 0.5], [0.5, 0.0, 0.5], [0.5, 0.5, 0.0]]",A,primitive->conventional (x sqrt2),Starrydata (experimental),10.1039/c6cp06859f,https://doi.org/10.1039/c6cp06859f,Starrydata all_curves.csv (release 'latest'),PhononDB (Togo/NIMS MDR),https://mdr.nims.go.jp/datasets/02fa4c75-ed5f-4897-b727-67d05b922c4a,"LTC-calc.log unit cell (PBEsol-relaxed), same file as kappa",mp-924130,True,stoichiometric,TiNiSn
TiNiSn,2.776842906831955,W/m/K,712.6428,"experimental, Wiedemann-Franz: kappa_total - L*T/rho (Kim2015 L(S=122uV/K))",0,experimental,1.0,wf_subtracted,5.865993,216.0,F-43m,half-Heusler (C1b / MgAgAs),,"[""Ti"", ""Ti"", ""Ti"", ""Ti"", ""Ni"", ""Ni"", ""Ni"", ""Ni"", ""Sn"", ""Sn"", ""Sn"", ""Sn""]","[[0.5, 0.0, 0.0], [0.5, 0.5, 0.5], [0.0, 0.0, 0.5], [0.0, 0.5, 0.0], [0.25, 0.25, 0.75], [0.25, 0.75, 0.25], [0.75, 0.25, 0.25], [0.75, 0.75, 0.75], [0.0, 0.0, 0.0], [0.0, 0.5, 0.5], [0.5, 0.0, 0.5], [0.5, 0.5, 0.0]]",A,primitive->conventional (x sqrt2),Starrydata (experimental),10.1557/jmr.2011.107,https://doi.org/10.1557/jmr.2011.107,Starrydata all_curves.csv (release 'latest'),PhononDB (Togo/NIMS MDR),https://mdr.nims.go.jp/datasets/02fa4c75-ed5f-4897-b727-67d05b922c4a,"LTC-calc.log unit cell (PBEsol-relaxed), same file as kappa",mp-924130,True,stoichiometric,TiNiSn
TiNiSn,5.6684,W/m/K,713.39,experimental (Wiedemann-Franz subtracted),0,experimental,1.0,,5.865993,216.0,F-43m,half-Heusler (C1b / MgAgAs),,"[""Ti"", ""Ti"", ""Ti"", ""Ti"", ""Ni"", ""Ni"", ""Ni"", ""Ni"", ""Sn"", ""Sn"", ""Sn"", ""Sn""]","[[0.5, 0.0, 0.0], [0.5, 0.5, 0.5], [0.0, 0.0, 0.5], [0.0, 0.5, 0.0], [0.25, 0.25, 0.75], [0.25, 0.75, 0.25], [0.75, 0.25, 0.25], [0.75, 0.75, 0.75], [0.0, 0.0, 0.0], [0.0, 0.5, 0.5], [0.5, 0.0, 0.5], [0.5, 0.5, 0.0]]",A,primitive->conventional (x sqrt2),repository mining,10.6084/m9.figshare.29438735,https://github.com/KU-Yifan/PGEC-descriptor-TE-design/blob/main/results/lorenz_number/final_processed_with_kappaL.csv,,PhononDB (Togo/NIMS MDR),https://mdr.nims.go.jp/datasets/02fa4c75-ed5f-4897-b727-67d05b922c4a,"LTC-calc.log unit cell (PBEsol-relaxed), same file as kappa",mp-924130,True,stoichiometric,TiNiSn
TiNiSn,3.9422,W/m/K,713.65,experimental (Wiedemann-Franz subtracted),0,experimental,1.0,,5.865993,216.0,F-43m,half-Heusler (C1b / MgAgAs),,"[""Ti"", ""Ti"", ""Ti"", ""Ti"", ""Ni"", ""Ni"", ""Ni"", ""Ni"", ""Sn"", ""Sn"", ""Sn"", ""Sn""]","[[0.5, 0.0, 0.0], [0.5, 0.5, 0.5], [0.0, 0.0, 0.5], [0.0, 0.5, 0.0], [0.25, 0.25, 0.75], [0.25, 0.75, 0.25], [0.75, 0.25, 0.25], [0.75, 0.75, 0.75], [0.0, 0.0, 0.0], [0.0, 0.5, 0.5], [0.5, 0.0, 0.5], [0.5, 0.5, 0.0]]",A,primitive->conventional (x sqrt2),repository mining,10.6084/m9.figshare.29438735,https://github.com/KU-Yifan/PGEC-descriptor-TE-design/blob/main/results/lorenz_number/final_processed_with_kappaL.csv,,PhononDB (Togo/NIMS MDR),https://mdr.nims.go.jp/datasets/02fa4c75-ed5f-4897-b727-67d05b922c4a,"LTC-calc.log unit cell (PBEsol-relaxed), same file as kappa",mp-924130,True,stoichiometric,TiNiSn
TiNiSn,4.765758870059811,W/m/K,713.7,"experimental, Wiedemann-Franz: kappa_total - L*T/rho (Kim2015 L(S=193uV/K))",0,experimental,1.0,wf_subtracted,5.865993,216.0,F-43m,half-Heusler (C1b / MgAgAs),,"[""Ti"", ""Ti"", ""Ti"", ""Ti"", ""Ni"", ""Ni"", ""Ni"", ""Ni"", ""Sn"", ""Sn"", ""Sn"", ""Sn""]","[[0.5, 0.0, 0.0], [0.5, 0.5, 0.5], [0.0, 0.0, 0.5], [0.0, 0.5, 0.0], [0.25, 0.25, 0.75], [0.25, 0.75, 0.25], [0.75, 0.25, 0.25], [0.75, 0.75, 0.75], [0.0, 0.0, 0.0], [0.0, 0.5, 0.5], [0.5, 0.0, 0.5], [0.5, 0.5, 0.0]]",A,primitive->conventional (x sqrt2),Starrydata (experimental),10.1088/1361-6463/aa85bb,https://doi.org/10.1088/1361-6463/aa85bb,Starrydata all_curves.csv (release 'latest'),PhononDB (Togo/NIMS MDR),https://mdr.nims.go.jp/datasets/02fa4c75-ed5f-4897-b727-67d05b922c4a,"LTC-calc.log unit cell (PBEsol-relaxed), same file as kappa",mp-924130,True,stoichiometric,TiNiSn
TiNiSn,2.373997790167945,W/m/K,714.0349,"experimental, Wiedemann-Franz: kappa_total - L*T/rho (Kim2015 L(S=124uV/K))",0,experimental,1.0,wf_subtracted,5.865993,216.0,F-43m,half-Heusler (C1b / MgAgAs),,"[""Ti"", ""Ti"", ""Ti"", ""Ti"", ""Ni"", ""Ni"", ""Ni"", ""Ni"", ""Sn"", ""Sn"", ""Sn"", ""Sn""]","[[0.5, 0.0, 0.0], [0.5, 0.5, 0.5], [0.0, 0.0, 0.5], [0.0, 0.5, 0.0], [0.25, 0.25, 0.75], [0.25, 0.75, 0.25], [0.75, 0.25, 0.25], [0.75, 0.75, 0.75], [0.0, 0.0, 0.0], [0.0, 0.5, 0.5], [0.5, 0.0, 0.5], [0.5, 0.5, 0.0]]",A,primitive->conventional (x sqrt2),Starrydata (experimental),10.1016/j.solidstatesciences.2013.09.005,https://doi.org/10.1016/j.solidstatesciences.2013.09.005,Starrydata all_curves.csv (release 'latest'),PhononDB (Togo/NIMS MDR),https://mdr.nims.go.jp/datasets/02fa4c75-ed5f-4897-b727-67d05b922c4a,"LTC-calc.log unit cell (PBEsol-relaxed), same file as kappa",mp-924130,True,stoichiometric,TiNiSn
TiNiSn,5.656734674742353,W/m/K,715.4881,"experimental, Wiedemann-Franz: kappa_total - L*T/rho (Kim2015 L(S=168uV/K))",0,experimental,1.0,wf_subtracted,5.865993,216.0,F-43m,half-Heusler (C1b / MgAgAs),,"[""Ti"", ""Ti"", ""Ti"", ""Ti"", ""Ni"", ""Ni"", ""Ni"", ""Ni"", ""Sn"", ""Sn"", ""Sn"", ""Sn""]","[[0.5, 0.0, 0.0], [0.5, 0.5, 0.5], [0.0, 0.0, 0.5], [0.0, 0.5, 0.0], [0.25, 0.25, 0.75], [0.25, 0.75, 0.25], [0.75, 0.25, 0.25], [0.75, 0.75, 0.75], [0.0, 0.0, 0.0], [0.0, 0.5, 0.5], [0.5, 0.0, 0.5], [0.5, 0.5, 0.0]]",A,primitive->conventional (x sqrt2),Starrydata (experimental),10.3390/ma11020262,https://doi.org/10.3390/ma11020262,Starrydata all_curves.csv (release 'latest'),PhononDB (Togo/NIMS MDR),https://mdr.nims.go.jp/datasets/02fa4c75-ed5f-4897-b727-67d05b922c4a,"LTC-calc.log unit cell (PBEsol-relaxed), same file as kappa",mp-924130,True,stoichiometric,TiNiSn
TiNiSn,4.313516068004909,W/m/K,715.6464,"experimental, Wiedemann-Franz: kappa_total - L*T/rho (Kim2015 L(S=208uV/K))",0,experimental,1.0,wf_subtracted,5.865993,216.0,F-43m,half-Heusler (C1b / MgAgAs),,"[""Ti"", ""Ti"", ""Ti"", ""Ti"", ""Ni"", ""Ni"", ""Ni"", ""Ni"", ""Sn"", ""Sn"", ""Sn"", ""Sn""]","[[0.5, 0.0, 0.0], [0.5, 0.5, 0.5], [0.0, 0.0, 0.5], [0.0, 0.5, 0.0], [0.25, 0.25, 0.75], [0.25, 0.75, 0.25], [0.75, 0.25, 0.25], [0.75, 0.75, 0.75], [0.0, 0.0, 0.0], [0.0, 0.5, 0.5], [0.5, 0.0, 0.5], [0.5, 0.5, 0.0]]",A,primitive->conventional (x sqrt2),Starrydata (experimental),10.3390/ma11040536,https://doi.org/10.3390/ma11040536,Starrydata all_curves.csv (release 'latest'),PhononDB (Togo/NIMS MDR),https://mdr.nims.go.jp/datasets/02fa4c75-ed5f-4897-b727-67d05b922c4a,"LTC-calc.log unit cell (PBEsol-relaxed), same file as kappa",mp-924130,True,stoichiometric,TiNiSn
TiNiSn,5.586401,W/m/K,716.42,"experimental, lattice thermal conductivity as published",0,experimental,1.0,reported_lattice,5.865993,216.0,F-43m,half-Heusler (C1b / MgAgAs),,"[""Ti"", ""Ti"", ""Ti"", ""Ti"", ""Ni"", ""Ni"", ""Ni"", ""Ni"", ""Sn"", ""Sn"", ""Sn"", ""Sn""]","[[0.5, 0.0, 0.0], [0.5, 0.5, 0.5], [0.0, 0.0, 0.5], [0.0, 0.5, 0.0], [0.25, 0.25, 0.75], [0.25, 0.75, 0.25], [0.75, 0.25, 0.25], [0.75, 0.75, 0.75], [0.0, 0.0, 0.0], [0.0, 0.5, 0.5], [0.5, 0.0, 0.5], [0.5, 0.5, 0.0]]",A,primitive->conventional (x sqrt2),Starrydata (experimental),10.3390/ma11020262,https://doi.org/10.3390/ma11020262,Starrydata all_curves.csv (release 'latest'),PhononDB (Togo/NIMS MDR),https://mdr.nims.go.jp/datasets/02fa4c75-ed5f-4897-b727-67d05b922c4a,"LTC-calc.log unit cell (PBEsol-relaxed), same file as kappa",mp-924130,True,stoichiometric,TiNiSn
TiNiSn,4.012749040342661,W/m/K,716.427,"experimental, Wiedemann-Franz: kappa_total - L*T/rho (Kim2015 L(S=182uV/K))",0,experimental,1.0,wf_subtracted,5.865993,216.0,F-43m,half-Heusler (C1b / MgAgAs),,"[""Ti"", ""Ti"", ""Ti"", ""Ti"", ""Ni"", ""Ni"", ""Ni"", ""Ni"", ""Sn"", ""Sn"", ""Sn"", ""Sn""]","[[0.5, 0.0, 0.0], [0.5, 0.5, 0.5], [0.0, 0.0, 0.5], [0.0, 0.5, 0.0], [0.25, 0.25, 0.75], [0.25, 0.75, 0.25], [0.75, 0.25, 0.25], [0.75, 0.75, 0.75], [0.0, 0.0, 0.0], [0.0, 0.5, 0.5], [0.5, 0.0, 0.5], [0.5, 0.5, 0.0]]",A,primitive->conventional (x sqrt2),Starrydata (experimental),10.1557/jmr.2011.107,https://doi.org/10.1557/jmr.2011.107,Starrydata all_curves.csv (release 'latest'),PhononDB (Togo/NIMS MDR),https://mdr.nims.go.jp/datasets/02fa4c75-ed5f-4897-b727-67d05b922c4a,"LTC-calc.log unit cell (PBEsol-relaxed), same file as kappa",mp-924130,True,stoichiometric,TiNiSn
TiNiSn,2.8053697243892346,W/m/K,719.7773,"experimental, Wiedemann-Franz: kappa_total - L*T/rho (Kim2015 L(S=121uV/K))",0,experimental,1.0,wf_subtracted,5.865993,216.0,F-43m,half-Heusler (C1b / MgAgAs),,"[""Ti"", ""Ti"", ""Ti"", ""Ti"", ""Ni"", ""Ni"", ""Ni"", ""Ni"", ""Sn"", ""Sn"", ""Sn"", ""Sn""]","[[0.5, 0.0, 0.0], [0.5, 0.5, 0.5], [0.0, 0.0, 0.5], [0.0, 0.5, 0.0], [0.25, 0.25, 0.75], [0.25, 0.75, 0.25], [0.75, 0.25, 0.25], [0.75, 0.75, 0.75], [0.0, 0.0, 0.0], [0.0, 0.5, 0.5], [0.5, 0.0, 0.5], [0.5, 0.5, 0.0]]",A,primitive->conventional (x sqrt2),Starrydata (experimental),10.1557/jmr.2011.107,https://doi.org/10.1557/jmr.2011.107,Starrydata all_curves.csv (release 'latest'),PhononDB (Togo/NIMS MDR),https://mdr.nims.go.jp/datasets/02fa4c75-ed5f-4897-b727-67d05b922c4a,"LTC-calc.log unit cell (PBEsol-relaxed), same file as kappa",mp-924130,True,stoichiometric,TiNiSn
TiNiSn,3.8750088949581487,W/m/K,720.2,"experimental, Wiedemann-Franz: kappa_total - L*T/rho (Kim2015 L(S=145uV/K))",0,experimental,1.0,wf_subtracted,5.865993,216.0,F-43m,half-Heusler (C1b / MgAgAs),,"[""Ti"", ""Ti"", ""Ti"", ""Ti"", ""Ni"", ""Ni"", ""Ni"", ""Ni"", ""Sn"", ""Sn"", ""Sn"", ""Sn""]","[[0.5, 0.0, 0.0], [0.5, 0.5, 0.5], [0.0, 0.0, 0.5], [0.0, 0.5, 0.0], [0.25, 0.25, 0.75], [0.25, 0.75, 0.25], [0.75, 0.25, 0.25], [0.75, 0.75, 0.75], [0.0, 0.0, 0.0], [0.0, 0.5, 0.5], [0.5, 0.0, 0.5], [0.5, 0.5, 0.0]]",A,primitive->conventional (x sqrt2),Starrydata (experimental),10.1016/j.intermet.2020.106988,https://doi.org/10.1016/j.intermet.2020.106988,Starrydata all_curves.csv (release 'latest'),PhononDB (Togo/NIMS MDR),https://mdr.nims.go.jp/datasets/02fa4c75-ed5f-4897-b727-67d05b922c4a,"LTC-calc.log unit cell (PBEsol-relaxed), same file as kappa",mp-924130,True,stoichiometric,TiNiSn
