Repository: Shivamrandive747/Thermalconductivity_prediction

# Calibrating first-principles lattice thermal conductivity to experiment

**A curated half-Heusler dataset and a validated transfer function.**

Published first-principles transport calculations of lattice thermal conductivity exceed what
laboratories measure for the same compound by a **median factor of 1.55**. That offset is regular
enough to be removed in closed form:

$$\kappa_L^{\mathrm{expt}}(T) \;=\; \kappa_L^{\mathrm{BTE}}(T)\;\min\!\left[c\left(\tfrac{T}{300}\right)^{p},\,1\right],
\qquad c = 0.51,\quad p = 0.80$$

Inside a domain of applicability declared before the validation set was scored, this places

File: data/Target_Materials/HEUSLER_KAPPA_TRAINING_SET.csv (part 50 of 192)
formula,kappa_L,kappa_units,temperature_K,method,method_tier,tier_name,weight,kappa_basis,struct_a_A,struct_spacegroup,struct_sg_symbol,struct_prototype,struct_site_ordering,struct_species,struct_frac_coords,struct_grade,lattice_convention,source,source_doi,source_url,source_location,struct_source,struct_source_url,struct_source_detail,struct_id,struct_same_paper_as_kappa,stoichiometry,parent_formula
TiNiSn,4.715299215939753,W/m/K,721.8,"experimental, Wiedemann-Franz: kappa_total - L*T/rho (Kim2015 L(S=237uV/K))",0,experimental,1.0,wf_subtracted,5.865993,216.0,F-43m,half-Heusler (C1b / MgAgAs),,"[""Ti"", ""Ti"", ""Ti"", ""Ti"", ""Ni"", ""Ni"", ""Ni"", ""Ni"", ""Sn"", ""Sn"", ""Sn"", ""Sn""]","[[0.5, 0.0, 0.0], [0.5, 0.5, 0.5], [0.0, 0.0, 0.5], [0.0, 0.5, 0.0], [0.25, 0.25, 0.75], [0.25, 0.75, 0.25], [0.75, 0.25, 0.25], [0.75, 0.75, 0.75], [0.0, 0.0, 0.0], [0.0, 0.5, 0.5], [0.5, 0.0, 0.5], [0.5, 0.5, 0.0]]",A,primitive->conventional (x sqrt2),Starrydata (experimental),10.1016/j.intermet.2020.106988,https://doi.org/10.1016/j.intermet.2020.106988,Starrydata all_curves.csv (release 'latest'),PhononDB (Togo/NIMS MDR),https://mdr.nims.go.jp/datasets/02fa4c75-ed5f-4897-b727-67d05b922c4a,"LTC-calc.log unit cell (PBEsol-relaxed), same file as kappa",mp-924130,True,stoichiometric,TiNiSn
TiNiSn,3.6775903651597295,W/m/K,723.9836,"experimental, Wiedemann-Franz: kappa_total - L*T/rho (Kim2015 L(S=219uV/K))",0,experimental,1.0,wf_subtracted,5.865993,216.0,F-43m,half-Heusler (C1b / MgAgAs),,"[""Ti"", ""Ti"", ""Ti"", ""Ti"", ""Ni"", ""Ni"", ""Ni"", ""Ni"", ""Sn"", ""Sn"", ""Sn"", ""Sn""]","[[0.5, 0.0, 0.0], [0.5, 0.5, 0.5], [0.0, 0.0, 0.5], [0.0, 0.5, 0.0], [0.25, 0.25, 0.75], [0.25, 0.75, 0.25], [0.75, 0.25, 0.25], [0.75, 0.75, 0.75], [0.0, 0.0, 0.0], [0.0, 0.5, 0.5], [0.5, 0.0, 0.5], [0.5, 0.5, 0.0]]",A,primitive->conventional (x sqrt2),Starrydata (experimental),10.1021/cm3011343,https://doi.org/10.1021/cm3011343,Starrydata all_curves.csv (release 'latest'),PhononDB (Togo/NIMS MDR),https://mdr.nims.go.jp/datasets/02fa4c75-ed5f-4897-b727-67d05b922c4a,"LTC-calc.log unit cell (PBEsol-relaxed), same file as kappa",mp-924130,True,stoichiometric,TiNiSn
TiNiSn,2.689356768983882,W/m/K,724.3,"experimental, Wiedemann-Franz: kappa_total - L*T/rho (Kim2015 L(S=95uV/K))",0,experimental,1.0,wf_subtracted,5.865993,216.0,F-43m,half-Heusler (C1b / MgAgAs),,"[""Ti"", ""Ti"", ""Ti"", ""Ti"", ""Ni"", ""Ni"", ""Ni"", ""Ni"", ""Sn"", ""Sn"", ""Sn"", ""Sn""]","[[0.5, 0.0, 0.0], [0.5, 0.5, 0.5], [0.0, 0.0, 0.5], [0.0, 0.5, 0.0], [0.25, 0.25, 0.75], [0.25, 0.75, 0.25], [0.75, 0.25, 0.25], [0.75, 0.75, 0.75], [0.0, 0.0, 0.0], [0.0, 0.5, 0.5], [0.5, 0.0, 0.5], [0.5, 0.5, 0.0]]",A,primitive->conventional (x sqrt2),Starrydata (experimental),10.1039/c4ta04661g,https://doi.org/10.1039/c4ta04661g,Starrydata all_curves.csv (release 'latest'),PhononDB (Togo/NIMS MDR),https://mdr.nims.go.jp/datasets/02fa4c75-ed5f-4897-b727-67d05b922c4a,"LTC-calc.log unit cell (PBEsol-relaxed), same file as kappa",mp-924130,True,stoichiometric,TiNiSn
TiNiSn,3.759101688688357,W/m/K,724.629,"experimental, Wiedemann-Franz: kappa_total - L*T/rho (Kim2015 L(S=254uV/K))",0,experimental,1.0,wf_subtracted,5.865993,216.0,F-43m,half-Heusler (C1b / MgAgAs),,"[""Ti"", ""Ti"", ""Ti"", ""Ti"", ""Ni"", ""Ni"", ""Ni"", ""Ni"", ""Sn"", ""Sn"", ""Sn"", ""Sn""]","[[0.5, 0.0, 0.0], [0.5, 0.5, 0.5], [0.0, 0.0, 0.5], [0.0, 0.5, 0.0], [0.25, 0.25, 0.75], [0.25, 0.75, 0.25], [0.75, 0.25, 0.25], [0.75, 0.75, 0.75], [0.0, 0.0, 0.0], [0.0, 0.5, 0.5], [0.5, 0.0, 0.5], [0.5, 0.5, 0.0]]",A,primitive->conventional (x sqrt2),Starrydata (experimental),10.1016/j.scriptamat.2020.09.010,https://doi.org/10.1016/j.scriptamat.2020.09.010,Starrydata all_curves.csv (release 'latest'),PhononDB (Togo/NIMS MDR),https://mdr.nims.go.jp/datasets/02fa4c75-ed5f-4897-b727-67d05b922c4a,"LTC-calc.log unit cell (PBEsol-relaxed), same file as kappa",mp-924130,True,stoichiometric,TiNiSn
TiNiSn,3.760686,W/m/K,724.7016,"experimental, lattice thermal conductivity as published",0,experimental,1.0,reported_lattice,5.865993,216.0,F-43m,half-Heusler (C1b / MgAgAs),,"[""Ti"", ""Ti"", ""Ti"", ""Ti"", ""Ni"", ""Ni"", ""Ni"", ""Ni"", ""Sn"", ""Sn"", ""Sn"", ""Sn""]","[[0.5, 0.0, 0.0], [0.5, 0.5, 0.5], [0.0, 0.0, 0.5], [0.0, 0.5, 0.0], [0.25, 0.25, 0.75], [0.25, 0.75, 0.25], [0.75, 0.25, 0.25], [0.75, 0.75, 0.75], [0.0, 0.0, 0.0], [0.0, 0.5, 0.5], [0.5, 0.0, 0.5], [0.5, 0.5, 0.0]]",A,primitive->conventional (x sqrt2),Starrydata (experimental),10.1016/j.scriptamat.2020.09.010,https://doi.org/10.1016/j.scriptamat.2020.09.010,Starrydata all_curves.csv (release 'latest'),PhononDB (Togo/NIMS MDR),https://mdr.nims.go.jp/datasets/02fa4c75-ed5f-4897-b727-67d05b922c4a,"LTC-calc.log unit cell (PBEsol-relaxed), same file as kappa",mp-924130,True,stoichiometric,TiNiSn
TiNiSn,3.7585,W/m/K,725.17,experimental (Wiedemann-Franz subtracted),0,experimental,1.0,,5.865993,216.0,F-43m,half-Heusler (C1b / MgAgAs),,"[""Ti"", ""Ti"", ""Ti"", ""Ti"", ""Ni"", ""Ni"", ""Ni"", ""Ni"", ""Sn"", ""Sn"", ""Sn"", ""Sn""]","[[0.5, 0.0, 0.0], [0.5, 0.5, 0.5], [0.0, 0.0, 0.5], [0.0, 0.5, 0.0], [0.25, 0.25, 0.75], [0.25, 0.75, 0.25], [0.75, 0.25, 0.25], [0.75, 0.75, 0.75], [0.0, 0.0, 0.0], [0.0, 0.5, 0.5], [0.5, 0.0, 0.5], [0.5, 0.5, 0.0]]",A,primitive->conventional (x sqrt2),repository mining,10.6084/m9.figshare.29438735,https://github.com/KU-Yifan/PGEC-descriptor-TE-design/blob/main/results/lorenz_number/final_processed_with_kappaL.csv,,PhononDB (Togo/NIMS MDR),https://mdr.nims.go.jp/datasets/02fa4c75-ed5f-4897-b727-67d05b922c4a,"LTC-calc.log unit cell (PBEsol-relaxed), same file as kappa",mp-924130,True,stoichiometric,TiNiSn
TiNiSn,2.781800733805948,W/m/K,726.8958,"experimental, Wiedemann-Franz: kappa_total - L*T/rho (Kim2015 L(S=120uV/K))",0,experimental,1.0,wf_subtracted,5.865993,216.0,F-43m,half-Heusler (C1b / MgAgAs),,"[""Ti"", ""Ti"", ""Ti"", ""Ti"", ""Ni"", ""Ni"", ""Ni"", ""Ni"", ""Sn"", ""Sn"", ""Sn"", ""Sn""]","[[0.5, 0.0, 0.0], [0.5, 0.5, 0.5], [0.0, 0.0, 0.5], [0.0, 0.5, 0.0], [0.25, 0.25, 0.75], [0.25, 0.75, 0.25], [0.75, 0.25, 0.25], [0.75, 0.75, 0.75], [0.0, 0.0, 0.0], [0.0, 0.5, 0.5], [0.5, 0.0, 0.5], [0.5, 0.5, 0.0]]",A,primitive->conventional (x sqrt2),Starrydata (experimental),10.1557/jmr.2011.107,https://doi.org/10.1557/jmr.2011.107,Starrydata all_curves.csv (release 'latest'),PhononDB (Togo/NIMS MDR),https://mdr.nims.go.jp/datasets/02fa4c75-ed5f-4897-b727-67d05b922c4a,"LTC-calc.log unit cell (PBEsol-relaxed), same file as kappa",mp-924130,True,stoichiometric,TiNiSn
TiNiSn,4.007271379805642,W/m/K,727.0726,"experimental, Wiedemann-Franz: kappa_total - L*T/rho (Kim2015 L(S=181uV/K))",0,experimental,1.0,wf_subtracted,5.865993,216.0,F-43m,half-Heusler (C1b / MgAgAs),,"[""Ti"", ""Ti"", ""Ti"", ""Ti"", ""Ni"", ""Ni"", ""Ni"", ""Ni"", ""Sn"", ""Sn"", ""Sn"", ""Sn""]","[[0.5, 0.0, 0.0], [0.5, 0.5, 0.5], [0.0, 0.0, 0.5], [0.0, 0.5, 0.0], [0.25, 0.25, 0.75], [0.25, 0.75, 0.25], [0.75, 0.25, 0.25], [0.75, 0.75, 0.75], [0.0, 0.0, 0.0], [0.0, 0.5, 0.5], [0.5, 0.0, 0.5], [0.5, 0.5, 0.0]]",A,primitive->conventional (x sqrt2),Starrydata (experimental),10.1557/jmr.2011.107,https://doi.org/10.1557/jmr.2011.107,Starrydata all_curves.csv (release 'latest'),PhononDB (Togo/NIMS MDR),https://mdr.nims.go.jp/datasets/02fa4c75-ed5f-4897-b727-67d05b922c4a,"LTC-calc.log unit cell (PBEsol-relaxed), same file as kappa",mp-924130,True,stoichiometric,TiNiSn
TiNiSn,2.234685736126786,W/m/K,728.384,"experimental, Wiedemann-Franz: kappa_total - L*T/rho (Kim2015 L(S=214uV/K))",0,experimental,1.0,wf_subtracted,5.865993,216.0,F-43m,half-Heusler (C1b / MgAgAs),,"[""Ti"", ""Ti"", ""Ti"", ""Ti"", ""Ni"", ""Ni"", ""Ni"", ""Ni"", ""Sn"", ""Sn"", ""Sn"", ""Sn""]","[[0.5, 0.0, 0.0], [0.5, 0.5, 0.5], [0.0, 0.0, 0.5], [0.0, 0.5, 0.0], [0.25, 0.25, 0.75], [0.25, 0.75, 0.25], [0.75, 0.25, 0.25], [0.75, 0.75, 0.75], [0.0, 0.0, 0.0], [0.0, 0.5, 0.5], [0.5, 0.0, 0.5], [0.5, 0.5, 0.0]]",A,primitive->conventional (x sqrt2),Starrydata (experimental),10.1016/j.actamat.2015.11.022,https://doi.org/10.1016/j.actamat.2015.11.022,Starrydata all_curves.csv (release 'latest'),PhononDB (Togo/NIMS MDR),https://mdr.nims.go.jp/datasets/02fa4c75-ed5f-4897-b727-67d05b922c4a,"LTC-calc.log unit cell (PBEsol-relaxed), same file as kappa",mp-924130,True,stoichiometric,TiNiSn
TiNiSn,4.301822852872473,W/m/K,731.0079,"experimental, Wiedemann-Franz: kappa_total - L*T/rho (Kim2015 L(S=203uV/K))",0,experimental,1.0,wf_subtracted,5.865993,216.0,F-43m,half-Heusler (C1b / MgAgAs),,"[""Ti"", ""Ti"", ""Ti"", ""Ti"", ""Ni"", ""Ni"", ""Ni"", ""Ni"", ""Sn"", ""Sn"", ""Sn"", ""Sn""]","[[0.5, 0.0, 0.0], [0.5, 0.5, 0.5], [0.0, 0.0, 0.5], [0.0, 0.5, 0.0], [0.25, 0.25, 0.75], [0.25, 0.75, 0.25], [0.75, 0.25, 0.25], [0.75, 0.75, 0.75], [0.0, 0.0, 0.0], [0.0, 0.5, 0.5], [0.5, 0.0, 0.5], [0.5, 0.5, 0.0]]",A,primitive->conventional (x sqrt2),Starrydata (experimental),10.3390/ma11040536,https://doi.org/10.3390/ma11040536,Starrydata all_curves.csv (release 'latest'),PhononDB (Togo/NIMS MDR),https://mdr.nims.go.jp/datasets/02fa4c75-ed5f-4897-b727-67d05b922c4a,"LTC-calc.log unit cell (PBEsol-relaxed), same file as kappa",mp-924130,True,stoichiometric,TiNiSn
TiNiSn,2.85216390853904,W/m/K,731.25,"experimental, Wiedemann-Franz: kappa_total - L*T/rho (Kim2015 L(S=129uV/K))",0,experimental,1.0,wf_subtracted,5.865993,216.0,F-43m,half-Heusler (C1b / MgAgAs),,"[""Ti"", ""Ti"", ""Ti"", ""Ti"", ""Ni"", ""Ni"", ""Ni"", ""Ni"", ""Sn"", ""Sn"", ""Sn"", ""Sn""]","[[0.5, 0.0, 0.0], [0.5, 0.5, 0.5], [0.0, 0.0, 0.5], [0.0, 0.5, 0.0], [0.25, 0.25, 0.75], [0.25, 0.75, 0.25], [0.75, 0.25, 0.25], [0.75, 0.75, 0.75], [0.0, 0.0, 0.0], [0.0, 0.5, 0.5], [0.5, 0.0, 0.5], [0.5, 0.5, 0.0]]",A,primitive->conventional (x sqrt2),Starrydata (experimental),10.1063/1.5108636,https://doi.org/10.1063/1.5108636,Starrydata all_curves.csv (release 'latest'),PhononDB (Togo/NIMS MDR),https://mdr.nims.go.jp/datasets/02fa4c75-ed5f-4897-b727-67d05b922c4a,"LTC-calc.log unit cell (PBEsol-relaxed), same file as kappa",mp-924130,True,stoichiometric,TiNiSn
TiNiSn,5.479077,W/m/K,731.3736,"experimental, lattice thermal conductivity as published",0,experimental,1.0,reported_lattice,5.865993,216.0,F-43m,half-Heusler (C1b / MgAgAs),,"[""Ti"", ""Ti"", ""Ti"", ""Ti"", ""Ni"", ""Ni"", ""Ni"", ""Ni"", ""Sn"", ""Sn"", ""Sn"", ""Sn""]","[[0.5, 0.0, 0.0], [0.5, 0.5, 0.5], [0.0, 0.0, 0.5], [0.0, 0.5, 0.0], [0.25, 0.25, 0.75], [0.25, 0.75, 0.25], [0.75, 0.25, 0.25], [0.75, 0.75, 0.75], [0.0, 0.0, 0.0], [0.0, 0.5, 0.5], [0.5, 0.0, 0.5], [0.5, 0.5, 0.0]]",A,primitive->conventional (x sqrt2),Starrydata (experimental),10.3390/ma11020262,https://doi.org/10.3390/ma11020262,Starrydata all_curves.csv (release 'latest'),PhononDB (Togo/NIMS MDR),https://mdr.nims.go.jp/datasets/02fa4c75-ed5f-4897-b727-67d05b922c4a,"LTC-calc.log unit cell (PBEsol-relaxed), same file as kappa",mp-924130,True,stoichiometric,TiNiSn
TiNiSn,4.910256519898232,W/m/K,731.803,"experimental, Wiedemann-Franz: kappa_total - L*T/rho (Kim2015 L(S=234uV/K))",0,experimental,1.0,wf_subtracted,5.865993,216.0,F-43m,half-Heusler (C1b / MgAgAs),,"[""Ti"", ""Ti"", ""Ti"", ""Ti"", ""Ni"", ""Ni"", ""Ni"", ""Ni"", ""Sn"", ""Sn"", ""Sn"", ""Sn""]","[[0.5, 0.0, 0.0], [0.5, 0.5, 0.5], [0.0, 0.0, 0.5], [0.0, 0.5, 0.0], [0.25, 0.25, 0.75], [0.25, 0.75, 0.25], [0.75, 0.25, 0.25], [0.75, 0.75, 0.75], [0.0, 0.0, 0.0], [0.0, 0.5, 0.5], [0.5, 0.0, 0.5], [0.5, 0.5, 0.0]]",A,primitive->conventional (x sqrt2),Starrydata (experimental),10.1063/1.4765358,https://doi.org/10.1063/1.4765358,Starrydata all_curves.csv (release 'latest'),PhononDB (Togo/NIMS MDR),https://mdr.nims.go.jp/datasets/02fa4c75-ed5f-4897-b727-67d05b922c4a,"LTC-calc.log unit cell (PBEsol-relaxed), same file as kappa",mp-924130,True,stoichiometric,TiNiSn
TiNiSn,5.702974986599244,W/m/K,733.8,"experimental, Wiedemann-Franz: kappa_total - L*T/rho (Kim2015 L(S=93uV/K))",0,experimental,1.0,wf_subtracted,5.865993,216.0,F-43m,half-Heusler (C1b / MgAgAs),,"[""Ti"", ""Ti"", ""Ti"", ""Ti"", ""Ni"", ""Ni"", ""Ni"", ""Ni"", ""Sn"", ""Sn"", ""Sn"", ""Sn""]","[[0.5, 0.0, 0.0], [0.5, 0.5, 0.5], [0.0, 0.0, 0.5], [0.0, 0.5, 0.0], [0.25, 0.25, 0.75], [0.25, 0.75, 0.25], [0.75, 0.25, 0.25], [0.75, 0.75, 0.75], [0.0, 0.0, 0.0], [0.0, 0.5, 0.5], [0.5, 0.0, 0.5], [0.5, 0.5, 0.0]]",A,primitive->conventional (x sqrt2),Starrydata (experimental),10.1039/c6cp06859f,https://doi.org/10.1039/c6cp06859f,Starrydata all_curves.csv (release 'latest'),PhononDB (Togo/NIMS MDR),https://mdr.nims.go.jp/datasets/02fa4c75-ed5f-4897-b727-67d05b922c4a,"LTC-calc.log unit cell (PBEsol-relaxed), same file as kappa",mp-924130,True,stoichiometric,TiNiSn
TiNiSn,2.867626207955894,W/m/K,734.8941,"experimental, Wiedemann-Franz: kappa_total - L*T/rho (Kim2015 L(S=219uV/K))",0,experimental,1.0,wf_subtracted,5.865993,216.0,F-43m,half-Heusler (C1b / MgAgAs),,"[""Ti"", ""Ti"", ""Ti"", ""Ti"", ""Ni"", ""Ni"", ""Ni"", ""Ni"", ""Sn"", ""Sn"", ""Sn"", ""Sn""]","[[0.5, 0.0, 0.0], [0.5, 0.5, 0.5], [0.0, 0.0, 0.5], [0.0, 0.5, 0.0], [0.25, 0.25, 0.75], [0.25, 0.75, 0.25], [0.75, 0.25, 0.25], [0.75, 0.75, 0.75], [0.0, 0.0, 0.0], [0.0, 0.5, 0.5], [0.5, 0.0, 0.5], [0.5, 0.5, 0.0]]",A,primitive->conventional (x sqrt2),Starrydata (experimental),10.1021/cm3011343,https://doi.org/10.1021/cm3011343,Starrydata all_curves.csv (release 'latest'),PhononDB (Togo/NIMS MDR),https://mdr.nims.go.jp/datasets/02fa4c75-ed5f-4897-b727-67d05b922c4a,"LTC-calc.log unit cell (PBEsol-relaxed), same file as kappa",mp-924130,True,stoichiometric,TiNiSn
TiNiSn,4.119405366812142,W/m/K,735.5,"experimental, Wiedemann-Franz: kappa_total - L*T/rho (Kim2015 L(S=168uV/K))",0,experimental,1.0,wf_subtracted,5.865993,216.0,F-43m,half-Heusler (C1b / MgAgAs),,"[""Ti"", ""Ti"", ""Ti"", ""Ti"", ""Ni"", ""Ni"", ""Ni"", ""Ni"", ""Sn"", ""Sn"", ""Sn"", ""Sn""]","[[0.5, 0.0, 0.0], [0.5, 0.5, 0.5], [0.0, 0.0, 0.5], [0.0, 0.5, 0.0], [0.25, 0.25, 0.75], [0.25, 0.75, 0.25], [0.75, 0.25, 0.25], [0.75, 0.75, 0.75], [0.0, 0.0, 0.0], [0.0, 0.5, 0.5], [0.5, 0.0, 0.5], [0.5, 0.5, 0.0]]",A,primitive->conventional (x sqrt2),Starrydata (experimental),10.1021/acs.chemmater.7b02685,https://doi.org/10.1021/acs.chemmater.7b02685,Starrydata all_curves.csv (release 'latest'),PhononDB (Togo/NIMS MDR),https://mdr.nims.go.jp/datasets/02fa4c75-ed5f-4897-b727-67d05b922c4a,"LTC-calc.log unit cell (PBEsol-relaxed), same file as kappa",mp-924130,True,stoichiometric,TiNiSn
TiNiSn,2.6940792544719123,W/m/K,736.1,"experimental, Wiedemann-Franz: kappa_total - L*T/rho (Kim2015 L(S=121uV/K))",0,experimental,1.0,wf_subtracted,5.865993,216.0,F-43m,half-Heusler (C1b / MgAgAs),,"[""Ti"", ""Ti"", ""Ti"", ""Ti"", ""Ni"", ""Ni"", ""Ni"", ""Ni"", ""Sn"", ""Sn"", ""Sn"", ""Sn""]","[[0.5, 0.0, 0.0], [0.5, 0.5, 0.5], [0.0, 0.0, 0.5], [0.0, 0.5, 0.0], [0.25, 0.25, 0.75], [0.25, 0.75, 0.25], [0.75, 0.25, 0.25], [0.75, 0.75, 0.75], [0.0, 0.0, 0.0], [0.0, 0.5, 0.5], [0.5, 0.0, 0.5], [0.5, 0.5, 0.0]]",A,primitive->conventional (x sqrt2),Starrydata (experimental),10.1007/s11664-017-6013-8,https://doi.org/10.1007/s11664-017-6013-8,Starrydata all_curves.csv (release 'latest'),PhononDB (Togo/NIMS MDR),https://mdr.nims.go.jp/datasets/02fa4c75-ed5f-4897-b727-67d05b922c4a,"LTC-calc.log unit cell (PBEsol-relaxed), same file as kappa",mp-924130,True,stoichiometric,TiNiSn
TiNiSn,2.2035667994577706,W/m/K,736.2754,"experimental, Wiedemann-Franz: kappa_total - L*T/rho (Kim2015 L(S=214uV/K))",0,experimental,1.0,wf_subtracted,5.865993,216.0,F-43m,half-Heusler (C1b / MgAgAs),,"[""Ti"", ""Ti"", ""Ti"", ""Ti"", ""Ni"", ""Ni"", ""Ni"", ""Ni"", ""Sn"", ""Sn"", ""Sn"", ""Sn""]","[[0.5, 0.0, 0.0], [0.5, 0.5, 0.5], [0.0, 0.0, 0.5], [0.0, 0.5, 0.0], [0.25, 0.25, 0.75], [0.25, 0.75, 0.25], [0.75, 0.25, 0.25], [0.75, 0.75, 0.75], [0.0, 0.0, 0.0], [0.0, 0.5, 0.5], [0.5, 0.0, 0.5], [0.5, 0.5, 0.0]]",A,primitive->conventional (x sqrt2),Starrydata (experimental),10.1016/j.actamat.2015.11.022,https://doi.org/10.1016/j.actamat.2015.11.022,Starrydata all_curves.csv (release 'latest'),PhononDB (Togo/NIMS MDR),https://mdr.nims.go.jp/datasets/02fa4c75-ed5f-4897-b727-67d05b922c4a,"LTC-calc.log unit cell (PBEsol-relaxed), same file as kappa",mp-924130,True,stoichiometric,TiNiSn
TiNiSn,4.813413406801869,W/m/K,738.7,"experimental, Wiedemann-Franz: kappa_total - L*T/rho (Kim2015 L(S=191uV/K))",0,experimental,1.0,wf_subtracted,5.865993,216.0,F-43m,half-Heusler (C1b / MgAgAs),,"[""Ti"", ""Ti"", ""Ti"", ""Ti"", ""Ni"", ""Ni"", ""Ni"", ""Ni"", ""Sn"", ""Sn"", ""Sn"", ""Sn""]","[[0.5, 0.0, 0.0], [0.5, 0.5, 0.5], [0.0, 0.0, 0.5], [0.0, 0.5, 0.0], [0.25, 0.25, 0.75], [0.25, 0.75, 0.25], [0.75, 0.25, 0.25], [0.75, 0.75, 0.75], [0.0, 0.0, 0.0], [0.0, 0.5, 0.5], [0.5, 0.0, 0.5], [0.5, 0.5, 0.0]]",A,primitive->conventional (x sqrt2),Starrydata (experimental),10.1088/1361-6463/aa85bb,https://doi.org/10.1088/1361-6463/aa85bb,Starrydata all_curves.csv (release 'latest'),PhononDB (Togo/NIMS MDR),https://mdr.nims.go.jp/datasets/02fa4c75-ed5f-4897-b727-67d05b922c4a,"LTC-calc.log unit cell (PBEsol-relaxed), same file as kappa",mp-924130,True,stoichiometric,TiNiSn
TiNiSn,2.809225573908846,W/m/K,740.5273,"experimental, Wiedemann-Franz: kappa_total - L*T/rho (Kim2015 L(S=198uV/K))",0,experimental,1.0,wf_subtracted,5.865993,216.0,F-43m,half-Heusler (C1b / MgAgAs),,"[""Ti"", ""Ti"", ""Ti"", ""Ti"", ""Ni"", ""Ni"", ""Ni"", ""Ni"", ""Sn"", ""Sn"", ""Sn"", ""Sn""]","[[0.5, 0.0, 0.0], [0.5, 0.5, 0.5], [0.0, 0.0, 0.5], [0.0, 0.5, 0.0], [0.25, 0.25, 0.75], [0.25, 0.75, 0.25], [0.75, 0.25, 0.25], [0.75, 0.75, 0.75], [0.0, 0.0, 0.0], [0.0, 0.5, 0.5], [0.5, 0.0, 0.5], [0.5, 0.5, 0.0]]",A,primitive->conventional (x sqrt2),Starrydata (experimental),10.1021/cm3011343,https://doi.org/10.1021/cm3011343,Starrydata all_curves.csv (release 'latest'),PhononDB (Togo/NIMS MDR),https://mdr.nims.go.jp/datasets/02fa4c75-ed5f-4897-b727-67d05b922c4a,"LTC-calc.log unit cell (PBEsol-relaxed), same file as kappa",mp-924130,True,stoichiometric,TiNiSn
TiNiSn,2.819389360645672,W/m/K,741.1489,"experimental, Wiedemann-Franz: kappa_total - L*T/rho (Kim2015 L(S=120uV/K))",0,experimental,1.0,wf_subtracted,5.865993,216.0,F-43m,half-Heusler (C1b / MgAgAs),,"[""Ti"", ""Ti"", ""Ti"", ""Ti"", ""Ni"", ""Ni"", ""Ni"", ""Ni"", ""Sn"", ""Sn"", ""Sn"", ""Sn""]","[[0.5, 0.0, 0.0], [0.5, 0.5, 0.5], [0.0, 0.0, 0.5], [0.0, 0.5, 0.0], [0.25, 0.25, 0.75], [0.25, 0.75, 0.25], [0.75, 0.25, 0.25], [0.75, 0.75, 0.75], [0.0, 0.0, 0.0], [0.0, 0.5, 0.5], [0.5, 0.0, 0.5], [0.5, 0.5, 0.0]]",A,primitive->conventional (x sqrt2),Starrydata (experimental),10.1557/jmr.2011.107,https://doi.org/10.1557/jmr.2011.107,Starrydata all_curves.csv (release 'latest'),PhononDB (Togo/NIMS MDR),https://mdr.nims.go.jp/datasets/02fa4c75-ed5f-4897-b727-67d05b922c4a,"LTC-calc.log unit cell (PBEsol-relaxed), same file as kappa",mp-924130,True,stoichiometric,TiNiSn
TiNiSn,4.311744,W/m/K,741.4022,"experimental, lattice thermal conductivity as published",0,experimental,1.0,reported_lattice,5.865993,216.0,F-43m,half-Heusler (C1b / MgAgAs),,"[""Ti"", ""Ti"", ""Ti"", ""Ti"", ""Ni"", ""Ni"", ""Ni"", ""Ni"", ""Sn"", ""Sn"", ""Sn"", ""Sn""]","[[0.5, 0.0, 0.0], [0.5, 0.5, 0.5], [0.0, 0.0, 0.5], [0.0, 0.5, 0.0], [0.25, 0.25, 0.75], [0.25, 0.75, 0.25], [0.75, 0.25, 0.25], [0.75, 0.75, 0.75], [0.0, 0.0, 0.0], [0.0, 0.5, 0.5], [0.5, 0.0, 0.5], [0.5, 0.5, 0.0]]",A,primitive->conventional (x sqrt2),Starrydata (experimental),10.3390/ma11040536,https://doi.org/10.3390/ma11040536,Starrydata all_curves.csv (release 'latest'),PhononDB (Togo/NIMS MDR),https://mdr.nims.go.jp/datasets/02fa4c75-ed5f-4897-b727-67d05b922c4a,"LTC-calc.log unit cell (PBEsol-relaxed), same file as kappa",mp-924130,True,stoichiometric,TiNiSn
TiNiSn,4.304671909913889,W/m/K,745.4385,"experimental, Wiedemann-Franz: kappa_total - L*T/rho (Kim2015 L(S=198uV/K))",0,experimental,1.0,wf_subtracted,5.865993,216.0,F-43m,half-Heusler (C1b / MgAgAs),,"[""Ti"", ""Ti"", ""Ti"", ""Ti"", ""Ni"", ""Ni"", ""Ni"", ""Ni"", ""Sn"", ""Sn"", ""Sn"", ""Sn""]","[[0.5, 0.0, 0.0], [0.5, 0.5, 0.5], [0.0, 0.0, 0.5], [0.0, 0.5, 0.0], [0.25, 0.25, 0.75], [0.25, 0.75, 0.25], [0.75, 0.25, 0.25], [0.75, 0.75, 0.75], [0.0, 0.0, 0.0], [0.0, 0.5, 0.5], [0.5, 0.0, 0.5], [0.5, 0.5, 0.0]]",A,primitive->conventional (x sqrt2),Starrydata (experimental),10.3390/ma11040536,https://doi.org/10.3390/ma11040536,Starrydata all_curves.csv (release 'latest'),PhononDB (Togo/NIMS MDR),https://mdr.nims.go.jp/datasets/02fa4c75-ed5f-4897-b727-67d05b922c4a,"LTC-calc.log unit cell (PBEsol-relaxed), same file as kappa",mp-924130,True,stoichiometric,TiNiSn
TiNiSn,3.649118873337361,W/m/K,748.1911,"experimental, Wiedemann-Franz: kappa_total - L*T/rho (Kim2015 L(S=206uV/K))",0,experimental,1.0,wf_subtracted,5.865993,216.0,F-43m,half-Heusler (C1b / MgAgAs),,"[""Ti"", ""Ti"", ""Ti"", ""Ti"", ""Ni"", ""Ni"", ""Ni"", ""Ni"", ""Sn"", ""Sn"", ""Sn"", ""Sn""]","[[0.5, 0.0, 0.0], [0.5, 0.5, 0.5], [0.0, 0.0, 0.5], [0.0, 0.5, 0.0], [0.25, 0.25, 0.75], [0.25, 0.75, 0.25], [0.75, 0.25, 0.25], [0.75, 0.75, 0.75], [0.0, 0.0, 0.0], [0.0, 0.5, 0.5], [0.5, 0.0, 0.5], [0.5, 0.5, 0.0]]",A,primitive->conventional (x sqrt2),Starrydata (experimental),10.1021/cm3011343,https://doi.org/10.1021/cm3011343,Starrydata all_curves.csv (release 'latest'),PhononDB (Togo/NIMS MDR),https://mdr.nims.go.jp/datasets/02fa4c75-ed5f-4897-b727-67d05b922c4a,"LTC-calc.log unit cell (PBEsol-relaxed), same file as kappa",mp-924130,True,stoichiometric,TiNiSn
TiNiSn,5.596449,W/m/K,748.5837,"experimental, lattice thermal conductivity as published",0,experimental,1.0,reported_lattice,5.865993,216.0,F-43m,half-Heusler (C1b / MgAgAs),,"[""Ti"", ""Ti"", ""Ti"", ""Ti"", ""Ni"", ""Ni"", ""Ni"", ""Ni"", ""Sn"", ""Sn"", ""Sn"", ""Sn""]","[[0.5, 0.0, 0.0], [0.5, 0.5, 0.5], [0.0, 0.0, 0.5], [0.0, 0.5, 0.0], [0.25, 0.25, 0.75], [0.25, 0.75, 0.25], [0.75, 0.25, 0.25], [0.75, 0.75, 0.75], [0.0, 0.0, 0.0], [0.0, 0.5, 0.5], [0.5, 0.0, 0.5], [0.5, 0.5, 0.0]]",A,primitive->conventional (x sqrt2),Starrydata (experimental),10.3390/ma11020262,https://doi.org/10.3390/ma11020262,Starrydata all_curves.csv (release 'latest'),PhononDB (Togo/NIMS MDR),https://mdr.nims.go.jp/datasets/02fa4c75-ed5f-4897-b727-67d05b922c4a,"LTC-calc.log unit cell (PBEsol-relaxed), same file as kappa",mp-924130,True,stoichiometric,TiNiSn
TiNiSn,5.005740509130444,W/m/K,749.5906,"experimental, Wiedemann-Franz: kappa_total - L*T/rho (Kim2015 L(S=214uV/K))",0,experimental,1.0,wf_subtracted,5.865993,216.0,F-43m,half-Heusler (C1b / MgAgAs),,"[""Ti"", ""Ti"", ""Ti"", ""Ti"", ""Ni"", ""Ni"", ""Ni"", ""Ni"", ""Sn"", ""Sn"", ""Sn"", ""Sn""]","[[0.5, 0.0, 0.0], [0.5, 0.5, 0.5], [0.0, 0.0, 0.5], [0.0, 0.5, 0.0], [0.25, 0.25, 0.75], [0.25, 0.75, 0.25], [0.75, 0.25, 0.25], [0.75, 0.75, 0.75], [0.0, 0.0, 0.0], [0.0, 0.5, 0.5], [0.5, 0.0, 0.5], [0.5, 0.5, 0.0]]",A,primitive->conventional (x sqrt2),Starrydata (experimental),10.1063/1.4862955,https://doi.org/10.1063/1.4862955,Starrydata all_curves.csv (release 'latest'),PhononDB (Togo/NIMS MDR),https://mdr.nims.go.jp/datasets/02fa4c75-ed5f-4897-b727-67d05b922c4a,"LTC-calc.log unit cell (PBEsol-relaxed), same file as kappa",mp-924130,True,stoichiometric,TiNiSn
TiNiSn,2.6923118478387624,W/m/K,751.8987,"experimental, Wiedemann-Franz: kappa_total - L*T/rho (Kim2015 L(S=174uV/K))",0,experimental,1.0,wf_subtracted,5.865993,216.0,F-43m,half-Heusler (C1b / MgAgAs),,"[""Ti"", ""Ti"", ""Ti"", ""Ti"", ""Ni"", ""Ni"", ""Ni"", ""Ni"", ""Sn"", ""Sn"", ""Sn"", ""Sn""]","[[0.5, 0.0, 0.0], [0.5, 0.5, 0.5], [0.0, 0.0, 0.5], [0.0, 0.5, 0.0], [0.25, 0.25, 0.75], [0.25, 0.75, 0.25], [0.75, 0.25, 0.25], [0.75, 0.75, 0.75], [0.0, 0.0, 0.0], [0.0, 0.5, 0.5], [0.5, 0.0, 0.5], [0.5, 0.5, 0.0]]",A,primitive->conventional (x sqrt2),Starrydata (experimental),10.1016/j.intermet.2006.08.008,https://doi.org/10.1016/j.intermet.2006.08.008,Starrydata all_curves.csv (release 'latest'),PhononDB (Togo/NIMS MDR),https://mdr.nims.go.jp/datasets/02fa4c75-ed5f-4897-b727-67d05b922c4a,"LTC-calc.log unit cell (PBEsol-relaxed), same file as kappa",mp-924130,True,stoichiometric,TiNiSn
TiNiSn,2.7428885214907384,W/m/K,752.7913,"experimental, Wiedemann-Franz: kappa_total - L*T/rho (Kim2015 L(S=96uV/K))",0,experimental,1.0,wf_subtracted,5.865993,216.0,F-43m,half-Heusler (C1b / MgAgAs),,"[""Ti"", ""Ti"", ""Ti"", ""Ti"", ""Ni"", ""Ni"", ""Ni"", ""Ni"", ""Sn"", ""Sn"", ""Sn"", ""Sn""]","[[0.5, 0.0, 0.0], [0.5, 0.5, 0.5], [0.0, 0.0, 0.5], [0.0, 0.5, 0.0], [0.25, 0.25, 0.75], [0.25, 0.75, 0.25], [0.75, 0.25, 0.25], [0.75, 0.75, 0.75], [0.0, 0.0, 0.0], [0.0, 0.5, 0.5], [0.5, 0.0, 0.5], [0.5, 0.5, 0.0]]",A,primitive->conventional (x sqrt2),Starrydata (experimental),10.1063/1.4914504,https://doi.org/10.1063/1.4914504,Starrydata all_curves.csv (release 'latest'),PhononDB (Togo/NIMS MDR),https://mdr.nims.go.jp/datasets/02fa4c75-ed5f-4897-b727-67d05b922c4a,"LTC-calc.log unit cell (PBEsol-relaxed), same file as kappa",mp-924130,True,stoichiometric,TiNiSn
TiNiSn,5.591931449225569,W/m/K,753.2653,"experimental, Wiedemann-Franz: kappa_total - L*T/rho (Kim2015 L(S=167uV/K))",0,experimental,1.0,wf_subtracted,5.865993,216.0,F-43m,half-Heusler (C1b / MgAgAs),,"[""Ti"", ""Ti"", ""Ti"", ""Ti"", ""Ni"", ""Ni"", ""Ni"", ""Ni"", ""Sn"", ""Sn"", ""Sn"", ""Sn""]","[[0.5, 0.0, 0.0], [0.5, 0.5, 0.5], [0.0, 0.0, 0.5], [0.0, 0.5, 0.0], [0.25, 0.25, 0.75], [0.25, 0.75, 0.25], [0.75, 0.25, 0.25], [0.75, 0.75, 0.75], [0.0, 0.0, 0.0], [0.0, 0.5, 0.5], [0.5, 0.0, 0.5], [0.5, 0.5, 0.0]]",A,primitive->conventional (x sqrt2),Starrydata (experimental),10.3390/ma11020262,https://doi.org/10.3390/ma11020262,Starrydata all_curves.csv (release 'latest'),PhononDB (Togo/NIMS MDR),https://mdr.nims.go.jp/datasets/02fa4c75-ed5f-4897-b727-67d05b922c4a,"LTC-calc.log unit cell (PBEsol-relaxed), same file as kappa",mp-924130,True,stoichiometric,TiNiSn
TiNiSn,4.064874348872908,W/m/K,753.4245,"experimental, Wiedemann-Franz: kappa_total - L*T/rho (Kim2015 L(S=167uV/K))",0,experimental,1.0,wf_subtracted,5.865993,216.0,F-43m,half-Heusler (C1b / MgAgAs),,"[""Ti"", ""Ti"", ""Ti"", ""Ti"", ""Ni"", ""Ni"", ""Ni"", ""Ni"", ""Sn"", ""Sn"", ""Sn"", ""Sn""]","[[0.5, 0.0, 0.0], [0.5, 0.5, 0.5], [0.0, 0.0, 0.5], [0.0, 0.5, 0.0], [0.25, 0.25, 0.75], [0.25, 0.75, 0.25], [0.75, 0.25, 0.25], [0.75, 0.75, 0.75], [0.0, 0.0, 0.0], [0.0, 0.5, 0.5], [0.5, 0.0, 0.5], [0.5, 0.5, 0.0]]",A,primitive->conventional (x sqrt2),Starrydata (experimental),10.1039/c3cp50918d,https://doi.org/10.1039/c3cp50918d,Starrydata all_curves.csv (release 'latest'),PhononDB (Togo/NIMS MDR),https://mdr.nims.go.jp/datasets/02fa4c75-ed5f-4897-b727-67d05b922c4a,"LTC-calc.log unit cell (PBEsol-relaxed), same file as kappa",mp-924130,True,stoichiometric,TiNiSn
TiNiSn,2.760090684717861,W/m/K,753.75,"experimental, Wiedemann-Franz: kappa_total - L*T/rho (Kim2015 L(S=129uV/K))",0,experimental,1.0,wf_subtracted,5.865993,216.0,F-43m,half-Heusler (C1b / MgAgAs),,"[""Ti"", ""Ti"", ""Ti"", ""Ti"", ""Ni"", ""Ni"", ""Ni"", ""Ni"", ""Sn"", ""Sn"", ""Sn"", ""Sn""]","[[0.5, 0.0, 0.0], [0.5, 0.5, 0.5], [0.0, 0.0, 0.5], [0.0, 0.5, 0.0], [0.25, 0.25, 0.75], [0.25, 0.75, 0.25], [0.75, 0.25, 0.25], [0.75, 0.75, 0.75], [0.0, 0.0, 0.0], [0.0, 0.5, 0.5], [0.5, 0.0, 0.5], [0.5, 0.5, 0.0]]",A,primitive->conventional (x sqrt2),Starrydata (experimental),10.1063/1.5108636,https://doi.org/10.1063/1.5108636,Starrydata all_curves.csv (release 'latest'),PhononDB (Togo/NIMS MDR),https://mdr.nims.go.jp/datasets/02fa4c75-ed5f-4897-b727-67d05b922c4a,"LTC-calc.log unit cell (PBEsol-relaxed), same file as kappa",mp-924130,True,stoichiometric,TiNiSn
TiNiSn,1.9711531612298223,W/m/K,754.0745,"experimental, Wiedemann-Franz: kappa_total - L*T/rho (Kim2015 L(S=119uV/K))",0,experimental,1.0,wf_subtracted,5.865993,216.0,F-43m,half-Heusler (C1b / MgAgAs),,"[""Ti"", ""Ti"", ""Ti"", ""Ti"", ""Ni"", ""Ni"", ""Ni"", ""Ni"", ""Sn"", ""Sn"", ""Sn"", ""Sn""]","[[0.5, 0.0, 0.0], [0.5, 0.5, 0.5], [0.0, 0.0, 0.5], [0.0, 0.5, 0.0], [0.25, 0.25, 0.75], [0.25, 0.75, 0.25], [0.75, 0.25, 0.25], [0.75, 0.75, 0.75], [0.0, 0.0, 0.0], [0.0, 0.5, 0.5], [0.5, 0.0, 0.5], [0.5, 0.5, 0.0]]",A,primitive->conventional (x sqrt2),Starrydata (experimental),10.1016/j.solidstatesciences.2013.09.005,https://doi.org/10.1016/j.solidstatesciences.2013.09.005,Starrydata all_curves.csv (release 'latest'),PhononDB (Togo/NIMS MDR),https://mdr.nims.go.jp/datasets/02fa4c75-ed5f-4897-b727-67d05b922c4a,"LTC-calc.log unit cell (PBEsol-relaxed), same file as kappa",mp-924130,True,stoichiometric,TiNiSn
TiNiSn,5.624754289142884,W/m/K,755.7,"experimental, Wiedemann-Franz: kappa_total - L*T/rho (Kim2015 L(S=93uV/K))",0,experimental,1.0,wf_subtracted,5.865993,216.0,F-43m,half-Heusler (C1b / MgAgAs),,"[""Ti"", ""Ti"", ""Ti"", ""Ti"", ""Ni"", ""Ni"", ""Ni"", ""Ni"", ""Sn"", ""Sn"", ""Sn"", ""Sn""]","[[0.5, 0.0, 0.0], [0.5, 0.5, 0.5], [0.0, 0.0, 0.5], [0.0, 0.5, 0.0], [0.25, 0.25, 0.75], [0.25, 0.75, 0.25], [0.75, 0.25, 0.25], [0.75, 0.75, 0.75], [0.0, 0.0, 0.0], [0.0, 0.5, 0.5], [0.5, 0.0, 0.5], [0.5, 0.5, 0.0]]",A,primitive->conventional (x sqrt2),Starrydata (experimental),10.1039/c6cp06859f,https://doi.org/10.1039/c6cp06859f,Starrydata all_curves.csv (release 'latest'),PhononDB (Togo/NIMS MDR),https://mdr.nims.go.jp/datasets/02fa4c75-ed5f-4897-b727-67d05b922c4a,"LTC-calc.log unit cell (PBEsol-relaxed), same file as kappa",mp-924130,True,stoichiometric,TiNiSn
TiNiSn,2.668213383874132,W/m/K,756.342,"experimental, Wiedemann-Franz: kappa_total - L*T/rho (Kim2015 L(S=172uV/K))",0,experimental,1.0,wf_subtracted,5.865993,216.0,F-43m,half-Heusler (C1b / MgAgAs),,"[""Ti"", ""Ti"", ""Ti"", ""Ti"", ""Ni"", ""Ni"", ""Ni"", ""Ni"", ""Sn"", ""Sn"", ""Sn"", ""Sn""]","[[0.5, 0.0, 0.0], [0.5, 0.5, 0.5], [0.0, 0.0, 0.5], [0.0, 0.5, 0.0], [0.25, 0.25, 0.75], [0.25, 0.75, 0.25], [0.75, 0.25, 0.25], [0.75, 0.75, 0.75], [0.0, 0.0, 0.0], [0.0, 0.5, 0.5], [0.5, 0.0, 0.5], [0.5, 0.5, 0.0]]",A,primitive->conventional (x sqrt2),Starrydata (experimental),10.1016/j.intermet.2006.08.008,https://doi.org/10.1016/j.intermet.2006.08.008,Starrydata all_curves.csv (release 'latest'),PhononDB (Togo/NIMS MDR),https://mdr.nims.go.jp/datasets/02fa4c75-ed5f-4897-b727-67d05b922c4a,"LTC-calc.log unit cell (PBEsol-relaxed), same file as kappa",mp-924130,True,stoichiometric,TiNiSn
TiNiSn,1.3082490693118771,W/m/K,756.8068,"experimental, Wiedemann-Franz: kappa_total - L*T/rho (Kim2015 L(S=151uV/K))",0,experimental,1.0,wf_subtracted,5.865993,216.0,F-43m,half-Heusler (C1b / MgAgAs),,"[""Ti"", ""Ti"", ""Ti"", ""Ti"", ""Ni"", ""Ni"", ""Ni"", ""Ni"", ""Sn"", ""Sn"", ""Sn"", ""Sn""]","[[0.5, 0.0, 0.0], [0.5, 0.5, 0.5], [0.0, 0.0, 0.5], [0.0, 0.5, 0.0], [0.25, 0.25, 0.75], [0.25, 0.75, 0.25], [0.75, 0.25, 0.25], [0.75, 0.75, 0.75], [0.0, 0.0, 0.0], [0.0, 0.5, 0.5], [0.5, 0.0, 0.5], [0.5, 0.5, 0.0]]",A,primitive->conventional (x sqrt2),Starrydata (experimental),10.1016/j.solidstatesciences.2013.09.005,https://doi.org/10.1016/j.solidstatesciences.2013.09.005,Starrydata all_curves.csv (release 'latest'),PhononDB (Togo/NIMS MDR),https://mdr.nims.go.jp/datasets/02fa4c75-ed5f-4897-b727-67d05b922c4a,"LTC-calc.log unit cell (PBEsol-relaxed), same file as kappa",mp-924130,True,stoichiometric,TiNiSn
TiNiSn,2.4235546007469067,W/m/K,757.2034,"experimental, Wiedemann-Franz: kappa_total - L*T/rho (degenerate 2.44e-8)",0,experimental,1.0,wf_subtracted,5.865993,216.0,F-43m,half-Heusler (C1b / MgAgAs),,"[""Ti"", ""Ti"", ""Ti"", ""Ti"", ""Ni"", ""Ni"", ""Ni"", ""Ni"", ""Sn"", ""Sn"", ""Sn"", ""Sn""]","[[0.5, 0.0, 0.0], [0.5, 0.5, 0.5], [0.0, 0.0, 0.5], [0.0, 0.5, 0.0], [0.25, 0.25, 0.75], [0.25, 0.75, 0.25], [0.75, 0.25, 0.25], [0.75, 0.75, 0.75], [0.0, 0.0, 0.0], [0.0, 0.5, 0.5], [0.5, 0.0, 0.5], [0.5, 0.5, 0.0]]",A,primitive->conventional (x sqrt2),Starrydata (experimental),10.1016/j.stam.2004.02.006,https://doi.org/10.1016/j.stam.2004.02.006,Starrydata all_curves.csv (release 'latest'),PhononDB (Togo/NIMS MDR),https://mdr.nims.go.jp/datasets/02fa4c75-ed5f-4897-b727-67d05b922c4a,"LTC-calc.log unit cell (PBEsol-relaxed), same file as kappa",mp-924130,True,stoichiometric,TiNiSn
TiNiSn,4.119636477979312,W/m/K,759.0,"experimental, Wiedemann-Franz: kappa_total - L*T/rho (Kim2015 L(S=164uV/K))",0,experimental,1.0,wf_subtracted,5.865993,216.0,F-43m,half-Heusler (C1b / MgAgAs),,"[""Ti"", ""Ti"", ""Ti"", ""Ti"", ""Ni"", ""Ni"", ""Ni"", ""Ni"", ""Sn"", ""Sn"", ""Sn"", ""Sn""]","[[0.5, 0.0, 0.0], [0.5, 0.5, 0.5], [0.0, 0.0, 0.5], [0.0, 0.5, 0.0], [0.25, 0.25, 0.75], [0.25, 0.75, 0.25], [0.75, 0.25, 0.25], [0.75, 0.75, 0.75], [0.0, 0.0, 0.0], [0.0, 0.5, 0.5], [0.5, 0.0, 0.5], [0.5, 0.5, 0.0]]",A,primitive->conventional (x sqrt2),Starrydata (experimental),10.1021/acs.chemmater.7b02685,https://doi.org/10.1021/acs.chemmater.7b02685,Starrydata all_curves.csv (release 'latest'),PhononDB (Togo/NIMS MDR),https://mdr.nims.go.jp/datasets/02fa4c75-ed5f-4897-b727-67d05b922c4a,"LTC-calc.log unit cell (PBEsol-relaxed), same file as kappa",mp-924130,True,stoichiometric,TiNiSn
TiNiSn,4.97159225648637,W/m/K,759.344,"experimental, Wiedemann-Franz: kappa_total - L*T/rho (Kim2015 L(S=227uV/K))",0,experimental,1.0,wf_subtracted,5.865993,216.0,F-43m,half-Heusler (C1b / MgAgAs),,"[""Ti"", ""Ti"", ""Ti"", ""Ti"", ""Ni"", ""Ni"", ""Ni"", ""Ni"", ""Sn"", ""Sn"", ""Sn"", ""Sn""]","[[0.5, 0.0, 0.0], [0.5, 0.5, 0.5], [0.0, 0.0, 0.5], [0.0, 0.5, 0.0], [0.25, 0.25, 0.75], [0.25, 0.75, 0.25], [0.75, 0.25, 0.25], [0.75, 0.75, 0.75], [0.0, 0.0, 0.0], [0.0, 0.5, 0.5], [0.5, 0.0, 0.5], [0.5, 0.5, 0.0]]",A,primitive->conventional (x sqrt2),Starrydata (experimental),10.1063/1.4765358,https://doi.org/10.1063/1.4765358,Starrydata all_curves.csv (release 'latest'),PhononDB (Togo/NIMS MDR),https://mdr.nims.go.jp/datasets/02fa4c75-ed5f-4897-b727-67d05b922c4a,"LTC-calc.log unit cell (PBEsol-relaxed), same file as kappa",mp-924130,True,stoichiometric,TiNiSn
TiNiSn,3.170905314625761,W/m/K,760.8414,"experimental, Wiedemann-Franz: kappa_total - L*T/rho (Kim2015 L(S=168uV/K))",0,experimental,1.0,wf_subtracted,5.865993,216.0,F-43m,half-Heusler (C1b / MgAgAs),,"[""Ti"", ""Ti"", ""Ti"", ""Ti"", ""Ni"", ""Ni"", ""Ni"", ""Ni"", ""Sn"", ""Sn"", ""Sn"", ""Sn""]","[[0.5, 0.0, 0.0], [0.5, 0.5, 0.5], [0.0, 0.0, 0.5], [0.0, 0.5, 0.0], [0.25, 0.25, 0.75], [0.25, 0.75, 0.25], [0.75, 0.25, 0.25], [0.75, 0.75, 0.75], [0.0, 0.0, 0.0], [0.0, 0.5, 0.5], [0.5, 0.0, 0.5], [0.5, 0.5, 0.0]]",A,primitive->conventional (x sqrt2),Starrydata (experimental),10.1016/j.solidstatesciences.2013.09.005,https://doi.org/10.1016/j.solidstatesciences.2013.09.005,Starrydata all_curves.csv (release 'latest'),PhononDB (Togo/NIMS MDR),https://mdr.nims.go.jp/datasets/02fa4c75-ed5f-4897-b727-67d05b922c4a,"LTC-calc.log unit cell (PBEsol-relaxed), same file as kappa",mp-924130,True,stoichiometric,TiNiSn
TiNiSn,4.328325924817232,W/m/K,761.4517,"experimental, Wiedemann-Franz: kappa_total - L*T/rho (Kim2015 L(S=193uV/K))",0,experimental,1.0,wf_subtracted,5.865993,216.0,F-43m,half-Heusler (C1b / MgAgAs),,"[""Ti"", ""Ti"", ""Ti"", ""Ti"", ""Ni"", ""Ni"", ""Ni"", ""Ni"", ""Sn"", ""Sn"", ""Sn"", ""Sn""]","[[0.5, 0.0, 0.0], [0.5, 0.5, 0.5], [0.0, 0.0, 0.5], [0.0, 0.5, 0.0], [0.25, 0.25, 0.75], [0.25, 0.75, 0.25], [0.75, 0.25, 0.25], [0.75, 0.75, 0.75], [0.0, 0.0, 0.0], [0.0, 0.5, 0.5], [0.5, 0.0, 0.5], [0.5, 0.5, 0.0]]",A,primitive->conventional (x sqrt2),Starrydata (experimental),10.3390/ma11040536,https://doi.org/10.3390/ma11040536,Starrydata all_curves.csv (release 'latest'),PhononDB (Togo/NIMS MDR),https://mdr.nims.go.jp/datasets/02fa4c75-ed5f-4897-b727-67d05b922c4a,"LTC-calc.log unit cell (PBEsol-relaxed), same file as kappa",mp-924130,True,stoichiometric,TiNiSn
TiNiSn,5.365313001902813,W/m/K,762.5038,"experimental, Wiedemann-Franz: kappa_total - L*T/rho (Kim2015 L(S=171uV/K))",0,experimental,1.0,wf_subtracted,5.865993,216.0,F-43m,half-Heusler (C1b / MgAgAs),,"[""Ti"", ""Ti"", ""Ti"", ""Ti"", ""Ni"", ""Ni"", ""Ni"", ""Ni"", ""Sn"", ""Sn"", ""Sn"", ""Sn""]","[[0.5, 0.0, 0.0], [0.5, 0.5, 0.5], [0.0, 0.0, 0.5], [0.0, 0.5, 0.0], [0.25, 0.25, 0.75], [0.25, 0.75, 0.25], [0.75, 0.25, 0.25], [0.75, 0.75, 0.75], [0.0, 0.0, 0.0], [0.0, 0.5, 0.5], [0.5, 0.0, 0.5], [0.5, 0.5, 0.0]]",A,primitive->conventional (x sqrt2),Starrydata (experimental),10.1016/j.intermet.2006.08.008,https://doi.org/10.1016/j.intermet.2006.08.008,Starrydata all_curves.csv (release 'latest'),PhononDB (Togo/NIMS MDR),https://mdr.nims.go.jp/datasets/02fa4c75-ed5f-4897-b727-67d05b922c4a,"LTC-calc.log unit cell (PBEsol-relaxed), same file as kappa",mp-924130,True,stoichiometric,TiNiSn
TiNiSn,2.989300198362389,W/m/K,763.063,"experimental, Wiedemann-Franz: kappa_total - L*T/rho (Kim2015 L(S=127uV/K))",0,experimental,1.0,wf_subtracted,5.865993,216.0,F-43m,half-Heusler (C1b / MgAgAs),,"[""Ti"", ""Ti"", ""Ti"", ""Ti"", ""Ni"", ""Ni"", ""Ni"", ""Ni"", ""Sn"", ""Sn"", ""Sn"", ""Sn""]","[[0.5, 0.0, 0.0], [0.5, 0.5, 0.5], [0.0, 0.0, 0.5], [0.0, 0.5, 0.0], [0.25, 0.25, 0.75], [0.25, 0.75, 0.25], [0.75, 0.25, 0.25], [0.75, 0.75, 0.75], [0.0, 0.0, 0.0], [0.0, 0.5, 0.5], [0.5, 0.0, 0.5], [0.5, 0.5, 0.0]]",A,primitive->conventional (x sqrt2),Starrydata (experimental),10.1016/j.solidstatesciences.2013.09.005,https://doi.org/10.1016/j.solidstatesciences.2013.09.005,Starrydata all_curves.csv (release 'latest'),PhononDB (Togo/NIMS MDR),https://mdr.nims.go.jp/datasets/02fa4c75-ed5f-4897-b727-67d05b922c4a,"LTC-calc.log unit cell (PBEsol-relaxed), same file as kappa",mp-924130,True,stoichiometric,TiNiSn
TiNiSn,5.677946023631412,W/m/K,763.5681,"experimental, Wiedemann-Franz: kappa_total - L*T/rho (Kim2015 L(S=165uV/K))",0,experimental,1.0,wf_subtracted,5.865993,216.0,F-43m,half-Heusler (C1b / MgAgAs),,"[""Ti"", ""Ti"", ""Ti"", ""Ti"", ""Ni"", ""Ni"", ""Ni"", ""Ni"", ""Sn"", ""Sn"", ""Sn"", ""Sn""]","[[0.5, 0.0, 0.0], [0.5, 0.5, 0.5], [0.0, 0.0, 0.5], [0.0, 0.5, 0.0], [0.25, 0.25, 0.75], [0.25, 0.75, 0.25], [0.75, 0.25, 0.25], [0.75, 0.75, 0.75], [0.0, 0.0, 0.0], [0.0, 0.5, 0.5], [0.5, 0.0, 0.5], [0.5, 0.5, 0.0]]",A,primitive->conventional (x sqrt2),Starrydata (experimental),10.3390/ma11020262,https://doi.org/10.3390/ma11020262,Starrydata all_curves.csv (release 'latest'),PhononDB (Togo/NIMS MDR),https://mdr.nims.go.jp/datasets/02fa4c75-ed5f-4897-b727-67d05b922c4a,"LTC-calc.log unit cell (PBEsol-relaxed), same file as kappa",mp-924130,True,stoichiometric,TiNiSn
TiNiSn,4.899606761895329,W/m/K,765.0,"experimental, Wiedemann-Franz: kappa_total - L*T/rho (Kim2015 L(S=187uV/K))",0,experimental,1.0,wf_subtracted,5.865993,216.0,F-43m,half-Heusler (C1b / MgAgAs),,"[""Ti"", ""Ti"", ""Ti"", ""Ti"", ""Ni"", ""Ni"", ""Ni"", ""Ni"", ""Sn"", ""Sn"", ""Sn"", ""Sn""]","[[0.5, 0.0, 0.0], [0.5, 0.5, 0.5], [0.0, 0.0, 0.5], [0.0, 0.5, 0.0], [0.25, 0.25, 0.75], [0.25, 0.75, 0.25], [0.75, 0.25, 0.25], [0.75, 0.75, 0.75], [0.0, 0.0, 0.0], [0.0, 0.5, 0.5], [0.5, 0.0, 0.5], [0.5, 0.5, 0.0]]",A,primitive->conventional (x sqrt2),Starrydata (experimental),10.1088/1361-6463/aa85bb,https://doi.org/10.1088/1361-6463/aa85bb,Starrydata all_curves.csv (release 'latest'),PhononDB (Togo/NIMS MDR),https://mdr.nims.go.jp/datasets/02fa4c75-ed5f-4897-b727-67d05b922c4a,"LTC-calc.log unit cell (PBEsol-relaxed), same file as kappa",mp-924130,True,stoichiometric,TiNiSn
TiNiSn,3.281011668727821,W/m/K,765.5655,"experimental, Wiedemann-Franz: kappa_total - L*T/rho (Kim2015 L(S=181uV/K))",0,experimental,1.0,wf_subtracted,5.865993,216.0,F-43m,half-Heusler (C1b / MgAgAs),,"[""Ti"", ""Ti"", ""Ti"", ""Ti"", ""Ni"", ""Ni"", ""Ni"", ""Ni"", ""Sn"", ""Sn"", ""Sn"", ""Sn""]","[[0.5, 0.0, 0.0], [0.5, 0.5, 0.5], [0.0, 0.0, 0.5], [0.0, 0.5, 0.0], [0.25, 0.25, 0.75], [0.25, 0.75, 0.25], [0.75, 0.25, 0.25], [0.75, 0.75, 0.75], [0.0, 0.0, 0.0], [0.0, 0.5, 0.5], [0.5, 0.0, 0.5], [0.5, 0.5, 0.0]]",A,primitive->conventional (x sqrt2),Starrydata (experimental),10.1016/j.solidstatesciences.2013.09.005,https://doi.org/10.1016/j.solidstatesciences.2013.09.005,Starrydata all_curves.csv (release 'latest'),PhononDB (Togo/NIMS MDR),https://mdr.nims.go.jp/datasets/02fa4c75-ed5f-4897-b727-67d05b922c4a,"LTC-calc.log unit cell (PBEsol-relaxed), same file as kappa",mp-924130,True,stoichiometric,TiNiSn
