Repository: Shivamrandive747/Thermalconductivity_prediction

# Calibrating first-principles lattice thermal conductivity to experiment

**A curated half-Heusler dataset and a validated transfer function.**

Published first-principles transport calculations of lattice thermal conductivity exceed what
laboratories measure for the same compound by a **median factor of 1.55**. That offset is regular
enough to be removed in closed form:

$$\kappa_L^{\mathrm{expt}}(T) \;=\; \kappa_L^{\mathrm{BTE}}(T)\;\min\!\left[c\left(\tfrac{T}{300}\right)^{p},\,1\right],
\qquad c = 0.51,\quad p = 0.80$$

Inside a domain of applicability declared before the validation set was scored, this places

File: data/Target_Materials/HEUSLER_KAPPA_TRAINING_SET.csv (part 51 of 192)
formula,kappa_L,kappa_units,temperature_K,method,method_tier,tier_name,weight,kappa_basis,struct_a_A,struct_spacegroup,struct_sg_symbol,struct_prototype,struct_site_ordering,struct_species,struct_frac_coords,struct_grade,lattice_convention,source,source_doi,source_url,source_location,struct_source,struct_source_url,struct_source_detail,struct_id,struct_same_paper_as_kappa,stoichiometry,parent_formula
TiNiSn,5.623380427543992,W/m/K,767.55,"experimental, Wiedemann-Franz: kappa_total - L*T/rho (Kim2015 L(S=231uV/K))",0,experimental,1.0,wf_subtracted,5.865993,216.0,F-43m,half-Heusler (C1b / MgAgAs),,"[""Ti"", ""Ti"", ""Ti"", ""Ti"", ""Ni"", ""Ni"", ""Ni"", ""Ni"", ""Sn"", ""Sn"", ""Sn"", ""Sn""]","[[0.5, 0.0, 0.0], [0.5, 0.5, 0.5], [0.0, 0.0, 0.5], [0.0, 0.5, 0.0], [0.25, 0.25, 0.75], [0.25, 0.75, 0.25], [0.75, 0.25, 0.25], [0.75, 0.75, 0.75], [0.0, 0.0, 0.0], [0.0, 0.5, 0.5], [0.5, 0.0, 0.5], [0.5, 0.5, 0.0]]",A,primitive->conventional (x sqrt2),Starrydata (experimental),10.1007/s11664-003-0006-5,https://doi.org/10.1007/s11664-003-0006-5,Starrydata all_curves.csv (release 'latest'),PhononDB (Togo/NIMS MDR),https://mdr.nims.go.jp/datasets/02fa4c75-ed5f-4897-b727-67d05b922c4a,"LTC-calc.log unit cell (PBEsol-relaxed), same file as kappa",mp-924130,True,stoichiometric,TiNiSn
TiNiSn,5.619524746952866,W/m/K,768.39,"experimental, Wiedemann-Franz: kappa_total - L*T/rho (Kim2015 L(S=197uV/K))",0,experimental,1.0,wf_subtracted,5.865993,216.0,F-43m,half-Heusler (C1b / MgAgAs),,"[""Ti"", ""Ti"", ""Ti"", ""Ti"", ""Ni"", ""Ni"", ""Ni"", ""Ni"", ""Sn"", ""Sn"", ""Sn"", ""Sn""]","[[0.5, 0.0, 0.0], [0.5, 0.5, 0.5], [0.0, 0.0, 0.5], [0.0, 0.5, 0.0], [0.25, 0.25, 0.75], [0.25, 0.75, 0.25], [0.75, 0.25, 0.25], [0.75, 0.75, 0.75], [0.0, 0.0, 0.0], [0.0, 0.5, 0.5], [0.5, 0.0, 0.5], [0.5, 0.5, 0.0]]",A,primitive->conventional (x sqrt2),Starrydata (experimental),10.1007/s11664-003-0006-5,https://doi.org/10.1007/s11664-003-0006-5,Starrydata all_curves.csv (release 'latest'),PhononDB (Togo/NIMS MDR),https://mdr.nims.go.jp/datasets/02fa4c75-ed5f-4897-b727-67d05b922c4a,"LTC-calc.log unit cell (PBEsol-relaxed), same file as kappa",mp-924130,True,stoichiometric,TiNiSn
TiNiSn,5.382189040602741,W/m/K,769.2057,"experimental, Wiedemann-Franz: kappa_total - L*T/rho (Kim2015 L(S=169uV/K))",0,experimental,1.0,wf_subtracted,5.865993,216.0,F-43m,half-Heusler (C1b / MgAgAs),,"[""Ti"", ""Ti"", ""Ti"", ""Ti"", ""Ni"", ""Ni"", ""Ni"", ""Ni"", ""Sn"", ""Sn"", ""Sn"", ""Sn""]","[[0.5, 0.0, 0.0], [0.5, 0.5, 0.5], [0.0, 0.0, 0.5], [0.0, 0.5, 0.0], [0.25, 0.25, 0.75], [0.25, 0.75, 0.25], [0.75, 0.25, 0.25], [0.75, 0.75, 0.75], [0.0, 0.0, 0.0], [0.0, 0.5, 0.5], [0.5, 0.0, 0.5], [0.5, 0.5, 0.0]]",A,primitive->conventional (x sqrt2),Starrydata (experimental),10.1016/j.intermet.2006.08.008,https://doi.org/10.1016/j.intermet.2006.08.008,Starrydata all_curves.csv (release 'latest'),PhononDB (Togo/NIMS MDR),https://mdr.nims.go.jp/datasets/02fa4c75-ed5f-4897-b727-67d05b922c4a,"LTC-calc.log unit cell (PBEsol-relaxed), same file as kappa",mp-924130,True,stoichiometric,TiNiSn
TiNiSn,5.039415677555772,W/m/K,769.5021,"experimental, Wiedemann-Franz: kappa_total - L*T/rho (degenerate 2.44e-8)",0,experimental,1.0,wf_subtracted,5.865993,216.0,F-43m,half-Heusler (C1b / MgAgAs),,"[""Ti"", ""Ti"", ""Ti"", ""Ti"", ""Ni"", ""Ni"", ""Ni"", ""Ni"", ""Sn"", ""Sn"", ""Sn"", ""Sn""]","[[0.5, 0.0, 0.0], [0.5, 0.5, 0.5], [0.0, 0.0, 0.5], [0.0, 0.5, 0.0], [0.25, 0.25, 0.75], [0.25, 0.75, 0.25], [0.75, 0.25, 0.25], [0.75, 0.75, 0.75], [0.0, 0.0, 0.0], [0.0, 0.5, 0.5], [0.5, 0.0, 0.5], [0.5, 0.5, 0.0]]",A,primitive->conventional (x sqrt2),Starrydata (experimental),10.1016/j.stam.2004.02.006,https://doi.org/10.1016/j.stam.2004.02.006,Starrydata all_curves.csv (release 'latest'),PhononDB (Togo/NIMS MDR),https://mdr.nims.go.jp/datasets/02fa4c75-ed5f-4897-b727-67d05b922c4a,"LTC-calc.log unit cell (PBEsol-relaxed), same file as kappa",mp-924130,True,stoichiometric,TiNiSn
TiNiSn,4.214989270545371,W/m/K,769.5578,"experimental, Wiedemann-Franz: kappa_total - L*T/rho (Kim2015 L(S=238uV/K))",0,experimental,1.0,wf_subtracted,5.865993,216.0,F-43m,half-Heusler (C1b / MgAgAs),,"[""Ti"", ""Ti"", ""Ti"", ""Ti"", ""Ni"", ""Ni"", ""Ni"", ""Ni"", ""Sn"", ""Sn"", ""Sn"", ""Sn""]","[[0.5, 0.0, 0.0], [0.5, 0.5, 0.5], [0.0, 0.0, 0.5], [0.0, 0.5, 0.0], [0.25, 0.25, 0.75], [0.25, 0.75, 0.25], [0.75, 0.25, 0.25], [0.75, 0.75, 0.75], [0.0, 0.0, 0.0], [0.0, 0.5, 0.5], [0.5, 0.0, 0.5], [0.5, 0.5, 0.0]]",A,primitive->conventional (x sqrt2),Starrydata (experimental),10.1016/j.jallcom.2008.02.041,https://doi.org/10.1016/j.jallcom.2008.02.041,Starrydata all_curves.csv (release 'latest'),PhononDB (Togo/NIMS MDR),https://mdr.nims.go.jp/datasets/02fa4c75-ed5f-4897-b727-67d05b922c4a,"LTC-calc.log unit cell (PBEsol-relaxed), same file as kappa",mp-924130,True,stoichiometric,TiNiSn
TiNiSn,2.015181698363743,W/m/K,771.2329,"experimental, Wiedemann-Franz: kappa_total - L*T/rho (Kim2015 L(S=135uV/K))",0,experimental,1.0,wf_subtracted,5.865993,216.0,F-43m,half-Heusler (C1b / MgAgAs),,"[""Ti"", ""Ti"", ""Ti"", ""Ti"", ""Ni"", ""Ni"", ""Ni"", ""Ni"", ""Sn"", ""Sn"", ""Sn"", ""Sn""]","[[0.5, 0.0, 0.0], [0.5, 0.5, 0.5], [0.0, 0.0, 0.5], [0.0, 0.5, 0.0], [0.25, 0.25, 0.75], [0.25, 0.75, 0.25], [0.75, 0.25, 0.25], [0.75, 0.75, 0.75], [0.0, 0.0, 0.0], [0.0, 0.5, 0.5], [0.5, 0.0, 0.5], [0.5, 0.5, 0.0]]",A,primitive->conventional (x sqrt2),Starrydata (experimental),10.1016/j.jallcom.2015.11.089,https://doi.org/10.1016/j.jallcom.2015.11.089,Starrydata all_curves.csv (release 'latest'),PhononDB (Togo/NIMS MDR),https://mdr.nims.go.jp/datasets/02fa4c75-ed5f-4897-b727-67d05b922c4a,"LTC-calc.log unit cell (PBEsol-relaxed), same file as kappa",mp-924130,True,stoichiometric,TiNiSn
TiNiSn,4.368605,W/m/K,771.3055,"experimental, lattice thermal conductivity as published",0,experimental,1.0,reported_lattice,5.865993,216.0,F-43m,half-Heusler (C1b / MgAgAs),,"[""Ti"", ""Ti"", ""Ti"", ""Ti"", ""Ni"", ""Ni"", ""Ni"", ""Ni"", ""Sn"", ""Sn"", ""Sn"", ""Sn""]","[[0.5, 0.0, 0.0], [0.5, 0.5, 0.5], [0.0, 0.0, 0.5], [0.0, 0.5, 0.0], [0.25, 0.25, 0.75], [0.25, 0.75, 0.25], [0.75, 0.25, 0.25], [0.75, 0.75, 0.75], [0.0, 0.0, 0.0], [0.0, 0.5, 0.5], [0.5, 0.0, 0.5], [0.5, 0.5, 0.0]]",A,primitive->conventional (x sqrt2),Starrydata (experimental),10.3390/ma11040536,https://doi.org/10.3390/ma11040536,Starrydata all_curves.csv (release 'latest'),PhononDB (Togo/NIMS MDR),https://mdr.nims.go.jp/datasets/02fa4c75-ed5f-4897-b727-67d05b922c4a,"LTC-calc.log unit cell (PBEsol-relaxed), same file as kappa",mp-924130,True,stoichiometric,TiNiSn
TiNiSn,3.8752,W/m/K,772.05,experimental (Wiedemann-Franz subtracted),0,experimental,1.0,,5.865993,216.0,F-43m,half-Heusler (C1b / MgAgAs),,"[""Ti"", ""Ti"", ""Ti"", ""Ti"", ""Ni"", ""Ni"", ""Ni"", ""Ni"", ""Sn"", ""Sn"", ""Sn"", ""Sn""]","[[0.5, 0.0, 0.0], [0.5, 0.5, 0.5], [0.0, 0.0, 0.5], [0.0, 0.5, 0.0], [0.25, 0.25, 0.75], [0.25, 0.75, 0.25], [0.75, 0.25, 0.25], [0.75, 0.75, 0.75], [0.0, 0.0, 0.0], [0.0, 0.5, 0.5], [0.5, 0.0, 0.5], [0.5, 0.5, 0.0]]",A,primitive->conventional (x sqrt2),repository mining,10.6084/m9.figshare.29438735,https://github.com/KU-Yifan/PGEC-descriptor-TE-design/blob/main/results/lorenz_number/final_processed_with_kappaL.csv,,PhononDB (Togo/NIMS MDR),https://mdr.nims.go.jp/datasets/02fa4c75-ed5f-4897-b727-67d05b922c4a,"LTC-calc.log unit cell (PBEsol-relaxed), same file as kappa",mp-924130,True,stoichiometric,TiNiSn
TiNiSn,4.719677576623203,W/m/K,772.7,"experimental, Wiedemann-Franz: kappa_total - L*T/rho (Kim2015 L(S=215uV/K))",0,experimental,1.0,wf_subtracted,5.865993,216.0,F-43m,half-Heusler (C1b / MgAgAs),,"[""Ti"", ""Ti"", ""Ti"", ""Ti"", ""Ni"", ""Ni"", ""Ni"", ""Ni"", ""Sn"", ""Sn"", ""Sn"", ""Sn""]","[[0.5, 0.0, 0.0], [0.5, 0.5, 0.5], [0.0, 0.0, 0.5], [0.0, 0.5, 0.0], [0.25, 0.25, 0.75], [0.25, 0.75, 0.25], [0.75, 0.25, 0.25], [0.75, 0.75, 0.75], [0.0, 0.0, 0.0], [0.0, 0.5, 0.5], [0.5, 0.0, 0.5], [0.5, 0.5, 0.0]]",A,primitive->conventional (x sqrt2),Starrydata (experimental),10.1016/j.intermet.2020.106988,https://doi.org/10.1016/j.intermet.2020.106988,Starrydata all_curves.csv (release 'latest'),PhononDB (Togo/NIMS MDR),https://mdr.nims.go.jp/datasets/02fa4c75-ed5f-4897-b727-67d05b922c4a,"LTC-calc.log unit cell (PBEsol-relaxed), same file as kappa",mp-924130,True,stoichiometric,TiNiSn
TiNiSn,3.95796120124648,W/m/K,772.7,"experimental, Wiedemann-Franz: kappa_total - L*T/rho (Kim2015 L(S=138uV/K))",0,experimental,1.0,wf_subtracted,5.865993,216.0,F-43m,half-Heusler (C1b / MgAgAs),,"[""Ti"", ""Ti"", ""Ti"", ""Ti"", ""Ni"", ""Ni"", ""Ni"", ""Ni"", ""Sn"", ""Sn"", ""Sn"", ""Sn""]","[[0.5, 0.0, 0.0], [0.5, 0.5, 0.5], [0.0, 0.0, 0.5], [0.0, 0.5, 0.0], [0.25, 0.25, 0.75], [0.25, 0.75, 0.25], [0.75, 0.25, 0.25], [0.75, 0.75, 0.75], [0.0, 0.0, 0.0], [0.0, 0.5, 0.5], [0.5, 0.0, 0.5], [0.5, 0.5, 0.0]]",A,primitive->conventional (x sqrt2),Starrydata (experimental),10.1016/j.intermet.2020.106988,https://doi.org/10.1016/j.intermet.2020.106988,Starrydata all_curves.csv (release 'latest'),PhononDB (Togo/NIMS MDR),https://mdr.nims.go.jp/datasets/02fa4c75-ed5f-4897-b727-67d05b922c4a,"LTC-calc.log unit cell (PBEsol-relaxed), same file as kappa",mp-924130,True,stoichiometric,TiNiSn
TiNiSn,3.871168,W/m/K,772.7515,"experimental, lattice thermal conductivity as published",0,experimental,1.0,reported_lattice,5.865993,216.0,F-43m,half-Heusler (C1b / MgAgAs),,"[""Ti"", ""Ti"", ""Ti"", ""Ti"", ""Ni"", ""Ni"", ""Ni"", ""Ni"", ""Sn"", ""Sn"", ""Sn"", ""Sn""]","[[0.5, 0.0, 0.0], [0.5, 0.5, 0.5], [0.0, 0.0, 0.5], [0.0, 0.5, 0.0], [0.25, 0.25, 0.75], [0.25, 0.75, 0.25], [0.75, 0.25, 0.25], [0.75, 0.75, 0.75], [0.0, 0.0, 0.0], [0.0, 0.5, 0.5], [0.5, 0.0, 0.5], [0.5, 0.5, 0.0]]",A,primitive->conventional (x sqrt2),Starrydata (experimental),10.1016/j.scriptamat.2020.09.010,https://doi.org/10.1016/j.scriptamat.2020.09.010,Starrydata all_curves.csv (release 'latest'),PhononDB (Togo/NIMS MDR),https://mdr.nims.go.jp/datasets/02fa4c75-ed5f-4897-b727-67d05b922c4a,"LTC-calc.log unit cell (PBEsol-relaxed), same file as kappa",mp-924130,True,stoichiometric,TiNiSn
TiNiSn,3.8745821809116814,W/m/K,773.0435,"experimental, Wiedemann-Franz: kappa_total - L*T/rho (Kim2015 L(S=238uV/K))",0,experimental,1.0,wf_subtracted,5.865993,216.0,F-43m,half-Heusler (C1b / MgAgAs),,"[""Ti"", ""Ti"", ""Ti"", ""Ti"", ""Ni"", ""Ni"", ""Ni"", ""Ni"", ""Sn"", ""Sn"", ""Sn"", ""Sn""]","[[0.5, 0.0, 0.0], [0.5, 0.5, 0.5], [0.0, 0.0, 0.5], [0.0, 0.5, 0.0], [0.25, 0.25, 0.75], [0.25, 0.75, 0.25], [0.75, 0.25, 0.25], [0.75, 0.75, 0.75], [0.0, 0.0, 0.0], [0.0, 0.5, 0.5], [0.5, 0.0, 0.5], [0.5, 0.5, 0.0]]",A,primitive->conventional (x sqrt2),Starrydata (experimental),10.1016/j.scriptamat.2020.09.010,https://doi.org/10.1016/j.scriptamat.2020.09.010,Starrydata all_curves.csv (release 'latest'),PhononDB (Togo/NIMS MDR),https://mdr.nims.go.jp/datasets/02fa4c75-ed5f-4897-b727-67d05b922c4a,"LTC-calc.log unit cell (PBEsol-relaxed), same file as kappa",mp-924130,True,stoichiometric,TiNiSn
TiNiSn,2.0661433236672497,W/m/K,773.091,"experimental, Wiedemann-Franz: kappa_total - L*T/rho (Kim2015 L(S=210uV/K))",0,experimental,1.0,wf_subtracted,5.865993,216.0,F-43m,half-Heusler (C1b / MgAgAs),,"[""Ti"", ""Ti"", ""Ti"", ""Ti"", ""Ni"", ""Ni"", ""Ni"", ""Ni"", ""Sn"", ""Sn"", ""Sn"", ""Sn""]","[[0.5, 0.0, 0.0], [0.5, 0.5, 0.5], [0.0, 0.0, 0.5], [0.0, 0.5, 0.0], [0.25, 0.25, 0.75], [0.25, 0.75, 0.25], [0.75, 0.25, 0.25], [0.75, 0.75, 0.75], [0.0, 0.0, 0.0], [0.0, 0.5, 0.5], [0.5, 0.0, 0.5], [0.5, 0.5, 0.0]]",A,primitive->conventional (x sqrt2),Starrydata (experimental),10.1016/j.actamat.2015.11.022,https://doi.org/10.1016/j.actamat.2015.11.022,Starrydata all_curves.csv (release 'latest'),PhononDB (Togo/NIMS MDR),https://mdr.nims.go.jp/datasets/02fa4c75-ed5f-4897-b727-67d05b922c4a,"LTC-calc.log unit cell (PBEsol-relaxed), same file as kappa",mp-924130,True,stoichiometric,TiNiSn
TiNiSn,4.317581925041354,W/m/K,773.6013,"experimental, Wiedemann-Franz: kappa_total - L*T/rho (Kim2015 L(S=190uV/K))",0,experimental,1.0,wf_subtracted,5.865993,216.0,F-43m,half-Heusler (C1b / MgAgAs),,"[""Ti"", ""Ti"", ""Ti"", ""Ti"", ""Ni"", ""Ni"", ""Ni"", ""Ni"", ""Sn"", ""Sn"", ""Sn"", ""Sn""]","[[0.5, 0.0, 0.0], [0.5, 0.5, 0.5], [0.0, 0.0, 0.5], [0.0, 0.5, 0.0], [0.25, 0.25, 0.75], [0.25, 0.75, 0.25], [0.75, 0.25, 0.25], [0.75, 0.75, 0.75], [0.0, 0.0, 0.0], [0.0, 0.5, 0.5], [0.5, 0.0, 0.5], [0.5, 0.5, 0.0]]",A,primitive->conventional (x sqrt2),Starrydata (experimental),10.3390/ma11040536,https://doi.org/10.3390/ma11040536,Starrydata all_curves.csv (release 'latest'),PhononDB (Togo/NIMS MDR),https://mdr.nims.go.jp/datasets/02fa4c75-ed5f-4897-b727-67d05b922c4a,"LTC-calc.log unit cell (PBEsol-relaxed), same file as kappa",mp-924130,True,stoichiometric,TiNiSn
TiNiSn,4.3165,W/m/K,774.05,experimental (Wiedemann-Franz subtracted),0,experimental,1.0,,5.865993,216.0,F-43m,half-Heusler (C1b / MgAgAs),,"[""Ti"", ""Ti"", ""Ti"", ""Ti"", ""Ni"", ""Ni"", ""Ni"", ""Ni"", ""Sn"", ""Sn"", ""Sn"", ""Sn""]","[[0.5, 0.0, 0.0], [0.5, 0.5, 0.5], [0.0, 0.0, 0.5], [0.0, 0.5, 0.0], [0.25, 0.25, 0.75], [0.25, 0.75, 0.25], [0.75, 0.25, 0.25], [0.75, 0.75, 0.75], [0.0, 0.0, 0.0], [0.0, 0.5, 0.5], [0.5, 0.0, 0.5], [0.5, 0.5, 0.0]]",A,primitive->conventional (x sqrt2),repository mining,10.6084/m9.figshare.29438735,https://github.com/KU-Yifan/PGEC-descriptor-TE-design/blob/main/results/lorenz_number/final_processed_with_kappaL.csv,,PhononDB (Togo/NIMS MDR),https://mdr.nims.go.jp/datasets/02fa4c75-ed5f-4897-b727-67d05b922c4a,"LTC-calc.log unit cell (PBEsol-relaxed), same file as kappa",mp-924130,True,stoichiometric,TiNiSn
TiNiSn,4.183208817165518,W/m/K,774.2162,"experimental, Wiedemann-Franz: kappa_total - L*T/rho (Kim2015 L(S=238uV/K))",0,experimental,1.0,wf_subtracted,5.865993,216.0,F-43m,half-Heusler (C1b / MgAgAs),,"[""Ti"", ""Ti"", ""Ti"", ""Ti"", ""Ni"", ""Ni"", ""Ni"", ""Ni"", ""Sn"", ""Sn"", ""Sn"", ""Sn""]","[[0.5, 0.0, 0.0], [0.5, 0.5, 0.5], [0.0, 0.0, 0.5], [0.0, 0.5, 0.0], [0.25, 0.25, 0.75], [0.25, 0.75, 0.25], [0.75, 0.25, 0.25], [0.75, 0.75, 0.75], [0.0, 0.0, 0.0], [0.0, 0.5, 0.5], [0.5, 0.0, 0.5], [0.5, 0.5, 0.0]]",A,primitive->conventional (x sqrt2),Starrydata (experimental),10.1109/ict.2006.331350,https://doi.org/10.1109/ict.2006.331350,Starrydata all_curves.csv (release 'latest'),PhononDB (Togo/NIMS MDR),https://mdr.nims.go.jp/datasets/02fa4c75-ed5f-4897-b727-67d05b922c4a,"LTC-calc.log unit cell (PBEsol-relaxed), same file as kappa",mp-924130,True,stoichiometric,TiNiSn
TiNiSn,4.9614,W/m/K,775.61,experimental (Wiedemann-Franz subtracted),0,experimental,1.0,,5.865993,216.0,F-43m,half-Heusler (C1b / MgAgAs),,"[""Ti"", ""Ti"", ""Ti"", ""Ti"", ""Ni"", ""Ni"", ""Ni"", ""Ni"", ""Sn"", ""Sn"", ""Sn"", ""Sn""]","[[0.5, 0.0, 0.0], [0.5, 0.5, 0.5], [0.0, 0.0, 0.5], [0.0, 0.5, 0.0], [0.25, 0.25, 0.75], [0.25, 0.75, 0.25], [0.75, 0.25, 0.25], [0.75, 0.75, 0.75], [0.0, 0.0, 0.0], [0.0, 0.5, 0.5], [0.5, 0.0, 0.5], [0.5, 0.5, 0.0]]",A,primitive->conventional (x sqrt2),repository mining,10.6084/m9.figshare.29438735,https://github.com/KU-Yifan/PGEC-descriptor-TE-design/blob/main/results/lorenz_number/final_processed_with_kappaL.csv,,PhononDB (Togo/NIMS MDR),https://mdr.nims.go.jp/datasets/02fa4c75-ed5f-4897-b727-67d05b922c4a,"LTC-calc.log unit cell (PBEsol-relaxed), same file as kappa",mp-924130,True,stoichiometric,TiNiSn
TiNiSn,2.6129688147447148,W/m/K,775.9,"experimental, Wiedemann-Franz: kappa_total - L*T/rho (Kim2015 L(S=98uV/K))",0,experimental,1.0,wf_subtracted,5.865993,216.0,F-43m,half-Heusler (C1b / MgAgAs),,"[""Ti"", ""Ti"", ""Ti"", ""Ti"", ""Ni"", ""Ni"", ""Ni"", ""Ni"", ""Sn"", ""Sn"", ""Sn"", ""Sn""]","[[0.5, 0.0, 0.0], [0.5, 0.5, 0.5], [0.0, 0.0, 0.5], [0.0, 0.5, 0.0], [0.25, 0.25, 0.75], [0.25, 0.75, 0.25], [0.75, 0.25, 0.25], [0.75, 0.75, 0.75], [0.0, 0.0, 0.0], [0.0, 0.5, 0.5], [0.5, 0.0, 0.5], [0.5, 0.5, 0.0]]",A,primitive->conventional (x sqrt2),Starrydata (experimental),10.1039/c4ta04661g,https://doi.org/10.1039/c4ta04661g,Starrydata all_curves.csv (release 'latest'),PhononDB (Togo/NIMS MDR),https://mdr.nims.go.jp/datasets/02fa4c75-ed5f-4897-b727-67d05b922c4a,"LTC-calc.log unit cell (PBEsol-relaxed), same file as kappa",mp-924130,True,stoichiometric,TiNiSn
TiNiSn,2.891045256432812,W/m/K,776.014,"experimental, Wiedemann-Franz: kappa_total - L*T/rho (Kim2015 L(S=201uV/K))",0,experimental,1.0,wf_subtracted,5.865993,216.0,F-43m,half-Heusler (C1b / MgAgAs),,"[""Ti"", ""Ti"", ""Ti"", ""Ti"", ""Ni"", ""Ni"", ""Ni"", ""Ni"", ""Sn"", ""Sn"", ""Sn"", ""Sn""]","[[0.5, 0.0, 0.0], [0.5, 0.5, 0.5], [0.0, 0.0, 0.5], [0.0, 0.5, 0.0], [0.25, 0.25, 0.75], [0.25, 0.75, 0.25], [0.75, 0.25, 0.25], [0.75, 0.75, 0.75], [0.0, 0.0, 0.0], [0.0, 0.5, 0.5], [0.5, 0.0, 0.5], [0.5, 0.5, 0.0]]",A,primitive->conventional (x sqrt2),Starrydata (experimental),10.1021/cm3011343,https://doi.org/10.1021/cm3011343,Starrydata all_curves.csv (release 'latest'),PhononDB (Togo/NIMS MDR),https://mdr.nims.go.jp/datasets/02fa4c75-ed5f-4897-b727-67d05b922c4a,"LTC-calc.log unit cell (PBEsol-relaxed), same file as kappa",mp-924130,True,stoichiometric,TiNiSn
TiNiSn,5.559445825944715,W/m/K,777.7,"experimental, Wiedemann-Franz: kappa_total - L*T/rho (Kim2015 L(S=93uV/K))",0,experimental,1.0,wf_subtracted,5.865993,216.0,F-43m,half-Heusler (C1b / MgAgAs),,"[""Ti"", ""Ti"", ""Ti"", ""Ti"", ""Ni"", ""Ni"", ""Ni"", ""Ni"", ""Sn"", ""Sn"", ""Sn"", ""Sn""]","[[0.5, 0.0, 0.0], [0.5, 0.5, 0.5], [0.0, 0.0, 0.5], [0.0, 0.5, 0.0], [0.25, 0.25, 0.75], [0.25, 0.75, 0.25], [0.75, 0.25, 0.25], [0.75, 0.75, 0.75], [0.0, 0.0, 0.0], [0.0, 0.5, 0.5], [0.5, 0.0, 0.5], [0.5, 0.5, 0.0]]",A,primitive->conventional (x sqrt2),Starrydata (experimental),10.1039/c6cp06859f,https://doi.org/10.1039/c6cp06859f,Starrydata all_curves.csv (release 'latest'),PhononDB (Togo/NIMS MDR),https://mdr.nims.go.jp/datasets/02fa4c75-ed5f-4897-b727-67d05b922c4a,"LTC-calc.log unit cell (PBEsol-relaxed), same file as kappa",mp-924130,True,stoichiometric,TiNiSn
TiNiSn,4.182575102610151,W/m/K,779.0,"experimental, Wiedemann-Franz: kappa_total - L*T/rho (Kim2015 L(S=160uV/K))",0,experimental,1.0,wf_subtracted,5.865993,216.0,F-43m,half-Heusler (C1b / MgAgAs),,"[""Ti"", ""Ti"", ""Ti"", ""Ti"", ""Ni"", ""Ni"", ""Ni"", ""Ni"", ""Sn"", ""Sn"", ""Sn"", ""Sn""]","[[0.5, 0.0, 0.0], [0.5, 0.5, 0.5], [0.0, 0.0, 0.5], [0.0, 0.5, 0.0], [0.25, 0.25, 0.75], [0.25, 0.75, 0.25], [0.75, 0.25, 0.25], [0.75, 0.75, 0.75], [0.0, 0.0, 0.0], [0.0, 0.5, 0.5], [0.5, 0.0, 0.5], [0.5, 0.5, 0.0]]",A,primitive->conventional (x sqrt2),Starrydata (experimental),10.1021/acs.chemmater.7b02685,https://doi.org/10.1021/acs.chemmater.7b02685,Starrydata all_curves.csv (release 'latest'),PhononDB (Togo/NIMS MDR),https://mdr.nims.go.jp/datasets/02fa4c75-ed5f-4897-b727-67d05b922c4a,"LTC-calc.log unit cell (PBEsol-relaxed), same file as kappa",mp-924130,True,stoichiometric,TiNiSn
TiNiSn,2.011104282149944,W/m/K,779.8301,"experimental, Wiedemann-Franz: kappa_total - L*T/rho (Kim2015 L(S=210uV/K))",0,experimental,1.0,wf_subtracted,5.865993,216.0,F-43m,half-Heusler (C1b / MgAgAs),,"[""Ti"", ""Ti"", ""Ti"", ""Ti"", ""Ni"", ""Ni"", ""Ni"", ""Ni"", ""Sn"", ""Sn"", ""Sn"", ""Sn""]","[[0.5, 0.0, 0.0], [0.5, 0.5, 0.5], [0.0, 0.0, 0.5], [0.0, 0.5, 0.0], [0.25, 0.25, 0.75], [0.25, 0.75, 0.25], [0.75, 0.25, 0.25], [0.75, 0.75, 0.75], [0.0, 0.0, 0.0], [0.0, 0.5, 0.5], [0.5, 0.0, 0.5], [0.5, 0.5, 0.0]]",A,primitive->conventional (x sqrt2),Starrydata (experimental),10.1016/j.actamat.2015.11.022,https://doi.org/10.1016/j.actamat.2015.11.022,Starrydata all_curves.csv (release 'latest'),PhononDB (Togo/NIMS MDR),https://mdr.nims.go.jp/datasets/02fa4c75-ed5f-4897-b727-67d05b922c4a,"LTC-calc.log unit cell (PBEsol-relaxed), same file as kappa",mp-924130,True,stoichiometric,TiNiSn
TiNiSn,3.7123587592546254,W/m/K,780.0173,"experimental, Wiedemann-Franz: kappa_total - L*T/rho (Kim2015 L(S=207uV/K))",0,experimental,1.0,wf_subtracted,5.865993,216.0,F-43m,half-Heusler (C1b / MgAgAs),,"[""Ti"", ""Ti"", ""Ti"", ""Ti"", ""Ni"", ""Ni"", ""Ni"", ""Ni"", ""Sn"", ""Sn"", ""Sn"", ""Sn""]","[[0.5, 0.0, 0.0], [0.5, 0.5, 0.5], [0.0, 0.0, 0.5], [0.0, 0.5, 0.0], [0.25, 0.25, 0.75], [0.25, 0.75, 0.25], [0.75, 0.25, 0.25], [0.75, 0.75, 0.75], [0.0, 0.0, 0.0], [0.0, 0.5, 0.5], [0.5, 0.0, 0.5], [0.5, 0.5, 0.0]]",A,primitive->conventional (x sqrt2),Starrydata (experimental),10.1021/cm3011343,https://doi.org/10.1021/cm3011343,Starrydata all_curves.csv (release 'latest'),PhononDB (Togo/NIMS MDR),https://mdr.nims.go.jp/datasets/02fa4c75-ed5f-4897-b727-67d05b922c4a,"LTC-calc.log unit cell (PBEsol-relaxed), same file as kappa",mp-924130,True,stoichiometric,TiNiSn
TiNiSn,4.966426024649535,W/m/K,781.639,"experimental, Wiedemann-Franz: kappa_total - L*T/rho (Kim2015 L(S=221uV/K))",0,experimental,1.0,wf_subtracted,5.865993,216.0,F-43m,half-Heusler (C1b / MgAgAs),,"[""Ti"", ""Ti"", ""Ti"", ""Ti"", ""Ni"", ""Ni"", ""Ni"", ""Ni"", ""Sn"", ""Sn"", ""Sn"", ""Sn""]","[[0.5, 0.0, 0.0], [0.5, 0.5, 0.5], [0.0, 0.0, 0.5], [0.0, 0.5, 0.0], [0.25, 0.25, 0.75], [0.25, 0.75, 0.25], [0.75, 0.25, 0.25], [0.75, 0.75, 0.75], [0.0, 0.0, 0.0], [0.0, 0.5, 0.5], [0.5, 0.0, 0.5], [0.5, 0.5, 0.0]]",A,primitive->conventional (x sqrt2),Starrydata (experimental),10.1063/1.4765358,https://doi.org/10.1063/1.4765358,Starrydata all_curves.csv (release 'latest'),PhononDB (Togo/NIMS MDR),https://mdr.nims.go.jp/datasets/02fa4c75-ed5f-4897-b727-67d05b922c4a,"LTC-calc.log unit cell (PBEsol-relaxed), same file as kappa",mp-924130,True,stoichiometric,TiNiSn
TiNiSn,2.9128704171427526,W/m/K,788.1,"experimental, Wiedemann-Franz: kappa_total - L*T/rho (Kim2015 L(S=116uV/K))",0,experimental,1.0,wf_subtracted,5.865993,216.0,F-43m,half-Heusler (C1b / MgAgAs),,"[""Ti"", ""Ti"", ""Ti"", ""Ti"", ""Ni"", ""Ni"", ""Ni"", ""Ni"", ""Sn"", ""Sn"", ""Sn"", ""Sn""]","[[0.5, 0.0, 0.0], [0.5, 0.5, 0.5], [0.0, 0.0, 0.5], [0.0, 0.5, 0.0], [0.25, 0.25, 0.75], [0.25, 0.75, 0.25], [0.75, 0.25, 0.25], [0.75, 0.75, 0.75], [0.0, 0.0, 0.0], [0.0, 0.5, 0.5], [0.5, 0.0, 0.5], [0.5, 0.5, 0.0]]",A,primitive->conventional (x sqrt2),Starrydata (experimental),10.1007/s11664-017-6013-8,https://doi.org/10.1007/s11664-017-6013-8,Starrydata all_curves.csv (release 'latest'),PhononDB (Togo/NIMS MDR),https://mdr.nims.go.jp/datasets/02fa4c75-ed5f-4897-b727-67d05b922c4a,"LTC-calc.log unit cell (PBEsol-relaxed), same file as kappa",mp-924130,True,stoichiometric,TiNiSn
TiNiSn,5.019230487128212,W/m/K,788.3148,"experimental, Wiedemann-Franz: kappa_total - L*T/rho (Kim2015 L(S=214uV/K))",0,experimental,1.0,wf_subtracted,5.865993,216.0,F-43m,half-Heusler (C1b / MgAgAs),,"[""Ti"", ""Ti"", ""Ti"", ""Ti"", ""Ni"", ""Ni"", ""Ni"", ""Ni"", ""Sn"", ""Sn"", ""Sn"", ""Sn""]","[[0.5, 0.0, 0.0], [0.5, 0.5, 0.5], [0.0, 0.0, 0.5], [0.0, 0.5, 0.0], [0.25, 0.25, 0.75], [0.25, 0.75, 0.25], [0.75, 0.25, 0.25], [0.75, 0.75, 0.75], [0.0, 0.0, 0.0], [0.0, 0.5, 0.5], [0.5, 0.0, 0.5], [0.5, 0.5, 0.0]]",A,primitive->conventional (x sqrt2),Starrydata (experimental),10.1063/1.4862955,https://doi.org/10.1063/1.4862955,Starrydata all_curves.csv (release 'latest'),PhononDB (Togo/NIMS MDR),https://mdr.nims.go.jp/datasets/02fa4c75-ed5f-4897-b727-67d05b922c4a,"LTC-calc.log unit cell (PBEsol-relaxed), same file as kappa",mp-924130,True,stoichiometric,TiNiSn
TiNiSn,5.019369399045439,W/m/K,791.3,"experimental, Wiedemann-Franz: kappa_total - L*T/rho (Kim2015 L(S=183uV/K))",0,experimental,1.0,wf_subtracted,5.865993,216.0,F-43m,half-Heusler (C1b / MgAgAs),,"[""Ti"", ""Ti"", ""Ti"", ""Ti"", ""Ni"", ""Ni"", ""Ni"", ""Ni"", ""Sn"", ""Sn"", ""Sn"", ""Sn""]","[[0.5, 0.0, 0.0], [0.5, 0.5, 0.5], [0.0, 0.0, 0.5], [0.0, 0.5, 0.0], [0.25, 0.25, 0.75], [0.25, 0.75, 0.25], [0.75, 0.25, 0.25], [0.75, 0.75, 0.75], [0.0, 0.0, 0.0], [0.0, 0.5, 0.5], [0.5, 0.0, 0.5], [0.5, 0.5, 0.0]]",A,primitive->conventional (x sqrt2),Starrydata (experimental),10.1088/1361-6463/aa85bb,https://doi.org/10.1088/1361-6463/aa85bb,Starrydata all_curves.csv (release 'latest'),PhononDB (Togo/NIMS MDR),https://mdr.nims.go.jp/datasets/02fa4c75-ed5f-4897-b727-67d05b922c4a,"LTC-calc.log unit cell (PBEsol-relaxed), same file as kappa",mp-924130,True,stoichiometric,TiNiSn
TiNiSn,2.861370521066927,W/m/K,792.55,"experimental, Wiedemann-Franz: kappa_total - L*T/rho (Kim2015 L(S=129uV/K))",0,experimental,1.0,wf_subtracted,5.865993,216.0,F-43m,half-Heusler (C1b / MgAgAs),,"[""Ti"", ""Ti"", ""Ti"", ""Ti"", ""Ni"", ""Ni"", ""Ni"", ""Ni"", ""Sn"", ""Sn"", ""Sn"", ""Sn""]","[[0.5, 0.0, 0.0], [0.5, 0.5, 0.5], [0.0, 0.0, 0.5], [0.0, 0.5, 0.0], [0.25, 0.25, 0.75], [0.25, 0.75, 0.25], [0.75, 0.25, 0.25], [0.75, 0.75, 0.75], [0.0, 0.0, 0.0], [0.0, 0.5, 0.5], [0.5, 0.0, 0.5], [0.5, 0.5, 0.0]]",A,primitive->conventional (x sqrt2),Starrydata (experimental),10.1063/1.5108636,https://doi.org/10.1063/1.5108636,Starrydata all_curves.csv (release 'latest'),PhononDB (Togo/NIMS MDR),https://mdr.nims.go.jp/datasets/02fa4c75-ed5f-4897-b727-67d05b922c4a,"LTC-calc.log unit cell (PBEsol-relaxed), same file as kappa",mp-924130,True,stoichiometric,TiNiSn
TiNiSn,4.235655642410701,W/m/K,798.0,"experimental, Wiedemann-Franz: kappa_total - L*T/rho (Kim2015 L(S=155uV/K))",0,experimental,1.0,wf_subtracted,5.865993,216.0,F-43m,half-Heusler (C1b / MgAgAs),,"[""Ti"", ""Ti"", ""Ti"", ""Ti"", ""Ni"", ""Ni"", ""Ni"", ""Ni"", ""Sn"", ""Sn"", ""Sn"", ""Sn""]","[[0.5, 0.0, 0.0], [0.5, 0.5, 0.5], [0.0, 0.0, 0.5], [0.0, 0.5, 0.0], [0.25, 0.25, 0.75], [0.25, 0.75, 0.25], [0.75, 0.25, 0.25], [0.75, 0.75, 0.75], [0.0, 0.0, 0.0], [0.0, 0.5, 0.5], [0.5, 0.0, 0.5], [0.5, 0.5, 0.0]]",A,primitive->conventional (x sqrt2),Starrydata (experimental),10.1021/acs.chemmater.7b02685,https://doi.org/10.1021/acs.chemmater.7b02685,Starrydata all_curves.csv (release 'latest'),PhononDB (Togo/NIMS MDR),https://mdr.nims.go.jp/datasets/02fa4c75-ed5f-4897-b727-67d05b922c4a,"LTC-calc.log unit cell (PBEsol-relaxed), same file as kappa",mp-924130,True,stoichiometric,TiNiSn
TiNiSn,3.7654302045224672,W/m/K,798.8245,"experimental, Wiedemann-Franz: kappa_total - L*T/rho (Kim2015 L(S=197uV/K))",0,experimental,1.0,wf_subtracted,5.865993,216.0,F-43m,half-Heusler (C1b / MgAgAs),,"[""Ti"", ""Ti"", ""Ti"", ""Ti"", ""Ni"", ""Ni"", ""Ni"", ""Ni"", ""Sn"", ""Sn"", ""Sn"", ""Sn""]","[[0.5, 0.0, 0.0], [0.5, 0.5, 0.5], [0.0, 0.0, 0.5], [0.0, 0.5, 0.0], [0.25, 0.25, 0.75], [0.25, 0.75, 0.25], [0.75, 0.25, 0.25], [0.75, 0.75, 0.75], [0.0, 0.0, 0.0], [0.0, 0.5, 0.5], [0.5, 0.0, 0.5], [0.5, 0.5, 0.0]]",A,primitive->conventional (x sqrt2),Starrydata (experimental),10.1021/cm3011343,https://doi.org/10.1021/cm3011343,Starrydata all_curves.csv (release 'latest'),PhononDB (Togo/NIMS MDR),https://mdr.nims.go.jp/datasets/02fa4c75-ed5f-4897-b727-67d05b922c4a,"LTC-calc.log unit cell (PBEsol-relaxed), same file as kappa",mp-924130,True,stoichiometric,TiNiSn
TiNiSn,5.532137362746545,W/m/K,799.7,"experimental, Wiedemann-Franz: kappa_total - L*T/rho (Kim2015 L(S=93uV/K))",0,experimental,1.0,wf_subtracted,5.865993,216.0,F-43m,half-Heusler (C1b / MgAgAs),,"[""Ti"", ""Ti"", ""Ti"", ""Ti"", ""Ni"", ""Ni"", ""Ni"", ""Ni"", ""Sn"", ""Sn"", ""Sn"", ""Sn""]","[[0.5, 0.0, 0.0], [0.5, 0.5, 0.5], [0.0, 0.0, 0.5], [0.0, 0.5, 0.0], [0.25, 0.25, 0.75], [0.25, 0.75, 0.25], [0.75, 0.25, 0.25], [0.75, 0.75, 0.75], [0.0, 0.0, 0.0], [0.0, 0.5, 0.5], [0.5, 0.0, 0.5], [0.5, 0.5, 0.0]]",A,primitive->conventional (x sqrt2),Starrydata (experimental),10.1039/c6cp06859f,https://doi.org/10.1039/c6cp06859f,Starrydata all_curves.csv (release 'latest'),PhononDB (Togo/NIMS MDR),https://mdr.nims.go.jp/datasets/02fa4c75-ed5f-4897-b727-67d05b922c4a,"LTC-calc.log unit cell (PBEsol-relaxed), same file as kappa",mp-924130,True,stoichiometric,TiNiSn
TiNiSn,5.816526382881309,W/m/K,801.3453,"experimental, Wiedemann-Franz: kappa_total - L*T/rho (Kim2015 L(S=164uV/K))",0,experimental,1.0,wf_subtracted,5.865993,216.0,F-43m,half-Heusler (C1b / MgAgAs),,"[""Ti"", ""Ti"", ""Ti"", ""Ti"", ""Ni"", ""Ni"", ""Ni"", ""Ni"", ""Sn"", ""Sn"", ""Sn"", ""Sn""]","[[0.5, 0.0, 0.0], [0.5, 0.5, 0.5], [0.0, 0.0, 0.5], [0.0, 0.5, 0.0], [0.25, 0.25, 0.75], [0.25, 0.75, 0.25], [0.75, 0.25, 0.25], [0.75, 0.75, 0.75], [0.0, 0.0, 0.0], [0.0, 0.5, 0.5], [0.5, 0.0, 0.5], [0.5, 0.5, 0.0]]",A,primitive->conventional (x sqrt2),Starrydata (experimental),10.3390/ma11020262,https://doi.org/10.3390/ma11020262,Starrydata all_curves.csv (release 'latest'),PhononDB (Togo/NIMS MDR),https://mdr.nims.go.jp/datasets/02fa4c75-ed5f-4897-b727-67d05b922c4a,"LTC-calc.log unit cell (PBEsol-relaxed), same file as kappa",mp-924130,True,stoichiometric,TiNiSn
TiNiSn,4.358389449949335,W/m/K,801.7698,"experimental, Wiedemann-Franz: kappa_total - L*T/rho (Kim2015 L(S=166uV/K))",0,experimental,1.0,wf_subtracted,5.865993,216.0,F-43m,half-Heusler (C1b / MgAgAs),,"[""Ti"", ""Ti"", ""Ti"", ""Ti"", ""Ni"", ""Ni"", ""Ni"", ""Ni"", ""Sn"", ""Sn"", ""Sn"", ""Sn""]","[[0.5, 0.0, 0.0], [0.5, 0.5, 0.5], [0.0, 0.0, 0.5], [0.0, 0.5, 0.0], [0.25, 0.25, 0.75], [0.25, 0.75, 0.25], [0.75, 0.25, 0.25], [0.75, 0.75, 0.75], [0.0, 0.0, 0.0], [0.0, 0.5, 0.5], [0.5, 0.0, 0.5], [0.5, 0.5, 0.0]]",A,primitive->conventional (x sqrt2),Starrydata (experimental),10.1039/c3cp50918d,https://doi.org/10.1039/c3cp50918d,Starrydata all_curves.csv (release 'latest'),PhononDB (Togo/NIMS MDR),https://mdr.nims.go.jp/datasets/02fa4c75-ed5f-4897-b727-67d05b922c4a,"LTC-calc.log unit cell (PBEsol-relaxed), same file as kappa",mp-924130,True,stoichiometric,TiNiSn
TiNiSn,1.1172201986515784,W/m/K,801.7747,"experimental, Wiedemann-Franz: kappa_total - L*T/rho (Kim2015 L(S=151uV/K))",0,experimental,1.0,wf_subtracted,5.865993,216.0,F-43m,half-Heusler (C1b / MgAgAs),,"[""Ti"", ""Ti"", ""Ti"", ""Ti"", ""Ni"", ""Ni"", ""Ni"", ""Ni"", ""Sn"", ""Sn"", ""Sn"", ""Sn""]","[[0.5, 0.0, 0.0], [0.5, 0.5, 0.5], [0.0, 0.0, 0.5], [0.0, 0.5, 0.0], [0.25, 0.25, 0.75], [0.25, 0.75, 0.25], [0.75, 0.25, 0.25], [0.75, 0.75, 0.75], [0.0, 0.0, 0.0], [0.0, 0.5, 0.5], [0.5, 0.0, 0.5], [0.5, 0.5, 0.0]]",A,primitive->conventional (x sqrt2),Starrydata (experimental),10.1016/j.solidstatesciences.2013.09.005,https://doi.org/10.1016/j.solidstatesciences.2013.09.005,Starrydata all_curves.csv (release 'latest'),PhononDB (Togo/NIMS MDR),https://mdr.nims.go.jp/datasets/02fa4c75-ed5f-4897-b727-67d05b922c4a,"LTC-calc.log unit cell (PBEsol-relaxed), same file as kappa",mp-924130,True,stoichiometric,TiNiSn
TiNiSn,2.8533170009624547,W/m/K,802.1682,"experimental, Wiedemann-Franz: kappa_total - L*T/rho (Kim2015 L(S=187uV/K))",0,experimental,1.0,wf_subtracted,5.865993,216.0,F-43m,half-Heusler (C1b / MgAgAs),,"[""Ti"", ""Ti"", ""Ti"", ""Ti"", ""Ni"", ""Ni"", ""Ni"", ""Ni"", ""Sn"", ""Sn"", ""Sn"", ""Sn""]","[[0.5, 0.0, 0.0], [0.5, 0.5, 0.5], [0.0, 0.0, 0.5], [0.0, 0.5, 0.0], [0.25, 0.25, 0.75], [0.25, 0.75, 0.25], [0.75, 0.25, 0.25], [0.75, 0.75, 0.75], [0.0, 0.0, 0.0], [0.0, 0.5, 0.5], [0.5, 0.0, 0.5], [0.5, 0.5, 0.0]]",A,primitive->conventional (x sqrt2),Starrydata (experimental),10.1021/cm3011343,https://doi.org/10.1021/cm3011343,Starrydata all_curves.csv (release 'latest'),PhononDB (Togo/NIMS MDR),https://mdr.nims.go.jp/datasets/02fa4c75-ed5f-4897-b727-67d05b922c4a,"LTC-calc.log unit cell (PBEsol-relaxed), same file as kappa",mp-924130,True,stoichiometric,TiNiSn
TiNiSn,5.662464,W/m/K,805.7129,"experimental, lattice thermal conductivity as published",0,experimental,1.0,reported_lattice,5.865993,216.0,F-43m,half-Heusler (C1b / MgAgAs),,"[""Ti"", ""Ti"", ""Ti"", ""Ti"", ""Ni"", ""Ni"", ""Ni"", ""Ni"", ""Sn"", ""Sn"", ""Sn"", ""Sn""]","[[0.5, 0.0, 0.0], [0.5, 0.5, 0.5], [0.0, 0.0, 0.5], [0.0, 0.5, 0.0], [0.25, 0.25, 0.75], [0.25, 0.75, 0.25], [0.75, 0.25, 0.25], [0.75, 0.75, 0.75], [0.0, 0.0, 0.0], [0.0, 0.5, 0.5], [0.5, 0.0, 0.5], [0.5, 0.5, 0.0]]",A,primitive->conventional (x sqrt2),Starrydata (experimental),10.3390/ma11020262,https://doi.org/10.3390/ma11020262,Starrydata all_curves.csv (release 'latest'),PhononDB (Togo/NIMS MDR),https://mdr.nims.go.jp/datasets/02fa4c75-ed5f-4897-b727-67d05b922c4a,"LTC-calc.log unit cell (PBEsol-relaxed), same file as kappa",mp-924130,True,stoichiometric,TiNiSn
TiNiSn,5.000304032305863,W/m/K,806.557,"experimental, Wiedemann-Franz: kappa_total - L*T/rho (Kim2015 L(S=212uV/K))",0,experimental,1.0,wf_subtracted,5.865993,216.0,F-43m,half-Heusler (C1b / MgAgAs),,"[""Ti"", ""Ti"", ""Ti"", ""Ti"", ""Ni"", ""Ni"", ""Ni"", ""Ni"", ""Sn"", ""Sn"", ""Sn"", ""Sn""]","[[0.5, 0.0, 0.0], [0.5, 0.5, 0.5], [0.0, 0.0, 0.5], [0.0, 0.5, 0.0], [0.25, 0.25, 0.75], [0.25, 0.75, 0.25], [0.75, 0.25, 0.25], [0.75, 0.75, 0.75], [0.0, 0.0, 0.0], [0.0, 0.5, 0.5], [0.5, 0.0, 0.5], [0.5, 0.5, 0.0]]",A,primitive->conventional (x sqrt2),Starrydata (experimental),10.1063/1.4765358,https://doi.org/10.1063/1.4765358,Starrydata all_curves.csv (release 'latest'),PhononDB (Togo/NIMS MDR),https://mdr.nims.go.jp/datasets/02fa4c75-ed5f-4897-b727-67d05b922c4a,"LTC-calc.log unit cell (PBEsol-relaxed), same file as kappa",mp-924130,True,stoichiometric,TiNiSn
TiNiSn,3.06124198078268,W/m/K,807.6479,"experimental, Wiedemann-Franz: kappa_total - L*T/rho (Kim2015 L(S=162uV/K))",0,experimental,1.0,wf_subtracted,5.865993,216.0,F-43m,half-Heusler (C1b / MgAgAs),,"[""Ti"", ""Ti"", ""Ti"", ""Ti"", ""Ni"", ""Ni"", ""Ni"", ""Ni"", ""Sn"", ""Sn"", ""Sn"", ""Sn""]","[[0.5, 0.0, 0.0], [0.5, 0.5, 0.5], [0.0, 0.0, 0.5], [0.0, 0.5, 0.0], [0.25, 0.25, 0.75], [0.25, 0.75, 0.25], [0.75, 0.25, 0.25], [0.75, 0.75, 0.75], [0.0, 0.0, 0.0], [0.0, 0.5, 0.5], [0.5, 0.0, 0.5], [0.5, 0.5, 0.0]]",A,primitive->conventional (x sqrt2),Starrydata (experimental),10.1016/j.solidstatesciences.2013.09.005,https://doi.org/10.1016/j.solidstatesciences.2013.09.005,Starrydata all_curves.csv (release 'latest'),PhononDB (Togo/NIMS MDR),https://mdr.nims.go.jp/datasets/02fa4c75-ed5f-4897-b727-67d05b922c4a,"LTC-calc.log unit cell (PBEsol-relaxed), same file as kappa",mp-924130,True,stoichiometric,TiNiSn
TiNiSn,1.7235591960834926,W/m/K,808.5653,"experimental, Wiedemann-Franz: kappa_total - L*T/rho (Kim2015 L(S=107uV/K))",0,experimental,1.0,wf_subtracted,5.865993,216.0,F-43m,half-Heusler (C1b / MgAgAs),,"[""Ti"", ""Ti"", ""Ti"", ""Ti"", ""Ni"", ""Ni"", ""Ni"", ""Ni"", ""Sn"", ""Sn"", ""Sn"", ""Sn""]","[[0.5, 0.0, 0.0], [0.5, 0.5, 0.5], [0.0, 0.0, 0.5], [0.0, 0.5, 0.0], [0.25, 0.25, 0.75], [0.25, 0.75, 0.25], [0.75, 0.25, 0.25], [0.75, 0.75, 0.75], [0.0, 0.0, 0.0], [0.0, 0.5, 0.5], [0.5, 0.0, 0.5], [0.5, 0.5, 0.0]]",A,primitive->conventional (x sqrt2),Starrydata (experimental),10.1016/j.jallcom.2026.187908,https://doi.org/10.1016/j.jallcom.2026.187908,Starrydata all_curves.csv (release 'latest'),PhononDB (Togo/NIMS MDR),https://mdr.nims.go.jp/datasets/02fa4c75-ed5f-4897-b727-67d05b922c4a,"LTC-calc.log unit cell (PBEsol-relaxed), same file as kappa",mp-924130,True,stoichiometric,TiNiSn
TiNiSn,1.319141363802914,W/m/K,809.1006,"experimental, Wiedemann-Franz: kappa_total - L*T/rho (Kim2015 L(S=99uV/K))",0,experimental,1.0,wf_subtracted,5.865993,216.0,F-43m,half-Heusler (C1b / MgAgAs),,"[""Ti"", ""Ti"", ""Ti"", ""Ti"", ""Ni"", ""Ni"", ""Ni"", ""Ni"", ""Sn"", ""Sn"", ""Sn"", ""Sn""]","[[0.5, 0.0, 0.0], [0.5, 0.5, 0.5], [0.0, 0.0, 0.5], [0.0, 0.5, 0.0], [0.25, 0.25, 0.75], [0.25, 0.75, 0.25], [0.75, 0.25, 0.25], [0.75, 0.75, 0.75], [0.0, 0.0, 0.0], [0.0, 0.5, 0.5], [0.5, 0.0, 0.5], [0.5, 0.5, 0.0]]",A,primitive->conventional (x sqrt2),Starrydata (experimental),10.1016/j.jallcom.2026.187908,https://doi.org/10.1016/j.jallcom.2026.187908,Starrydata all_curves.csv (release 'latest'),PhononDB (Togo/NIMS MDR),https://mdr.nims.go.jp/datasets/02fa4c75-ed5f-4897-b727-67d05b922c4a,"LTC-calc.log unit cell (PBEsol-relaxed), same file as kappa",mp-924130,True,stoichiometric,TiNiSn
TiNiSn,3.013330262345605,W/m/K,809.1006,"experimental, Wiedemann-Franz: kappa_total - L*T/rho (Kim2015 L(S=96uV/K))",0,experimental,1.0,wf_subtracted,5.865993,216.0,F-43m,half-Heusler (C1b / MgAgAs),,"[""Ti"", ""Ti"", ""Ti"", ""Ti"", ""Ni"", ""Ni"", ""Ni"", ""Ni"", ""Sn"", ""Sn"", ""Sn"", ""Sn""]","[[0.5, 0.0, 0.0], [0.5, 0.5, 0.5], [0.0, 0.0, 0.5], [0.0, 0.5, 0.0], [0.25, 0.25, 0.75], [0.25, 0.75, 0.25], [0.75, 0.25, 0.25], [0.75, 0.75, 0.75], [0.0, 0.0, 0.0], [0.0, 0.5, 0.5], [0.5, 0.0, 0.5], [0.5, 0.5, 0.0]]",A,primitive->conventional (x sqrt2),Starrydata (experimental),10.1016/j.jallcom.2026.187908,https://doi.org/10.1016/j.jallcom.2026.187908,Starrydata all_curves.csv (release 'latest'),PhononDB (Togo/NIMS MDR),https://mdr.nims.go.jp/datasets/02fa4c75-ed5f-4897-b727-67d05b922c4a,"LTC-calc.log unit cell (PBEsol-relaxed), same file as kappa",mp-924130,True,stoichiometric,TiNiSn
TiNiSn,1.9600261908088168,W/m/K,810.707,"experimental, Wiedemann-Franz: kappa_total - L*T/rho (Kim2015 L(S=177uV/K))",0,experimental,1.0,wf_subtracted,5.865993,216.0,F-43m,half-Heusler (C1b / MgAgAs),,"[""Ti"", ""Ti"", ""Ti"", ""Ti"", ""Ni"", ""Ni"", ""Ni"", ""Ni"", ""Sn"", ""Sn"", ""Sn"", ""Sn""]","[[0.5, 0.0, 0.0], [0.5, 0.5, 0.5], [0.0, 0.0, 0.5], [0.0, 0.5, 0.0], [0.25, 0.25, 0.75], [0.25, 0.75, 0.25], [0.75, 0.25, 0.25], [0.75, 0.75, 0.75], [0.0, 0.0, 0.0], [0.0, 0.5, 0.5], [0.5, 0.0, 0.5], [0.5, 0.5, 0.0]]",A,primitive->conventional (x sqrt2),Starrydata (experimental),10.1016/j.jallcom.2026.187908,https://doi.org/10.1016/j.jallcom.2026.187908,Starrydata all_curves.csv (release 'latest'),PhononDB (Togo/NIMS MDR),https://mdr.nims.go.jp/datasets/02fa4c75-ed5f-4897-b727-67d05b922c4a,"LTC-calc.log unit cell (PBEsol-relaxed), same file as kappa",mp-924130,True,stoichiometric,TiNiSn
TiNiSn,2.8229882722233333,W/m/K,811.4271,"experimental, Wiedemann-Franz: kappa_total - L*T/rho (Kim2015 L(S=123uV/K))",0,experimental,1.0,wf_subtracted,5.865993,216.0,F-43m,half-Heusler (C1b / MgAgAs),,"[""Ti"", ""Ti"", ""Ti"", ""Ti"", ""Ni"", ""Ni"", ""Ni"", ""Ni"", ""Sn"", ""Sn"", ""Sn"", ""Sn""]","[[0.5, 0.0, 0.0], [0.5, 0.5, 0.5], [0.0, 0.0, 0.5], [0.0, 0.5, 0.0], [0.25, 0.25, 0.75], [0.25, 0.75, 0.25], [0.75, 0.25, 0.25], [0.75, 0.75, 0.75], [0.0, 0.0, 0.0], [0.0, 0.5, 0.5], [0.5, 0.0, 0.5], [0.5, 0.5, 0.0]]",A,primitive->conventional (x sqrt2),Starrydata (experimental),10.1016/j.solidstatesciences.2013.09.005,https://doi.org/10.1016/j.solidstatesciences.2013.09.005,Starrydata all_curves.csv (release 'latest'),PhononDB (Togo/NIMS MDR),https://mdr.nims.go.jp/datasets/02fa4c75-ed5f-4897-b727-67d05b922c4a,"LTC-calc.log unit cell (PBEsol-relaxed), same file as kappa",mp-924130,True,stoichiometric,TiNiSn
TiNiSn,5.79197585905744,W/m/K,811.6482,"experimental, Wiedemann-Franz: kappa_total - L*T/rho (Kim2015 L(S=163uV/K))",0,experimental,1.0,wf_subtracted,5.865993,216.0,F-43m,half-Heusler (C1b / MgAgAs),,"[""Ti"", ""Ti"", ""Ti"", ""Ti"", ""Ni"", ""Ni"", ""Ni"", ""Ni"", ""Sn"", ""Sn"", ""Sn"", ""Sn""]","[[0.5, 0.0, 0.0], [0.5, 0.5, 0.5], [0.0, 0.0, 0.5], [0.0, 0.5, 0.0], [0.25, 0.25, 0.75], [0.25, 0.75, 0.25], [0.75, 0.25, 0.25], [0.75, 0.75, 0.75], [0.0, 0.0, 0.0], [0.0, 0.5, 0.5], [0.5, 0.0, 0.5], [0.5, 0.5, 0.0]]",A,primitive->conventional (x sqrt2),Starrydata (experimental),10.3390/ma11020262,https://doi.org/10.3390/ma11020262,Starrydata all_curves.csv (release 'latest'),PhononDB (Togo/NIMS MDR),https://mdr.nims.go.jp/datasets/02fa4c75-ed5f-4897-b727-67d05b922c4a,"LTC-calc.log unit cell (PBEsol-relaxed), same file as kappa",mp-924130,True,stoichiometric,TiNiSn
TiNiSn,3.15372310459259,W/m/K,812.3209,"experimental, Wiedemann-Franz: kappa_total - L*T/rho (Kim2015 L(S=174uV/K))",0,experimental,1.0,wf_subtracted,5.865993,216.0,F-43m,half-Heusler (C1b / MgAgAs),,"[""Ti"", ""Ti"", ""Ti"", ""Ti"", ""Ni"", ""Ni"", ""Ni"", ""Ni"", ""Sn"", ""Sn"", ""Sn"", ""Sn""]","[[0.5, 0.0, 0.0], [0.5, 0.5, 0.5], [0.0, 0.0, 0.5], [0.0, 0.5, 0.0], [0.25, 0.25, 0.75], [0.25, 0.75, 0.25], [0.75, 0.25, 0.25], [0.75, 0.75, 0.75], [0.0, 0.0, 0.0], [0.0, 0.5, 0.5], [0.5, 0.0, 0.5], [0.5, 0.5, 0.0]]",A,primitive->conventional (x sqrt2),Starrydata (experimental),10.1016/j.solidstatesciences.2013.09.005,https://doi.org/10.1016/j.solidstatesciences.2013.09.005,Starrydata all_curves.csv (release 'latest'),PhononDB (Togo/NIMS MDR),https://mdr.nims.go.jp/datasets/02fa4c75-ed5f-4897-b727-67d05b922c4a,"LTC-calc.log unit cell (PBEsol-relaxed), same file as kappa",mp-924130,True,stoichiometric,TiNiSn
