Repository: Shivamrandive747/Thermalconductivity_prediction

# Calibrating first-principles lattice thermal conductivity to experiment

**A curated half-Heusler dataset and a validated transfer function.**

Published first-principles transport calculations of lattice thermal conductivity exceed what
laboratories measure for the same compound by a **median factor of 1.55**. That offset is regular
enough to be removed in closed form:

$$\kappa_L^{\mathrm{expt}}(T) \;=\; \kappa_L^{\mathrm{BTE}}(T)\;\min\!\left[c\left(\tfrac{T}{300}\right)^{p},\,1\right],
\qquad c = 0.51,\quad p = 0.80$$

Inside a domain of applicability declared before the validation set was scored, this places

File: data/Target_Materials/HEUSLER_KAPPA_TRAINING_SET.csv (part 52 of 192)
formula,kappa_L,kappa_units,temperature_K,method,method_tier,tier_name,weight,kappa_basis,struct_a_A,struct_spacegroup,struct_sg_symbol,struct_prototype,struct_site_ordering,struct_species,struct_frac_coords,struct_grade,lattice_convention,source,source_doi,source_url,source_location,struct_source,struct_source_url,struct_source_detail,struct_id,struct_same_paper_as_kappa,stoichiometry,parent_formula
TiNiSn,1.570795834312849,W/m/K,814.0062,"experimental, Wiedemann-Franz: kappa_total - L*T/rho (Kim2015 L(S=116uV/K))",0,experimental,1.0,wf_subtracted,5.865993,216.0,F-43m,half-Heusler (C1b / MgAgAs),,"[""Ti"", ""Ti"", ""Ti"", ""Ti"", ""Ni"", ""Ni"", ""Ni"", ""Ni"", ""Sn"", ""Sn"", ""Sn"", ""Sn""]","[[0.5, 0.0, 0.0], [0.5, 0.5, 0.5], [0.0, 0.0, 0.5], [0.0, 0.5, 0.0], [0.25, 0.25, 0.75], [0.25, 0.75, 0.25], [0.75, 0.25, 0.25], [0.75, 0.75, 0.75], [0.0, 0.0, 0.0], [0.0, 0.5, 0.5], [0.5, 0.0, 0.5], [0.5, 0.5, 0.0]]",A,primitive->conventional (x sqrt2),Starrydata (experimental),10.1016/j.solidstatesciences.2013.09.005,https://doi.org/10.1016/j.solidstatesciences.2013.09.005,Starrydata all_curves.csv (release 'latest'),PhononDB (Togo/NIMS MDR),https://mdr.nims.go.jp/datasets/02fa4c75-ed5f-4897-b727-67d05b922c4a,"LTC-calc.log unit cell (PBEsol-relaxed), same file as kappa",mp-924130,True,stoichiometric,TiNiSn
TiNiSn,5.119345609025157,W/m/K,815.0,"experimental, Wiedemann-Franz: kappa_total - L*T/rho (Kim2015 L(S=179uV/K))",0,experimental,1.0,wf_subtracted,5.865993,216.0,F-43m,half-Heusler (C1b / MgAgAs),,"[""Ti"", ""Ti"", ""Ti"", ""Ti"", ""Ni"", ""Ni"", ""Ni"", ""Ni"", ""Sn"", ""Sn"", ""Sn"", ""Sn""]","[[0.5, 0.0, 0.0], [0.5, 0.5, 0.5], [0.0, 0.0, 0.5], [0.0, 0.5, 0.0], [0.25, 0.25, 0.75], [0.25, 0.75, 0.25], [0.75, 0.25, 0.25], [0.75, 0.75, 0.75], [0.0, 0.0, 0.0], [0.0, 0.5, 0.5], [0.5, 0.0, 0.5], [0.5, 0.5, 0.0]]",A,primitive->conventional (x sqrt2),Starrydata (experimental),10.1088/1361-6463/aa85bb,https://doi.org/10.1088/1361-6463/aa85bb,Starrydata all_curves.csv (release 'latest'),PhononDB (Togo/NIMS MDR),https://mdr.nims.go.jp/datasets/02fa4c75-ed5f-4897-b727-67d05b922c4a,"LTC-calc.log unit cell (PBEsol-relaxed), same file as kappa",mp-924130,True,stoichiometric,TiNiSn
TiNiSn,4.299758506207702,W/m/K,817.3,"experimental, Wiedemann-Franz: kappa_total - L*T/rho (Kim2015 L(S=150uV/K))",0,experimental,1.0,wf_subtracted,5.865993,216.0,F-43m,half-Heusler (C1b / MgAgAs),,"[""Ti"", ""Ti"", ""Ti"", ""Ti"", ""Ni"", ""Ni"", ""Ni"", ""Ni"", ""Sn"", ""Sn"", ""Sn"", ""Sn""]","[[0.5, 0.0, 0.0], [0.5, 0.5, 0.5], [0.0, 0.0, 0.5], [0.0, 0.5, 0.0], [0.25, 0.25, 0.75], [0.25, 0.75, 0.25], [0.75, 0.25, 0.25], [0.75, 0.75, 0.75], [0.0, 0.0, 0.0], [0.0, 0.5, 0.5], [0.5, 0.0, 0.5], [0.5, 0.5, 0.0]]",A,primitive->conventional (x sqrt2),Starrydata (experimental),10.1021/acs.chemmater.7b02685,https://doi.org/10.1021/acs.chemmater.7b02685,Starrydata all_curves.csv (release 'latest'),PhononDB (Togo/NIMS MDR),https://mdr.nims.go.jp/datasets/02fa4c75-ed5f-4897-b727-67d05b922c4a,"LTC-calc.log unit cell (PBEsol-relaxed), same file as kappa",mp-924130,True,stoichiometric,TiNiSn
TiNiSn,2.9036310548903144,W/m/K,818.35,"experimental, Wiedemann-Franz: kappa_total - L*T/rho (Kim2015 L(S=129uV/K))",0,experimental,1.0,wf_subtracted,5.865993,216.0,F-43m,half-Heusler (C1b / MgAgAs),,"[""Ti"", ""Ti"", ""Ti"", ""Ti"", ""Ni"", ""Ni"", ""Ni"", ""Ni"", ""Sn"", ""Sn"", ""Sn"", ""Sn""]","[[0.5, 0.0, 0.0], [0.5, 0.5, 0.5], [0.0, 0.0, 0.5], [0.0, 0.5, 0.0], [0.25, 0.25, 0.75], [0.25, 0.75, 0.25], [0.75, 0.25, 0.25], [0.75, 0.75, 0.75], [0.0, 0.0, 0.0], [0.0, 0.5, 0.5], [0.5, 0.0, 0.5], [0.5, 0.5, 0.0]]",A,primitive->conventional (x sqrt2),Starrydata (experimental),10.1063/1.5108636,https://doi.org/10.1063/1.5108636,Starrydata all_curves.csv (release 'latest'),PhononDB (Togo/NIMS MDR),https://mdr.nims.go.jp/datasets/02fa4c75-ed5f-4897-b727-67d05b922c4a,"LTC-calc.log unit cell (PBEsol-relaxed), same file as kappa",mp-924130,True,stoichiometric,TiNiSn
TiNiSn,5.545916665290187,W/m/K,821.6,"experimental, Wiedemann-Franz: kappa_total - L*T/rho (Kim2015 L(S=93uV/K))",0,experimental,1.0,wf_subtracted,5.865993,216.0,F-43m,half-Heusler (C1b / MgAgAs),,"[""Ti"", ""Ti"", ""Ti"", ""Ti"", ""Ni"", ""Ni"", ""Ni"", ""Ni"", ""Sn"", ""Sn"", ""Sn"", ""Sn""]","[[0.5, 0.0, 0.0], [0.5, 0.5, 0.5], [0.0, 0.0, 0.5], [0.0, 0.5, 0.0], [0.25, 0.25, 0.75], [0.25, 0.75, 0.25], [0.75, 0.25, 0.25], [0.75, 0.75, 0.75], [0.0, 0.0, 0.0], [0.0, 0.5, 0.5], [0.5, 0.0, 0.5], [0.5, 0.5, 0.0]]",A,primitive->conventional (x sqrt2),Starrydata (experimental),10.1039/c6cp06859f,https://doi.org/10.1039/c6cp06859f,Starrydata all_curves.csv (release 'latest'),PhononDB (Togo/NIMS MDR),https://mdr.nims.go.jp/datasets/02fa4c75-ed5f-4897-b727-67d05b922c4a,"LTC-calc.log unit cell (PBEsol-relaxed), same file as kappa",mp-924130,True,stoichiometric,TiNiSn
TiNiSn,4.102611028763317,W/m/K,822.0,"experimental, Wiedemann-Franz: kappa_total - L*T/rho (Kim2015 L(S=135uV/K))",0,experimental,1.0,wf_subtracted,5.865993,216.0,F-43m,half-Heusler (C1b / MgAgAs),,"[""Ti"", ""Ti"", ""Ti"", ""Ti"", ""Ni"", ""Ni"", ""Ni"", ""Ni"", ""Sn"", ""Sn"", ""Sn"", ""Sn""]","[[0.5, 0.0, 0.0], [0.5, 0.5, 0.5], [0.0, 0.0, 0.5], [0.0, 0.5, 0.0], [0.25, 0.25, 0.75], [0.25, 0.75, 0.25], [0.75, 0.25, 0.25], [0.75, 0.75, 0.75], [0.0, 0.0, 0.0], [0.0, 0.5, 0.5], [0.5, 0.0, 0.5], [0.5, 0.5, 0.0]]",A,primitive->conventional (x sqrt2),Starrydata (experimental),10.1016/j.intermet.2020.106988,https://doi.org/10.1016/j.intermet.2020.106988,Starrydata all_curves.csv (release 'latest'),PhononDB (Togo/NIMS MDR),https://mdr.nims.go.jp/datasets/02fa4c75-ed5f-4897-b727-67d05b922c4a,"LTC-calc.log unit cell (PBEsol-relaxed), same file as kappa",mp-924130,True,stoichiometric,TiNiSn
TiNiSn,1.8757376306895064,W/m/K,822.909,"experimental, Wiedemann-Franz: kappa_total - L*T/rho (Kim2015 L(S=203uV/K))",0,experimental,1.0,wf_subtracted,5.865993,216.0,F-43m,half-Heusler (C1b / MgAgAs),,"[""Ti"", ""Ti"", ""Ti"", ""Ti"", ""Ni"", ""Ni"", ""Ni"", ""Ni"", ""Sn"", ""Sn"", ""Sn"", ""Sn""]","[[0.5, 0.0, 0.0], [0.5, 0.5, 0.5], [0.0, 0.0, 0.5], [0.0, 0.5, 0.0], [0.25, 0.25, 0.75], [0.25, 0.75, 0.25], [0.75, 0.25, 0.25], [0.75, 0.75, 0.75], [0.0, 0.0, 0.0], [0.0, 0.5, 0.5], [0.5, 0.0, 0.5], [0.5, 0.5, 0.0]]",A,primitive->conventional (x sqrt2),Starrydata (experimental),10.1016/j.actamat.2015.11.022,https://doi.org/10.1016/j.actamat.2015.11.022,Starrydata all_curves.csv (release 'latest'),PhononDB (Togo/NIMS MDR),https://mdr.nims.go.jp/datasets/02fa4c75-ed5f-4897-b727-67d05b922c4a,"LTC-calc.log unit cell (PBEsol-relaxed), same file as kappa",mp-924130,True,stoichiometric,TiNiSn
TiNiSn,2.9153791939821083,W/m/K,824.7007,"experimental, Wiedemann-Franz: kappa_total - L*T/rho (Kim2015 L(S=186uV/K))",0,experimental,1.0,wf_subtracted,5.865993,216.0,F-43m,half-Heusler (C1b / MgAgAs),,"[""Ti"", ""Ti"", ""Ti"", ""Ti"", ""Ni"", ""Ni"", ""Ni"", ""Ni"", ""Sn"", ""Sn"", ""Sn"", ""Sn""]","[[0.5, 0.0, 0.0], [0.5, 0.5, 0.5], [0.0, 0.0, 0.5], [0.0, 0.5, 0.0], [0.25, 0.25, 0.75], [0.25, 0.75, 0.25], [0.75, 0.25, 0.25], [0.75, 0.75, 0.75], [0.0, 0.0, 0.0], [0.0, 0.5, 0.5], [0.5, 0.0, 0.5], [0.5, 0.5, 0.0]]",A,primitive->conventional (x sqrt2),Starrydata (experimental),10.1021/cm3011343,https://doi.org/10.1021/cm3011343,Starrydata all_curves.csv (release 'latest'),PhononDB (Togo/NIMS MDR),https://mdr.nims.go.jp/datasets/02fa4c75-ed5f-4897-b727-67d05b922c4a,"LTC-calc.log unit cell (PBEsol-relaxed), same file as kappa",mp-924130,True,stoichiometric,TiNiSn
TiNiSn,5.819218,W/m/K,824.756,"experimental, lattice thermal conductivity as published",0,experimental,1.0,reported_lattice,5.865993,216.0,F-43m,half-Heusler (C1b / MgAgAs),,"[""Ti"", ""Ti"", ""Ti"", ""Ti"", ""Ni"", ""Ni"", ""Ni"", ""Ni"", ""Sn"", ""Sn"", ""Sn"", ""Sn""]","[[0.5, 0.0, 0.0], [0.5, 0.5, 0.5], [0.0, 0.0, 0.5], [0.0, 0.5, 0.0], [0.25, 0.25, 0.75], [0.25, 0.75, 0.25], [0.75, 0.25, 0.25], [0.75, 0.75, 0.75], [0.0, 0.0, 0.0], [0.0, 0.5, 0.5], [0.5, 0.0, 0.5], [0.5, 0.5, 0.0]]",A,primitive->conventional (x sqrt2),Starrydata (experimental),10.3390/ma11020262,https://doi.org/10.3390/ma11020262,Starrydata all_curves.csv (release 'latest'),PhononDB (Togo/NIMS MDR),https://mdr.nims.go.jp/datasets/02fa4c75-ed5f-4897-b727-67d05b922c4a,"LTC-calc.log unit cell (PBEsol-relaxed), same file as kappa",mp-924130,True,stoichiometric,TiNiSn
TiNiSn,3.8361694408819904,W/m/K,825.0952,"experimental, Wiedemann-Franz: kappa_total - L*T/rho (Kim2015 L(S=194uV/K))",0,experimental,1.0,wf_subtracted,5.865993,216.0,F-43m,half-Heusler (C1b / MgAgAs),,"[""Ti"", ""Ti"", ""Ti"", ""Ti"", ""Ni"", ""Ni"", ""Ni"", ""Ni"", ""Sn"", ""Sn"", ""Sn"", ""Sn""]","[[0.5, 0.0, 0.0], [0.5, 0.5, 0.5], [0.0, 0.0, 0.5], [0.0, 0.5, 0.0], [0.25, 0.25, 0.75], [0.25, 0.75, 0.25], [0.75, 0.25, 0.25], [0.75, 0.75, 0.75], [0.0, 0.0, 0.0], [0.0, 0.5, 0.5], [0.5, 0.0, 0.5], [0.5, 0.5, 0.0]]",A,primitive->conventional (x sqrt2),Starrydata (experimental),10.1021/cm3011343,https://doi.org/10.1021/cm3011343,Starrydata all_curves.csv (release 'latest'),PhononDB (Togo/NIMS MDR),https://mdr.nims.go.jp/datasets/02fa4c75-ed5f-4897-b727-67d05b922c4a,"LTC-calc.log unit cell (PBEsol-relaxed), same file as kappa",mp-924130,True,stoichiometric,TiNiSn
TiNiSn,4.842427481274344,W/m/K,825.2,"experimental, Wiedemann-Franz: kappa_total - L*T/rho (Kim2015 L(S=211uV/K))",0,experimental,1.0,wf_subtracted,5.865993,216.0,F-43m,half-Heusler (C1b / MgAgAs),,"[""Ti"", ""Ti"", ""Ti"", ""Ti"", ""Ni"", ""Ni"", ""Ni"", ""Ni"", ""Sn"", ""Sn"", ""Sn"", ""Sn""]","[[0.5, 0.0, 0.0], [0.5, 0.5, 0.5], [0.0, 0.0, 0.5], [0.0, 0.5, 0.0], [0.25, 0.25, 0.75], [0.25, 0.75, 0.25], [0.75, 0.25, 0.25], [0.75, 0.75, 0.75], [0.0, 0.0, 0.0], [0.0, 0.5, 0.5], [0.5, 0.0, 0.5], [0.5, 0.5, 0.0]]",A,primitive->conventional (x sqrt2),Starrydata (experimental),10.1016/j.intermet.2020.106988,https://doi.org/10.1016/j.intermet.2020.106988,Starrydata all_curves.csv (release 'latest'),PhononDB (Togo/NIMS MDR),https://mdr.nims.go.jp/datasets/02fa4c75-ed5f-4897-b727-67d05b922c4a,"LTC-calc.log unit cell (PBEsol-relaxed), same file as kappa",mp-924130,True,stoichiometric,TiNiSn
TiNiSn,1.8286779556906427,W/m/K,829.2831,"experimental, Wiedemann-Franz: kappa_total - L*T/rho (Kim2015 L(S=201uV/K))",0,experimental,1.0,wf_subtracted,5.865993,216.0,F-43m,half-Heusler (C1b / MgAgAs),,"[""Ti"", ""Ti"", ""Ti"", ""Ti"", ""Ni"", ""Ni"", ""Ni"", ""Ni"", ""Sn"", ""Sn"", ""Sn"", ""Sn""]","[[0.5, 0.0, 0.0], [0.5, 0.5, 0.5], [0.0, 0.0, 0.5], [0.0, 0.5, 0.0], [0.25, 0.25, 0.75], [0.25, 0.75, 0.25], [0.75, 0.25, 0.25], [0.75, 0.75, 0.75], [0.0, 0.0, 0.0], [0.0, 0.5, 0.5], [0.5, 0.0, 0.5], [0.5, 0.5, 0.0]]",A,primitive->conventional (x sqrt2),Starrydata (experimental),10.1016/j.actamat.2015.11.022,https://doi.org/10.1016/j.actamat.2015.11.022,Starrydata all_curves.csv (release 'latest'),PhononDB (Togo/NIMS MDR),https://mdr.nims.go.jp/datasets/02fa4c75-ed5f-4897-b727-67d05b922c4a,"LTC-calc.log unit cell (PBEsol-relaxed), same file as kappa",mp-924130,True,stoichiometric,TiNiSn
TiNiSn,5.13516697182128,W/m/K,831.035,"experimental, Wiedemann-Franz: kappa_total - L*T/rho (Kim2015 L(S=214uV/K))",0,experimental,1.0,wf_subtracted,5.865993,216.0,F-43m,half-Heusler (C1b / MgAgAs),,"[""Ti"", ""Ti"", ""Ti"", ""Ti"", ""Ni"", ""Ni"", ""Ni"", ""Ni"", ""Sn"", ""Sn"", ""Sn"", ""Sn""]","[[0.5, 0.0, 0.0], [0.5, 0.5, 0.5], [0.0, 0.0, 0.5], [0.0, 0.5, 0.0], [0.25, 0.25, 0.75], [0.25, 0.75, 0.25], [0.75, 0.25, 0.25], [0.75, 0.75, 0.75], [0.0, 0.0, 0.0], [0.0, 0.5, 0.5], [0.5, 0.0, 0.5], [0.5, 0.5, 0.0]]",A,primitive->conventional (x sqrt2),Starrydata (experimental),10.1063/1.4862955,https://doi.org/10.1063/1.4862955,Starrydata all_curves.csv (release 'latest'),PhononDB (Togo/NIMS MDR),https://mdr.nims.go.jp/datasets/02fa4c75-ed5f-4897-b727-67d05b922c4a,"LTC-calc.log unit cell (PBEsol-relaxed), same file as kappa",mp-924130,True,stoichiometric,TiNiSn
TiNiSn,5.059590442829361,W/m/K,831.475,"experimental, Wiedemann-Franz: kappa_total - L*T/rho (Kim2015 L(S=205uV/K))",0,experimental,1.0,wf_subtracted,5.865993,216.0,F-43m,half-Heusler (C1b / MgAgAs),,"[""Ti"", ""Ti"", ""Ti"", ""Ti"", ""Ni"", ""Ni"", ""Ni"", ""Ni"", ""Sn"", ""Sn"", ""Sn"", ""Sn""]","[[0.5, 0.0, 0.0], [0.5, 0.5, 0.5], [0.0, 0.0, 0.5], [0.0, 0.5, 0.0], [0.25, 0.25, 0.75], [0.25, 0.75, 0.25], [0.75, 0.25, 0.25], [0.75, 0.75, 0.75], [0.0, 0.0, 0.0], [0.0, 0.5, 0.5], [0.5, 0.0, 0.5], [0.5, 0.5, 0.0]]",A,primitive->conventional (x sqrt2),Starrydata (experimental),10.1063/1.4765358,https://doi.org/10.1063/1.4765358,Starrydata all_curves.csv (release 'latest'),PhononDB (Togo/NIMS MDR),https://mdr.nims.go.jp/datasets/02fa4c75-ed5f-4897-b727-67d05b922c4a,"LTC-calc.log unit cell (PBEsol-relaxed), same file as kappa",mp-924130,True,stoichiometric,TiNiSn
TiNiSn,4.345218107558207,W/m/K,836.3,"experimental, Wiedemann-Franz: kappa_total - L*T/rho (Kim2015 L(S=146uV/K))",0,experimental,1.0,wf_subtracted,5.865993,216.0,F-43m,half-Heusler (C1b / MgAgAs),,"[""Ti"", ""Ti"", ""Ti"", ""Ti"", ""Ni"", ""Ni"", ""Ni"", ""Ni"", ""Sn"", ""Sn"", ""Sn"", ""Sn""]","[[0.5, 0.0, 0.0], [0.5, 0.5, 0.5], [0.0, 0.0, 0.5], [0.0, 0.5, 0.0], [0.25, 0.25, 0.75], [0.25, 0.75, 0.25], [0.75, 0.25, 0.25], [0.75, 0.75, 0.75], [0.0, 0.0, 0.0], [0.0, 0.5, 0.5], [0.5, 0.0, 0.5], [0.5, 0.5, 0.0]]",A,primitive->conventional (x sqrt2),Starrydata (experimental),10.1021/acs.chemmater.7b02685,https://doi.org/10.1021/acs.chemmater.7b02685,Starrydata all_curves.csv (release 'latest'),PhononDB (Togo/NIMS MDR),https://mdr.nims.go.jp/datasets/02fa4c75-ed5f-4897-b727-67d05b922c4a,"LTC-calc.log unit cell (PBEsol-relaxed), same file as kappa",mp-924130,True,stoichiometric,TiNiSn
TiNiSn,5.285685206195987,W/m/K,840.8,"experimental, Wiedemann-Franz: kappa_total - L*T/rho (Kim2015 L(S=173uV/K))",0,experimental,1.0,wf_subtracted,5.865993,216.0,F-43m,half-Heusler (C1b / MgAgAs),,"[""Ti"", ""Ti"", ""Ti"", ""Ti"", ""Ni"", ""Ni"", ""Ni"", ""Ni"", ""Sn"", ""Sn"", ""Sn"", ""Sn""]","[[0.5, 0.0, 0.0], [0.5, 0.5, 0.5], [0.0, 0.0, 0.5], [0.0, 0.5, 0.0], [0.25, 0.25, 0.75], [0.25, 0.75, 0.25], [0.75, 0.25, 0.25], [0.75, 0.75, 0.75], [0.0, 0.0, 0.0], [0.0, 0.5, 0.5], [0.5, 0.0, 0.5], [0.5, 0.5, 0.0]]",A,primitive->conventional (x sqrt2),Starrydata (experimental),10.1088/1361-6463/aa85bb,https://doi.org/10.1088/1361-6463/aa85bb,Starrydata all_curves.csv (release 'latest'),PhononDB (Togo/NIMS MDR),https://mdr.nims.go.jp/datasets/02fa4c75-ed5f-4897-b727-67d05b922c4a,"LTC-calc.log unit cell (PBEsol-relaxed), same file as kappa",mp-924130,True,stoichiometric,TiNiSn
TiNiSn,2.884148857561667,W/m/K,842.55,"experimental, Wiedemann-Franz: kappa_total - L*T/rho (Kim2015 L(S=128uV/K))",0,experimental,1.0,wf_subtracted,5.865993,216.0,F-43m,half-Heusler (C1b / MgAgAs),,"[""Ti"", ""Ti"", ""Ti"", ""Ti"", ""Ni"", ""Ni"", ""Ni"", ""Ni"", ""Sn"", ""Sn"", ""Sn"", ""Sn""]","[[0.5, 0.0, 0.0], [0.5, 0.5, 0.5], [0.0, 0.0, 0.5], [0.0, 0.5, 0.0], [0.25, 0.25, 0.75], [0.25, 0.75, 0.25], [0.75, 0.25, 0.25], [0.75, 0.75, 0.75], [0.0, 0.0, 0.0], [0.0, 0.5, 0.5], [0.5, 0.0, 0.5], [0.5, 0.5, 0.0]]",A,primitive->conventional (x sqrt2),Starrydata (experimental),10.1063/1.5108636,https://doi.org/10.1063/1.5108636,Starrydata all_curves.csv (release 'latest'),PhononDB (Togo/NIMS MDR),https://mdr.nims.go.jp/datasets/02fa4c75-ed5f-4897-b727-67d05b922c4a,"LTC-calc.log unit cell (PBEsol-relaxed), same file as kappa",mp-924130,True,stoichiometric,TiNiSn
TiNiSn,2.949775995198368,W/m/K,843.4599,"experimental, Wiedemann-Franz: kappa_total - L*T/rho (Kim2015 L(S=153uV/K))",0,experimental,1.0,wf_subtracted,5.865993,216.0,F-43m,half-Heusler (C1b / MgAgAs),,"[""Ti"", ""Ti"", ""Ti"", ""Ti"", ""Ni"", ""Ni"", ""Ni"", ""Ni"", ""Sn"", ""Sn"", ""Sn"", ""Sn""]","[[0.5, 0.0, 0.0], [0.5, 0.5, 0.5], [0.0, 0.0, 0.5], [0.0, 0.5, 0.0], [0.25, 0.25, 0.75], [0.25, 0.75, 0.25], [0.75, 0.25, 0.25], [0.75, 0.75, 0.75], [0.0, 0.0, 0.0], [0.0, 0.5, 0.5], [0.5, 0.0, 0.5], [0.5, 0.5, 0.0]]",A,primitive->conventional (x sqrt2),Starrydata (experimental),10.1016/j.intermet.2006.08.008,https://doi.org/10.1016/j.intermet.2006.08.008,Starrydata all_curves.csv (release 'latest'),PhononDB (Togo/NIMS MDR),https://mdr.nims.go.jp/datasets/02fa4c75-ed5f-4897-b727-67d05b922c4a,"LTC-calc.log unit cell (PBEsol-relaxed), same file as kappa",mp-924130,True,stoichiometric,TiNiSn
TiNiSn,5.572608202092017,W/m/K,843.6,"experimental, Wiedemann-Franz: kappa_total - L*T/rho (Kim2015 L(S=93uV/K))",0,experimental,1.0,wf_subtracted,5.865993,216.0,F-43m,half-Heusler (C1b / MgAgAs),,"[""Ti"", ""Ti"", ""Ti"", ""Ti"", ""Ni"", ""Ni"", ""Ni"", ""Ni"", ""Sn"", ""Sn"", ""Sn"", ""Sn""]","[[0.5, 0.0, 0.0], [0.5, 0.5, 0.5], [0.0, 0.0, 0.5], [0.0, 0.5, 0.0], [0.25, 0.25, 0.75], [0.25, 0.75, 0.25], [0.75, 0.25, 0.25], [0.75, 0.75, 0.75], [0.0, 0.0, 0.0], [0.0, 0.5, 0.5], [0.5, 0.0, 0.5], [0.5, 0.5, 0.0]]",A,primitive->conventional (x sqrt2),Starrydata (experimental),10.1039/c6cp06859f,https://doi.org/10.1039/c6cp06859f,Starrydata all_curves.csv (release 'latest'),PhononDB (Togo/NIMS MDR),https://mdr.nims.go.jp/datasets/02fa4c75-ed5f-4897-b727-67d05b922c4a,"LTC-calc.log unit cell (PBEsol-relaxed), same file as kappa",mp-924130,True,stoichiometric,TiNiSn
TiNiSn,5.942844,W/m/K,844.5781,"experimental, lattice thermal conductivity as published",0,experimental,1.0,reported_lattice,5.865993,216.0,F-43m,half-Heusler (C1b / MgAgAs),,"[""Ti"", ""Ti"", ""Ti"", ""Ti"", ""Ni"", ""Ni"", ""Ni"", ""Ni"", ""Sn"", ""Sn"", ""Sn"", ""Sn""]","[[0.5, 0.0, 0.0], [0.5, 0.5, 0.5], [0.0, 0.0, 0.5], [0.0, 0.5, 0.0], [0.25, 0.25, 0.75], [0.25, 0.75, 0.25], [0.75, 0.25, 0.25], [0.75, 0.75, 0.75], [0.0, 0.0, 0.0], [0.0, 0.5, 0.5], [0.5, 0.0, 0.5], [0.5, 0.5, 0.0]]",A,primitive->conventional (x sqrt2),Starrydata (experimental),10.3390/ma11020262,https://doi.org/10.3390/ma11020262,Starrydata all_curves.csv (release 'latest'),PhononDB (Togo/NIMS MDR),https://mdr.nims.go.jp/datasets/02fa4c75-ed5f-4897-b727-67d05b922c4a,"LTC-calc.log unit cell (PBEsol-relaxed), same file as kappa",mp-924130,True,stoichiometric,TiNiSn
TiNiSn,2.956924859960577,W/m/K,849.2897,"experimental, Wiedemann-Franz: kappa_total - L*T/rho (Kim2015 L(S=152uV/K))",0,experimental,1.0,wf_subtracted,5.865993,216.0,F-43m,half-Heusler (C1b / MgAgAs),,"[""Ti"", ""Ti"", ""Ti"", ""Ti"", ""Ni"", ""Ni"", ""Ni"", ""Ni"", ""Sn"", ""Sn"", ""Sn"", ""Sn""]","[[0.5, 0.0, 0.0], [0.5, 0.5, 0.5], [0.0, 0.0, 0.5], [0.0, 0.5, 0.0], [0.25, 0.25, 0.75], [0.25, 0.75, 0.25], [0.75, 0.25, 0.25], [0.75, 0.75, 0.75], [0.0, 0.0, 0.0], [0.0, 0.5, 0.5], [0.5, 0.0, 0.5], [0.5, 0.5, 0.0]]",A,primitive->conventional (x sqrt2),Starrydata (experimental),10.1016/j.intermet.2006.08.008,https://doi.org/10.1016/j.intermet.2006.08.008,Starrydata all_curves.csv (release 'latest'),PhononDB (Togo/NIMS MDR),https://mdr.nims.go.jp/datasets/02fa4c75-ed5f-4897-b727-67d05b922c4a,"LTC-calc.log unit cell (PBEsol-relaxed), same file as kappa",mp-924130,True,stoichiometric,TiNiSn
TiNiSn,5.836869775221095,W/m/K,849.4254,"experimental, Wiedemann-Franz: kappa_total - L*T/rho (Kim2015 L(S=153uV/K))",0,experimental,1.0,wf_subtracted,5.865993,216.0,F-43m,half-Heusler (C1b / MgAgAs),,"[""Ti"", ""Ti"", ""Ti"", ""Ti"", ""Ni"", ""Ni"", ""Ni"", ""Ni"", ""Sn"", ""Sn"", ""Sn"", ""Sn""]","[[0.5, 0.0, 0.0], [0.5, 0.5, 0.5], [0.0, 0.0, 0.5], [0.0, 0.5, 0.0], [0.25, 0.25, 0.75], [0.25, 0.75, 0.25], [0.75, 0.25, 0.25], [0.75, 0.75, 0.75], [0.0, 0.0, 0.0], [0.0, 0.5, 0.5], [0.5, 0.0, 0.5], [0.5, 0.5, 0.0]]",A,primitive->conventional (x sqrt2),Starrydata (experimental),10.3390/ma11020262,https://doi.org/10.3390/ma11020262,Starrydata all_curves.csv (release 'latest'),PhononDB (Togo/NIMS MDR),https://mdr.nims.go.jp/datasets/02fa4c75-ed5f-4897-b727-67d05b922c4a,"LTC-calc.log unit cell (PBEsol-relaxed), same file as kappa",mp-924130,True,stoichiometric,TiNiSn
TiNiSn,2.648800287793928,W/m/K,850.9785,"experimental, Wiedemann-Franz: kappa_total - L*T/rho (degenerate 2.44e-8)",0,experimental,1.0,wf_subtracted,5.865993,216.0,F-43m,half-Heusler (C1b / MgAgAs),,"[""Ti"", ""Ti"", ""Ti"", ""Ti"", ""Ni"", ""Ni"", ""Ni"", ""Ni"", ""Sn"", ""Sn"", ""Sn"", ""Sn""]","[[0.5, 0.0, 0.0], [0.5, 0.5, 0.5], [0.0, 0.0, 0.5], [0.0, 0.5, 0.0], [0.25, 0.25, 0.75], [0.25, 0.75, 0.25], [0.75, 0.25, 0.25], [0.75, 0.75, 0.75], [0.0, 0.0, 0.0], [0.0, 0.5, 0.5], [0.5, 0.0, 0.5], [0.5, 0.5, 0.0]]",A,primitive->conventional (x sqrt2),Starrydata (experimental),10.1016/j.stam.2004.02.006,https://doi.org/10.1016/j.stam.2004.02.006,Starrydata all_curves.csv (release 'latest'),PhononDB (Togo/NIMS MDR),https://mdr.nims.go.jp/datasets/02fa4c75-ed5f-4897-b727-67d05b922c4a,"LTC-calc.log unit cell (PBEsol-relaxed), same file as kappa",mp-924130,True,stoichiometric,TiNiSn
TiNiSn,5.110896813321492,W/m/K,852.459,"experimental, Wiedemann-Franz: kappa_total - L*T/rho (Kim2015 L(S=200uV/K))",0,experimental,1.0,wf_subtracted,5.865993,216.0,F-43m,half-Heusler (C1b / MgAgAs),,"[""Ti"", ""Ti"", ""Ti"", ""Ti"", ""Ni"", ""Ni"", ""Ni"", ""Ni"", ""Sn"", ""Sn"", ""Sn"", ""Sn""]","[[0.5, 0.0, 0.0], [0.5, 0.5, 0.5], [0.0, 0.0, 0.5], [0.0, 0.5, 0.0], [0.25, 0.25, 0.75], [0.25, 0.75, 0.25], [0.75, 0.25, 0.25], [0.75, 0.75, 0.75], [0.0, 0.0, 0.0], [0.0, 0.5, 0.5], [0.5, 0.0, 0.5], [0.5, 0.5, 0.0]]",A,primitive->conventional (x sqrt2),Starrydata (experimental),10.1063/1.4765358,https://doi.org/10.1063/1.4765358,Starrydata all_curves.csv (release 'latest'),PhononDB (Togo/NIMS MDR),https://mdr.nims.go.jp/datasets/02fa4c75-ed5f-4897-b727-67d05b922c4a,"LTC-calc.log unit cell (PBEsol-relaxed), same file as kappa",mp-924130,True,stoichiometric,TiNiSn
TiNiSn,3.9309205220046657,W/m/K,853.2867,"experimental, Wiedemann-Franz: kappa_total - L*T/rho (Kim2015 L(S=197uV/K))",0,experimental,1.0,wf_subtracted,5.865993,216.0,F-43m,half-Heusler (C1b / MgAgAs),,"[""Ti"", ""Ti"", ""Ti"", ""Ti"", ""Ni"", ""Ni"", ""Ni"", ""Ni"", ""Sn"", ""Sn"", ""Sn"", ""Sn""]","[[0.5, 0.0, 0.0], [0.5, 0.5, 0.5], [0.0, 0.0, 0.5], [0.0, 0.5, 0.0], [0.25, 0.25, 0.75], [0.25, 0.75, 0.25], [0.75, 0.25, 0.25], [0.75, 0.75, 0.75], [0.0, 0.0, 0.0], [0.0, 0.5, 0.5], [0.5, 0.0, 0.5], [0.5, 0.5, 0.0]]",A,primitive->conventional (x sqrt2),Starrydata (experimental),10.1021/cm3011343,https://doi.org/10.1021/cm3011343,Starrydata all_curves.csv (release 'latest'),PhononDB (Togo/NIMS MDR),https://mdr.nims.go.jp/datasets/02fa4c75-ed5f-4897-b727-67d05b922c4a,"LTC-calc.log unit cell (PBEsol-relaxed), same file as kappa",mp-924130,True,stoichiometric,TiNiSn
TiNiSn,5.95859703364835,W/m/K,853.5961,"experimental, Wiedemann-Franz: kappa_total - L*T/rho (Kim2015 L(S=151uV/K))",0,experimental,1.0,wf_subtracted,5.865993,216.0,F-43m,half-Heusler (C1b / MgAgAs),,"[""Ti"", ""Ti"", ""Ti"", ""Ti"", ""Ni"", ""Ni"", ""Ni"", ""Ni"", ""Sn"", ""Sn"", ""Sn"", ""Sn""]","[[0.5, 0.0, 0.0], [0.5, 0.5, 0.5], [0.0, 0.0, 0.5], [0.0, 0.5, 0.0], [0.25, 0.25, 0.75], [0.25, 0.75, 0.25], [0.75, 0.25, 0.25], [0.75, 0.75, 0.75], [0.0, 0.0, 0.0], [0.0, 0.5, 0.5], [0.5, 0.0, 0.5], [0.5, 0.5, 0.0]]",A,primitive->conventional (x sqrt2),Starrydata (experimental),10.1016/j.intermet.2006.08.008,https://doi.org/10.1016/j.intermet.2006.08.008,Starrydata all_curves.csv (release 'latest'),PhononDB (Togo/NIMS MDR),https://mdr.nims.go.jp/datasets/02fa4c75-ed5f-4897-b727-67d05b922c4a,"LTC-calc.log unit cell (PBEsol-relaxed), same file as kappa",mp-924130,True,stoichiometric,TiNiSn
TiNiSn,4.385641917692696,W/m/K,854.0,"experimental, Wiedemann-Franz: kappa_total - L*T/rho (Kim2015 L(S=142uV/K))",0,experimental,1.0,wf_subtracted,5.865993,216.0,F-43m,half-Heusler (C1b / MgAgAs),,"[""Ti"", ""Ti"", ""Ti"", ""Ti"", ""Ni"", ""Ni"", ""Ni"", ""Ni"", ""Sn"", ""Sn"", ""Sn"", ""Sn""]","[[0.5, 0.0, 0.0], [0.5, 0.5, 0.5], [0.0, 0.0, 0.5], [0.0, 0.5, 0.0], [0.25, 0.25, 0.75], [0.25, 0.75, 0.25], [0.75, 0.25, 0.25], [0.75, 0.75, 0.75], [0.0, 0.0, 0.0], [0.0, 0.5, 0.5], [0.5, 0.0, 0.5], [0.5, 0.5, 0.0]]",A,primitive->conventional (x sqrt2),Starrydata (experimental),10.1021/acs.chemmater.7b02685,https://doi.org/10.1021/acs.chemmater.7b02685,Starrydata all_curves.csv (release 'latest'),PhononDB (Togo/NIMS MDR),https://mdr.nims.go.jp/datasets/02fa4c75-ed5f-4897-b727-67d05b922c4a,"LTC-calc.log unit cell (PBEsol-relaxed), same file as kappa",mp-924130,True,stoichiometric,TiNiSn
TiNiSn,4.450003932961044,W/m/K,854.3593,"experimental, Wiedemann-Franz: kappa_total - L*T/rho (Kim2015 L(S=159uV/K))",0,experimental,1.0,wf_subtracted,5.865993,216.0,F-43m,half-Heusler (C1b / MgAgAs),,"[""Ti"", ""Ti"", ""Ti"", ""Ti"", ""Ni"", ""Ni"", ""Ni"", ""Ni"", ""Sn"", ""Sn"", ""Sn"", ""Sn""]","[[0.5, 0.0, 0.0], [0.5, 0.5, 0.5], [0.0, 0.0, 0.5], [0.0, 0.5, 0.0], [0.25, 0.25, 0.75], [0.25, 0.75, 0.25], [0.75, 0.25, 0.25], [0.75, 0.75, 0.75], [0.0, 0.0, 0.0], [0.0, 0.5, 0.5], [0.5, 0.0, 0.5], [0.5, 0.5, 0.0]]",A,primitive->conventional (x sqrt2),Starrydata (experimental),10.1039/c3cp50918d,https://doi.org/10.1039/c3cp50918d,Starrydata all_curves.csv (release 'latest'),PhononDB (Togo/NIMS MDR),https://mdr.nims.go.jp/datasets/02fa4c75-ed5f-4897-b727-67d05b922c4a,"LTC-calc.log unit cell (PBEsol-relaxed), same file as kappa",mp-924130,True,stoichiometric,TiNiSn
TiNiSn,1.2028968817781815,W/m/K,855.3225,"experimental, Wiedemann-Franz: kappa_total - L*T/rho (Kim2015 L(S=148uV/K))",0,experimental,1.0,wf_subtracted,5.865993,216.0,F-43m,half-Heusler (C1b / MgAgAs),,"[""Ti"", ""Ti"", ""Ti"", ""Ti"", ""Ni"", ""Ni"", ""Ni"", ""Ni"", ""Sn"", ""Sn"", ""Sn"", ""Sn""]","[[0.5, 0.0, 0.0], [0.5, 0.5, 0.5], [0.0, 0.0, 0.5], [0.0, 0.5, 0.0], [0.25, 0.25, 0.75], [0.25, 0.75, 0.25], [0.75, 0.25, 0.25], [0.75, 0.75, 0.75], [0.0, 0.0, 0.0], [0.0, 0.5, 0.5], [0.5, 0.0, 0.5], [0.5, 0.5, 0.0]]",A,primitive->conventional (x sqrt2),Starrydata (experimental),10.1016/j.solidstatesciences.2013.09.005,https://doi.org/10.1016/j.solidstatesciences.2013.09.005,Starrydata all_curves.csv (release 'latest'),PhononDB (Togo/NIMS MDR),https://mdr.nims.go.jp/datasets/02fa4c75-ed5f-4897-b727-67d05b922c4a,"LTC-calc.log unit cell (PBEsol-relaxed), same file as kappa",mp-924130,True,stoichiometric,TiNiSn
TiNiSn,2.750609949949191,W/m/K,856.1652,"experimental, Wiedemann-Franz: kappa_total - L*T/rho (Kim2015 L(S=157uV/K))",0,experimental,1.0,wf_subtracted,5.865993,216.0,F-43m,half-Heusler (C1b / MgAgAs),,"[""Ti"", ""Ti"", ""Ti"", ""Ti"", ""Ni"", ""Ni"", ""Ni"", ""Ni"", ""Sn"", ""Sn"", ""Sn"", ""Sn""]","[[0.5, 0.0, 0.0], [0.5, 0.5, 0.5], [0.0, 0.0, 0.5], [0.0, 0.5, 0.0], [0.25, 0.25, 0.75], [0.25, 0.75, 0.25], [0.75, 0.25, 0.25], [0.75, 0.75, 0.75], [0.0, 0.0, 0.0], [0.0, 0.5, 0.5], [0.5, 0.0, 0.5], [0.5, 0.5, 0.0]]",A,primitive->conventional (x sqrt2),Starrydata (experimental),10.1016/j.solidstatesciences.2013.09.005,https://doi.org/10.1016/j.solidstatesciences.2013.09.005,Starrydata all_curves.csv (release 'latest'),PhononDB (Togo/NIMS MDR),https://mdr.nims.go.jp/datasets/02fa4c75-ed5f-4897-b727-67d05b922c4a,"LTC-calc.log unit cell (PBEsol-relaxed), same file as kappa",mp-924130,True,stoichiometric,TiNiSn
TiNiSn,6.2999922460195386,W/m/K,857.57,"experimental, Wiedemann-Franz: kappa_total - L*T/rho (Kim2015 L(S=200uV/K))",0,experimental,1.0,wf_subtracted,5.865993,216.0,F-43m,half-Heusler (C1b / MgAgAs),,"[""Ti"", ""Ti"", ""Ti"", ""Ti"", ""Ni"", ""Ni"", ""Ni"", ""Ni"", ""Sn"", ""Sn"", ""Sn"", ""Sn""]","[[0.5, 0.0, 0.0], [0.5, 0.5, 0.5], [0.0, 0.0, 0.5], [0.0, 0.5, 0.0], [0.25, 0.25, 0.75], [0.25, 0.75, 0.25], [0.75, 0.25, 0.25], [0.75, 0.75, 0.75], [0.0, 0.0, 0.0], [0.0, 0.5, 0.5], [0.5, 0.0, 0.5], [0.5, 0.5, 0.0]]",A,primitive->conventional (x sqrt2),Starrydata (experimental),10.1007/s11664-003-0006-5,https://doi.org/10.1007/s11664-003-0006-5,Starrydata all_curves.csv (release 'latest'),PhononDB (Togo/NIMS MDR),https://mdr.nims.go.jp/datasets/02fa4c75-ed5f-4897-b727-67d05b922c4a,"LTC-calc.log unit cell (PBEsol-relaxed), same file as kappa",mp-924130,True,stoichiometric,TiNiSn
TiNiSn,6.303968723642866,W/m/K,858.29,"experimental, Wiedemann-Franz: kappa_total - L*T/rho (Kim2015 L(S=171uV/K))",0,experimental,1.0,wf_subtracted,5.865993,216.0,F-43m,half-Heusler (C1b / MgAgAs),,"[""Ti"", ""Ti"", ""Ti"", ""Ti"", ""Ni"", ""Ni"", ""Ni"", ""Ni"", ""Sn"", ""Sn"", ""Sn"", ""Sn""]","[[0.5, 0.0, 0.0], [0.5, 0.5, 0.5], [0.0, 0.0, 0.5], [0.0, 0.5, 0.0], [0.25, 0.25, 0.75], [0.25, 0.75, 0.25], [0.75, 0.25, 0.25], [0.75, 0.75, 0.75], [0.0, 0.0, 0.0], [0.0, 0.5, 0.5], [0.5, 0.0, 0.5], [0.5, 0.5, 0.0]]",A,primitive->conventional (x sqrt2),Starrydata (experimental),10.1007/s11664-003-0006-5,https://doi.org/10.1007/s11664-003-0006-5,Starrydata all_curves.csv (release 'latest'),PhononDB (Togo/NIMS MDR),https://mdr.nims.go.jp/datasets/02fa4c75-ed5f-4897-b727-67d05b922c4a,"LTC-calc.log unit cell (PBEsol-relaxed), same file as kappa",mp-924130,True,stoichiometric,TiNiSn
TiNiSn,6.00298517895369,W/m/K,858.3243,"experimental, Wiedemann-Franz: kappa_total - L*T/rho (Kim2015 L(S=149uV/K))",0,experimental,1.0,wf_subtracted,5.865993,216.0,F-43m,half-Heusler (C1b / MgAgAs),,"[""Ti"", ""Ti"", ""Ti"", ""Ti"", ""Ni"", ""Ni"", ""Ni"", ""Ni"", ""Sn"", ""Sn"", ""Sn"", ""Sn""]","[[0.5, 0.0, 0.0], [0.5, 0.5, 0.5], [0.0, 0.0, 0.5], [0.0, 0.5, 0.0], [0.25, 0.25, 0.75], [0.25, 0.75, 0.25], [0.75, 0.25, 0.25], [0.75, 0.75, 0.75], [0.0, 0.0, 0.0], [0.0, 0.5, 0.5], [0.5, 0.0, 0.5], [0.5, 0.5, 0.0]]",A,primitive->conventional (x sqrt2),Starrydata (experimental),10.1016/j.intermet.2006.08.008,https://doi.org/10.1016/j.intermet.2006.08.008,Starrydata all_curves.csv (release 'latest'),PhononDB (Togo/NIMS MDR),https://mdr.nims.go.jp/datasets/02fa4c75-ed5f-4897-b727-67d05b922c4a,"LTC-calc.log unit cell (PBEsol-relaxed), same file as kappa",mp-924130,True,stoichiometric,TiNiSn
TiNiSn,3.148539021432064,W/m/K,859.1784,"experimental, Wiedemann-Franz: kappa_total - L*T/rho (Kim2015 L(S=167uV/K))",0,experimental,1.0,wf_subtracted,5.865993,216.0,F-43m,half-Heusler (C1b / MgAgAs),,"[""Ti"", ""Ti"", ""Ti"", ""Ti"", ""Ni"", ""Ni"", ""Ni"", ""Ni"", ""Sn"", ""Sn"", ""Sn"", ""Sn""]","[[0.5, 0.0, 0.0], [0.5, 0.5, 0.5], [0.0, 0.0, 0.5], [0.0, 0.5, 0.0], [0.25, 0.25, 0.75], [0.25, 0.75, 0.25], [0.75, 0.25, 0.25], [0.75, 0.75, 0.75], [0.0, 0.0, 0.0], [0.0, 0.5, 0.5], [0.5, 0.0, 0.5], [0.5, 0.5, 0.0]]",A,primitive->conventional (x sqrt2),Starrydata (experimental),10.1016/j.solidstatesciences.2013.09.005,https://doi.org/10.1016/j.solidstatesciences.2013.09.005,Starrydata all_curves.csv (release 'latest'),PhononDB (Togo/NIMS MDR),https://mdr.nims.go.jp/datasets/02fa4c75-ed5f-4897-b727-67d05b922c4a,"LTC-calc.log unit cell (PBEsol-relaxed), same file as kappa",mp-924130,True,stoichiometric,TiNiSn
TiNiSn,1.7087116652558998,W/m/K,859.3699,"experimental, Wiedemann-Franz: kappa_total - L*T/rho (Kim2015 L(S=115uV/K))",0,experimental,1.0,wf_subtracted,5.865993,216.0,F-43m,half-Heusler (C1b / MgAgAs),,"[""Ti"", ""Ti"", ""Ti"", ""Ti"", ""Ni"", ""Ni"", ""Ni"", ""Ni"", ""Sn"", ""Sn"", ""Sn"", ""Sn""]","[[0.5, 0.0, 0.0], [0.5, 0.5, 0.5], [0.0, 0.0, 0.5], [0.0, 0.5, 0.0], [0.25, 0.25, 0.75], [0.25, 0.75, 0.25], [0.75, 0.25, 0.25], [0.75, 0.75, 0.75], [0.0, 0.0, 0.0], [0.0, 0.5, 0.5], [0.5, 0.0, 0.5], [0.5, 0.5, 0.0]]",A,primitive->conventional (x sqrt2),Starrydata (experimental),10.1016/j.solidstatesciences.2013.09.005,https://doi.org/10.1016/j.solidstatesciences.2013.09.005,Starrydata all_curves.csv (release 'latest'),PhononDB (Togo/NIMS MDR),https://mdr.nims.go.jp/datasets/02fa4c75-ed5f-4897-b727-67d05b922c4a,"LTC-calc.log unit cell (PBEsol-relaxed), same file as kappa",mp-924130,True,stoichiometric,TiNiSn
TiNiSn,2.7701370988619027,W/m/K,859.9189,"experimental, Wiedemann-Franz: kappa_total - L*T/rho (Kim2015 L(S=118uV/K))",0,experimental,1.0,wf_subtracted,5.865993,216.0,F-43m,half-Heusler (C1b / MgAgAs),,"[""Ti"", ""Ti"", ""Ti"", ""Ti"", ""Ni"", ""Ni"", ""Ni"", ""Ni"", ""Sn"", ""Sn"", ""Sn"", ""Sn""]","[[0.5, 0.0, 0.0], [0.5, 0.5, 0.5], [0.0, 0.0, 0.5], [0.0, 0.5, 0.0], [0.25, 0.25, 0.75], [0.25, 0.75, 0.25], [0.75, 0.25, 0.25], [0.75, 0.75, 0.75], [0.0, 0.0, 0.0], [0.0, 0.5, 0.5], [0.5, 0.0, 0.5], [0.5, 0.5, 0.0]]",A,primitive->conventional (x sqrt2),Starrydata (experimental),10.1016/j.solidstatesciences.2013.09.005,https://doi.org/10.1016/j.solidstatesciences.2013.09.005,Starrydata all_curves.csv (release 'latest'),PhononDB (Togo/NIMS MDR),https://mdr.nims.go.jp/datasets/02fa4c75-ed5f-4897-b727-67d05b922c4a,"LTC-calc.log unit cell (PBEsol-relaxed), same file as kappa",mp-924130,True,stoichiometric,TiNiSn
TiNiSn,5.9724008692231685,W/m/K,860.5868,"experimental, Wiedemann-Franz: kappa_total - L*T/rho (Kim2015 L(S=154uV/K))",0,experimental,1.0,wf_subtracted,5.865993,216.0,F-43m,half-Heusler (C1b / MgAgAs),,"[""Ti"", ""Ti"", ""Ti"", ""Ti"", ""Ni"", ""Ni"", ""Ni"", ""Ni"", ""Sn"", ""Sn"", ""Sn"", ""Sn""]","[[0.5, 0.0, 0.0], [0.5, 0.5, 0.5], [0.0, 0.0, 0.5], [0.0, 0.5, 0.0], [0.25, 0.25, 0.75], [0.25, 0.75, 0.25], [0.75, 0.25, 0.25], [0.75, 0.75, 0.75], [0.0, 0.0, 0.0], [0.0, 0.5, 0.5], [0.5, 0.0, 0.5], [0.5, 0.5, 0.0]]",A,primitive->conventional (x sqrt2),Starrydata (experimental),10.3390/ma11020262,https://doi.org/10.3390/ma11020262,Starrydata all_curves.csv (release 'latest'),PhononDB (Togo/NIMS MDR),https://mdr.nims.go.jp/datasets/02fa4c75-ed5f-4897-b727-67d05b922c4a,"LTC-calc.log unit cell (PBEsol-relaxed), same file as kappa",mp-924130,True,stoichiometric,TiNiSn
TiNiSn,6.03741,W/m/K,862.2239,"experimental, lattice thermal conductivity as published",0,experimental,1.0,reported_lattice,5.865993,216.0,F-43m,half-Heusler (C1b / MgAgAs),,"[""Ti"", ""Ti"", ""Ti"", ""Ti"", ""Ni"", ""Ni"", ""Ni"", ""Ni"", ""Sn"", ""Sn"", ""Sn"", ""Sn""]","[[0.5, 0.0, 0.0], [0.5, 0.5, 0.5], [0.0, 0.0, 0.5], [0.0, 0.5, 0.0], [0.25, 0.25, 0.75], [0.25, 0.75, 0.25], [0.75, 0.25, 0.25], [0.75, 0.75, 0.75], [0.0, 0.0, 0.0], [0.0, 0.5, 0.5], [0.5, 0.0, 0.5], [0.5, 0.5, 0.0]]",A,primitive->conventional (x sqrt2),Starrydata (experimental),10.3390/ma11020262,https://doi.org/10.3390/ma11020262,Starrydata all_curves.csv (release 'latest'),PhononDB (Togo/NIMS MDR),https://mdr.nims.go.jp/datasets/02fa4c75-ed5f-4897-b727-67d05b922c4a,"LTC-calc.log unit cell (PBEsol-relaxed), same file as kappa",mp-924130,True,stoichiometric,TiNiSn
TiNiSn,5.559588319729452,W/m/K,863.5923,"experimental, Wiedemann-Franz: kappa_total - L*T/rho (degenerate 2.44e-8)",0,experimental,1.0,wf_subtracted,5.865993,216.0,F-43m,half-Heusler (C1b / MgAgAs),,"[""Ti"", ""Ti"", ""Ti"", ""Ti"", ""Ni"", ""Ni"", ""Ni"", ""Ni"", ""Sn"", ""Sn"", ""Sn"", ""Sn""]","[[0.5, 0.0, 0.0], [0.5, 0.5, 0.5], [0.0, 0.0, 0.5], [0.0, 0.5, 0.0], [0.25, 0.25, 0.75], [0.25, 0.75, 0.25], [0.75, 0.25, 0.25], [0.75, 0.75, 0.75], [0.0, 0.0, 0.0], [0.0, 0.5, 0.5], [0.5, 0.0, 0.5], [0.5, 0.5, 0.0]]",A,primitive->conventional (x sqrt2),Starrydata (experimental),10.1016/j.stam.2004.02.006,https://doi.org/10.1016/j.stam.2004.02.006,Starrydata all_curves.csv (release 'latest'),PhononDB (Togo/NIMS MDR),https://mdr.nims.go.jp/datasets/02fa4c75-ed5f-4897-b727-67d05b922c4a,"LTC-calc.log unit cell (PBEsol-relaxed), same file as kappa",mp-924130,True,stoichiometric,TiNiSn
TiNiSn,5.598299738893847,W/m/K,865.6,"experimental, Wiedemann-Franz: kappa_total - L*T/rho (Kim2015 L(S=93uV/K))",0,experimental,1.0,wf_subtracted,5.865993,216.0,F-43m,half-Heusler (C1b / MgAgAs),,"[""Ti"", ""Ti"", ""Ti"", ""Ti"", ""Ni"", ""Ni"", ""Ni"", ""Ni"", ""Sn"", ""Sn"", ""Sn"", ""Sn""]","[[0.5, 0.0, 0.0], [0.5, 0.5, 0.5], [0.0, 0.0, 0.5], [0.0, 0.5, 0.0], [0.25, 0.25, 0.75], [0.25, 0.75, 0.25], [0.75, 0.25, 0.25], [0.75, 0.75, 0.75], [0.0, 0.0, 0.0], [0.0, 0.5, 0.5], [0.5, 0.0, 0.5], [0.5, 0.5, 0.0]]",A,primitive->conventional (x sqrt2),Starrydata (experimental),10.1039/c6cp06859f,https://doi.org/10.1039/c6cp06859f,Starrydata all_curves.csv (release 'latest'),PhononDB (Togo/NIMS MDR),https://mdr.nims.go.jp/datasets/02fa4c75-ed5f-4897-b727-67d05b922c4a,"LTC-calc.log unit cell (PBEsol-relaxed), same file as kappa",mp-924130,True,stoichiometric,TiNiSn
TiNiSn,5.447423313183386,W/m/K,865.7,"experimental, Wiedemann-Franz: kappa_total - L*T/rho (Kim2015 L(S=170uV/K))",0,experimental,1.0,wf_subtracted,5.865993,216.0,F-43m,half-Heusler (C1b / MgAgAs),,"[""Ti"", ""Ti"", ""Ti"", ""Ti"", ""Ni"", ""Ni"", ""Ni"", ""Ni"", ""Sn"", ""Sn"", ""Sn"", ""Sn""]","[[0.5, 0.0, 0.0], [0.5, 0.5, 0.5], [0.0, 0.0, 0.5], [0.0, 0.5, 0.0], [0.25, 0.25, 0.75], [0.25, 0.75, 0.25], [0.75, 0.25, 0.25], [0.75, 0.75, 0.75], [0.0, 0.0, 0.0], [0.0, 0.5, 0.5], [0.5, 0.0, 0.5], [0.5, 0.5, 0.0]]",A,primitive->conventional (x sqrt2),Starrydata (experimental),10.1088/1361-6463/aa85bb,https://doi.org/10.1088/1361-6463/aa85bb,Starrydata all_curves.csv (release 'latest'),PhononDB (Togo/NIMS MDR),https://mdr.nims.go.jp/datasets/02fa4c75-ed5f-4897-b727-67d05b922c4a,"LTC-calc.log unit cell (PBEsol-relaxed), same file as kappa",mp-924130,True,stoichiometric,TiNiSn
TiNiSn,4.690679610096055,W/m/K,868.7667,"experimental, Wiedemann-Franz: kappa_total - L*T/rho (Kim2015 L(S=210uV/K))",0,experimental,1.0,wf_subtracted,5.865993,216.0,F-43m,half-Heusler (C1b / MgAgAs),,"[""Ti"", ""Ti"", ""Ti"", ""Ti"", ""Ni"", ""Ni"", ""Ni"", ""Ni"", ""Sn"", ""Sn"", ""Sn"", ""Sn""]","[[0.5, 0.0, 0.0], [0.5, 0.5, 0.5], [0.0, 0.0, 0.5], [0.0, 0.5, 0.0], [0.25, 0.25, 0.75], [0.25, 0.75, 0.25], [0.75, 0.25, 0.25], [0.75, 0.75, 0.75], [0.0, 0.0, 0.0], [0.0, 0.5, 0.5], [0.5, 0.0, 0.5], [0.5, 0.5, 0.0]]",A,primitive->conventional (x sqrt2),Starrydata (experimental),10.1109/ict.2006.331350,https://doi.org/10.1109/ict.2006.331350,Starrydata all_curves.csv (release 'latest'),PhononDB (Togo/NIMS MDR),https://mdr.nims.go.jp/datasets/02fa4c75-ed5f-4897-b727-67d05b922c4a,"LTC-calc.log unit cell (PBEsol-relaxed), same file as kappa",mp-924130,True,stoichiometric,TiNiSn
TiNiSn,4.415223060010411,W/m/K,870.3,"experimental, Wiedemann-Franz: kappa_total - L*T/rho (Kim2015 L(S=139uV/K))",0,experimental,1.0,wf_subtracted,5.865993,216.0,F-43m,half-Heusler (C1b / MgAgAs),,"[""Ti"", ""Ti"", ""Ti"", ""Ti"", ""Ni"", ""Ni"", ""Ni"", ""Ni"", ""Sn"", ""Sn"", ""Sn"", ""Sn""]","[[0.5, 0.0, 0.0], [0.5, 0.5, 0.5], [0.0, 0.0, 0.5], [0.0, 0.5, 0.0], [0.25, 0.25, 0.75], [0.25, 0.75, 0.25], [0.75, 0.25, 0.25], [0.75, 0.75, 0.75], [0.0, 0.0, 0.0], [0.0, 0.5, 0.5], [0.5, 0.0, 0.5], [0.5, 0.5, 0.0]]",A,primitive->conventional (x sqrt2),Starrydata (experimental),10.1021/acs.chemmater.7b02685,https://doi.org/10.1021/acs.chemmater.7b02685,Starrydata all_curves.csv (release 'latest'),PhononDB (Togo/NIMS MDR),https://mdr.nims.go.jp/datasets/02fa4c75-ed5f-4897-b727-67d05b922c4a,"LTC-calc.log unit cell (PBEsol-relaxed), same file as kappa",mp-924130,True,stoichiometric,TiNiSn
TiNiSn,4.557945469903382,W/m/K,871.3215,"experimental, Wiedemann-Franz: kappa_total - L*T/rho (Kim2015 L(S=205uV/K))",0,experimental,1.0,wf_subtracted,5.865993,216.0,F-43m,half-Heusler (C1b / MgAgAs),,"[""Ti"", ""Ti"", ""Ti"", ""Ti"", ""Ni"", ""Ni"", ""Ni"", ""Ni"", ""Sn"", ""Sn"", ""Sn"", ""Sn""]","[[0.5, 0.0, 0.0], [0.5, 0.5, 0.5], [0.0, 0.0, 0.5], [0.0, 0.5, 0.0], [0.25, 0.25, 0.75], [0.25, 0.75, 0.25], [0.75, 0.25, 0.25], [0.75, 0.75, 0.75], [0.0, 0.0, 0.0], [0.0, 0.5, 0.5], [0.5, 0.0, 0.5], [0.5, 0.5, 0.0]]",A,primitive->conventional (x sqrt2),Starrydata (experimental),10.1016/j.jallcom.2008.02.041,https://doi.org/10.1016/j.jallcom.2008.02.041,Starrydata all_curves.csv (release 'latest'),PhononDB (Togo/NIMS MDR),https://mdr.nims.go.jp/datasets/02fa4c75-ed5f-4897-b727-67d05b922c4a,"LTC-calc.log unit cell (PBEsol-relaxed), same file as kappa",mp-924130,True,stoichiometric,TiNiSn
TiNiSn,2.893729746590388,W/m/K,871.55,"experimental, Wiedemann-Franz: kappa_total - L*T/rho (Kim2015 L(S=128uV/K))",0,experimental,1.0,wf_subtracted,5.865993,216.0,F-43m,half-Heusler (C1b / MgAgAs),,"[""Ti"", ""Ti"", ""Ti"", ""Ti"", ""Ni"", ""Ni"", ""Ni"", ""Ni"", ""Sn"", ""Sn"", ""Sn"", ""Sn""]","[[0.5, 0.0, 0.0], [0.5, 0.5, 0.5], [0.0, 0.0, 0.5], [0.0, 0.5, 0.0], [0.25, 0.25, 0.75], [0.25, 0.75, 0.25], [0.75, 0.25, 0.25], [0.75, 0.75, 0.75], [0.0, 0.0, 0.0], [0.0, 0.5, 0.5], [0.5, 0.0, 0.5], [0.5, 0.5, 0.0]]",A,primitive->conventional (x sqrt2),Starrydata (experimental),10.1063/1.5108636,https://doi.org/10.1063/1.5108636,Starrydata all_curves.csv (release 'latest'),PhononDB (Togo/NIMS MDR),https://mdr.nims.go.jp/datasets/02fa4c75-ed5f-4897-b727-67d05b922c4a,"LTC-calc.log unit cell (PBEsol-relaxed), same file as kappa",mp-924130,True,stoichiometric,TiNiSn
