Repository: Shivamrandive747/Thermalconductivity_prediction

# Calibrating first-principles lattice thermal conductivity to experiment

**A curated half-Heusler dataset and a validated transfer function.**

Published first-principles transport calculations of lattice thermal conductivity exceed what
laboratories measure for the same compound by a **median factor of 1.55**. That offset is regular
enough to be removed in closed form:

$$\kappa_L^{\mathrm{expt}}(T) \;=\; \kappa_L^{\mathrm{BTE}}(T)\;\min\!\left[c\left(\tfrac{T}{300}\right)^{p},\,1\right],
\qquad c = 0.51,\quad p = 0.80$$

Inside a domain of applicability declared before the validation set was scored, this places

File: data/Target_Materials/HEUSLER_KAPPA_TRAINING_SET.csv (part 53 of 192)
formula,kappa_L,kappa_units,temperature_K,method,method_tier,tier_name,weight,kappa_basis,struct_a_A,struct_spacegroup,struct_sg_symbol,struct_prototype,struct_site_ordering,struct_species,struct_frac_coords,struct_grade,lattice_convention,source,source_doi,source_url,source_location,struct_source,struct_source_url,struct_source_detail,struct_id,struct_same_paper_as_kappa,stoichiometry,parent_formula
TiNiSn,5.053229021313823,W/m/K,872.9,"experimental, Wiedemann-Franz: kappa_total - L*T/rho (Kim2015 L(S=188uV/K))",0,experimental,1.0,wf_subtracted,5.865993,216.0,F-43m,half-Heusler (C1b / MgAgAs),,"[""Ti"", ""Ti"", ""Ti"", ""Ti"", ""Ni"", ""Ni"", ""Ni"", ""Ni"", ""Sn"", ""Sn"", ""Sn"", ""Sn""]","[[0.5, 0.0, 0.0], [0.5, 0.5, 0.5], [0.0, 0.0, 0.5], [0.0, 0.5, 0.0], [0.25, 0.25, 0.75], [0.25, 0.75, 0.25], [0.75, 0.25, 0.25], [0.75, 0.75, 0.75], [0.0, 0.0, 0.0], [0.0, 0.5, 0.5], [0.5, 0.0, 0.5], [0.5, 0.5, 0.0]]",A,primitive->conventional (x sqrt2),Starrydata (experimental),10.1016/j.intermet.2020.106988,https://doi.org/10.1016/j.intermet.2020.106988,Starrydata all_curves.csv (release 'latest'),PhononDB (Togo/NIMS MDR),https://mdr.nims.go.jp/datasets/02fa4c75-ed5f-4897-b727-67d05b922c4a,"LTC-calc.log unit cell (PBEsol-relaxed), same file as kappa",mp-924130,True,stoichiometric,TiNiSn
TiNiSn,4.28055697559987,W/m/K,874.5,"experimental, Wiedemann-Franz: kappa_total - L*T/rho (Kim2015 L(S=131uV/K))",0,experimental,1.0,wf_subtracted,5.865993,216.0,F-43m,half-Heusler (C1b / MgAgAs),,"[""Ti"", ""Ti"", ""Ti"", ""Ti"", ""Ni"", ""Ni"", ""Ni"", ""Ni"", ""Sn"", ""Sn"", ""Sn"", ""Sn""]","[[0.5, 0.0, 0.0], [0.5, 0.5, 0.5], [0.0, 0.0, 0.5], [0.0, 0.5, 0.0], [0.25, 0.25, 0.75], [0.25, 0.75, 0.25], [0.75, 0.25, 0.25], [0.75, 0.75, 0.75], [0.0, 0.0, 0.0], [0.0, 0.5, 0.5], [0.5, 0.0, 0.5], [0.5, 0.5, 0.0]]",A,primitive->conventional (x sqrt2),Starrydata (experimental),10.1016/j.intermet.2020.106988,https://doi.org/10.1016/j.intermet.2020.106988,Starrydata all_curves.csv (release 'latest'),PhononDB (Togo/NIMS MDR),https://mdr.nims.go.jp/datasets/02fa4c75-ed5f-4897-b727-67d05b922c4a,"LTC-calc.log unit cell (PBEsol-relaxed), same file as kappa",mp-924130,True,stoichiometric,TiNiSn
TiNiSn,3.0705249349227004,W/m/K,875.3858,"experimental, Wiedemann-Franz: kappa_total - L*T/rho (Kim2015 L(S=174uV/K))",0,experimental,1.0,wf_subtracted,5.865993,216.0,F-43m,half-Heusler (C1b / MgAgAs),,"[""Ti"", ""Ti"", ""Ti"", ""Ti"", ""Ni"", ""Ni"", ""Ni"", ""Ni"", ""Sn"", ""Sn"", ""Sn"", ""Sn""]","[[0.5, 0.0, 0.0], [0.5, 0.5, 0.5], [0.0, 0.0, 0.5], [0.0, 0.5, 0.0], [0.25, 0.25, 0.75], [0.25, 0.75, 0.25], [0.75, 0.25, 0.25], [0.75, 0.75, 0.75], [0.0, 0.0, 0.0], [0.0, 0.5, 0.5], [0.5, 0.0, 0.5], [0.5, 0.5, 0.0]]",A,primitive->conventional (x sqrt2),Starrydata (experimental),10.1021/cm3011343,https://doi.org/10.1021/cm3011343,Starrydata all_curves.csv (release 'latest'),PhononDB (Togo/NIMS MDR),https://mdr.nims.go.jp/datasets/02fa4c75-ed5f-4897-b727-67d05b922c4a,"LTC-calc.log unit cell (PBEsol-relaxed), same file as kappa",mp-924130,True,stoichiometric,TiNiSn
TiNiSn,2.864107843333832,W/m/K,879.7089,"experimental, Wiedemann-Franz: kappa_total - L*T/rho (Kim2015 L(S=157uV/K))",0,experimental,1.0,wf_subtracted,5.865993,216.0,F-43m,half-Heusler (C1b / MgAgAs),,"[""Ti"", ""Ti"", ""Ti"", ""Ti"", ""Ni"", ""Ni"", ""Ni"", ""Ni"", ""Sn"", ""Sn"", ""Sn"", ""Sn""]","[[0.5, 0.0, 0.0], [0.5, 0.5, 0.5], [0.0, 0.0, 0.5], [0.0, 0.5, 0.0], [0.25, 0.25, 0.75], [0.25, 0.75, 0.25], [0.75, 0.25, 0.25], [0.75, 0.75, 0.75], [0.0, 0.0, 0.0], [0.0, 0.5, 0.5], [0.5, 0.0, 0.5], [0.5, 0.5, 0.0]]",A,primitive->conventional (x sqrt2),Starrydata (experimental),10.1016/j.solidstatesciences.2013.09.005,https://doi.org/10.1016/j.solidstatesciences.2013.09.005,Starrydata all_curves.csv (release 'latest'),PhononDB (Togo/NIMS MDR),https://mdr.nims.go.jp/datasets/02fa4c75-ed5f-4897-b727-67d05b922c4a,"LTC-calc.log unit cell (PBEsol-relaxed), same file as kappa",mp-924130,True,stoichiometric,TiNiSn
TiNiSn,6.267066,W/m/K,893.6573,"experimental, lattice thermal conductivity as published",0,experimental,1.0,reported_lattice,5.865993,216.0,F-43m,half-Heusler (C1b / MgAgAs),,"[""Ti"", ""Ti"", ""Ti"", ""Ti"", ""Ni"", ""Ni"", ""Ni"", ""Ni"", ""Sn"", ""Sn"", ""Sn"", ""Sn""]","[[0.5, 0.0, 0.0], [0.5, 0.5, 0.5], [0.0, 0.0, 0.5], [0.0, 0.5, 0.0], [0.25, 0.25, 0.75], [0.25, 0.75, 0.25], [0.75, 0.25, 0.25], [0.75, 0.75, 0.75], [0.0, 0.0, 0.0], [0.0, 0.5, 0.5], [0.5, 0.0, 0.5], [0.5, 0.5, 0.0]]",A,primitive->conventional (x sqrt2),Starrydata (experimental),10.3390/ma11020262,https://doi.org/10.3390/ma11020262,Starrydata all_curves.csv (release 'latest'),PhononDB (Togo/NIMS MDR),https://mdr.nims.go.jp/datasets/02fa4c75-ed5f-4897-b727-67d05b922c4a,"LTC-calc.log unit cell (PBEsol-relaxed), same file as kappa",mp-924130,True,stoichiometric,TiNiSn
TiNiSn,6.078727027068245,W/m/K,897.5054,"experimental, Wiedemann-Franz: kappa_total - L*T/rho (Kim2015 L(S=141uV/K))",0,experimental,1.0,wf_subtracted,5.865993,216.0,F-43m,half-Heusler (C1b / MgAgAs),,"[""Ti"", ""Ti"", ""Ti"", ""Ti"", ""Ni"", ""Ni"", ""Ni"", ""Ni"", ""Sn"", ""Sn"", ""Sn"", ""Sn""]","[[0.5, 0.0, 0.0], [0.5, 0.5, 0.5], [0.0, 0.0, 0.5], [0.0, 0.5, 0.0], [0.25, 0.25, 0.75], [0.25, 0.75, 0.25], [0.75, 0.25, 0.25], [0.75, 0.75, 0.75], [0.0, 0.0, 0.0], [0.0, 0.5, 0.5], [0.5, 0.0, 0.5], [0.5, 0.5, 0.0]]",A,primitive->conventional (x sqrt2),Starrydata (experimental),10.3390/ma11020262,https://doi.org/10.3390/ma11020262,Starrydata all_curves.csv (release 'latest'),PhononDB (Togo/NIMS MDR),https://mdr.nims.go.jp/datasets/02fa4c75-ed5f-4897-b727-67d05b922c4a,"LTC-calc.log unit cell (PBEsol-relaxed), same file as kappa",mp-924130,True,stoichiometric,TiNiSn
TiNiSn,2.97219736929923,W/m/K,902.15,"experimental, Wiedemann-Franz: kappa_total - L*T/rho (Kim2015 L(S=128uV/K))",0,experimental,1.0,wf_subtracted,5.865993,216.0,F-43m,half-Heusler (C1b / MgAgAs),,"[""Ti"", ""Ti"", ""Ti"", ""Ti"", ""Ni"", ""Ni"", ""Ni"", ""Ni"", ""Sn"", ""Sn"", ""Sn"", ""Sn""]","[[0.5, 0.0, 0.0], [0.5, 0.5, 0.5], [0.0, 0.0, 0.5], [0.0, 0.5, 0.0], [0.25, 0.25, 0.75], [0.25, 0.75, 0.25], [0.75, 0.25, 0.25], [0.75, 0.75, 0.75], [0.0, 0.0, 0.0], [0.0, 0.5, 0.5], [0.5, 0.0, 0.5], [0.5, 0.5, 0.0]]",A,primitive->conventional (x sqrt2),Starrydata (experimental),10.1063/1.5108636,https://doi.org/10.1063/1.5108636,Starrydata all_curves.csv (release 'latest'),PhononDB (Togo/NIMS MDR),https://mdr.nims.go.jp/datasets/02fa4c75-ed5f-4897-b727-67d05b922c4a,"LTC-calc.log unit cell (PBEsol-relaxed), same file as kappa",mp-924130,True,stoichiometric,TiNiSn
TiNiSn,6.097,W/m/K,902.19,experimental (Wiedemann-Franz subtracted),0,experimental,1.0,,5.865993,216.0,F-43m,half-Heusler (C1b / MgAgAs),,"[""Ti"", ""Ti"", ""Ti"", ""Ti"", ""Ni"", ""Ni"", ""Ni"", ""Ni"", ""Sn"", ""Sn"", ""Sn"", ""Sn""]","[[0.5, 0.0, 0.0], [0.5, 0.5, 0.5], [0.0, 0.0, 0.5], [0.0, 0.5, 0.0], [0.25, 0.25, 0.75], [0.25, 0.75, 0.25], [0.75, 0.25, 0.25], [0.75, 0.75, 0.75], [0.0, 0.0, 0.0], [0.0, 0.5, 0.5], [0.5, 0.0, 0.5], [0.5, 0.5, 0.0]]",A,primitive->conventional (x sqrt2),repository mining,10.6084/m9.figshare.29438735,https://github.com/KU-Yifan/PGEC-descriptor-TE-design/blob/main/results/lorenz_number/final_processed_with_kappaL.csv,,PhononDB (Togo/NIMS MDR),https://mdr.nims.go.jp/datasets/02fa4c75-ed5f-4897-b727-67d05b922c4a,"LTC-calc.log unit cell (PBEsol-relaxed), same file as kappa",mp-924130,True,stoichiometric,TiNiSn
TiNiSn,6.059426,W/m/K,902.8759,"experimental, lattice thermal conductivity as published",0,experimental,1.0,reported_lattice,5.865993,216.0,F-43m,half-Heusler (C1b / MgAgAs),,"[""Ti"", ""Ti"", ""Ti"", ""Ti"", ""Ni"", ""Ni"", ""Ni"", ""Ni"", ""Sn"", ""Sn"", ""Sn"", ""Sn""]","[[0.5, 0.0, 0.0], [0.5, 0.5, 0.5], [0.0, 0.0, 0.5], [0.0, 0.5, 0.0], [0.25, 0.25, 0.75], [0.25, 0.75, 0.25], [0.75, 0.25, 0.25], [0.75, 0.75, 0.75], [0.0, 0.0, 0.0], [0.0, 0.5, 0.5], [0.5, 0.0, 0.5], [0.5, 0.5, 0.0]]",A,primitive->conventional (x sqrt2),Starrydata (experimental),10.3390/ma11020262,https://doi.org/10.3390/ma11020262,Starrydata all_curves.csv (release 'latest'),PhononDB (Togo/NIMS MDR),https://mdr.nims.go.jp/datasets/02fa4c75-ed5f-4897-b727-67d05b922c4a,"LTC-calc.log unit cell (PBEsol-relaxed), same file as kappa",mp-924130,True,stoichiometric,TiNiSn
TiNiSn,6.2021,W/m/K,905.82,experimental (Wiedemann-Franz subtracted),0,experimental,1.0,,5.865993,216.0,F-43m,half-Heusler (C1b / MgAgAs),,"[""Ti"", ""Ti"", ""Ti"", ""Ti"", ""Ni"", ""Ni"", ""Ni"", ""Ni"", ""Sn"", ""Sn"", ""Sn"", ""Sn""]","[[0.5, 0.0, 0.0], [0.5, 0.5, 0.5], [0.0, 0.0, 0.5], [0.0, 0.5, 0.0], [0.25, 0.25, 0.75], [0.25, 0.75, 0.25], [0.75, 0.25, 0.25], [0.75, 0.75, 0.75], [0.0, 0.0, 0.0], [0.0, 0.5, 0.5], [0.5, 0.0, 0.5], [0.5, 0.5, 0.0]]",A,primitive->conventional (x sqrt2),repository mining,10.6084/m9.figshare.29438735,https://github.com/KU-Yifan/PGEC-descriptor-TE-design/blob/main/results/lorenz_number/final_processed_with_kappaL.csv,,PhononDB (Togo/NIMS MDR),https://mdr.nims.go.jp/datasets/02fa4c75-ed5f-4897-b727-67d05b922c4a,"LTC-calc.log unit cell (PBEsol-relaxed), same file as kappa",mp-924130,True,stoichiometric,TiNiSn
TiNiSn,5.964185997116154,W/m/K,907.8083,"experimental, Wiedemann-Franz: kappa_total - L*T/rho (Kim2015 L(S=144uV/K))",0,experimental,1.0,wf_subtracted,5.865993,216.0,F-43m,half-Heusler (C1b / MgAgAs),,"[""Ti"", ""Ti"", ""Ti"", ""Ti"", ""Ni"", ""Ni"", ""Ni"", ""Ni"", ""Sn"", ""Sn"", ""Sn"", ""Sn""]","[[0.5, 0.0, 0.0], [0.5, 0.5, 0.5], [0.0, 0.0, 0.5], [0.0, 0.5, 0.0], [0.25, 0.25, 0.75], [0.25, 0.75, 0.25], [0.75, 0.25, 0.25], [0.75, 0.75, 0.75], [0.0, 0.0, 0.0], [0.0, 0.5, 0.5], [0.5, 0.0, 0.5], [0.5, 0.5, 0.0]]",A,primitive->conventional (x sqrt2),Starrydata (experimental),10.3390/ma11020262,https://doi.org/10.3390/ma11020262,Starrydata all_curves.csv (release 'latest'),PhononDB (Togo/NIMS MDR),https://mdr.nims.go.jp/datasets/02fa4c75-ed5f-4897-b727-67d05b922c4a,"LTC-calc.log unit cell (PBEsol-relaxed), same file as kappa",mp-924130,True,stoichiometric,TiNiSn
TiNiSn,6.2747,W/m/K,912.0574,"experimental, lattice thermal conductivity as published",0,experimental,1.0,reported_lattice,5.865993,216.0,F-43m,half-Heusler (C1b / MgAgAs),,"[""Ti"", ""Ti"", ""Ti"", ""Ti"", ""Ni"", ""Ni"", ""Ni"", ""Ni"", ""Sn"", ""Sn"", ""Sn"", ""Sn""]","[[0.5, 0.0, 0.0], [0.5, 0.5, 0.5], [0.0, 0.0, 0.5], [0.0, 0.5, 0.0], [0.25, 0.25, 0.75], [0.25, 0.75, 0.25], [0.75, 0.25, 0.25], [0.75, 0.75, 0.75], [0.0, 0.0, 0.0], [0.0, 0.5, 0.5], [0.5, 0.0, 0.5], [0.5, 0.5, 0.0]]",A,primitive->conventional (x sqrt2),Starrydata (experimental),10.3390/ma11020262,https://doi.org/10.3390/ma11020262,Starrydata all_curves.csv (release 'latest'),PhononDB (Togo/NIMS MDR),https://mdr.nims.go.jp/datasets/02fa4c75-ed5f-4897-b727-67d05b922c4a,"LTC-calc.log unit cell (PBEsol-relaxed), same file as kappa",mp-924130,True,stoichiometric,TiNiSn
TiNiSn,4.406962011535239,W/m/K,922.3,"experimental, Wiedemann-Franz: kappa_total - L*T/rho (Kim2015 L(S=126uV/K))",0,experimental,1.0,wf_subtracted,5.865993,216.0,F-43m,half-Heusler (C1b / MgAgAs),,"[""Ti"", ""Ti"", ""Ti"", ""Ti"", ""Ni"", ""Ni"", ""Ni"", ""Ni"", ""Sn"", ""Sn"", ""Sn"", ""Sn""]","[[0.5, 0.0, 0.0], [0.5, 0.5, 0.5], [0.0, 0.0, 0.5], [0.0, 0.5, 0.0], [0.25, 0.25, 0.75], [0.25, 0.75, 0.25], [0.75, 0.25, 0.25], [0.75, 0.75, 0.75], [0.0, 0.0, 0.0], [0.0, 0.5, 0.5], [0.5, 0.0, 0.5], [0.5, 0.5, 0.0]]",A,primitive->conventional (x sqrt2),Starrydata (experimental),10.1016/j.intermet.2020.106988,https://doi.org/10.1016/j.intermet.2020.106988,Starrydata all_curves.csv (release 'latest'),PhononDB (Togo/NIMS MDR),https://mdr.nims.go.jp/datasets/02fa4c75-ed5f-4897-b727-67d05b922c4a,"LTC-calc.log unit cell (PBEsol-relaxed), same file as kappa",mp-924130,True,stoichiometric,TiNiSn
TiNiSn,5.3048343393900526,W/m/K,922.9,"experimental, Wiedemann-Franz: kappa_total - L*T/rho (Kim2015 L(S=184uV/K))",0,experimental,1.0,wf_subtracted,5.865993,216.0,F-43m,half-Heusler (C1b / MgAgAs),,"[""Ti"", ""Ti"", ""Ti"", ""Ti"", ""Ni"", ""Ni"", ""Ni"", ""Ni"", ""Sn"", ""Sn"", ""Sn"", ""Sn""]","[[0.5, 0.0, 0.0], [0.5, 0.5, 0.5], [0.0, 0.0, 0.5], [0.0, 0.5, 0.0], [0.25, 0.25, 0.75], [0.25, 0.75, 0.25], [0.75, 0.25, 0.25], [0.75, 0.75, 0.75], [0.0, 0.0, 0.0], [0.0, 0.5, 0.5], [0.5, 0.0, 0.5], [0.5, 0.5, 0.0]]",A,primitive->conventional (x sqrt2),Starrydata (experimental),10.1016/j.intermet.2020.106988,https://doi.org/10.1016/j.intermet.2020.106988,Starrydata all_curves.csv (release 'latest'),PhononDB (Togo/NIMS MDR),https://mdr.nims.go.jp/datasets/02fa4c75-ed5f-4897-b727-67d05b922c4a,"LTC-calc.log unit cell (PBEsol-relaxed), same file as kappa",mp-924130,True,stoichiometric,TiNiSn
TiNiSn,2.9085962812697623,W/m/K,943.1873,"experimental, Wiedemann-Franz: kappa_total - L*T/rho (degenerate 2.44e-8)",0,experimental,1.0,wf_subtracted,5.865993,216.0,F-43m,half-Heusler (C1b / MgAgAs),,"[""Ti"", ""Ti"", ""Ti"", ""Ti"", ""Ni"", ""Ni"", ""Ni"", ""Ni"", ""Sn"", ""Sn"", ""Sn"", ""Sn""]","[[0.5, 0.0, 0.0], [0.5, 0.5, 0.5], [0.0, 0.0, 0.5], [0.0, 0.5, 0.0], [0.25, 0.25, 0.75], [0.25, 0.75, 0.25], [0.75, 0.25, 0.25], [0.75, 0.75, 0.75], [0.0, 0.0, 0.0], [0.0, 0.5, 0.5], [0.5, 0.0, 0.5], [0.5, 0.5, 0.0]]",A,primitive->conventional (x sqrt2),Starrydata (experimental),10.1016/j.stam.2004.02.006,https://doi.org/10.1016/j.stam.2004.02.006,Starrydata all_curves.csv (release 'latest'),PhononDB (Togo/NIMS MDR),https://mdr.nims.go.jp/datasets/02fa4c75-ed5f-4897-b727-67d05b922c4a,"LTC-calc.log unit cell (PBEsol-relaxed), same file as kappa",mp-924130,True,stoichiometric,TiNiSn
TiNiSn,3.268393093603025,W/m/K,946.8354,"experimental, Wiedemann-Franz: kappa_total - L*T/rho (Kim2015 L(S=123uV/K))",0,experimental,1.0,wf_subtracted,5.865993,216.0,F-43m,half-Heusler (C1b / MgAgAs),,"[""Ti"", ""Ti"", ""Ti"", ""Ti"", ""Ni"", ""Ni"", ""Ni"", ""Ni"", ""Sn"", ""Sn"", ""Sn"", ""Sn""]","[[0.5, 0.0, 0.0], [0.5, 0.5, 0.5], [0.0, 0.0, 0.5], [0.0, 0.5, 0.0], [0.25, 0.25, 0.75], [0.25, 0.75, 0.25], [0.75, 0.25, 0.25], [0.75, 0.75, 0.75], [0.0, 0.0, 0.0], [0.0, 0.5, 0.5], [0.5, 0.0, 0.5], [0.5, 0.5, 0.0]]",A,primitive->conventional (x sqrt2),Starrydata (experimental),10.1016/j.intermet.2006.08.008,https://doi.org/10.1016/j.intermet.2006.08.008,Starrydata all_curves.csv (release 'latest'),PhononDB (Togo/NIMS MDR),https://mdr.nims.go.jp/datasets/02fa4c75-ed5f-4897-b727-67d05b922c4a,"LTC-calc.log unit cell (PBEsol-relaxed), same file as kappa",mp-924130,True,stoichiometric,TiNiSn
TiNiSn,3.2495598852559144,W/m/K,953.4183,"experimental, Wiedemann-Franz: kappa_total - L*T/rho (Kim2015 L(S=123uV/K))",0,experimental,1.0,wf_subtracted,5.865993,216.0,F-43m,half-Heusler (C1b / MgAgAs),,"[""Ti"", ""Ti"", ""Ti"", ""Ti"", ""Ni"", ""Ni"", ""Ni"", ""Ni"", ""Sn"", ""Sn"", ""Sn"", ""Sn""]","[[0.5, 0.0, 0.0], [0.5, 0.5, 0.5], [0.0, 0.0, 0.5], [0.0, 0.5, 0.0], [0.25, 0.25, 0.75], [0.25, 0.75, 0.25], [0.75, 0.25, 0.25], [0.75, 0.75, 0.75], [0.0, 0.0, 0.0], [0.0, 0.5, 0.5], [0.5, 0.0, 0.5], [0.5, 0.5, 0.0]]",A,primitive->conventional (x sqrt2),Starrydata (experimental),10.1016/j.intermet.2006.08.008,https://doi.org/10.1016/j.intermet.2006.08.008,Starrydata all_curves.csv (release 'latest'),PhononDB (Togo/NIMS MDR),https://mdr.nims.go.jp/datasets/02fa4c75-ed5f-4897-b727-67d05b922c4a,"LTC-calc.log unit cell (PBEsol-relaxed), same file as kappa",mp-924130,True,stoichiometric,TiNiSn
TiNiSn,7.132349240117803,W/m/K,953.71,"experimental, Wiedemann-Franz: kappa_total - L*T/rho (Kim2015 L(S=166uV/K))",0,experimental,1.0,wf_subtracted,5.865993,216.0,F-43m,half-Heusler (C1b / MgAgAs),,"[""Ti"", ""Ti"", ""Ti"", ""Ti"", ""Ni"", ""Ni"", ""Ni"", ""Ni"", ""Sn"", ""Sn"", ""Sn"", ""Sn""]","[[0.5, 0.0, 0.0], [0.5, 0.5, 0.5], [0.0, 0.0, 0.5], [0.0, 0.5, 0.0], [0.25, 0.25, 0.75], [0.25, 0.75, 0.25], [0.75, 0.25, 0.25], [0.75, 0.75, 0.75], [0.0, 0.0, 0.0], [0.0, 0.5, 0.5], [0.5, 0.0, 0.5], [0.5, 0.5, 0.0]]",A,primitive->conventional (x sqrt2),Starrydata (experimental),10.1007/s11664-003-0006-5,https://doi.org/10.1007/s11664-003-0006-5,Starrydata all_curves.csv (release 'latest'),PhononDB (Togo/NIMS MDR),https://mdr.nims.go.jp/datasets/02fa4c75-ed5f-4897-b727-67d05b922c4a,"LTC-calc.log unit cell (PBEsol-relaxed), same file as kappa",mp-924130,True,stoichiometric,TiNiSn
TiNiSn,7.118288940155656,W/m/K,954.17,"experimental, Wiedemann-Franz: kappa_total - L*T/rho (Kim2015 L(S=142uV/K))",0,experimental,1.0,wf_subtracted,5.865993,216.0,F-43m,half-Heusler (C1b / MgAgAs),,"[""Ti"", ""Ti"", ""Ti"", ""Ti"", ""Ni"", ""Ni"", ""Ni"", ""Ni"", ""Sn"", ""Sn"", ""Sn"", ""Sn""]","[[0.5, 0.0, 0.0], [0.5, 0.5, 0.5], [0.0, 0.0, 0.5], [0.0, 0.5, 0.0], [0.25, 0.25, 0.75], [0.25, 0.75, 0.25], [0.75, 0.25, 0.25], [0.75, 0.75, 0.75], [0.0, 0.0, 0.0], [0.0, 0.5, 0.5], [0.5, 0.0, 0.5], [0.5, 0.5, 0.0]]",A,primitive->conventional (x sqrt2),Starrydata (experimental),10.1007/s11664-003-0006-5,https://doi.org/10.1007/s11664-003-0006-5,Starrydata all_curves.csv (release 'latest'),PhononDB (Togo/NIMS MDR),https://mdr.nims.go.jp/datasets/02fa4c75-ed5f-4897-b727-67d05b922c4a,"LTC-calc.log unit cell (PBEsol-relaxed), same file as kappa",mp-924130,True,stoichiometric,TiNiSn
TiNiSn,6.5703568922940585,W/m/K,954.7683,"experimental, Wiedemann-Franz: kappa_total - L*T/rho (Kim2015 L(S=123uV/K))",0,experimental,1.0,wf_subtracted,5.865993,216.0,F-43m,half-Heusler (C1b / MgAgAs),,"[""Ti"", ""Ti"", ""Ti"", ""Ti"", ""Ni"", ""Ni"", ""Ni"", ""Ni"", ""Sn"", ""Sn"", ""Sn"", ""Sn""]","[[0.5, 0.0, 0.0], [0.5, 0.5, 0.5], [0.0, 0.0, 0.5], [0.0, 0.5, 0.0], [0.25, 0.25, 0.75], [0.25, 0.75, 0.25], [0.75, 0.25, 0.25], [0.75, 0.75, 0.75], [0.0, 0.0, 0.0], [0.0, 0.5, 0.5], [0.5, 0.0, 0.5], [0.5, 0.5, 0.0]]",A,primitive->conventional (x sqrt2),Starrydata (experimental),10.1016/j.intermet.2006.08.008,https://doi.org/10.1016/j.intermet.2006.08.008,Starrydata all_curves.csv (release 'latest'),PhononDB (Togo/NIMS MDR),https://mdr.nims.go.jp/datasets/02fa4c75-ed5f-4897-b727-67d05b922c4a,"LTC-calc.log unit cell (PBEsol-relaxed), same file as kappa",mp-924130,True,stoichiometric,TiNiSn
TiNiSn,6.583838356035998,W/m/K,955.0598,"experimental, Wiedemann-Franz: kappa_total - L*T/rho (Kim2015 L(S=123uV/K))",0,experimental,1.0,wf_subtracted,5.865993,216.0,F-43m,half-Heusler (C1b / MgAgAs),,"[""Ti"", ""Ti"", ""Ti"", ""Ti"", ""Ni"", ""Ni"", ""Ni"", ""Ni"", ""Sn"", ""Sn"", ""Sn"", ""Sn""]","[[0.5, 0.0, 0.0], [0.5, 0.5, 0.5], [0.0, 0.0, 0.5], [0.0, 0.5, 0.0], [0.25, 0.25, 0.75], [0.25, 0.75, 0.25], [0.75, 0.25, 0.25], [0.75, 0.75, 0.75], [0.0, 0.0, 0.0], [0.0, 0.5, 0.5], [0.5, 0.0, 0.5], [0.5, 0.5, 0.0]]",A,primitive->conventional (x sqrt2),Starrydata (experimental),10.1016/j.intermet.2006.08.008,https://doi.org/10.1016/j.intermet.2006.08.008,Starrydata all_curves.csv (release 'latest'),PhononDB (Togo/NIMS MDR),https://mdr.nims.go.jp/datasets/02fa4c75-ed5f-4897-b727-67d05b922c4a,"LTC-calc.log unit cell (PBEsol-relaxed), same file as kappa",mp-924130,True,stoichiometric,TiNiSn
TiNiSn,6.046957442041589,W/m/K,962.2737,"experimental, Wiedemann-Franz: kappa_total - L*T/rho (degenerate 2.44e-8)",0,experimental,1.0,wf_subtracted,5.865993,216.0,F-43m,half-Heusler (C1b / MgAgAs),,"[""Ti"", ""Ti"", ""Ti"", ""Ti"", ""Ni"", ""Ni"", ""Ni"", ""Ni"", ""Sn"", ""Sn"", ""Sn"", ""Sn""]","[[0.5, 0.0, 0.0], [0.5, 0.5, 0.5], [0.0, 0.0, 0.5], [0.0, 0.5, 0.0], [0.25, 0.25, 0.75], [0.25, 0.75, 0.25], [0.75, 0.25, 0.25], [0.75, 0.75, 0.75], [0.0, 0.0, 0.0], [0.0, 0.5, 0.5], [0.5, 0.0, 0.5], [0.5, 0.5, 0.0]]",A,primitive->conventional (x sqrt2),Starrydata (experimental),10.1016/j.stam.2004.02.006,https://doi.org/10.1016/j.stam.2004.02.006,Starrydata all_curves.csv (release 'latest'),PhononDB (Togo/NIMS MDR),https://mdr.nims.go.jp/datasets/02fa4c75-ed5f-4897-b727-67d05b922c4a,"LTC-calc.log unit cell (PBEsol-relaxed), same file as kappa",mp-924130,True,stoichiometric,TiNiSn
TiNiSn,5.010421722915518,W/m/K,972.2777,"experimental, Wiedemann-Franz: kappa_total - L*T/rho (Kim2015 L(S=177uV/K))",0,experimental,1.0,wf_subtracted,5.865993,216.0,F-43m,half-Heusler (C1b / MgAgAs),,"[""Ti"", ""Ti"", ""Ti"", ""Ti"", ""Ni"", ""Ni"", ""Ni"", ""Ni"", ""Sn"", ""Sn"", ""Sn"", ""Sn""]","[[0.5, 0.0, 0.0], [0.5, 0.5, 0.5], [0.0, 0.0, 0.5], [0.0, 0.5, 0.0], [0.25, 0.25, 0.75], [0.25, 0.75, 0.25], [0.75, 0.25, 0.25], [0.75, 0.75, 0.75], [0.0, 0.0, 0.0], [0.0, 0.5, 0.5], [0.5, 0.0, 0.5], [0.5, 0.5, 0.0]]",A,primitive->conventional (x sqrt2),Starrydata (experimental),10.1109/ict.2006.331350,https://doi.org/10.1109/ict.2006.331350,Starrydata all_curves.csv (release 'latest'),PhononDB (Togo/NIMS MDR),https://mdr.nims.go.jp/datasets/02fa4c75-ed5f-4897-b727-67d05b922c4a,"LTC-calc.log unit cell (PBEsol-relaxed), same file as kappa",mp-924130,True,stoichiometric,TiNiSn
TiNiSn,5.149697787075802,W/m/K,976.3996,"experimental, Wiedemann-Franz: kappa_total - L*T/rho (Kim2015 L(S=177uV/K))",0,experimental,1.0,wf_subtracted,5.865993,216.0,F-43m,half-Heusler (C1b / MgAgAs),,"[""Ti"", ""Ti"", ""Ti"", ""Ti"", ""Ni"", ""Ni"", ""Ni"", ""Ni"", ""Sn"", ""Sn"", ""Sn"", ""Sn""]","[[0.5, 0.0, 0.0], [0.5, 0.5, 0.5], [0.0, 0.0, 0.5], [0.0, 0.5, 0.0], [0.25, 0.25, 0.75], [0.25, 0.75, 0.25], [0.75, 0.25, 0.25], [0.75, 0.75, 0.75], [0.0, 0.0, 0.0], [0.0, 0.5, 0.5], [0.5, 0.0, 0.5], [0.5, 0.5, 0.0]]",A,primitive->conventional (x sqrt2),Starrydata (experimental),10.1016/j.jallcom.2008.02.041,https://doi.org/10.1016/j.jallcom.2008.02.041,Starrydata all_curves.csv (release 'latest'),PhononDB (Togo/NIMS MDR),https://mdr.nims.go.jp/datasets/02fa4c75-ed5f-4897-b727-67d05b922c4a,"LTC-calc.log unit cell (PBEsol-relaxed), same file as kappa",mp-924130,True,stoichiometric,TiNiSn
TiSnPt,16.955116999419236,W/m/K,373.4041,"experimental, Wiedemann-Franz: kappa_total - L*T/rho (Kim2015 L(S=449uV/K))",0,experimental,1.0,wf_subtracted,6.145862,216.0,F-43m,half-Heusler (C1b / MgAgAs),,"[""Ti"", ""Ti"", ""Ti"", ""Ti"", ""Sn"", ""Sn"", ""Sn"", ""Sn"", ""Pt"", ""Pt"", ""Pt"", ""Pt""]","[[0.0, 0.0, 0.0], [0.0, 0.5, 0.5], [0.5, 0.0, 0.5], [0.5, 0.5, 0.0], [0.5, 0.0, 0.0], [0.5, 0.5, 0.5], [0.0, 0.0, 0.5], [0.0, 0.5, 0.0], [0.25, 0.25, 0.75], [0.25, 0.75, 0.25], [0.75, 0.25, 0.25], [0.75, 0.75, 0.75]]",A,primitive->conventional (x sqrt2),Starrydata (experimental),10.1109/ict.2006.331294,https://doi.org/10.1109/ict.2006.331294,Starrydata all_curves.csv (release 'latest'),PhononDB (Togo/NIMS MDR),https://mdr.nims.go.jp/datasets/0327bb7f-ceb9-471d-9003-127a418f749f,"LTC-calc.log unit cell (PBEsol-relaxed), same file as kappa",mp-30847,True,stoichiometric,TiSnPt
TiSnPt,13.982061224812057,W/m/K,472.2176,"experimental, Wiedemann-Franz: kappa_total - L*T/rho (Kim2015 L(S=428uV/K))",0,experimental,1.0,wf_subtracted,6.145862,216.0,F-43m,half-Heusler (C1b / MgAgAs),,"[""Ti"", ""Ti"", ""Ti"", ""Ti"", ""Sn"", ""Sn"", ""Sn"", ""Sn"", ""Pt"", ""Pt"", ""Pt"", ""Pt""]","[[0.0, 0.0, 0.0], [0.0, 0.5, 0.5], [0.5, 0.0, 0.5], [0.5, 0.5, 0.0], [0.5, 0.0, 0.0], [0.5, 0.5, 0.5], [0.0, 0.0, 0.5], [0.0, 0.5, 0.0], [0.25, 0.25, 0.75], [0.25, 0.75, 0.25], [0.75, 0.25, 0.25], [0.75, 0.75, 0.75]]",A,primitive->conventional (x sqrt2),Starrydata (experimental),10.1109/ict.2006.331294,https://doi.org/10.1109/ict.2006.331294,Starrydata all_curves.csv (release 'latest'),PhononDB (Togo/NIMS MDR),https://mdr.nims.go.jp/datasets/0327bb7f-ceb9-471d-9003-127a418f749f,"LTC-calc.log unit cell (PBEsol-relaxed), same file as kappa",mp-30847,True,stoichiometric,TiSnPt
TiSnPt,11.494792850696845,W/m/K,567.3338,"experimental, Wiedemann-Franz: kappa_total - L*T/rho (Kim2015 L(S=426uV/K))",0,experimental,1.0,wf_subtracted,6.145862,216.0,F-43m,half-Heusler (C1b / MgAgAs),,"[""Ti"", ""Ti"", ""Ti"", ""Ti"", ""Sn"", ""Sn"", ""Sn"", ""Sn"", ""Pt"", ""Pt"", ""Pt"", ""Pt""]","[[0.0, 0.0, 0.0], [0.0, 0.5, 0.5], [0.5, 0.0, 0.5], [0.5, 0.5, 0.0], [0.5, 0.0, 0.0], [0.5, 0.5, 0.5], [0.0, 0.0, 0.5], [0.0, 0.5, 0.0], [0.25, 0.25, 0.75], [0.25, 0.75, 0.25], [0.75, 0.25, 0.25], [0.75, 0.75, 0.75]]",A,primitive->conventional (x sqrt2),Starrydata (experimental),10.1109/ict.2006.331294,https://doi.org/10.1109/ict.2006.331294,Starrydata all_curves.csv (release 'latest'),PhononDB (Togo/NIMS MDR),https://mdr.nims.go.jp/datasets/0327bb7f-ceb9-471d-9003-127a418f749f,"LTC-calc.log unit cell (PBEsol-relaxed), same file as kappa",mp-30847,True,stoichiometric,TiSnPt
TiSnPt,10.246164714531064,W/m/K,668.1625,"experimental, Wiedemann-Franz: kappa_total - L*T/rho (Kim2015 L(S=413uV/K))",0,experimental,1.0,wf_subtracted,6.145862,216.0,F-43m,half-Heusler (C1b / MgAgAs),,"[""Ti"", ""Ti"", ""Ti"", ""Ti"", ""Sn"", ""Sn"", ""Sn"", ""Sn"", ""Pt"", ""Pt"", ""Pt"", ""Pt""]","[[0.0, 0.0, 0.0], [0.0, 0.5, 0.5], [0.5, 0.0, 0.5], [0.5, 0.5, 0.0], [0.5, 0.0, 0.0], [0.5, 0.5, 0.5], [0.0, 0.0, 0.5], [0.0, 0.5, 0.0], [0.25, 0.25, 0.75], [0.25, 0.75, 0.25], [0.75, 0.25, 0.25], [0.75, 0.75, 0.75]]",A,primitive->conventional (x sqrt2),Starrydata (experimental),10.1109/ict.2006.331294,https://doi.org/10.1109/ict.2006.331294,Starrydata all_curves.csv (release 'latest'),PhononDB (Togo/NIMS MDR),https://mdr.nims.go.jp/datasets/0327bb7f-ceb9-471d-9003-127a418f749f,"LTC-calc.log unit cell (PBEsol-relaxed), same file as kappa",mp-30847,True,stoichiometric,TiSnPt
TiSnPt,9.132582196965467,W/m/K,772.7411,"experimental, Wiedemann-Franz: kappa_total - L*T/rho (Kim2015 L(S=354uV/K))",0,experimental,1.0,wf_subtracted,6.145862,216.0,F-43m,half-Heusler (C1b / MgAgAs),,"[""Ti"", ""Ti"", ""Ti"", ""Ti"", ""Sn"", ""Sn"", ""Sn"", ""Sn"", ""Pt"", ""Pt"", ""Pt"", ""Pt""]","[[0.0, 0.0, 0.0], [0.0, 0.5, 0.5], [0.5, 0.0, 0.5], [0.5, 0.5, 0.0], [0.5, 0.0, 0.0], [0.5, 0.5, 0.5], [0.0, 0.0, 0.5], [0.0, 0.5, 0.0], [0.25, 0.25, 0.75], [0.25, 0.75, 0.25], [0.75, 0.25, 0.25], [0.75, 0.75, 0.75]]",A,primitive->conventional (x sqrt2),Starrydata (experimental),10.1109/ict.2006.331294,https://doi.org/10.1109/ict.2006.331294,Starrydata all_curves.csv (release 'latest'),PhononDB (Togo/NIMS MDR),https://mdr.nims.go.jp/datasets/0327bb7f-ceb9-471d-9003-127a418f749f,"LTC-calc.log unit cell (PBEsol-relaxed), same file as kappa",mp-30847,True,stoichiometric,TiSnPt
TiSnPt,8.41290463265947,W/m/K,871.7474,"experimental, Wiedemann-Franz: kappa_total - L*T/rho (Kim2015 L(S=224uV/K))",0,experimental,1.0,wf_subtracted,6.145862,216.0,F-43m,half-Heusler (C1b / MgAgAs),,"[""Ti"", ""Ti"", ""Ti"", ""Ti"", ""Sn"", ""Sn"", ""Sn"", ""Sn"", ""Pt"", ""Pt"", ""Pt"", ""Pt""]","[[0.0, 0.0, 0.0], [0.0, 0.5, 0.5], [0.5, 0.0, 0.5], [0.5, 0.5, 0.0], [0.5, 0.0, 0.0], [0.5, 0.5, 0.5], [0.0, 0.0, 0.5], [0.0, 0.5, 0.0], [0.25, 0.25, 0.75], [0.25, 0.75, 0.25], [0.75, 0.25, 0.25], [0.75, 0.75, 0.75]]",A,primitive->conventional (x sqrt2),Starrydata (experimental),10.1109/ict.2006.331294,https://doi.org/10.1109/ict.2006.331294,Starrydata all_curves.csv (release 'latest'),PhononDB (Togo/NIMS MDR),https://mdr.nims.go.jp/datasets/0327bb7f-ceb9-471d-9003-127a418f749f,"LTC-calc.log unit cell (PBEsol-relaxed), same file as kappa",mp-30847,True,stoichiometric,TiSnPt
TiSnPt,7.830879332455192,W/m/K,972.6404,"experimental, Wiedemann-Franz: kappa_total - L*T/rho (Kim2015 L(S=83uV/K))",0,experimental,1.0,wf_subtracted,6.145862,216.0,F-43m,half-Heusler (C1b / MgAgAs),,"[""Ti"", ""Ti"", ""Ti"", ""Ti"", ""Sn"", ""Sn"", ""Sn"", ""Sn"", ""Pt"", ""Pt"", ""Pt"", ""Pt""]","[[0.0, 0.0, 0.0], [0.0, 0.5, 0.5], [0.5, 0.0, 0.5], [0.5, 0.5, 0.0], [0.5, 0.0, 0.0], [0.5, 0.5, 0.5], [0.0, 0.0, 0.5], [0.0, 0.5, 0.0], [0.25, 0.25, 0.75], [0.25, 0.75, 0.25], [0.75, 0.25, 0.25], [0.75, 0.75, 0.75]]",A,primitive->conventional (x sqrt2),Starrydata (experimental),10.1109/ict.2006.331294,https://doi.org/10.1109/ict.2006.331294,Starrydata all_curves.csv (release 'latest'),PhononDB (Togo/NIMS MDR),https://mdr.nims.go.jp/datasets/0327bb7f-ceb9-471d-9003-127a418f749f,"LTC-calc.log unit cell (PBEsol-relaxed), same file as kappa",mp-30847,True,stoichiometric,TiSnPt
TiSnPt,7.45058419631965,W/m/K,1075.432,"experimental, Wiedemann-Franz: kappa_total - L*T/rho (Kim2015 L(S=12uV/K))",0,experimental,1.0,wf_subtracted,6.145862,216.0,F-43m,half-Heusler (C1b / MgAgAs),,"[""Ti"", ""Ti"", ""Ti"", ""Ti"", ""Sn"", ""Sn"", ""Sn"", ""Sn"", ""Pt"", ""Pt"", ""Pt"", ""Pt""]","[[0.0, 0.0, 0.0], [0.0, 0.5, 0.5], [0.5, 0.0, 0.5], [0.5, 0.5, 0.0], [0.5, 0.0, 0.0], [0.5, 0.5, 0.5], [0.0, 0.0, 0.5], [0.0, 0.5, 0.0], [0.25, 0.25, 0.75], [0.25, 0.75, 0.25], [0.75, 0.25, 0.25], [0.75, 0.75, 0.75]]",A,primitive->conventional (x sqrt2),Starrydata (experimental),10.1109/ict.2006.331294,https://doi.org/10.1109/ict.2006.331294,Starrydata all_curves.csv (release 'latest'),PhononDB (Togo/NIMS MDR),https://mdr.nims.go.jp/datasets/0327bb7f-ceb9-471d-9003-127a418f749f,"LTC-calc.log unit cell (PBEsol-relaxed), same file as kappa",mp-30847,True,stoichiometric,TiSnPt
TmNiSb,4.165116041517874,W/m/K,208.3829,"experimental, Wiedemann-Franz: kappa_total - L*T/rho (Kim2015 L(S=18uV/K))",0,experimental,1.0,wf_subtracted,6.31,216.0,F-43m,C1b,Tm/Sb/Ni,"[""Tm"", ""Sb"", ""Ni""]","[[0, 0, 0], [0.5, 0.5, 0.5], [0.25, 0.25, 0.25]]",A,conventional,Starrydata (experimental),10.1016/j.matchemphys.2019.01.056,https://doi.org/10.1016/j.matchemphys.2019.01.056,Starrydata all_curves.csv (release 'latest'),Sci.Rep. 11:13809 (2021) Table S1,https://www.nature.com/articles/s41598-021-92030-4#MOESM1,"Table S1 (DFT-optimized lattice parameter + lowest-energy site assignment), same table as kappa",mp-4025,True,stoichiometric,TmNiSb
TmNiSb,5.597791760093751,W/m/K,215.4,"experimental, Wiedemann-Franz: kappa_total - L*T/rho (Kim2015 L(S=163uV/K))",0,experimental,1.0,wf_subtracted,6.31,216.0,F-43m,C1b,Tm/Sb/Ni,"[""Tm"", ""Sb"", ""Ni""]","[[0, 0, 0], [0.5, 0.5, 0.5], [0.25, 0.25, 0.25]]",A,conventional,Starrydata (experimental),10.1103/physrevapplied.14.054046,https://doi.org/10.1103/physrevapplied.14.054046,Starrydata all_curves.csv (release 'latest'),Sci.Rep. 11:13809 (2021) Table S1,https://www.nature.com/articles/s41598-021-92030-4#MOESM1,"Table S1 (DFT-optimized lattice parameter + lowest-energy site assignment), same table as kappa",mp-4025,True,stoichiometric,TmNiSb
TmNiSb,2.604477705972815,W/m/K,218.3,"experimental, Wiedemann-Franz: kappa_total - L*T/rho (Kim2015 L(S=34uV/K))",0,experimental,1.0,wf_subtracted,6.31,216.0,F-43m,C1b,Tm/Sb/Ni,"[""Tm"", ""Sb"", ""Ni""]","[[0, 0, 0], [0.5, 0.5, 0.5], [0.25, 0.25, 0.25]]",A,conventional,Starrydata (experimental),10.1557/proc-545-421,https://doi.org/10.1557/proc-545-421,Starrydata all_curves.csv (release 'latest'),Sci.Rep. 11:13809 (2021) Table S1,https://www.nature.com/articles/s41598-021-92030-4#MOESM1,"Table S1 (DFT-optimized lattice parameter + lowest-energy site assignment), same table as kappa",mp-4025,True,stoichiometric,TmNiSb
TmNiSb,4.261299083487192,W/m/K,221.7777,"experimental, Wiedemann-Franz: kappa_total - L*T/rho (Kim2015 L(S=21uV/K))",0,experimental,1.0,wf_subtracted,6.31,216.0,F-43m,C1b,Tm/Sb/Ni,"[""Tm"", ""Sb"", ""Ni""]","[[0, 0, 0], [0.5, 0.5, 0.5], [0.25, 0.25, 0.25]]",A,conventional,Starrydata (experimental),10.1016/j.matchemphys.2019.01.056,https://doi.org/10.1016/j.matchemphys.2019.01.056,Starrydata all_curves.csv (release 'latest'),Sci.Rep. 11:13809 (2021) Table S1,https://www.nature.com/articles/s41598-021-92030-4#MOESM1,"Table S1 (DFT-optimized lattice parameter + lowest-energy site assignment), same table as kappa",mp-4025,True,stoichiometric,TmNiSb
TmNiSb,5.643726835325853,W/m/K,230.5,"experimental, Wiedemann-Franz: kappa_total - L*T/rho (Kim2015 L(S=168uV/K))",0,experimental,1.0,wf_subtracted,6.31,216.0,F-43m,C1b,Tm/Sb/Ni,"[""Tm"", ""Sb"", ""Ni""]","[[0, 0, 0], [0.5, 0.5, 0.5], [0.25, 0.25, 0.25]]",A,conventional,Starrydata (experimental),10.1103/physrevapplied.14.054046,https://doi.org/10.1103/physrevapplied.14.054046,Starrydata all_curves.csv (release 'latest'),Sci.Rep. 11:13809 (2021) Table S1,https://www.nature.com/articles/s41598-021-92030-4#MOESM1,"Table S1 (DFT-optimized lattice parameter + lowest-energy site assignment), same table as kappa",mp-4025,True,stoichiometric,TmNiSb
TmNiSb,4.333760018683426,W/m/K,232.6589,"experimental, Wiedemann-Franz: kappa_total - L*T/rho (Kim2015 L(S=23uV/K))",0,experimental,1.0,wf_subtracted,6.31,216.0,F-43m,C1b,Tm/Sb/Ni,"[""Tm"", ""Sb"", ""Ni""]","[[0, 0, 0], [0.5, 0.5, 0.5], [0.25, 0.25, 0.25]]",A,conventional,Starrydata (experimental),10.1016/j.matchemphys.2019.01.056,https://doi.org/10.1016/j.matchemphys.2019.01.056,Starrydata all_curves.csv (release 'latest'),Sci.Rep. 11:13809 (2021) Table S1,https://www.nature.com/articles/s41598-021-92030-4#MOESM1,"Table S1 (DFT-optimized lattice parameter + lowest-energy site assignment), same table as kappa",mp-4025,True,stoichiometric,TmNiSb
TmNiSb,5.7185467847234825,W/m/K,244.3,"experimental, Wiedemann-Franz: kappa_total - L*T/rho (Kim2015 L(S=178uV/K))",0,experimental,1.0,wf_subtracted,6.31,216.0,F-43m,C1b,Tm/Sb/Ni,"[""Tm"", ""Sb"", ""Ni""]","[[0, 0, 0], [0.5, 0.5, 0.5], [0.25, 0.25, 0.25]]",A,conventional,Starrydata (experimental),10.1103/physrevapplied.14.054046,https://doi.org/10.1103/physrevapplied.14.054046,Starrydata all_curves.csv (release 'latest'),Sci.Rep. 11:13809 (2021) Table S1,https://www.nature.com/articles/s41598-021-92030-4#MOESM1,"Table S1 (DFT-optimized lattice parameter + lowest-energy site assignment), same table as kappa",mp-4025,True,stoichiometric,TmNiSb
TmNiSb,4.407492628841425,W/m/K,246.0455,"experimental, Wiedemann-Franz: kappa_total - L*T/rho (Kim2015 L(S=24uV/K))",0,experimental,1.0,wf_subtracted,6.31,216.0,F-43m,C1b,Tm/Sb/Ni,"[""Tm"", ""Sb"", ""Ni""]","[[0, 0, 0], [0.5, 0.5, 0.5], [0.25, 0.25, 0.25]]",A,conventional,Starrydata (experimental),10.1016/j.matchemphys.2019.01.056,https://doi.org/10.1016/j.matchemphys.2019.01.056,Starrydata all_curves.csv (release 'latest'),Sci.Rep. 11:13809 (2021) Table S1,https://www.nature.com/articles/s41598-021-92030-4#MOESM1,"Table S1 (DFT-optimized lattice parameter + lowest-energy site assignment), same table as kappa",mp-4025,True,stoichiometric,TmNiSb
TmNiSb,4.694844973911031,W/m/K,251.9728,"experimental, Wiedemann-Franz: kappa_total - L*T/rho (Kim2015 L(S=25uV/K))",0,experimental,1.0,wf_subtracted,6.31,216.0,F-43m,C1b,Tm/Sb/Ni,"[""Tm"", ""Sb"", ""Ni""]","[[0, 0, 0], [0.5, 0.5, 0.5], [0.25, 0.25, 0.25]]",A,conventional,Starrydata (experimental),10.1016/j.matchemphys.2019.01.056,https://doi.org/10.1016/j.matchemphys.2019.01.056,Starrydata all_curves.csv (release 'latest'),Sci.Rep. 11:13809 (2021) Table S1,https://www.nature.com/articles/s41598-021-92030-4#MOESM1,"Table S1 (DFT-optimized lattice parameter + lowest-energy site assignment), same table as kappa",mp-4025,True,stoichiometric,TmNiSb
TmNiSb,5.803856181416201,W/m/K,257.6,"experimental, Wiedemann-Franz: kappa_total - L*T/rho (Kim2015 L(S=184uV/K))",0,experimental,1.0,wf_subtracted,6.31,216.0,F-43m,C1b,Tm/Sb/Ni,"[""Tm"", ""Sb"", ""Ni""]","[[0, 0, 0], [0.5, 0.5, 0.5], [0.25, 0.25, 0.25]]",A,conventional,Starrydata (experimental),10.1103/physrevapplied.14.054046,https://doi.org/10.1103/physrevapplied.14.054046,Starrydata all_curves.csv (release 'latest'),Sci.Rep. 11:13809 (2021) Table S1,https://www.nature.com/articles/s41598-021-92030-4#MOESM1,"Table S1 (DFT-optimized lattice parameter + lowest-energy site assignment), same table as kappa",mp-4025,True,stoichiometric,TmNiSb
TmNiSb,2.6730249727029176,W/m/K,267.9,"experimental, Wiedemann-Franz: kappa_total - L*T/rho (Kim2015 L(S=50uV/K))",0,experimental,1.0,wf_subtracted,6.31,216.0,F-43m,C1b,Tm/Sb/Ni,"[""Tm"", ""Sb"", ""Ni""]","[[0, 0, 0], [0.5, 0.5, 0.5], [0.25, 0.25, 0.25]]",A,conventional,Starrydata (experimental),10.1557/proc-545-421,https://doi.org/10.1557/proc-545-421,Starrydata all_curves.csv (release 'latest'),Sci.Rep. 11:13809 (2021) Table S1,https://www.nature.com/articles/s41598-021-92030-4#MOESM1,"Table S1 (DFT-optimized lattice parameter + lowest-energy site assignment), same table as kappa",mp-4025,True,stoichiometric,TmNiSb
TmNiSb,4.774183399349719,W/m/K,268.7,"experimental, Wiedemann-Franz: kappa_total - L*T/rho (Kim2015 L(S=29uV/K))",0,experimental,1.0,wf_subtracted,6.31,216.0,F-43m,C1b,Tm/Sb/Ni,"[""Tm"", ""Sb"", ""Ni""]","[[0, 0, 0], [0.5, 0.5, 0.5], [0.25, 0.25, 0.25]]",A,conventional,Starrydata (experimental),10.1016/j.matchemphys.2019.01.056,https://doi.org/10.1016/j.matchemphys.2019.01.056,Starrydata all_curves.csv (release 'latest'),Sci.Rep. 11:13809 (2021) Table S1,https://www.nature.com/articles/s41598-021-92030-4#MOESM1,"Table S1 (DFT-optimized lattice parameter + lowest-energy site assignment), same table as kappa",mp-4025,True,stoichiometric,TmNiSb
TmNiSb,5.887281878992671,W/m/K,270.9,"experimental, Wiedemann-Franz: kappa_total - L*T/rho (Kim2015 L(S=188uV/K))",0,experimental,1.0,wf_subtracted,6.31,216.0,F-43m,C1b,Tm/Sb/Ni,"[""Tm"", ""Sb"", ""Ni""]","[[0, 0, 0], [0.5, 0.5, 0.5], [0.25, 0.25, 0.25]]",A,conventional,Starrydata (experimental),10.1103/physrevapplied.14.054046,https://doi.org/10.1103/physrevapplied.14.054046,Starrydata all_curves.csv (release 'latest'),Sci.Rep. 11:13809 (2021) Table S1,https://www.nature.com/articles/s41598-021-92030-4#MOESM1,"Table S1 (DFT-optimized lattice parameter + lowest-energy site assignment), same table as kappa",mp-4025,True,stoichiometric,TmNiSb
TmNiSb,4.888408698198408,W/m/K,284.6002,"experimental, Wiedemann-Franz: kappa_total - L*T/rho (Kim2015 L(S=32uV/K))",0,experimental,1.0,wf_subtracted,6.31,216.0,F-43m,C1b,Tm/Sb/Ni,"[""Tm"", ""Sb"", ""Ni""]","[[0, 0, 0], [0.5, 0.5, 0.5], [0.25, 0.25, 0.25]]",A,conventional,Starrydata (experimental),10.1016/j.matchemphys.2019.01.056,https://doi.org/10.1016/j.matchemphys.2019.01.056,Starrydata all_curves.csv (release 'latest'),Sci.Rep. 11:13809 (2021) Table S1,https://www.nature.com/articles/s41598-021-92030-4#MOESM1,"Table S1 (DFT-optimized lattice parameter + lowest-energy site assignment), same table as kappa",mp-4025,True,stoichiometric,TmNiSb
TmNiSb,4.887111311417064,W/m/K,289.611,"experimental, Wiedemann-Franz: kappa_total - L*T/rho (Kim2015 L(S=33uV/K))",0,experimental,1.0,wf_subtracted,6.31,216.0,F-43m,C1b,Tm/Sb/Ni,"[""Tm"", ""Sb"", ""Ni""]","[[0, 0, 0], [0.5, 0.5, 0.5], [0.25, 0.25, 0.25]]",A,conventional,Starrydata (experimental),10.1016/j.matchemphys.2019.01.056,https://doi.org/10.1016/j.matchemphys.2019.01.056,Starrydata all_curves.csv (release 'latest'),Sci.Rep. 11:13809 (2021) Table S1,https://www.nature.com/articles/s41598-021-92030-4#MOESM1,"Table S1 (DFT-optimized lattice parameter + lowest-energy site assignment), same table as kappa",mp-4025,True,stoichiometric,TmNiSb
TmNiSb,5.039857994718514,W/m/K,306.3626,"experimental, Wiedemann-Franz: kappa_total - L*T/rho (Kim2015 L(S=35uV/K))",0,experimental,1.0,wf_subtracted,6.31,216.0,F-43m,C1b,Tm/Sb/Ni,"[""Tm"", ""Sb"", ""Ni""]","[[0, 0, 0], [0.5, 0.5, 0.5], [0.25, 0.25, 0.25]]",A,conventional,Starrydata (experimental),10.1016/j.matchemphys.2019.01.056,https://doi.org/10.1016/j.matchemphys.2019.01.056,Starrydata all_curves.csv (release 'latest'),Sci.Rep. 11:13809 (2021) Table S1,https://www.nature.com/articles/s41598-021-92030-4#MOESM1,"Table S1 (DFT-optimized lattice parameter + lowest-energy site assignment), same table as kappa",mp-4025,True,stoichiometric,TmNiSb
TmNiSb,5.436363747467397,W/m/K,313.9927,"experimental, Wiedemann-Franz: kappa_total - L*T/rho (Kim2015 L(S=37uV/K))",0,experimental,1.0,wf_subtracted,6.31,216.0,F-43m,C1b,Tm/Sb/Ni,"[""Tm"", ""Sb"", ""Ni""]","[[0, 0, 0], [0.5, 0.5, 0.5], [0.25, 0.25, 0.25]]",A,conventional,Starrydata (experimental),10.1016/j.matchemphys.2019.01.056,https://doi.org/10.1016/j.matchemphys.2019.01.056,Starrydata all_curves.csv (release 'latest'),Sci.Rep. 11:13809 (2021) Table S1,https://www.nature.com/articles/s41598-021-92030-4#MOESM1,"Table S1 (DFT-optimized lattice parameter + lowest-energy site assignment), same table as kappa",mp-4025,True,stoichiometric,TmNiSb
TmNiSb,3.686005658276904,W/m/K,316.6,"experimental, Wiedemann-Franz: kappa_total - L*T/rho (Kim2015 L(S=202uV/K))",0,experimental,1.0,wf_subtracted,6.31,216.0,F-43m,C1b,Tm/Sb/Ni,"[""Tm"", ""Sb"", ""Ni""]","[[0, 0, 0], [0.5, 0.5, 0.5], [0.25, 0.25, 0.25]]",A,conventional,Starrydata (experimental),10.1103/physrevapplied.14.054046,https://doi.org/10.1103/physrevapplied.14.054046,Starrydata all_curves.csv (release 'latest'),Sci.Rep. 11:13809 (2021) Table S1,https://www.nature.com/articles/s41598-021-92030-4#MOESM1,"Table S1 (DFT-optimized lattice parameter + lowest-energy site assignment), same table as kappa",mp-4025,True,stoichiometric,TmNiSb
