Repository: Shivamrandive747/Thermalconductivity_prediction

# Calibrating first-principles lattice thermal conductivity to experiment

**A curated half-Heusler dataset and a validated transfer function.**

Published first-principles transport calculations of lattice thermal conductivity exceed what
laboratories measure for the same compound by a **median factor of 1.55**. That offset is regular
enough to be removed in closed form:

$$\kappa_L^{\mathrm{expt}}(T) \;=\; \kappa_L^{\mathrm{BTE}}(T)\;\min\!\left[c\left(\tfrac{T}{300}\right)^{p},\,1\right],
\qquad c = 0.51,\quad p = 0.80$$

Inside a domain of applicability declared before the validation set was scored, this places

File: data/Target_Materials/HEUSLER_KAPPA_TRAINING_SET.csv (part 54 of 192)
formula,kappa_L,kappa_units,temperature_K,method,method_tier,tier_name,weight,kappa_basis,struct_a_A,struct_spacegroup,struct_sg_symbol,struct_prototype,struct_site_ordering,struct_species,struct_frac_coords,struct_grade,lattice_convention,source,source_doi,source_url,source_location,struct_source,struct_source_url,struct_source_detail,struct_id,struct_same_paper_as_kappa,stoichiometry,parent_formula
TmNiSb,5.483699745315956,W/m/K,320.6901,"experimental, Wiedemann-Franz: kappa_total - L*T/rho (Kim2015 L(S=40uV/K))",0,experimental,1.0,wf_subtracted,6.31,216.0,F-43m,C1b,Tm/Sb/Ni,"[""Tm"", ""Sb"", ""Ni""]","[[0, 0, 0], [0.5, 0.5, 0.5], [0.25, 0.25, 0.25]]",A,conventional,Starrydata (experimental),10.1016/j.matchemphys.2019.01.056,https://doi.org/10.1016/j.matchemphys.2019.01.056,Starrydata all_curves.csv (release 'latest'),Sci.Rep. 11:13809 (2021) Table S1,https://www.nature.com/articles/s41598-021-92030-4#MOESM1,"Table S1 (DFT-optimized lattice parameter + lowest-energy site assignment), same table as kappa",mp-4025,True,stoichiometric,TmNiSb
TmNiSb,3.5703178706452765,W/m/K,343.8,"experimental, Wiedemann-Franz: kappa_total - L*T/rho (Kim2015 L(S=203uV/K))",0,experimental,1.0,wf_subtracted,6.31,216.0,F-43m,C1b,Tm/Sb/Ni,"[""Tm"", ""Sb"", ""Ni""]","[[0, 0, 0], [0.5, 0.5, 0.5], [0.25, 0.25, 0.25]]",A,conventional,Starrydata (experimental),10.1103/physrevapplied.14.054046,https://doi.org/10.1103/physrevapplied.14.054046,Starrydata all_curves.csv (release 'latest'),Sci.Rep. 11:13809 (2021) Table S1,https://www.nature.com/articles/s41598-021-92030-4#MOESM1,"Table S1 (DFT-optimized lattice parameter + lowest-energy site assignment), same table as kappa",mp-4025,True,stoichiometric,TmNiSb
TmNiSb,5.827049654182253,W/m/K,345.0148,"experimental, Wiedemann-Franz: kappa_total - L*T/rho (Kim2015 L(S=46uV/K))",0,experimental,1.0,wf_subtracted,6.31,216.0,F-43m,C1b,Tm/Sb/Ni,"[""Tm"", ""Sb"", ""Ni""]","[[0, 0, 0], [0.5, 0.5, 0.5], [0.25, 0.25, 0.25]]",A,conventional,Starrydata (experimental),10.1016/j.matchemphys.2019.01.056,https://doi.org/10.1016/j.matchemphys.2019.01.056,Starrydata all_curves.csv (release 'latest'),Sci.Rep. 11:13809 (2021) Table S1,https://www.nature.com/articles/s41598-021-92030-4#MOESM1,"Table S1 (DFT-optimized lattice parameter + lowest-energy site assignment), same table as kappa",mp-4025,True,stoichiometric,TmNiSb
TmNiSb,6.0253033462125805,W/m/K,350.0825,"experimental, Wiedemann-Franz: kappa_total - L*T/rho (Kim2015 L(S=47uV/K))",0,experimental,1.0,wf_subtracted,6.31,216.0,F-43m,C1b,Tm/Sb/Ni,"[""Tm"", ""Sb"", ""Ni""]","[[0, 0, 0], [0.5, 0.5, 0.5], [0.25, 0.25, 0.25]]",A,conventional,Starrydata (experimental),10.1016/j.matchemphys.2019.01.056,https://doi.org/10.1016/j.matchemphys.2019.01.056,Starrydata all_curves.csv (release 'latest'),Sci.Rep. 11:13809 (2021) Table S1,https://www.nature.com/articles/s41598-021-92030-4#MOESM1,"Table S1 (DFT-optimized lattice parameter + lowest-energy site assignment), same table as kappa",mp-4025,True,stoichiometric,TmNiSb
TmNiSb,6.272110839496592,W/m/K,363.518,"experimental, Wiedemann-Franz: kappa_total - L*T/rho (Kim2015 L(S=50uV/K))",0,experimental,1.0,wf_subtracted,6.31,216.0,F-43m,C1b,Tm/Sb/Ni,"[""Tm"", ""Sb"", ""Ni""]","[[0, 0, 0], [0.5, 0.5, 0.5], [0.25, 0.25, 0.25]]",A,conventional,Starrydata (experimental),10.1016/j.matchemphys.2019.01.056,https://doi.org/10.1016/j.matchemphys.2019.01.056,Starrydata all_curves.csv (release 'latest'),Sci.Rep. 11:13809 (2021) Table S1,https://www.nature.com/articles/s41598-021-92030-4#MOESM1,"Table S1 (DFT-optimized lattice parameter + lowest-energy site assignment), same table as kappa",mp-4025,True,stoichiometric,TmNiSb
TmNiSb,6.268276751379091,W/m/K,366.8585,"experimental, Wiedemann-Franz: kappa_total - L*T/rho (Kim2015 L(S=51uV/K))",0,experimental,1.0,wf_subtracted,6.31,216.0,F-43m,C1b,Tm/Sb/Ni,"[""Tm"", ""Sb"", ""Ni""]","[[0, 0, 0], [0.5, 0.5, 0.5], [0.25, 0.25, 0.25]]",A,conventional,Starrydata (experimental),10.1016/j.matchemphys.2019.01.056,https://doi.org/10.1016/j.matchemphys.2019.01.056,Starrydata all_curves.csv (release 'latest'),Sci.Rep. 11:13809 (2021) Table S1,https://www.nature.com/articles/s41598-021-92030-4#MOESM1,"Table S1 (DFT-optimized lattice parameter + lowest-energy site assignment), same table as kappa",mp-4025,True,stoichiometric,TmNiSb
TmNiSb,3.4889582768839467,W/m/K,373.5,"experimental, Wiedemann-Franz: kappa_total - L*T/rho (Kim2015 L(S=199uV/K))",0,experimental,1.0,wf_subtracted,6.31,216.0,F-43m,C1b,Tm/Sb/Ni,"[""Tm"", ""Sb"", ""Ni""]","[[0, 0, 0], [0.5, 0.5, 0.5], [0.25, 0.25, 0.25]]",A,conventional,Starrydata (experimental),10.1103/physrevapplied.14.054046,https://doi.org/10.1103/physrevapplied.14.054046,Starrydata all_curves.csv (release 'latest'),Sci.Rep. 11:13809 (2021) Table S1,https://www.nature.com/articles/s41598-021-92030-4#MOESM1,"Table S1 (DFT-optimized lattice parameter + lowest-energy site assignment), same table as kappa",mp-4025,True,stoichiometric,TmNiSb
TmNiSb,6.755916006345703,W/m/K,374.513,"experimental, Wiedemann-Franz: kappa_total - L*T/rho (Kim2015 L(S=53uV/K))",0,experimental,1.0,wf_subtracted,6.31,216.0,F-43m,C1b,Tm/Sb/Ni,"[""Tm"", ""Sb"", ""Ni""]","[[0, 0, 0], [0.5, 0.5, 0.5], [0.25, 0.25, 0.25]]",A,conventional,Starrydata (experimental),10.1016/j.matchemphys.2019.01.056,https://doi.org/10.1016/j.matchemphys.2019.01.056,Starrydata all_curves.csv (release 'latest'),Sci.Rep. 11:13809 (2021) Table S1,https://www.nature.com/articles/s41598-021-92030-4#MOESM1,"Table S1 (DFT-optimized lattice parameter + lowest-energy site assignment), same table as kappa",mp-4025,True,stoichiometric,TmNiSb
TmNiSb,6.834095689614953,W/m/K,382.8888,"experimental, Wiedemann-Franz: kappa_total - L*T/rho (Kim2015 L(S=56uV/K))",0,experimental,1.0,wf_subtracted,6.31,216.0,F-43m,C1b,Tm/Sb/Ni,"[""Tm"", ""Sb"", ""Ni""]","[[0, 0, 0], [0.5, 0.5, 0.5], [0.25, 0.25, 0.25]]",A,conventional,Starrydata (experimental),10.1016/j.matchemphys.2019.01.056,https://doi.org/10.1016/j.matchemphys.2019.01.056,Starrydata all_curves.csv (release 'latest'),Sci.Rep. 11:13809 (2021) Table S1,https://www.nature.com/articles/s41598-021-92030-4#MOESM1,"Table S1 (DFT-optimized lattice parameter + lowest-energy site assignment), same table as kappa",mp-4025,True,stoichiometric,TmNiSb
TmNiSb,3.3820352006076755,W/m/K,397.4,"experimental, Wiedemann-Franz: kappa_total - L*T/rho (Kim2015 L(S=195uV/K))",0,experimental,1.0,wf_subtracted,6.31,216.0,F-43m,C1b,Tm/Sb/Ni,"[""Tm"", ""Sb"", ""Ni""]","[[0, 0, 0], [0.5, 0.5, 0.5], [0.25, 0.25, 0.25]]",A,conventional,Starrydata (experimental),10.1103/physrevapplied.14.054046,https://doi.org/10.1103/physrevapplied.14.054046,Starrydata all_curves.csv (release 'latest'),Sci.Rep. 11:13809 (2021) Table S1,https://www.nature.com/articles/s41598-021-92030-4#MOESM1,"Table S1 (DFT-optimized lattice parameter + lowest-energy site assignment), same table as kappa",mp-4025,True,stoichiometric,TmNiSb
TmNiSb,3.3226457466926584,W/m/K,421.3,"experimental, Wiedemann-Franz: kappa_total - L*T/rho (Kim2015 L(S=190uV/K))",0,experimental,1.0,wf_subtracted,6.31,216.0,F-43m,C1b,Tm/Sb/Ni,"[""Tm"", ""Sb"", ""Ni""]","[[0, 0, 0], [0.5, 0.5, 0.5], [0.25, 0.25, 0.25]]",A,conventional,Starrydata (experimental),10.1103/physrevapplied.14.054046,https://doi.org/10.1103/physrevapplied.14.054046,Starrydata all_curves.csv (release 'latest'),Sci.Rep. 11:13809 (2021) Table S1,https://www.nature.com/articles/s41598-021-92030-4#MOESM1,"Table S1 (DFT-optimized lattice parameter + lowest-energy site assignment), same table as kappa",mp-4025,True,stoichiometric,TmNiSb
TmNiSb,3.2848815566590512,W/m/K,446.9,"experimental, Wiedemann-Franz: kappa_total - L*T/rho (Kim2015 L(S=184uV/K))",0,experimental,1.0,wf_subtracted,6.31,216.0,F-43m,C1b,Tm/Sb/Ni,"[""Tm"", ""Sb"", ""Ni""]","[[0, 0, 0], [0.5, 0.5, 0.5], [0.25, 0.25, 0.25]]",A,conventional,Starrydata (experimental),10.1103/physrevapplied.14.054046,https://doi.org/10.1103/physrevapplied.14.054046,Starrydata all_curves.csv (release 'latest'),Sci.Rep. 11:13809 (2021) Table S1,https://www.nature.com/articles/s41598-021-92030-4#MOESM1,"Table S1 (DFT-optimized lattice parameter + lowest-energy site assignment), same table as kappa",mp-4025,True,stoichiometric,TmNiSb
TmNiSb,3.23173952789119,W/m/K,472.5,"experimental, Wiedemann-Franz: kappa_total - L*T/rho (Kim2015 L(S=178uV/K))",0,experimental,1.0,wf_subtracted,6.31,216.0,F-43m,C1b,Tm/Sb/Ni,"[""Tm"", ""Sb"", ""Ni""]","[[0, 0, 0], [0.5, 0.5, 0.5], [0.25, 0.25, 0.25]]",A,conventional,Starrydata (experimental),10.1103/physrevapplied.14.054046,https://doi.org/10.1103/physrevapplied.14.054046,Starrydata all_curves.csv (release 'latest'),Sci.Rep. 11:13809 (2021) Table S1,https://www.nature.com/articles/s41598-021-92030-4#MOESM1,"Table S1 (DFT-optimized lattice parameter + lowest-energy site assignment), same table as kappa",mp-4025,True,stoichiometric,TmNiSb
TmNiSb,3.225082374104654,W/m/K,496.9,"experimental, Wiedemann-Franz: kappa_total - L*T/rho (Kim2015 L(S=172uV/K))",0,experimental,1.0,wf_subtracted,6.31,216.0,F-43m,C1b,Tm/Sb/Ni,"[""Tm"", ""Sb"", ""Ni""]","[[0, 0, 0], [0.5, 0.5, 0.5], [0.25, 0.25, 0.25]]",A,conventional,Starrydata (experimental),10.1103/physrevapplied.14.054046,https://doi.org/10.1103/physrevapplied.14.054046,Starrydata all_curves.csv (release 'latest'),Sci.Rep. 11:13809 (2021) Table S1,https://www.nature.com/articles/s41598-021-92030-4#MOESM1,"Table S1 (DFT-optimized lattice parameter + lowest-energy site assignment), same table as kappa",mp-4025,True,stoichiometric,TmNiSb
TmNiSb,3.221236959468804,W/m/K,521.8,"experimental, Wiedemann-Franz: kappa_total - L*T/rho (Kim2015 L(S=166uV/K))",0,experimental,1.0,wf_subtracted,6.31,216.0,F-43m,C1b,Tm/Sb/Ni,"[""Tm"", ""Sb"", ""Ni""]","[[0, 0, 0], [0.5, 0.5, 0.5], [0.25, 0.25, 0.25]]",A,conventional,Starrydata (experimental),10.1103/physrevapplied.14.054046,https://doi.org/10.1103/physrevapplied.14.054046,Starrydata all_curves.csv (release 'latest'),Sci.Rep. 11:13809 (2021) Table S1,https://www.nature.com/articles/s41598-021-92030-4#MOESM1,"Table S1 (DFT-optimized lattice parameter + lowest-energy site assignment), same table as kappa",mp-4025,True,stoichiometric,TmNiSb
TmNiSb,3.191147133195003,W/m/K,546.4,"experimental, Wiedemann-Franz: kappa_total - L*T/rho (Kim2015 L(S=160uV/K))",0,experimental,1.0,wf_subtracted,6.31,216.0,F-43m,C1b,Tm/Sb/Ni,"[""Tm"", ""Sb"", ""Ni""]","[[0, 0, 0], [0.5, 0.5, 0.5], [0.25, 0.25, 0.25]]",A,conventional,Starrydata (experimental),10.1103/physrevapplied.14.054046,https://doi.org/10.1103/physrevapplied.14.054046,Starrydata all_curves.csv (release 'latest'),Sci.Rep. 11:13809 (2021) Table S1,https://www.nature.com/articles/s41598-021-92030-4#MOESM1,"Table S1 (DFT-optimized lattice parameter + lowest-energy site assignment), same table as kappa",mp-4025,True,stoichiometric,TmNiSb
TmNiSb,3.212435870691632,W/m/K,572.4,"experimental, Wiedemann-Franz: kappa_total - L*T/rho (Kim2015 L(S=154uV/K))",0,experimental,1.0,wf_subtracted,6.31,216.0,F-43m,C1b,Tm/Sb/Ni,"[""Tm"", ""Sb"", ""Ni""]","[[0, 0, 0], [0.5, 0.5, 0.5], [0.25, 0.25, 0.25]]",A,conventional,Starrydata (experimental),10.1103/physrevapplied.14.054046,https://doi.org/10.1103/physrevapplied.14.054046,Starrydata all_curves.csv (release 'latest'),Sci.Rep. 11:13809 (2021) Table S1,https://www.nature.com/articles/s41598-021-92030-4#MOESM1,"Table S1 (DFT-optimized lattice parameter + lowest-energy site assignment), same table as kappa",mp-4025,True,stoichiometric,TmNiSb
TmNiSb,3.177693980786136,W/m/K,596.9,"experimental, Wiedemann-Franz: kappa_total - L*T/rho (Kim2015 L(S=149uV/K))",0,experimental,1.0,wf_subtracted,6.31,216.0,F-43m,C1b,Tm/Sb/Ni,"[""Tm"", ""Sb"", ""Ni""]","[[0, 0, 0], [0.5, 0.5, 0.5], [0.25, 0.25, 0.25]]",A,conventional,Starrydata (experimental),10.1103/physrevapplied.14.054046,https://doi.org/10.1103/physrevapplied.14.054046,Starrydata all_curves.csv (release 'latest'),Sci.Rep. 11:13809 (2021) Table S1,https://www.nature.com/articles/s41598-021-92030-4#MOESM1,"Table S1 (DFT-optimized lattice parameter + lowest-energy site assignment), same table as kappa",mp-4025,True,stoichiometric,TmNiSb
TmNiSb,3.234746201733775,W/m/K,621.7,"experimental, Wiedemann-Franz: kappa_total - L*T/rho (Kim2015 L(S=145uV/K))",0,experimental,1.0,wf_subtracted,6.31,216.0,F-43m,C1b,Tm/Sb/Ni,"[""Tm"", ""Sb"", ""Ni""]","[[0, 0, 0], [0.5, 0.5, 0.5], [0.25, 0.25, 0.25]]",A,conventional,Starrydata (experimental),10.1103/physrevapplied.14.054046,https://doi.org/10.1103/physrevapplied.14.054046,Starrydata all_curves.csv (release 'latest'),Sci.Rep. 11:13809 (2021) Table S1,https://www.nature.com/articles/s41598-021-92030-4#MOESM1,"Table S1 (DFT-optimized lattice parameter + lowest-energy site assignment), same table as kappa",mp-4025,True,stoichiometric,TmNiSb
TmNiSb,3.221865187131334,W/m/K,647.5,"experimental, Wiedemann-Franz: kappa_total - L*T/rho (Kim2015 L(S=140uV/K))",0,experimental,1.0,wf_subtracted,6.31,216.0,F-43m,C1b,Tm/Sb/Ni,"[""Tm"", ""Sb"", ""Ni""]","[[0, 0, 0], [0.5, 0.5, 0.5], [0.25, 0.25, 0.25]]",A,conventional,Starrydata (experimental),10.1103/physrevapplied.14.054046,https://doi.org/10.1103/physrevapplied.14.054046,Starrydata all_curves.csv (release 'latest'),Sci.Rep. 11:13809 (2021) Table S1,https://www.nature.com/articles/s41598-021-92030-4#MOESM1,"Table S1 (DFT-optimized lattice parameter + lowest-energy site assignment), same table as kappa",mp-4025,True,stoichiometric,TmNiSb
TmNiSb,3.269256112402382,W/m/K,672.5,"experimental, Wiedemann-Franz: kappa_total - L*T/rho (Kim2015 L(S=136uV/K))",0,experimental,1.0,wf_subtracted,6.31,216.0,F-43m,C1b,Tm/Sb/Ni,"[""Tm"", ""Sb"", ""Ni""]","[[0, 0, 0], [0.5, 0.5, 0.5], [0.25, 0.25, 0.25]]",A,conventional,Starrydata (experimental),10.1103/physrevapplied.14.054046,https://doi.org/10.1103/physrevapplied.14.054046,Starrydata all_curves.csv (release 'latest'),Sci.Rep. 11:13809 (2021) Table S1,https://www.nature.com/articles/s41598-021-92030-4#MOESM1,"Table S1 (DFT-optimized lattice parameter + lowest-energy site assignment), same table as kappa",mp-4025,True,stoichiometric,TmNiSb
TmNiSb,3.302755342787586,W/m/K,696.9,"experimental, Wiedemann-Franz: kappa_total - L*T/rho (Kim2015 L(S=131uV/K))",0,experimental,1.0,wf_subtracted,6.31,216.0,F-43m,C1b,Tm/Sb/Ni,"[""Tm"", ""Sb"", ""Ni""]","[[0, 0, 0], [0.5, 0.5, 0.5], [0.25, 0.25, 0.25]]",A,conventional,Starrydata (experimental),10.1103/physrevapplied.14.054046,https://doi.org/10.1103/physrevapplied.14.054046,Starrydata all_curves.csv (release 'latest'),Sci.Rep. 11:13809 (2021) Table S1,https://www.nature.com/articles/s41598-021-92030-4#MOESM1,"Table S1 (DFT-optimized lattice parameter + lowest-energy site assignment), same table as kappa",mp-4025,True,stoichiometric,TmNiSb
TmNiSb,3.3116662960853924,W/m/K,723.5,"experimental, Wiedemann-Franz: kappa_total - L*T/rho (Kim2015 L(S=127uV/K))",0,experimental,1.0,wf_subtracted,6.31,216.0,F-43m,C1b,Tm/Sb/Ni,"[""Tm"", ""Sb"", ""Ni""]","[[0, 0, 0], [0.5, 0.5, 0.5], [0.25, 0.25, 0.25]]",A,conventional,Starrydata (experimental),10.1103/physrevapplied.14.054046,https://doi.org/10.1103/physrevapplied.14.054046,Starrydata all_curves.csv (release 'latest'),Sci.Rep. 11:13809 (2021) Table S1,https://www.nature.com/articles/s41598-021-92030-4#MOESM1,"Table S1 (DFT-optimized lattice parameter + lowest-energy site assignment), same table as kappa",mp-4025,True,stoichiometric,TmNiSb
TmNiSb,3.3769655289805414,W/m/K,748.7,"experimental, Wiedemann-Franz: kappa_total - L*T/rho (Kim2015 L(S=122uV/K))",0,experimental,1.0,wf_subtracted,6.31,216.0,F-43m,C1b,Tm/Sb/Ni,"[""Tm"", ""Sb"", ""Ni""]","[[0, 0, 0], [0.5, 0.5, 0.5], [0.25, 0.25, 0.25]]",A,conventional,Starrydata (experimental),10.1103/physrevapplied.14.054046,https://doi.org/10.1103/physrevapplied.14.054046,Starrydata all_curves.csv (release 'latest'),Sci.Rep. 11:13809 (2021) Table S1,https://www.nature.com/articles/s41598-021-92030-4#MOESM1,"Table S1 (DFT-optimized lattice parameter + lowest-energy site assignment), same table as kappa",mp-4025,True,stoichiometric,TmNiSb
TmNiSb,3.446225268824944,W/m/K,771.8,"experimental, Wiedemann-Franz: kappa_total - L*T/rho (Kim2015 L(S=118uV/K))",0,experimental,1.0,wf_subtracted,6.31,216.0,F-43m,C1b,Tm/Sb/Ni,"[""Tm"", ""Sb"", ""Ni""]","[[0, 0, 0], [0.5, 0.5, 0.5], [0.25, 0.25, 0.25]]",A,conventional,Starrydata (experimental),10.1103/physrevapplied.14.054046,https://doi.org/10.1103/physrevapplied.14.054046,Starrydata all_curves.csv (release 'latest'),Sci.Rep. 11:13809 (2021) Table S1,https://www.nature.com/articles/s41598-021-92030-4#MOESM1,"Table S1 (DFT-optimized lattice parameter + lowest-energy site assignment), same table as kappa",mp-4025,True,stoichiometric,TmNiSb
TmNiSb,3.432443495542307,W/m/K,796.0,"experimental, Wiedemann-Franz: kappa_total - L*T/rho (Kim2015 L(S=113uV/K))",0,experimental,1.0,wf_subtracted,6.31,216.0,F-43m,C1b,Tm/Sb/Ni,"[""Tm"", ""Sb"", ""Ni""]","[[0, 0, 0], [0.5, 0.5, 0.5], [0.25, 0.25, 0.25]]",A,conventional,Starrydata (experimental),10.1103/physrevapplied.14.054046,https://doi.org/10.1103/physrevapplied.14.054046,Starrydata all_curves.csv (release 'latest'),Sci.Rep. 11:13809 (2021) Table S1,https://www.nature.com/articles/s41598-021-92030-4#MOESM1,"Table S1 (DFT-optimized lattice parameter + lowest-energy site assignment), same table as kappa",mp-4025,True,stoichiometric,TmNiSb
TmNiSb,3.439695272415064,W/m/K,821.0,"experimental, Wiedemann-Franz: kappa_total - L*T/rho (Kim2015 L(S=109uV/K))",0,experimental,1.0,wf_subtracted,6.31,216.0,F-43m,C1b,Tm/Sb/Ni,"[""Tm"", ""Sb"", ""Ni""]","[[0, 0, 0], [0.5, 0.5, 0.5], [0.25, 0.25, 0.25]]",A,conventional,Starrydata (experimental),10.1103/physrevapplied.14.054046,https://doi.org/10.1103/physrevapplied.14.054046,Starrydata all_curves.csv (release 'latest'),Sci.Rep. 11:13809 (2021) Table S1,https://www.nature.com/articles/s41598-021-92030-4#MOESM1,"Table S1 (DFT-optimized lattice parameter + lowest-energy site assignment), same table as kappa",mp-4025,True,stoichiometric,TmNiSb
TmNiSb,3.4970963697211945,W/m/K,844.7,"experimental, Wiedemann-Franz: kappa_total - L*T/rho (Kim2015 L(S=104uV/K))",0,experimental,1.0,wf_subtracted,6.31,216.0,F-43m,C1b,Tm/Sb/Ni,"[""Tm"", ""Sb"", ""Ni""]","[[0, 0, 0], [0.5, 0.5, 0.5], [0.25, 0.25, 0.25]]",A,conventional,Starrydata (experimental),10.1103/physrevapplied.14.054046,https://doi.org/10.1103/physrevapplied.14.054046,Starrydata all_curves.csv (release 'latest'),Sci.Rep. 11:13809 (2021) Table S1,https://www.nature.com/articles/s41598-021-92030-4#MOESM1,"Table S1 (DFT-optimized lattice parameter + lowest-energy site assignment), same table as kappa",mp-4025,True,stoichiometric,TmNiSb
TmNiSb,3.509558851712538,W/m/K,870.5,"experimental, Wiedemann-Franz: kappa_total - L*T/rho (Kim2015 L(S=100uV/K))",0,experimental,1.0,wf_subtracted,6.31,216.0,F-43m,C1b,Tm/Sb/Ni,"[""Tm"", ""Sb"", ""Ni""]","[[0, 0, 0], [0.5, 0.5, 0.5], [0.25, 0.25, 0.25]]",A,conventional,Starrydata (experimental),10.1103/physrevapplied.14.054046,https://doi.org/10.1103/physrevapplied.14.054046,Starrydata all_curves.csv (release 'latest'),Sci.Rep. 11:13809 (2021) Table S1,https://www.nature.com/articles/s41598-021-92030-4#MOESM1,"Table S1 (DFT-optimized lattice parameter + lowest-energy site assignment), same table as kappa",mp-4025,True,stoichiometric,TmNiSb
TmNiSb,3.52324933592384,W/m/K,896.1,"experimental, Wiedemann-Franz: kappa_total - L*T/rho (Kim2015 L(S=95uV/K))",0,experimental,1.0,wf_subtracted,6.31,216.0,F-43m,C1b,Tm/Sb/Ni,"[""Tm"", ""Sb"", ""Ni""]","[[0, 0, 0], [0.5, 0.5, 0.5], [0.25, 0.25, 0.25]]",A,conventional,Starrydata (experimental),10.1103/physrevapplied.14.054046,https://doi.org/10.1103/physrevapplied.14.054046,Starrydata all_curves.csv (release 'latest'),Sci.Rep. 11:13809 (2021) Table S1,https://www.nature.com/articles/s41598-021-92030-4#MOESM1,"Table S1 (DFT-optimized lattice parameter + lowest-energy site assignment), same table as kappa",mp-4025,True,stoichiometric,TmNiSb
TmNiSb,3.396352007279342,W/m/K,923.7,"experimental, Wiedemann-Franz: kappa_total - L*T/rho (Kim2015 L(S=91uV/K))",0,experimental,1.0,wf_subtracted,6.31,216.0,F-43m,C1b,Tm/Sb/Ni,"[""Tm"", ""Sb"", ""Ni""]","[[0, 0, 0], [0.5, 0.5, 0.5], [0.25, 0.25, 0.25]]",A,conventional,Starrydata (experimental),10.1103/physrevapplied.14.054046,https://doi.org/10.1103/physrevapplied.14.054046,Starrydata all_curves.csv (release 'latest'),Sci.Rep. 11:13809 (2021) Table S1,https://www.nature.com/articles/s41598-021-92030-4#MOESM1,"Table S1 (DFT-optimized lattice parameter + lowest-energy site assignment), same table as kappa",mp-4025,True,stoichiometric,TmNiSb
TmNiSb,3.483455206158612,W/m/K,947.2,"experimental, Wiedemann-Franz: kappa_total - L*T/rho (Kim2015 L(S=89uV/K))",0,experimental,1.0,wf_subtracted,6.31,216.0,F-43m,C1b,Tm/Sb/Ni,"[""Tm"", ""Sb"", ""Ni""]","[[0, 0, 0], [0.5, 0.5, 0.5], [0.25, 0.25, 0.25]]",A,conventional,Starrydata (experimental),10.1103/physrevapplied.14.054046,https://doi.org/10.1103/physrevapplied.14.054046,Starrydata all_curves.csv (release 'latest'),Sci.Rep. 11:13809 (2021) Table S1,https://www.nature.com/articles/s41598-021-92030-4#MOESM1,"Table S1 (DFT-optimized lattice parameter + lowest-energy site assignment), same table as kappa",mp-4025,True,stoichiometric,TmNiSb
VCoSb,2.45322,W/m/K,296.925,"experimental, lattice thermal conductivity as published",0,experimental,1.0,reported_lattice,5.69,216.0,F-43m,half Heusler (C1_b / MgAgAs),CAB,,,B,conventional,Starrydata (experimental),10.1002/andp.201900440,https://doi.org/10.1002/andp.201900440,Starrydata all_curves.csv (release 'latest'),repository mining,https://github.com/AMRL-2018/MachineLearning_Half_Heusler/blob/master/data/halfHeusler.csv,"alatt column (AFLOW T0003 half-Heusler relaxed lattice constant, same table as kappa)",AMRL-2018/MachineLearning_Half_Heusler data/halfHeusler.csv | AFLOW Co1Sb1V1.T0003.CAB,True,stoichiometric,VCoSb
VCoSb,3.092428502098828,W/m/K,299.4823,"experimental, Wiedemann-Franz: kappa_total - L*T/rho (Kim2015 L(S=48uV/K))",0,experimental,1.0,wf_subtracted,5.69,216.0,F-43m,half Heusler (C1_b / MgAgAs),CAB,,,B,conventional,Starrydata (experimental),10.1016/j.jallcom.2015.09.082,https://doi.org/10.1016/j.jallcom.2015.09.082,Starrydata all_curves.csv (release 'latest'),repository mining,https://github.com/AMRL-2018/MachineLearning_Half_Heusler/blob/master/data/halfHeusler.csv,"alatt column (AFLOW T0003 half-Heusler relaxed lattice constant, same table as kappa)",AMRL-2018/MachineLearning_Half_Heusler data/halfHeusler.csv | AFLOW Co1Sb1V1.T0003.CAB,True,stoichiometric,VCoSb
VCoSb,3.5764192350222777,W/m/K,301.6766,"experimental, Wiedemann-Franz: kappa_total - L*T/rho (Kim2015 L(S=43uV/K))",0,experimental,1.0,wf_subtracted,5.69,216.0,F-43m,half Heusler (C1_b / MgAgAs),CAB,,,B,conventional,Starrydata (experimental),10.1016/j.jallcom.2015.09.082,https://doi.org/10.1016/j.jallcom.2015.09.082,Starrydata all_curves.csv (release 'latest'),repository mining,https://github.com/AMRL-2018/MachineLearning_Half_Heusler/blob/master/data/halfHeusler.csv,"alatt column (AFLOW T0003 half-Heusler relaxed lattice constant, same table as kappa)",AMRL-2018/MachineLearning_Half_Heusler data/halfHeusler.csv | AFLOW Co1Sb1V1.T0003.CAB,True,stoichiometric,VCoSb
VCoSb,2.7985134904679585,W/m/K,301.6766,"experimental, Wiedemann-Franz: kappa_total - L*T/rho (Kim2015 L(S=45uV/K))",0,experimental,1.0,wf_subtracted,5.69,216.0,F-43m,half Heusler (C1_b / MgAgAs),CAB,,,B,conventional,Starrydata (experimental),10.1016/j.jallcom.2015.09.082,https://doi.org/10.1016/j.jallcom.2015.09.082,Starrydata all_curves.csv (release 'latest'),repository mining,https://github.com/AMRL-2018/MachineLearning_Half_Heusler/blob/master/data/halfHeusler.csv,"alatt column (AFLOW T0003 half-Heusler relaxed lattice constant, same table as kappa)",AMRL-2018/MachineLearning_Half_Heusler data/halfHeusler.csv | AFLOW Co1Sb1V1.T0003.CAB,True,stoichiometric,VCoSb
VCoSb,3.0141832139395666,W/m/K,301.6766,"experimental, Wiedemann-Franz: kappa_total - L*T/rho (Kim2015 L(S=48uV/K))",0,experimental,1.0,wf_subtracted,5.69,216.0,F-43m,half Heusler (C1_b / MgAgAs),CAB,,,B,conventional,Starrydata (experimental),10.1016/j.jallcom.2015.09.082,https://doi.org/10.1016/j.jallcom.2015.09.082,Starrydata all_curves.csv (release 'latest'),repository mining,https://github.com/AMRL-2018/MachineLearning_Half_Heusler/blob/master/data/halfHeusler.csv,"alatt column (AFLOW T0003 half-Heusler relaxed lattice constant, same table as kappa)",AMRL-2018/MachineLearning_Half_Heusler data/halfHeusler.csv | AFLOW Co1Sb1V1.T0003.CAB,True,stoichiometric,VCoSb
VCoSb,3.0956190342935264,W/m/K,302.1655,"experimental, Wiedemann-Franz: kappa_total - L*T/rho (Kim2015 L(S=48uV/K))",0,experimental,1.0,wf_subtracted,5.69,216.0,F-43m,half Heusler (C1_b / MgAgAs),CAB,,,B,conventional,Starrydata (experimental),10.1016/j.jallcom.2015.09.082,https://doi.org/10.1016/j.jallcom.2015.09.082,Starrydata all_curves.csv (release 'latest'),repository mining,https://github.com/AMRL-2018/MachineLearning_Half_Heusler/blob/master/data/halfHeusler.csv,"alatt column (AFLOW T0003 half-Heusler relaxed lattice constant, same table as kappa)",AMRL-2018/MachineLearning_Half_Heusler data/halfHeusler.csv | AFLOW Co1Sb1V1.T0003.CAB,True,stoichiometric,VCoSb
VCoSb,2.415612401080738,W/m/K,302.8866,"experimental, kappa_total - MEASURED kappa_e (no Lorenz assumption)",0,experimental,1.0,total_minus_measured_ke,5.69,216.0,F-43m,half Heusler (C1_b / MgAgAs),CAB,,,B,conventional,Starrydata (experimental),10.1002/andp.201900440,https://doi.org/10.1002/andp.201900440,Starrydata all_curves.csv (release 'latest'),repository mining,https://github.com/AMRL-2018/MachineLearning_Half_Heusler/blob/master/data/halfHeusler.csv,"alatt column (AFLOW T0003 half-Heusler relaxed lattice constant, same table as kappa)",AMRL-2018/MachineLearning_Half_Heusler data/halfHeusler.csv | AFLOW Co1Sb1V1.T0003.CAB,True,stoichiometric,VCoSb
VCoSb,2.193474945422946,W/m/K,309.1,"experimental, Wiedemann-Franz: kappa_total - L*T/rho (Kim2015 L(S=49uV/K))",0,experimental,1.0,wf_subtracted,5.69,216.0,F-43m,half Heusler (C1_b / MgAgAs),CAB,,,B,conventional,Starrydata (experimental),10.3390/ma12101637,https://doi.org/10.3390/ma12101637,Starrydata all_curves.csv (release 'latest'),repository mining,https://github.com/AMRL-2018/MachineLearning_Half_Heusler/blob/master/data/halfHeusler.csv,"alatt column (AFLOW T0003 half-Heusler relaxed lattice constant, same table as kappa)",AMRL-2018/MachineLearning_Half_Heusler data/halfHeusler.csv | AFLOW Co1Sb1V1.T0003.CAB,True,stoichiometric,VCoSb
VCoSb,2.8851815703469885,W/m/K,367.5074,"experimental, Wiedemann-Franz: kappa_total - L*T/rho (Kim2015 L(S=58uV/K))",0,experimental,1.0,wf_subtracted,5.69,216.0,F-43m,half Heusler (C1_b / MgAgAs),CAB,,,B,conventional,Starrydata (experimental),10.1016/j.jallcom.2015.09.082,https://doi.org/10.1016/j.jallcom.2015.09.082,Starrydata all_curves.csv (release 'latest'),repository mining,https://github.com/AMRL-2018/MachineLearning_Half_Heusler/blob/master/data/halfHeusler.csv,"alatt column (AFLOW T0003 half-Heusler relaxed lattice constant, same table as kappa)",AMRL-2018/MachineLearning_Half_Heusler data/halfHeusler.csv | AFLOW Co1Sb1V1.T0003.CAB,True,stoichiometric,VCoSb
VCoSb,3.34299988123694,W/m/K,369.7017,"experimental, Wiedemann-Franz: kappa_total - L*T/rho (Kim2015 L(S=53uV/K))",0,experimental,1.0,wf_subtracted,5.69,216.0,F-43m,half Heusler (C1_b / MgAgAs),CAB,,,B,conventional,Starrydata (experimental),10.1016/j.jallcom.2015.09.082,https://doi.org/10.1016/j.jallcom.2015.09.082,Starrydata all_curves.csv (release 'latest'),repository mining,https://github.com/AMRL-2018/MachineLearning_Half_Heusler/blob/master/data/halfHeusler.csv,"alatt column (AFLOW T0003 half-Heusler relaxed lattice constant, same table as kappa)",AMRL-2018/MachineLearning_Half_Heusler data/halfHeusler.csv | AFLOW Co1Sb1V1.T0003.CAB,True,stoichiometric,VCoSb
VCoSb,2.426793,W/m/K,371.6527,"experimental, lattice thermal conductivity as published",0,experimental,1.0,reported_lattice,5.69,216.0,F-43m,half Heusler (C1_b / MgAgAs),CAB,,,B,conventional,Starrydata (experimental),10.1002/andp.201900440,https://doi.org/10.1002/andp.201900440,Starrydata all_curves.csv (release 'latest'),repository mining,https://github.com/AMRL-2018/MachineLearning_Half_Heusler/blob/master/data/halfHeusler.csv,"alatt column (AFLOW T0003 half-Heusler relaxed lattice constant, same table as kappa)",AMRL-2018/MachineLearning_Half_Heusler data/halfHeusler.csv | AFLOW Co1Sb1V1.T0003.CAB,True,stoichiometric,VCoSb
VCoSb,2.4688,W/m/K,371.79,experimental (Wiedemann-Franz subtracted),0,experimental,1.0,,5.69,216.0,F-43m,half Heusler (C1_b / MgAgAs),CAB,,,B,conventional,repository mining,10.6084/m9.figshare.29438735,https://github.com/KU-Yifan/PGEC-descriptor-TE-design/blob/main/results/lorenz_number/final_processed_with_kappaL.csv,,repository mining,https://github.com/AMRL-2018/MachineLearning_Half_Heusler/blob/master/data/halfHeusler.csv,"alatt column (AFLOW T0003 half-Heusler relaxed lattice constant, same table as kappa)",AMRL-2018/MachineLearning_Half_Heusler data/halfHeusler.csv | AFLOW Co1Sb1V1.T0003.CAB,True,stoichiometric,VCoSb
VCoSb,2.6370182520930534,W/m/K,371.8961,"experimental, Wiedemann-Franz: kappa_total - L*T/rho (Kim2015 L(S=58uV/K))",0,experimental,1.0,wf_subtracted,5.69,216.0,F-43m,half Heusler (C1_b / MgAgAs),CAB,,,B,conventional,Starrydata (experimental),10.1016/j.jallcom.2015.09.082,https://doi.org/10.1016/j.jallcom.2015.09.082,Starrydata all_curves.csv (release 'latest'),repository mining,https://github.com/AMRL-2018/MachineLearning_Half_Heusler/blob/master/data/halfHeusler.csv,"alatt column (AFLOW T0003 half-Heusler relaxed lattice constant, same table as kappa)",AMRL-2018/MachineLearning_Half_Heusler data/halfHeusler.csv | AFLOW Co1Sb1V1.T0003.CAB,True,stoichiometric,VCoSb
VCoSb,2.4010441919619465,W/m/K,375.0515,"experimental, kappa_total - MEASURED kappa_e (no Lorenz assumption)",0,experimental,1.0,total_minus_measured_ke,5.69,216.0,F-43m,half Heusler (C1_b / MgAgAs),CAB,,,B,conventional,Starrydata (experimental),10.1002/andp.201900440,https://doi.org/10.1002/andp.201900440,Starrydata all_curves.csv (release 'latest'),repository mining,https://github.com/AMRL-2018/MachineLearning_Half_Heusler/blob/master/data/halfHeusler.csv,"alatt column (AFLOW T0003 half-Heusler relaxed lattice constant, same table as kappa)",AMRL-2018/MachineLearning_Half_Heusler data/halfHeusler.csv | AFLOW Co1Sb1V1.T0003.CAB,True,stoichiometric,VCoSb
VCoSb,2.1778846651042825,W/m/K,375.8,"experimental, Wiedemann-Franz: kappa_total - L*T/rho (Kim2015 L(S=57uV/K))",0,experimental,1.0,wf_subtracted,5.69,216.0,F-43m,half Heusler (C1_b / MgAgAs),CAB,,,B,conventional,Starrydata (experimental),10.3390/ma12101637,https://doi.org/10.3390/ma12101637,Starrydata all_curves.csv (release 'latest'),repository mining,https://github.com/AMRL-2018/MachineLearning_Half_Heusler/blob/master/data/halfHeusler.csv,"alatt column (AFLOW T0003 half-Heusler relaxed lattice constant, same table as kappa)",AMRL-2018/MachineLearning_Half_Heusler data/halfHeusler.csv | AFLOW Co1Sb1V1.T0003.CAB,True,stoichiometric,VCoSb
VCoSb,2.7318573374972344,W/m/K,376.285,"experimental, Wiedemann-Franz: kappa_total - L*T/rho (Kim2015 L(S=59uV/K))",0,experimental,1.0,wf_subtracted,5.69,216.0,F-43m,half Heusler (C1_b / MgAgAs),CAB,,,B,conventional,Starrydata (experimental),10.1016/j.jallcom.2015.09.082,https://doi.org/10.1016/j.jallcom.2015.09.082,Starrydata all_curves.csv (release 'latest'),repository mining,https://github.com/AMRL-2018/MachineLearning_Half_Heusler/blob/master/data/halfHeusler.csv,"alatt column (AFLOW T0003 half-Heusler relaxed lattice constant, same table as kappa)",AMRL-2018/MachineLearning_Half_Heusler data/halfHeusler.csv | AFLOW Co1Sb1V1.T0003.CAB,True,stoichiometric,VCoSb
VCoSb,2.858602777658942,W/m/K,376.5179,"experimental, Wiedemann-Franz: kappa_total - L*T/rho (Kim2015 L(S=61uV/K))",0,experimental,1.0,wf_subtracted,5.69,216.0,F-43m,half Heusler (C1_b / MgAgAs),CAB,,,B,conventional,Starrydata (experimental),10.1016/j.jallcom.2015.09.082,https://doi.org/10.1016/j.jallcom.2015.09.082,Starrydata all_curves.csv (release 'latest'),repository mining,https://github.com/AMRL-2018/MachineLearning_Half_Heusler/blob/master/data/halfHeusler.csv,"alatt column (AFLOW T0003 half-Heusler relaxed lattice constant, same table as kappa)",AMRL-2018/MachineLearning_Half_Heusler data/halfHeusler.csv | AFLOW Co1Sb1V1.T0003.CAB,True,stoichiometric,VCoSb
VCoSb,2.459908740816146,W/m/K,468.4478,"experimental, Wiedemann-Franz: kappa_total - L*T/rho (Kim2015 L(S=76uV/K))",0,experimental,1.0,wf_subtracted,5.69,216.0,F-43m,half Heusler (C1_b / MgAgAs),CAB,,,B,conventional,Starrydata (experimental),10.1016/j.jallcom.2015.09.082,https://doi.org/10.1016/j.jallcom.2015.09.082,Starrydata all_curves.csv (release 'latest'),repository mining,https://github.com/AMRL-2018/MachineLearning_Half_Heusler/blob/master/data/halfHeusler.csv,"alatt column (AFLOW T0003 half-Heusler relaxed lattice constant, same table as kappa)",AMRL-2018/MachineLearning_Half_Heusler data/halfHeusler.csv | AFLOW Co1Sb1V1.T0003.CAB,True,stoichiometric,VCoSb
VCoSb,2.2586,W/m/K,472.25,experimental (Wiedemann-Franz subtracted),0,experimental,1.0,,5.69,216.0,F-43m,half Heusler (C1_b / MgAgAs),CAB,,,B,conventional,repository mining,10.6084/m9.figshare.29438735,https://github.com/KU-Yifan/PGEC-descriptor-TE-design/blob/main/results/lorenz_number/final_processed_with_kappaL.csv,,repository mining,https://github.com/AMRL-2018/MachineLearning_Half_Heusler/blob/master/data/halfHeusler.csv,"alatt column (AFLOW T0003 half-Heusler relaxed lattice constant, same table as kappa)",AMRL-2018/MachineLearning_Half_Heusler data/halfHeusler.csv | AFLOW Co1Sb1V1.T0003.CAB,True,stoichiometric,VCoSb
VCoSb,2.431923,W/m/K,472.4575,"experimental, lattice thermal conductivity as published",0,experimental,1.0,reported_lattice,5.69,216.0,F-43m,half Heusler (C1_b / MgAgAs),CAB,,,B,conventional,Starrydata (experimental),10.1002/andp.201900440,https://doi.org/10.1002/andp.201900440,Starrydata all_curves.csv (release 'latest'),repository mining,https://github.com/AMRL-2018/MachineLearning_Half_Heusler/blob/master/data/halfHeusler.csv,"alatt column (AFLOW T0003 half-Heusler relaxed lattice constant, same table as kappa)",AMRL-2018/MachineLearning_Half_Heusler data/halfHeusler.csv | AFLOW Co1Sb1V1.T0003.CAB,True,stoichiometric,VCoSb
VCoSb,2.1097647671220177,W/m/K,472.7,"experimental, Wiedemann-Franz: kappa_total - L*T/rho (Kim2015 L(S=74uV/K))",0,experimental,1.0,wf_subtracted,5.69,216.0,F-43m,half Heusler (C1_b / MgAgAs),CAB,,,B,conventional,Starrydata (experimental),10.3390/ma12101637,https://doi.org/10.3390/ma12101637,Starrydata all_curves.csv (release 'latest'),repository mining,https://github.com/AMRL-2018/MachineLearning_Half_Heusler/blob/master/data/halfHeusler.csv,"alatt column (AFLOW T0003 half-Heusler relaxed lattice constant, same table as kappa)",AMRL-2018/MachineLearning_Half_Heusler data/halfHeusler.csv | AFLOW Co1Sb1V1.T0003.CAB,True,stoichiometric,VCoSb
VCoSb,2.650947935396025,W/m/K,472.8365,"experimental, Wiedemann-Franz: kappa_total - L*T/rho (Kim2015 L(S=76uV/K))",0,experimental,1.0,wf_subtracted,5.69,216.0,F-43m,half Heusler (C1_b / MgAgAs),CAB,,,B,conventional,Starrydata (experimental),10.1016/j.jallcom.2015.09.082,https://doi.org/10.1016/j.jallcom.2015.09.082,Starrydata all_curves.csv (release 'latest'),repository mining,https://github.com/AMRL-2018/MachineLearning_Half_Heusler/blob/master/data/halfHeusler.csv,"alatt column (AFLOW T0003 half-Heusler relaxed lattice constant, same table as kappa)",AMRL-2018/MachineLearning_Half_Heusler data/halfHeusler.csv | AFLOW Co1Sb1V1.T0003.CAB,True,stoichiometric,VCoSb
VCoSb,3.0448806873364505,W/m/K,475.0309,"experimental, Wiedemann-Franz: kappa_total - L*T/rho (Kim2015 L(S=69uV/K))",0,experimental,1.0,wf_subtracted,5.69,216.0,F-43m,half Heusler (C1_b / MgAgAs),CAB,,,B,conventional,Starrydata (experimental),10.1016/j.jallcom.2015.09.082,https://doi.org/10.1016/j.jallcom.2015.09.082,Starrydata all_curves.csv (release 'latest'),repository mining,https://github.com/AMRL-2018/MachineLearning_Half_Heusler/blob/master/data/halfHeusler.csv,"alatt column (AFLOW T0003 half-Heusler relaxed lattice constant, same table as kappa)",AMRL-2018/MachineLearning_Half_Heusler data/halfHeusler.csv | AFLOW Co1Sb1V1.T0003.CAB,True,stoichiometric,VCoSb
VCoSb,2.2216249855217125,W/m/K,476.0825,"experimental, kappa_total - MEASURED kappa_e (no Lorenz assumption)",0,experimental,1.0,total_minus_measured_ke,5.69,216.0,F-43m,half Heusler (C1_b / MgAgAs),CAB,,,B,conventional,Starrydata (experimental),10.1002/andp.201900440,https://doi.org/10.1002/andp.201900440,Starrydata all_curves.csv (release 'latest'),repository mining,https://github.com/AMRL-2018/MachineLearning_Half_Heusler/blob/master/data/halfHeusler.csv,"alatt column (AFLOW T0003 half-Heusler relaxed lattice constant, same table as kappa)",AMRL-2018/MachineLearning_Half_Heusler data/halfHeusler.csv | AFLOW Co1Sb1V1.T0003.CAB,True,stoichiometric,VCoSb
VCoSb,2.5954087246445408,W/m/K,478.0723,"experimental, Wiedemann-Franz: kappa_total - L*T/rho (Kim2015 L(S=78uV/K))",0,experimental,1.0,wf_subtracted,5.69,216.0,F-43m,half Heusler (C1_b / MgAgAs),CAB,,,B,conventional,Starrydata (experimental),10.1016/j.jallcom.2015.09.082,https://doi.org/10.1016/j.jallcom.2015.09.082,Starrydata all_curves.csv (release 'latest'),repository mining,https://github.com/AMRL-2018/MachineLearning_Half_Heusler/blob/master/data/halfHeusler.csv,"alatt column (AFLOW T0003 half-Heusler relaxed lattice constant, same table as kappa)",AMRL-2018/MachineLearning_Half_Heusler data/halfHeusler.csv | AFLOW Co1Sb1V1.T0003.CAB,True,stoichiometric,VCoSb
VCoSb,2.4989361581849985,W/m/K,479.42,"experimental, Wiedemann-Franz: kappa_total - L*T/rho (Kim2015 L(S=76uV/K))",0,experimental,1.0,wf_subtracted,5.69,216.0,F-43m,half Heusler (C1_b / MgAgAs),CAB,,,B,conventional,Starrydata (experimental),10.1016/j.jallcom.2015.09.082,https://doi.org/10.1016/j.jallcom.2015.09.082,Starrydata all_curves.csv (release 'latest'),repository mining,https://github.com/AMRL-2018/MachineLearning_Half_Heusler/blob/master/data/halfHeusler.csv,"alatt column (AFLOW T0003 half-Heusler relaxed lattice constant, same table as kappa)",AMRL-2018/MachineLearning_Half_Heusler data/halfHeusler.csv | AFLOW Co1Sb1V1.T0003.CAB,True,stoichiometric,VCoSb
VCoSb,2.248995121177366,W/m/K,564.9995,"experimental, Wiedemann-Franz: kappa_total - L*T/rho (Kim2015 L(S=91uV/K))",0,experimental,1.0,wf_subtracted,5.69,216.0,F-43m,half Heusler (C1_b / MgAgAs),CAB,,,B,conventional,Starrydata (experimental),10.1016/j.jallcom.2015.09.082,https://doi.org/10.1016/j.jallcom.2015.09.082,Starrydata all_curves.csv (release 'latest'),repository mining,https://github.com/AMRL-2018/MachineLearning_Half_Heusler/blob/master/data/halfHeusler.csv,"alatt column (AFLOW T0003 half-Heusler relaxed lattice constant, same table as kappa)",AMRL-2018/MachineLearning_Half_Heusler data/halfHeusler.csv | AFLOW Co1Sb1V1.T0003.CAB,True,stoichiometric,VCoSb
VCoSb,2.158205207814797,W/m/K,571.3402,"experimental, kappa_total - MEASURED kappa_e (no Lorenz assumption)",0,experimental,1.0,total_minus_measured_ke,5.69,216.0,F-43m,half Heusler (C1_b / MgAgAs),CAB,,,B,conventional,Starrydata (experimental),10.1002/andp.201900440,https://doi.org/10.1002/andp.201900440,Starrydata all_curves.csv (release 'latest'),repository mining,https://github.com/AMRL-2018/MachineLearning_Half_Heusler/blob/master/data/halfHeusler.csv,"alatt column (AFLOW T0003 half-Heusler relaxed lattice constant, same table as kappa)",AMRL-2018/MachineLearning_Half_Heusler data/halfHeusler.csv | AFLOW Co1Sb1V1.T0003.CAB,True,stoichiometric,VCoSb
