Repository: Shivamrandive747/Thermalconductivity_prediction

# Calibrating first-principles lattice thermal conductivity to experiment

**A curated half-Heusler dataset and a validated transfer function.**

Published first-principles transport calculations of lattice thermal conductivity exceed what
laboratories measure for the same compound by a **median factor of 1.55**. That offset is regular
enough to be removed in closed form:

$$\kappa_L^{\mathrm{expt}}(T) \;=\; \kappa_L^{\mathrm{BTE}}(T)\;\min\!\left[c\left(\tfrac{T}{300}\right)^{p},\,1\right],
\qquad c = 0.51,\quad p = 0.80$$

Inside a domain of applicability declared before the validation set was scored, this places

File: data/Target_Materials/HEUSLER_KAPPA_TRAINING_SET.csv (part 55 of 192)
formula,kappa_L,kappa_units,temperature_K,method,method_tier,tier_name,weight,kappa_basis,struct_a_A,struct_spacegroup,struct_sg_symbol,struct_prototype,struct_site_ordering,struct_species,struct_frac_coords,struct_grade,lattice_convention,source,source_doi,source_url,source_location,struct_source,struct_source_url,struct_source_detail,struct_id,struct_same_paper_as_kappa,stoichiometry,parent_formula
VCoSb,2.3256335533052948,W/m/K,571.583,"experimental, Wiedemann-Franz: kappa_total - L*T/rho (Kim2015 L(S=92uV/K))",0,experimental,1.0,wf_subtracted,5.69,216.0,F-43m,half Heusler (C1_b / MgAgAs),CAB,,,B,conventional,Starrydata (experimental),10.1016/j.jallcom.2015.09.082,https://doi.org/10.1016/j.jallcom.2015.09.082,Starrydata all_curves.csv (release 'latest'),repository mining,https://github.com/AMRL-2018/MachineLearning_Half_Heusler/blob/master/data/halfHeusler.csv,"alatt column (AFLOW T0003 half-Heusler relaxed lattice constant, same table as kappa)",AMRL-2018/MachineLearning_Half_Heusler data/halfHeusler.csv | AFLOW Co1Sb1V1.T0003.CAB,True,stoichiometric,VCoSb
VCoSb,2.410138,W/m/K,571.8571,"experimental, lattice thermal conductivity as published",0,experimental,1.0,reported_lattice,5.69,216.0,F-43m,half Heusler (C1_b / MgAgAs),CAB,,,B,conventional,Starrydata (experimental),10.1002/andp.201900440,https://doi.org/10.1002/andp.201900440,Starrydata all_curves.csv (release 'latest'),repository mining,https://github.com/AMRL-2018/MachineLearning_Half_Heusler/blob/master/data/halfHeusler.csv,"alatt column (AFLOW T0003 half-Heusler relaxed lattice constant, same table as kappa)",AMRL-2018/MachineLearning_Half_Heusler data/halfHeusler.csv | AFLOW Co1Sb1V1.T0003.CAB,True,stoichiometric,VCoSb
VCoSb,2.838217953027556,W/m/K,573.777,"experimental, Wiedemann-Franz: kappa_total - L*T/rho (Kim2015 L(S=83uV/K))",0,experimental,1.0,wf_subtracted,5.69,216.0,F-43m,half Heusler (C1_b / MgAgAs),CAB,,,B,conventional,Starrydata (experimental),10.1016/j.jallcom.2015.09.082,https://doi.org/10.1016/j.jallcom.2015.09.082,Starrydata all_curves.csv (release 'latest'),repository mining,https://github.com/AMRL-2018/MachineLearning_Half_Heusler/blob/master/data/halfHeusler.csv,"alatt column (AFLOW T0003 half-Heusler relaxed lattice constant, same table as kappa)",AMRL-2018/MachineLearning_Half_Heusler data/halfHeusler.csv | AFLOW Co1Sb1V1.T0003.CAB,True,stoichiometric,VCoSb
VCoSb,2.4849066537361564,W/m/K,573.777,"experimental, Wiedemann-Franz: kappa_total - L*T/rho (Kim2015 L(S=92uV/K))",0,experimental,1.0,wf_subtracted,5.69,216.0,F-43m,half Heusler (C1_b / MgAgAs),CAB,,,B,conventional,Starrydata (experimental),10.1016/j.jallcom.2015.09.082,https://doi.org/10.1016/j.jallcom.2015.09.082,Starrydata all_curves.csv (release 'latest'),repository mining,https://github.com/AMRL-2018/MachineLearning_Half_Heusler/blob/master/data/halfHeusler.csv,"alatt column (AFLOW T0003 half-Heusler relaxed lattice constant, same table as kappa)",AMRL-2018/MachineLearning_Half_Heusler data/halfHeusler.csv | AFLOW Co1Sb1V1.T0003.CAB,True,stoichiometric,VCoSb
VCoSb,1.9215924057514897,W/m/K,577.3,"experimental, Wiedemann-Franz: kappa_total - L*T/rho (Kim2015 L(S=90uV/K))",0,experimental,1.0,wf_subtracted,5.69,216.0,F-43m,half Heusler (C1_b / MgAgAs),CAB,,,B,conventional,Starrydata (experimental),10.3390/ma12101637,https://doi.org/10.3390/ma12101637,Starrydata all_curves.csv (release 'latest'),repository mining,https://github.com/AMRL-2018/MachineLearning_Half_Heusler/blob/master/data/halfHeusler.csv,"alatt column (AFLOW T0003 half-Heusler relaxed lattice constant, same table as kappa)",AMRL-2018/MachineLearning_Half_Heusler data/halfHeusler.csv | AFLOW Co1Sb1V1.T0003.CAB,True,stoichiometric,VCoSb
VCoSb,2.435360731873885,W/m/K,577.8132,"experimental, Wiedemann-Franz: kappa_total - L*T/rho (Kim2015 L(S=94uV/K))",0,experimental,1.0,wf_subtracted,5.69,216.0,F-43m,half Heusler (C1_b / MgAgAs),CAB,,,B,conventional,Starrydata (experimental),10.1016/j.jallcom.2015.09.082,https://doi.org/10.1016/j.jallcom.2015.09.082,Starrydata all_curves.csv (release 'latest'),repository mining,https://github.com/AMRL-2018/MachineLearning_Half_Heusler/blob/master/data/halfHeusler.csv,"alatt column (AFLOW T0003 half-Heusler relaxed lattice constant, same table as kappa)",AMRL-2018/MachineLearning_Half_Heusler data/halfHeusler.csv | AFLOW Co1Sb1V1.T0003.CAB,True,stoichiometric,VCoSb
VCoSb,2.4416406021268378,W/m/K,670.3287,"experimental, Wiedemann-Franz: kappa_total - L*T/rho (Kim2015 L(S=104uV/K))",0,experimental,1.0,wf_subtracted,5.69,216.0,F-43m,half Heusler (C1_b / MgAgAs),CAB,,,B,conventional,Starrydata (experimental),10.1016/j.jallcom.2015.09.082,https://doi.org/10.1016/j.jallcom.2015.09.082,Starrydata all_curves.csv (release 'latest'),repository mining,https://github.com/AMRL-2018/MachineLearning_Half_Heusler/blob/master/data/halfHeusler.csv,"alatt column (AFLOW T0003 half-Heusler relaxed lattice constant, same table as kappa)",AMRL-2018/MachineLearning_Half_Heusler data/halfHeusler.csv | AFLOW Co1Sb1V1.T0003.CAB,True,stoichiometric,VCoSb
VCoSb,2.335900736578986,W/m/K,672.1137,"experimental, Wiedemann-Franz: kappa_total - L*T/rho (Kim2015 L(S=107uV/K))",0,experimental,1.0,wf_subtracted,5.69,216.0,F-43m,half Heusler (C1_b / MgAgAs),CAB,,,B,conventional,Starrydata (experimental),10.1016/j.jallcom.2015.09.082,https://doi.org/10.1016/j.jallcom.2015.09.082,Starrydata all_curves.csv (release 'latest'),repository mining,https://github.com/AMRL-2018/MachineLearning_Half_Heusler/blob/master/data/halfHeusler.csv,"alatt column (AFLOW T0003 half-Heusler relaxed lattice constant, same table as kappa)",AMRL-2018/MachineLearning_Half_Heusler data/halfHeusler.csv | AFLOW Co1Sb1V1.T0003.CAB,True,stoichiometric,VCoSb
VCoSb,1.8282497980755568,W/m/K,672.7,"experimental, Wiedemann-Franz: kappa_total - L*T/rho (Kim2015 L(S=103uV/K))",0,experimental,1.0,wf_subtracted,5.69,216.0,F-43m,half Heusler (C1_b / MgAgAs),CAB,,,B,conventional,Starrydata (experimental),10.3390/ma12101637,https://doi.org/10.3390/ma12101637,Starrydata all_curves.csv (release 'latest'),repository mining,https://github.com/AMRL-2018/MachineLearning_Half_Heusler/blob/master/data/halfHeusler.csv,"alatt column (AFLOW T0003 half-Heusler relaxed lattice constant, same table as kappa)",AMRL-2018/MachineLearning_Half_Heusler data/halfHeusler.csv | AFLOW Co1Sb1V1.T0003.CAB,True,stoichiometric,VCoSb
VCoSb,2.2199403890004787,W/m/K,673.8144,"experimental, kappa_total - MEASURED kappa_e (no Lorenz assumption)",0,experimental,1.0,total_minus_measured_ke,5.69,216.0,F-43m,half Heusler (C1_b / MgAgAs),CAB,,,B,conventional,Starrydata (experimental),10.1002/andp.201900440,https://doi.org/10.1002/andp.201900440,Starrydata all_curves.csv (release 'latest'),repository mining,https://github.com/AMRL-2018/MachineLearning_Half_Heusler/blob/master/data/halfHeusler.csv,"alatt column (AFLOW T0003 half-Heusler relaxed lattice constant, same table as kappa)",AMRL-2018/MachineLearning_Half_Heusler data/halfHeusler.csv | AFLOW Co1Sb1V1.T0003.CAB,True,stoichiometric,VCoSb
VCoSb,2.442183,W/m/K,674.0669,"experimental, lattice thermal conductivity as published",0,experimental,1.0,reported_lattice,5.69,216.0,F-43m,half Heusler (C1_b / MgAgAs),CAB,,,B,conventional,Starrydata (experimental),10.1002/andp.201900440,https://doi.org/10.1002/andp.201900440,Starrydata all_curves.csv (release 'latest'),repository mining,https://github.com/AMRL-2018/MachineLearning_Half_Heusler/blob/master/data/halfHeusler.csv,"alatt column (AFLOW T0003 half-Heusler relaxed lattice constant, same table as kappa)",AMRL-2018/MachineLearning_Half_Heusler data/halfHeusler.csv | AFLOW Co1Sb1V1.T0003.CAB,True,stoichiometric,VCoSb
VCoSb,2.1993,W/m/K,674.64,experimental (Wiedemann-Franz subtracted),0,experimental,1.0,,5.69,216.0,F-43m,half Heusler (C1_b / MgAgAs),CAB,,,B,conventional,repository mining,10.6084/m9.figshare.29438735,https://github.com/KU-Yifan/PGEC-descriptor-TE-design/blob/main/results/lorenz_number/final_processed_with_kappaL.csv,,repository mining,https://github.com/AMRL-2018/MachineLearning_Half_Heusler/blob/master/data/halfHeusler.csv,"alatt column (AFLOW T0003 half-Heusler relaxed lattice constant, same table as kappa)",AMRL-2018/MachineLearning_Half_Heusler data/halfHeusler.csv | AFLOW Co1Sb1V1.T0003.CAB,True,stoichiometric,VCoSb
VCoSb,2.17096198270741,W/m/K,674.7174,"experimental, Wiedemann-Franz: kappa_total - L*T/rho (Kim2015 L(S=108uV/K))",0,experimental,1.0,wf_subtracted,5.69,216.0,F-43m,half Heusler (C1_b / MgAgAs),CAB,,,B,conventional,Starrydata (experimental),10.1016/j.jallcom.2015.09.082,https://doi.org/10.1016/j.jallcom.2015.09.082,Starrydata all_curves.csv (release 'latest'),repository mining,https://github.com/AMRL-2018/MachineLearning_Half_Heusler/blob/master/data/halfHeusler.csv,"alatt column (AFLOW T0003 half-Heusler relaxed lattice constant, same table as kappa)",AMRL-2018/MachineLearning_Half_Heusler data/halfHeusler.csv | AFLOW Co1Sb1V1.T0003.CAB,True,stoichiometric,VCoSb
VCoSb,2.8157729305594352,W/m/K,676.9118,"experimental, Wiedemann-Franz: kappa_total - L*T/rho (Kim2015 L(S=95uV/K))",0,experimental,1.0,wf_subtracted,5.69,216.0,F-43m,half Heusler (C1_b / MgAgAs),CAB,,,B,conventional,Starrydata (experimental),10.1016/j.jallcom.2015.09.082,https://doi.org/10.1016/j.jallcom.2015.09.082,Starrydata all_curves.csv (release 'latest'),repository mining,https://github.com/AMRL-2018/MachineLearning_Half_Heusler/blob/master/data/halfHeusler.csv,"alatt column (AFLOW T0003 half-Heusler relaxed lattice constant, same table as kappa)",AMRL-2018/MachineLearning_Half_Heusler data/halfHeusler.csv | AFLOW Co1Sb1V1.T0003.CAB,True,stoichiometric,VCoSb
VCoSb,2.377666735248782,W/m/K,679.106,"experimental, Wiedemann-Franz: kappa_total - L*T/rho (Kim2015 L(S=105uV/K))",0,experimental,1.0,wf_subtracted,5.69,216.0,F-43m,half Heusler (C1_b / MgAgAs),CAB,,,B,conventional,Starrydata (experimental),10.1016/j.jallcom.2015.09.082,https://doi.org/10.1016/j.jallcom.2015.09.082,Starrydata all_curves.csv (release 'latest'),repository mining,https://github.com/AMRL-2018/MachineLearning_Half_Heusler/blob/master/data/halfHeusler.csv,"alatt column (AFLOW T0003 half-Heusler relaxed lattice constant, same table as kappa)",AMRL-2018/MachineLearning_Half_Heusler data/halfHeusler.csv | AFLOW Co1Sb1V1.T0003.CAB,True,stoichiometric,VCoSb
VCoSb,2.1971153460985824,W/m/K,766.8804,"experimental, Wiedemann-Franz: kappa_total - L*T/rho (Kim2015 L(S=120uV/K))",0,experimental,1.0,wf_subtracted,5.69,216.0,F-43m,half Heusler (C1_b / MgAgAs),CAB,,,B,conventional,Starrydata (experimental),10.1016/j.jallcom.2015.09.082,https://doi.org/10.1016/j.jallcom.2015.09.082,Starrydata all_curves.csv (release 'latest'),repository mining,https://github.com/AMRL-2018/MachineLearning_Half_Heusler/blob/master/data/halfHeusler.csv,"alatt column (AFLOW T0003 half-Heusler relaxed lattice constant, same table as kappa)",AMRL-2018/MachineLearning_Half_Heusler data/halfHeusler.csv | AFLOW Co1Sb1V1.T0003.CAB,True,stoichiometric,VCoSb
VCoSb,2.3744104104703707,W/m/K,770.0412,"experimental, Wiedemann-Franz: kappa_total - L*T/rho (Kim2015 L(S=120uV/K))",0,experimental,1.0,wf_subtracted,5.69,216.0,F-43m,half Heusler (C1_b / MgAgAs),CAB,,,B,conventional,Starrydata (experimental),10.1016/j.jallcom.2015.09.082,https://doi.org/10.1016/j.jallcom.2015.09.082,Starrydata all_curves.csv (release 'latest'),repository mining,https://github.com/AMRL-2018/MachineLearning_Half_Heusler/blob/master/data/halfHeusler.csv,"alatt column (AFLOW T0003 half-Heusler relaxed lattice constant, same table as kappa)",AMRL-2018/MachineLearning_Half_Heusler data/halfHeusler.csv | AFLOW Co1Sb1V1.T0003.CAB,True,stoichiometric,VCoSb
VCoSb,2.293191856189848,W/m/K,771.269,"experimental, Wiedemann-Franz: kappa_total - L*T/rho (Kim2015 L(S=116uV/K))",0,experimental,1.0,wf_subtracted,5.69,216.0,F-43m,half Heusler (C1_b / MgAgAs),CAB,,,B,conventional,Starrydata (experimental),10.1016/j.jallcom.2015.09.082,https://doi.org/10.1016/j.jallcom.2015.09.082,Starrydata all_curves.csv (release 'latest'),repository mining,https://github.com/AMRL-2018/MachineLearning_Half_Heusler/blob/master/data/halfHeusler.csv,"alatt column (AFLOW T0003 half-Heusler relaxed lattice constant, same table as kappa)",AMRL-2018/MachineLearning_Half_Heusler data/halfHeusler.csv | AFLOW Co1Sb1V1.T0003.CAB,True,stoichiometric,VCoSb
VCoSb,2.1485615099022493,W/m/K,771.9588,"experimental, kappa_total - MEASURED kappa_e (no Lorenz assumption)",0,experimental,1.0,total_minus_measured_ke,5.69,216.0,F-43m,half Heusler (C1_b / MgAgAs),CAB,,,B,conventional,Starrydata (experimental),10.1002/andp.201900440,https://doi.org/10.1002/andp.201900440,Starrydata all_curves.csv (release 'latest'),repository mining,https://github.com/AMRL-2018/MachineLearning_Half_Heusler/blob/master/data/halfHeusler.csv,"alatt column (AFLOW T0003 half-Heusler relaxed lattice constant, same table as kappa)",AMRL-2018/MachineLearning_Half_Heusler data/halfHeusler.csv | AFLOW Co1Sb1V1.T0003.CAB,True,stoichiometric,VCoSb
VCoSb,2.1297,W/m/K,773.7,experimental (Wiedemann-Franz subtracted),0,experimental,1.0,,5.69,216.0,F-43m,half Heusler (C1_b / MgAgAs),CAB,,,B,conventional,repository mining,10.6084/m9.figshare.29438735,https://github.com/KU-Yifan/PGEC-descriptor-TE-design/blob/main/results/lorenz_number/final_processed_with_kappaL.csv,,repository mining,https://github.com/AMRL-2018/MachineLearning_Half_Heusler/blob/master/data/halfHeusler.csv,"alatt column (AFLOW T0003 half-Heusler relaxed lattice constant, same table as kappa)",AMRL-2018/MachineLearning_Half_Heusler data/halfHeusler.csv | AFLOW Co1Sb1V1.T0003.CAB,True,stoichiometric,VCoSb
VCoSb,2.371076,W/m/K,774.1802,"experimental, lattice thermal conductivity as published",0,experimental,1.0,reported_lattice,5.69,216.0,F-43m,half Heusler (C1_b / MgAgAs),CAB,,,B,conventional,Starrydata (experimental),10.1002/andp.201900440,https://doi.org/10.1002/andp.201900440,Starrydata all_curves.csv (release 'latest'),repository mining,https://github.com/AMRL-2018/MachineLearning_Half_Heusler/blob/master/data/halfHeusler.csv,"alatt column (AFLOW T0003 half-Heusler relaxed lattice constant, same table as kappa)",AMRL-2018/MachineLearning_Half_Heusler data/halfHeusler.csv | AFLOW Co1Sb1V1.T0003.CAB,True,stoichiometric,VCoSb
VCoSb,2.3701571417531566,W/m/K,775.6578,"experimental, Wiedemann-Franz: kappa_total - L*T/rho (Kim2015 L(S=119uV/K))",0,experimental,1.0,wf_subtracted,5.69,216.0,F-43m,half Heusler (C1_b / MgAgAs),CAB,,,B,conventional,Starrydata (experimental),10.1016/j.jallcom.2015.09.082,https://doi.org/10.1016/j.jallcom.2015.09.082,Starrydata all_curves.csv (release 'latest'),repository mining,https://github.com/AMRL-2018/MachineLearning_Half_Heusler/blob/master/data/halfHeusler.csv,"alatt column (AFLOW T0003 half-Heusler relaxed lattice constant, same table as kappa)",AMRL-2018/MachineLearning_Half_Heusler data/halfHeusler.csv | AFLOW Co1Sb1V1.T0003.CAB,True,stoichiometric,VCoSb
VCoSb,1.7964636486270504,W/m/K,777.3,"experimental, Wiedemann-Franz: kappa_total - L*T/rho (Kim2015 L(S=119uV/K))",0,experimental,1.0,wf_subtracted,5.69,216.0,F-43m,half Heusler (C1_b / MgAgAs),CAB,,,B,conventional,Starrydata (experimental),10.3390/ma12101637,https://doi.org/10.3390/ma12101637,Starrydata all_curves.csv (release 'latest'),repository mining,https://github.com/AMRL-2018/MachineLearning_Half_Heusler/blob/master/data/halfHeusler.csv,"alatt column (AFLOW T0003 half-Heusler relaxed lattice constant, same table as kappa)",AMRL-2018/MachineLearning_Half_Heusler data/halfHeusler.csv | AFLOW Co1Sb1V1.T0003.CAB,True,stoichiometric,VCoSb
VCoSb,2.649026546421186,W/m/K,777.8522,"experimental, Wiedemann-Franz: kappa_total - L*T/rho (Kim2015 L(S=105uV/K))",0,experimental,1.0,wf_subtracted,5.69,216.0,F-43m,half Heusler (C1_b / MgAgAs),CAB,,,B,conventional,Starrydata (experimental),10.1016/j.jallcom.2015.09.082,https://doi.org/10.1016/j.jallcom.2015.09.082,Starrydata all_curves.csv (release 'latest'),repository mining,https://github.com/AMRL-2018/MachineLearning_Half_Heusler/blob/master/data/halfHeusler.csv,"alatt column (AFLOW T0003 half-Heusler relaxed lattice constant, same table as kappa)",AMRL-2018/MachineLearning_Half_Heusler data/halfHeusler.csv | AFLOW Co1Sb1V1.T0003.CAB,True,stoichiometric,VCoSb
VCoSb,2.4660656048233296,W/m/K,865.6265,"experimental, Wiedemann-Franz: kappa_total - L*T/rho (Kim2015 L(S=113uV/K))",0,experimental,1.0,wf_subtracted,5.69,216.0,F-43m,half Heusler (C1_b / MgAgAs),CAB,,,B,conventional,Starrydata (experimental),10.1016/j.jallcom.2015.09.082,https://doi.org/10.1016/j.jallcom.2015.09.082,Starrydata all_curves.csv (release 'latest'),repository mining,https://github.com/AMRL-2018/MachineLearning_Half_Heusler/blob/master/data/halfHeusler.csv,"alatt column (AFLOW T0003 half-Heusler relaxed lattice constant, same table as kappa)",AMRL-2018/MachineLearning_Half_Heusler data/halfHeusler.csv | AFLOW Co1Sb1V1.T0003.CAB,True,stoichiometric,VCoSb
VCoSb,2.034515425776002,W/m/K,867.8208,"experimental, Wiedemann-Franz: kappa_total - L*T/rho (Kim2015 L(S=132uV/K))",0,experimental,1.0,wf_subtracted,5.69,216.0,F-43m,half Heusler (C1_b / MgAgAs),CAB,,,B,conventional,Starrydata (experimental),10.1016/j.jallcom.2015.09.082,https://doi.org/10.1016/j.jallcom.2015.09.082,Starrydata all_curves.csv (release 'latest'),repository mining,https://github.com/AMRL-2018/MachineLearning_Half_Heusler/blob/master/data/halfHeusler.csv,"alatt column (AFLOW T0003 half-Heusler relaxed lattice constant, same table as kappa)",AMRL-2018/MachineLearning_Half_Heusler data/halfHeusler.csv | AFLOW Co1Sb1V1.T0003.CAB,True,stoichiometric,VCoSb
VCoSb,2.21037105345995,W/m/K,870.0152,"experimental, Wiedemann-Franz: kappa_total - L*T/rho (Kim2015 L(S=130uV/K))",0,experimental,1.0,wf_subtracted,5.69,216.0,F-43m,half Heusler (C1_b / MgAgAs),CAB,,,B,conventional,Starrydata (experimental),10.1016/j.jallcom.2015.09.082,https://doi.org/10.1016/j.jallcom.2015.09.082,Starrydata all_curves.csv (release 'latest'),repository mining,https://github.com/AMRL-2018/MachineLearning_Half_Heusler/blob/master/data/halfHeusler.csv,"alatt column (AFLOW T0003 half-Heusler relaxed lattice constant, same table as kappa)",AMRL-2018/MachineLearning_Half_Heusler data/halfHeusler.csv | AFLOW Co1Sb1V1.T0003.CAB,True,stoichiometric,VCoSb
VCoSb,1.9193,W/m/K,871.32,experimental (Wiedemann-Franz subtracted),0,experimental,1.0,,5.69,216.0,F-43m,half Heusler (C1_b / MgAgAs),CAB,,,B,conventional,repository mining,10.6084/m9.figshare.29438735,https://github.com/KU-Yifan/PGEC-descriptor-TE-design/blob/main/results/lorenz_number/final_processed_with_kappaL.csv,,repository mining,https://github.com/AMRL-2018/MachineLearning_Half_Heusler/blob/master/data/halfHeusler.csv,"alatt column (AFLOW T0003 half-Heusler relaxed lattice constant, same table as kappa)",AMRL-2018/MachineLearning_Half_Heusler data/halfHeusler.csv | AFLOW Co1Sb1V1.T0003.CAB,True,stoichiometric,VCoSb
VCoSb,2.140204411136988,W/m/K,871.5956,"experimental, Wiedemann-Franz: kappa_total - L*T/rho (Kim2015 L(S=130uV/K))",0,experimental,1.0,wf_subtracted,5.69,216.0,F-43m,half Heusler (C1_b / MgAgAs),CAB,,,B,conventional,Starrydata (experimental),10.1016/j.jallcom.2015.09.082,https://doi.org/10.1016/j.jallcom.2015.09.082,Starrydata all_curves.csv (release 'latest'),repository mining,https://github.com/AMRL-2018/MachineLearning_Half_Heusler/blob/master/data/halfHeusler.csv,"alatt column (AFLOW T0003 half-Heusler relaxed lattice constant, same table as kappa)",AMRL-2018/MachineLearning_Half_Heusler data/halfHeusler.csv | AFLOW Co1Sb1V1.T0003.CAB,True,stoichiometric,VCoSb
VCoSb,2.237175,W/m/K,872.1897,"experimental, lattice thermal conductivity as published",0,experimental,1.0,reported_lattice,5.69,216.0,F-43m,half Heusler (C1_b / MgAgAs),CAB,,,B,conventional,Starrydata (experimental),10.1002/andp.201900440,https://doi.org/10.1002/andp.201900440,Starrydata all_curves.csv (release 'latest'),repository mining,https://github.com/AMRL-2018/MachineLearning_Half_Heusler/blob/master/data/halfHeusler.csv,"alatt column (AFLOW T0003 half-Heusler relaxed lattice constant, same table as kappa)",AMRL-2018/MachineLearning_Half_Heusler data/halfHeusler.csv | AFLOW Co1Sb1V1.T0003.CAB,True,stoichiometric,VCoSb
VCoSb,1.9222276214255625,W/m/K,872.9897,"experimental, kappa_total - MEASURED kappa_e (no Lorenz assumption)",0,experimental,1.0,total_minus_measured_ke,5.69,216.0,F-43m,half Heusler (C1_b / MgAgAs),CAB,,,B,conventional,Starrydata (experimental),10.1002/andp.201900440,https://doi.org/10.1002/andp.201900440,Starrydata all_curves.csv (release 'latest'),repository mining,https://github.com/AMRL-2018/MachineLearning_Half_Heusler/blob/master/data/halfHeusler.csv,"alatt column (AFLOW T0003 half-Heusler relaxed lattice constant, same table as kappa)",AMRL-2018/MachineLearning_Half_Heusler data/halfHeusler.csv | AFLOW Co1Sb1V1.T0003.CAB,True,stoichiometric,VCoSb
VCoSb,1.86622993725872,W/m/K,874.2,"experimental, Wiedemann-Franz: kappa_total - L*T/rho (Kim2015 L(S=130uV/K))",0,experimental,1.0,wf_subtracted,5.69,216.0,F-43m,half Heusler (C1_b / MgAgAs),CAB,,,B,conventional,Starrydata (experimental),10.3390/ma12101637,https://doi.org/10.3390/ma12101637,Starrydata all_curves.csv (release 'latest'),repository mining,https://github.com/AMRL-2018/MachineLearning_Half_Heusler/blob/master/data/halfHeusler.csv,"alatt column (AFLOW T0003 half-Heusler relaxed lattice constant, same table as kappa)",AMRL-2018/MachineLearning_Half_Heusler data/halfHeusler.csv | AFLOW Co1Sb1V1.T0003.CAB,True,stoichiometric,VCoSb
VCoSb,2.1959740408206336,W/m/K,876.598,"experimental, Wiedemann-Franz: kappa_total - L*T/rho (Kim2015 L(S=126uV/K))",0,experimental,1.0,wf_subtracted,5.69,216.0,F-43m,half Heusler (C1_b / MgAgAs),CAB,,,B,conventional,Starrydata (experimental),10.1016/j.jallcom.2015.09.082,https://doi.org/10.1016/j.jallcom.2015.09.082,Starrydata all_curves.csv (release 'latest'),repository mining,https://github.com/AMRL-2018/MachineLearning_Half_Heusler/blob/master/data/halfHeusler.csv,"alatt column (AFLOW T0003 half-Heusler relaxed lattice constant, same table as kappa)",AMRL-2018/MachineLearning_Half_Heusler data/halfHeusler.csv | AFLOW Co1Sb1V1.T0003.CAB,True,stoichiometric,VCoSb
VCoSb,2.466506,W/m/K,970.8401,"experimental, lattice thermal conductivity as published",0,experimental,1.0,reported_lattice,5.69,216.0,F-43m,half Heusler (C1_b / MgAgAs),CAB,,,B,conventional,Starrydata (experimental),10.1002/andp.201900440,https://doi.org/10.1002/andp.201900440,Starrydata all_curves.csv (release 'latest'),repository mining,https://github.com/AMRL-2018/MachineLearning_Half_Heusler/blob/master/data/halfHeusler.csv,"alatt column (AFLOW T0003 half-Heusler relaxed lattice constant, same table as kappa)",AMRL-2018/MachineLearning_Half_Heusler data/halfHeusler.csv | AFLOW Co1Sb1V1.T0003.CAB,True,stoichiometric,VCoSb
VCoSb,1.9442,W/m/K,971.76,experimental (Wiedemann-Franz subtracted),0,experimental,1.0,,5.69,216.0,F-43m,half Heusler (C1_b / MgAgAs),CAB,,,B,conventional,repository mining,10.6084/m9.figshare.29438735,https://github.com/KU-Yifan/PGEC-descriptor-TE-design/blob/main/results/lorenz_number/final_processed_with_kappaL.csv,,repository mining,https://github.com/AMRL-2018/MachineLearning_Half_Heusler/blob/master/data/halfHeusler.csv,"alatt column (AFLOW T0003 half-Heusler relaxed lattice constant, same table as kappa)",AMRL-2018/MachineLearning_Half_Heusler data/halfHeusler.csv | AFLOW Co1Sb1V1.T0003.CAB,True,stoichiometric,VCoSb
VCoSb,2.034674017509711,W/m/K,973.15,"experimental, Wiedemann-Franz: kappa_total - L*T/rho (Kim2015 L(S=129uV/K))",0,experimental,1.0,wf_subtracted,5.69,216.0,F-43m,half Heusler (C1_b / MgAgAs),CAB,,,B,conventional,Starrydata (experimental),10.1016/j.jallcom.2015.09.082,https://doi.org/10.1016/j.jallcom.2015.09.082,Starrydata all_curves.csv (release 'latest'),repository mining,https://github.com/AMRL-2018/MachineLearning_Half_Heusler/blob/master/data/halfHeusler.csv,"alatt column (AFLOW T0003 half-Heusler relaxed lattice constant, same table as kappa)",AMRL-2018/MachineLearning_Half_Heusler data/halfHeusler.csv | AFLOW Co1Sb1V1.T0003.CAB,True,stoichiometric,VCoSb
VCoSb,2.4604977703545408,W/m/K,973.15,"experimental, Wiedemann-Franz: kappa_total - L*T/rho (Kim2015 L(S=129uV/K))",0,experimental,1.0,wf_subtracted,5.69,216.0,F-43m,half Heusler (C1_b / MgAgAs),CAB,,,B,conventional,Starrydata (experimental),10.1016/j.jallcom.2015.09.082,https://doi.org/10.1016/j.jallcom.2015.09.082,Starrydata all_curves.csv (release 'latest'),repository mining,https://github.com/AMRL-2018/MachineLearning_Half_Heusler/blob/master/data/halfHeusler.csv,"alatt column (AFLOW T0003 half-Heusler relaxed lattice constant, same table as kappa)",AMRL-2018/MachineLearning_Half_Heusler data/halfHeusler.csv | AFLOW Co1Sb1V1.T0003.CAB,True,stoichiometric,VCoSb
VCoSb,2.0158428891631885,W/m/K,974.0206,"experimental, kappa_total - MEASURED kappa_e (no Lorenz assumption)",0,experimental,1.0,total_minus_measured_ke,5.69,216.0,F-43m,half Heusler (C1_b / MgAgAs),CAB,,,B,conventional,Starrydata (experimental),10.1002/andp.201900440,https://doi.org/10.1002/andp.201900440,Starrydata all_curves.csv (release 'latest'),repository mining,https://github.com/AMRL-2018/MachineLearning_Half_Heusler/blob/master/data/halfHeusler.csv,"alatt column (AFLOW T0003 half-Heusler relaxed lattice constant, same table as kappa)",AMRL-2018/MachineLearning_Half_Heusler data/halfHeusler.csv | AFLOW Co1Sb1V1.T0003.CAB,True,stoichiometric,VCoSb
VCoSb,2.249529727661039,W/m/K,974.9635,"experimental, Wiedemann-Franz: kappa_total - L*T/rho (Kim2015 L(S=130uV/K))",0,experimental,1.0,wf_subtracted,5.69,216.0,F-43m,half Heusler (C1_b / MgAgAs),CAB,,,B,conventional,Starrydata (experimental),10.1016/j.jallcom.2015.09.082,https://doi.org/10.1016/j.jallcom.2015.09.082,Starrydata all_curves.csv (release 'latest'),repository mining,https://github.com/AMRL-2018/MachineLearning_Half_Heusler/blob/master/data/halfHeusler.csv,"alatt column (AFLOW T0003 half-Heusler relaxed lattice constant, same table as kappa)",AMRL-2018/MachineLearning_Half_Heusler data/halfHeusler.csv | AFLOW Co1Sb1V1.T0003.CAB,True,stoichiometric,VCoSb
VCoSb,2.6690316486937986,W/m/K,977.5387,"experimental, Wiedemann-Franz: kappa_total - L*T/rho (Kim2015 L(S=118uV/K))",0,experimental,1.0,wf_subtracted,5.69,216.0,F-43m,half Heusler (C1_b / MgAgAs),CAB,,,B,conventional,Starrydata (experimental),10.1016/j.jallcom.2015.09.082,https://doi.org/10.1016/j.jallcom.2015.09.082,Starrydata all_curves.csv (release 'latest'),repository mining,https://github.com/AMRL-2018/MachineLearning_Half_Heusler/blob/master/data/halfHeusler.csv,"alatt column (AFLOW T0003 half-Heusler relaxed lattice constant, same table as kappa)",AMRL-2018/MachineLearning_Half_Heusler data/halfHeusler.csv | AFLOW Co1Sb1V1.T0003.CAB,True,stoichiometric,VCoSb
VCoSb,2.321727653445673,W/m/K,981.9274,"experimental, Wiedemann-Franz: kappa_total - L*T/rho (Kim2015 L(S=129uV/K))",0,experimental,1.0,wf_subtracted,5.69,216.0,F-43m,half Heusler (C1_b / MgAgAs),CAB,,,B,conventional,Starrydata (experimental),10.1016/j.jallcom.2015.09.082,https://doi.org/10.1016/j.jallcom.2015.09.082,Starrydata all_curves.csv (release 'latest'),repository mining,https://github.com/AMRL-2018/MachineLearning_Half_Heusler/blob/master/data/halfHeusler.csv,"alatt column (AFLOW T0003 half-Heusler relaxed lattice constant, same table as kappa)",AMRL-2018/MachineLearning_Half_Heusler data/halfHeusler.csv | AFLOW Co1Sb1V1.T0003.CAB,True,stoichiometric,VCoSb
VCoSn,12.80163145112045,W/m/K,301.0276,"experimental, Wiedemann-Franz: kappa_total - L*T/rho (Kim2015 L(S=9uV/K))",0,experimental,1.0,wf_subtracted,5.8065,216.0,F-43m,ICSD_185079.BCA,,"[""Co"", ""Sn"", ""V""]","[[0.25, 0.25, 0.25], [0, 0, 0], [0.5, 0.5, 0.5]]",A,primitive->conventional (x sqrt2),Starrydata (experimental),10.3390/en13061459,https://doi.org/10.3390/en13061459,Starrydata all_curves.csv (release 'latest'),Carrete PRX 4:011019 (2014),https://doi.org/10.1103/PhysRevX.4.011019,AFLOW aflow:792f27836d8b5f25 (aflowlib.duke.edu:AFLOWDATA/LIB3_WEB/CoSnV_sv/ICSD_185079.BCA) - lowest-enthalpy F-43m 3-atom entry; AFLOW is the structure source used by Carrete et al.,"Carrete et al. PRX 4, 011019 (2014), Table III, compound CoSnV",True,stoichiometric,VCoSn
VCoSn,9.32784322402518,W/m/K,372.9043,"experimental, Wiedemann-Franz: kappa_total - L*T/rho (Kim2015 L(S=9uV/K))",0,experimental,1.0,wf_subtracted,5.8065,216.0,F-43m,ICSD_185079.BCA,,"[""Co"", ""Sn"", ""V""]","[[0.25, 0.25, 0.25], [0, 0, 0], [0.5, 0.5, 0.5]]",A,primitive->conventional (x sqrt2),Starrydata (experimental),10.3390/en13061459,https://doi.org/10.3390/en13061459,Starrydata all_curves.csv (release 'latest'),Carrete PRX 4:011019 (2014),https://doi.org/10.1103/PhysRevX.4.011019,AFLOW aflow:792f27836d8b5f25 (aflowlib.duke.edu:AFLOWDATA/LIB3_WEB/CoSnV_sv/ICSD_185079.BCA) - lowest-enthalpy F-43m 3-atom entry; AFLOW is the structure source used by Carrete et al.,"Carrete et al. PRX 4, 011019 (2014), Table III, compound CoSnV",True,stoichiometric,VCoSn
VCoSn,3.771659881588847,W/m/K,473.2929,"experimental, Wiedemann-Franz: kappa_total - L*T/rho (Kim2015 L(S=10uV/K))",0,experimental,1.0,wf_subtracted,5.8065,216.0,F-43m,ICSD_185079.BCA,,"[""Co"", ""Sn"", ""V""]","[[0.25, 0.25, 0.25], [0, 0, 0], [0.5, 0.5, 0.5]]",A,primitive->conventional (x sqrt2),Starrydata (experimental),10.3390/en13061459,https://doi.org/10.3390/en13061459,Starrydata all_curves.csv (release 'latest'),Carrete PRX 4:011019 (2014),https://doi.org/10.1103/PhysRevX.4.011019,AFLOW aflow:792f27836d8b5f25 (aflowlib.duke.edu:AFLOWDATA/LIB3_WEB/CoSnV_sv/ICSD_185079.BCA) - lowest-enthalpy F-43m 3-atom entry; AFLOW is the structure source used by Carrete et al.,"Carrete et al. PRX 4, 011019 (2014), Table III, compound CoSnV",True,stoichiometric,VCoSn
VCoSn,0.3642936912614081,W/m/K,571.5509,"experimental, Wiedemann-Franz: kappa_total - L*T/rho (Kim2015 L(S=11uV/K))",0,experimental,1.0,wf_subtracted,5.8065,216.0,F-43m,ICSD_185079.BCA,,"[""Co"", ""Sn"", ""V""]","[[0.25, 0.25, 0.25], [0, 0, 0], [0.5, 0.5, 0.5]]",A,primitive->conventional (x sqrt2),Starrydata (experimental),10.3390/en13061459,https://doi.org/10.3390/en13061459,Starrydata all_curves.csv (release 'latest'),Carrete PRX 4:011019 (2014),https://doi.org/10.1103/PhysRevX.4.011019,AFLOW aflow:792f27836d8b5f25 (aflowlib.duke.edu:AFLOWDATA/LIB3_WEB/CoSnV_sv/ICSD_185079.BCA) - lowest-enthalpy F-43m 3-atom entry; AFLOW is the structure source used by Carrete et al.,"Carrete et al. PRX 4, 011019 (2014), Table III, compound CoSnV",True,stoichiometric,VCoSn
VFeSb,12.18364393678066,W/m/K,298.5981,"experimental, Wiedemann-Franz: kappa_total - L*T/rho (Kim2015 L(S=215uV/K))",0,experimental,1.0,wf_subtracted,5.716091,216.0,F-43m,half-Heusler (C1b / MgAgAs),,"[""V"", ""V"", ""V"", ""V"", ""Fe"", ""Fe"", ""Fe"", ""Fe"", ""Sb"", ""Sb"", ""Sb"", ""Sb""]","[[0.0, 0.0, 0.0], [0.0, 0.5, 0.5], [0.5, 0.0, 0.5], [0.5, 0.5, 0.0], [0.25, 0.75, 0.75], [0.25, 0.25, 0.25], [0.75, 0.75, 0.25], [0.75, 0.25, 0.75], [0.5, 0.0, 0.0], [0.5, 0.5, 0.5], [0.0, 0.0, 0.5], [0.0, 0.5, 0.0]]",A,primitive->conventional (x sqrt2),Starrydata (experimental),10.1063/1.4772605,https://doi.org/10.1063/1.4772605,Starrydata all_curves.csv (release 'latest'),PhononDB (Togo/NIMS MDR),https://mdr.nims.go.jp/datasets/c8aa5222-79ee-4d0d-9567-7c44d1c7814c,"LTC-calc.log unit cell (PBEsol-relaxed), same file as kappa",mp-567636,True,stoichiometric,VFeSb
VFeSb,9.910615,W/m/K,299.4746,"experimental, lattice thermal conductivity as published",0,experimental,1.0,reported_lattice,5.716091,216.0,F-43m,half-Heusler (C1b / MgAgAs),,"[""V"", ""V"", ""V"", ""V"", ""Fe"", ""Fe"", ""Fe"", ""Fe"", ""Sb"", ""Sb"", ""Sb"", ""Sb""]","[[0.0, 0.0, 0.0], [0.0, 0.5, 0.5], [0.5, 0.0, 0.5], [0.5, 0.5, 0.0], [0.25, 0.75, 0.75], [0.25, 0.25, 0.25], [0.75, 0.75, 0.25], [0.75, 0.25, 0.75], [0.5, 0.0, 0.0], [0.5, 0.5, 0.5], [0.0, 0.0, 0.5], [0.0, 0.5, 0.0]]",A,primitive->conventional (x sqrt2),Starrydata (experimental),10.1016/j.jallcom.2019.153413,https://doi.org/10.1016/j.jallcom.2019.153413,Starrydata all_curves.csv (release 'latest'),PhononDB (Togo/NIMS MDR),https://mdr.nims.go.jp/datasets/c8aa5222-79ee-4d0d-9567-7c44d1c7814c,"LTC-calc.log unit cell (PBEsol-relaxed), same file as kappa",mp-567636,True,stoichiometric,VFeSb
VFeSb,9.483415176357225,W/m/K,299.5,"experimental, Wiedemann-Franz: kappa_total - L*T/rho (Kim2015 L(S=168uV/K))",0,experimental,1.0,wf_subtracted,5.716091,216.0,F-43m,half-Heusler (C1b / MgAgAs),,"[""V"", ""V"", ""V"", ""V"", ""Fe"", ""Fe"", ""Fe"", ""Fe"", ""Sb"", ""Sb"", ""Sb"", ""Sb""]","[[0.0, 0.0, 0.0], [0.0, 0.5, 0.5], [0.5, 0.0, 0.5], [0.5, 0.5, 0.0], [0.25, 0.75, 0.75], [0.25, 0.25, 0.25], [0.75, 0.75, 0.25], [0.75, 0.25, 0.75], [0.5, 0.0, 0.0], [0.5, 0.5, 0.5], [0.0, 0.0, 0.5], [0.0, 0.5, 0.0]]",A,primitive->conventional (x sqrt2),Starrydata (experimental),10.7567/jjap.56.111202,https://doi.org/10.7567/jjap.56.111202,Starrydata all_curves.csv (release 'latest'),PhononDB (Togo/NIMS MDR),https://mdr.nims.go.jp/datasets/c8aa5222-79ee-4d0d-9567-7c44d1c7814c,"LTC-calc.log unit cell (PBEsol-relaxed), same file as kappa",mp-567636,True,stoichiometric,VFeSb
VFeSb,9.8903777,W/m/K,299.9077,"experimental, kappa_total - MEASURED kappa_e (no Lorenz assumption)",0,experimental,1.0,total_minus_measured_ke,5.716091,216.0,F-43m,half-Heusler (C1b / MgAgAs),,"[""V"", ""V"", ""V"", ""V"", ""Fe"", ""Fe"", ""Fe"", ""Fe"", ""Sb"", ""Sb"", ""Sb"", ""Sb""]","[[0.0, 0.0, 0.0], [0.0, 0.5, 0.5], [0.5, 0.0, 0.5], [0.5, 0.5, 0.0], [0.25, 0.75, 0.75], [0.25, 0.25, 0.25], [0.75, 0.75, 0.25], [0.75, 0.25, 0.75], [0.5, 0.0, 0.0], [0.5, 0.5, 0.5], [0.0, 0.0, 0.5], [0.0, 0.5, 0.0]]",A,primitive->conventional (x sqrt2),Starrydata (experimental),10.1016/j.jallcom.2019.153413,https://doi.org/10.1016/j.jallcom.2019.153413,Starrydata all_curves.csv (release 'latest'),PhononDB (Togo/NIMS MDR),https://mdr.nims.go.jp/datasets/c8aa5222-79ee-4d0d-9567-7c44d1c7814c,"LTC-calc.log unit cell (PBEsol-relaxed), same file as kappa",mp-567636,True,stoichiometric,VFeSb
VFeSb,12.1,W/m/K,300.0,experimental,0,experimental,1.0,,5.716091,216.0,F-43m,half-Heusler (C1b / MgAgAs),,"[""V"", ""V"", ""V"", ""V"", ""Fe"", ""Fe"", ""Fe"", ""Fe"", ""Sb"", ""Sb"", ""Sb"", ""Sb""]","[[0.0, 0.0, 0.0], [0.0, 0.5, 0.5], [0.5, 0.0, 0.5], [0.5, 0.5, 0.0], [0.25, 0.75, 0.75], [0.25, 0.25, 0.25], [0.75, 0.75, 0.25], [0.75, 0.25, 0.75], [0.5, 0.0, 0.0], [0.5, 0.5, 0.5], [0.0, 0.0, 0.5], [0.0, 0.5, 0.0]]",A,primitive->conventional (x sqrt2),"paper mining (PDF, batch 2)",10.1088/1361-648x/abcc0f,,page 7,PhononDB (Togo/NIMS MDR),https://mdr.nims.go.jp/datasets/c8aa5222-79ee-4d0d-9567-7c44d1c7814c,"LTC-calc.log unit cell (PBEsol-relaxed), same file as kappa",mp-567636,True,stoichiometric,VFeSb
VFeSb,4.407826063521619,W/m/K,304.55,"experimental, Wiedemann-Franz: kappa_total - L*T/rho (Kim2015 L(S=80uV/K))",0,experimental,1.0,wf_subtracted,5.716091,216.0,F-43m,half-Heusler (C1b / MgAgAs),,"[""V"", ""V"", ""V"", ""V"", ""Fe"", ""Fe"", ""Fe"", ""Fe"", ""Sb"", ""Sb"", ""Sb"", ""Sb""]","[[0.0, 0.0, 0.0], [0.0, 0.5, 0.5], [0.5, 0.0, 0.5], [0.5, 0.5, 0.0], [0.25, 0.75, 0.75], [0.25, 0.25, 0.25], [0.75, 0.75, 0.25], [0.75, 0.25, 0.75], [0.5, 0.0, 0.0], [0.5, 0.5, 0.5], [0.0, 0.0, 0.5], [0.0, 0.5, 0.0]]",A,primitive->conventional (x sqrt2),Starrydata (experimental),10.36410/JCPR.2020.21.3.319,https://doi.org/10.36410/JCPR.2020.21.3.319,Starrydata all_curves.csv (release 'latest'),PhononDB (Togo/NIMS MDR),https://mdr.nims.go.jp/datasets/c8aa5222-79ee-4d0d-9567-7c44d1c7814c,"LTC-calc.log unit cell (PBEsol-relaxed), same file as kappa",mp-567636,True,stoichiometric,VFeSb
VFeSb,6.8432340830753855,W/m/K,307.2,"experimental, Wiedemann-Franz: kappa_total - L*T/rho (Kim2015 L(S=171uV/K))",0,experimental,1.0,wf_subtracted,5.716091,216.0,F-43m,half-Heusler (C1b / MgAgAs),,"[""V"", ""V"", ""V"", ""V"", ""Fe"", ""Fe"", ""Fe"", ""Fe"", ""Sb"", ""Sb"", ""Sb"", ""Sb""]","[[0.0, 0.0, 0.0], [0.0, 0.5, 0.5], [0.5, 0.0, 0.5], [0.5, 0.5, 0.0], [0.25, 0.75, 0.75], [0.25, 0.25, 0.25], [0.75, 0.75, 0.25], [0.75, 0.25, 0.75], [0.5, 0.0, 0.0], [0.5, 0.5, 0.5], [0.0, 0.0, 0.5], [0.0, 0.5, 0.0]]",A,primitive->conventional (x sqrt2),Starrydata (experimental),10.1021/acs.chemmater.0c01189,https://doi.org/10.1021/acs.chemmater.0c01189,Starrydata all_curves.csv (release 'latest'),PhononDB (Togo/NIMS MDR),https://mdr.nims.go.jp/datasets/c8aa5222-79ee-4d0d-9567-7c44d1c7814c,"LTC-calc.log unit cell (PBEsol-relaxed), same file as kappa",mp-567636,True,stoichiometric,VFeSb
VFeSb,9.480096367204606,W/m/K,324.5498,"experimental, kappa_total - MEASURED kappa_e (no Lorenz assumption)",0,experimental,1.0,total_minus_measured_ke,5.716091,216.0,F-43m,half-Heusler (C1b / MgAgAs),,"[""V"", ""V"", ""V"", ""V"", ""Fe"", ""Fe"", ""Fe"", ""Fe"", ""Sb"", ""Sb"", ""Sb"", ""Sb""]","[[0.0, 0.0, 0.0], [0.0, 0.5, 0.5], [0.5, 0.0, 0.5], [0.5, 0.5, 0.0], [0.25, 0.75, 0.75], [0.25, 0.25, 0.25], [0.75, 0.75, 0.25], [0.75, 0.25, 0.75], [0.5, 0.0, 0.0], [0.5, 0.5, 0.5], [0.0, 0.0, 0.5], [0.0, 0.5, 0.0]]",A,primitive->conventional (x sqrt2),Starrydata (experimental),10.1016/j.jallcom.2019.153413,https://doi.org/10.1016/j.jallcom.2019.153413,Starrydata all_curves.csv (release 'latest'),PhononDB (Togo/NIMS MDR),https://mdr.nims.go.jp/datasets/c8aa5222-79ee-4d0d-9567-7c44d1c7814c,"LTC-calc.log unit cell (PBEsol-relaxed), same file as kappa",mp-567636,True,stoichiometric,VFeSb
VFeSb,9.486034,W/m/K,324.6935,"experimental, lattice thermal conductivity as published",0,experimental,1.0,reported_lattice,5.716091,216.0,F-43m,half-Heusler (C1b / MgAgAs),,"[""V"", ""V"", ""V"", ""V"", ""Fe"", ""Fe"", ""Fe"", ""Fe"", ""Sb"", ""Sb"", ""Sb"", ""Sb""]","[[0.0, 0.0, 0.0], [0.0, 0.5, 0.5], [0.5, 0.0, 0.5], [0.5, 0.5, 0.0], [0.25, 0.75, 0.75], [0.25, 0.25, 0.25], [0.75, 0.75, 0.25], [0.75, 0.25, 0.75], [0.5, 0.0, 0.0], [0.5, 0.5, 0.5], [0.0, 0.0, 0.5], [0.0, 0.5, 0.0]]",A,primitive->conventional (x sqrt2),Starrydata (experimental),10.1016/j.jallcom.2019.153413,https://doi.org/10.1016/j.jallcom.2019.153413,Starrydata all_curves.csv (release 'latest'),PhononDB (Togo/NIMS MDR),https://mdr.nims.go.jp/datasets/c8aa5222-79ee-4d0d-9567-7c44d1c7814c,"LTC-calc.log unit cell (PBEsol-relaxed), same file as kappa",mp-567636,True,stoichiometric,VFeSb
VFeSb,5.635933629221406,W/m/K,345.7621,"experimental, Wiedemann-Franz: kappa_total - L*T/rho (Kim2015 L(S=104uV/K))",0,experimental,1.0,wf_subtracted,5.716091,216.0,F-43m,half-Heusler (C1b / MgAgAs),,"[""V"", ""V"", ""V"", ""V"", ""Fe"", ""Fe"", ""Fe"", ""Fe"", ""Sb"", ""Sb"", ""Sb"", ""Sb""]","[[0.0, 0.0, 0.0], [0.0, 0.5, 0.5], [0.5, 0.0, 0.5], [0.5, 0.5, 0.0], [0.25, 0.75, 0.75], [0.25, 0.25, 0.25], [0.75, 0.75, 0.25], [0.75, 0.25, 0.75], [0.5, 0.0, 0.0], [0.5, 0.5, 0.5], [0.0, 0.0, 0.5], [0.0, 0.5, 0.0]]",A,primitive->conventional (x sqrt2),Starrydata (experimental),10.1088/2515-7655/abf41a,https://doi.org/10.1088/2515-7655/abf41a,Starrydata all_curves.csv (release 'latest'),PhononDB (Togo/NIMS MDR),https://mdr.nims.go.jp/datasets/c8aa5222-79ee-4d0d-9567-7c44d1c7814c,"LTC-calc.log unit cell (PBEsol-relaxed), same file as kappa",mp-567636,True,stoichiometric,VFeSb
VFeSb,8.180985104248563,W/m/K,346.8244,"experimental, Wiedemann-Franz: kappa_total - L*T/rho (Kim2015 L(S=190uV/K))",0,experimental,1.0,wf_subtracted,5.716091,216.0,F-43m,half-Heusler (C1b / MgAgAs),,"[""V"", ""V"", ""V"", ""V"", ""Fe"", ""Fe"", ""Fe"", ""Fe"", ""Sb"", ""Sb"", ""Sb"", ""Sb""]","[[0.0, 0.0, 0.0], [0.0, 0.5, 0.5], [0.5, 0.0, 0.5], [0.5, 0.5, 0.0], [0.25, 0.75, 0.75], [0.25, 0.25, 0.25], [0.75, 0.75, 0.25], [0.75, 0.25, 0.75], [0.5, 0.0, 0.0], [0.5, 0.5, 0.5], [0.0, 0.0, 0.5], [0.0, 0.5, 0.0]]",A,primitive->conventional (x sqrt2),Starrydata (experimental),10.1007/s11664-016-4804-y,https://doi.org/10.1007/s11664-016-4804-y,Starrydata all_curves.csv (release 'latest'),PhononDB (Togo/NIMS MDR),https://mdr.nims.go.jp/datasets/c8aa5222-79ee-4d0d-9567-7c44d1c7814c,"LTC-calc.log unit cell (PBEsol-relaxed), same file as kappa",mp-567636,True,stoichiometric,VFeSb
