Repository: Shivamrandive747/Thermalconductivity_prediction

# Calibrating first-principles lattice thermal conductivity to experiment

**A curated half-Heusler dataset and a validated transfer function.**

Published first-principles transport calculations of lattice thermal conductivity exceed what
laboratories measure for the same compound by a **median factor of 1.55**. That offset is regular
enough to be removed in closed form:

$$\kappa_L^{\mathrm{expt}}(T) \;=\; \kappa_L^{\mathrm{BTE}}(T)\;\min\!\left[c\left(\tfrac{T}{300}\right)^{p},\,1\right],
\qquad c = 0.51,\quad p = 0.80$$

Inside a domain of applicability declared before the validation set was scored, this places

File: data/Target_Materials/HEUSLER_KAPPA_TRAINING_SET.csv (part 56 of 192)
formula,kappa_L,kappa_units,temperature_K,method,method_tier,tier_name,weight,kappa_basis,struct_a_A,struct_spacegroup,struct_sg_symbol,struct_prototype,struct_site_ordering,struct_species,struct_frac_coords,struct_grade,lattice_convention,source,source_doi,source_url,source_location,struct_source,struct_source_url,struct_source_detail,struct_id,struct_same_paper_as_kappa,stoichiometry,parent_formula
VFeSb,8.194495706660375,W/m/K,349.7,"experimental, Wiedemann-Franz: kappa_total - L*T/rho (Kim2015 L(S=193uV/K))",0,experimental,1.0,wf_subtracted,5.716091,216.0,F-43m,half-Heusler (C1b / MgAgAs),,"[""V"", ""V"", ""V"", ""V"", ""Fe"", ""Fe"", ""Fe"", ""Fe"", ""Sb"", ""Sb"", ""Sb"", ""Sb""]","[[0.0, 0.0, 0.0], [0.0, 0.5, 0.5], [0.5, 0.0, 0.5], [0.5, 0.5, 0.0], [0.25, 0.75, 0.75], [0.25, 0.25, 0.25], [0.75, 0.75, 0.25], [0.75, 0.25, 0.75], [0.5, 0.0, 0.0], [0.5, 0.5, 0.5], [0.0, 0.0, 0.5], [0.0, 0.5, 0.0]]",A,primitive->conventional (x sqrt2),Starrydata (experimental),10.7567/jjap.56.111202,https://doi.org/10.7567/jjap.56.111202,Starrydata all_curves.csv (release 'latest'),PhononDB (Togo/NIMS MDR),https://mdr.nims.go.jp/datasets/c8aa5222-79ee-4d0d-9567-7c44d1c7814c,"LTC-calc.log unit cell (PBEsol-relaxed), same file as kappa",mp-567636,True,stoichiometric,VFeSb
VFeSb,5.912119064866364,W/m/K,350.1,"experimental, Wiedemann-Franz: kappa_total - L*T/rho (Kim2015 L(S=178uV/K))",0,experimental,1.0,wf_subtracted,5.716091,216.0,F-43m,half-Heusler (C1b / MgAgAs),,"[""V"", ""V"", ""V"", ""V"", ""Fe"", ""Fe"", ""Fe"", ""Fe"", ""Sb"", ""Sb"", ""Sb"", ""Sb""]","[[0.0, 0.0, 0.0], [0.0, 0.5, 0.5], [0.5, 0.0, 0.5], [0.5, 0.5, 0.0], [0.25, 0.75, 0.75], [0.25, 0.25, 0.25], [0.75, 0.75, 0.25], [0.75, 0.25, 0.75], [0.5, 0.0, 0.0], [0.5, 0.5, 0.5], [0.0, 0.0, 0.5], [0.0, 0.5, 0.0]]",A,primitive->conventional (x sqrt2),Starrydata (experimental),10.1021/acs.chemmater.0c01189,https://doi.org/10.1021/acs.chemmater.0c01189,Starrydata all_curves.csv (release 'latest'),PhononDB (Togo/NIMS MDR),https://mdr.nims.go.jp/datasets/c8aa5222-79ee-4d0d-9567-7c44d1c7814c,"LTC-calc.log unit cell (PBEsol-relaxed), same file as kappa",mp-567636,True,stoichiometric,VFeSb
VFeSb,10.720049469122454,W/m/K,350.4673,"experimental, Wiedemann-Franz: kappa_total - L*T/rho (Kim2015 L(S=234uV/K))",0,experimental,1.0,wf_subtracted,5.716091,216.0,F-43m,half-Heusler (C1b / MgAgAs),,"[""V"", ""V"", ""V"", ""V"", ""Fe"", ""Fe"", ""Fe"", ""Fe"", ""Sb"", ""Sb"", ""Sb"", ""Sb""]","[[0.0, 0.0, 0.0], [0.0, 0.5, 0.5], [0.5, 0.0, 0.5], [0.5, 0.5, 0.0], [0.25, 0.75, 0.75], [0.25, 0.25, 0.25], [0.75, 0.75, 0.25], [0.75, 0.25, 0.75], [0.5, 0.0, 0.0], [0.5, 0.5, 0.5], [0.0, 0.0, 0.5], [0.0, 0.5, 0.0]]",A,primitive->conventional (x sqrt2),Starrydata (experimental),10.1063/1.4772605,https://doi.org/10.1063/1.4772605,Starrydata all_curves.csv (release 'latest'),PhononDB (Togo/NIMS MDR),https://mdr.nims.go.jp/datasets/c8aa5222-79ee-4d0d-9567-7c44d1c7814c,"LTC-calc.log unit cell (PBEsol-relaxed), same file as kappa",mp-567636,True,stoichiometric,VFeSb
VFeSb,3.862332909649355,W/m/K,366.76,"experimental, Wiedemann-Franz: kappa_total - L*T/rho (Kim2015 L(S=84uV/K))",0,experimental,1.0,wf_subtracted,5.716091,216.0,F-43m,half-Heusler (C1b / MgAgAs),,"[""V"", ""V"", ""V"", ""V"", ""Fe"", ""Fe"", ""Fe"", ""Fe"", ""Sb"", ""Sb"", ""Sb"", ""Sb""]","[[0.0, 0.0, 0.0], [0.0, 0.5, 0.5], [0.5, 0.0, 0.5], [0.5, 0.5, 0.0], [0.25, 0.75, 0.75], [0.25, 0.25, 0.25], [0.75, 0.75, 0.25], [0.75, 0.25, 0.75], [0.5, 0.0, 0.0], [0.5, 0.5, 0.5], [0.0, 0.0, 0.5], [0.0, 0.5, 0.0]]",A,primitive->conventional (x sqrt2),Starrydata (experimental),10.36410/JCPR.2020.21.3.319,https://doi.org/10.36410/JCPR.2020.21.3.319,Starrydata all_curves.csv (release 'latest'),PhononDB (Togo/NIMS MDR),https://mdr.nims.go.jp/datasets/c8aa5222-79ee-4d0d-9567-7c44d1c7814c,"LTC-calc.log unit cell (PBEsol-relaxed), same file as kappa",mp-567636,True,stoichiometric,VFeSb
VFeSb,5.506615416367213,W/m/K,374.3475,"experimental, Wiedemann-Franz: kappa_total - L*T/rho (Kim2015 L(S=108uV/K))",0,experimental,1.0,wf_subtracted,5.716091,216.0,F-43m,half-Heusler (C1b / MgAgAs),,"[""V"", ""V"", ""V"", ""V"", ""Fe"", ""Fe"", ""Fe"", ""Fe"", ""Sb"", ""Sb"", ""Sb"", ""Sb""]","[[0.0, 0.0, 0.0], [0.0, 0.5, 0.5], [0.5, 0.0, 0.5], [0.5, 0.5, 0.0], [0.25, 0.75, 0.75], [0.25, 0.25, 0.25], [0.75, 0.75, 0.25], [0.75, 0.25, 0.75], [0.5, 0.0, 0.0], [0.5, 0.5, 0.5], [0.0, 0.0, 0.5], [0.0, 0.5, 0.0]]",A,primitive->conventional (x sqrt2),Starrydata (experimental),10.1088/2515-7655/abf41a,https://doi.org/10.1088/2515-7655/abf41a,Starrydata all_curves.csv (release 'latest'),PhononDB (Togo/NIMS MDR),https://mdr.nims.go.jp/datasets/c8aa5222-79ee-4d0d-9567-7c44d1c7814c,"LTC-calc.log unit cell (PBEsol-relaxed), same file as kappa",mp-567636,True,stoichiometric,VFeSb
VFeSb,8.726257,W/m/K,374.606,"experimental, lattice thermal conductivity as published",0,experimental,1.0,reported_lattice,5.716091,216.0,F-43m,half-Heusler (C1b / MgAgAs),,"[""V"", ""V"", ""V"", ""V"", ""Fe"", ""Fe"", ""Fe"", ""Fe"", ""Sb"", ""Sb"", ""Sb"", ""Sb""]","[[0.0, 0.0, 0.0], [0.0, 0.5, 0.5], [0.5, 0.0, 0.5], [0.5, 0.5, 0.0], [0.25, 0.75, 0.75], [0.25, 0.25, 0.25], [0.75, 0.75, 0.25], [0.75, 0.25, 0.75], [0.5, 0.0, 0.0], [0.5, 0.5, 0.5], [0.0, 0.0, 0.5], [0.0, 0.5, 0.0]]",A,primitive->conventional (x sqrt2),Starrydata (experimental),10.1016/j.jallcom.2019.153413,https://doi.org/10.1016/j.jallcom.2019.153413,Starrydata all_curves.csv (release 'latest'),PhononDB (Togo/NIMS MDR),https://mdr.nims.go.jp/datasets/c8aa5222-79ee-4d0d-9567-7c44d1c7814c,"LTC-calc.log unit cell (PBEsol-relaxed), same file as kappa",mp-567636,True,stoichiometric,VFeSb
VFeSb,8.687212252903597,W/m/K,375.0979,"experimental, kappa_total - MEASURED kappa_e (no Lorenz assumption)",0,experimental,1.0,total_minus_measured_ke,5.716091,216.0,F-43m,half-Heusler (C1b / MgAgAs),,"[""V"", ""V"", ""V"", ""V"", ""Fe"", ""Fe"", ""Fe"", ""Fe"", ""Sb"", ""Sb"", ""Sb"", ""Sb""]","[[0.0, 0.0, 0.0], [0.0, 0.5, 0.5], [0.5, 0.0, 0.5], [0.5, 0.5, 0.0], [0.25, 0.75, 0.75], [0.25, 0.25, 0.25], [0.75, 0.75, 0.25], [0.75, 0.25, 0.75], [0.5, 0.0, 0.0], [0.5, 0.5, 0.5], [0.0, 0.0, 0.5], [0.0, 0.5, 0.0]]",A,primitive->conventional (x sqrt2),Starrydata (experimental),10.1016/j.jallcom.2019.153413,https://doi.org/10.1016/j.jallcom.2019.153413,Starrydata all_curves.csv (release 'latest'),PhononDB (Togo/NIMS MDR),https://mdr.nims.go.jp/datasets/c8aa5222-79ee-4d0d-9567-7c44d1c7814c,"LTC-calc.log unit cell (PBEsol-relaxed), same file as kappa",mp-567636,True,stoichiometric,VFeSb
VFeSb,7.580437558657761,W/m/K,396.6376,"experimental, Wiedemann-Franz: kappa_total - L*T/rho (Kim2015 L(S=210uV/K))",0,experimental,1.0,wf_subtracted,5.716091,216.0,F-43m,half-Heusler (C1b / MgAgAs),,"[""V"", ""V"", ""V"", ""V"", ""Fe"", ""Fe"", ""Fe"", ""Fe"", ""Sb"", ""Sb"", ""Sb"", ""Sb""]","[[0.0, 0.0, 0.0], [0.0, 0.5, 0.5], [0.5, 0.0, 0.5], [0.5, 0.5, 0.0], [0.25, 0.75, 0.75], [0.25, 0.25, 0.25], [0.75, 0.75, 0.25], [0.75, 0.25, 0.75], [0.5, 0.0, 0.0], [0.5, 0.5, 0.5], [0.0, 0.0, 0.5], [0.0, 0.5, 0.0]]",A,primitive->conventional (x sqrt2),Starrydata (experimental),10.1007/s11664-016-4804-y,https://doi.org/10.1007/s11664-016-4804-y,Starrydata all_curves.csv (release 'latest'),PhononDB (Togo/NIMS MDR),https://mdr.nims.go.jp/datasets/c8aa5222-79ee-4d0d-9567-7c44d1c7814c,"LTC-calc.log unit cell (PBEsol-relaxed), same file as kappa",mp-567636,True,stoichiometric,VFeSb
VFeSb,9.50432613822151,W/m/K,399.5327,"experimental, Wiedemann-Franz: kappa_total - L*T/rho (Kim2015 L(S=250uV/K))",0,experimental,1.0,wf_subtracted,5.716091,216.0,F-43m,half-Heusler (C1b / MgAgAs),,"[""V"", ""V"", ""V"", ""V"", ""Fe"", ""Fe"", ""Fe"", ""Fe"", ""Sb"", ""Sb"", ""Sb"", ""Sb""]","[[0.0, 0.0, 0.0], [0.0, 0.5, 0.5], [0.5, 0.0, 0.5], [0.5, 0.5, 0.0], [0.25, 0.75, 0.75], [0.25, 0.25, 0.25], [0.75, 0.75, 0.25], [0.75, 0.25, 0.75], [0.5, 0.0, 0.0], [0.5, 0.5, 0.5], [0.0, 0.0, 0.5], [0.0, 0.5, 0.0]]",A,primitive->conventional (x sqrt2),Starrydata (experimental),10.1063/1.4772605,https://doi.org/10.1063/1.4772605,Starrydata all_curves.csv (release 'latest'),PhononDB (Togo/NIMS MDR),https://mdr.nims.go.jp/datasets/c8aa5222-79ee-4d0d-9567-7c44d1c7814c,"LTC-calc.log unit cell (PBEsol-relaxed), same file as kappa",mp-567636,True,stoichiometric,VFeSb
VFeSb,5.241724740077092,W/m/K,400.3,"experimental, Wiedemann-Franz: kappa_total - L*T/rho (Kim2015 L(S=188uV/K))",0,experimental,1.0,wf_subtracted,5.716091,216.0,F-43m,half-Heusler (C1b / MgAgAs),,"[""V"", ""V"", ""V"", ""V"", ""Fe"", ""Fe"", ""Fe"", ""Fe"", ""Sb"", ""Sb"", ""Sb"", ""Sb""]","[[0.0, 0.0, 0.0], [0.0, 0.5, 0.5], [0.5, 0.0, 0.5], [0.5, 0.5, 0.0], [0.25, 0.75, 0.75], [0.25, 0.25, 0.25], [0.75, 0.75, 0.25], [0.75, 0.25, 0.75], [0.5, 0.0, 0.0], [0.5, 0.5, 0.5], [0.0, 0.0, 0.5], [0.0, 0.5, 0.0]]",A,primitive->conventional (x sqrt2),Starrydata (experimental),10.1021/acs.chemmater.0c01189,https://doi.org/10.1021/acs.chemmater.0c01189,Starrydata all_curves.csv (release 'latest'),PhononDB (Togo/NIMS MDR),https://mdr.nims.go.jp/datasets/c8aa5222-79ee-4d0d-9567-7c44d1c7814c,"LTC-calc.log unit cell (PBEsol-relaxed), same file as kappa",mp-567636,True,stoichiometric,VFeSb
VFeSb,7.553345772553992,W/m/K,400.5,"experimental, Wiedemann-Franz: kappa_total - L*T/rho (Kim2015 L(S=210uV/K))",0,experimental,1.0,wf_subtracted,5.716091,216.0,F-43m,half-Heusler (C1b / MgAgAs),,"[""V"", ""V"", ""V"", ""V"", ""Fe"", ""Fe"", ""Fe"", ""Fe"", ""Sb"", ""Sb"", ""Sb"", ""Sb""]","[[0.0, 0.0, 0.0], [0.0, 0.5, 0.5], [0.5, 0.0, 0.5], [0.5, 0.5, 0.0], [0.25, 0.75, 0.75], [0.25, 0.25, 0.25], [0.75, 0.75, 0.25], [0.75, 0.25, 0.75], [0.5, 0.0, 0.0], [0.5, 0.5, 0.5], [0.0, 0.0, 0.5], [0.0, 0.5, 0.0]]",A,primitive->conventional (x sqrt2),Starrydata (experimental),10.7567/jjap.56.111202,https://doi.org/10.7567/jjap.56.111202,Starrydata all_curves.csv (release 'latest'),PhononDB (Togo/NIMS MDR),https://mdr.nims.go.jp/datasets/c8aa5222-79ee-4d0d-9567-7c44d1c7814c,"LTC-calc.log unit cell (PBEsol-relaxed), same file as kappa",mp-567636,True,stoichiometric,VFeSb
VFeSb,5.4273877203705245,W/m/K,407.1679,"experimental, Wiedemann-Franz: kappa_total - L*T/rho (Kim2015 L(S=110uV/K))",0,experimental,1.0,wf_subtracted,5.716091,216.0,F-43m,half-Heusler (C1b / MgAgAs),,"[""V"", ""V"", ""V"", ""V"", ""Fe"", ""Fe"", ""Fe"", ""Fe"", ""Sb"", ""Sb"", ""Sb"", ""Sb""]","[[0.0, 0.0, 0.0], [0.0, 0.5, 0.5], [0.5, 0.0, 0.5], [0.5, 0.5, 0.0], [0.25, 0.75, 0.75], [0.25, 0.25, 0.25], [0.75, 0.75, 0.25], [0.75, 0.25, 0.75], [0.5, 0.0, 0.0], [0.5, 0.5, 0.5], [0.0, 0.0, 0.5], [0.0, 0.5, 0.0]]",A,primitive->conventional (x sqrt2),Starrydata (experimental),10.1088/2515-7655/abf41a,https://doi.org/10.1088/2515-7655/abf41a,Starrydata all_curves.csv (release 'latest'),PhononDB (Togo/NIMS MDR),https://mdr.nims.go.jp/datasets/c8aa5222-79ee-4d0d-9567-7c44d1c7814c,"LTC-calc.log unit cell (PBEsol-relaxed), same file as kappa",mp-567636,True,stoichiometric,VFeSb
VFeSb,8.167598,W/m/K,424.5184,"experimental, lattice thermal conductivity as published",0,experimental,1.0,reported_lattice,5.716091,216.0,F-43m,half-Heusler (C1b / MgAgAs),,"[""V"", ""V"", ""V"", ""V"", ""Fe"", ""Fe"", ""Fe"", ""Fe"", ""Sb"", ""Sb"", ""Sb"", ""Sb""]","[[0.0, 0.0, 0.0], [0.0, 0.5, 0.5], [0.5, 0.0, 0.5], [0.5, 0.5, 0.0], [0.25, 0.75, 0.75], [0.25, 0.25, 0.25], [0.75, 0.75, 0.25], [0.75, 0.25, 0.75], [0.5, 0.0, 0.0], [0.5, 0.5, 0.5], [0.0, 0.0, 0.5], [0.0, 0.5, 0.0]]",A,primitive->conventional (x sqrt2),Starrydata (experimental),10.1016/j.jallcom.2019.153413,https://doi.org/10.1016/j.jallcom.2019.153413,Starrydata all_curves.csv (release 'latest'),PhononDB (Togo/NIMS MDR),https://mdr.nims.go.jp/datasets/c8aa5222-79ee-4d0d-9567-7c44d1c7814c,"LTC-calc.log unit cell (PBEsol-relaxed), same file as kappa",mp-567636,True,stoichiometric,VFeSb
VFeSb,8.141559480075738,W/m/K,425.014,"experimental, kappa_total - MEASURED kappa_e (no Lorenz assumption)",0,experimental,1.0,total_minus_measured_ke,5.716091,216.0,F-43m,half-Heusler (C1b / MgAgAs),,"[""V"", ""V"", ""V"", ""V"", ""Fe"", ""Fe"", ""Fe"", ""Fe"", ""Sb"", ""Sb"", ""Sb"", ""Sb""]","[[0.0, 0.0, 0.0], [0.0, 0.5, 0.5], [0.5, 0.0, 0.5], [0.5, 0.5, 0.0], [0.25, 0.75, 0.75], [0.25, 0.25, 0.25], [0.75, 0.75, 0.25], [0.75, 0.25, 0.75], [0.5, 0.0, 0.0], [0.5, 0.5, 0.5], [0.0, 0.0, 0.5], [0.0, 0.5, 0.0]]",A,primitive->conventional (x sqrt2),Starrydata (experimental),10.1016/j.jallcom.2019.153413,https://doi.org/10.1016/j.jallcom.2019.153413,Starrydata all_curves.csv (release 'latest'),PhononDB (Togo/NIMS MDR),https://mdr.nims.go.jp/datasets/c8aa5222-79ee-4d0d-9567-7c44d1c7814c,"LTC-calc.log unit cell (PBEsol-relaxed), same file as kappa",mp-567636,True,stoichiometric,VFeSb
VFeSb,8.305,W/m/K,425.2,experimental (Wiedemann-Franz subtracted),0,experimental,1.0,,5.716091,216.0,F-43m,half-Heusler (C1b / MgAgAs),,"[""V"", ""V"", ""V"", ""V"", ""Fe"", ""Fe"", ""Fe"", ""Fe"", ""Sb"", ""Sb"", ""Sb"", ""Sb""]","[[0.0, 0.0, 0.0], [0.0, 0.5, 0.5], [0.5, 0.0, 0.5], [0.5, 0.5, 0.0], [0.25, 0.75, 0.75], [0.25, 0.25, 0.25], [0.75, 0.75, 0.25], [0.75, 0.25, 0.75], [0.5, 0.0, 0.0], [0.5, 0.5, 0.5], [0.0, 0.0, 0.5], [0.0, 0.5, 0.0]]",A,primitive->conventional (x sqrt2),repository mining,10.6084/m9.figshare.29438735,https://github.com/KU-Yifan/PGEC-descriptor-TE-design/blob/main/results/lorenz_number/final_processed_with_kappaL.csv,,PhononDB (Togo/NIMS MDR),https://mdr.nims.go.jp/datasets/c8aa5222-79ee-4d0d-9567-7c44d1c7814c,"LTC-calc.log unit cell (PBEsol-relaxed), same file as kappa",mp-567636,True,stoichiometric,VFeSb
VFeSb,5.378770150870428,W/m/K,439.4589,"experimental, Wiedemann-Franz: kappa_total - L*T/rho (Kim2015 L(S=112uV/K))",0,experimental,1.0,wf_subtracted,5.716091,216.0,F-43m,half-Heusler (C1b / MgAgAs),,"[""V"", ""V"", ""V"", ""V"", ""Fe"", ""Fe"", ""Fe"", ""Fe"", ""Sb"", ""Sb"", ""Sb"", ""Sb""]","[[0.0, 0.0, 0.0], [0.0, 0.5, 0.5], [0.5, 0.0, 0.5], [0.5, 0.5, 0.0], [0.25, 0.75, 0.75], [0.25, 0.25, 0.25], [0.75, 0.75, 0.25], [0.75, 0.25, 0.75], [0.5, 0.0, 0.0], [0.5, 0.5, 0.5], [0.0, 0.0, 0.5], [0.0, 0.5, 0.0]]",A,primitive->conventional (x sqrt2),Starrydata (experimental),10.1088/2515-7655/abf41a,https://doi.org/10.1088/2515-7655/abf41a,Starrydata all_curves.csv (release 'latest'),PhononDB (Togo/NIMS MDR),https://mdr.nims.go.jp/datasets/c8aa5222-79ee-4d0d-9567-7c44d1c7814c,"LTC-calc.log unit cell (PBEsol-relaxed), same file as kappa",mp-567636,True,stoichiometric,VFeSb
VFeSb,7.023046585985762,W/m/K,449.2,"experimental, Wiedemann-Franz: kappa_total - L*T/rho (Kim2015 L(S=227uV/K))",0,experimental,1.0,wf_subtracted,5.716091,216.0,F-43m,half-Heusler (C1b / MgAgAs),,"[""V"", ""V"", ""V"", ""V"", ""Fe"", ""Fe"", ""Fe"", ""Fe"", ""Sb"", ""Sb"", ""Sb"", ""Sb""]","[[0.0, 0.0, 0.0], [0.0, 0.5, 0.5], [0.5, 0.0, 0.5], [0.5, 0.5, 0.0], [0.25, 0.75, 0.75], [0.25, 0.25, 0.25], [0.75, 0.75, 0.25], [0.75, 0.25, 0.75], [0.5, 0.0, 0.0], [0.5, 0.5, 0.5], [0.0, 0.0, 0.5], [0.0, 0.5, 0.0]]",A,primitive->conventional (x sqrt2),Starrydata (experimental),10.7567/jjap.56.111202,https://doi.org/10.7567/jjap.56.111202,Starrydata all_curves.csv (release 'latest'),PhononDB (Togo/NIMS MDR),https://mdr.nims.go.jp/datasets/c8aa5222-79ee-4d0d-9567-7c44d1c7814c,"LTC-calc.log unit cell (PBEsol-relaxed), same file as kappa",mp-567636,True,stoichiometric,VFeSb
VFeSb,7.010807437209906,W/m/K,449.4396,"experimental, Wiedemann-Franz: kappa_total - L*T/rho (Kim2015 L(S=227uV/K))",0,experimental,1.0,wf_subtracted,5.716091,216.0,F-43m,half-Heusler (C1b / MgAgAs),,"[""V"", ""V"", ""V"", ""V"", ""Fe"", ""Fe"", ""Fe"", ""Fe"", ""Sb"", ""Sb"", ""Sb"", ""Sb""]","[[0.0, 0.0, 0.0], [0.0, 0.5, 0.5], [0.5, 0.0, 0.5], [0.5, 0.5, 0.0], [0.25, 0.75, 0.75], [0.25, 0.25, 0.25], [0.75, 0.75, 0.25], [0.75, 0.25, 0.75], [0.5, 0.0, 0.0], [0.5, 0.5, 0.5], [0.0, 0.0, 0.5], [0.0, 0.5, 0.0]]",A,primitive->conventional (x sqrt2),Starrydata (experimental),10.1007/s11664-016-4804-y,https://doi.org/10.1007/s11664-016-4804-y,Starrydata all_curves.csv (release 'latest'),PhononDB (Togo/NIMS MDR),https://mdr.nims.go.jp/datasets/c8aa5222-79ee-4d0d-9567-7c44d1c7814c,"LTC-calc.log unit cell (PBEsol-relaxed), same file as kappa",mp-567636,True,stoichiometric,VFeSb
VFeSb,4.817915788664928,W/m/K,450.4,"experimental, Wiedemann-Franz: kappa_total - L*T/rho (Kim2015 L(S=195uV/K))",0,experimental,1.0,wf_subtracted,5.716091,216.0,F-43m,half-Heusler (C1b / MgAgAs),,"[""V"", ""V"", ""V"", ""V"", ""Fe"", ""Fe"", ""Fe"", ""Fe"", ""Sb"", ""Sb"", ""Sb"", ""Sb""]","[[0.0, 0.0, 0.0], [0.0, 0.5, 0.5], [0.5, 0.0, 0.5], [0.5, 0.5, 0.0], [0.25, 0.75, 0.75], [0.25, 0.25, 0.25], [0.75, 0.75, 0.25], [0.75, 0.25, 0.75], [0.5, 0.0, 0.0], [0.5, 0.5, 0.5], [0.0, 0.0, 0.5], [0.0, 0.5, 0.0]]",A,primitive->conventional (x sqrt2),Starrydata (experimental),10.1021/acs.chemmater.0c01189,https://doi.org/10.1021/acs.chemmater.0c01189,Starrydata all_curves.csv (release 'latest'),PhononDB (Togo/NIMS MDR),https://mdr.nims.go.jp/datasets/c8aa5222-79ee-4d0d-9567-7c44d1c7814c,"LTC-calc.log unit cell (PBEsol-relaxed), same file as kappa",mp-567636,True,stoichiometric,VFeSb
VFeSb,8.634905550684215,W/m/K,451.4019,"experimental, Wiedemann-Franz: kappa_total - L*T/rho (Kim2015 L(S=261uV/K))",0,experimental,1.0,wf_subtracted,5.716091,216.0,F-43m,half-Heusler (C1b / MgAgAs),,"[""V"", ""V"", ""V"", ""V"", ""Fe"", ""Fe"", ""Fe"", ""Fe"", ""Sb"", ""Sb"", ""Sb"", ""Sb""]","[[0.0, 0.0, 0.0], [0.0, 0.5, 0.5], [0.5, 0.0, 0.5], [0.5, 0.5, 0.0], [0.25, 0.75, 0.75], [0.25, 0.25, 0.25], [0.75, 0.75, 0.25], [0.75, 0.25, 0.75], [0.5, 0.0, 0.0], [0.5, 0.5, 0.5], [0.0, 0.0, 0.5], [0.0, 0.5, 0.0]]",A,primitive->conventional (x sqrt2),Starrydata (experimental),10.1063/1.4772605,https://doi.org/10.1063/1.4772605,Starrydata all_curves.csv (release 'latest'),PhononDB (Togo/NIMS MDR),https://mdr.nims.go.jp/datasets/c8aa5222-79ee-4d0d-9567-7c44d1c7814c,"LTC-calc.log unit cell (PBEsol-relaxed), same file as kappa",mp-567636,True,stoichiometric,VFeSb
VFeSb,3.49883828221555,W/m/K,467.33,"experimental, Wiedemann-Franz: kappa_total - L*T/rho (Kim2015 L(S=87uV/K))",0,experimental,1.0,wf_subtracted,5.716091,216.0,F-43m,half-Heusler (C1b / MgAgAs),,"[""V"", ""V"", ""V"", ""V"", ""Fe"", ""Fe"", ""Fe"", ""Fe"", ""Sb"", ""Sb"", ""Sb"", ""Sb""]","[[0.0, 0.0, 0.0], [0.0, 0.5, 0.5], [0.5, 0.0, 0.5], [0.5, 0.5, 0.0], [0.25, 0.75, 0.75], [0.25, 0.25, 0.25], [0.75, 0.75, 0.25], [0.75, 0.25, 0.75], [0.5, 0.0, 0.0], [0.5, 0.5, 0.5], [0.0, 0.0, 0.5], [0.0, 0.5, 0.0]]",A,primitive->conventional (x sqrt2),Starrydata (experimental),10.36410/JCPR.2020.21.3.319,https://doi.org/10.36410/JCPR.2020.21.3.319,Starrydata all_curves.csv (release 'latest'),PhononDB (Togo/NIMS MDR),https://mdr.nims.go.jp/datasets/c8aa5222-79ee-4d0d-9567-7c44d1c7814c,"LTC-calc.log unit cell (PBEsol-relaxed), same file as kappa",mp-567636,True,stoichiometric,VFeSb
VFeSb,5.360640563243655,W/m/K,471.7499,"experimental, Wiedemann-Franz: kappa_total - L*T/rho (Kim2015 L(S=111uV/K))",0,experimental,1.0,wf_subtracted,5.716091,216.0,F-43m,half-Heusler (C1b / MgAgAs),,"[""V"", ""V"", ""V"", ""V"", ""Fe"", ""Fe"", ""Fe"", ""Fe"", ""Sb"", ""Sb"", ""Sb"", ""Sb""]","[[0.0, 0.0, 0.0], [0.0, 0.5, 0.5], [0.5, 0.0, 0.5], [0.5, 0.5, 0.0], [0.25, 0.75, 0.75], [0.25, 0.25, 0.25], [0.75, 0.75, 0.25], [0.75, 0.25, 0.75], [0.5, 0.0, 0.0], [0.5, 0.5, 0.5], [0.0, 0.0, 0.5], [0.0, 0.5, 0.0]]",A,primitive->conventional (x sqrt2),Starrydata (experimental),10.1088/2515-7655/abf41a,https://doi.org/10.1088/2515-7655/abf41a,Starrydata all_curves.csv (release 'latest'),PhononDB (Togo/NIMS MDR),https://mdr.nims.go.jp/datasets/c8aa5222-79ee-4d0d-9567-7c44d1c7814c,"LTC-calc.log unit cell (PBEsol-relaxed), same file as kappa",mp-567636,True,stoichiometric,VFeSb
VFeSb,7.743017,W/m/K,474.4308,"experimental, lattice thermal conductivity as published",0,experimental,1.0,reported_lattice,5.716091,216.0,F-43m,half-Heusler (C1b / MgAgAs),,"[""V"", ""V"", ""V"", ""V"", ""Fe"", ""Fe"", ""Fe"", ""Fe"", ""Sb"", ""Sb"", ""Sb"", ""Sb""]","[[0.0, 0.0, 0.0], [0.0, 0.5, 0.5], [0.5, 0.0, 0.5], [0.5, 0.5, 0.0], [0.25, 0.75, 0.75], [0.25, 0.25, 0.25], [0.75, 0.75, 0.25], [0.75, 0.25, 0.75], [0.5, 0.0, 0.0], [0.5, 0.5, 0.5], [0.0, 0.0, 0.5], [0.0, 0.5, 0.0]]",A,primitive->conventional (x sqrt2),Starrydata (experimental),10.1016/j.jallcom.2019.153413,https://doi.org/10.1016/j.jallcom.2019.153413,Starrydata all_curves.csv (release 'latest'),PhononDB (Togo/NIMS MDR),https://mdr.nims.go.jp/datasets/c8aa5222-79ee-4d0d-9567-7c44d1c7814c,"LTC-calc.log unit cell (PBEsol-relaxed), same file as kappa",mp-567636,True,stoichiometric,VFeSb
VFeSb,7.710734788620075,W/m/K,474.9302,"experimental, kappa_total - MEASURED kappa_e (no Lorenz assumption)",0,experimental,1.0,total_minus_measured_ke,5.716091,216.0,F-43m,half-Heusler (C1b / MgAgAs),,"[""V"", ""V"", ""V"", ""V"", ""Fe"", ""Fe"", ""Fe"", ""Fe"", ""Sb"", ""Sb"", ""Sb"", ""Sb""]","[[0.0, 0.0, 0.0], [0.0, 0.5, 0.5], [0.5, 0.0, 0.5], [0.5, 0.5, 0.0], [0.25, 0.75, 0.75], [0.25, 0.25, 0.25], [0.75, 0.75, 0.25], [0.75, 0.25, 0.75], [0.5, 0.0, 0.0], [0.5, 0.5, 0.5], [0.0, 0.0, 0.5], [0.0, 0.5, 0.0]]",A,primitive->conventional (x sqrt2),Starrydata (experimental),10.1016/j.jallcom.2019.153413,https://doi.org/10.1016/j.jallcom.2019.153413,Starrydata all_curves.csv (release 'latest'),PhononDB (Togo/NIMS MDR),https://mdr.nims.go.jp/datasets/c8aa5222-79ee-4d0d-9567-7c44d1c7814c,"LTC-calc.log unit cell (PBEsol-relaxed), same file as kappa",mp-567636,True,stoichiometric,VFeSb
VFeSb,6.642336362131586,W/m/K,499.2528,"experimental, Wiedemann-Franz: kappa_total - L*T/rho (Kim2015 L(S=232uV/K))",0,experimental,1.0,wf_subtracted,5.716091,216.0,F-43m,half-Heusler (C1b / MgAgAs),,"[""V"", ""V"", ""V"", ""V"", ""Fe"", ""Fe"", ""Fe"", ""Fe"", ""Sb"", ""Sb"", ""Sb"", ""Sb""]","[[0.0, 0.0, 0.0], [0.0, 0.5, 0.5], [0.5, 0.0, 0.5], [0.5, 0.5, 0.0], [0.25, 0.75, 0.75], [0.25, 0.25, 0.25], [0.75, 0.75, 0.25], [0.75, 0.25, 0.75], [0.5, 0.0, 0.0], [0.5, 0.5, 0.5], [0.0, 0.0, 0.5], [0.0, 0.5, 0.0]]",A,primitive->conventional (x sqrt2),Starrydata (experimental),10.1007/s11664-016-4804-y,https://doi.org/10.1007/s11664-016-4804-y,Starrydata all_curves.csv (release 'latest'),PhononDB (Togo/NIMS MDR),https://mdr.nims.go.jp/datasets/c8aa5222-79ee-4d0d-9567-7c44d1c7814c,"LTC-calc.log unit cell (PBEsol-relaxed), same file as kappa",mp-567636,True,stoichiometric,VFeSb
VFeSb,4.496302500502322,W/m/K,500.1,"experimental, Wiedemann-Franz: kappa_total - L*T/rho (Kim2015 L(S=199uV/K))",0,experimental,1.0,wf_subtracted,5.716091,216.0,F-43m,half-Heusler (C1b / MgAgAs),,"[""V"", ""V"", ""V"", ""V"", ""Fe"", ""Fe"", ""Fe"", ""Fe"", ""Sb"", ""Sb"", ""Sb"", ""Sb""]","[[0.0, 0.0, 0.0], [0.0, 0.5, 0.5], [0.5, 0.0, 0.5], [0.5, 0.5, 0.0], [0.25, 0.75, 0.75], [0.25, 0.25, 0.25], [0.75, 0.75, 0.25], [0.75, 0.25, 0.75], [0.5, 0.0, 0.0], [0.5, 0.5, 0.5], [0.0, 0.0, 0.5], [0.0, 0.5, 0.0]]",A,primitive->conventional (x sqrt2),Starrydata (experimental),10.1021/acs.chemmater.0c01189,https://doi.org/10.1021/acs.chemmater.0c01189,Starrydata all_curves.csv (release 'latest'),PhononDB (Togo/NIMS MDR),https://mdr.nims.go.jp/datasets/c8aa5222-79ee-4d0d-9567-7c44d1c7814c,"LTC-calc.log unit cell (PBEsol-relaxed), same file as kappa",mp-567636,True,stoichiometric,VFeSb
VFeSb,6.651865688993156,W/m/K,500.5,"experimental, Wiedemann-Franz: kappa_total - L*T/rho (Kim2015 L(S=231uV/K))",0,experimental,1.0,wf_subtracted,5.716091,216.0,F-43m,half-Heusler (C1b / MgAgAs),,"[""V"", ""V"", ""V"", ""V"", ""Fe"", ""Fe"", ""Fe"", ""Fe"", ""Sb"", ""Sb"", ""Sb"", ""Sb""]","[[0.0, 0.0, 0.0], [0.0, 0.5, 0.5], [0.5, 0.0, 0.5], [0.5, 0.5, 0.0], [0.25, 0.75, 0.75], [0.25, 0.25, 0.25], [0.75, 0.75, 0.25], [0.75, 0.25, 0.75], [0.5, 0.0, 0.0], [0.5, 0.5, 0.5], [0.0, 0.0, 0.5], [0.0, 0.5, 0.0]]",A,primitive->conventional (x sqrt2),Starrydata (experimental),10.7567/jjap.56.111202,https://doi.org/10.7567/jjap.56.111202,Starrydata all_curves.csv (release 'latest'),PhononDB (Togo/NIMS MDR),https://mdr.nims.go.jp/datasets/c8aa5222-79ee-4d0d-9567-7c44d1c7814c,"LTC-calc.log unit cell (PBEsol-relaxed), same file as kappa",mp-567636,True,stoichiometric,VFeSb
VFeSb,5.46561920793594,W/m/K,504.5703,"experimental, Wiedemann-Franz: kappa_total - L*T/rho (Kim2015 L(S=110uV/K))",0,experimental,1.0,wf_subtracted,5.716091,216.0,F-43m,half-Heusler (C1b / MgAgAs),,"[""V"", ""V"", ""V"", ""V"", ""Fe"", ""Fe"", ""Fe"", ""Fe"", ""Sb"", ""Sb"", ""Sb"", ""Sb""]","[[0.0, 0.0, 0.0], [0.0, 0.5, 0.5], [0.5, 0.0, 0.5], [0.5, 0.5, 0.0], [0.25, 0.75, 0.75], [0.25, 0.25, 0.25], [0.75, 0.75, 0.25], [0.75, 0.25, 0.75], [0.5, 0.0, 0.0], [0.5, 0.5, 0.5], [0.0, 0.0, 0.5], [0.0, 0.5, 0.0]]",A,primitive->conventional (x sqrt2),Starrydata (experimental),10.1088/2515-7655/abf41a,https://doi.org/10.1088/2515-7655/abf41a,Starrydata all_curves.csv (release 'latest'),PhononDB (Togo/NIMS MDR),https://mdr.nims.go.jp/datasets/c8aa5222-79ee-4d0d-9567-7c44d1c7814c,"LTC-calc.log unit cell (PBEsol-relaxed), same file as kappa",mp-567636,True,stoichiometric,VFeSb
VFeSb,7.973382462091592,W/m/K,504.6729,"experimental, Wiedemann-Franz: kappa_total - L*T/rho (Kim2015 L(S=265uV/K))",0,experimental,1.0,wf_subtracted,5.716091,216.0,F-43m,half-Heusler (C1b / MgAgAs),,"[""V"", ""V"", ""V"", ""V"", ""Fe"", ""Fe"", ""Fe"", ""Fe"", ""Sb"", ""Sb"", ""Sb"", ""Sb""]","[[0.0, 0.0, 0.0], [0.0, 0.5, 0.5], [0.5, 0.0, 0.5], [0.5, 0.5, 0.0], [0.25, 0.75, 0.75], [0.25, 0.25, 0.25], [0.75, 0.75, 0.25], [0.75, 0.25, 0.75], [0.5, 0.0, 0.0], [0.5, 0.5, 0.5], [0.0, 0.0, 0.5], [0.0, 0.5, 0.0]]",A,primitive->conventional (x sqrt2),Starrydata (experimental),10.1063/1.4772605,https://doi.org/10.1063/1.4772605,Starrydata all_curves.csv (release 'latest'),PhononDB (Togo/NIMS MDR),https://mdr.nims.go.jp/datasets/c8aa5222-79ee-4d0d-9567-7c44d1c7814c,"LTC-calc.log unit cell (PBEsol-relaxed), same file as kappa",mp-567636,True,stoichiometric,VFeSb
VFeSb,7.5584,W/m/K,524.6,experimental (Wiedemann-Franz subtracted),0,experimental,1.0,,5.716091,216.0,F-43m,half-Heusler (C1b / MgAgAs),,"[""V"", ""V"", ""V"", ""V"", ""Fe"", ""Fe"", ""Fe"", ""Fe"", ""Sb"", ""Sb"", ""Sb"", ""Sb""]","[[0.0, 0.0, 0.0], [0.0, 0.5, 0.5], [0.5, 0.0, 0.5], [0.5, 0.5, 0.0], [0.25, 0.75, 0.75], [0.25, 0.25, 0.25], [0.75, 0.75, 0.25], [0.75, 0.25, 0.75], [0.5, 0.0, 0.0], [0.5, 0.5, 0.5], [0.0, 0.0, 0.5], [0.0, 0.5, 0.0]]",A,primitive->conventional (x sqrt2),repository mining,10.6084/m9.figshare.29438735,https://github.com/KU-Yifan/PGEC-descriptor-TE-design/blob/main/results/lorenz_number/final_processed_with_kappaL.csv,,PhononDB (Togo/NIMS MDR),https://mdr.nims.go.jp/datasets/c8aa5222-79ee-4d0d-9567-7c44d1c7814c,"LTC-calc.log unit cell (PBEsol-relaxed), same file as kappa",mp-567636,True,stoichiometric,VFeSb
VFeSb,7.385475,W/m/K,524.8687,"experimental, lattice thermal conductivity as published",0,experimental,1.0,reported_lattice,5.716091,216.0,F-43m,half-Heusler (C1b / MgAgAs),,"[""V"", ""V"", ""V"", ""V"", ""Fe"", ""Fe"", ""Fe"", ""Fe"", ""Sb"", ""Sb"", ""Sb"", ""Sb""]","[[0.0, 0.0, 0.0], [0.0, 0.5, 0.5], [0.5, 0.0, 0.5], [0.5, 0.5, 0.0], [0.25, 0.75, 0.75], [0.25, 0.25, 0.25], [0.75, 0.75, 0.25], [0.75, 0.25, 0.75], [0.5, 0.0, 0.0], [0.5, 0.5, 0.5], [0.0, 0.0, 0.5], [0.0, 0.5, 0.0]]",A,primitive->conventional (x sqrt2),Starrydata (experimental),10.1016/j.jallcom.2019.153413,https://doi.org/10.1016/j.jallcom.2019.153413,Starrydata all_curves.csv (release 'latest'),PhononDB (Togo/NIMS MDR),https://mdr.nims.go.jp/datasets/c8aa5222-79ee-4d0d-9567-7c44d1c7814c,"LTC-calc.log unit cell (PBEsol-relaxed), same file as kappa",mp-567636,True,stoichiometric,VFeSb
VFeSb,7.376343682129987,W/m/K,525.4782,"experimental, kappa_total - MEASURED kappa_e (no Lorenz assumption)",0,experimental,1.0,total_minus_measured_ke,5.716091,216.0,F-43m,half-Heusler (C1b / MgAgAs),,"[""V"", ""V"", ""V"", ""V"", ""Fe"", ""Fe"", ""Fe"", ""Fe"", ""Sb"", ""Sb"", ""Sb"", ""Sb""]","[[0.0, 0.0, 0.0], [0.0, 0.5, 0.5], [0.5, 0.0, 0.5], [0.5, 0.5, 0.0], [0.25, 0.75, 0.75], [0.25, 0.25, 0.25], [0.75, 0.75, 0.25], [0.75, 0.25, 0.75], [0.5, 0.0, 0.0], [0.5, 0.5, 0.5], [0.0, 0.0, 0.5], [0.0, 0.5, 0.0]]",A,primitive->conventional (x sqrt2),Starrydata (experimental),10.1016/j.jallcom.2019.153413,https://doi.org/10.1016/j.jallcom.2019.153413,Starrydata all_curves.csv (release 'latest'),PhononDB (Togo/NIMS MDR),https://mdr.nims.go.jp/datasets/c8aa5222-79ee-4d0d-9567-7c44d1c7814c,"LTC-calc.log unit cell (PBEsol-relaxed), same file as kappa",mp-567636,True,stoichiometric,VFeSb
VFeSb,5.423103828368012,W/m/K,536.8613,"experimental, Wiedemann-Franz: kappa_total - L*T/rho (Kim2015 L(S=106uV/K))",0,experimental,1.0,wf_subtracted,5.716091,216.0,F-43m,half-Heusler (C1b / MgAgAs),,"[""V"", ""V"", ""V"", ""V"", ""Fe"", ""Fe"", ""Fe"", ""Fe"", ""Sb"", ""Sb"", ""Sb"", ""Sb""]","[[0.0, 0.0, 0.0], [0.0, 0.5, 0.5], [0.5, 0.0, 0.5], [0.5, 0.5, 0.0], [0.25, 0.75, 0.75], [0.25, 0.25, 0.25], [0.75, 0.75, 0.25], [0.75, 0.25, 0.75], [0.5, 0.0, 0.0], [0.5, 0.5, 0.5], [0.0, 0.0, 0.5], [0.0, 0.5, 0.0]]",A,primitive->conventional (x sqrt2),Starrydata (experimental),10.1088/2515-7655/abf41a,https://doi.org/10.1088/2515-7655/abf41a,Starrydata all_curves.csv (release 'latest'),PhononDB (Togo/NIMS MDR),https://mdr.nims.go.jp/datasets/c8aa5222-79ee-4d0d-9567-7c44d1c7814c,"LTC-calc.log unit cell (PBEsol-relaxed), same file as kappa",mp-567636,True,stoichiometric,VFeSb
VFeSb,6.294626378767569,W/m/K,546.0772,"experimental, Wiedemann-Franz: kappa_total - L*T/rho (Kim2015 L(S=238uV/K))",0,experimental,1.0,wf_subtracted,5.716091,216.0,F-43m,half-Heusler (C1b / MgAgAs),,"[""V"", ""V"", ""V"", ""V"", ""Fe"", ""Fe"", ""Fe"", ""Fe"", ""Sb"", ""Sb"", ""Sb"", ""Sb""]","[[0.0, 0.0, 0.0], [0.0, 0.5, 0.5], [0.5, 0.0, 0.5], [0.5, 0.5, 0.0], [0.25, 0.75, 0.75], [0.25, 0.25, 0.25], [0.75, 0.75, 0.25], [0.75, 0.25, 0.75], [0.5, 0.0, 0.0], [0.5, 0.5, 0.5], [0.0, 0.0, 0.5], [0.0, 0.5, 0.0]]",A,primitive->conventional (x sqrt2),Starrydata (experimental),10.1007/s11664-016-4804-y,https://doi.org/10.1007/s11664-016-4804-y,Starrydata all_curves.csv (release 'latest'),PhononDB (Togo/NIMS MDR),https://mdr.nims.go.jp/datasets/c8aa5222-79ee-4d0d-9567-7c44d1c7814c,"LTC-calc.log unit cell (PBEsol-relaxed), same file as kappa",mp-567636,True,stoichiometric,VFeSb
VFeSb,7.541862401079702,W/m/K,548.1308,"experimental, Wiedemann-Franz: kappa_total - L*T/rho (Kim2015 L(S=264uV/K))",0,experimental,1.0,wf_subtracted,5.716091,216.0,F-43m,half-Heusler (C1b / MgAgAs),,"[""V"", ""V"", ""V"", ""V"", ""Fe"", ""Fe"", ""Fe"", ""Fe"", ""Sb"", ""Sb"", ""Sb"", ""Sb""]","[[0.0, 0.0, 0.0], [0.0, 0.5, 0.5], [0.5, 0.0, 0.5], [0.5, 0.5, 0.0], [0.25, 0.75, 0.75], [0.25, 0.25, 0.25], [0.75, 0.75, 0.25], [0.75, 0.25, 0.75], [0.5, 0.0, 0.0], [0.5, 0.5, 0.5], [0.0, 0.0, 0.5], [0.0, 0.5, 0.0]]",A,primitive->conventional (x sqrt2),Starrydata (experimental),10.1063/1.4772605,https://doi.org/10.1063/1.4772605,Starrydata all_curves.csv (release 'latest'),PhononDB (Togo/NIMS MDR),https://mdr.nims.go.jp/datasets/c8aa5222-79ee-4d0d-9567-7c44d1c7814c,"LTC-calc.log unit cell (PBEsol-relaxed), same file as kappa",mp-567636,True,stoichiometric,VFeSb
VFeSb,6.320834782445649,W/m/K,550.3,"experimental, Wiedemann-Franz: kappa_total - L*T/rho (Kim2015 L(S=236uV/K))",0,experimental,1.0,wf_subtracted,5.716091,216.0,F-43m,half-Heusler (C1b / MgAgAs),,"[""V"", ""V"", ""V"", ""V"", ""Fe"", ""Fe"", ""Fe"", ""Fe"", ""Sb"", ""Sb"", ""Sb"", ""Sb""]","[[0.0, 0.0, 0.0], [0.0, 0.5, 0.5], [0.5, 0.0, 0.5], [0.5, 0.5, 0.0], [0.25, 0.75, 0.75], [0.25, 0.25, 0.25], [0.75, 0.75, 0.25], [0.75, 0.25, 0.75], [0.5, 0.0, 0.0], [0.5, 0.5, 0.5], [0.0, 0.0, 0.5], [0.0, 0.5, 0.0]]",A,primitive->conventional (x sqrt2),Starrydata (experimental),10.7567/jjap.56.111202,https://doi.org/10.7567/jjap.56.111202,Starrydata all_curves.csv (release 'latest'),PhononDB (Togo/NIMS MDR),https://mdr.nims.go.jp/datasets/c8aa5222-79ee-4d0d-9567-7c44d1c7814c,"LTC-calc.log unit cell (PBEsol-relaxed), same file as kappa",mp-567636,True,stoichiometric,VFeSb
VFeSb,4.29535887085181,W/m/K,550.4,"experimental, Wiedemann-Franz: kappa_total - L*T/rho (Kim2015 L(S=203uV/K))",0,experimental,1.0,wf_subtracted,5.716091,216.0,F-43m,half-Heusler (C1b / MgAgAs),,"[""V"", ""V"", ""V"", ""V"", ""Fe"", ""Fe"", ""Fe"", ""Fe"", ""Sb"", ""Sb"", ""Sb"", ""Sb""]","[[0.0, 0.0, 0.0], [0.0, 0.5, 0.5], [0.5, 0.0, 0.5], [0.5, 0.5, 0.0], [0.25, 0.75, 0.75], [0.25, 0.25, 0.25], [0.75, 0.75, 0.25], [0.75, 0.25, 0.75], [0.5, 0.0, 0.0], [0.5, 0.5, 0.5], [0.0, 0.0, 0.5], [0.0, 0.5, 0.0]]",A,primitive->conventional (x sqrt2),Starrydata (experimental),10.1021/acs.chemmater.0c01189,https://doi.org/10.1021/acs.chemmater.0c01189,Starrydata all_curves.csv (release 'latest'),PhononDB (Togo/NIMS MDR),https://mdr.nims.go.jp/datasets/c8aa5222-79ee-4d0d-9567-7c44d1c7814c,"LTC-calc.log unit cell (PBEsol-relaxed), same file as kappa",mp-567636,True,stoichiometric,VFeSb
VFeSb,3.1260087341684817,W/m/K,563.64,"experimental, Wiedemann-Franz: kappa_total - L*T/rho (Kim2015 L(S=91uV/K))",0,experimental,1.0,wf_subtracted,5.716091,216.0,F-43m,half-Heusler (C1b / MgAgAs),,"[""V"", ""V"", ""V"", ""V"", ""Fe"", ""Fe"", ""Fe"", ""Fe"", ""Sb"", ""Sb"", ""Sb"", ""Sb""]","[[0.0, 0.0, 0.0], [0.0, 0.5, 0.5], [0.5, 0.0, 0.5], [0.5, 0.5, 0.0], [0.25, 0.75, 0.75], [0.25, 0.25, 0.25], [0.75, 0.75, 0.25], [0.75, 0.25, 0.75], [0.5, 0.0, 0.0], [0.5, 0.5, 0.5], [0.0, 0.0, 0.5], [0.0, 0.5, 0.0]]",A,primitive->conventional (x sqrt2),Starrydata (experimental),10.36410/JCPR.2020.21.3.319,https://doi.org/10.36410/JCPR.2020.21.3.319,Starrydata all_curves.csv (release 'latest'),PhononDB (Togo/NIMS MDR),https://mdr.nims.go.jp/datasets/c8aa5222-79ee-4d0d-9567-7c44d1c7814c,"LTC-calc.log unit cell (PBEsol-relaxed), same file as kappa",mp-567636,True,stoichiometric,VFeSb
VFeSb,5.468721385864229,W/m/K,568.0936,"experimental, Wiedemann-Franz: kappa_total - L*T/rho (Kim2015 L(S=102uV/K))",0,experimental,1.0,wf_subtracted,5.716091,216.0,F-43m,half-Heusler (C1b / MgAgAs),,"[""V"", ""V"", ""V"", ""V"", ""Fe"", ""Fe"", ""Fe"", ""Fe"", ""Sb"", ""Sb"", ""Sb"", ""Sb""]","[[0.0, 0.0, 0.0], [0.0, 0.5, 0.5], [0.5, 0.0, 0.5], [0.5, 0.5, 0.0], [0.25, 0.75, 0.75], [0.25, 0.25, 0.25], [0.75, 0.75, 0.25], [0.75, 0.25, 0.75], [0.5, 0.0, 0.0], [0.5, 0.5, 0.5], [0.0, 0.0, 0.5], [0.0, 0.5, 0.0]]",A,primitive->conventional (x sqrt2),Starrydata (experimental),10.1088/2515-7655/abf41a,https://doi.org/10.1088/2515-7655/abf41a,Starrydata all_curves.csv (release 'latest'),PhononDB (Togo/NIMS MDR),https://mdr.nims.go.jp/datasets/c8aa5222-79ee-4d0d-9567-7c44d1c7814c,"LTC-calc.log unit cell (PBEsol-relaxed), same file as kappa",mp-567636,True,stoichiometric,VFeSb
VFeSb,7.2075064,W/m/K,574.7625,"experimental, kappa_total - MEASURED kappa_e (no Lorenz assumption)",0,experimental,1.0,total_minus_measured_ke,5.716091,216.0,F-43m,half-Heusler (C1b / MgAgAs),,"[""V"", ""V"", ""V"", ""V"", ""Fe"", ""Fe"", ""Fe"", ""Fe"", ""Sb"", ""Sb"", ""Sb"", ""Sb""]","[[0.0, 0.0, 0.0], [0.0, 0.5, 0.5], [0.5, 0.0, 0.5], [0.5, 0.5, 0.0], [0.25, 0.75, 0.75], [0.25, 0.25, 0.25], [0.75, 0.75, 0.25], [0.75, 0.25, 0.75], [0.5, 0.0, 0.0], [0.5, 0.5, 0.5], [0.0, 0.0, 0.5], [0.0, 0.5, 0.0]]",A,primitive->conventional (x sqrt2),Starrydata (experimental),10.1016/j.jallcom.2019.153413,https://doi.org/10.1016/j.jallcom.2019.153413,Starrydata all_curves.csv (release 'latest'),PhononDB (Togo/NIMS MDR),https://mdr.nims.go.jp/datasets/c8aa5222-79ee-4d0d-9567-7c44d1c7814c,"LTC-calc.log unit cell (PBEsol-relaxed), same file as kappa",mp-567636,True,stoichiometric,VFeSb
VFeSb,7.251397,W/m/K,574.7811,"experimental, lattice thermal conductivity as published",0,experimental,1.0,reported_lattice,5.716091,216.0,F-43m,half-Heusler (C1b / MgAgAs),,"[""V"", ""V"", ""V"", ""V"", ""Fe"", ""Fe"", ""Fe"", ""Fe"", ""Sb"", ""Sb"", ""Sb"", ""Sb""]","[[0.0, 0.0, 0.0], [0.0, 0.5, 0.5], [0.5, 0.0, 0.5], [0.5, 0.5, 0.0], [0.25, 0.75, 0.75], [0.25, 0.25, 0.25], [0.75, 0.75, 0.25], [0.75, 0.25, 0.75], [0.5, 0.0, 0.0], [0.5, 0.5, 0.5], [0.0, 0.0, 0.5], [0.0, 0.5, 0.0]]",A,primitive->conventional (x sqrt2),Starrydata (experimental),10.1016/j.jallcom.2019.153413,https://doi.org/10.1016/j.jallcom.2019.153413,Starrydata all_curves.csv (release 'latest'),PhononDB (Togo/NIMS MDR),https://mdr.nims.go.jp/datasets/c8aa5222-79ee-4d0d-9567-7c44d1c7814c,"LTC-calc.log unit cell (PBEsol-relaxed), same file as kappa",mp-567636,True,stoichiometric,VFeSb
VFeSb,6.061363441374272,W/m/K,596.8867,"experimental, Wiedemann-Franz: kappa_total - L*T/rho (Kim2015 L(S=235uV/K))",0,experimental,1.0,wf_subtracted,5.716091,216.0,F-43m,half-Heusler (C1b / MgAgAs),,"[""V"", ""V"", ""V"", ""V"", ""Fe"", ""Fe"", ""Fe"", ""Fe"", ""Sb"", ""Sb"", ""Sb"", ""Sb""]","[[0.0, 0.0, 0.0], [0.0, 0.5, 0.5], [0.5, 0.0, 0.5], [0.5, 0.5, 0.0], [0.25, 0.75, 0.75], [0.25, 0.25, 0.25], [0.75, 0.75, 0.25], [0.75, 0.25, 0.75], [0.5, 0.0, 0.0], [0.5, 0.5, 0.5], [0.0, 0.0, 0.5], [0.0, 0.5, 0.0]]",A,primitive->conventional (x sqrt2),Starrydata (experimental),10.1007/s11664-016-4804-y,https://doi.org/10.1007/s11664-016-4804-y,Starrydata all_curves.csv (release 'latest'),PhononDB (Togo/NIMS MDR),https://mdr.nims.go.jp/datasets/c8aa5222-79ee-4d0d-9567-7c44d1c7814c,"LTC-calc.log unit cell (PBEsol-relaxed), same file as kappa",mp-567636,True,stoichiometric,VFeSb
VFeSb,6.090284230913985,W/m/K,599.5,"experimental, Wiedemann-Franz: kappa_total - L*T/rho (Kim2015 L(S=235uV/K))",0,experimental,1.0,wf_subtracted,5.716091,216.0,F-43m,half-Heusler (C1b / MgAgAs),,"[""V"", ""V"", ""V"", ""V"", ""Fe"", ""Fe"", ""Fe"", ""Fe"", ""Sb"", ""Sb"", ""Sb"", ""Sb""]","[[0.0, 0.0, 0.0], [0.0, 0.5, 0.5], [0.5, 0.0, 0.5], [0.5, 0.5, 0.0], [0.25, 0.75, 0.75], [0.25, 0.25, 0.25], [0.75, 0.75, 0.25], [0.75, 0.25, 0.75], [0.5, 0.0, 0.0], [0.5, 0.5, 0.5], [0.0, 0.0, 0.5], [0.0, 0.5, 0.0]]",A,primitive->conventional (x sqrt2),Starrydata (experimental),10.7567/jjap.56.111202,https://doi.org/10.7567/jjap.56.111202,Starrydata all_curves.csv (release 'latest'),PhononDB (Togo/NIMS MDR),https://mdr.nims.go.jp/datasets/c8aa5222-79ee-4d0d-9567-7c44d1c7814c,"LTC-calc.log unit cell (PBEsol-relaxed), same file as kappa",mp-567636,True,stoichiometric,VFeSb
VFeSb,5.55781004702112,W/m/K,599.8552,"experimental, Wiedemann-Franz: kappa_total - L*T/rho (Kim2015 L(S=98uV/K))",0,experimental,1.0,wf_subtracted,5.716091,216.0,F-43m,half-Heusler (C1b / MgAgAs),,"[""V"", ""V"", ""V"", ""V"", ""Fe"", ""Fe"", ""Fe"", ""Fe"", ""Sb"", ""Sb"", ""Sb"", ""Sb""]","[[0.0, 0.0, 0.0], [0.0, 0.5, 0.5], [0.5, 0.0, 0.5], [0.5, 0.5, 0.0], [0.25, 0.75, 0.75], [0.25, 0.25, 0.25], [0.75, 0.75, 0.25], [0.75, 0.25, 0.75], [0.5, 0.0, 0.0], [0.5, 0.5, 0.5], [0.0, 0.0, 0.5], [0.0, 0.5, 0.0]]",A,primitive->conventional (x sqrt2),Starrydata (experimental),10.1088/2515-7655/abf41a,https://doi.org/10.1088/2515-7655/abf41a,Starrydata all_curves.csv (release 'latest'),PhononDB (Togo/NIMS MDR),https://mdr.nims.go.jp/datasets/c8aa5222-79ee-4d0d-9567-7c44d1c7814c,"LTC-calc.log unit cell (PBEsol-relaxed), same file as kappa",mp-567636,True,stoichiometric,VFeSb
VFeSb,7.2337851598890595,W/m/K,600.0,"experimental, Wiedemann-Franz: kappa_total - L*T/rho (Kim2015 L(S=254uV/K))",0,experimental,1.0,wf_subtracted,5.716091,216.0,F-43m,half-Heusler (C1b / MgAgAs),,"[""V"", ""V"", ""V"", ""V"", ""Fe"", ""Fe"", ""Fe"", ""Fe"", ""Sb"", ""Sb"", ""Sb"", ""Sb""]","[[0.0, 0.0, 0.0], [0.0, 0.5, 0.5], [0.5, 0.0, 0.5], [0.5, 0.5, 0.0], [0.25, 0.75, 0.75], [0.25, 0.25, 0.25], [0.75, 0.75, 0.25], [0.75, 0.25, 0.75], [0.5, 0.0, 0.0], [0.5, 0.5, 0.5], [0.0, 0.0, 0.5], [0.0, 0.5, 0.0]]",A,primitive->conventional (x sqrt2),Starrydata (experimental),10.1063/1.4772605,https://doi.org/10.1063/1.4772605,Starrydata all_curves.csv (release 'latest'),PhononDB (Togo/NIMS MDR),https://mdr.nims.go.jp/datasets/c8aa5222-79ee-4d0d-9567-7c44d1c7814c,"LTC-calc.log unit cell (PBEsol-relaxed), same file as kappa",mp-567636,True,stoichiometric,VFeSb
