Repository: Shivamrandive747/Thermalconductivity_prediction

# Calibrating first-principles lattice thermal conductivity to experiment

**A curated half-Heusler dataset and a validated transfer function.**

Published first-principles transport calculations of lattice thermal conductivity exceed what
laboratories measure for the same compound by a **median factor of 1.55**. That offset is regular
enough to be removed in closed form:

$$\kappa_L^{\mathrm{expt}}(T) \;=\; \kappa_L^{\mathrm{BTE}}(T)\;\min\!\left[c\left(\tfrac{T}{300}\right)^{p},\,1\right],
\qquad c = 0.51,\quad p = 0.80$$

Inside a domain of applicability declared before the validation set was scored, this places

File: data/Target_Materials/HEUSLER_KAPPA_TRAINING_SET.csv (part 57 of 192)
formula,kappa_L,kappa_units,temperature_K,method,method_tier,tier_name,weight,kappa_basis,struct_a_A,struct_spacegroup,struct_sg_symbol,struct_prototype,struct_site_ordering,struct_species,struct_frac_coords,struct_grade,lattice_convention,source,source_doi,source_url,source_location,struct_source,struct_source_url,struct_source_detail,struct_id,struct_same_paper_as_kappa,stoichiometry,parent_formula
VFeSb,4.176498461619212,W/m/K,600.3,"experimental, Wiedemann-Franz: kappa_total - L*T/rho (Kim2015 L(S=203uV/K))",0,experimental,1.0,wf_subtracted,5.716091,216.0,F-43m,half-Heusler (C1b / MgAgAs),,"[""V"", ""V"", ""V"", ""V"", ""Fe"", ""Fe"", ""Fe"", ""Fe"", ""Sb"", ""Sb"", ""Sb"", ""Sb""]","[[0.0, 0.0, 0.0], [0.0, 0.5, 0.5], [0.5, 0.0, 0.5], [0.5, 0.5, 0.0], [0.25, 0.75, 0.75], [0.25, 0.25, 0.25], [0.75, 0.75, 0.25], [0.75, 0.25, 0.75], [0.5, 0.0, 0.0], [0.5, 0.5, 0.5], [0.0, 0.0, 0.5], [0.0, 0.5, 0.0]]",A,primitive->conventional (x sqrt2),Starrydata (experimental),10.1021/acs.chemmater.0c01189,https://doi.org/10.1021/acs.chemmater.0c01189,Starrydata all_curves.csv (release 'latest'),PhononDB (Togo/NIMS MDR),https://mdr.nims.go.jp/datasets/c8aa5222-79ee-4d0d-9567-7c44d1c7814c,"LTC-calc.log unit cell (PBEsol-relaxed), same file as kappa",mp-567636,True,stoichiometric,VFeSb
VFeSb,5.572421070319851,W/m/K,630.5581,"experimental, Wiedemann-Franz: kappa_total - L*T/rho (Kim2015 L(S=92uV/K))",0,experimental,1.0,wf_subtracted,5.716091,216.0,F-43m,half-Heusler (C1b / MgAgAs),,"[""V"", ""V"", ""V"", ""V"", ""Fe"", ""Fe"", ""Fe"", ""Fe"", ""Sb"", ""Sb"", ""Sb"", ""Sb""]","[[0.0, 0.0, 0.0], [0.0, 0.5, 0.5], [0.5, 0.0, 0.5], [0.5, 0.5, 0.0], [0.25, 0.75, 0.75], [0.25, 0.25, 0.25], [0.75, 0.75, 0.25], [0.75, 0.25, 0.75], [0.5, 0.0, 0.0], [0.5, 0.5, 0.5], [0.0, 0.0, 0.5], [0.0, 0.5, 0.0]]",A,primitive->conventional (x sqrt2),Starrydata (experimental),10.1088/2515-7655/abf41a,https://doi.org/10.1088/2515-7655/abf41a,Starrydata all_curves.csv (release 'latest'),PhononDB (Togo/NIMS MDR),https://mdr.nims.go.jp/datasets/c8aa5222-79ee-4d0d-9567-7c44d1c7814c,"LTC-calc.log unit cell (PBEsol-relaxed), same file as kappa",mp-567636,True,stoichiometric,VFeSb
VFeSb,7.1180919092998085,W/m/K,646.2617,"experimental, Wiedemann-Franz: kappa_total - L*T/rho (Kim2015 L(S=238uV/K))",0,experimental,1.0,wf_subtracted,5.716091,216.0,F-43m,half-Heusler (C1b / MgAgAs),,"[""V"", ""V"", ""V"", ""V"", ""Fe"", ""Fe"", ""Fe"", ""Fe"", ""Sb"", ""Sb"", ""Sb"", ""Sb""]","[[0.0, 0.0, 0.0], [0.0, 0.5, 0.5], [0.5, 0.0, 0.5], [0.5, 0.5, 0.0], [0.25, 0.75, 0.75], [0.25, 0.25, 0.25], [0.75, 0.75, 0.25], [0.75, 0.25, 0.75], [0.5, 0.0, 0.0], [0.5, 0.5, 0.5], [0.0, 0.0, 0.5], [0.0, 0.5, 0.0]]",A,primitive->conventional (x sqrt2),Starrydata (experimental),10.1063/1.4772605,https://doi.org/10.1063/1.4772605,Starrydata all_curves.csv (release 'latest'),PhononDB (Togo/NIMS MDR),https://mdr.nims.go.jp/datasets/c8aa5222-79ee-4d0d-9567-7c44d1c7814c,"LTC-calc.log unit cell (PBEsol-relaxed), same file as kappa",mp-567636,True,stoichiometric,VFeSb
VFeSb,5.783790107891325,W/m/K,647.6961,"experimental, Wiedemann-Franz: kappa_total - L*T/rho (Kim2015 L(S=243uV/K))",0,experimental,1.0,wf_subtracted,5.716091,216.0,F-43m,half-Heusler (C1b / MgAgAs),,"[""V"", ""V"", ""V"", ""V"", ""Fe"", ""Fe"", ""Fe"", ""Fe"", ""Sb"", ""Sb"", ""Sb"", ""Sb""]","[[0.0, 0.0, 0.0], [0.0, 0.5, 0.5], [0.5, 0.0, 0.5], [0.5, 0.5, 0.0], [0.25, 0.75, 0.75], [0.25, 0.25, 0.25], [0.75, 0.75, 0.25], [0.75, 0.25, 0.75], [0.5, 0.0, 0.0], [0.5, 0.5, 0.5], [0.0, 0.0, 0.5], [0.0, 0.5, 0.0]]",A,primitive->conventional (x sqrt2),Starrydata (experimental),10.1007/s11664-016-4804-y,https://doi.org/10.1007/s11664-016-4804-y,Starrydata all_curves.csv (release 'latest'),PhononDB (Togo/NIMS MDR),https://mdr.nims.go.jp/datasets/c8aa5222-79ee-4d0d-9567-7c44d1c7814c,"LTC-calc.log unit cell (PBEsol-relaxed), same file as kappa",mp-567636,True,stoichiometric,VFeSb
VFeSb,5.790386104866167,W/m/K,649.2,"experimental, Wiedemann-Franz: kappa_total - L*T/rho (Kim2015 L(S=241uV/K))",0,experimental,1.0,wf_subtracted,5.716091,216.0,F-43m,half-Heusler (C1b / MgAgAs),,"[""V"", ""V"", ""V"", ""V"", ""Fe"", ""Fe"", ""Fe"", ""Fe"", ""Sb"", ""Sb"", ""Sb"", ""Sb""]","[[0.0, 0.0, 0.0], [0.0, 0.5, 0.5], [0.5, 0.0, 0.5], [0.5, 0.5, 0.0], [0.25, 0.75, 0.75], [0.25, 0.25, 0.25], [0.75, 0.75, 0.25], [0.75, 0.25, 0.75], [0.5, 0.0, 0.0], [0.5, 0.5, 0.5], [0.0, 0.0, 0.5], [0.0, 0.5, 0.0]]",A,primitive->conventional (x sqrt2),Starrydata (experimental),10.7567/jjap.56.111202,https://doi.org/10.7567/jjap.56.111202,Starrydata all_curves.csv (release 'latest'),PhononDB (Togo/NIMS MDR),https://mdr.nims.go.jp/datasets/c8aa5222-79ee-4d0d-9567-7c44d1c7814c,"LTC-calc.log unit cell (PBEsol-relaxed), same file as kappa",mp-567636,True,stoichiometric,VFeSb
VFeSb,4.047108106992356,W/m/K,650.5,"experimental, Wiedemann-Franz: kappa_total - L*T/rho (Kim2015 L(S=196uV/K))",0,experimental,1.0,wf_subtracted,5.716091,216.0,F-43m,half-Heusler (C1b / MgAgAs),,"[""V"", ""V"", ""V"", ""V"", ""Fe"", ""Fe"", ""Fe"", ""Fe"", ""Sb"", ""Sb"", ""Sb"", ""Sb""]","[[0.0, 0.0, 0.0], [0.0, 0.5, 0.5], [0.5, 0.0, 0.5], [0.5, 0.5, 0.0], [0.25, 0.75, 0.75], [0.25, 0.25, 0.25], [0.75, 0.75, 0.25], [0.75, 0.25, 0.75], [0.5, 0.0, 0.0], [0.5, 0.5, 0.5], [0.0, 0.0, 0.5], [0.0, 0.5, 0.0]]",A,primitive->conventional (x sqrt2),Starrydata (experimental),10.1021/acs.chemmater.0c01189,https://doi.org/10.1021/acs.chemmater.0c01189,Starrydata all_curves.csv (release 'latest'),PhononDB (Togo/NIMS MDR),https://mdr.nims.go.jp/datasets/c8aa5222-79ee-4d0d-9567-7c44d1c7814c,"LTC-calc.log unit cell (PBEsol-relaxed), same file as kappa",mp-567636,True,stoichiometric,VFeSb
VFeSb,2.7572522456374062,W/m/K,658.24,"experimental, Wiedemann-Franz: kappa_total - L*T/rho (Kim2015 L(S=93uV/K))",0,experimental,1.0,wf_subtracted,5.716091,216.0,F-43m,half-Heusler (C1b / MgAgAs),,"[""V"", ""V"", ""V"", ""V"", ""Fe"", ""Fe"", ""Fe"", ""Fe"", ""Sb"", ""Sb"", ""Sb"", ""Sb""]","[[0.0, 0.0, 0.0], [0.0, 0.5, 0.5], [0.5, 0.0, 0.5], [0.5, 0.5, 0.0], [0.25, 0.75, 0.75], [0.25, 0.25, 0.25], [0.75, 0.75, 0.25], [0.75, 0.25, 0.75], [0.5, 0.0, 0.0], [0.5, 0.5, 0.5], [0.0, 0.0, 0.5], [0.0, 0.5, 0.0]]",A,primitive->conventional (x sqrt2),Starrydata (experimental),10.36410/JCPR.2020.21.3.319,https://doi.org/10.36410/JCPR.2020.21.3.319,Starrydata all_curves.csv (release 'latest'),PhononDB (Togo/NIMS MDR),https://mdr.nims.go.jp/datasets/c8aa5222-79ee-4d0d-9567-7c44d1c7814c,"LTC-calc.log unit cell (PBEsol-relaxed), same file as kappa",mp-567636,True,stoichiometric,VFeSb
VFeSb,5.652205432145309,W/m/K,660.7317,"experimental, Wiedemann-Franz: kappa_total - L*T/rho (Kim2015 L(S=87uV/K))",0,experimental,1.0,wf_subtracted,5.716091,216.0,F-43m,half-Heusler (C1b / MgAgAs),,"[""V"", ""V"", ""V"", ""V"", ""Fe"", ""Fe"", ""Fe"", ""Fe"", ""Sb"", ""Sb"", ""Sb"", ""Sb""]","[[0.0, 0.0, 0.0], [0.0, 0.5, 0.5], [0.5, 0.0, 0.5], [0.5, 0.5, 0.0], [0.25, 0.75, 0.75], [0.25, 0.25, 0.25], [0.75, 0.75, 0.25], [0.75, 0.25, 0.75], [0.5, 0.0, 0.0], [0.5, 0.5, 0.5], [0.0, 0.0, 0.5], [0.0, 0.5, 0.0]]",A,primitive->conventional (x sqrt2),Starrydata (experimental),10.1088/2515-7655/abf41a,https://doi.org/10.1088/2515-7655/abf41a,Starrydata all_curves.csv (release 'latest'),PhononDB (Togo/NIMS MDR),https://mdr.nims.go.jp/datasets/c8aa5222-79ee-4d0d-9567-7c44d1c7814c,"LTC-calc.log unit cell (PBEsol-relaxed), same file as kappa",mp-567636,True,stoichiometric,VFeSb
VFeSb,5.76199371940656,W/m/K,690.9052,"experimental, Wiedemann-Franz: kappa_total - L*T/rho (Kim2015 L(S=83uV/K))",0,experimental,1.0,wf_subtracted,5.716091,216.0,F-43m,half-Heusler (C1b / MgAgAs),,"[""V"", ""V"", ""V"", ""V"", ""Fe"", ""Fe"", ""Fe"", ""Fe"", ""Sb"", ""Sb"", ""Sb"", ""Sb""]","[[0.0, 0.0, 0.0], [0.0, 0.5, 0.5], [0.5, 0.0, 0.5], [0.5, 0.5, 0.0], [0.25, 0.75, 0.75], [0.25, 0.25, 0.25], [0.75, 0.75, 0.25], [0.75, 0.25, 0.75], [0.5, 0.0, 0.0], [0.5, 0.5, 0.5], [0.0, 0.0, 0.5], [0.0, 0.5, 0.0]]",A,primitive->conventional (x sqrt2),Starrydata (experimental),10.1088/2515-7655/abf41a,https://doi.org/10.1088/2515-7655/abf41a,Starrydata all_curves.csv (release 'latest'),PhononDB (Togo/NIMS MDR),https://mdr.nims.go.jp/datasets/c8aa5222-79ee-4d0d-9567-7c44d1c7814c,"LTC-calc.log unit cell (PBEsol-relaxed), same file as kappa",mp-567636,True,stoichiometric,VFeSb
VFeSb,7.00149694542271,W/m/K,696.729,"experimental, Wiedemann-Franz: kappa_total - L*T/rho (Kim2015 L(S=211uV/K))",0,experimental,1.0,wf_subtracted,5.716091,216.0,F-43m,half-Heusler (C1b / MgAgAs),,"[""V"", ""V"", ""V"", ""V"", ""Fe"", ""Fe"", ""Fe"", ""Fe"", ""Sb"", ""Sb"", ""Sb"", ""Sb""]","[[0.0, 0.0, 0.0], [0.0, 0.5, 0.5], [0.5, 0.0, 0.5], [0.5, 0.5, 0.0], [0.25, 0.75, 0.75], [0.25, 0.25, 0.25], [0.75, 0.75, 0.25], [0.75, 0.25, 0.75], [0.5, 0.0, 0.0], [0.5, 0.5, 0.5], [0.0, 0.0, 0.5], [0.0, 0.5, 0.0]]",A,primitive->conventional (x sqrt2),Starrydata (experimental),10.1063/1.4772605,https://doi.org/10.1063/1.4772605,Starrydata all_curves.csv (release 'latest'),PhononDB (Togo/NIMS MDR),https://mdr.nims.go.jp/datasets/c8aa5222-79ee-4d0d-9567-7c44d1c7814c,"LTC-calc.log unit cell (PBEsol-relaxed), same file as kappa",mp-567636,True,stoichiometric,VFeSb
VFeSb,5.744849916132701,W/m/K,697.5093,"experimental, Wiedemann-Franz: kappa_total - L*T/rho (Kim2015 L(S=240uV/K))",0,experimental,1.0,wf_subtracted,5.716091,216.0,F-43m,half-Heusler (C1b / MgAgAs),,"[""V"", ""V"", ""V"", ""V"", ""Fe"", ""Fe"", ""Fe"", ""Fe"", ""Sb"", ""Sb"", ""Sb"", ""Sb""]","[[0.0, 0.0, 0.0], [0.0, 0.5, 0.5], [0.5, 0.0, 0.5], [0.5, 0.5, 0.0], [0.25, 0.75, 0.75], [0.25, 0.25, 0.25], [0.75, 0.75, 0.25], [0.75, 0.25, 0.75], [0.5, 0.0, 0.0], [0.5, 0.5, 0.5], [0.0, 0.0, 0.5], [0.0, 0.5, 0.0]]",A,primitive->conventional (x sqrt2),Starrydata (experimental),10.1007/s11664-016-4804-y,https://doi.org/10.1007/s11664-016-4804-y,Starrydata all_curves.csv (release 'latest'),PhononDB (Togo/NIMS MDR),https://mdr.nims.go.jp/datasets/c8aa5222-79ee-4d0d-9567-7c44d1c7814c,"LTC-calc.log unit cell (PBEsol-relaxed), same file as kappa",mp-567636,True,stoichiometric,VFeSb
VFeSb,7.0,W/m/K,700.0,experimental,0,experimental,1.0,,5.716091,216.0,F-43m,half-Heusler (C1b / MgAgAs),,"[""V"", ""V"", ""V"", ""V"", ""Fe"", ""Fe"", ""Fe"", ""Fe"", ""Sb"", ""Sb"", ""Sb"", ""Sb""]","[[0.0, 0.0, 0.0], [0.0, 0.5, 0.5], [0.5, 0.0, 0.5], [0.5, 0.5, 0.0], [0.25, 0.75, 0.75], [0.25, 0.25, 0.25], [0.75, 0.75, 0.25], [0.75, 0.25, 0.75], [0.5, 0.0, 0.0], [0.5, 0.5, 0.5], [0.0, 0.0, 0.5], [0.0, 0.5, 0.0]]",A,primitive->conventional (x sqrt2),"paper mining (PDF, batch 2)",10.1088/1361-648x/abcc0f,,page 7,PhononDB (Togo/NIMS MDR),https://mdr.nims.go.jp/datasets/c8aa5222-79ee-4d0d-9567-7c44d1c7814c,"LTC-calc.log unit cell (PBEsol-relaxed), same file as kappa",mp-567636,True,stoichiometric,VFeSb
VFeSb,4.051077392402785,W/m/K,700.9,"experimental, Wiedemann-Franz: kappa_total - L*T/rho (Kim2015 L(S=185uV/K))",0,experimental,1.0,wf_subtracted,5.716091,216.0,F-43m,half-Heusler (C1b / MgAgAs),,"[""V"", ""V"", ""V"", ""V"", ""Fe"", ""Fe"", ""Fe"", ""Fe"", ""Sb"", ""Sb"", ""Sb"", ""Sb""]","[[0.0, 0.0, 0.0], [0.0, 0.5, 0.5], [0.5, 0.0, 0.5], [0.5, 0.5, 0.0], [0.25, 0.75, 0.75], [0.25, 0.25, 0.25], [0.75, 0.75, 0.25], [0.75, 0.25, 0.75], [0.5, 0.0, 0.0], [0.5, 0.5, 0.5], [0.0, 0.0, 0.5], [0.0, 0.5, 0.0]]",A,primitive->conventional (x sqrt2),Starrydata (experimental),10.1021/acs.chemmater.0c01189,https://doi.org/10.1021/acs.chemmater.0c01189,Starrydata all_curves.csv (release 'latest'),PhononDB (Togo/NIMS MDR),https://mdr.nims.go.jp/datasets/c8aa5222-79ee-4d0d-9567-7c44d1c7814c,"LTC-calc.log unit cell (PBEsol-relaxed), same file as kappa",mp-567636,True,stoichiometric,VFeSb
VFeSb,5.775153671864095,W/m/K,701.1,"experimental, Wiedemann-Franz: kappa_total - L*T/rho (Kim2015 L(S=240uV/K))",0,experimental,1.0,wf_subtracted,5.716091,216.0,F-43m,half-Heusler (C1b / MgAgAs),,"[""V"", ""V"", ""V"", ""V"", ""Fe"", ""Fe"", ""Fe"", ""Fe"", ""Sb"", ""Sb"", ""Sb"", ""Sb""]","[[0.0, 0.0, 0.0], [0.0, 0.5, 0.5], [0.5, 0.0, 0.5], [0.5, 0.5, 0.0], [0.25, 0.75, 0.75], [0.25, 0.25, 0.25], [0.75, 0.75, 0.25], [0.75, 0.25, 0.75], [0.5, 0.0, 0.0], [0.5, 0.5, 0.5], [0.0, 0.0, 0.5], [0.0, 0.5, 0.0]]",A,primitive->conventional (x sqrt2),Starrydata (experimental),10.7567/jjap.56.111202,https://doi.org/10.7567/jjap.56.111202,Starrydata all_curves.csv (release 'latest'),PhononDB (Togo/NIMS MDR),https://mdr.nims.go.jp/datasets/c8aa5222-79ee-4d0d-9567-7c44d1c7814c,"LTC-calc.log unit cell (PBEsol-relaxed), same file as kappa",mp-567636,True,stoichiometric,VFeSb
VFeSb,5.781601806054075,W/m/K,720.5494,"experimental, Wiedemann-Franz: kappa_total - L*T/rho (Kim2015 L(S=81uV/K))",0,experimental,1.0,wf_subtracted,5.716091,216.0,F-43m,half-Heusler (C1b / MgAgAs),,"[""V"", ""V"", ""V"", ""V"", ""Fe"", ""Fe"", ""Fe"", ""Fe"", ""Sb"", ""Sb"", ""Sb"", ""Sb""]","[[0.0, 0.0, 0.0], [0.0, 0.5, 0.5], [0.5, 0.0, 0.5], [0.5, 0.5, 0.0], [0.25, 0.75, 0.75], [0.25, 0.25, 0.25], [0.75, 0.75, 0.25], [0.75, 0.25, 0.75], [0.5, 0.0, 0.0], [0.5, 0.5, 0.5], [0.0, 0.0, 0.5], [0.0, 0.5, 0.0]]",A,primitive->conventional (x sqrt2),Starrydata (experimental),10.1088/2515-7655/abf41a,https://doi.org/10.1088/2515-7655/abf41a,Starrydata all_curves.csv (release 'latest'),PhononDB (Togo/NIMS MDR),https://mdr.nims.go.jp/datasets/c8aa5222-79ee-4d0d-9567-7c44d1c7814c,"LTC-calc.log unit cell (PBEsol-relaxed), same file as kappa",mp-567636,True,stoichiometric,VFeSb
VFeSb,4.007887840576636,W/m/K,750.9,"experimental, Wiedemann-Franz: kappa_total - L*T/rho (Kim2015 L(S=169uV/K))",0,experimental,1.0,wf_subtracted,5.716091,216.0,F-43m,half-Heusler (C1b / MgAgAs),,"[""V"", ""V"", ""V"", ""V"", ""Fe"", ""Fe"", ""Fe"", ""Fe"", ""Sb"", ""Sb"", ""Sb"", ""Sb""]","[[0.0, 0.0, 0.0], [0.0, 0.5, 0.5], [0.5, 0.0, 0.5], [0.5, 0.5, 0.0], [0.25, 0.75, 0.75], [0.25, 0.25, 0.25], [0.75, 0.75, 0.25], [0.75, 0.25, 0.75], [0.5, 0.0, 0.0], [0.5, 0.5, 0.5], [0.0, 0.0, 0.5], [0.0, 0.5, 0.0]]",A,primitive->conventional (x sqrt2),Starrydata (experimental),10.1021/acs.chemmater.0c01189,https://doi.org/10.1021/acs.chemmater.0c01189,Starrydata all_curves.csv (release 'latest'),PhononDB (Togo/NIMS MDR),https://mdr.nims.go.jp/datasets/c8aa5222-79ee-4d0d-9567-7c44d1c7814c,"LTC-calc.log unit cell (PBEsol-relaxed), same file as kappa",mp-567636,True,stoichiometric,VFeSb
VFeSb,2.4366930557155264,W/m/K,755.4,"experimental, Wiedemann-Franz: kappa_total - L*T/rho (Kim2015 L(S=94uV/K))",0,experimental,1.0,wf_subtracted,5.716091,216.0,F-43m,half-Heusler (C1b / MgAgAs),,"[""V"", ""V"", ""V"", ""V"", ""Fe"", ""Fe"", ""Fe"", ""Fe"", ""Sb"", ""Sb"", ""Sb"", ""Sb""]","[[0.0, 0.0, 0.0], [0.0, 0.5, 0.5], [0.5, 0.0, 0.5], [0.5, 0.5, 0.0], [0.25, 0.75, 0.75], [0.25, 0.25, 0.25], [0.75, 0.75, 0.25], [0.75, 0.25, 0.75], [0.5, 0.0, 0.0], [0.5, 0.5, 0.5], [0.0, 0.0, 0.5], [0.0, 0.5, 0.0]]",A,primitive->conventional (x sqrt2),Starrydata (experimental),10.36410/JCPR.2020.21.3.319,https://doi.org/10.36410/JCPR.2020.21.3.319,Starrydata all_curves.csv (release 'latest'),PhononDB (Togo/NIMS MDR),https://mdr.nims.go.jp/datasets/c8aa5222-79ee-4d0d-9567-7c44d1c7814c,"LTC-calc.log unit cell (PBEsol-relaxed), same file as kappa",mp-567636,True,stoichiometric,VFeSb
VFeSb,3.296835493035178,W/m/K,801.3,"experimental, Wiedemann-Franz: kappa_total - L*T/rho (Kim2015 L(S=145uV/K))",0,experimental,1.0,wf_subtracted,5.716091,216.0,F-43m,half-Heusler (C1b / MgAgAs),,"[""V"", ""V"", ""V"", ""V"", ""Fe"", ""Fe"", ""Fe"", ""Fe"", ""Sb"", ""Sb"", ""Sb"", ""Sb""]","[[0.0, 0.0, 0.0], [0.0, 0.5, 0.5], [0.5, 0.0, 0.5], [0.5, 0.5, 0.0], [0.25, 0.75, 0.75], [0.25, 0.25, 0.25], [0.75, 0.75, 0.25], [0.75, 0.25, 0.75], [0.5, 0.0, 0.0], [0.5, 0.5, 0.5], [0.0, 0.0, 0.5], [0.0, 0.5, 0.0]]",A,primitive->conventional (x sqrt2),Starrydata (experimental),10.1021/acs.chemmater.0c01189,https://doi.org/10.1021/acs.chemmater.0c01189,Starrydata all_curves.csv (release 'latest'),PhononDB (Togo/NIMS MDR),https://mdr.nims.go.jp/datasets/c8aa5222-79ee-4d0d-9567-7c44d1c7814c,"LTC-calc.log unit cell (PBEsol-relaxed), same file as kappa",mp-567636,True,stoichiometric,VFeSb
VFeSb,2.023770330607771,W/m/K,856.82,"experimental, Wiedemann-Franz: kappa_total - L*T/rho (Kim2015 L(S=79uV/K))",0,experimental,1.0,wf_subtracted,5.716091,216.0,F-43m,half-Heusler (C1b / MgAgAs),,"[""V"", ""V"", ""V"", ""V"", ""Fe"", ""Fe"", ""Fe"", ""Fe"", ""Sb"", ""Sb"", ""Sb"", ""Sb""]","[[0.0, 0.0, 0.0], [0.0, 0.5, 0.5], [0.5, 0.0, 0.5], [0.5, 0.5, 0.0], [0.25, 0.75, 0.75], [0.25, 0.25, 0.25], [0.75, 0.75, 0.25], [0.75, 0.25, 0.75], [0.5, 0.0, 0.0], [0.5, 0.5, 0.5], [0.0, 0.0, 0.5], [0.0, 0.5, 0.0]]",A,primitive->conventional (x sqrt2),Starrydata (experimental),10.36410/JCPR.2020.21.3.319,https://doi.org/10.36410/JCPR.2020.21.3.319,Starrydata all_curves.csv (release 'latest'),PhononDB (Togo/NIMS MDR),https://mdr.nims.go.jp/datasets/c8aa5222-79ee-4d0d-9567-7c44d1c7814c,"LTC-calc.log unit cell (PBEsol-relaxed), same file as kappa",mp-567636,True,stoichiometric,VFeSb
VFeSb,1.6100935484968155,W/m/K,950.57,"experimental, Wiedemann-Franz: kappa_total - L*T/rho (Kim2015 L(S=69uV/K))",0,experimental,1.0,wf_subtracted,5.716091,216.0,F-43m,half-Heusler (C1b / MgAgAs),,"[""V"", ""V"", ""V"", ""V"", ""Fe"", ""Fe"", ""Fe"", ""Fe"", ""Sb"", ""Sb"", ""Sb"", ""Sb""]","[[0.0, 0.0, 0.0], [0.0, 0.5, 0.5], [0.5, 0.0, 0.5], [0.5, 0.5, 0.0], [0.25, 0.75, 0.75], [0.25, 0.25, 0.25], [0.75, 0.75, 0.25], [0.75, 0.25, 0.75], [0.5, 0.0, 0.0], [0.5, 0.5, 0.5], [0.0, 0.0, 0.5], [0.0, 0.5, 0.0]]",A,primitive->conventional (x sqrt2),Starrydata (experimental),10.36410/JCPR.2020.21.3.319,https://doi.org/10.36410/JCPR.2020.21.3.319,Starrydata all_curves.csv (release 'latest'),PhononDB (Togo/NIMS MDR),https://mdr.nims.go.jp/datasets/c8aa5222-79ee-4d0d-9567-7c44d1c7814c,"LTC-calc.log unit cell (PBEsol-relaxed), same file as kappa",mp-567636,True,stoichiometric,VFeSb
VGaFe2,15.633354936756689,W/m/K,200.5,"experimental, Wiedemann-Franz: kappa_total - L*T/rho (Kim2015 L(S=34uV/K))",0,experimental,1.0,wf_subtracted,5.66398,225.0,Fm-3m,full_Heusler_L21,,"[""V"", ""Ga"", ""Fe"", ""Fe""]","[[0.5, 0.5, 0.5], [0.0, 0.0, 0.0], [0.75, 0.75, 0.75], [0.25, 0.25, 0.25]]",A,conventional,Starrydata (experimental),10.1088/0953-8984/16/24/010,https://doi.org/10.1088/0953-8984/16/24/010,Starrydata all_curves.csv (release 'latest'),Materials Project,https://next-gen.materialsproject.org/materials/mp-21883,"Materials Project (OPTIMADE, keyless)",mp-21883,False,stoichiometric,VGaFe2
VGaFe2,17.056959471741603,W/m/K,204.5,"experimental, Wiedemann-Franz: kappa_total - L*T/rho (Kim2015 L(S=34uV/K))",0,experimental,1.0,wf_subtracted,5.66398,225.0,Fm-3m,full_Heusler_L21,,"[""V"", ""Ga"", ""Fe"", ""Fe""]","[[0.5, 0.5, 0.5], [0.0, 0.0, 0.0], [0.75, 0.75, 0.75], [0.25, 0.25, 0.25]]",A,conventional,Starrydata (experimental),10.1103/physrevb.66.085121,https://doi.org/10.1103/physrevb.66.085121,Starrydata all_curves.csv (release 'latest'),Materials Project,https://next-gen.materialsproject.org/materials/mp-21883,"Materials Project (OPTIMADE, keyless)",mp-21883,False,stoichiometric,VGaFe2
VGaFe2,15.715426430880983,W/m/K,213.6749,"experimental, Wiedemann-Franz: kappa_total - L*T/rho (Kim2015 L(S=34uV/K))",0,experimental,1.0,wf_subtracted,5.66398,225.0,Fm-3m,full_Heusler_L21,,"[""V"", ""Ga"", ""Fe"", ""Fe""]","[[0.5, 0.5, 0.5], [0.0, 0.0, 0.0], [0.75, 0.75, 0.75], [0.25, 0.25, 0.25]]",A,conventional,Starrydata (experimental),10.1088/0953-8984/20/25/255233,https://doi.org/10.1088/0953-8984/20/25/255233,Starrydata all_curves.csv (release 'latest'),Materials Project,https://next-gen.materialsproject.org/materials/mp-21883,"Materials Project (OPTIMADE, keyless)",mp-21883,False,stoichiometric,VGaFe2
VGaFe2,16.855038366307564,W/m/K,213.8,"experimental, Wiedemann-Franz: kappa_total - L*T/rho (Kim2015 L(S=34uV/K))",0,experimental,1.0,wf_subtracted,5.66398,225.0,Fm-3m,full_Heusler_L21,,"[""V"", ""Ga"", ""Fe"", ""Fe""]","[[0.5, 0.5, 0.5], [0.0, 0.0, 0.0], [0.75, 0.75, 0.75], [0.25, 0.25, 0.25]]",A,conventional,Starrydata (experimental),10.1103/physrevb.66.085121,https://doi.org/10.1103/physrevb.66.085121,Starrydata all_curves.csv (release 'latest'),Materials Project,https://next-gen.materialsproject.org/materials/mp-21883,"Materials Project (OPTIMADE, keyless)",mp-21883,False,stoichiometric,VGaFe2
VGaFe2,15.248140879870313,W/m/K,214.2,"experimental, Wiedemann-Franz: kappa_total - L*T/rho (Kim2015 L(S=34uV/K))",0,experimental,1.0,wf_subtracted,5.66398,225.0,Fm-3m,full_Heusler_L21,,"[""V"", ""Ga"", ""Fe"", ""Fe""]","[[0.5, 0.5, 0.5], [0.0, 0.0, 0.0], [0.75, 0.75, 0.75], [0.25, 0.25, 0.25]]",A,conventional,Starrydata (experimental),10.1088/0953-8984/16/24/010,https://doi.org/10.1088/0953-8984/16/24/010,Starrydata all_curves.csv (release 'latest'),Materials Project,https://next-gen.materialsproject.org/materials/mp-21883,"Materials Project (OPTIMADE, keyless)",mp-21883,False,stoichiometric,VGaFe2
VGaFe2,16.670425039379538,W/m/K,223.1,"experimental, Wiedemann-Franz: kappa_total - L*T/rho (Kim2015 L(S=34uV/K))",0,experimental,1.0,wf_subtracted,5.66398,225.0,Fm-3m,full_Heusler_L21,,"[""V"", ""Ga"", ""Fe"", ""Fe""]","[[0.5, 0.5, 0.5], [0.0, 0.0, 0.0], [0.75, 0.75, 0.75], [0.25, 0.25, 0.25]]",A,conventional,Starrydata (experimental),10.1103/physrevb.66.085121,https://doi.org/10.1103/physrevb.66.085121,Starrydata all_curves.csv (release 'latest'),Materials Project,https://next-gen.materialsproject.org/materials/mp-21883,"Materials Project (OPTIMADE, keyless)",mp-21883,False,stoichiometric,VGaFe2
VGaFe2,14.946679406273786,W/m/K,228.3,"experimental, Wiedemann-Franz: kappa_total - L*T/rho (Kim2015 L(S=34uV/K))",0,experimental,1.0,wf_subtracted,5.66398,225.0,Fm-3m,full_Heusler_L21,,"[""V"", ""Ga"", ""Fe"", ""Fe""]","[[0.5, 0.5, 0.5], [0.0, 0.0, 0.0], [0.75, 0.75, 0.75], [0.25, 0.25, 0.25]]",A,conventional,Starrydata (experimental),10.1088/0953-8984/16/24/010,https://doi.org/10.1088/0953-8984/16/24/010,Starrydata all_curves.csv (release 'latest'),Materials Project,https://next-gen.materialsproject.org/materials/mp-21883,"Materials Project (OPTIMADE, keyless)",mp-21883,False,stoichiometric,VGaFe2
VGaFe2,15.304811120534184,W/m/K,230.1412,"experimental, Wiedemann-Franz: kappa_total - L*T/rho (Kim2015 L(S=33uV/K))",0,experimental,1.0,wf_subtracted,5.66398,225.0,Fm-3m,full_Heusler_L21,,"[""V"", ""Ga"", ""Fe"", ""Fe""]","[[0.5, 0.5, 0.5], [0.0, 0.0, 0.0], [0.75, 0.75, 0.75], [0.25, 0.25, 0.25]]",A,conventional,Starrydata (experimental),10.1088/0953-8984/20/25/255233,https://doi.org/10.1088/0953-8984/20/25/255233,Starrydata all_curves.csv (release 'latest'),Materials Project,https://next-gen.materialsproject.org/materials/mp-21883,"Materials Project (OPTIMADE, keyless)",mp-21883,False,stoichiometric,VGaFe2
VGaFe2,16.494807335598555,W/m/K,232.5,"experimental, Wiedemann-Franz: kappa_total - L*T/rho (Kim2015 L(S=34uV/K))",0,experimental,1.0,wf_subtracted,5.66398,225.0,Fm-3m,full_Heusler_L21,,"[""V"", ""Ga"", ""Fe"", ""Fe""]","[[0.5, 0.5, 0.5], [0.0, 0.0, 0.0], [0.75, 0.75, 0.75], [0.25, 0.25, 0.25]]",A,conventional,Starrydata (experimental),10.1103/physrevb.66.085121,https://doi.org/10.1103/physrevb.66.085121,Starrydata all_curves.csv (release 'latest'),Materials Project,https://next-gen.materialsproject.org/materials/mp-21883,"Materials Project (OPTIMADE, keyless)",mp-21883,False,stoichiometric,VGaFe2
VGaFe2,16.327016472193446,W/m/K,241.8,"experimental, Wiedemann-Franz: kappa_total - L*T/rho (Kim2015 L(S=34uV/K))",0,experimental,1.0,wf_subtracted,5.66398,225.0,Fm-3m,full_Heusler_L21,,"[""V"", ""Ga"", ""Fe"", ""Fe""]","[[0.5, 0.5, 0.5], [0.0, 0.0, 0.0], [0.75, 0.75, 0.75], [0.25, 0.25, 0.25]]",A,conventional,Starrydata (experimental),10.1103/physrevb.66.085121,https://doi.org/10.1103/physrevb.66.085121,Starrydata all_curves.csv (release 'latest'),Materials Project,https://next-gen.materialsproject.org/materials/mp-21883,"Materials Project (OPTIMADE, keyless)",mp-21883,False,stoichiometric,VGaFe2
VGaFe2,14.735354678405583,W/m/K,242.4,"experimental, Wiedemann-Franz: kappa_total - L*T/rho (Kim2015 L(S=34uV/K))",0,experimental,1.0,wf_subtracted,5.66398,225.0,Fm-3m,full_Heusler_L21,,"[""V"", ""Ga"", ""Fe"", ""Fe""]","[[0.5, 0.5, 0.5], [0.0, 0.0, 0.0], [0.75, 0.75, 0.75], [0.25, 0.25, 0.25]]",A,conventional,Starrydata (experimental),10.1088/0953-8984/16/24/010,https://doi.org/10.1088/0953-8984/16/24/010,Starrydata all_curves.csv (release 'latest'),Materials Project,https://next-gen.materialsproject.org/materials/mp-21883,"Materials Project (OPTIMADE, keyless)",mp-21883,False,stoichiometric,VGaFe2
VGaFe2,14.961455374390477,W/m/K,249.1525,"experimental, Wiedemann-Franz: kappa_total - L*T/rho (Kim2015 L(S=34uV/K))",0,experimental,1.0,wf_subtracted,5.66398,225.0,Fm-3m,full_Heusler_L21,,"[""V"", ""Ga"", ""Fe"", ""Fe""]","[[0.5, 0.5, 0.5], [0.0, 0.0, 0.0], [0.75, 0.75, 0.75], [0.25, 0.25, 0.25]]",A,conventional,Starrydata (experimental),10.1088/0953-8984/20/25/255233,https://doi.org/10.1088/0953-8984/20/25/255233,Starrydata all_curves.csv (release 'latest'),Materials Project,https://next-gen.materialsproject.org/materials/mp-21883,"Materials Project (OPTIMADE, keyless)",mp-21883,False,stoichiometric,VGaFe2
VGaFe2,16.17275899708473,W/m/K,251.2,"experimental, Wiedemann-Franz: kappa_total - L*T/rho (Kim2015 L(S=34uV/K))",0,experimental,1.0,wf_subtracted,5.66398,225.0,Fm-3m,full_Heusler_L21,,"[""V"", ""Ga"", ""Fe"", ""Fe""]","[[0.5, 0.5, 0.5], [0.0, 0.0, 0.0], [0.75, 0.75, 0.75], [0.25, 0.25, 0.25]]",A,conventional,Starrydata (experimental),10.1103/physrevb.66.085121,https://doi.org/10.1103/physrevb.66.085121,Starrydata all_curves.csv (release 'latest'),Materials Project,https://next-gen.materialsproject.org/materials/mp-21883,"Materials Project (OPTIMADE, keyless)",mp-21883,False,stoichiometric,VGaFe2
VGaFe2,14.584675901925158,W/m/K,256.7,"experimental, Wiedemann-Franz: kappa_total - L*T/rho (Kim2015 L(S=34uV/K))",0,experimental,1.0,wf_subtracted,5.66398,225.0,Fm-3m,full_Heusler_L21,,"[""V"", ""Ga"", ""Fe"", ""Fe""]","[[0.5, 0.5, 0.5], [0.0, 0.0, 0.0], [0.75, 0.75, 0.75], [0.25, 0.25, 0.25]]",A,conventional,Starrydata (experimental),10.1088/0953-8984/16/24/010,https://doi.org/10.1088/0953-8984/16/24/010,Starrydata all_curves.csv (release 'latest'),Materials Project,https://next-gen.materialsproject.org/materials/mp-21883,"Materials Project (OPTIMADE, keyless)",mp-21883,False,stoichiometric,VGaFe2
VGaFe2,16.022589382424,W/m/K,260.6,"experimental, Wiedemann-Franz: kappa_total - L*T/rho (Kim2015 L(S=33uV/K))",0,experimental,1.0,wf_subtracted,5.66398,225.0,Fm-3m,full_Heusler_L21,,"[""V"", ""Ga"", ""Fe"", ""Fe""]","[[0.5, 0.5, 0.5], [0.0, 0.0, 0.0], [0.75, 0.75, 0.75], [0.25, 0.25, 0.25]]",A,conventional,Starrydata (experimental),10.1103/physrevb.66.085121,https://doi.org/10.1103/physrevb.66.085121,Starrydata all_curves.csv (release 'latest'),Materials Project,https://next-gen.materialsproject.org/materials/mp-21883,"Materials Project (OPTIMADE, keyless)",mp-21883,False,stoichiometric,VGaFe2
VGaFe2,14.714024831006798,W/m/K,266.9035,"experimental, Wiedemann-Franz: kappa_total - L*T/rho (Kim2015 L(S=34uV/K))",0,experimental,1.0,wf_subtracted,5.66398,225.0,Fm-3m,full_Heusler_L21,,"[""V"", ""Ga"", ""Fe"", ""Fe""]","[[0.5, 0.5, 0.5], [0.0, 0.0, 0.0], [0.75, 0.75, 0.75], [0.25, 0.25, 0.25]]",A,conventional,Starrydata (experimental),10.1088/0953-8984/20/25/255233,https://doi.org/10.1088/0953-8984/20/25/255233,Starrydata all_curves.csv (release 'latest'),Materials Project,https://next-gen.materialsproject.org/materials/mp-21883,"Materials Project (OPTIMADE, keyless)",mp-21883,False,stoichiometric,VGaFe2
VGaFe2,15.891041188151815,W/m/K,270.0,"experimental, Wiedemann-Franz: kappa_total - L*T/rho (Kim2015 L(S=33uV/K))",0,experimental,1.0,wf_subtracted,5.66398,225.0,Fm-3m,full_Heusler_L21,,"[""V"", ""Ga"", ""Fe"", ""Fe""]","[[0.5, 0.5, 0.5], [0.0, 0.0, 0.0], [0.75, 0.75, 0.75], [0.25, 0.25, 0.25]]",A,conventional,Starrydata (experimental),10.1103/physrevb.66.085121,https://doi.org/10.1103/physrevb.66.085121,Starrydata all_curves.csv (release 'latest'),Materials Project,https://next-gen.materialsproject.org/materials/mp-21883,"Materials Project (OPTIMADE, keyless)",mp-21883,False,stoichiometric,VGaFe2
VGaFe2,14.464972035366978,W/m/K,270.9,"experimental, Wiedemann-Franz: kappa_total - L*T/rho (Kim2015 L(S=33uV/K))",0,experimental,1.0,wf_subtracted,5.66398,225.0,Fm-3m,full_Heusler_L21,,"[""V"", ""Ga"", ""Fe"", ""Fe""]","[[0.5, 0.5, 0.5], [0.0, 0.0, 0.0], [0.75, 0.75, 0.75], [0.25, 0.25, 0.25]]",A,conventional,Starrydata (experimental),10.1088/0953-8984/16/24/010,https://doi.org/10.1088/0953-8984/16/24/010,Starrydata all_curves.csv (release 'latest'),Materials Project,https://next-gen.materialsproject.org/materials/mp-21883,"Materials Project (OPTIMADE, keyless)",mp-21883,False,stoichiometric,VGaFe2
VGaFe2,15.7534382700912,W/m/K,279.4,"experimental, Wiedemann-Franz: kappa_total - L*T/rho (Kim2015 L(S=33uV/K))",0,experimental,1.0,wf_subtracted,5.66398,225.0,Fm-3m,full_Heusler_L21,,"[""V"", ""Ga"", ""Fe"", ""Fe""]","[[0.5, 0.5, 0.5], [0.0, 0.0, 0.0], [0.75, 0.75, 0.75], [0.25, 0.25, 0.25]]",A,conventional,Starrydata (experimental),10.1103/physrevb.66.085121,https://doi.org/10.1103/physrevb.66.085121,Starrydata all_curves.csv (release 'latest'),Materials Project,https://next-gen.materialsproject.org/materials/mp-21883,"Materials Project (OPTIMADE, keyless)",mp-21883,False,stoichiometric,VGaFe2
VGaFe2,14.595028357355886,W/m/K,284.6665,"experimental, Wiedemann-Franz: kappa_total - L*T/rho (Kim2015 L(S=32uV/K))",0,experimental,1.0,wf_subtracted,5.66398,225.0,Fm-3m,full_Heusler_L21,,"[""V"", ""Ga"", ""Fe"", ""Fe""]","[[0.5, 0.5, 0.5], [0.0, 0.0, 0.0], [0.75, 0.75, 0.75], [0.25, 0.25, 0.25]]",A,conventional,Starrydata (experimental),10.1088/0953-8984/20/25/255233,https://doi.org/10.1088/0953-8984/20/25/255233,Starrydata all_curves.csv (release 'latest'),Materials Project,https://next-gen.materialsproject.org/materials/mp-21883,"Materials Project (OPTIMADE, keyless)",mp-21883,False,stoichiometric,VGaFe2
VGaFe2,14.386181294833316,W/m/K,285.1,"experimental, Wiedemann-Franz: kappa_total - L*T/rho (Kim2015 L(S=33uV/K))",0,experimental,1.0,wf_subtracted,5.66398,225.0,Fm-3m,full_Heusler_L21,,"[""V"", ""Ga"", ""Fe"", ""Fe""]","[[0.5, 0.5, 0.5], [0.0, 0.0, 0.0], [0.75, 0.75, 0.75], [0.25, 0.25, 0.25]]",A,conventional,Starrydata (experimental),10.1088/0953-8984/16/24/010,https://doi.org/10.1088/0953-8984/16/24/010,Starrydata all_curves.csv (release 'latest'),Materials Project,https://next-gen.materialsproject.org/materials/mp-21883,"Materials Project (OPTIMADE, keyless)",mp-21883,False,stoichiometric,VGaFe2
VGaFe2,15.613394368843702,W/m/K,288.7,"experimental, Wiedemann-Franz: kappa_total - L*T/rho (Kim2015 L(S=32uV/K))",0,experimental,1.0,wf_subtracted,5.66398,225.0,Fm-3m,full_Heusler_L21,,"[""V"", ""Ga"", ""Fe"", ""Fe""]","[[0.5, 0.5, 0.5], [0.0, 0.0, 0.0], [0.75, 0.75, 0.75], [0.25, 0.25, 0.25]]",A,conventional,Starrydata (experimental),10.1103/physrevb.66.085121,https://doi.org/10.1103/physrevb.66.085121,Starrydata all_curves.csv (release 'latest'),Materials Project,https://next-gen.materialsproject.org/materials/mp-21883,"Materials Project (OPTIMADE, keyless)",mp-21883,False,stoichiometric,VGaFe2
VGaFe2,14.514749191246494,W/m/K,297.9898,"experimental, Wiedemann-Franz: kappa_total - L*T/rho (Kim2015 L(S=32uV/K))",0,experimental,1.0,wf_subtracted,5.66398,225.0,Fm-3m,full_Heusler_L21,,"[""V"", ""Ga"", ""Fe"", ""Fe""]","[[0.5, 0.5, 0.5], [0.0, 0.0, 0.0], [0.75, 0.75, 0.75], [0.25, 0.25, 0.25]]",A,conventional,Starrydata (experimental),10.1088/0953-8984/20/25/255233,https://doi.org/10.1088/0953-8984/20/25/255233,Starrydata all_curves.csv (release 'latest'),Materials Project,https://next-gen.materialsproject.org/materials/mp-21883,"Materials Project (OPTIMADE, keyless)",mp-21883,False,stoichiometric,VGaFe2
VGaFe2,14.320646391321418,W/m/K,299.3,"experimental, Wiedemann-Franz: kappa_total - L*T/rho (Kim2015 L(S=33uV/K))",0,experimental,1.0,wf_subtracted,5.66398,225.0,Fm-3m,full_Heusler_L21,,"[""V"", ""Ga"", ""Fe"", ""Fe""]","[[0.5, 0.5, 0.5], [0.0, 0.0, 0.0], [0.75, 0.75, 0.75], [0.25, 0.25, 0.25]]",A,conventional,Starrydata (experimental),10.1088/0953-8984/16/24/010,https://doi.org/10.1088/0953-8984/16/24/010,Starrydata all_curves.csv (release 'latest'),Materials Project,https://next-gen.materialsproject.org/materials/mp-21883,"Materials Project (OPTIMADE, keyless)",mp-21883,False,stoichiometric,VGaFe2
VGaFe2,19.353053614011102,W/m/K,301.3476,"experimental, Wiedemann-Franz: kappa_total - L*T/rho (Kim2015 L(S=23uV/K))",0,experimental,1.0,wf_subtracted,5.66398,225.0,Fm-3m,full_Heusler_L21,,"[""V"", ""Ga"", ""Fe"", ""Fe""]","[[0.5, 0.5, 0.5], [0.0, 0.0, 0.0], [0.75, 0.75, 0.75], [0.25, 0.25, 0.25]]",A,conventional,Starrydata (experimental),10.1063/1.4934734,https://doi.org/10.1063/1.4934734,Starrydata all_curves.csv (release 'latest'),Materials Project,https://next-gen.materialsproject.org/materials/mp-21883,"Materials Project (OPTIMADE, keyless)",mp-21883,False,stoichiometric,VGaFe2
VGaFe2,17.467472153562248,W/m/K,341.0897,"experimental, Wiedemann-Franz: kappa_total - L*T/rho (Kim2015 L(S=24uV/K))",0,experimental,1.0,wf_subtracted,5.66398,225.0,Fm-3m,full_Heusler_L21,,"[""V"", ""Ga"", ""Fe"", ""Fe""]","[[0.5, 0.5, 0.5], [0.0, 0.0, 0.0], [0.75, 0.75, 0.75], [0.25, 0.25, 0.25]]",A,conventional,Starrydata (experimental),10.1063/1.4934734,https://doi.org/10.1063/1.4934734,Starrydata all_curves.csv (release 'latest'),Materials Project,https://next-gen.materialsproject.org/materials/mp-21883,"Materials Project (OPTIMADE, keyless)",mp-21883,False,stoichiometric,VGaFe2
VGaFe2,15.384406609991649,W/m/K,383.6462,"experimental, Wiedemann-Franz: kappa_total - L*T/rho (Kim2015 L(S=24uV/K))",0,experimental,1.0,wf_subtracted,5.66398,225.0,Fm-3m,full_Heusler_L21,,"[""V"", ""Ga"", ""Fe"", ""Fe""]","[[0.5, 0.5, 0.5], [0.0, 0.0, 0.0], [0.75, 0.75, 0.75], [0.25, 0.25, 0.25]]",A,conventional,Starrydata (experimental),10.1063/1.4934734,https://doi.org/10.1063/1.4934734,Starrydata all_curves.csv (release 'latest'),Materials Project,https://next-gen.materialsproject.org/materials/mp-21883,"Materials Project (OPTIMADE, keyless)",mp-21883,False,stoichiometric,VGaFe2
VGaFe2,14.090784496021213,W/m/K,420.5701,"experimental, Wiedemann-Franz: kappa_total - L*T/rho (Kim2015 L(S=20uV/K))",0,experimental,1.0,wf_subtracted,5.66398,225.0,Fm-3m,full_Heusler_L21,,"[""V"", ""Ga"", ""Fe"", ""Fe""]","[[0.5, 0.5, 0.5], [0.0, 0.0, 0.0], [0.75, 0.75, 0.75], [0.25, 0.25, 0.25]]",A,conventional,Starrydata (experimental),10.1063/1.4934734,https://doi.org/10.1063/1.4934734,Starrydata all_curves.csv (release 'latest'),Materials Project,https://next-gen.materialsproject.org/materials/mp-21883,"Materials Project (OPTIMADE, keyless)",mp-21883,False,stoichiometric,VGaFe2
VGaFe2,12.98014036942012,W/m/K,461.779,"experimental, Wiedemann-Franz: kappa_total - L*T/rho (Kim2015 L(S=16uV/K))",0,experimental,1.0,wf_subtracted,5.66398,225.0,Fm-3m,full_Heusler_L21,,"[""V"", ""Ga"", ""Fe"", ""Fe""]","[[0.5, 0.5, 0.5], [0.0, 0.0, 0.0], [0.75, 0.75, 0.75], [0.25, 0.25, 0.25]]",A,conventional,Starrydata (experimental),10.1063/1.4934734,https://doi.org/10.1063/1.4934734,Starrydata all_curves.csv (release 'latest'),Materials Project,https://next-gen.materialsproject.org/materials/mp-21883,"Materials Project (OPTIMADE, keyless)",mp-21883,False,stoichiometric,VGaFe2
VGaFe2,11.196087741710958,W/m/K,497.2144,"experimental, Wiedemann-Franz: kappa_total - L*T/rho (Kim2015 L(S=14uV/K))",0,experimental,1.0,wf_subtracted,5.66398,225.0,Fm-3m,full_Heusler_L21,,"[""V"", ""Ga"", ""Fe"", ""Fe""]","[[0.5, 0.5, 0.5], [0.0, 0.0, 0.0], [0.75, 0.75, 0.75], [0.25, 0.25, 0.25]]",A,conventional,Starrydata (experimental),10.1063/1.4934734,https://doi.org/10.1063/1.4934734,Starrydata all_curves.csv (release 'latest'),Materials Project,https://next-gen.materialsproject.org/materials/mp-21883,"Materials Project (OPTIMADE, keyless)",mp-21883,False,stoichiometric,VGaFe2
VGaFe2,9.749017519008426,W/m/K,545.4902,"experimental, Wiedemann-Franz: kappa_total - L*T/rho (Kim2015 L(S=10uV/K))",0,experimental,1.0,wf_subtracted,5.66398,225.0,Fm-3m,full_Heusler_L21,,"[""V"", ""Ga"", ""Fe"", ""Fe""]","[[0.5, 0.5, 0.5], [0.0, 0.0, 0.0], [0.75, 0.75, 0.75], [0.25, 0.25, 0.25]]",A,conventional,Starrydata (experimental),10.1063/1.4934734,https://doi.org/10.1063/1.4934734,Starrydata all_curves.csv (release 'latest'),Materials Project,https://next-gen.materialsproject.org/materials/mp-21883,"Materials Project (OPTIMADE, keyless)",mp-21883,False,stoichiometric,VGaFe2
VGaFe2,8.521848091430323,W/m/K,585.2467,"experimental, Wiedemann-Franz: kappa_total - L*T/rho (Kim2015 L(S=7uV/K))",0,experimental,1.0,wf_subtracted,5.66398,225.0,Fm-3m,full_Heusler_L21,,"[""V"", ""Ga"", ""Fe"", ""Fe""]","[[0.5, 0.5, 0.5], [0.0, 0.0, 0.0], [0.75, 0.75, 0.75], [0.25, 0.25, 0.25]]",A,conventional,Starrydata (experimental),10.1063/1.4934734,https://doi.org/10.1063/1.4934734,Starrydata all_curves.csv (release 'latest'),Materials Project,https://next-gen.materialsproject.org/materials/mp-21883,"Materials Project (OPTIMADE, keyless)",mp-21883,False,stoichiometric,VGaFe2
VGaFe2,7.535252739290279,W/m/K,622.1779,"experimental, Wiedemann-Franz: kappa_total - L*T/rho (Kim2015 L(S=5uV/K))",0,experimental,1.0,wf_subtracted,5.66398,225.0,Fm-3m,full_Heusler_L21,,"[""V"", ""Ga"", ""Fe"", ""Fe""]","[[0.5, 0.5, 0.5], [0.0, 0.0, 0.0], [0.75, 0.75, 0.75], [0.25, 0.25, 0.25]]",A,conventional,Starrydata (experimental),10.1063/1.4934734,https://doi.org/10.1063/1.4934734,Starrydata all_curves.csv (release 'latest'),Materials Project,https://next-gen.materialsproject.org/materials/mp-21883,"Materials Project (OPTIMADE, keyless)",mp-21883,False,stoichiometric,VGaFe2
VGaFe2,6.888278063353392,W/m/K,659.1416,"experimental, Wiedemann-Franz: kappa_total - L*T/rho (Kim2015 L(S=2uV/K))",0,experimental,1.0,wf_subtracted,5.66398,225.0,Fm-3m,full_Heusler_L21,,"[""V"", ""Ga"", ""Fe"", ""Fe""]","[[0.5, 0.5, 0.5], [0.0, 0.0, 0.0], [0.75, 0.75, 0.75], [0.25, 0.25, 0.25]]",A,conventional,Starrydata (experimental),10.1063/1.4934734,https://doi.org/10.1063/1.4934734,Starrydata all_curves.csv (release 'latest'),Materials Project,https://next-gen.materialsproject.org/materials/mp-21883,"Materials Project (OPTIMADE, keyless)",mp-21883,False,stoichiometric,VGaFe2
VGaFe2,6.203252010089566,W/m/K,698.9559,"experimental, Wiedemann-Franz: kappa_total - L*T/rho (Kim2015 L(S=1uV/K))",0,experimental,1.0,wf_subtracted,5.66398,225.0,Fm-3m,full_Heusler_L21,,"[""V"", ""Ga"", ""Fe"", ""Fe""]","[[0.5, 0.5, 0.5], [0.0, 0.0, 0.0], [0.75, 0.75, 0.75], [0.25, 0.25, 0.25]]",A,conventional,Starrydata (experimental),10.1063/1.4934734,https://doi.org/10.1063/1.4934734,Starrydata all_curves.csv (release 'latest'),Materials Project,https://next-gen.materialsproject.org/materials/mp-21883,"Materials Project (OPTIMADE, keyless)",mp-21883,False,stoichiometric,VGaFe2
VGaRu2,12.72122289095308,W/m/K,200.4108,"experimental, Wiedemann-Franz: kappa_total - L*T/rho (Kim2015 L(S=6uV/K))",0,experimental,1.0,wf_subtracted,5.98259,225.0,Fm-3m,full_Heusler_L21,,"[""V"", ""Ga"", ""Ru"", ""Ru""]","[[0.75001, 0.74996, 0.74998], [0.24998, 0.25, 0.25002], [0.99997, 2e-05, 4e-05], [0.50003, 0.50001, 0.49996]]",A,conventional,Starrydata (experimental),10.1016/j.intermet.2017.09.012,https://doi.org/10.1016/j.intermet.2017.09.012,Starrydata all_curves.csv (release 'latest'),Materials Project,https://next-gen.materialsproject.org/materials/mp-865586,"Materials Project (OPTIMADE, keyless)",mp-865586,False,stoichiometric,VGaRu2
VGaRu2,12.454315617271204,W/m/K,210.0014,"experimental, Wiedemann-Franz: kappa_total - L*T/rho (Kim2015 L(S=6uV/K))",0,experimental,1.0,wf_subtracted,5.98259,225.0,Fm-3m,full_Heusler_L21,,"[""V"", ""Ga"", ""Ru"", ""Ru""]","[[0.75001, 0.74996, 0.74998], [0.24998, 0.25, 0.25002], [0.99997, 2e-05, 4e-05], [0.50003, 0.50001, 0.49996]]",A,conventional,Starrydata (experimental),10.1016/j.intermet.2017.09.012,https://doi.org/10.1016/j.intermet.2017.09.012,Starrydata all_curves.csv (release 'latest'),Materials Project,https://next-gen.materialsproject.org/materials/mp-865586,"Materials Project (OPTIMADE, keyless)",mp-865586,False,stoichiometric,VGaRu2
