Repository: Shivamrandive747/Thermalconductivity_prediction

# Calibrating first-principles lattice thermal conductivity to experiment

**A curated half-Heusler dataset and a validated transfer function.**

Published first-principles transport calculations of lattice thermal conductivity exceed what
laboratories measure for the same compound by a **median factor of 1.55**. That offset is regular
enough to be removed in closed form:

$$\kappa_L^{\mathrm{expt}}(T) \;=\; \kappa_L^{\mathrm{BTE}}(T)\;\min\!\left[c\left(\tfrac{T}{300}\right)^{p},\,1\right],
\qquad c = 0.51,\quad p = 0.80$$

Inside a domain of applicability declared before the validation set was scored, this places

File: data/Target_Materials/HEUSLER_KAPPA_TRAINING_SET.csv (part 58 of 192)
formula,kappa_L,kappa_units,temperature_K,method,method_tier,tier_name,weight,kappa_basis,struct_a_A,struct_spacegroup,struct_sg_symbol,struct_prototype,struct_site_ordering,struct_species,struct_frac_coords,struct_grade,lattice_convention,source,source_doi,source_url,source_location,struct_source,struct_source_url,struct_source_detail,struct_id,struct_same_paper_as_kappa,stoichiometry,parent_formula
VGaRu2,12.195450542083211,W/m/K,219.592,"experimental, Wiedemann-Franz: kappa_total - L*T/rho (Kim2015 L(S=6uV/K))",0,experimental,1.0,wf_subtracted,5.98259,225.0,Fm-3m,full_Heusler_L21,,"[""V"", ""Ga"", ""Ru"", ""Ru""]","[[0.75001, 0.74996, 0.74998], [0.24998, 0.25, 0.25002], [0.99997, 2e-05, 4e-05], [0.50003, 0.50001, 0.49996]]",A,conventional,Starrydata (experimental),10.1016/j.intermet.2017.09.012,https://doi.org/10.1016/j.intermet.2017.09.012,Starrydata all_curves.csv (release 'latest'),Materials Project,https://next-gen.materialsproject.org/materials/mp-865586,"Materials Project (OPTIMADE, keyless)",mp-865586,False,stoichiometric,VGaRu2
VGaRu2,11.902080779526615,W/m/K,229.1826,"experimental, Wiedemann-Franz: kappa_total - L*T/rho (Kim2015 L(S=6uV/K))",0,experimental,1.0,wf_subtracted,5.98259,225.0,Fm-3m,full_Heusler_L21,,"[""V"", ""Ga"", ""Ru"", ""Ru""]","[[0.75001, 0.74996, 0.74998], [0.24998, 0.25, 0.25002], [0.99997, 2e-05, 4e-05], [0.50003, 0.50001, 0.49996]]",A,conventional,Starrydata (experimental),10.1016/j.intermet.2017.09.012,https://doi.org/10.1016/j.intermet.2017.09.012,Starrydata all_curves.csv (release 'latest'),Materials Project,https://next-gen.materialsproject.org/materials/mp-865586,"Materials Project (OPTIMADE, keyless)",mp-865586,False,stoichiometric,VGaRu2
VGaRu2,11.656334284228404,W/m/K,238.7732,"experimental, Wiedemann-Franz: kappa_total - L*T/rho (Kim2015 L(S=7uV/K))",0,experimental,1.0,wf_subtracted,5.98259,225.0,Fm-3m,full_Heusler_L21,,"[""V"", ""Ga"", ""Ru"", ""Ru""]","[[0.75001, 0.74996, 0.74998], [0.24998, 0.25, 0.25002], [0.99997, 2e-05, 4e-05], [0.50003, 0.50001, 0.49996]]",A,conventional,Starrydata (experimental),10.1016/j.intermet.2017.09.012,https://doi.org/10.1016/j.intermet.2017.09.012,Starrydata all_curves.csv (release 'latest'),Materials Project,https://next-gen.materialsproject.org/materials/mp-865586,"Materials Project (OPTIMADE, keyless)",mp-865586,False,stoichiometric,VGaRu2
VGaRu2,11.395165816521484,W/m/K,248.3639,"experimental, Wiedemann-Franz: kappa_total - L*T/rho (Kim2015 L(S=7uV/K))",0,experimental,1.0,wf_subtracted,5.98259,225.0,Fm-3m,full_Heusler_L21,,"[""V"", ""Ga"", ""Ru"", ""Ru""]","[[0.75001, 0.74996, 0.74998], [0.24998, 0.25, 0.25002], [0.99997, 2e-05, 4e-05], [0.50003, 0.50001, 0.49996]]",A,conventional,Starrydata (experimental),10.1016/j.intermet.2017.09.012,https://doi.org/10.1016/j.intermet.2017.09.012,Starrydata all_curves.csv (release 'latest'),Materials Project,https://next-gen.materialsproject.org/materials/mp-865586,"Materials Project (OPTIMADE, keyless)",mp-865586,False,stoichiometric,VGaRu2
VGaRu2,11.159033492931606,W/m/K,257.9545,"experimental, Wiedemann-Franz: kappa_total - L*T/rho (Kim2015 L(S=7uV/K))",0,experimental,1.0,wf_subtracted,5.98259,225.0,Fm-3m,full_Heusler_L21,,"[""V"", ""Ga"", ""Ru"", ""Ru""]","[[0.75001, 0.74996, 0.74998], [0.24998, 0.25, 0.25002], [0.99997, 2e-05, 4e-05], [0.50003, 0.50001, 0.49996]]",A,conventional,Starrydata (experimental),10.1016/j.intermet.2017.09.012,https://doi.org/10.1016/j.intermet.2017.09.012,Starrydata all_curves.csv (release 'latest'),Materials Project,https://next-gen.materialsproject.org/materials/mp-865586,"Materials Project (OPTIMADE, keyless)",mp-865586,False,stoichiometric,VGaRu2
VGaRu2,10.941791218358684,W/m/K,267.5451,"experimental, Wiedemann-Franz: kappa_total - L*T/rho (Kim2015 L(S=8uV/K))",0,experimental,1.0,wf_subtracted,5.98259,225.0,Fm-3m,full_Heusler_L21,,"[""V"", ""Ga"", ""Ru"", ""Ru""]","[[0.75001, 0.74996, 0.74998], [0.24998, 0.25, 0.25002], [0.99997, 2e-05, 4e-05], [0.50003, 0.50001, 0.49996]]",A,conventional,Starrydata (experimental),10.1016/j.intermet.2017.09.012,https://doi.org/10.1016/j.intermet.2017.09.012,Starrydata all_curves.csv (release 'latest'),Materials Project,https://next-gen.materialsproject.org/materials/mp-865586,"Materials Project (OPTIMADE, keyless)",mp-865586,False,stoichiometric,VGaRu2
VGaRu2,10.738065521235926,W/m/K,277.1357,"experimental, Wiedemann-Franz: kappa_total - L*T/rho (Kim2015 L(S=8uV/K))",0,experimental,1.0,wf_subtracted,5.98259,225.0,Fm-3m,full_Heusler_L21,,"[""V"", ""Ga"", ""Ru"", ""Ru""]","[[0.75001, 0.74996, 0.74998], [0.24998, 0.25, 0.25002], [0.99997, 2e-05, 4e-05], [0.50003, 0.50001, 0.49996]]",A,conventional,Starrydata (experimental),10.1016/j.intermet.2017.09.012,https://doi.org/10.1016/j.intermet.2017.09.012,Starrydata all_curves.csv (release 'latest'),Materials Project,https://next-gen.materialsproject.org/materials/mp-865586,"Materials Project (OPTIMADE, keyless)",mp-865586,False,stoichiometric,VGaRu2
VGaRu2,10.54891621956024,W/m/K,286.7263,"experimental, Wiedemann-Franz: kappa_total - L*T/rho (Kim2015 L(S=8uV/K))",0,experimental,1.0,wf_subtracted,5.98259,225.0,Fm-3m,full_Heusler_L21,,"[""V"", ""Ga"", ""Ru"", ""Ru""]","[[0.75001, 0.74996, 0.74998], [0.24998, 0.25, 0.25002], [0.99997, 2e-05, 4e-05], [0.50003, 0.50001, 0.49996]]",A,conventional,Starrydata (experimental),10.1016/j.intermet.2017.09.012,https://doi.org/10.1016/j.intermet.2017.09.012,Starrydata all_curves.csv (release 'latest'),Materials Project,https://next-gen.materialsproject.org/materials/mp-865586,"Materials Project (OPTIMADE, keyless)",mp-865586,False,stoichiometric,VGaRu2
VGaRu2,10.385622082390649,W/m/K,296.3169,"experimental, Wiedemann-Franz: kappa_total - L*T/rho (Kim2015 L(S=8uV/K))",0,experimental,1.0,wf_subtracted,5.98259,225.0,Fm-3m,full_Heusler_L21,,"[""V"", ""Ga"", ""Ru"", ""Ru""]","[[0.75001, 0.74996, 0.74998], [0.24998, 0.25, 0.25002], [0.99997, 2e-05, 4e-05], [0.50003, 0.50001, 0.49996]]",A,conventional,Starrydata (experimental),10.1016/j.intermet.2017.09.012,https://doi.org/10.1016/j.intermet.2017.09.012,Starrydata all_curves.csv (release 'latest'),Materials Project,https://next-gen.materialsproject.org/materials/mp-865586,"Materials Project (OPTIMADE, keyless)",mp-865586,False,stoichiometric,VGaRu2
YNiBi,2.8394902726538573,W/m/K,227.6151,"experimental, Wiedemann-Franz: kappa_total - L*T/rho (Kim2015 L(S=85uV/K))",0,experimental,1.0,wf_subtracted,6.51,216.0,F-43m,C1b,Y/Bi/Ni,"[""Y"", ""Bi"", ""Ni""]","[[0, 0, 0], [0.5, 0.5, 0.5], [0.25, 0.25, 0.25]]",A,conventional,Starrydata (experimental),10.1063/1.4921811,https://doi.org/10.1063/1.4921811,Starrydata all_curves.csv (release 'latest'),Sci.Rep. 11:13809 (2021) Table S1,https://www.nature.com/articles/s41598-021-92030-4#MOESM1,"Table S1 (DFT-optimized lattice parameter + lowest-energy site assignment), same table as kappa",mp-30460,True,stoichiometric,YNiBi
YNiBi,3.6898964512491057,W/m/K,281.1715,"experimental, Wiedemann-Franz: kappa_total - L*T/rho (Kim2015 L(S=104uV/K))",0,experimental,1.0,wf_subtracted,6.51,216.0,F-43m,C1b,Y/Bi/Ni,"[""Y"", ""Bi"", ""Ni""]","[[0, 0, 0], [0.5, 0.5, 0.5], [0.25, 0.25, 0.25]]",A,conventional,Starrydata (experimental),10.1063/1.4921811,https://doi.org/10.1063/1.4921811,Starrydata all_curves.csv (release 'latest'),Sci.Rep. 11:13809 (2021) Table S1,https://www.nature.com/articles/s41598-021-92030-4#MOESM1,"Table S1 (DFT-optimized lattice parameter + lowest-energy site assignment), same table as kappa",mp-30460,True,stoichiometric,YNiBi
YNiBi,2.6570486161744102,W/m/K,321.3389,"experimental, Wiedemann-Franz: kappa_total - L*T/rho (Kim2015 L(S=89uV/K))",0,experimental,1.0,wf_subtracted,6.51,216.0,F-43m,C1b,Y/Bi/Ni,"[""Y"", ""Bi"", ""Ni""]","[[0, 0, 0], [0.5, 0.5, 0.5], [0.25, 0.25, 0.25]]",A,conventional,Starrydata (experimental),10.1063/1.4921811,https://doi.org/10.1063/1.4921811,Starrydata all_curves.csv (release 'latest'),Sci.Rep. 11:13809 (2021) Table S1,https://www.nature.com/articles/s41598-021-92030-4#MOESM1,"Table S1 (DFT-optimized lattice parameter + lowest-energy site assignment), same table as kappa",mp-30460,True,stoichiometric,YNiBi
YNiBi,2.9022577798016584,W/m/K,384.9372,"experimental, Wiedemann-Franz: kappa_total - L*T/rho (Kim2015 L(S=88uV/K))",0,experimental,1.0,wf_subtracted,6.51,216.0,F-43m,C1b,Y/Bi/Ni,"[""Y"", ""Bi"", ""Ni""]","[[0, 0, 0], [0.5, 0.5, 0.5], [0.25, 0.25, 0.25]]",A,conventional,Starrydata (experimental),10.1063/1.4921811,https://doi.org/10.1063/1.4921811,Starrydata all_curves.csv (release 'latest'),Sci.Rep. 11:13809 (2021) Table S1,https://www.nature.com/articles/s41598-021-92030-4#MOESM1,"Table S1 (DFT-optimized lattice parameter + lowest-energy site assignment), same table as kappa",mp-30460,True,stoichiometric,YNiBi
YNiBi,3.24282329124185,W/m/K,436.8201,"experimental, Wiedemann-Franz: kappa_total - L*T/rho (Kim2015 L(S=86uV/K))",0,experimental,1.0,wf_subtracted,6.51,216.0,F-43m,C1b,Y/Bi/Ni,"[""Y"", ""Bi"", ""Ni""]","[[0, 0, 0], [0.5, 0.5, 0.5], [0.25, 0.25, 0.25]]",A,conventional,Starrydata (experimental),10.1063/1.4921811,https://doi.org/10.1063/1.4921811,Starrydata all_curves.csv (release 'latest'),Sci.Rep. 11:13809 (2021) Table S1,https://www.nature.com/articles/s41598-021-92030-4#MOESM1,"Table S1 (DFT-optimized lattice parameter + lowest-energy site assignment), same table as kappa",mp-30460,True,stoichiometric,YNiBi
YNiBi,3.768751833156975,W/m/K,485.3556,"experimental, Wiedemann-Franz: kappa_total - L*T/rho (Kim2015 L(S=83uV/K))",0,experimental,1.0,wf_subtracted,6.51,216.0,F-43m,C1b,Y/Bi/Ni,"[""Y"", ""Bi"", ""Ni""]","[[0, 0, 0], [0.5, 0.5, 0.5], [0.25, 0.25, 0.25]]",A,conventional,Starrydata (experimental),10.1063/1.4921811,https://doi.org/10.1063/1.4921811,Starrydata all_curves.csv (release 'latest'),Sci.Rep. 11:13809 (2021) Table S1,https://www.nature.com/articles/s41598-021-92030-4#MOESM1,"Table S1 (DFT-optimized lattice parameter + lowest-energy site assignment), same table as kappa",mp-30460,True,stoichiometric,YNiBi
YNiBi,4.122838300977296,W/m/K,537.2385,"experimental, Wiedemann-Franz: kappa_total - L*T/rho (Kim2015 L(S=79uV/K))",0,experimental,1.0,wf_subtracted,6.51,216.0,F-43m,C1b,Y/Bi/Ni,"[""Y"", ""Bi"", ""Ni""]","[[0, 0, 0], [0.5, 0.5, 0.5], [0.25, 0.25, 0.25]]",A,conventional,Starrydata (experimental),10.1063/1.4921811,https://doi.org/10.1063/1.4921811,Starrydata all_curves.csv (release 'latest'),Sci.Rep. 11:13809 (2021) Table S1,https://www.nature.com/articles/s41598-021-92030-4#MOESM1,"Table S1 (DFT-optimized lattice parameter + lowest-energy site assignment), same table as kappa",mp-30460,True,stoichiometric,YNiBi
YNiBi,4.38474867234255,W/m/K,587.4477,"experimental, Wiedemann-Franz: kappa_total - L*T/rho (Kim2015 L(S=76uV/K))",0,experimental,1.0,wf_subtracted,6.51,216.0,F-43m,C1b,Y/Bi/Ni,"[""Y"", ""Bi"", ""Ni""]","[[0, 0, 0], [0.5, 0.5, 0.5], [0.25, 0.25, 0.25]]",A,conventional,Starrydata (experimental),10.1063/1.4921811,https://doi.org/10.1063/1.4921811,Starrydata all_curves.csv (release 'latest'),Sci.Rep. 11:13809 (2021) Table S1,https://www.nature.com/articles/s41598-021-92030-4#MOESM1,"Table S1 (DFT-optimized lattice parameter + lowest-energy site assignment), same table as kappa",mp-30460,True,stoichiometric,YNiBi
YNiBi,4.671460656432262,W/m/K,632.636,"experimental, Wiedemann-Franz: kappa_total - L*T/rho (Kim2015 L(S=74uV/K))",0,experimental,1.0,wf_subtracted,6.51,216.0,F-43m,C1b,Y/Bi/Ni,"[""Y"", ""Bi"", ""Ni""]","[[0, 0, 0], [0.5, 0.5, 0.5], [0.25, 0.25, 0.25]]",A,conventional,Starrydata (experimental),10.1063/1.4921811,https://doi.org/10.1063/1.4921811,Starrydata all_curves.csv (release 'latest'),Sci.Rep. 11:13809 (2021) Table S1,https://www.nature.com/articles/s41598-021-92030-4#MOESM1,"Table S1 (DFT-optimized lattice parameter + lowest-energy site assignment), same table as kappa",mp-30460,True,stoichiometric,YNiBi
YNiBi,5.238690333071573,W/m/K,684.5188,"experimental, Wiedemann-Franz: kappa_total - L*T/rho (Kim2015 L(S=69uV/K))",0,experimental,1.0,wf_subtracted,6.51,216.0,F-43m,C1b,Y/Bi/Ni,"[""Y"", ""Bi"", ""Ni""]","[[0, 0, 0], [0.5, 0.5, 0.5], [0.25, 0.25, 0.25]]",A,conventional,Starrydata (experimental),10.1063/1.4921811,https://doi.org/10.1063/1.4921811,Starrydata all_curves.csv (release 'latest'),Sci.Rep. 11:13809 (2021) Table S1,https://www.nature.com/articles/s41598-021-92030-4#MOESM1,"Table S1 (DFT-optimized lattice parameter + lowest-energy site assignment), same table as kappa",mp-30460,True,stoichiometric,YNiBi
YNiSb,4.672134849474048,W/m/K,204.5,"experimental, Wiedemann-Franz: kappa_total - L*T/rho (Kim2015 L(S=26uV/K))",0,experimental,1.0,wf_subtracted,6.38,216.0,F-43m,C1b,Y/Sb/Ni,"[""Y"", ""Sb"", ""Ni""]","[[0, 0, 0], [0.5, 0.5, 0.5], [0.25, 0.25, 0.25]]",A,conventional,Starrydata (experimental),10.1557/proc-545-421,https://doi.org/10.1557/proc-545-421,Starrydata all_curves.csv (release 'latest'),Sci.Rep. 11:13809 (2021) Table S1,https://www.nature.com/articles/s41598-021-92030-4#MOESM1,"Table S1 (DFT-optimized lattice parameter + lowest-energy site assignment), same table as kappa",mp-11520,True,stoichiometric,YNiSb
YNiSb,2.214501935245729,W/m/K,211.973,"experimental, Wiedemann-Franz: kappa_total - L*T/rho (Kim2015 L(S=11uV/K))",0,experimental,1.0,wf_subtracted,6.38,216.0,F-43m,C1b,Y/Sb/Ni,"[""Y"", ""Sb"", ""Ni""]","[[0, 0, 0], [0.5, 0.5, 0.5], [0.25, 0.25, 0.25]]",A,conventional,Starrydata (experimental),10.1088/0953-8984/15/4/304,https://doi.org/10.1088/0953-8984/15/4/304,Starrydata all_curves.csv (release 'latest'),Sci.Rep. 11:13809 (2021) Table S1,https://www.nature.com/articles/s41598-021-92030-4#MOESM1,"Table S1 (DFT-optimized lattice parameter + lowest-energy site assignment), same table as kappa",mp-11520,True,stoichiometric,YNiSb
YNiSb,2.1147232409755747,W/m/K,221.3353,"experimental, Wiedemann-Franz: kappa_total - L*T/rho (Kim2015 L(S=16uV/K))",0,experimental,1.0,wf_subtracted,6.38,216.0,F-43m,C1b,Y/Sb/Ni,"[""Y"", ""Sb"", ""Ni""]","[[0, 0, 0], [0.5, 0.5, 0.5], [0.25, 0.25, 0.25]]",A,conventional,Starrydata (experimental),10.1088/0953-8984/15/4/304,https://doi.org/10.1088/0953-8984/15/4/304,Starrydata all_curves.csv (release 'latest'),Sci.Rep. 11:13809 (2021) Table S1,https://www.nature.com/articles/s41598-021-92030-4#MOESM1,"Table S1 (DFT-optimized lattice parameter + lowest-energy site assignment), same table as kappa",mp-11520,True,stoichiometric,YNiSb
YNiSb,4.681655299632187,W/m/K,224.6,"experimental, Wiedemann-Franz: kappa_total - L*T/rho (Kim2015 L(S=29uV/K))",0,experimental,1.0,wf_subtracted,6.38,216.0,F-43m,C1b,Y/Sb/Ni,"[""Y"", ""Sb"", ""Ni""]","[[0, 0, 0], [0.5, 0.5, 0.5], [0.25, 0.25, 0.25]]",A,conventional,Starrydata (experimental),10.1557/proc-545-421,https://doi.org/10.1557/proc-545-421,Starrydata all_curves.csv (release 'latest'),Sci.Rep. 11:13809 (2021) Table S1,https://www.nature.com/articles/s41598-021-92030-4#MOESM1,"Table S1 (DFT-optimized lattice parameter + lowest-energy site assignment), same table as kappa",mp-11520,True,stoichiometric,YNiSb
YNiSb,2.2191266690132525,W/m/K,228.9532,"experimental, Wiedemann-Franz: kappa_total - L*T/rho (Kim2015 L(S=19uV/K))",0,experimental,1.0,wf_subtracted,6.38,216.0,F-43m,C1b,Y/Sb/Ni,"[""Y"", ""Sb"", ""Ni""]","[[0, 0, 0], [0.5, 0.5, 0.5], [0.25, 0.25, 0.25]]",A,conventional,Starrydata (experimental),10.1088/0953-8984/15/4/304,https://doi.org/10.1088/0953-8984/15/4/304,Starrydata all_curves.csv (release 'latest'),Sci.Rep. 11:13809 (2021) Table S1,https://www.nature.com/articles/s41598-021-92030-4#MOESM1,"Table S1 (DFT-optimized lattice parameter + lowest-energy site assignment), same table as kappa",mp-11520,True,stoichiometric,YNiSb
YNiSb,4.649117842066688,W/m/K,236.9,"experimental, Wiedemann-Franz: kappa_total - L*T/rho (Kim2015 L(S=31uV/K))",0,experimental,1.0,wf_subtracted,6.38,216.0,F-43m,C1b,Y/Sb/Ni,"[""Y"", ""Sb"", ""Ni""]","[[0, 0, 0], [0.5, 0.5, 0.5], [0.25, 0.25, 0.25]]",A,conventional,Starrydata (experimental),10.1557/proc-545-421,https://doi.org/10.1557/proc-545-421,Starrydata all_curves.csv (release 'latest'),Sci.Rep. 11:13809 (2021) Table S1,https://www.nature.com/articles/s41598-021-92030-4#MOESM1,"Table S1 (DFT-optimized lattice parameter + lowest-energy site assignment), same table as kappa",mp-11520,True,stoichiometric,YNiSb
YNiSb,2.070551276726808,W/m/K,240.0685,"experimental, Wiedemann-Franz: kappa_total - L*T/rho (Kim2015 L(S=22uV/K))",0,experimental,1.0,wf_subtracted,6.38,216.0,F-43m,C1b,Y/Sb/Ni,"[""Y"", ""Sb"", ""Ni""]","[[0, 0, 0], [0.5, 0.5, 0.5], [0.25, 0.25, 0.25]]",A,conventional,Starrydata (experimental),10.1088/0953-8984/15/4/304,https://doi.org/10.1088/0953-8984/15/4/304,Starrydata all_curves.csv (release 'latest'),Sci.Rep. 11:13809 (2021) Table S1,https://www.nature.com/articles/s41598-021-92030-4#MOESM1,"Table S1 (DFT-optimized lattice parameter + lowest-energy site assignment), same table as kappa",mp-11520,True,stoichiometric,YNiSb
YNiSb,4.659435555028586,W/m/K,248.9,"experimental, Wiedemann-Franz: kappa_total - L*T/rho (Kim2015 L(S=32uV/K))",0,experimental,1.0,wf_subtracted,6.38,216.0,F-43m,C1b,Y/Sb/Ni,"[""Y"", ""Sb"", ""Ni""]","[[0, 0, 0], [0.5, 0.5, 0.5], [0.25, 0.25, 0.25]]",A,conventional,Starrydata (experimental),10.1557/proc-545-421,https://doi.org/10.1557/proc-545-421,Starrydata all_curves.csv (release 'latest'),Sci.Rep. 11:13809 (2021) Table S1,https://www.nature.com/articles/s41598-021-92030-4#MOESM1,"Table S1 (DFT-optimized lattice parameter + lowest-energy site assignment), same table as kappa",mp-11520,True,stoichiometric,YNiSb
YNiSb,2.2011259682279234,W/m/K,249.4444,"experimental, Wiedemann-Franz: kappa_total - L*T/rho (Kim2015 L(S=23uV/K))",0,experimental,1.0,wf_subtracted,6.38,216.0,F-43m,C1b,Y/Sb/Ni,"[""Y"", ""Sb"", ""Ni""]","[[0, 0, 0], [0.5, 0.5, 0.5], [0.25, 0.25, 0.25]]",A,conventional,Starrydata (experimental),10.1088/0953-8984/15/4/304,https://doi.org/10.1088/0953-8984/15/4/304,Starrydata all_curves.csv (release 'latest'),Sci.Rep. 11:13809 (2021) Table S1,https://www.nature.com/articles/s41598-021-92030-4#MOESM1,"Table S1 (DFT-optimized lattice parameter + lowest-energy site assignment), same table as kappa",mp-11520,True,stoichiometric,YNiSb
YNiSb,2.1844546675029743,W/m/K,260.5682,"experimental, Wiedemann-Franz: kappa_total - L*T/rho (Kim2015 L(S=26uV/K))",0,experimental,1.0,wf_subtracted,6.38,216.0,F-43m,C1b,Y/Sb/Ni,"[""Y"", ""Sb"", ""Ni""]","[[0, 0, 0], [0.5, 0.5, 0.5], [0.25, 0.25, 0.25]]",A,conventional,Starrydata (experimental),10.1088/0953-8984/15/4/304,https://doi.org/10.1088/0953-8984/15/4/304,Starrydata all_curves.csv (release 'latest'),Sci.Rep. 11:13809 (2021) Table S1,https://www.nature.com/articles/s41598-021-92030-4#MOESM1,"Table S1 (DFT-optimized lattice parameter + lowest-energy site assignment), same table as kappa",mp-11520,True,stoichiometric,YNiSb
YNiSb,2.1740902754997347,W/m/K,268.7647,"experimental, Wiedemann-Franz: kappa_total - L*T/rho (Kim2015 L(S=26uV/K))",0,experimental,1.0,wf_subtracted,6.38,216.0,F-43m,C1b,Y/Sb/Ni,"[""Y"", ""Sb"", ""Ni""]","[[0, 0, 0], [0.5, 0.5, 0.5], [0.25, 0.25, 0.25]]",A,conventional,Starrydata (experimental),10.1088/0953-8984/15/4/304,https://doi.org/10.1088/0953-8984/15/4/304,Starrydata all_curves.csv (release 'latest'),Sci.Rep. 11:13809 (2021) Table S1,https://www.nature.com/articles/s41598-021-92030-4#MOESM1,"Table S1 (DFT-optimized lattice parameter + lowest-energy site assignment), same table as kappa",mp-11520,True,stoichiometric,YNiSb
YNiSb,4.836494826167447,W/m/K,276.1,"experimental, Wiedemann-Franz: kappa_total - L*T/rho (Kim2015 L(S=36uV/K))",0,experimental,1.0,wf_subtracted,6.38,216.0,F-43m,C1b,Y/Sb/Ni,"[""Y"", ""Sb"", ""Ni""]","[[0, 0, 0], [0.5, 0.5, 0.5], [0.25, 0.25, 0.25]]",A,conventional,Starrydata (experimental),10.1557/proc-545-421,https://doi.org/10.1557/proc-545-421,Starrydata all_curves.csv (release 'latest'),Sci.Rep. 11:13809 (2021) Table S1,https://www.nature.com/articles/s41598-021-92030-4#MOESM1,"Table S1 (DFT-optimized lattice parameter + lowest-energy site assignment), same table as kappa",mp-11520,True,stoichiometric,YNiSb
YNiSb,2.242826425556064,W/m/K,279.8936,"experimental, Wiedemann-Franz: kappa_total - L*T/rho (Kim2015 L(S=27uV/K))",0,experimental,1.0,wf_subtracted,6.38,216.0,F-43m,C1b,Y/Sb/Ni,"[""Y"", ""Sb"", ""Ni""]","[[0, 0, 0], [0.5, 0.5, 0.5], [0.25, 0.25, 0.25]]",A,conventional,Starrydata (experimental),10.1088/0953-8984/15/4/304,https://doi.org/10.1088/0953-8984/15/4/304,Starrydata all_curves.csv (release 'latest'),Sci.Rep. 11:13809 (2021) Table S1,https://www.nature.com/articles/s41598-021-92030-4#MOESM1,"Table S1 (DFT-optimized lattice parameter + lowest-energy site assignment), same table as kappa",mp-11520,True,stoichiometric,YNiSb
YNiSb,2.2655074055852795,W/m/K,289.8482,"experimental, Wiedemann-Franz: kappa_total - L*T/rho (Kim2015 L(S=28uV/K))",0,experimental,1.0,wf_subtracted,6.38,216.0,F-43m,C1b,Y/Sb/Ni,"[""Y"", ""Sb"", ""Ni""]","[[0, 0, 0], [0.5, 0.5, 0.5], [0.25, 0.25, 0.25]]",A,conventional,Starrydata (experimental),10.1088/0953-8984/15/4/304,https://doi.org/10.1088/0953-8984/15/4/304,Starrydata all_curves.csv (release 'latest'),Sci.Rep. 11:13809 (2021) Table S1,https://www.nature.com/articles/s41598-021-92030-4#MOESM1,"Table S1 (DFT-optimized lattice parameter + lowest-energy site assignment), same table as kappa",mp-11520,True,stoichiometric,YNiSb
YNiSb,5.001915057679277,W/m/K,298.9,"experimental, Wiedemann-Franz: kappa_total - L*T/rho (Kim2015 L(S=39uV/K))",0,experimental,1.0,wf_subtracted,6.38,216.0,F-43m,C1b,Y/Sb/Ni,"[""Y"", ""Sb"", ""Ni""]","[[0, 0, 0], [0.5, 0.5, 0.5], [0.25, 0.25, 0.25]]",A,conventional,Starrydata (experimental),10.1557/proc-545-421,https://doi.org/10.1557/proc-545-421,Starrydata all_curves.csv (release 'latest'),Sci.Rep. 11:13809 (2021) Table S1,https://www.nature.com/articles/s41598-021-92030-4#MOESM1,"Table S1 (DFT-optimized lattice parameter + lowest-energy site assignment), same table as kappa",mp-11520,True,stoichiometric,YNiSb
YNiSb,2.196149615998016,W/m/K,300.9686,"experimental, Wiedemann-Franz: kappa_total - L*T/rho (Kim2015 L(S=30uV/K))",0,experimental,1.0,wf_subtracted,6.38,216.0,F-43m,C1b,Y/Sb/Ni,"[""Y"", ""Sb"", ""Ni""]","[[0, 0, 0], [0.5, 0.5, 0.5], [0.25, 0.25, 0.25]]",A,conventional,Starrydata (experimental),10.1088/0953-8984/15/4/304,https://doi.org/10.1088/0953-8984/15/4/304,Starrydata all_curves.csv (release 'latest'),Sci.Rep. 11:13809 (2021) Table S1,https://www.nature.com/articles/s41598-021-92030-4#MOESM1,"Table S1 (DFT-optimized lattice parameter + lowest-energy site assignment), same table as kappa",mp-11520,True,stoichiometric,YNiSb
YNiSb,2.2578067226817025,W/m/K,312.0976,"experimental, Wiedemann-Franz: kappa_total - L*T/rho (Kim2015 L(S=32uV/K))",0,experimental,1.0,wf_subtracted,6.38,216.0,F-43m,C1b,Y/Sb/Ni,"[""Y"", ""Sb"", ""Ni""]","[[0, 0, 0], [0.5, 0.5, 0.5], [0.25, 0.25, 0.25]]",A,conventional,Starrydata (experimental),10.1088/0953-8984/15/4/304,https://doi.org/10.1088/0953-8984/15/4/304,Starrydata all_curves.csv (release 'latest'),Sci.Rep. 11:13809 (2021) Table S1,https://www.nature.com/articles/s41598-021-92030-4#MOESM1,"Table S1 (DFT-optimized lattice parameter + lowest-energy site assignment), same table as kappa",mp-11520,True,stoichiometric,YNiSb
YNiSb,2.4452722726956813,W/m/K,319.7205,"experimental, Wiedemann-Franz: kappa_total - L*T/rho (Kim2015 L(S=33uV/K))",0,experimental,1.0,wf_subtracted,6.38,216.0,F-43m,C1b,Y/Sb/Ni,"[""Y"", ""Sb"", ""Ni""]","[[0, 0, 0], [0.5, 0.5, 0.5], [0.25, 0.25, 0.25]]",A,conventional,Starrydata (experimental),10.1088/0953-8984/15/4/304,https://doi.org/10.1088/0953-8984/15/4/304,Starrydata all_curves.csv (release 'latest'),Sci.Rep. 11:13809 (2021) Table S1,https://www.nature.com/articles/s41598-021-92030-4#MOESM1,"Table S1 (DFT-optimized lattice parameter + lowest-energy site assignment), same table as kappa",mp-11520,True,stoichiometric,YNiSb
YNiSb,2.4981464456709683,W/m/K,329.0913,"experimental, Wiedemann-Franz: kappa_total - L*T/rho (Kim2015 L(S=35uV/K))",0,experimental,1.0,wf_subtracted,6.38,216.0,F-43m,C1b,Y/Sb/Ni,"[""Y"", ""Sb"", ""Ni""]","[[0, 0, 0], [0.5, 0.5, 0.5], [0.25, 0.25, 0.25]]",A,conventional,Starrydata (experimental),10.1088/0953-8984/15/4/304,https://doi.org/10.1088/0953-8984/15/4/304,Starrydata all_curves.csv (release 'latest'),Sci.Rep. 11:13809 (2021) Table S1,https://www.nature.com/articles/s41598-021-92030-4#MOESM1,"Table S1 (DFT-optimized lattice parameter + lowest-energy site assignment), same table as kappa",mp-11520,True,stoichiometric,YNiSb
YNiSb,2.5743571178607496,W/m/K,340.8057,"experimental, Wiedemann-Franz: kappa_total - L*T/rho (Kim2015 L(S=37uV/K))",0,experimental,1.0,wf_subtracted,6.38,216.0,F-43m,C1b,Y/Sb/Ni,"[""Y"", ""Sb"", ""Ni""]","[[0, 0, 0], [0.5, 0.5, 0.5], [0.25, 0.25, 0.25]]",A,conventional,Starrydata (experimental),10.1088/0953-8984/15/4/304,https://doi.org/10.1088/0953-8984/15/4/304,Starrydata all_curves.csv (release 'latest'),Sci.Rep. 11:13809 (2021) Table S1,https://www.nature.com/articles/s41598-021-92030-4#MOESM1,"Table S1 (DFT-optimized lattice parameter + lowest-energy site assignment), same table as kappa",mp-11520,True,stoichiometric,YNiSb
YNiSb,2.5896512648402474,W/m/K,351.3457,"experimental, Wiedemann-Franz: kappa_total - L*T/rho (Kim2015 L(S=38uV/K))",0,experimental,1.0,wf_subtracted,6.38,216.0,F-43m,C1b,Y/Sb/Ni,"[""Y"", ""Sb"", ""Ni""]","[[0, 0, 0], [0.5, 0.5, 0.5], [0.25, 0.25, 0.25]]",A,conventional,Starrydata (experimental),10.1088/0953-8984/15/4/304,https://doi.org/10.1088/0953-8984/15/4/304,Starrydata all_curves.csv (release 'latest'),Sci.Rep. 11:13809 (2021) Table S1,https://www.nature.com/articles/s41598-021-92030-4#MOESM1,"Table S1 (DFT-optimized lattice parameter + lowest-energy site assignment), same table as kappa",mp-11520,True,stoichiometric,YNiSb
YNiSb,2.59479813494393,W/m/K,360.7148,"experimental, Wiedemann-Franz: kappa_total - L*T/rho (Kim2015 L(S=38uV/K))",0,experimental,1.0,wf_subtracted,6.38,216.0,F-43m,C1b,Y/Sb/Ni,"[""Y"", ""Sb"", ""Ni""]","[[0, 0, 0], [0.5, 0.5, 0.5], [0.25, 0.25, 0.25]]",A,conventional,Starrydata (experimental),10.1088/0953-8984/15/4/304,https://doi.org/10.1088/0953-8984/15/4/304,Starrydata all_curves.csv (release 'latest'),Sci.Rep. 11:13809 (2021) Table S1,https://www.nature.com/articles/s41598-021-92030-4#MOESM1,"Table S1 (DFT-optimized lattice parameter + lowest-energy site assignment), same table as kappa",mp-11520,True,stoichiometric,YNiSb
YSbPd,2.5641167469805555,W/m/K,200.2756,"experimental, Wiedemann-Franz: kappa_total - L*T/rho (Kim2015 L(S=70uV/K))",0,experimental,1.0,wf_subtracted,6.45,216.0,F-43m,half Heusler (C1_b / MgAgAs),CAB,,,B,conventional,Starrydata (experimental),10.1088/0953-8984/15/4/304,https://doi.org/10.1088/0953-8984/15/4/304,Starrydata all_curves.csv (release 'latest'),repository mining,https://github.com/AMRL-2018/MachineLearning_Half_Heusler/blob/master/data/halfHeusler.csv,"alatt column (AFLOW T0003 half-Heusler relaxed lattice constant, same table as kappa)",AMRL-2018/MachineLearning_Half_Heusler data/halfHeusler.csv | AFLOW Pd1Sb1Y1.T0003.CAB,True,stoichiometric,YSbPd
YSbPd,2.558479819559359,W/m/K,209.643,"experimental, Wiedemann-Franz: kappa_total - L*T/rho (Kim2015 L(S=71uV/K))",0,experimental,1.0,wf_subtracted,6.45,216.0,F-43m,half Heusler (C1_b / MgAgAs),CAB,,,B,conventional,Starrydata (experimental),10.1088/0953-8984/15/4/304,https://doi.org/10.1088/0953-8984/15/4/304,Starrydata all_curves.csv (release 'latest'),repository mining,https://github.com/AMRL-2018/MachineLearning_Half_Heusler/blob/master/data/halfHeusler.csv,"alatt column (AFLOW T0003 half-Heusler relaxed lattice constant, same table as kappa)",AMRL-2018/MachineLearning_Half_Heusler data/halfHeusler.csv | AFLOW Pd1Sb1Y1.T0003.CAB,True,stoichiometric,YSbPd
YSbPd,2.437412076710751,W/m/K,220.1746,"experimental, Wiedemann-Franz: kappa_total - L*T/rho (Kim2015 L(S=75uV/K))",0,experimental,1.0,wf_subtracted,6.45,216.0,F-43m,half Heusler (C1_b / MgAgAs),CAB,,,B,conventional,Starrydata (experimental),10.1088/0953-8984/15/4/304,https://doi.org/10.1088/0953-8984/15/4/304,Starrydata all_curves.csv (release 'latest'),repository mining,https://github.com/AMRL-2018/MachineLearning_Half_Heusler/blob/master/data/halfHeusler.csv,"alatt column (AFLOW T0003 half-Heusler relaxed lattice constant, same table as kappa)",AMRL-2018/MachineLearning_Half_Heusler data/halfHeusler.csv | AFLOW Pd1Sb1Y1.T0003.CAB,True,stoichiometric,YSbPd
YSbPd,2.488199225484616,W/m/K,232.4727,"experimental, Wiedemann-Franz: kappa_total - L*T/rho (Kim2015 L(S=78uV/K))",0,experimental,1.0,wf_subtracted,6.45,216.0,F-43m,half Heusler (C1_b / MgAgAs),CAB,,,B,conventional,Starrydata (experimental),10.1088/0953-8984/15/4/304,https://doi.org/10.1088/0953-8984/15/4/304,Starrydata all_curves.csv (release 'latest'),repository mining,https://github.com/AMRL-2018/MachineLearning_Half_Heusler/blob/master/data/halfHeusler.csv,"alatt column (AFLOW T0003 half-Heusler relaxed lattice constant, same table as kappa)",AMRL-2018/MachineLearning_Half_Heusler data/halfHeusler.csv | AFLOW Pd1Sb1Y1.T0003.CAB,True,stoichiometric,YSbPd
YSbPd,2.4544763861327223,W/m/K,241.253,"experimental, Wiedemann-Franz: kappa_total - L*T/rho (Kim2015 L(S=81uV/K))",0,experimental,1.0,wf_subtracted,6.45,216.0,F-43m,half Heusler (C1_b / MgAgAs),CAB,,,B,conventional,Starrydata (experimental),10.1088/0953-8984/15/4/304,https://doi.org/10.1088/0953-8984/15/4/304,Starrydata all_curves.csv (release 'latest'),repository mining,https://github.com/AMRL-2018/MachineLearning_Half_Heusler/blob/master/data/halfHeusler.csv,"alatt column (AFLOW T0003 half-Heusler relaxed lattice constant, same table as kappa)",AMRL-2018/MachineLearning_Half_Heusler data/halfHeusler.csv | AFLOW Pd1Sb1Y1.T0003.CAB,True,stoichiometric,YSbPd
YSbPd,2.188725098003846,W/m/K,249.4342,"experimental, Wiedemann-Franz: kappa_total - L*T/rho (Kim2015 L(S=83uV/K))",0,experimental,1.0,wf_subtracted,6.45,216.0,F-43m,half Heusler (C1_b / MgAgAs),CAB,,,B,conventional,Starrydata (experimental),10.1088/0953-8984/15/4/304,https://doi.org/10.1088/0953-8984/15/4/304,Starrydata all_curves.csv (release 'latest'),repository mining,https://github.com/AMRL-2018/MachineLearning_Half_Heusler/blob/master/data/halfHeusler.csv,"alatt column (AFLOW T0003 half-Heusler relaxed lattice constant, same table as kappa)",AMRL-2018/MachineLearning_Half_Heusler data/halfHeusler.csv | AFLOW Pd1Sb1Y1.T0003.CAB,True,stoichiometric,YSbPd
YSbPd,2.3848200373449187,W/m/K,260.5699,"experimental, Wiedemann-Franz: kappa_total - L*T/rho (Kim2015 L(S=86uV/K))",0,experimental,1.0,wf_subtracted,6.45,216.0,F-43m,half Heusler (C1_b / MgAgAs),CAB,,,B,conventional,Starrydata (experimental),10.1088/0953-8984/15/4/304,https://doi.org/10.1088/0953-8984/15/4/304,Starrydata all_curves.csv (release 'latest'),repository mining,https://github.com/AMRL-2018/MachineLearning_Half_Heusler/blob/master/data/halfHeusler.csv,"alatt column (AFLOW T0003 half-Heusler relaxed lattice constant, same table as kappa)",AMRL-2018/MachineLearning_Half_Heusler data/halfHeusler.csv | AFLOW Pd1Sb1Y1.T0003.CAB,True,stoichiometric,YSbPd
YSbPd,2.293971216455424,W/m/K,270.5177,"experimental, Wiedemann-Franz: kappa_total - L*T/rho (Kim2015 L(S=93uV/K))",0,experimental,1.0,wf_subtracted,6.45,216.0,F-43m,half Heusler (C1_b / MgAgAs),CAB,,,B,conventional,Starrydata (experimental),10.1088/0953-8984/15/4/304,https://doi.org/10.1088/0953-8984/15/4/304,Starrydata all_curves.csv (release 'latest'),repository mining,https://github.com/AMRL-2018/MachineLearning_Half_Heusler/blob/master/data/halfHeusler.csv,"alatt column (AFLOW T0003 half-Heusler relaxed lattice constant, same table as kappa)",AMRL-2018/MachineLearning_Half_Heusler data/halfHeusler.csv | AFLOW Pd1Sb1Y1.T0003.CAB,True,stoichiometric,YSbPd
YSbPd,2.288203683936344,W/m/K,279.8851,"experimental, Wiedemann-Franz: kappa_total - L*T/rho (Kim2015 L(S=96uV/K))",0,experimental,1.0,wf_subtracted,6.45,216.0,F-43m,half Heusler (C1_b / MgAgAs),CAB,,,B,conventional,Starrydata (experimental),10.1088/0953-8984/15/4/304,https://doi.org/10.1088/0953-8984/15/4/304,Starrydata all_curves.csv (release 'latest'),repository mining,https://github.com/AMRL-2018/MachineLearning_Half_Heusler/blob/master/data/halfHeusler.csv,"alatt column (AFLOW T0003 half-Heusler relaxed lattice constant, same table as kappa)",AMRL-2018/MachineLearning_Half_Heusler data/halfHeusler.csv | AFLOW Pd1Sb1Y1.T0003.CAB,True,stoichiometric,YSbPd
YSbPd,2.2514926803172832,W/m/K,291.5927,"experimental, Wiedemann-Franz: kappa_total - L*T/rho (Kim2015 L(S=99uV/K))",0,experimental,1.0,wf_subtracted,6.45,216.0,F-43m,half Heusler (C1_b / MgAgAs),CAB,,,B,conventional,Starrydata (experimental),10.1088/0953-8984/15/4/304,https://doi.org/10.1088/0953-8984/15/4/304,Starrydata all_curves.csv (release 'latest'),repository mining,https://github.com/AMRL-2018/MachineLearning_Half_Heusler/blob/master/data/halfHeusler.csv,"alatt column (AFLOW T0003 half-Heusler relaxed lattice constant, same table as kappa)",AMRL-2018/MachineLearning_Half_Heusler data/halfHeusler.csv | AFLOW Pd1Sb1Y1.T0003.CAB,True,stoichiometric,YSbPd
YSbPd,2.218098003446152,W/m/K,299.7875,"experimental, Wiedemann-Franz: kappa_total - L*T/rho (Kim2015 L(S=101uV/K))",0,experimental,1.0,wf_subtracted,6.45,216.0,F-43m,half Heusler (C1_b / MgAgAs),CAB,,,B,conventional,Starrydata (experimental),10.1088/0953-8984/15/4/304,https://doi.org/10.1088/0953-8984/15/4/304,Starrydata all_curves.csv (release 'latest'),repository mining,https://github.com/AMRL-2018/MachineLearning_Half_Heusler/blob/master/data/halfHeusler.csv,"alatt column (AFLOW T0003 half-Heusler relaxed lattice constant, same table as kappa)",AMRL-2018/MachineLearning_Half_Heusler data/halfHeusler.csv | AFLOW Pd1Sb1Y1.T0003.CAB,True,stoichiometric,YSbPd
YSbPd,2.2708312916943845,W/m/K,309.1584,"experimental, Wiedemann-Franz: kappa_total - L*T/rho (Kim2015 L(S=103uV/K))",0,experimental,1.0,wf_subtracted,6.45,216.0,F-43m,half Heusler (C1_b / MgAgAs),CAB,,,B,conventional,Starrydata (experimental),10.1088/0953-8984/15/4/304,https://doi.org/10.1088/0953-8984/15/4/304,Starrydata all_curves.csv (release 'latest'),repository mining,https://github.com/AMRL-2018/MachineLearning_Half_Heusler/blob/master/data/halfHeusler.csv,"alatt column (AFLOW T0003 half-Heusler relaxed lattice constant, same table as kappa)",AMRL-2018/MachineLearning_Half_Heusler data/halfHeusler.csv | AFLOW Pd1Sb1Y1.T0003.CAB,True,stoichiometric,YSbPd
YSbPd,2.2065367708897394,W/m/K,319.6933,"experimental, Wiedemann-Franz: kappa_total - L*T/rho (Kim2015 L(S=107uV/K))",0,experimental,1.0,wf_subtracted,6.45,216.0,F-43m,half Heusler (C1_b / MgAgAs),CAB,,,B,conventional,Starrydata (experimental),10.1088/0953-8984/15/4/304,https://doi.org/10.1088/0953-8984/15/4/304,Starrydata all_curves.csv (release 'latest'),repository mining,https://github.com/AMRL-2018/MachineLearning_Half_Heusler/blob/master/data/halfHeusler.csv,"alatt column (AFLOW T0003 half-Heusler relaxed lattice constant, same table as kappa)",AMRL-2018/MachineLearning_Half_Heusler data/halfHeusler.csv | AFLOW Pd1Sb1Y1.T0003.CAB,True,stoichiometric,YSbPd
YSbPd,2.2567844889520567,W/m/K,330.8205,"experimental, Wiedemann-Franz: kappa_total - L*T/rho (Kim2015 L(S=111uV/K))",0,experimental,1.0,wf_subtracted,6.45,216.0,F-43m,half Heusler (C1_b / MgAgAs),CAB,,,B,conventional,Starrydata (experimental),10.1088/0953-8984/15/4/304,https://doi.org/10.1088/0953-8984/15/4/304,Starrydata all_curves.csv (release 'latest'),repository mining,https://github.com/AMRL-2018/MachineLearning_Half_Heusler/blob/master/data/halfHeusler.csv,"alatt column (AFLOW T0003 half-Heusler relaxed lattice constant, same table as kappa)",AMRL-2018/MachineLearning_Half_Heusler data/halfHeusler.csv | AFLOW Pd1Sb1Y1.T0003.CAB,True,stoichiometric,YSbPd
YSbPd,2.1954237456881858,W/m/K,340.1846,"experimental, Wiedemann-Franz: kappa_total - L*T/rho (Kim2015 L(S=115uV/K))",0,experimental,1.0,wf_subtracted,6.45,216.0,F-43m,half Heusler (C1_b / MgAgAs),CAB,,,B,conventional,Starrydata (experimental),10.1088/0953-8984/15/4/304,https://doi.org/10.1088/0953-8984/15/4/304,Starrydata all_curves.csv (release 'latest'),repository mining,https://github.com/AMRL-2018/MachineLearning_Half_Heusler/blob/master/data/halfHeusler.csv,"alatt column (AFLOW T0003 half-Heusler relaxed lattice constant, same table as kappa)",AMRL-2018/MachineLearning_Half_Heusler data/halfHeusler.csv | AFLOW Pd1Sb1Y1.T0003.CAB,True,stoichiometric,YSbPd
YSbPd,2.217405526053943,W/m/K,350.1392,"experimental, Wiedemann-Franz: kappa_total - L*T/rho (Kim2015 L(S=114uV/K))",0,experimental,1.0,wf_subtracted,6.45,216.0,F-43m,half Heusler (C1_b / MgAgAs),CAB,,,B,conventional,Starrydata (experimental),10.1088/0953-8984/15/4/304,https://doi.org/10.1088/0953-8984/15/4/304,Starrydata all_curves.csv (release 'latest'),repository mining,https://github.com/AMRL-2018/MachineLearning_Half_Heusler/blob/master/data/halfHeusler.csv,"alatt column (AFLOW T0003 half-Heusler relaxed lattice constant, same table as kappa)",AMRL-2018/MachineLearning_Half_Heusler data/halfHeusler.csv | AFLOW Pd1Sb1Y1.T0003.CAB,True,stoichiometric,YSbPd
YSbPd,2.1813814779023764,W/m/K,361.8467,"experimental, Wiedemann-Franz: kappa_total - L*T/rho (Kim2015 L(S=123uV/K))",0,experimental,1.0,wf_subtracted,6.45,216.0,F-43m,half Heusler (C1_b / MgAgAs),CAB,,,B,conventional,Starrydata (experimental),10.1088/0953-8984/15/4/304,https://doi.org/10.1088/0953-8984/15/4/304,Starrydata all_curves.csv (release 'latest'),repository mining,https://github.com/AMRL-2018/MachineLearning_Half_Heusler/blob/master/data/halfHeusler.csv,"alatt column (AFLOW T0003 half-Heusler relaxed lattice constant, same table as kappa)",AMRL-2018/MachineLearning_Half_Heusler data/halfHeusler.csv | AFLOW Pd1Sb1Y1.T0003.CAB,True,stoichiometric,YSbPd
YSbPt,3.002655587932036,W/m/K,200.3163,"experimental, Wiedemann-Franz: kappa_total - L*T/rho (Kim2015 L(S=70uV/K))",0,experimental,1.0,wf_subtracted,6.63,216.0,F-43m,C1b,Y/Sb/Pt,"[""Y"", ""Sb"", ""Pt""]","[[0, 0, 0], [0.5, 0.5, 0.5], [0.25, 0.25, 0.25]]",A,conventional,Starrydata (experimental),10.1088/0953-8984/15/4/304,https://doi.org/10.1088/0953-8984/15/4/304,Starrydata all_curves.csv (release 'latest'),Sci.Rep. 11:13809 (2021) Table S1,https://www.nature.com/articles/s41598-021-92030-4#MOESM1,"Table S1 (DFT-optimized lattice parameter + lowest-energy site assignment), same table as kappa",mp-4964,True,stoichiometric,YSbPt
YSbPt,2.042075,W/m/K,209.0297,"experimental, lattice thermal conductivity as published",0,experimental,1.0,reported_lattice,6.63,216.0,F-43m,C1b,Y/Sb/Pt,"[""Y"", ""Sb"", ""Pt""]","[[0, 0, 0], [0.5, 0.5, 0.5], [0.25, 0.25, 0.25]]",A,conventional,Starrydata (experimental),10.1063/1.3663569,https://doi.org/10.1063/1.3663569,Starrydata all_curves.csv (release 'latest'),Sci.Rep. 11:13809 (2021) Table S1,https://www.nature.com/articles/s41598-021-92030-4#MOESM1,"Table S1 (DFT-optimized lattice parameter + lowest-energy site assignment), same table as kappa",mp-4964,True,stoichiometric,YSbPt
YSbPt,2.952040964350905,W/m/K,209.6821,"experimental, Wiedemann-Franz: kappa_total - L*T/rho (Kim2015 L(S=74uV/K))",0,experimental,1.0,wf_subtracted,6.63,216.0,F-43m,C1b,Y/Sb/Pt,"[""Y"", ""Sb"", ""Pt""]","[[0, 0, 0], [0.5, 0.5, 0.5], [0.25, 0.25, 0.25]]",A,conventional,Starrydata (experimental),10.1088/0953-8984/15/4/304,https://doi.org/10.1088/0953-8984/15/4/304,Starrydata all_curves.csv (release 'latest'),Sci.Rep. 11:13809 (2021) Table S1,https://www.nature.com/articles/s41598-021-92030-4#MOESM1,"Table S1 (DFT-optimized lattice parameter + lowest-energy site assignment), same table as kappa",mp-4964,True,stoichiometric,YSbPt
YSbPt,2.06903,W/m/K,217.5348,"experimental, lattice thermal conductivity as published",0,experimental,1.0,reported_lattice,6.63,216.0,F-43m,C1b,Y/Sb/Pt,"[""Y"", ""Sb"", ""Pt""]","[[0, 0, 0], [0.5, 0.5, 0.5], [0.25, 0.25, 0.25]]",A,conventional,Starrydata (experimental),10.1063/1.3663569,https://doi.org/10.1063/1.3663569,Starrydata all_curves.csv (release 'latest'),Sci.Rep. 11:13809 (2021) Table S1,https://www.nature.com/articles/s41598-021-92030-4#MOESM1,"Table S1 (DFT-optimized lattice parameter + lowest-energy site assignment), same table as kappa",mp-4964,True,stoichiometric,YSbPt
