Repository: Shivamrandive747/Thermalconductivity_prediction

# Calibrating first-principles lattice thermal conductivity to experiment

**A curated half-Heusler dataset and a validated transfer function.**

Published first-principles transport calculations of lattice thermal conductivity exceed what
laboratories measure for the same compound by a **median factor of 1.55**. That offset is regular
enough to be removed in closed form:

$$\kappa_L^{\mathrm{expt}}(T) \;=\; \kappa_L^{\mathrm{BTE}}(T)\;\min\!\left[c\left(\tfrac{T}{300}\right)^{p},\,1\right],
\qquad c = 0.51,\quad p = 0.80$$

Inside a domain of applicability declared before the validation set was scored, this places

File: data/Target_Materials/HEUSLER_KAPPA_TRAINING_SET.csv (part 59 of 192)
formula,kappa_L,kappa_units,temperature_K,method,method_tier,tier_name,weight,kappa_basis,struct_a_A,struct_spacegroup,struct_sg_symbol,struct_prototype,struct_site_ordering,struct_species,struct_frac_coords,struct_grade,lattice_convention,source,source_doi,source_url,source_location,struct_source,struct_source_url,struct_source_detail,struct_id,struct_same_paper_as_kappa,stoichiometry,parent_formula
YSbPt,2.920734453444808,W/m/K,221.3896,"experimental, Wiedemann-Franz: kappa_total - L*T/rho (Kim2015 L(S=78uV/K))",0,experimental,1.0,wf_subtracted,6.63,216.0,F-43m,C1b,Y/Sb/Pt,"[""Y"", ""Sb"", ""Pt""]","[[0, 0, 0], [0.5, 0.5, 0.5], [0.25, 0.25, 0.25]]",A,conventional,Starrydata (experimental),10.1088/0953-8984/15/4/304,https://doi.org/10.1088/0953-8984/15/4/304,Starrydata all_curves.csv (release 'latest'),Sci.Rep. 11:13809 (2021) Table S1,https://www.nature.com/articles/s41598-021-92030-4#MOESM1,"Table S1 (DFT-optimized lattice parameter + lowest-energy site assignment), same table as kappa",mp-4964,True,stoichiometric,YSbPt
YSbPt,2.096113,W/m/K,227.7416,"experimental, lattice thermal conductivity as published",0,experimental,1.0,reported_lattice,6.63,216.0,F-43m,C1b,Y/Sb/Pt,"[""Y"", ""Sb"", ""Pt""]","[[0, 0, 0], [0.5, 0.5, 0.5], [0.25, 0.25, 0.25]]",A,conventional,Starrydata (experimental),10.1063/1.3663569,https://doi.org/10.1063/1.3663569,Starrydata all_curves.csv (release 'latest'),Sci.Rep. 11:13809 (2021) Table S1,https://www.nature.com/articles/s41598-021-92030-4#MOESM1,"Table S1 (DFT-optimized lattice parameter + lowest-energy site assignment), same table as kappa",mp-4964,True,stoichiometric,YSbPt
YSbPt,2.7845852035198018,W/m/K,229.5793,"experimental, Wiedemann-Franz: kappa_total - L*T/rho (Kim2015 L(S=81uV/K))",0,experimental,1.0,wf_subtracted,6.63,216.0,F-43m,C1b,Y/Sb/Pt,"[""Y"", ""Sb"", ""Pt""]","[[0, 0, 0], [0.5, 0.5, 0.5], [0.25, 0.25, 0.25]]",A,conventional,Starrydata (experimental),10.1088/0953-8984/15/4/304,https://doi.org/10.1088/0953-8984/15/4/304,Starrydata all_curves.csv (release 'latest'),Sci.Rep. 11:13809 (2021) Table S1,https://www.nature.com/articles/s41598-021-92030-4#MOESM1,"Table S1 (DFT-optimized lattice parameter + lowest-energy site assignment), same table as kappa",mp-4964,True,stoichiometric,YSbPt
YSbPt,2.017849,W/m/K,236.8289,"experimental, lattice thermal conductivity as published",0,experimental,1.0,reported_lattice,6.63,216.0,F-43m,C1b,Y/Sb/Pt,"[""Y"", ""Sb"", ""Pt""]","[[0, 0, 0], [0.5, 0.5, 0.5], [0.25, 0.25, 0.25]]",A,conventional,Starrydata (experimental),10.1063/1.3663569,https://doi.org/10.1063/1.3663569,Starrydata all_curves.csv (release 'latest'),Sci.Rep. 11:13809 (2021) Table S1,https://www.nature.com/articles/s41598-021-92030-4#MOESM1,"Table S1 (DFT-optimized lattice parameter + lowest-energy site assignment), same table as kappa",mp-4964,True,stoichiometric,YSbPt
YSbPt,2.739639416768332,W/m/K,239.5305,"experimental, Wiedemann-Franz: kappa_total - L*T/rho (Kim2015 L(S=84uV/K))",0,experimental,1.0,wf_subtracted,6.63,216.0,F-43m,C1b,Y/Sb/Pt,"[""Y"", ""Sb"", ""Pt""]","[[0, 0, 0], [0.5, 0.5, 0.5], [0.25, 0.25, 0.25]]",A,conventional,Starrydata (experimental),10.1088/0953-8984/15/4/304,https://doi.org/10.1088/0953-8984/15/4/304,Starrydata all_curves.csv (release 'latest'),Sci.Rep. 11:13809 (2021) Table S1,https://www.nature.com/articles/s41598-021-92030-4#MOESM1,"Table S1 (DFT-optimized lattice parameter + lowest-energy site assignment), same table as kappa",mp-4964,True,stoichiometric,YSbPt
YSbPt,2.018702,W/m/K,248.174,"experimental, lattice thermal conductivity as published",0,experimental,1.0,reported_lattice,6.63,216.0,F-43m,C1b,Y/Sb/Pt,"[""Y"", ""Sb"", ""Pt""]","[[0, 0, 0], [0.5, 0.5, 0.5], [0.25, 0.25, 0.25]]",A,conventional,Starrydata (experimental),10.1063/1.3663569,https://doi.org/10.1063/1.3663569,Starrydata all_curves.csv (release 'latest'),Sci.Rep. 11:13809 (2021) Table S1,https://www.nature.com/articles/s41598-021-92030-4#MOESM1,"Table S1 (DFT-optimized lattice parameter + lowest-energy site assignment), same table as kappa",mp-4964,True,stoichiometric,YSbPt
YSbPt,2.6299710931149125,W/m/K,248.8929,"experimental, Wiedemann-Franz: kappa_total - L*T/rho (Kim2015 L(S=87uV/K))",0,experimental,1.0,wf_subtracted,6.63,216.0,F-43m,C1b,Y/Sb/Pt,"[""Y"", ""Sb"", ""Pt""]","[[0, 0, 0], [0.5, 0.5, 0.5], [0.25, 0.25, 0.25]]",A,conventional,Starrydata (experimental),10.1088/0953-8984/15/4/304,https://doi.org/10.1088/0953-8984/15/4/304,Starrydata all_curves.csv (release 'latest'),Sci.Rep. 11:13809 (2021) Table S1,https://www.nature.com/articles/s41598-021-92030-4#MOESM1,"Table S1 (DFT-optimized lattice parameter + lowest-energy site assignment), same table as kappa",mp-4964,True,stoichiometric,YSbPt
YSbPt,1.914123,W/m/K,257.265,"experimental, lattice thermal conductivity as published",0,experimental,1.0,reported_lattice,6.63,216.0,F-43m,C1b,Y/Sb/Pt,"[""Y"", ""Sb"", ""Pt""]","[[0, 0, 0], [0.5, 0.5, 0.5], [0.25, 0.25, 0.25]]",A,conventional,Starrydata (experimental),10.1063/1.3663569,https://doi.org/10.1063/1.3663569,Starrydata all_curves.csv (release 'latest'),Sci.Rep. 11:13809 (2021) Table S1,https://www.nature.com/articles/s41598-021-92030-4#MOESM1,"Table S1 (DFT-optimized lattice parameter + lowest-energy site assignment), same table as kappa",mp-4964,True,stoichiometric,YSbPt
YSbPt,2.6219697175837515,W/m/K,260.0167,"experimental, Wiedemann-Franz: kappa_total - L*T/rho (Kim2015 L(S=90uV/K))",0,experimental,1.0,wf_subtracted,6.63,216.0,F-43m,C1b,Y/Sb/Pt,"[""Y"", ""Sb"", ""Pt""]","[[0, 0, 0], [0.5, 0.5, 0.5], [0.25, 0.25, 0.25]]",A,conventional,Starrydata (experimental),10.1088/0953-8984/15/4/304,https://doi.org/10.1088/0953-8984/15/4/304,Starrydata all_curves.csv (release 'latest'),Sci.Rep. 11:13809 (2021) Table S1,https://www.nature.com/articles/s41598-021-92030-4#MOESM1,"Table S1 (DFT-optimized lattice parameter + lowest-energy site assignment), same table as kappa",mp-4964,True,stoichiometric,YSbPt
YSbPt,1.941121,W/m/K,266.3374,"experimental, lattice thermal conductivity as published",0,experimental,1.0,reported_lattice,6.63,216.0,F-43m,C1b,Y/Sb/Pt,"[""Y"", ""Sb"", ""Pt""]","[[0, 0, 0], [0.5, 0.5, 0.5], [0.25, 0.25, 0.25]]",A,conventional,Starrydata (experimental),10.1063/1.3663569,https://doi.org/10.1063/1.3663569,Starrydata all_curves.csv (release 'latest'),Sci.Rep. 11:13809 (2021) Table S1,https://www.nature.com/articles/s41598-021-92030-4#MOESM1,"Table S1 (DFT-optimized lattice parameter + lowest-energy site assignment), same table as kappa",mp-4964,True,stoichiometric,YSbPt
YSbPt,2.495533613096656,W/m/K,271.1337,"experimental, Wiedemann-Franz: kappa_total - L*T/rho (Kim2015 L(S=91uV/K))",0,experimental,1.0,wf_subtracted,6.63,216.0,F-43m,C1b,Y/Sb/Pt,"[""Y"", ""Sb"", ""Pt""]","[[0, 0, 0], [0.5, 0.5, 0.5], [0.25, 0.25, 0.25]]",A,conventional,Starrydata (experimental),10.1088/0953-8984/15/4/304,https://doi.org/10.1088/0953-8984/15/4/304,Starrydata all_curves.csv (release 'latest'),Sci.Rep. 11:13809 (2021) Table S1,https://www.nature.com/articles/s41598-021-92030-4#MOESM1,"Table S1 (DFT-optimized lattice parameter + lowest-energy site assignment), same table as kappa",mp-4964,True,stoichiometric,YSbPt
YSbPt,1.889215,W/m/K,275.9882,"experimental, lattice thermal conductivity as published",0,experimental,1.0,reported_lattice,6.63,216.0,F-43m,C1b,Y/Sb/Pt,"[""Y"", ""Sb"", ""Pt""]","[[0, 0, 0], [0.5, 0.5, 0.5], [0.25, 0.25, 0.25]]",A,conventional,Starrydata (experimental),10.1063/1.3663569,https://doi.org/10.1063/1.3663569,Starrydata all_curves.csv (release 'latest'),Sci.Rep. 11:13809 (2021) Table S1,https://www.nature.com/articles/s41598-021-92030-4#MOESM1,"Table S1 (DFT-optimized lattice parameter + lowest-energy site assignment), same table as kappa",mp-4964,True,stoichiometric,YSbPt
YSbPt,2.4111626268153974,W/m/K,279.9123,"experimental, Wiedemann-Franz: kappa_total - L*T/rho (Kim2015 L(S=91uV/K))",0,experimental,1.0,wf_subtracted,6.63,216.0,F-43m,C1b,Y/Sb/Pt,"[""Y"", ""Sb"", ""Pt""]","[[0, 0, 0], [0.5, 0.5, 0.5], [0.25, 0.25, 0.25]]",A,conventional,Starrydata (experimental),10.1088/0953-8984/15/4/304,https://doi.org/10.1088/0953-8984/15/4/304,Starrydata all_curves.csv (release 'latest'),Sci.Rep. 11:13809 (2021) Table S1,https://www.nature.com/articles/s41598-021-92030-4#MOESM1,"Table S1 (DFT-optimized lattice parameter + lowest-energy site assignment), same table as kappa",mp-4964,True,stoichiometric,YSbPt
YSbPt,1.863539,W/m/K,284.5007,"experimental, lattice thermal conductivity as published",0,experimental,1.0,reported_lattice,6.63,216.0,F-43m,C1b,Y/Sb/Pt,"[""Y"", ""Sb"", ""Pt""]","[[0, 0, 0], [0.5, 0.5, 0.5], [0.25, 0.25, 0.25]]",A,conventional,Starrydata (experimental),10.1063/1.3663569,https://doi.org/10.1063/1.3663569,Starrydata all_curves.csv (release 'latest'),Sci.Rep. 11:13809 (2021) Table S1,https://www.nature.com/articles/s41598-021-92030-4#MOESM1,"Table S1 (DFT-optimized lattice parameter + lowest-energy site assignment), same table as kappa",mp-4964,True,stoichiometric,YSbPt
YSbPt,2.411861113150888,W/m/K,292.7942,"experimental, Wiedemann-Franz: kappa_total - L*T/rho (Kim2015 L(S=95uV/K))",0,experimental,1.0,wf_subtracted,6.63,216.0,F-43m,C1b,Y/Sb/Pt,"[""Y"", ""Sb"", ""Pt""]","[[0, 0, 0], [0.5, 0.5, 0.5], [0.25, 0.25, 0.25]]",A,conventional,Starrydata (experimental),10.1088/0953-8984/15/4/304,https://doi.org/10.1088/0953-8984/15/4/304,Starrydata all_curves.csv (release 'latest'),Sci.Rep. 11:13809 (2021) Table S1,https://www.nature.com/articles/s41598-021-92030-4#MOESM1,"Table S1 (DFT-optimized lattice parameter + lowest-energy site assignment), same table as kappa",mp-4964,True,stoichiometric,YSbPt
YSbPt,1.838119,W/m/K,296.4168,"experimental, lattice thermal conductivity as published",0,experimental,1.0,reported_lattice,6.63,216.0,F-43m,C1b,Y/Sb/Pt,"[""Y"", ""Sb"", ""Pt""]","[[0, 0, 0], [0.5, 0.5, 0.5], [0.25, 0.25, 0.25]]",A,conventional,Starrydata (experimental),10.1063/1.3663569,https://doi.org/10.1063/1.3663569,Starrydata all_curves.csv (release 'latest'),Sci.Rep. 11:13809 (2021) Table S1,https://www.nature.com/articles/s41598-021-92030-4#MOESM1,"Table S1 (DFT-optimized lattice parameter + lowest-energy site assignment), same table as kappa",mp-4964,True,stoichiometric,YSbPt
YSbPt,2.2560649897996026,W/m/K,301.5677,"experimental, Wiedemann-Franz: kappa_total - L*T/rho (Kim2015 L(S=96uV/K))",0,experimental,1.0,wf_subtracted,6.63,216.0,F-43m,C1b,Y/Sb/Pt,"[""Y"", ""Sb"", ""Pt""]","[[0, 0, 0], [0.5, 0.5, 0.5], [0.25, 0.25, 0.25]]",A,conventional,Starrydata (experimental),10.1088/0953-8984/15/4/304,https://doi.org/10.1088/0953-8984/15/4/304,Starrydata all_curves.csv (release 'latest'),Sci.Rep. 11:13809 (2021) Table S1,https://www.nature.com/articles/s41598-021-92030-4#MOESM1,"Table S1 (DFT-optimized lattice parameter + lowest-energy site assignment), same table as kappa",mp-4964,True,stoichiometric,YSbPt
YSbPt,1.838759,W/m/K,304.9256,"experimental, lattice thermal conductivity as published",0,experimental,1.0,reported_lattice,6.63,216.0,F-43m,C1b,Y/Sb/Pt,"[""Y"", ""Sb"", ""Pt""]","[[0, 0, 0], [0.5, 0.5, 0.5], [0.25, 0.25, 0.25]]",A,conventional,Starrydata (experimental),10.1063/1.3663569,https://doi.org/10.1063/1.3663569,Starrydata all_curves.csv (release 'latest'),Sci.Rep. 11:13809 (2021) Table S1,https://www.nature.com/articles/s41598-021-92030-4#MOESM1,"Table S1 (DFT-optimized lattice parameter + lowest-energy site assignment), same table as kappa",mp-4964,True,stoichiometric,YSbPt
YSbPt,2.278335801946177,W/m/K,309.7659,"experimental, Wiedemann-Franz: kappa_total - L*T/rho (Kim2015 L(S=97uV/K))",0,experimental,1.0,wf_subtracted,6.63,216.0,F-43m,C1b,Y/Sb/Pt,"[""Y"", ""Sb"", ""Pt""]","[[0, 0, 0], [0.5, 0.5, 0.5], [0.25, 0.25, 0.25]]",A,conventional,Starrydata (experimental),10.1088/0953-8984/15/4/304,https://doi.org/10.1088/0953-8984/15/4/304,Starrydata all_curves.csv (release 'latest'),Sci.Rep. 11:13809 (2021) Table S1,https://www.nature.com/articles/s41598-021-92030-4#MOESM1,"Table S1 (DFT-optimized lattice parameter + lowest-energy site assignment), same table as kappa",mp-4964,True,stoichiometric,YSbPt
YSbPt,1.944661,W/m/K,313.4195,"experimental, lattice thermal conductivity as published",0,experimental,1.0,reported_lattice,6.63,216.0,F-43m,C1b,Y/Sb/Pt,"[""Y"", ""Sb"", ""Pt""]","[[0, 0, 0], [0.5, 0.5, 0.5], [0.25, 0.25, 0.25]]",A,conventional,Starrydata (experimental),10.1063/1.3663569,https://doi.org/10.1063/1.3663569,Starrydata all_curves.csv (release 'latest'),Sci.Rep. 11:13809 (2021) Table S1,https://www.nature.com/articles/s41598-021-92030-4#MOESM1,"Table S1 (DFT-optimized lattice parameter + lowest-energy site assignment), same table as kappa",mp-4964,True,stoichiometric,YSbPt
YSbPt,1.94513,W/m/K,319.6593,"experimental, lattice thermal conductivity as published",0,experimental,1.0,reported_lattice,6.63,216.0,F-43m,C1b,Y/Sb/Pt,"[""Y"", ""Sb"", ""Pt""]","[[0, 0, 0], [0.5, 0.5, 0.5], [0.25, 0.25, 0.25]]",A,conventional,Starrydata (experimental),10.1063/1.3663569,https://doi.org/10.1063/1.3663569,Starrydata all_curves.csv (release 'latest'),Sci.Rep. 11:13809 (2021) Table S1,https://www.nature.com/articles/s41598-021-92030-4#MOESM1,"Table S1 (DFT-optimized lattice parameter + lowest-energy site assignment), same table as kappa",mp-4964,True,stoichiometric,YSbPt
YSbPt,2.2695503986355434,W/m/K,319.7205,"experimental, Wiedemann-Franz: kappa_total - L*T/rho (Kim2015 L(S=99uV/K))",0,experimental,1.0,wf_subtracted,6.63,216.0,F-43m,C1b,Y/Sb/Pt,"[""Y"", ""Sb"", ""Pt""]","[[0, 0, 0], [0.5, 0.5, 0.5], [0.25, 0.25, 0.25]]",A,conventional,Starrydata (experimental),10.1088/0953-8984/15/4/304,https://doi.org/10.1088/0953-8984/15/4/304,Starrydata all_curves.csv (release 'latest'),Sci.Rep. 11:13809 (2021) Table S1,https://www.nature.com/articles/s41598-021-92030-4#MOESM1,"Table S1 (DFT-optimized lattice parameter + lowest-energy site assignment), same table as kappa",mp-4964,True,stoichiometric,YSbPt
YSbPt,1.919582,W/m/K,329.8736,"experimental, lattice thermal conductivity as published",0,experimental,1.0,reported_lattice,6.63,216.0,F-43m,C1b,Y/Sb/Pt,"[""Y"", ""Sb"", ""Pt""]","[[0, 0, 0], [0.5, 0.5, 0.5], [0.25, 0.25, 0.25]]",A,conventional,Starrydata (experimental),10.1063/1.3663569,https://doi.org/10.1063/1.3663569,Starrydata all_curves.csv (release 'latest'),Sci.Rep. 11:13809 (2021) Table S1,https://www.nature.com/articles/s41598-021-92030-4#MOESM1,"Table S1 (DFT-optimized lattice parameter + lowest-energy site assignment), same table as kappa",mp-4964,True,stoichiometric,YSbPt
YSbPt,2.149254920485822,W/m/K,330.252,"experimental, Wiedemann-Franz: kappa_total - L*T/rho (Kim2015 L(S=103uV/K))",0,experimental,1.0,wf_subtracted,6.63,216.0,F-43m,C1b,Y/Sb/Pt,"[""Y"", ""Sb"", ""Pt""]","[[0, 0, 0], [0.5, 0.5, 0.5], [0.25, 0.25, 0.25]]",A,conventional,Starrydata (experimental),10.1088/0953-8984/15/4/304,https://doi.org/10.1088/0953-8984/15/4/304,Starrydata all_curves.csv (release 'latest'),Sci.Rep. 11:13809 (2021) Table S1,https://www.nature.com/articles/s41598-021-92030-4#MOESM1,"Table S1 (DFT-optimized lattice parameter + lowest-energy site assignment), same table as kappa",mp-4964,True,stoichiometric,YSbPt
YSbPt,3.6270605375229934,W/m/K,334.9517,"experimental, Wiedemann-Franz: kappa_total - L*T/rho (Kim2015 L(S=147uV/K))",0,experimental,1.0,wf_subtracted,6.63,216.0,F-43m,C1b,Y/Sb/Pt,"[""Y"", ""Sb"", ""Pt""]","[[0, 0, 0], [0.5, 0.5, 0.5], [0.25, 0.25, 0.25]]",A,conventional,Starrydata (experimental),10.7567/jjap.52.041804,https://doi.org/10.7567/jjap.52.041804,Starrydata all_curves.csv (release 'latest'),Sci.Rep. 11:13809 (2021) Table S1,https://www.nature.com/articles/s41598-021-92030-4#MOESM1,"Table S1 (DFT-optimized lattice parameter + lowest-energy site assignment), same table as kappa",mp-4964,True,stoichiometric,YSbPt
YSbPt,1.999126,W/m/K,337.804,"experimental, lattice thermal conductivity as published",0,experimental,1.0,reported_lattice,6.63,216.0,F-43m,C1b,Y/Sb/Pt,"[""Y"", ""Sb"", ""Pt""]","[[0, 0, 0], [0.5, 0.5, 0.5], [0.25, 0.25, 0.25]]",A,conventional,Starrydata (experimental),10.1063/1.3663569,https://doi.org/10.1063/1.3663569,Starrydata all_curves.csv (release 'latest'),Sci.Rep. 11:13809 (2021) Table S1,https://www.nature.com/articles/s41598-021-92030-4#MOESM1,"Table S1 (DFT-optimized lattice parameter + lowest-energy site assignment), same table as kappa",mp-4964,True,stoichiometric,YSbPt
YSbPt,2.1534383312874987,W/m/K,339.6212,"experimental, Wiedemann-Franz: kappa_total - L*T/rho (Kim2015 L(S=105uV/K))",0,experimental,1.0,wf_subtracted,6.63,216.0,F-43m,C1b,Y/Sb/Pt,"[""Y"", ""Sb"", ""Pt""]","[[0, 0, 0], [0.5, 0.5, 0.5], [0.25, 0.25, 0.25]]",A,conventional,Starrydata (experimental),10.1088/0953-8984/15/4/304,https://doi.org/10.1088/0953-8984/15/4/304,Starrydata all_curves.csv (release 'latest'),Sci.Rep. 11:13809 (2021) Table S1,https://www.nature.com/articles/s41598-021-92030-4#MOESM1,"Table S1 (DFT-optimized lattice parameter + lowest-energy site assignment), same table as kappa",mp-4964,True,stoichiometric,YSbPt
YSbPt,2.105113,W/m/K,347.4324,"experimental, lattice thermal conductivity as published",0,experimental,1.0,reported_lattice,6.63,216.0,F-43m,C1b,Y/Sb/Pt,"[""Y"", ""Sb"", ""Pt""]","[[0, 0, 0], [0.5, 0.5, 0.5], [0.25, 0.25, 0.25]]",A,conventional,Starrydata (experimental),10.1063/1.3663569,https://doi.org/10.1063/1.3663569,Starrydata all_curves.csv (release 'latest'),Sci.Rep. 11:13809 (2021) Table S1,https://www.nature.com/articles/s41598-021-92030-4#MOESM1,"Table S1 (DFT-optimized lattice parameter + lowest-energy site assignment), same table as kappa",mp-4964,True,stoichiometric,YSbPt
YSbPt,2.179415596008032,W/m/K,350.1629,"experimental, Wiedemann-Franz: kappa_total - L*T/rho (Kim2015 L(S=106uV/K))",0,experimental,1.0,wf_subtracted,6.63,216.0,F-43m,C1b,Y/Sb/Pt,"[""Y"", ""Sb"", ""Pt""]","[[0, 0, 0], [0.5, 0.5, 0.5], [0.25, 0.25, 0.25]]",A,conventional,Starrydata (experimental),10.1088/0953-8984/15/4/304,https://doi.org/10.1088/0953-8984/15/4/304,Starrydata all_curves.csv (release 'latest'),Sci.Rep. 11:13809 (2021) Table S1,https://www.nature.com/articles/s41598-021-92030-4#MOESM1,"Table S1 (DFT-optimized lattice parameter + lowest-energy site assignment), same table as kappa",mp-4964,True,stoichiometric,YSbPt
YSbPt,2.175025648790687,W/m/K,360.7013,"experimental, Wiedemann-Franz: kappa_total - L*T/rho (Kim2015 L(S=109uV/K))",0,experimental,1.0,wf_subtracted,6.63,216.0,F-43m,C1b,Y/Sb/Pt,"[""Y"", ""Sb"", ""Pt""]","[[0, 0, 0], [0.5, 0.5, 0.5], [0.25, 0.25, 0.25]]",A,conventional,Starrydata (experimental),10.1088/0953-8984/15/4/304,https://doi.org/10.1088/0953-8984/15/4/304,Starrydata all_curves.csv (release 'latest'),Sci.Rep. 11:13809 (2021) Table S1,https://www.nature.com/articles/s41598-021-92030-4#MOESM1,"Table S1 (DFT-optimized lattice parameter + lowest-energy site assignment), same table as kappa",mp-4964,True,stoichiometric,YSbPt
YSbPt,3.3188880158688003,W/m/K,365.9692,"experimental, Wiedemann-Franz: kappa_total - L*T/rho (Kim2015 L(S=152uV/K))",0,experimental,1.0,wf_subtracted,6.63,216.0,F-43m,C1b,Y/Sb/Pt,"[""Y"", ""Sb"", ""Pt""]","[[0, 0, 0], [0.5, 0.5, 0.5], [0.25, 0.25, 0.25]]",A,conventional,Starrydata (experimental),10.7567/jjap.52.041804,https://doi.org/10.7567/jjap.52.041804,Starrydata all_curves.csv (release 'latest'),Sci.Rep. 11:13809 (2021) Table S1,https://www.nature.com/articles/s41598-021-92030-4#MOESM1,"Table S1 (DFT-optimized lattice parameter + lowest-energy site assignment), same table as kappa",mp-4964,True,stoichiometric,YSbPt
YSbPt,2.8836162625489576,W/m/K,417.6887,"experimental, Wiedemann-Franz: kappa_total - L*T/rho (Kim2015 L(S=170uV/K))",0,experimental,1.0,wf_subtracted,6.63,216.0,F-43m,C1b,Y/Sb/Pt,"[""Y"", ""Sb"", ""Pt""]","[[0, 0, 0], [0.5, 0.5, 0.5], [0.25, 0.25, 0.25]]",A,conventional,Starrydata (experimental),10.7567/jjap.52.041804,https://doi.org/10.7567/jjap.52.041804,Starrydata all_curves.csv (release 'latest'),Sci.Rep. 11:13809 (2021) Table S1,https://www.nature.com/articles/s41598-021-92030-4#MOESM1,"Table S1 (DFT-optimized lattice parameter + lowest-energy site assignment), same table as kappa",mp-4964,True,stoichiometric,YSbPt
YSbPt,2.566474532617842,W/m/K,468.1475,"experimental, Wiedemann-Franz: kappa_total - L*T/rho (Kim2015 L(S=185uV/K))",0,experimental,1.0,wf_subtracted,6.63,216.0,F-43m,C1b,Y/Sb/Pt,"[""Y"", ""Sb"", ""Pt""]","[[0, 0, 0], [0.5, 0.5, 0.5], [0.25, 0.25, 0.25]]",A,conventional,Starrydata (experimental),10.7567/jjap.52.041804,https://doi.org/10.7567/jjap.52.041804,Starrydata all_curves.csv (release 'latest'),Sci.Rep. 11:13809 (2021) Table S1,https://www.nature.com/articles/s41598-021-92030-4#MOESM1,"Table S1 (DFT-optimized lattice parameter + lowest-energy site assignment), same table as kappa",mp-4964,True,stoichiometric,YSbPt
YSbPt,2.337839373719929,W/m/K,516.0428,"experimental, Wiedemann-Franz: kappa_total - L*T/rho (Kim2015 L(S=195uV/K))",0,experimental,1.0,wf_subtracted,6.63,216.0,F-43m,C1b,Y/Sb/Pt,"[""Y"", ""Sb"", ""Pt""]","[[0, 0, 0], [0.5, 0.5, 0.5], [0.25, 0.25, 0.25]]",A,conventional,Starrydata (experimental),10.7567/jjap.52.041804,https://doi.org/10.7567/jjap.52.041804,Starrydata all_curves.csv (release 'latest'),Sci.Rep. 11:13809 (2021) Table S1,https://www.nature.com/articles/s41598-021-92030-4#MOESM1,"Table S1 (DFT-optimized lattice parameter + lowest-energy site assignment), same table as kappa",mp-4964,True,stoichiometric,YSbPt
YSbPt,2.1205782430630213,W/m/K,563.9446,"experimental, Wiedemann-Franz: kappa_total - L*T/rho (Kim2015 L(S=204uV/K))",0,experimental,1.0,wf_subtracted,6.63,216.0,F-43m,C1b,Y/Sb/Pt,"[""Y"", ""Sb"", ""Pt""]","[[0, 0, 0], [0.5, 0.5, 0.5], [0.25, 0.25, 0.25]]",A,conventional,Starrydata (experimental),10.7567/jjap.52.041804,https://doi.org/10.7567/jjap.52.041804,Starrydata all_curves.csv (release 'latest'),Sci.Rep. 11:13809 (2021) Table S1,https://www.nature.com/articles/s41598-021-92030-4#MOESM1,"Table S1 (DFT-optimized lattice parameter + lowest-energy site assignment), same table as kappa",mp-4964,True,stoichiometric,YSbPt
YSbPt,1.908834106696397,W/m/K,615.7417,"experimental, Wiedemann-Franz: kappa_total - L*T/rho (Kim2015 L(S=211uV/K))",0,experimental,1.0,wf_subtracted,6.63,216.0,F-43m,C1b,Y/Sb/Pt,"[""Y"", ""Sb"", ""Pt""]","[[0, 0, 0], [0.5, 0.5, 0.5], [0.25, 0.25, 0.25]]",A,conventional,Starrydata (experimental),10.7567/jjap.52.041804,https://doi.org/10.7567/jjap.52.041804,Starrydata all_curves.csv (release 'latest'),Sci.Rep. 11:13809 (2021) Table S1,https://www.nature.com/articles/s41598-021-92030-4#MOESM1,"Table S1 (DFT-optimized lattice parameter + lowest-energy site assignment), same table as kappa",mp-4964,True,stoichiometric,YSbPt
YSbPt,1.8048491750602589,W/m/K,658.4971,"experimental, Wiedemann-Franz: kappa_total - L*T/rho (Kim2015 L(S=214uV/K))",0,experimental,1.0,wf_subtracted,6.63,216.0,F-43m,C1b,Y/Sb/Pt,"[""Y"", ""Sb"", ""Pt""]","[[0, 0, 0], [0.5, 0.5, 0.5], [0.25, 0.25, 0.25]]",A,conventional,Starrydata (experimental),10.7567/jjap.52.041804,https://doi.org/10.7567/jjap.52.041804,Starrydata all_curves.csv (release 'latest'),Sci.Rep. 11:13809 (2021) Table S1,https://www.nature.com/articles/s41598-021-92030-4#MOESM1,"Table S1 (DFT-optimized lattice parameter + lowest-energy site assignment), same table as kappa",mp-4964,True,stoichiometric,YSbPt
YSbPt,1.700981519691547,W/m/K,709.0302,"experimental, Wiedemann-Franz: kappa_total - L*T/rho (Kim2015 L(S=221uV/K))",0,experimental,1.0,wf_subtracted,6.63,216.0,F-43m,C1b,Y/Sb/Pt,"[""Y"", ""Sb"", ""Pt""]","[[0, 0, 0], [0.5, 0.5, 0.5], [0.25, 0.25, 0.25]]",A,conventional,Starrydata (experimental),10.7567/jjap.52.041804,https://doi.org/10.7567/jjap.52.041804,Starrydata all_curves.csv (release 'latest'),Sci.Rep. 11:13809 (2021) Table S1,https://www.nature.com/articles/s41598-021-92030-4#MOESM1,"Table S1 (DFT-optimized lattice parameter + lowest-energy site assignment), same table as kappa",mp-4964,True,stoichiometric,YSbPt
YSbPt,1.6458225260564605,W/m/K,755.6939,"experimental, Wiedemann-Franz: kappa_total - L*T/rho (Kim2015 L(S=217uV/K))",0,experimental,1.0,wf_subtracted,6.63,216.0,F-43m,C1b,Y/Sb/Pt,"[""Y"", ""Sb"", ""Pt""]","[[0, 0, 0], [0.5, 0.5, 0.5], [0.25, 0.25, 0.25]]",A,conventional,Starrydata (experimental),10.7567/jjap.52.041804,https://doi.org/10.7567/jjap.52.041804,Starrydata all_curves.csv (release 'latest'),Sci.Rep. 11:13809 (2021) Table S1,https://www.nature.com/articles/s41598-021-92030-4#MOESM1,"Table S1 (DFT-optimized lattice parameter + lowest-energy site assignment), same table as kappa",mp-4964,True,stoichiometric,YSbPt
YSbPt,1.537605745968698,W/m/K,807.5395,"experimental, Wiedemann-Franz: kappa_total - L*T/rho (Kim2015 L(S=204uV/K))",0,experimental,1.0,wf_subtracted,6.63,216.0,F-43m,C1b,Y/Sb/Pt,"[""Y"", ""Sb"", ""Pt""]","[[0, 0, 0], [0.5, 0.5, 0.5], [0.25, 0.25, 0.25]]",A,conventional,Starrydata (experimental),10.7567/jjap.52.041804,https://doi.org/10.7567/jjap.52.041804,Starrydata all_curves.csv (release 'latest'),Sci.Rep. 11:13809 (2021) Table S1,https://www.nature.com/articles/s41598-021-92030-4#MOESM1,"Table S1 (DFT-optimized lattice parameter + lowest-energy site assignment), same table as kappa",mp-4964,True,stoichiometric,YSbPt
YSbPt,1.3811960340764402,W/m/K,854.1935,"experimental, Wiedemann-Franz: kappa_total - L*T/rho (Kim2015 L(S=199uV/K))",0,experimental,1.0,wf_subtracted,6.63,216.0,F-43m,C1b,Y/Sb/Pt,"[""Y"", ""Sb"", ""Pt""]","[[0, 0, 0], [0.5, 0.5, 0.5], [0.25, 0.25, 0.25]]",A,conventional,Starrydata (experimental),10.7567/jjap.52.041804,https://doi.org/10.7567/jjap.52.041804,Starrydata all_curves.csv (release 'latest'),Sci.Rep. 11:13809 (2021) Table S1,https://www.nature.com/articles/s41598-021-92030-4#MOESM1,"Table S1 (DFT-optimized lattice parameter + lowest-energy site assignment), same table as kappa",mp-4964,True,stoichiometric,YSbPt
YSbPt,1.1607620080243133,W/m/K,906.0262,"experimental, Wiedemann-Franz: kappa_total - L*T/rho (Kim2015 L(S=187uV/K))",0,experimental,1.0,wf_subtracted,6.63,216.0,F-43m,C1b,Y/Sb/Pt,"[""Y"", ""Sb"", ""Pt""]","[[0, 0, 0], [0.5, 0.5, 0.5], [0.25, 0.25, 0.25]]",A,conventional,Starrydata (experimental),10.7567/jjap.52.041804,https://doi.org/10.7567/jjap.52.041804,Starrydata all_curves.csv (release 'latest'),Sci.Rep. 11:13809 (2021) Table S1,https://www.nature.com/articles/s41598-021-92030-4#MOESM1,"Table S1 (DFT-optimized lattice parameter + lowest-energy site assignment), same table as kappa",mp-4964,True,stoichiometric,YSbPt
YSbPt,0.8420283494442533,W/m/K,951.3547,"experimental, Wiedemann-Franz: kappa_total - L*T/rho (Kim2015 L(S=180uV/K))",0,experimental,1.0,wf_subtracted,6.63,216.0,F-43m,C1b,Y/Sb/Pt,"[""Y"", ""Sb"", ""Pt""]","[[0, 0, 0], [0.5, 0.5, 0.5], [0.25, 0.25, 0.25]]",A,conventional,Starrydata (experimental),10.7567/jjap.52.041804,https://doi.org/10.7567/jjap.52.041804,Starrydata all_curves.csv (release 'latest'),Sci.Rep. 11:13809 (2021) Table S1,https://www.nature.com/articles/s41598-021-92030-4#MOESM1,"Table S1 (DFT-optimized lattice parameter + lowest-energy site assignment), same table as kappa",mp-4964,True,stoichiometric,YSbPt
YbNiSb,2.690018974458911,W/m/K,204.1,"experimental, Wiedemann-Franz: kappa_total - L*T/rho (Kim2015 L(S=14uV/K))",0,experimental,1.0,wf_subtracted,6.34044,216.0,F-43m,half_Heusler_C1b,,"[""Yb"", ""Ni"", ""Sb""]","[[0.5, 0.5, 0.5], [0.25, 0.25, 0.25], [0.0, 0.0, 0.0]]",A,conventional,Starrydata (experimental),10.1557/proc-545-421,https://doi.org/10.1557/proc-545-421,Starrydata all_curves.csv (release 'latest'),JARVIS-DFT (NIST),https://www.ctcms.nist.gov/~knc6/static/JARVIS-DFT/JVASP-78669.xml,JARVIS-DFT (NIST),JVASP-78669,False,stoichiometric,YbNiSb
YbNiSb,2.6774076851906985,W/m/K,224.3,"experimental, Wiedemann-Franz: kappa_total - L*T/rho (Kim2015 L(S=16uV/K))",0,experimental,1.0,wf_subtracted,6.34044,216.0,F-43m,half_Heusler_C1b,,"[""Yb"", ""Ni"", ""Sb""]","[[0.5, 0.5, 0.5], [0.25, 0.25, 0.25], [0.0, 0.0, 0.0]]",A,conventional,Starrydata (experimental),10.1557/proc-545-421,https://doi.org/10.1557/proc-545-421,Starrydata all_curves.csv (release 'latest'),JARVIS-DFT (NIST),https://www.ctcms.nist.gov/~knc6/static/JARVIS-DFT/JVASP-78669.xml,JARVIS-DFT (NIST),JVASP-78669,False,stoichiometric,YbNiSb
YbNiSb,2.7360661988292643,W/m/K,236.6,"experimental, Wiedemann-Franz: kappa_total - L*T/rho (Kim2015 L(S=17uV/K))",0,experimental,1.0,wf_subtracted,6.34044,216.0,F-43m,half_Heusler_C1b,,"[""Yb"", ""Ni"", ""Sb""]","[[0.5, 0.5, 0.5], [0.25, 0.25, 0.25], [0.0, 0.0, 0.0]]",A,conventional,Starrydata (experimental),10.1557/proc-545-421,https://doi.org/10.1557/proc-545-421,Starrydata all_curves.csv (release 'latest'),JARVIS-DFT (NIST),https://www.ctcms.nist.gov/~knc6/static/JARVIS-DFT/JVASP-78669.xml,JARVIS-DFT (NIST),JVASP-78669,False,stoichiometric,YbNiSb
YbNiSb,2.724009342478848,W/m/K,248.9,"experimental, Wiedemann-Franz: kappa_total - L*T/rho (Kim2015 L(S=18uV/K))",0,experimental,1.0,wf_subtracted,6.34044,216.0,F-43m,half_Heusler_C1b,,"[""Yb"", ""Ni"", ""Sb""]","[[0.5, 0.5, 0.5], [0.25, 0.25, 0.25], [0.0, 0.0, 0.0]]",A,conventional,Starrydata (experimental),10.1557/proc-545-421,https://doi.org/10.1557/proc-545-421,Starrydata all_curves.csv (release 'latest'),JARVIS-DFT (NIST),https://www.ctcms.nist.gov/~knc6/static/JARVIS-DFT/JVASP-78669.xml,JARVIS-DFT (NIST),JVASP-78669,False,stoichiometric,YbNiSb
YbNiSb,2.72868670086349,W/m/K,270.9,"experimental, Wiedemann-Franz: kappa_total - L*T/rho (Kim2015 L(S=21uV/K))",0,experimental,1.0,wf_subtracted,6.34044,216.0,F-43m,half_Heusler_C1b,,"[""Yb"", ""Ni"", ""Sb""]","[[0.5, 0.5, 0.5], [0.25, 0.25, 0.25], [0.0, 0.0, 0.0]]",A,conventional,Starrydata (experimental),10.1557/proc-545-421,https://doi.org/10.1557/proc-545-421,Starrydata all_curves.csv (release 'latest'),JARVIS-DFT (NIST),https://www.ctcms.nist.gov/~knc6/static/JARVIS-DFT/JVASP-78669.xml,JARVIS-DFT (NIST),JVASP-78669,False,stoichiometric,YbNiSb
YbNiSb,2.7778981024358207,W/m/K,291.4,"experimental, Wiedemann-Franz: kappa_total - L*T/rho (Kim2015 L(S=22uV/K))",0,experimental,1.0,wf_subtracted,6.34044,216.0,F-43m,half_Heusler_C1b,,"[""Yb"", ""Ni"", ""Sb""]","[[0.5, 0.5, 0.5], [0.25, 0.25, 0.25], [0.0, 0.0, 0.0]]",A,conventional,Starrydata (experimental),10.1557/proc-545-421,https://doi.org/10.1557/proc-545-421,Starrydata all_curves.csv (release 'latest'),JARVIS-DFT (NIST),https://www.ctcms.nist.gov/~knc6/static/JARVIS-DFT/JVASP-78669.xml,JARVIS-DFT (NIST),JVASP-78669,False,stoichiometric,YbNiSb
YbNiSb,2.2159234992700294,W/m/K,338.7,"experimental, Wiedemann-Franz: kappa_total - L*T/rho (Kim2015 L(S=76uV/K))",0,experimental,1.0,wf_subtracted,6.34044,216.0,F-43m,half_Heusler_C1b,,"[""Yb"", ""Ni"", ""Sb""]","[[0.5, 0.5, 0.5], [0.25, 0.25, 0.25], [0.0, 0.0, 0.0]]",A,conventional,Starrydata (experimental),10.1021/acsaem.2c02269,https://doi.org/10.1021/acsaem.2c02269,Starrydata all_curves.csv (release 'latest'),JARVIS-DFT (NIST),https://www.ctcms.nist.gov/~knc6/static/JARVIS-DFT/JVASP-78669.xml,JARVIS-DFT (NIST),JVASP-78669,False,stoichiometric,YbNiSb
YbNiSb,2.1136338986253898,W/m/K,387.4,"experimental, Wiedemann-Franz: kappa_total - L*T/rho (Kim2015 L(S=84uV/K))",0,experimental,1.0,wf_subtracted,6.34044,216.0,F-43m,half_Heusler_C1b,,"[""Yb"", ""Ni"", ""Sb""]","[[0.5, 0.5, 0.5], [0.25, 0.25, 0.25], [0.0, 0.0, 0.0]]",A,conventional,Starrydata (experimental),10.1021/acsaem.2c02269,https://doi.org/10.1021/acsaem.2c02269,Starrydata all_curves.csv (release 'latest'),JARVIS-DFT (NIST),https://www.ctcms.nist.gov/~knc6/static/JARVIS-DFT/JVASP-78669.xml,JARVIS-DFT (NIST),JVASP-78669,False,stoichiometric,YbNiSb
YbNiSb,2.0299815472691147,W/m/K,440.8,"experimental, Wiedemann-Franz: kappa_total - L*T/rho (Kim2015 L(S=92uV/K))",0,experimental,1.0,wf_subtracted,6.34044,216.0,F-43m,half_Heusler_C1b,,"[""Yb"", ""Ni"", ""Sb""]","[[0.5, 0.5, 0.5], [0.25, 0.25, 0.25], [0.0, 0.0, 0.0]]",A,conventional,Starrydata (experimental),10.1021/acsaem.2c02269,https://doi.org/10.1021/acsaem.2c02269,Starrydata all_curves.csv (release 'latest'),JARVIS-DFT (NIST),https://www.ctcms.nist.gov/~knc6/static/JARVIS-DFT/JVASP-78669.xml,JARVIS-DFT (NIST),JVASP-78669,False,stoichiometric,YbNiSb
YbNiSb,1.967569947312457,W/m/K,493.3,"experimental, Wiedemann-Franz: kappa_total - L*T/rho (Kim2015 L(S=100uV/K))",0,experimental,1.0,wf_subtracted,6.34044,216.0,F-43m,half_Heusler_C1b,,"[""Yb"", ""Ni"", ""Sb""]","[[0.5, 0.5, 0.5], [0.25, 0.25, 0.25], [0.0, 0.0, 0.0]]",A,conventional,Starrydata (experimental),10.1021/acsaem.2c02269,https://doi.org/10.1021/acsaem.2c02269,Starrydata all_curves.csv (release 'latest'),JARVIS-DFT (NIST),https://www.ctcms.nist.gov/~knc6/static/JARVIS-DFT/JVASP-78669.xml,JARVIS-DFT (NIST),JVASP-78669,False,stoichiometric,YbNiSb
YbNiSb,1.890154409980341,W/m/K,546.6,"experimental, Wiedemann-Franz: kappa_total - L*T/rho (Kim2015 L(S=107uV/K))",0,experimental,1.0,wf_subtracted,6.34044,216.0,F-43m,half_Heusler_C1b,,"[""Yb"", ""Ni"", ""Sb""]","[[0.5, 0.5, 0.5], [0.25, 0.25, 0.25], [0.0, 0.0, 0.0]]",A,conventional,Starrydata (experimental),10.1021/acsaem.2c02269,https://doi.org/10.1021/acsaem.2c02269,Starrydata all_curves.csv (release 'latest'),JARVIS-DFT (NIST),https://www.ctcms.nist.gov/~knc6/static/JARVIS-DFT/JVASP-78669.xml,JARVIS-DFT (NIST),JVASP-78669,False,stoichiometric,YbNiSb
YbNiSb,1.8450955377523448,W/m/K,600.0,"experimental, Wiedemann-Franz: kappa_total - L*T/rho (Kim2015 L(S=112uV/K))",0,experimental,1.0,wf_subtracted,6.34044,216.0,F-43m,half_Heusler_C1b,,"[""Yb"", ""Ni"", ""Sb""]","[[0.5, 0.5, 0.5], [0.25, 0.25, 0.25], [0.0, 0.0, 0.0]]",A,conventional,Starrydata (experimental),10.1021/acsaem.2c02269,https://doi.org/10.1021/acsaem.2c02269,Starrydata all_curves.csv (release 'latest'),JARVIS-DFT (NIST),https://www.ctcms.nist.gov/~knc6/static/JARVIS-DFT/JVASP-78669.xml,JARVIS-DFT (NIST),JVASP-78669,False,stoichiometric,YbNiSb
YbNiSb,1.7943034441728825,W/m/K,649.7,"experimental, Wiedemann-Franz: kappa_total - L*T/rho (Kim2015 L(S=115uV/K))",0,experimental,1.0,wf_subtracted,6.34044,216.0,F-43m,half_Heusler_C1b,,"[""Yb"", ""Ni"", ""Sb""]","[[0.5, 0.5, 0.5], [0.25, 0.25, 0.25], [0.0, 0.0, 0.0]]",A,conventional,Starrydata (experimental),10.1021/acsaem.2c02269,https://doi.org/10.1021/acsaem.2c02269,Starrydata all_curves.csv (release 'latest'),JARVIS-DFT (NIST),https://www.ctcms.nist.gov/~knc6/static/JARVIS-DFT/JVASP-78669.xml,JARVIS-DFT (NIST),JVASP-78669,False,stoichiometric,YbNiSb
YbNiSb,1.7703572656468465,W/m/K,696.6,"experimental, Wiedemann-Franz: kappa_total - L*T/rho (Kim2015 L(S=118uV/K))",0,experimental,1.0,wf_subtracted,6.34044,216.0,F-43m,half_Heusler_C1b,,"[""Yb"", ""Ni"", ""Sb""]","[[0.5, 0.5, 0.5], [0.25, 0.25, 0.25], [0.0, 0.0, 0.0]]",A,conventional,Starrydata (experimental),10.1021/acsaem.2c02269,https://doi.org/10.1021/acsaem.2c02269,Starrydata all_curves.csv (release 'latest'),JARVIS-DFT (NIST),https://www.ctcms.nist.gov/~knc6/static/JARVIS-DFT/JVASP-78669.xml,JARVIS-DFT (NIST),JVASP-78669,False,stoichiometric,YbNiSb
YbNiSb,1.6939320206744666,W/m/K,745.4,"experimental, Wiedemann-Franz: kappa_total - L*T/rho (Kim2015 L(S=118uV/K))",0,experimental,1.0,wf_subtracted,6.34044,216.0,F-43m,half_Heusler_C1b,,"[""Yb"", ""Ni"", ""Sb""]","[[0.5, 0.5, 0.5], [0.25, 0.25, 0.25], [0.0, 0.0, 0.0]]",A,conventional,Starrydata (experimental),10.1021/acsaem.2c02269,https://doi.org/10.1021/acsaem.2c02269,Starrydata all_curves.csv (release 'latest'),JARVIS-DFT (NIST),https://www.ctcms.nist.gov/~knc6/static/JARVIS-DFT/JVASP-78669.xml,JARVIS-DFT (NIST),JVASP-78669,False,stoichiometric,YbNiSb
YbNiSb,1.663567615003407,W/m/K,796.0,"experimental, Wiedemann-Franz: kappa_total - L*T/rho (Kim2015 L(S=118uV/K))",0,experimental,1.0,wf_subtracted,6.34044,216.0,F-43m,half_Heusler_C1b,,"[""Yb"", ""Ni"", ""Sb""]","[[0.5, 0.5, 0.5], [0.25, 0.25, 0.25], [0.0, 0.0, 0.0]]",A,conventional,Starrydata (experimental),10.1021/acsaem.2c02269,https://doi.org/10.1021/acsaem.2c02269,Starrydata all_curves.csv (release 'latest'),JARVIS-DFT (NIST),https://www.ctcms.nist.gov/~knc6/static/JARVIS-DFT/JVASP-78669.xml,JARVIS-DFT (NIST),JVASP-78669,False,stoichiometric,YbNiSb
YbNiSb,1.64360823858164,W/m/K,844.8,"experimental, Wiedemann-Franz: kappa_total - L*T/rho (Kim2015 L(S=117uV/K))",0,experimental,1.0,wf_subtracted,6.34044,216.0,F-43m,half_Heusler_C1b,,"[""Yb"", ""Ni"", ""Sb""]","[[0.5, 0.5, 0.5], [0.25, 0.25, 0.25], [0.0, 0.0, 0.0]]",A,conventional,Starrydata (experimental),10.1021/acsaem.2c02269,https://doi.org/10.1021/acsaem.2c02269,Starrydata all_curves.csv (release 'latest'),JARVIS-DFT (NIST),https://www.ctcms.nist.gov/~knc6/static/JARVIS-DFT/JVASP-78669.xml,JARVIS-DFT (NIST),JVASP-78669,False,stoichiometric,YbNiSb
ZnNiSn,4.259307322765244,W/m/K,599.16,"experimental, Wiedemann-Franz: kappa_total - L*T/rho (Kim2015 L(S=93uV/K))",0,experimental,1.0,wf_subtracted,5.94093,216.0,F-43m,half_Heusler_C1b,,"[""Ni"", ""Zn"", ""Sn""]","[[0.0, 0.0, 0.0], [0.25, 0.25, 0.25], [0.75, 0.75, 0.75]]",A,conventional,Starrydata (experimental),10.1088/1742-6596/327/1/012008,https://doi.org/10.1088/1742-6596/327/1/012008,Starrydata all_curves.csv (release 'latest'),JARVIS-DFT (NIST),https://www.ctcms.nist.gov/~knc6/static/JARVIS-DFT/JVASP-193461.xml,JARVIS-DFT (NIST),JVASP-193461,False,stoichiometric,ZnNiSn
ZnNiSn,2.9125655617280204,W/m/K,600.0,"experimental, Wiedemann-Franz: kappa_total - L*T/rho (Kim2015 L(S=108uV/K))",0,experimental,1.0,wf_subtracted,5.94093,216.0,F-43m,half_Heusler_C1b,,"[""Ni"", ""Zn"", ""Sn""]","[[0.0, 0.0, 0.0], [0.25, 0.25, 0.25], [0.75, 0.75, 0.75]]",A,conventional,Starrydata (experimental),10.1088/1742-6596/327/1/012008,https://doi.org/10.1088/1742-6596/327/1/012008,Starrydata all_curves.csv (release 'latest'),JARVIS-DFT (NIST),https://www.ctcms.nist.gov/~knc6/static/JARVIS-DFT/JVASP-193461.xml,JARVIS-DFT (NIST),JVASP-193461,False,stoichiometric,ZnNiSn
ZnNiSn,2.32492930508188,W/m/K,698.32,"experimental, Wiedemann-Franz: kappa_total - L*T/rho (Kim2015 L(S=114uV/K))",0,experimental,1.0,wf_subtracted,5.94093,216.0,F-43m,half_Heusler_C1b,,"[""Ni"", ""Zn"", ""Sn""]","[[0.0, 0.0, 0.0], [0.25, 0.25, 0.25], [0.75, 0.75, 0.75]]",A,conventional,Starrydata (experimental),10.1088/1742-6596/327/1/012008,https://doi.org/10.1088/1742-6596/327/1/012008,Starrydata all_curves.csv (release 'latest'),JARVIS-DFT (NIST),https://www.ctcms.nist.gov/~knc6/static/JARVIS-DFT/JVASP-193461.xml,JARVIS-DFT (NIST),JVASP-193461,False,stoichiometric,ZnNiSn
ZnNiSn,3.3073310212746376,W/m/K,699.16,"experimental, Wiedemann-Franz: kappa_total - L*T/rho (Kim2015 L(S=97uV/K))",0,experimental,1.0,wf_subtracted,5.94093,216.0,F-43m,half_Heusler_C1b,,"[""Ni"", ""Zn"", ""Sn""]","[[0.0, 0.0, 0.0], [0.25, 0.25, 0.25], [0.75, 0.75, 0.75]]",A,conventional,Starrydata (experimental),10.1088/1742-6596/327/1/012008,https://doi.org/10.1088/1742-6596/327/1/012008,Starrydata all_curves.csv (release 'latest'),JARVIS-DFT (NIST),https://www.ctcms.nist.gov/~knc6/static/JARVIS-DFT/JVASP-193461.xml,JARVIS-DFT (NIST),JVASP-193461,False,stoichiometric,ZnNiSn
ZnNiSn,2.3529188010866298,W/m/K,798.32,"experimental, Wiedemann-Franz: kappa_total - L*T/rho (Kim2015 L(S=127uV/K))",0,experimental,1.0,wf_subtracted,5.94093,216.0,F-43m,half_Heusler_C1b,,"[""Ni"", ""Zn"", ""Sn""]","[[0.0, 0.0, 0.0], [0.25, 0.25, 0.25], [0.75, 0.75, 0.75]]",A,conventional,Starrydata (experimental),10.1088/1742-6596/327/1/012008,https://doi.org/10.1088/1742-6596/327/1/012008,Starrydata all_curves.csv (release 'latest'),JARVIS-DFT (NIST),https://www.ctcms.nist.gov/~knc6/static/JARVIS-DFT/JVASP-193461.xml,JARVIS-DFT (NIST),JVASP-193461,False,stoichiometric,ZnNiSn
ZnNiSn,3.1078001590187823,W/m/K,802.52,"experimental, Wiedemann-Franz: kappa_total - L*T/rho (Kim2015 L(S=108uV/K))",0,experimental,1.0,wf_subtracted,5.94093,216.0,F-43m,half_Heusler_C1b,,"[""Ni"", ""Zn"", ""Sn""]","[[0.0, 0.0, 0.0], [0.25, 0.25, 0.25], [0.75, 0.75, 0.75]]",A,conventional,Starrydata (experimental),10.1088/1742-6596/327/1/012008,https://doi.org/10.1088/1742-6596/327/1/012008,Starrydata all_curves.csv (release 'latest'),JARVIS-DFT (NIST),https://www.ctcms.nist.gov/~knc6/static/JARVIS-DFT/JVASP-193461.xml,JARVIS-DFT (NIST),JVASP-193461,False,stoichiometric,ZnNiSn
