Repository: Shivamrandive747/Thermalconductivity_prediction

# Calibrating first-principles lattice thermal conductivity to experiment

**A curated half-Heusler dataset and a validated transfer function.**

Published first-principles transport calculations of lattice thermal conductivity exceed what
laboratories measure for the same compound by a **median factor of 1.55**. That offset is regular
enough to be removed in closed form:

$$\kappa_L^{\mathrm{expt}}(T) \;=\; \kappa_L^{\mathrm{BTE}}(T)\;\min\!\left[c\left(\tfrac{T}{300}\right)^{p},\,1\right],
\qquad c = 0.51,\quad p = 0.80$$

Inside a domain of applicability declared before the validation set was scored, this places

File: data/Target_Materials/HEUSLER_KAPPA_TRAINING_SET.csv (part 60 of 192)
formula,kappa_L,kappa_units,temperature_K,method,method_tier,tier_name,weight,kappa_basis,struct_a_A,struct_spacegroup,struct_sg_symbol,struct_prototype,struct_site_ordering,struct_species,struct_frac_coords,struct_grade,lattice_convention,source,source_doi,source_url,source_location,struct_source,struct_source_url,struct_source_detail,struct_id,struct_same_paper_as_kappa,stoichiometry,parent_formula
ZnNiSn,1.6914458901630955,W/m/K,899.16,"experimental, Wiedemann-Franz: kappa_total - L*T/rho (Kim2015 L(S=126uV/K))",0,experimental,1.0,wf_subtracted,5.94093,216.0,F-43m,half_Heusler_C1b,,"[""Ni"", ""Zn"", ""Sn""]","[[0.0, 0.0, 0.0], [0.25, 0.25, 0.25], [0.75, 0.75, 0.75]]",A,conventional,Starrydata (experimental),10.1088/1742-6596/327/1/012008,https://doi.org/10.1088/1742-6596/327/1/012008,Starrydata all_curves.csv (release 'latest'),JARVIS-DFT (NIST),https://www.ctcms.nist.gov/~knc6/static/JARVIS-DFT/JVASP-193461.xml,JARVIS-DFT (NIST),JVASP-193461,False,stoichiometric,ZnNiSn
ZnNiSn,3.0311588119489143,W/m/K,901.68,"experimental, Wiedemann-Franz: kappa_total - L*T/rho (Kim2015 L(S=105uV/K))",0,experimental,1.0,wf_subtracted,5.94093,216.0,F-43m,half_Heusler_C1b,,"[""Ni"", ""Zn"", ""Sn""]","[[0.0, 0.0, 0.0], [0.25, 0.25, 0.25], [0.75, 0.75, 0.75]]",A,conventional,Starrydata (experimental),10.1088/1742-6596/327/1/012008,https://doi.org/10.1088/1742-6596/327/1/012008,Starrydata all_curves.csv (release 'latest'),JARVIS-DFT (NIST),https://www.ctcms.nist.gov/~knc6/static/JARVIS-DFT/JVASP-193461.xml,JARVIS-DFT (NIST),JVASP-193461,False,stoichiometric,ZnNiSn
ZnNiSn,3.53427293274053,W/m/K,1000.0,"experimental, Wiedemann-Franz: kappa_total - L*T/rho (Kim2015 L(S=89uV/K))",0,experimental,1.0,wf_subtracted,5.94093,216.0,F-43m,half_Heusler_C1b,,"[""Ni"", ""Zn"", ""Sn""]","[[0.0, 0.0, 0.0], [0.25, 0.25, 0.25], [0.75, 0.75, 0.75]]",A,conventional,Starrydata (experimental),10.1088/1742-6596/327/1/012008,https://doi.org/10.1088/1742-6596/327/1/012008,Starrydata all_curves.csv (release 'latest'),JARVIS-DFT (NIST),https://www.ctcms.nist.gov/~knc6/static/JARVIS-DFT/JVASP-193461.xml,JARVIS-DFT (NIST),JVASP-193461,False,stoichiometric,ZnNiSn
ZnNiSn,1.8504745793279471,W/m/K,1000.8,"experimental, Wiedemann-Franz: kappa_total - L*T/rho (Kim2015 L(S=121uV/K))",0,experimental,1.0,wf_subtracted,5.94093,216.0,F-43m,half_Heusler_C1b,,"[""Ni"", ""Zn"", ""Sn""]","[[0.0, 0.0, 0.0], [0.25, 0.25, 0.25], [0.75, 0.75, 0.75]]",A,conventional,Starrydata (experimental),10.1088/1742-6596/327/1/012008,https://doi.org/10.1088/1742-6596/327/1/012008,Starrydata all_curves.csv (release 'latest'),JARVIS-DFT (NIST),https://www.ctcms.nist.gov/~knc6/static/JARVIS-DFT/JVASP-193461.xml,JARVIS-DFT (NIST),JVASP-193461,False,stoichiometric,ZnNiSn
ZrCoBi,16.2,W/m/K,300.0,experiment,0,experimental,1.0,,6.138706,216.0,F-43m,half-Heusler (C1b / MgAgAs),,"[""Co"", ""Co"", ""Co"", ""Co"", ""Zr"", ""Zr"", ""Zr"", ""Zr"", ""Bi"", ""Bi"", ""Bi"", ""Bi""]","[[0.25, 0.75, 0.75], [0.25, 0.25, 0.25], [0.75, 0.75, 0.25], [0.75, 0.25, 0.75], [0.0, 0.0, 0.0], [0.0, 0.5, 0.5], [0.5, 0.0, 0.5], [0.5, 0.5, 0.0], [0.5, 0.0, 0.0], [0.5, 0.5, 0.5], [0.0, 0.0, 0.5], [0.0, 0.5, 0.0]]",A,primitive->conventional (x sqrt2),paper mining,10.3390/ma11050728,https://doi.org/10.3390/ma11050728,"Table 1, x = 0 row, kappa_L column, at room temperature",PhononDB (Togo/NIMS MDR),https://mdr.nims.go.jp/datasets/2d8de8a1-ca42-4e70-b0dd-7223034e028b,"LTC-calc.log unit cell (PBEsol-relaxed), same file as kappa",mp-31451,True,stoichiometric,ZrCoBi
ZrCoBi,9.0,W/m/K,300.0,experimental,0,experimental,1.0,,6.138706,216.0,F-43m,half-Heusler (C1b / MgAgAs),,"[""Co"", ""Co"", ""Co"", ""Co"", ""Zr"", ""Zr"", ""Zr"", ""Zr"", ""Bi"", ""Bi"", ""Bi"", ""Bi""]","[[0.25, 0.75, 0.75], [0.25, 0.25, 0.25], [0.75, 0.75, 0.25], [0.75, 0.25, 0.75], [0.0, 0.0, 0.0], [0.0, 0.5, 0.5], [0.5, 0.0, 0.5], [0.5, 0.5, 0.0], [0.5, 0.0, 0.0], [0.5, 0.5, 0.5], [0.0, 0.0, 0.5], [0.0, 0.5, 0.0]]",A,primitive->conventional (x sqrt2),"paper mining (PDF, batch 2)",10.1038/s41467-018-04958-3,,page 4,PhononDB (Togo/NIMS MDR),https://mdr.nims.go.jp/datasets/2d8de8a1-ca42-4e70-b0dd-7223034e028b,"LTC-calc.log unit cell (PBEsol-relaxed), same file as kappa",mp-31451,True,stoichiometric,ZrCoBi
ZrCoBi,15.24836,W/m/K,301.3863,"experimental, lattice thermal conductivity as published",0,experimental,1.0,reported_lattice,6.138706,216.0,F-43m,half-Heusler (C1b / MgAgAs),,"[""Co"", ""Co"", ""Co"", ""Co"", ""Zr"", ""Zr"", ""Zr"", ""Zr"", ""Bi"", ""Bi"", ""Bi"", ""Bi""]","[[0.25, 0.75, 0.75], [0.25, 0.25, 0.25], [0.75, 0.75, 0.25], [0.75, 0.25, 0.75], [0.0, 0.0, 0.0], [0.0, 0.5, 0.5], [0.5, 0.0, 0.5], [0.5, 0.5, 0.0], [0.5, 0.0, 0.0], [0.5, 0.5, 0.5], [0.0, 0.0, 0.5], [0.0, 0.5, 0.0]]",A,primitive->conventional (x sqrt2),Starrydata (experimental),10.3390/ma11050728,https://doi.org/10.3390/ma11050728,Starrydata all_curves.csv (release 'latest'),PhononDB (Togo/NIMS MDR),https://mdr.nims.go.jp/datasets/2d8de8a1-ca42-4e70-b0dd-7223034e028b,"LTC-calc.log unit cell (PBEsol-relaxed), same file as kappa",mp-31451,True,stoichiometric,ZrCoBi
ZrCoBi,15.274232402897551,W/m/K,303.3865,"experimental, Wiedemann-Franz: kappa_total - L*T/rho (Kim2015 L(S=47uV/K))",0,experimental,1.0,wf_subtracted,6.138706,216.0,F-43m,half-Heusler (C1b / MgAgAs),,"[""Co"", ""Co"", ""Co"", ""Co"", ""Zr"", ""Zr"", ""Zr"", ""Zr"", ""Bi"", ""Bi"", ""Bi"", ""Bi""]","[[0.25, 0.75, 0.75], [0.25, 0.25, 0.25], [0.75, 0.75, 0.25], [0.75, 0.25, 0.75], [0.0, 0.0, 0.0], [0.0, 0.5, 0.5], [0.5, 0.0, 0.5], [0.5, 0.5, 0.0], [0.5, 0.0, 0.0], [0.5, 0.5, 0.5], [0.0, 0.0, 0.5], [0.0, 0.5, 0.0]]",A,primitive->conventional (x sqrt2),Starrydata (experimental),10.3390/ma11050728,https://doi.org/10.3390/ma11050728,Starrydata all_curves.csv (release 'latest'),PhononDB (Togo/NIMS MDR),https://mdr.nims.go.jp/datasets/2d8de8a1-ca42-4e70-b0dd-7223034e028b,"LTC-calc.log unit cell (PBEsol-relaxed), same file as kappa",mp-31451,True,stoichiometric,ZrCoBi
ZrCoBi,8.968065,W/m/K,304.7945,"experimental, lattice thermal conductivity as published",0,experimental,1.0,reported_lattice,6.138706,216.0,F-43m,half-Heusler (C1b / MgAgAs),,"[""Co"", ""Co"", ""Co"", ""Co"", ""Zr"", ""Zr"", ""Zr"", ""Zr"", ""Bi"", ""Bi"", ""Bi"", ""Bi""]","[[0.25, 0.75, 0.75], [0.25, 0.25, 0.25], [0.75, 0.75, 0.25], [0.75, 0.25, 0.75], [0.0, 0.0, 0.0], [0.0, 0.5, 0.5], [0.5, 0.0, 0.5], [0.5, 0.5, 0.0], [0.5, 0.0, 0.0], [0.5, 0.5, 0.5], [0.0, 0.0, 0.5], [0.0, 0.5, 0.0]]",A,primitive->conventional (x sqrt2),Starrydata (experimental),10.1038/s41467-018-04958-3,https://doi.org/10.1038/s41467-018-04958-3,Starrydata all_curves.csv (release 'latest'),PhononDB (Togo/NIMS MDR),https://mdr.nims.go.jp/datasets/2d8de8a1-ca42-4e70-b0dd-7223034e028b,"LTC-calc.log unit cell (PBEsol-relaxed), same file as kappa",mp-31451,True,stoichiometric,ZrCoBi
ZrCoBi,14.62296,W/m/K,316.5571,"experimental, lattice thermal conductivity as published",0,experimental,1.0,reported_lattice,6.138706,216.0,F-43m,half-Heusler (C1b / MgAgAs),,"[""Co"", ""Co"", ""Co"", ""Co"", ""Zr"", ""Zr"", ""Zr"", ""Zr"", ""Bi"", ""Bi"", ""Bi"", ""Bi""]","[[0.25, 0.75, 0.75], [0.25, 0.25, 0.25], [0.75, 0.75, 0.25], [0.75, 0.25, 0.75], [0.0, 0.0, 0.0], [0.0, 0.5, 0.5], [0.5, 0.0, 0.5], [0.5, 0.5, 0.0], [0.5, 0.0, 0.0], [0.5, 0.5, 0.5], [0.0, 0.0, 0.5], [0.0, 0.5, 0.0]]",A,primitive->conventional (x sqrt2),Starrydata (experimental),10.3390/ma11050728,https://doi.org/10.3390/ma11050728,Starrydata all_curves.csv (release 'latest'),PhononDB (Togo/NIMS MDR),https://mdr.nims.go.jp/datasets/2d8de8a1-ca42-4e70-b0dd-7223034e028b,"LTC-calc.log unit cell (PBEsol-relaxed), same file as kappa",mp-31451,True,stoichiometric,ZrCoBi
ZrCoBi,14.623660340011504,W/m/K,318.9641,"experimental, Wiedemann-Franz: kappa_total - L*T/rho (Kim2015 L(S=46uV/K))",0,experimental,1.0,wf_subtracted,6.138706,216.0,F-43m,half-Heusler (C1b / MgAgAs),,"[""Co"", ""Co"", ""Co"", ""Co"", ""Zr"", ""Zr"", ""Zr"", ""Zr"", ""Bi"", ""Bi"", ""Bi"", ""Bi""]","[[0.25, 0.75, 0.75], [0.25, 0.25, 0.25], [0.75, 0.75, 0.25], [0.75, 0.25, 0.75], [0.0, 0.0, 0.0], [0.0, 0.5, 0.5], [0.5, 0.0, 0.5], [0.5, 0.5, 0.0], [0.5, 0.0, 0.0], [0.5, 0.5, 0.5], [0.0, 0.0, 0.5], [0.0, 0.5, 0.0]]",A,primitive->conventional (x sqrt2),Starrydata (experimental),10.3390/ma11050728,https://doi.org/10.3390/ma11050728,Starrydata all_curves.csv (release 'latest'),PhononDB (Togo/NIMS MDR),https://mdr.nims.go.jp/datasets/2d8de8a1-ca42-4e70-b0dd-7223034e028b,"LTC-calc.log unit cell (PBEsol-relaxed), same file as kappa",mp-31451,True,stoichiometric,ZrCoBi
ZrCoBi,14.02565,W/m/K,331.7255,"experimental, lattice thermal conductivity as published",0,experimental,1.0,reported_lattice,6.138706,216.0,F-43m,half-Heusler (C1b / MgAgAs),,"[""Co"", ""Co"", ""Co"", ""Co"", ""Zr"", ""Zr"", ""Zr"", ""Zr"", ""Bi"", ""Bi"", ""Bi"", ""Bi""]","[[0.25, 0.75, 0.75], [0.25, 0.25, 0.25], [0.75, 0.75, 0.25], [0.75, 0.25, 0.75], [0.0, 0.0, 0.0], [0.0, 0.5, 0.5], [0.5, 0.0, 0.5], [0.5, 0.5, 0.0], [0.5, 0.0, 0.0], [0.5, 0.5, 0.5], [0.0, 0.0, 0.5], [0.0, 0.5, 0.0]]",A,primitive->conventional (x sqrt2),Starrydata (experimental),10.3390/ma11050728,https://doi.org/10.3390/ma11050728,Starrydata all_curves.csv (release 'latest'),PhononDB (Togo/NIMS MDR),https://mdr.nims.go.jp/datasets/2d8de8a1-ca42-4e70-b0dd-7223034e028b,"LTC-calc.log unit cell (PBEsol-relaxed), same file as kappa",mp-31451,True,stoichiometric,ZrCoBi
ZrCoBi,14.009673689643272,W/m/K,334.5417,"experimental, Wiedemann-Franz: kappa_total - L*T/rho (Kim2015 L(S=44uV/K))",0,experimental,1.0,wf_subtracted,6.138706,216.0,F-43m,half-Heusler (C1b / MgAgAs),,"[""Co"", ""Co"", ""Co"", ""Co"", ""Zr"", ""Zr"", ""Zr"", ""Zr"", ""Bi"", ""Bi"", ""Bi"", ""Bi""]","[[0.25, 0.75, 0.75], [0.25, 0.25, 0.25], [0.75, 0.75, 0.25], [0.75, 0.25, 0.75], [0.0, 0.0, 0.0], [0.0, 0.5, 0.5], [0.5, 0.0, 0.5], [0.5, 0.5, 0.0], [0.5, 0.0, 0.0], [0.5, 0.5, 0.5], [0.0, 0.0, 0.5], [0.0, 0.5, 0.0]]",A,primitive->conventional (x sqrt2),Starrydata (experimental),10.3390/ma11050728,https://doi.org/10.3390/ma11050728,Starrydata all_curves.csv (release 'latest'),PhononDB (Togo/NIMS MDR),https://mdr.nims.go.jp/datasets/2d8de8a1-ca42-4e70-b0dd-7223034e028b,"LTC-calc.log unit cell (PBEsol-relaxed), same file as kappa",mp-31451,True,stoichiometric,ZrCoBi
ZrCoBi,13.39182,W/m/K,346.897,"experimental, lattice thermal conductivity as published",0,experimental,1.0,reported_lattice,6.138706,216.0,F-43m,half-Heusler (C1b / MgAgAs),,"[""Co"", ""Co"", ""Co"", ""Co"", ""Zr"", ""Zr"", ""Zr"", ""Zr"", ""Bi"", ""Bi"", ""Bi"", ""Bi""]","[[0.25, 0.75, 0.75], [0.25, 0.25, 0.25], [0.75, 0.75, 0.25], [0.75, 0.25, 0.75], [0.0, 0.0, 0.0], [0.0, 0.5, 0.5], [0.5, 0.0, 0.5], [0.5, 0.5, 0.0], [0.5, 0.0, 0.0], [0.5, 0.5, 0.5], [0.0, 0.0, 0.5], [0.0, 0.5, 0.0]]",A,primitive->conventional (x sqrt2),Starrydata (experimental),10.3390/ma11050728,https://doi.org/10.3390/ma11050728,Starrydata all_curves.csv (release 'latest'),PhononDB (Togo/NIMS MDR),https://mdr.nims.go.jp/datasets/2d8de8a1-ca42-4e70-b0dd-7223034e028b,"LTC-calc.log unit cell (PBEsol-relaxed), same file as kappa",mp-31451,True,stoichiometric,ZrCoBi
ZrCoBi,13.385990880801923,W/m/K,350.1193,"experimental, Wiedemann-Franz: kappa_total - L*T/rho (Kim2015 L(S=43uV/K))",0,experimental,1.0,wf_subtracted,6.138706,216.0,F-43m,half-Heusler (C1b / MgAgAs),,"[""Co"", ""Co"", ""Co"", ""Co"", ""Zr"", ""Zr"", ""Zr"", ""Zr"", ""Bi"", ""Bi"", ""Bi"", ""Bi""]","[[0.25, 0.75, 0.75], [0.25, 0.25, 0.25], [0.75, 0.75, 0.25], [0.75, 0.25, 0.75], [0.0, 0.0, 0.0], [0.0, 0.5, 0.5], [0.5, 0.0, 0.5], [0.5, 0.5, 0.0], [0.5, 0.0, 0.0], [0.5, 0.5, 0.5], [0.0, 0.0, 0.5], [0.0, 0.5, 0.0]]",A,primitive->conventional (x sqrt2),Starrydata (experimental),10.3390/ma11050728,https://doi.org/10.3390/ma11050728,Starrydata all_curves.csv (release 'latest'),PhononDB (Togo/NIMS MDR),https://mdr.nims.go.jp/datasets/2d8de8a1-ca42-4e70-b0dd-7223034e028b,"LTC-calc.log unit cell (PBEsol-relaxed), same file as kappa",mp-31451,True,stoichiometric,ZrCoBi
ZrCoBi,12.89562,W/m/K,362.0566,"experimental, lattice thermal conductivity as published",0,experimental,1.0,reported_lattice,6.138706,216.0,F-43m,half-Heusler (C1b / MgAgAs),,"[""Co"", ""Co"", ""Co"", ""Co"", ""Zr"", ""Zr"", ""Zr"", ""Zr"", ""Bi"", ""Bi"", ""Bi"", ""Bi""]","[[0.25, 0.75, 0.75], [0.25, 0.25, 0.25], [0.75, 0.75, 0.25], [0.75, 0.25, 0.75], [0.0, 0.0, 0.0], [0.0, 0.5, 0.5], [0.5, 0.0, 0.5], [0.5, 0.5, 0.0], [0.5, 0.0, 0.0], [0.5, 0.5, 0.5], [0.0, 0.0, 0.5], [0.0, 0.5, 0.0]]",A,primitive->conventional (x sqrt2),Starrydata (experimental),10.3390/ma11050728,https://doi.org/10.3390/ma11050728,Starrydata all_curves.csv (release 'latest'),PhononDB (Togo/NIMS MDR),https://mdr.nims.go.jp/datasets/2d8de8a1-ca42-4e70-b0dd-7223034e028b,"LTC-calc.log unit cell (PBEsol-relaxed), same file as kappa",mp-31451,True,stoichiometric,ZrCoBi
ZrCoBi,12.869022275220718,W/m/K,365.6969,"experimental, Wiedemann-Franz: kappa_total - L*T/rho (Kim2015 L(S=42uV/K))",0,experimental,1.0,wf_subtracted,6.138706,216.0,F-43m,half-Heusler (C1b / MgAgAs),,"[""Co"", ""Co"", ""Co"", ""Co"", ""Zr"", ""Zr"", ""Zr"", ""Zr"", ""Bi"", ""Bi"", ""Bi"", ""Bi""]","[[0.25, 0.75, 0.75], [0.25, 0.25, 0.25], [0.75, 0.75, 0.25], [0.75, 0.25, 0.75], [0.0, 0.0, 0.0], [0.0, 0.5, 0.5], [0.5, 0.0, 0.5], [0.5, 0.5, 0.0], [0.5, 0.0, 0.0], [0.5, 0.5, 0.5], [0.0, 0.0, 0.5], [0.0, 0.5, 0.0]]",A,primitive->conventional (x sqrt2),Starrydata (experimental),10.3390/ma11050728,https://doi.org/10.3390/ma11050728,Starrydata all_curves.csv (release 'latest'),PhononDB (Togo/NIMS MDR),https://mdr.nims.go.jp/datasets/2d8de8a1-ca42-4e70-b0dd-7223034e028b,"LTC-calc.log unit cell (PBEsol-relaxed), same file as kappa",mp-31451,True,stoichiometric,ZrCoBi
ZrCoBi,7.616579,W/m/K,371.9178,"experimental, lattice thermal conductivity as published",0,experimental,1.0,reported_lattice,6.138706,216.0,F-43m,half-Heusler (C1b / MgAgAs),,"[""Co"", ""Co"", ""Co"", ""Co"", ""Zr"", ""Zr"", ""Zr"", ""Zr"", ""Bi"", ""Bi"", ""Bi"", ""Bi""]","[[0.25, 0.75, 0.75], [0.25, 0.25, 0.25], [0.75, 0.75, 0.25], [0.75, 0.25, 0.75], [0.0, 0.0, 0.0], [0.0, 0.5, 0.5], [0.5, 0.0, 0.5], [0.5, 0.5, 0.0], [0.5, 0.0, 0.0], [0.5, 0.5, 0.5], [0.0, 0.0, 0.5], [0.0, 0.5, 0.0]]",A,primitive->conventional (x sqrt2),Starrydata (experimental),10.1038/s41467-018-04958-3,https://doi.org/10.1038/s41467-018-04958-3,Starrydata all_curves.csv (release 'latest'),PhononDB (Togo/NIMS MDR),https://mdr.nims.go.jp/datasets/2d8de8a1-ca42-4e70-b0dd-7223034e028b,"LTC-calc.log unit cell (PBEsol-relaxed), same file as kappa",mp-31451,True,stoichiometric,ZrCoBi
ZrCoBi,12.39381,W/m/K,377.2168,"experimental, lattice thermal conductivity as published",0,experimental,1.0,reported_lattice,6.138706,216.0,F-43m,half-Heusler (C1b / MgAgAs),,"[""Co"", ""Co"", ""Co"", ""Co"", ""Zr"", ""Zr"", ""Zr"", ""Zr"", ""Bi"", ""Bi"", ""Bi"", ""Bi""]","[[0.25, 0.75, 0.75], [0.25, 0.25, 0.25], [0.75, 0.75, 0.25], [0.75, 0.25, 0.75], [0.0, 0.0, 0.0], [0.0, 0.5, 0.5], [0.5, 0.0, 0.5], [0.5, 0.5, 0.0], [0.5, 0.0, 0.0], [0.5, 0.5, 0.5], [0.0, 0.0, 0.5], [0.0, 0.5, 0.0]]",A,primitive->conventional (x sqrt2),Starrydata (experimental),10.3390/ma11050728,https://doi.org/10.3390/ma11050728,Starrydata all_curves.csv (release 'latest'),PhononDB (Togo/NIMS MDR),https://mdr.nims.go.jp/datasets/2d8de8a1-ca42-4e70-b0dd-7223034e028b,"LTC-calc.log unit cell (PBEsol-relaxed), same file as kappa",mp-31451,True,stoichiometric,ZrCoBi
ZrCoBi,12.371439315263352,W/m/K,381.2745,"experimental, Wiedemann-Franz: kappa_total - L*T/rho (Kim2015 L(S=40uV/K))",0,experimental,1.0,wf_subtracted,6.138706,216.0,F-43m,half-Heusler (C1b / MgAgAs),,"[""Co"", ""Co"", ""Co"", ""Co"", ""Zr"", ""Zr"", ""Zr"", ""Zr"", ""Bi"", ""Bi"", ""Bi"", ""Bi""]","[[0.25, 0.75, 0.75], [0.25, 0.25, 0.25], [0.75, 0.75, 0.25], [0.75, 0.25, 0.75], [0.0, 0.0, 0.0], [0.0, 0.5, 0.5], [0.5, 0.0, 0.5], [0.5, 0.5, 0.0], [0.5, 0.0, 0.0], [0.5, 0.5, 0.5], [0.0, 0.0, 0.5], [0.0, 0.5, 0.0]]",A,primitive->conventional (x sqrt2),Starrydata (experimental),10.3390/ma11050728,https://doi.org/10.3390/ma11050728,Starrydata all_curves.csv (release 'latest'),PhononDB (Togo/NIMS MDR),https://mdr.nims.go.jp/datasets/2d8de8a1-ca42-4e70-b0dd-7223034e028b,"LTC-calc.log unit cell (PBEsol-relaxed), same file as kappa",mp-31451,True,stoichiometric,ZrCoBi
ZrCoBi,11.88637,W/m/K,392.3774,"experimental, lattice thermal conductivity as published",0,experimental,1.0,reported_lattice,6.138706,216.0,F-43m,half-Heusler (C1b / MgAgAs),,"[""Co"", ""Co"", ""Co"", ""Co"", ""Zr"", ""Zr"", ""Zr"", ""Zr"", ""Bi"", ""Bi"", ""Bi"", ""Bi""]","[[0.25, 0.75, 0.75], [0.25, 0.25, 0.25], [0.75, 0.75, 0.25], [0.75, 0.25, 0.75], [0.0, 0.0, 0.0], [0.0, 0.5, 0.5], [0.5, 0.0, 0.5], [0.5, 0.5, 0.0], [0.5, 0.0, 0.0], [0.5, 0.5, 0.5], [0.0, 0.0, 0.5], [0.0, 0.5, 0.0]]",A,primitive->conventional (x sqrt2),Starrydata (experimental),10.3390/ma11050728,https://doi.org/10.3390/ma11050728,Starrydata all_curves.csv (release 'latest'),PhononDB (Togo/NIMS MDR),https://mdr.nims.go.jp/datasets/2d8de8a1-ca42-4e70-b0dd-7223034e028b,"LTC-calc.log unit cell (PBEsol-relaxed), same file as kappa",mp-31451,True,stoichiometric,ZrCoBi
ZrCoBi,11.850538380398168,W/m/K,396.8521,"experimental, Wiedemann-Franz: kappa_total - L*T/rho (Kim2015 L(S=39uV/K))",0,experimental,1.0,wf_subtracted,6.138706,216.0,F-43m,half-Heusler (C1b / MgAgAs),,"[""Co"", ""Co"", ""Co"", ""Co"", ""Zr"", ""Zr"", ""Zr"", ""Zr"", ""Bi"", ""Bi"", ""Bi"", ""Bi""]","[[0.25, 0.75, 0.75], [0.25, 0.25, 0.25], [0.75, 0.75, 0.25], [0.75, 0.25, 0.75], [0.0, 0.0, 0.0], [0.0, 0.5, 0.5], [0.5, 0.0, 0.5], [0.5, 0.5, 0.0], [0.5, 0.0, 0.0], [0.5, 0.5, 0.5], [0.0, 0.0, 0.5], [0.0, 0.5, 0.0]]",A,primitive->conventional (x sqrt2),Starrydata (experimental),10.3390/ma11050728,https://doi.org/10.3390/ma11050728,Starrydata all_curves.csv (release 'latest'),PhononDB (Togo/NIMS MDR),https://mdr.nims.go.jp/datasets/2d8de8a1-ca42-4e70-b0dd-7223034e028b,"LTC-calc.log unit cell (PBEsol-relaxed), same file as kappa",mp-31451,True,stoichiometric,ZrCoBi
ZrCoBi,11.4969,W/m/K,407.5278,"experimental, lattice thermal conductivity as published",0,experimental,1.0,reported_lattice,6.138706,216.0,F-43m,half-Heusler (C1b / MgAgAs),,"[""Co"", ""Co"", ""Co"", ""Co"", ""Zr"", ""Zr"", ""Zr"", ""Zr"", ""Bi"", ""Bi"", ""Bi"", ""Bi""]","[[0.25, 0.75, 0.75], [0.25, 0.25, 0.25], [0.75, 0.75, 0.25], [0.75, 0.25, 0.75], [0.0, 0.0, 0.0], [0.0, 0.5, 0.5], [0.5, 0.0, 0.5], [0.5, 0.5, 0.0], [0.5, 0.0, 0.0], [0.5, 0.5, 0.5], [0.0, 0.0, 0.5], [0.0, 0.5, 0.0]]",A,primitive->conventional (x sqrt2),Starrydata (experimental),10.3390/ma11050728,https://doi.org/10.3390/ma11050728,Starrydata all_curves.csv (release 'latest'),PhononDB (Togo/NIMS MDR),https://mdr.nims.go.jp/datasets/2d8de8a1-ca42-4e70-b0dd-7223034e028b,"LTC-calc.log unit cell (PBEsol-relaxed), same file as kappa",mp-31451,True,stoichiometric,ZrCoBi
ZrCoBi,11.481047241073927,W/m/K,412.4298,"experimental, Wiedemann-Franz: kappa_total - L*T/rho (Kim2015 L(S=38uV/K))",0,experimental,1.0,wf_subtracted,6.138706,216.0,F-43m,half-Heusler (C1b / MgAgAs),,"[""Co"", ""Co"", ""Co"", ""Co"", ""Zr"", ""Zr"", ""Zr"", ""Zr"", ""Bi"", ""Bi"", ""Bi"", ""Bi""]","[[0.25, 0.75, 0.75], [0.25, 0.25, 0.25], [0.75, 0.75, 0.25], [0.75, 0.25, 0.75], [0.0, 0.0, 0.0], [0.0, 0.5, 0.5], [0.5, 0.0, 0.5], [0.5, 0.5, 0.0], [0.5, 0.0, 0.0], [0.5, 0.5, 0.5], [0.0, 0.0, 0.5], [0.0, 0.5, 0.0]]",A,primitive->conventional (x sqrt2),Starrydata (experimental),10.3390/ma11050728,https://doi.org/10.3390/ma11050728,Starrydata all_curves.csv (release 'latest'),PhononDB (Togo/NIMS MDR),https://mdr.nims.go.jp/datasets/2d8de8a1-ca42-4e70-b0dd-7223034e028b,"LTC-calc.log unit cell (PBEsol-relaxed), same file as kappa",mp-31451,True,stoichiometric,ZrCoBi
ZrCoBi,11.0962,W/m/K,422.6792,"experimental, lattice thermal conductivity as published",0,experimental,1.0,reported_lattice,6.138706,216.0,F-43m,half-Heusler (C1b / MgAgAs),,"[""Co"", ""Co"", ""Co"", ""Co"", ""Zr"", ""Zr"", ""Zr"", ""Zr"", ""Bi"", ""Bi"", ""Bi"", ""Bi""]","[[0.25, 0.75, 0.75], [0.25, 0.25, 0.25], [0.75, 0.75, 0.25], [0.75, 0.25, 0.75], [0.0, 0.0, 0.0], [0.0, 0.5, 0.5], [0.5, 0.0, 0.5], [0.5, 0.5, 0.0], [0.5, 0.0, 0.0], [0.5, 0.5, 0.5], [0.0, 0.0, 0.5], [0.0, 0.5, 0.0]]",A,primitive->conventional (x sqrt2),Starrydata (experimental),10.3390/ma11050728,https://doi.org/10.3390/ma11050728,Starrydata all_curves.csv (release 'latest'),PhononDB (Togo/NIMS MDR),https://mdr.nims.go.jp/datasets/2d8de8a1-ca42-4e70-b0dd-7223034e028b,"LTC-calc.log unit cell (PBEsol-relaxed), same file as kappa",mp-31451,True,stoichiometric,ZrCoBi
ZrCoBi,11.0736808673059,W/m/K,428.0074,"experimental, Wiedemann-Franz: kappa_total - L*T/rho (Kim2015 L(S=37uV/K))",0,experimental,1.0,wf_subtracted,6.138706,216.0,F-43m,half-Heusler (C1b / MgAgAs),,"[""Co"", ""Co"", ""Co"", ""Co"", ""Zr"", ""Zr"", ""Zr"", ""Zr"", ""Bi"", ""Bi"", ""Bi"", ""Bi""]","[[0.25, 0.75, 0.75], [0.25, 0.25, 0.25], [0.75, 0.75, 0.25], [0.75, 0.25, 0.75], [0.0, 0.0, 0.0], [0.0, 0.5, 0.5], [0.5, 0.0, 0.5], [0.5, 0.5, 0.0], [0.5, 0.0, 0.0], [0.5, 0.5, 0.5], [0.0, 0.0, 0.5], [0.0, 0.5, 0.0]]",A,primitive->conventional (x sqrt2),Starrydata (experimental),10.3390/ma11050728,https://doi.org/10.3390/ma11050728,Starrydata all_curves.csv (release 'latest'),PhononDB (Togo/NIMS MDR),https://mdr.nims.go.jp/datasets/2d8de8a1-ca42-4e70-b0dd-7223034e028b,"LTC-calc.log unit cell (PBEsol-relaxed), same file as kappa",mp-31451,True,stoichiometric,ZrCoBi
ZrCoBi,10.72919,W/m/K,437.8277,"experimental, lattice thermal conductivity as published",0,experimental,1.0,reported_lattice,6.138706,216.0,F-43m,half-Heusler (C1b / MgAgAs),,"[""Co"", ""Co"", ""Co"", ""Co"", ""Zr"", ""Zr"", ""Zr"", ""Zr"", ""Bi"", ""Bi"", ""Bi"", ""Bi""]","[[0.25, 0.75, 0.75], [0.25, 0.25, 0.25], [0.75, 0.75, 0.25], [0.75, 0.25, 0.75], [0.0, 0.0, 0.0], [0.0, 0.5, 0.5], [0.5, 0.0, 0.5], [0.5, 0.5, 0.0], [0.5, 0.0, 0.0], [0.5, 0.5, 0.5], [0.0, 0.0, 0.5], [0.0, 0.5, 0.0]]",A,primitive->conventional (x sqrt2),Starrydata (experimental),10.3390/ma11050728,https://doi.org/10.3390/ma11050728,Starrydata all_curves.csv (release 'latest'),PhononDB (Togo/NIMS MDR),https://mdr.nims.go.jp/datasets/2d8de8a1-ca42-4e70-b0dd-7223034e028b,"LTC-calc.log unit cell (PBEsol-relaxed), same file as kappa",mp-31451,True,stoichiometric,ZrCoBi
ZrCoBi,10.679551446741264,W/m/K,443.585,"experimental, Wiedemann-Franz: kappa_total - L*T/rho (Kim2015 L(S=36uV/K))",0,experimental,1.0,wf_subtracted,6.138706,216.0,F-43m,half-Heusler (C1b / MgAgAs),,"[""Co"", ""Co"", ""Co"", ""Co"", ""Zr"", ""Zr"", ""Zr"", ""Zr"", ""Bi"", ""Bi"", ""Bi"", ""Bi""]","[[0.25, 0.75, 0.75], [0.25, 0.25, 0.25], [0.75, 0.75, 0.25], [0.75, 0.25, 0.75], [0.0, 0.0, 0.0], [0.0, 0.5, 0.5], [0.5, 0.0, 0.5], [0.5, 0.5, 0.0], [0.5, 0.0, 0.0], [0.5, 0.5, 0.5], [0.0, 0.0, 0.5], [0.0, 0.5, 0.0]]",A,primitive->conventional (x sqrt2),Starrydata (experimental),10.3390/ma11050728,https://doi.org/10.3390/ma11050728,Starrydata all_curves.csv (release 'latest'),PhononDB (Togo/NIMS MDR),https://mdr.nims.go.jp/datasets/2d8de8a1-ca42-4e70-b0dd-7223034e028b,"LTC-calc.log unit cell (PBEsol-relaxed), same file as kappa",mp-31451,True,stoichiometric,ZrCoBi
ZrCoBi,10.38747,W/m/K,452.974,"experimental, lattice thermal conductivity as published",0,experimental,1.0,reported_lattice,6.138706,216.0,F-43m,half-Heusler (C1b / MgAgAs),,"[""Co"", ""Co"", ""Co"", ""Co"", ""Zr"", ""Zr"", ""Zr"", ""Zr"", ""Bi"", ""Bi"", ""Bi"", ""Bi""]","[[0.25, 0.75, 0.75], [0.25, 0.25, 0.25], [0.75, 0.75, 0.25], [0.75, 0.25, 0.75], [0.0, 0.0, 0.0], [0.0, 0.5, 0.5], [0.5, 0.0, 0.5], [0.5, 0.5, 0.0], [0.5, 0.0, 0.0], [0.5, 0.5, 0.5], [0.0, 0.0, 0.5], [0.0, 0.5, 0.0]]",A,primitive->conventional (x sqrt2),Starrydata (experimental),10.3390/ma11050728,https://doi.org/10.3390/ma11050728,Starrydata all_curves.csv (release 'latest'),PhononDB (Togo/NIMS MDR),https://mdr.nims.go.jp/datasets/2d8de8a1-ca42-4e70-b0dd-7223034e028b,"LTC-calc.log unit cell (PBEsol-relaxed), same file as kappa",mp-31451,True,stoichiometric,ZrCoBi
ZrCoBi,10.4452083193016,W/m/K,459.1626,"experimental, Wiedemann-Franz: kappa_total - L*T/rho (Kim2015 L(S=36uV/K))",0,experimental,1.0,wf_subtracted,6.138706,216.0,F-43m,half-Heusler (C1b / MgAgAs),,"[""Co"", ""Co"", ""Co"", ""Co"", ""Zr"", ""Zr"", ""Zr"", ""Zr"", ""Bi"", ""Bi"", ""Bi"", ""Bi""]","[[0.25, 0.75, 0.75], [0.25, 0.25, 0.25], [0.75, 0.75, 0.25], [0.75, 0.25, 0.75], [0.0, 0.0, 0.0], [0.0, 0.5, 0.5], [0.5, 0.0, 0.5], [0.5, 0.5, 0.0], [0.5, 0.0, 0.0], [0.5, 0.5, 0.5], [0.0, 0.0, 0.5], [0.0, 0.5, 0.0]]",A,primitive->conventional (x sqrt2),Starrydata (experimental),10.3390/ma11050728,https://doi.org/10.3390/ma11050728,Starrydata all_curves.csv (release 'latest'),PhononDB (Togo/NIMS MDR),https://mdr.nims.go.jp/datasets/2d8de8a1-ca42-4e70-b0dd-7223034e028b,"LTC-calc.log unit cell (PBEsol-relaxed), same file as kappa",mp-31451,True,stoichiometric,ZrCoBi
ZrCoBi,10.18618,W/m/K,468.1083,"experimental, lattice thermal conductivity as published",0,experimental,1.0,reported_lattice,6.138706,216.0,F-43m,half-Heusler (C1b / MgAgAs),,"[""Co"", ""Co"", ""Co"", ""Co"", ""Zr"", ""Zr"", ""Zr"", ""Zr"", ""Bi"", ""Bi"", ""Bi"", ""Bi""]","[[0.25, 0.75, 0.75], [0.25, 0.25, 0.25], [0.75, 0.75, 0.25], [0.75, 0.25, 0.75], [0.0, 0.0, 0.0], [0.0, 0.5, 0.5], [0.5, 0.0, 0.5], [0.5, 0.5, 0.0], [0.5, 0.0, 0.0], [0.5, 0.5, 0.5], [0.0, 0.0, 0.5], [0.0, 0.5, 0.0]]",A,primitive->conventional (x sqrt2),Starrydata (experimental),10.3390/ma11050728,https://doi.org/10.3390/ma11050728,Starrydata all_curves.csv (release 'latest'),PhononDB (Togo/NIMS MDR),https://mdr.nims.go.jp/datasets/2d8de8a1-ca42-4e70-b0dd-7223034e028b,"LTC-calc.log unit cell (PBEsol-relaxed), same file as kappa",mp-31451,True,stoichiometric,ZrCoBi
ZrCoBi,6.212469969252767,W/m/K,471.0407,"experimental, Wiedemann-Franz: kappa_total - L*T/rho (degenerate 2.44e-8)",0,experimental,1.0,wf_subtracted,6.138706,216.0,F-43m,half-Heusler (C1b / MgAgAs),,"[""Co"", ""Co"", ""Co"", ""Co"", ""Zr"", ""Zr"", ""Zr"", ""Zr"", ""Bi"", ""Bi"", ""Bi"", ""Bi""]","[[0.25, 0.75, 0.75], [0.25, 0.25, 0.25], [0.75, 0.75, 0.25], [0.75, 0.25, 0.75], [0.0, 0.0, 0.0], [0.0, 0.5, 0.5], [0.5, 0.0, 0.5], [0.5, 0.5, 0.0], [0.5, 0.0, 0.0], [0.5, 0.5, 0.5], [0.0, 0.0, 0.5], [0.0, 0.5, 0.0]]",A,primitive->conventional (x sqrt2),Starrydata (experimental),10.1038/s41467-018-04958-3,https://doi.org/10.1038/s41467-018-04958-3,Starrydata all_curves.csv (release 'latest'),PhononDB (Togo/NIMS MDR),https://mdr.nims.go.jp/datasets/2d8de8a1-ca42-4e70-b0dd-7223034e028b,"LTC-calc.log unit cell (PBEsol-relaxed), same file as kappa",mp-31451,True,stoichiometric,ZrCoBi
ZrCoBi,10.139420146140772,W/m/K,471.3414,"experimental, Wiedemann-Franz: kappa_total - L*T/rho (Kim2015 L(S=35uV/K))",0,experimental,1.0,wf_subtracted,6.138706,216.0,F-43m,half-Heusler (C1b / MgAgAs),,"[""Co"", ""Co"", ""Co"", ""Co"", ""Zr"", ""Zr"", ""Zr"", ""Zr"", ""Bi"", ""Bi"", ""Bi"", ""Bi""]","[[0.25, 0.75, 0.75], [0.25, 0.25, 0.25], [0.75, 0.75, 0.25], [0.75, 0.25, 0.75], [0.0, 0.0, 0.0], [0.0, 0.5, 0.5], [0.5, 0.0, 0.5], [0.5, 0.5, 0.0], [0.5, 0.0, 0.0], [0.5, 0.5, 0.5], [0.0, 0.0, 0.5], [0.0, 0.5, 0.0]]",A,primitive->conventional (x sqrt2),Starrydata (experimental),10.3390/ma11050728,https://doi.org/10.3390/ma11050728,Starrydata all_curves.csv (release 'latest'),PhononDB (Togo/NIMS MDR),https://mdr.nims.go.jp/datasets/2d8de8a1-ca42-4e70-b0dd-7223034e028b,"LTC-calc.log unit cell (PBEsol-relaxed), same file as kappa",mp-31451,True,stoichiometric,ZrCoBi
ZrCoBi,6.192427,W/m/K,472.6027,"experimental, lattice thermal conductivity as published",0,experimental,1.0,reported_lattice,6.138706,216.0,F-43m,half-Heusler (C1b / MgAgAs),,"[""Co"", ""Co"", ""Co"", ""Co"", ""Zr"", ""Zr"", ""Zr"", ""Zr"", ""Bi"", ""Bi"", ""Bi"", ""Bi""]","[[0.25, 0.75, 0.75], [0.25, 0.25, 0.25], [0.75, 0.75, 0.25], [0.75, 0.25, 0.75], [0.0, 0.0, 0.0], [0.0, 0.5, 0.5], [0.5, 0.0, 0.5], [0.5, 0.5, 0.0], [0.5, 0.0, 0.0], [0.5, 0.5, 0.5], [0.0, 0.0, 0.5], [0.0, 0.5, 0.0]]",A,primitive->conventional (x sqrt2),Starrydata (experimental),10.1038/s41467-018-04958-3,https://doi.org/10.1038/s41467-018-04958-3,Starrydata all_curves.csv (release 'latest'),PhononDB (Togo/NIMS MDR),https://mdr.nims.go.jp/datasets/2d8de8a1-ca42-4e70-b0dd-7223034e028b,"LTC-calc.log unit cell (PBEsol-relaxed), same file as kappa",mp-31451,True,stoichiometric,ZrCoBi
ZrCoBi,9.970841,W/m/K,483.2437,"experimental, lattice thermal conductivity as published",0,experimental,1.0,reported_lattice,6.138706,216.0,F-43m,half-Heusler (C1b / MgAgAs),,"[""Co"", ""Co"", ""Co"", ""Co"", ""Zr"", ""Zr"", ""Zr"", ""Zr"", ""Bi"", ""Bi"", ""Bi"", ""Bi""]","[[0.25, 0.75, 0.75], [0.25, 0.25, 0.25], [0.75, 0.75, 0.25], [0.75, 0.25, 0.75], [0.0, 0.0, 0.0], [0.0, 0.5, 0.5], [0.5, 0.0, 0.5], [0.5, 0.5, 0.0], [0.5, 0.0, 0.0], [0.5, 0.5, 0.5], [0.0, 0.0, 0.5], [0.0, 0.5, 0.0]]",A,primitive->conventional (x sqrt2),Starrydata (experimental),10.3390/ma11050728,https://doi.org/10.3390/ma11050728,Starrydata all_curves.csv (release 'latest'),PhononDB (Togo/NIMS MDR),https://mdr.nims.go.jp/datasets/2d8de8a1-ca42-4e70-b0dd-7223034e028b,"LTC-calc.log unit cell (PBEsol-relaxed), same file as kappa",mp-31451,True,stoichiometric,ZrCoBi
ZrCoBi,10.05733060551109,W/m/K,486.0694,"experimental, Wiedemann-Franz: kappa_total - L*T/rho (Kim2015 L(S=35uV/K))",0,experimental,1.0,wf_subtracted,6.138706,216.0,F-43m,half-Heusler (C1b / MgAgAs),,"[""Co"", ""Co"", ""Co"", ""Co"", ""Zr"", ""Zr"", ""Zr"", ""Zr"", ""Bi"", ""Bi"", ""Bi"", ""Bi""]","[[0.25, 0.75, 0.75], [0.25, 0.25, 0.25], [0.75, 0.75, 0.25], [0.75, 0.25, 0.75], [0.0, 0.0, 0.0], [0.0, 0.5, 0.5], [0.5, 0.0, 0.5], [0.5, 0.5, 0.0], [0.5, 0.0, 0.0], [0.5, 0.5, 0.5], [0.0, 0.0, 0.5], [0.0, 0.5, 0.0]]",A,primitive->conventional (x sqrt2),Starrydata (experimental),10.3390/ma11050728,https://doi.org/10.3390/ma11050728,Starrydata all_curves.csv (release 'latest'),PhononDB (Togo/NIMS MDR),https://mdr.nims.go.jp/datasets/2d8de8a1-ca42-4e70-b0dd-7223034e028b,"LTC-calc.log unit cell (PBEsol-relaxed), same file as kappa",mp-31451,True,stoichiometric,ZrCoBi
ZrCoBi,9.763931,W/m/K,498.3784,"experimental, lattice thermal conductivity as published",0,experimental,1.0,reported_lattice,6.138706,216.0,F-43m,half-Heusler (C1b / MgAgAs),,"[""Co"", ""Co"", ""Co"", ""Co"", ""Zr"", ""Zr"", ""Zr"", ""Zr"", ""Bi"", ""Bi"", ""Bi"", ""Bi""]","[[0.25, 0.75, 0.75], [0.25, 0.25, 0.25], [0.75, 0.75, 0.25], [0.75, 0.25, 0.75], [0.0, 0.0, 0.0], [0.0, 0.5, 0.5], [0.5, 0.0, 0.5], [0.5, 0.5, 0.0], [0.5, 0.0, 0.0], [0.5, 0.5, 0.5], [0.0, 0.0, 0.5], [0.0, 0.5, 0.0]]",A,primitive->conventional (x sqrt2),Starrydata (experimental),10.3390/ma11050728,https://doi.org/10.3390/ma11050728,Starrydata all_curves.csv (release 'latest'),PhononDB (Togo/NIMS MDR),https://mdr.nims.go.jp/datasets/2d8de8a1-ca42-4e70-b0dd-7223034e028b,"LTC-calc.log unit cell (PBEsol-relaxed), same file as kappa",mp-31451,True,stoichiometric,ZrCoBi
ZrCoBi,9.882480034020071,W/m/K,501.647,"experimental, Wiedemann-Franz: kappa_total - L*T/rho (Kim2015 L(S=34uV/K))",0,experimental,1.0,wf_subtracted,6.138706,216.0,F-43m,half-Heusler (C1b / MgAgAs),,"[""Co"", ""Co"", ""Co"", ""Co"", ""Zr"", ""Zr"", ""Zr"", ""Zr"", ""Bi"", ""Bi"", ""Bi"", ""Bi""]","[[0.25, 0.75, 0.75], [0.25, 0.25, 0.25], [0.75, 0.75, 0.25], [0.75, 0.25, 0.75], [0.0, 0.0, 0.0], [0.0, 0.5, 0.5], [0.5, 0.0, 0.5], [0.5, 0.5, 0.0], [0.5, 0.0, 0.0], [0.5, 0.5, 0.5], [0.0, 0.0, 0.5], [0.0, 0.5, 0.0]]",A,primitive->conventional (x sqrt2),Starrydata (experimental),10.3390/ma11050728,https://doi.org/10.3390/ma11050728,Starrydata all_curves.csv (release 'latest'),PhononDB (Togo/NIMS MDR),https://mdr.nims.go.jp/datasets/2d8de8a1-ca42-4e70-b0dd-7223034e028b,"LTC-calc.log unit cell (PBEsol-relaxed), same file as kappa",mp-31451,True,stoichiometric,ZrCoBi
ZrCoBi,9.604768,W/m/K,513.509,"experimental, lattice thermal conductivity as published",0,experimental,1.0,reported_lattice,6.138706,216.0,F-43m,half-Heusler (C1b / MgAgAs),,"[""Co"", ""Co"", ""Co"", ""Co"", ""Zr"", ""Zr"", ""Zr"", ""Zr"", ""Bi"", ""Bi"", ""Bi"", ""Bi""]","[[0.25, 0.75, 0.75], [0.25, 0.25, 0.25], [0.75, 0.75, 0.25], [0.75, 0.25, 0.75], [0.0, 0.0, 0.0], [0.0, 0.5, 0.5], [0.5, 0.0, 0.5], [0.5, 0.5, 0.0], [0.5, 0.0, 0.0], [0.5, 0.5, 0.5], [0.0, 0.0, 0.5], [0.0, 0.5, 0.0]]",A,primitive->conventional (x sqrt2),Starrydata (experimental),10.3390/ma11050728,https://doi.org/10.3390/ma11050728,Starrydata all_curves.csv (release 'latest'),PhononDB (Togo/NIMS MDR),https://mdr.nims.go.jp/datasets/2d8de8a1-ca42-4e70-b0dd-7223034e028b,"LTC-calc.log unit cell (PBEsol-relaxed), same file as kappa",mp-31451,True,stoichiometric,ZrCoBi
ZrCoBi,9.62109458031625,W/m/K,525.7215,"experimental, Wiedemann-Franz: kappa_total - L*T/rho (Kim2015 L(S=34uV/K))",0,experimental,1.0,wf_subtracted,6.138706,216.0,F-43m,half-Heusler (C1b / MgAgAs),,"[""Co"", ""Co"", ""Co"", ""Co"", ""Zr"", ""Zr"", ""Zr"", ""Zr"", ""Bi"", ""Bi"", ""Bi"", ""Bi""]","[[0.25, 0.75, 0.75], [0.25, 0.25, 0.25], [0.75, 0.75, 0.25], [0.75, 0.25, 0.75], [0.0, 0.0, 0.0], [0.0, 0.5, 0.5], [0.5, 0.0, 0.5], [0.5, 0.5, 0.0], [0.5, 0.0, 0.0], [0.5, 0.5, 0.5], [0.0, 0.0, 0.5], [0.0, 0.5, 0.0]]",A,primitive->conventional (x sqrt2),Starrydata (experimental),10.3390/ma11050728,https://doi.org/10.3390/ma11050728,Starrydata all_curves.csv (release 'latest'),PhononDB (Togo/NIMS MDR),https://mdr.nims.go.jp/datasets/2d8de8a1-ca42-4e70-b0dd-7223034e028b,"LTC-calc.log unit cell (PBEsol-relaxed), same file as kappa",mp-31451,True,stoichiometric,ZrCoBi
ZrCoBi,9.445606,W/m/K,528.6396,"experimental, lattice thermal conductivity as published",0,experimental,1.0,reported_lattice,6.138706,216.0,F-43m,half-Heusler (C1b / MgAgAs),,"[""Co"", ""Co"", ""Co"", ""Co"", ""Zr"", ""Zr"", ""Zr"", ""Zr"", ""Bi"", ""Bi"", ""Bi"", ""Bi""]","[[0.25, 0.75, 0.75], [0.25, 0.25, 0.25], [0.75, 0.75, 0.25], [0.75, 0.25, 0.75], [0.0, 0.0, 0.0], [0.0, 0.5, 0.5], [0.5, 0.0, 0.5], [0.5, 0.5, 0.0], [0.5, 0.0, 0.0], [0.5, 0.5, 0.5], [0.0, 0.0, 0.5], [0.0, 0.5, 0.0]]",A,primitive->conventional (x sqrt2),Starrydata (experimental),10.3390/ma11050728,https://doi.org/10.3390/ma11050728,Starrydata all_curves.csv (release 'latest'),PhononDB (Togo/NIMS MDR),https://mdr.nims.go.jp/datasets/2d8de8a1-ca42-4e70-b0dd-7223034e028b,"LTC-calc.log unit cell (PBEsol-relaxed), same file as kappa",mp-31451,True,stoichiometric,ZrCoBi
ZrCoBi,9.472845722936986,W/m/K,541.2991,"experimental, Wiedemann-Franz: kappa_total - L*T/rho (Kim2015 L(S=33uV/K))",0,experimental,1.0,wf_subtracted,6.138706,216.0,F-43m,half-Heusler (C1b / MgAgAs),,"[""Co"", ""Co"", ""Co"", ""Co"", ""Zr"", ""Zr"", ""Zr"", ""Zr"", ""Bi"", ""Bi"", ""Bi"", ""Bi""]","[[0.25, 0.75, 0.75], [0.25, 0.25, 0.25], [0.75, 0.75, 0.25], [0.75, 0.25, 0.75], [0.0, 0.0, 0.0], [0.0, 0.5, 0.5], [0.5, 0.0, 0.5], [0.5, 0.5, 0.0], [0.5, 0.0, 0.0], [0.5, 0.5, 0.5], [0.0, 0.0, 0.5], [0.0, 0.5, 0.0]]",A,primitive->conventional (x sqrt2),Starrydata (experimental),10.3390/ma11050728,https://doi.org/10.3390/ma11050728,Starrydata all_curves.csv (release 'latest'),PhononDB (Togo/NIMS MDR),https://mdr.nims.go.jp/datasets/2d8de8a1-ca42-4e70-b0dd-7223034e028b,"LTC-calc.log unit cell (PBEsol-relaxed), same file as kappa",mp-31451,True,stoichiometric,ZrCoBi
ZrCoBi,9.266782,W/m/K,543.7719,"experimental, lattice thermal conductivity as published",0,experimental,1.0,reported_lattice,6.138706,216.0,F-43m,half-Heusler (C1b / MgAgAs),,"[""Co"", ""Co"", ""Co"", ""Co"", ""Zr"", ""Zr"", ""Zr"", ""Zr"", ""Bi"", ""Bi"", ""Bi"", ""Bi""]","[[0.25, 0.75, 0.75], [0.25, 0.25, 0.25], [0.75, 0.75, 0.25], [0.75, 0.25, 0.75], [0.0, 0.0, 0.0], [0.0, 0.5, 0.5], [0.5, 0.0, 0.5], [0.5, 0.5, 0.0], [0.5, 0.0, 0.0], [0.5, 0.5, 0.5], [0.0, 0.0, 0.5], [0.0, 0.5, 0.0]]",A,primitive->conventional (x sqrt2),Starrydata (experimental),10.3390/ma11050728,https://doi.org/10.3390/ma11050728,Starrydata all_curves.csv (release 'latest'),PhononDB (Togo/NIMS MDR),https://mdr.nims.go.jp/datasets/2d8de8a1-ca42-4e70-b0dd-7223034e028b,"LTC-calc.log unit cell (PBEsol-relaxed), same file as kappa",mp-31451,True,stoichiometric,ZrCoBi
ZrCoBi,9.412077123250448,W/m/K,551.5254,"experimental, Wiedemann-Franz: kappa_total - L*T/rho (Kim2015 L(S=33uV/K))",0,experimental,1.0,wf_subtracted,6.138706,216.0,F-43m,half-Heusler (C1b / MgAgAs),,"[""Co"", ""Co"", ""Co"", ""Co"", ""Zr"", ""Zr"", ""Zr"", ""Zr"", ""Bi"", ""Bi"", ""Bi"", ""Bi""]","[[0.25, 0.75, 0.75], [0.25, 0.25, 0.25], [0.75, 0.75, 0.25], [0.75, 0.25, 0.75], [0.0, 0.0, 0.0], [0.0, 0.5, 0.5], [0.5, 0.0, 0.5], [0.5, 0.5, 0.0], [0.5, 0.0, 0.0], [0.5, 0.5, 0.5], [0.0, 0.0, 0.5], [0.0, 0.5, 0.0]]",A,primitive->conventional (x sqrt2),Starrydata (experimental),10.3390/ma11050728,https://doi.org/10.3390/ma11050728,Starrydata all_curves.csv (release 'latest'),PhononDB (Togo/NIMS MDR),https://mdr.nims.go.jp/datasets/2d8de8a1-ca42-4e70-b0dd-7223034e028b,"LTC-calc.log unit cell (PBEsol-relaxed), same file as kappa",mp-31451,True,stoichiometric,ZrCoBi
ZrCoBi,9.121663,W/m/K,558.9012,"experimental, lattice thermal conductivity as published",0,experimental,1.0,reported_lattice,6.138706,216.0,F-43m,half-Heusler (C1b / MgAgAs),,"[""Co"", ""Co"", ""Co"", ""Co"", ""Zr"", ""Zr"", ""Zr"", ""Zr"", ""Bi"", ""Bi"", ""Bi"", ""Bi""]","[[0.25, 0.75, 0.75], [0.25, 0.25, 0.25], [0.75, 0.75, 0.25], [0.75, 0.25, 0.75], [0.0, 0.0, 0.0], [0.0, 0.5, 0.5], [0.5, 0.0, 0.5], [0.5, 0.5, 0.0], [0.5, 0.0, 0.0], [0.5, 0.5, 0.5], [0.0, 0.0, 0.5], [0.0, 0.5, 0.0]]",A,primitive->conventional (x sqrt2),Starrydata (experimental),10.3390/ma11050728,https://doi.org/10.3390/ma11050728,Starrydata all_curves.csv (release 'latest'),PhononDB (Togo/NIMS MDR),https://mdr.nims.go.jp/datasets/2d8de8a1-ca42-4e70-b0dd-7223034e028b,"LTC-calc.log unit cell (PBEsol-relaxed), same file as kappa",mp-31451,True,stoichiometric,ZrCoBi
ZrCoBi,9.313955268615777,W/m/K,559.709,"experimental, Wiedemann-Franz: kappa_total - L*T/rho (Kim2015 L(S=33uV/K))",0,experimental,1.0,wf_subtracted,6.138706,216.0,F-43m,half-Heusler (C1b / MgAgAs),,"[""Co"", ""Co"", ""Co"", ""Co"", ""Zr"", ""Zr"", ""Zr"", ""Zr"", ""Bi"", ""Bi"", ""Bi"", ""Bi""]","[[0.25, 0.75, 0.75], [0.25, 0.25, 0.25], [0.75, 0.75, 0.25], [0.75, 0.25, 0.75], [0.0, 0.0, 0.0], [0.0, 0.5, 0.5], [0.5, 0.0, 0.5], [0.5, 0.5, 0.0], [0.5, 0.0, 0.0], [0.5, 0.5, 0.5], [0.0, 0.0, 0.5], [0.0, 0.5, 0.0]]",A,primitive->conventional (x sqrt2),Starrydata (experimental),10.3390/ma11050728,https://doi.org/10.3390/ma11050728,Starrydata all_curves.csv (release 'latest'),PhononDB (Togo/NIMS MDR),https://mdr.nims.go.jp/datasets/2d8de8a1-ca42-4e70-b0dd-7223034e028b,"LTC-calc.log unit cell (PBEsol-relaxed), same file as kappa",mp-31451,True,stoichiometric,ZrCoBi
ZrCoBi,5.45745,W/m/K,571.6895,"experimental, lattice thermal conductivity as published",0,experimental,1.0,reported_lattice,6.138706,216.0,F-43m,half-Heusler (C1b / MgAgAs),,"[""Co"", ""Co"", ""Co"", ""Co"", ""Zr"", ""Zr"", ""Zr"", ""Zr"", ""Bi"", ""Bi"", ""Bi"", ""Bi""]","[[0.25, 0.75, 0.75], [0.25, 0.25, 0.25], [0.75, 0.75, 0.25], [0.75, 0.25, 0.75], [0.0, 0.0, 0.0], [0.0, 0.5, 0.5], [0.5, 0.0, 0.5], [0.5, 0.5, 0.0], [0.5, 0.0, 0.0], [0.5, 0.5, 0.5], [0.0, 0.0, 0.5], [0.0, 0.5, 0.0]]",A,primitive->conventional (x sqrt2),Starrydata (experimental),10.1038/s41467-018-04958-3,https://doi.org/10.1038/s41467-018-04958-3,Starrydata all_curves.csv (release 'latest'),PhononDB (Togo/NIMS MDR),https://mdr.nims.go.jp/datasets/2d8de8a1-ca42-4e70-b0dd-7223034e028b,"LTC-calc.log unit cell (PBEsol-relaxed), same file as kappa",mp-31451,True,stoichiometric,ZrCoBi
ZrCoBi,5.477558946504527,W/m/K,573.9819,"experimental, Wiedemann-Franz: kappa_total - L*T/rho (degenerate 2.44e-8)",0,experimental,1.0,wf_subtracted,6.138706,216.0,F-43m,half-Heusler (C1b / MgAgAs),,"[""Co"", ""Co"", ""Co"", ""Co"", ""Zr"", ""Zr"", ""Zr"", ""Zr"", ""Bi"", ""Bi"", ""Bi"", ""Bi""]","[[0.25, 0.75, 0.75], [0.25, 0.25, 0.25], [0.75, 0.75, 0.25], [0.75, 0.25, 0.75], [0.0, 0.0, 0.0], [0.0, 0.5, 0.5], [0.5, 0.0, 0.5], [0.5, 0.5, 0.0], [0.5, 0.0, 0.0], [0.5, 0.5, 0.5], [0.0, 0.0, 0.5], [0.0, 0.5, 0.0]]",A,primitive->conventional (x sqrt2),Starrydata (experimental),10.1038/s41467-018-04958-3,https://doi.org/10.1038/s41467-018-04958-3,Starrydata all_curves.csv (release 'latest'),PhononDB (Togo/NIMS MDR),https://mdr.nims.go.jp/datasets/2d8de8a1-ca42-4e70-b0dd-7223034e028b,"LTC-calc.log unit cell (PBEsol-relaxed), same file as kappa",mp-31451,True,stoichiometric,ZrCoBi
