Repository: Shivamrandive747/Thermalconductivity_prediction

# Calibrating first-principles lattice thermal conductivity to experiment

**A curated half-Heusler dataset and a validated transfer function.**

Published first-principles transport calculations of lattice thermal conductivity exceed what
laboratories measure for the same compound by a **median factor of 1.55**. That offset is regular
enough to be removed in closed form:

$$\kappa_L^{\mathrm{expt}}(T) \;=\; \kappa_L^{\mathrm{BTE}}(T)\;\min\!\left[c\left(\tfrac{T}{300}\right)^{p},\,1\right],
\qquad c = 0.51,\quad p = 0.80$$

Inside a domain of applicability declared before the validation set was scored, this places

File: data/Target_Materials/HEUSLER_KAPPA_TRAINING_SET.csv (part 61 of 192)
formula,kappa_L,kappa_units,temperature_K,method,method_tier,tier_name,weight,kappa_basis,struct_a_A,struct_spacegroup,struct_sg_symbol,struct_prototype,struct_site_ordering,struct_species,struct_frac_coords,struct_grade,lattice_convention,source,source_doi,source_url,source_location,struct_source,struct_source_url,struct_source_detail,struct_id,struct_same_paper_as_kappa,stoichiometry,parent_formula
ZrCoBi,8.951265,W/m/K,574.0328,"experimental, lattice thermal conductivity as published",0,experimental,1.0,reported_lattice,6.138706,216.0,F-43m,half-Heusler (C1b / MgAgAs),,"[""Co"", ""Co"", ""Co"", ""Co"", ""Zr"", ""Zr"", ""Zr"", ""Zr"", ""Bi"", ""Bi"", ""Bi"", ""Bi""]","[[0.25, 0.75, 0.75], [0.25, 0.25, 0.25], [0.75, 0.75, 0.25], [0.75, 0.25, 0.75], [0.0, 0.0, 0.0], [0.0, 0.5, 0.5], [0.5, 0.0, 0.5], [0.5, 0.5, 0.0], [0.5, 0.0, 0.0], [0.5, 0.5, 0.5], [0.0, 0.0, 0.5], [0.0, 0.5, 0.0]]",A,primitive->conventional (x sqrt2),Starrydata (experimental),10.3390/ma11050728,https://doi.org/10.3390/ma11050728,Starrydata all_curves.csv (release 'latest'),PhononDB (Togo/NIMS MDR),https://mdr.nims.go.jp/datasets/2d8de8a1-ca42-4e70-b0dd-7223034e028b,"LTC-calc.log unit cell (PBEsol-relaxed), same file as kappa",mp-31451,True,stoichiometric,ZrCoBi
ZrCoBi,9.145389969059114,W/m/K,575.2866,"experimental, Wiedemann-Franz: kappa_total - L*T/rho (Kim2015 L(S=34uV/K))",0,experimental,1.0,wf_subtracted,6.138706,216.0,F-43m,half-Heusler (C1b / MgAgAs),,"[""Co"", ""Co"", ""Co"", ""Co"", ""Zr"", ""Zr"", ""Zr"", ""Zr"", ""Bi"", ""Bi"", ""Bi"", ""Bi""]","[[0.25, 0.75, 0.75], [0.25, 0.25, 0.25], [0.75, 0.75, 0.25], [0.75, 0.25, 0.75], [0.0, 0.0, 0.0], [0.0, 0.5, 0.5], [0.5, 0.0, 0.5], [0.5, 0.5, 0.0], [0.5, 0.0, 0.0], [0.5, 0.5, 0.5], [0.0, 0.0, 0.5], [0.0, 0.5, 0.0]]",A,primitive->conventional (x sqrt2),Starrydata (experimental),10.3390/ma11050728,https://doi.org/10.3390/ma11050728,Starrydata all_curves.csv (release 'latest'),PhononDB (Togo/NIMS MDR),https://mdr.nims.go.jp/datasets/2d8de8a1-ca42-4e70-b0dd-7223034e028b,"LTC-calc.log unit cell (PBEsol-relaxed), same file as kappa",mp-31451,True,stoichiometric,ZrCoBi
ZrCoBi,8.792103,W/m/K,589.1634,"experimental, lattice thermal conductivity as published",0,experimental,1.0,reported_lattice,6.138706,216.0,F-43m,half-Heusler (C1b / MgAgAs),,"[""Co"", ""Co"", ""Co"", ""Co"", ""Zr"", ""Zr"", ""Zr"", ""Zr"", ""Bi"", ""Bi"", ""Bi"", ""Bi""]","[[0.25, 0.75, 0.75], [0.25, 0.25, 0.25], [0.75, 0.75, 0.25], [0.75, 0.25, 0.75], [0.0, 0.0, 0.0], [0.0, 0.5, 0.5], [0.5, 0.0, 0.5], [0.5, 0.5, 0.0], [0.5, 0.0, 0.0], [0.5, 0.5, 0.5], [0.0, 0.0, 0.5], [0.0, 0.5, 0.0]]",A,primitive->conventional (x sqrt2),Starrydata (experimental),10.3390/ma11050728,https://doi.org/10.3390/ma11050728,Starrydata all_curves.csv (release 'latest'),PhononDB (Togo/NIMS MDR),https://mdr.nims.go.jp/datasets/2d8de8a1-ca42-4e70-b0dd-7223034e028b,"LTC-calc.log unit cell (PBEsol-relaxed), same file as kappa",mp-31451,True,stoichiometric,ZrCoBi
ZrCoBi,8.994207951337627,W/m/K,590.8642,"experimental, Wiedemann-Franz: kappa_total - L*T/rho (Kim2015 L(S=33uV/K))",0,experimental,1.0,wf_subtracted,6.138706,216.0,F-43m,half-Heusler (C1b / MgAgAs),,"[""Co"", ""Co"", ""Co"", ""Co"", ""Zr"", ""Zr"", ""Zr"", ""Zr"", ""Bi"", ""Bi"", ""Bi"", ""Bi""]","[[0.25, 0.75, 0.75], [0.25, 0.25, 0.25], [0.75, 0.75, 0.25], [0.75, 0.25, 0.75], [0.0, 0.0, 0.0], [0.0, 0.5, 0.5], [0.5, 0.0, 0.5], [0.5, 0.5, 0.0], [0.5, 0.0, 0.0], [0.5, 0.5, 0.5], [0.0, 0.0, 0.5], [0.0, 0.5, 0.0]]",A,primitive->conventional (x sqrt2),Starrydata (experimental),10.3390/ma11050728,https://doi.org/10.3390/ma11050728,Starrydata all_curves.csv (release 'latest'),PhononDB (Togo/NIMS MDR),https://mdr.nims.go.jp/datasets/2d8de8a1-ca42-4e70-b0dd-7223034e028b,"LTC-calc.log unit cell (PBEsol-relaxed), same file as kappa",mp-31451,True,stoichiometric,ZrCoBi
ZrCoBi,8.663835,W/m/K,604.2913,"experimental, lattice thermal conductivity as published",0,experimental,1.0,reported_lattice,6.138706,216.0,F-43m,half-Heusler (C1b / MgAgAs),,"[""Co"", ""Co"", ""Co"", ""Co"", ""Zr"", ""Zr"", ""Zr"", ""Zr"", ""Bi"", ""Bi"", ""Bi"", ""Bi""]","[[0.25, 0.75, 0.75], [0.25, 0.25, 0.25], [0.75, 0.75, 0.25], [0.75, 0.25, 0.75], [0.0, 0.0, 0.0], [0.0, 0.5, 0.5], [0.5, 0.0, 0.5], [0.5, 0.5, 0.0], [0.5, 0.0, 0.0], [0.5, 0.5, 0.5], [0.0, 0.0, 0.5], [0.0, 0.5, 0.0]]",A,primitive->conventional (x sqrt2),Starrydata (experimental),10.3390/ma11050728,https://doi.org/10.3390/ma11050728,Starrydata all_curves.csv (release 'latest'),PhononDB (Togo/NIMS MDR),https://mdr.nims.go.jp/datasets/2d8de8a1-ca42-4e70-b0dd-7223034e028b,"LTC-calc.log unit cell (PBEsol-relaxed), same file as kappa",mp-31451,True,stoichiometric,ZrCoBi
ZrCoBi,8.880919143084514,W/m/K,606.4418,"experimental, Wiedemann-Franz: kappa_total - L*T/rho (Kim2015 L(S=33uV/K))",0,experimental,1.0,wf_subtracted,6.138706,216.0,F-43m,half-Heusler (C1b / MgAgAs),,"[""Co"", ""Co"", ""Co"", ""Co"", ""Zr"", ""Zr"", ""Zr"", ""Zr"", ""Bi"", ""Bi"", ""Bi"", ""Bi""]","[[0.25, 0.75, 0.75], [0.25, 0.25, 0.25], [0.75, 0.75, 0.25], [0.75, 0.25, 0.75], [0.0, 0.0, 0.0], [0.0, 0.5, 0.5], [0.5, 0.0, 0.5], [0.5, 0.5, 0.0], [0.5, 0.0, 0.0], [0.5, 0.5, 0.5], [0.0, 0.0, 0.5], [0.0, 0.5, 0.0]]",A,primitive->conventional (x sqrt2),Starrydata (experimental),10.3390/ma11050728,https://doi.org/10.3390/ma11050728,Starrydata all_curves.csv (release 'latest'),PhononDB (Togo/NIMS MDR),https://mdr.nims.go.jp/datasets/2d8de8a1-ca42-4e70-b0dd-7223034e028b,"LTC-calc.log unit cell (PBEsol-relaxed), same file as kappa",mp-31451,True,stoichiometric,ZrCoBi
ZrCoBi,8.532758,W/m/K,619.4195,"experimental, lattice thermal conductivity as published",0,experimental,1.0,reported_lattice,6.138706,216.0,F-43m,half-Heusler (C1b / MgAgAs),,"[""Co"", ""Co"", ""Co"", ""Co"", ""Zr"", ""Zr"", ""Zr"", ""Zr"", ""Bi"", ""Bi"", ""Bi"", ""Bi""]","[[0.25, 0.75, 0.75], [0.25, 0.25, 0.25], [0.75, 0.75, 0.25], [0.75, 0.25, 0.75], [0.0, 0.0, 0.0], [0.0, 0.5, 0.5], [0.5, 0.0, 0.5], [0.5, 0.5, 0.0], [0.5, 0.0, 0.0], [0.5, 0.5, 0.5], [0.0, 0.0, 0.5], [0.0, 0.5, 0.0]]",A,primitive->conventional (x sqrt2),Starrydata (experimental),10.3390/ma11050728,https://doi.org/10.3390/ma11050728,Starrydata all_curves.csv (release 'latest'),PhononDB (Togo/NIMS MDR),https://mdr.nims.go.jp/datasets/2d8de8a1-ca42-4e70-b0dd-7223034e028b,"LTC-calc.log unit cell (PBEsol-relaxed), same file as kappa",mp-31451,True,stoichiometric,ZrCoBi
ZrCoBi,8.767700011738203,W/m/K,622.0194,"experimental, Wiedemann-Franz: kappa_total - L*T/rho (Kim2015 L(S=34uV/K))",0,experimental,1.0,wf_subtracted,6.138706,216.0,F-43m,half-Heusler (C1b / MgAgAs),,"[""Co"", ""Co"", ""Co"", ""Co"", ""Zr"", ""Zr"", ""Zr"", ""Zr"", ""Bi"", ""Bi"", ""Bi"", ""Bi""]","[[0.25, 0.75, 0.75], [0.25, 0.25, 0.25], [0.75, 0.75, 0.25], [0.75, 0.25, 0.75], [0.0, 0.0, 0.0], [0.0, 0.5, 0.5], [0.5, 0.0, 0.5], [0.5, 0.5, 0.0], [0.5, 0.0, 0.0], [0.5, 0.5, 0.5], [0.0, 0.0, 0.5], [0.0, 0.5, 0.0]]",A,primitive->conventional (x sqrt2),Starrydata (experimental),10.3390/ma11050728,https://doi.org/10.3390/ma11050728,Starrydata all_curves.csv (release 'latest'),PhononDB (Togo/NIMS MDR),https://mdr.nims.go.jp/datasets/2d8de8a1-ca42-4e70-b0dd-7223034e028b,"LTC-calc.log unit cell (PBEsol-relaxed), same file as kappa",mp-31451,True,stoichiometric,ZrCoBi
ZrCoBi,8.407299,W/m/K,634.5471,"experimental, lattice thermal conductivity as published",0,experimental,1.0,reported_lattice,6.138706,216.0,F-43m,half-Heusler (C1b / MgAgAs),,"[""Co"", ""Co"", ""Co"", ""Co"", ""Zr"", ""Zr"", ""Zr"", ""Zr"", ""Bi"", ""Bi"", ""Bi"", ""Bi""]","[[0.25, 0.75, 0.75], [0.25, 0.25, 0.25], [0.75, 0.75, 0.25], [0.75, 0.25, 0.75], [0.0, 0.0, 0.0], [0.0, 0.5, 0.5], [0.5, 0.0, 0.5], [0.5, 0.5, 0.0], [0.5, 0.0, 0.0], [0.5, 0.5, 0.5], [0.0, 0.0, 0.5], [0.0, 0.5, 0.0]]",A,primitive->conventional (x sqrt2),Starrydata (experimental),10.3390/ma11050728,https://doi.org/10.3390/ma11050728,Starrydata all_curves.csv (release 'latest'),PhononDB (Togo/NIMS MDR),https://mdr.nims.go.jp/datasets/2d8de8a1-ca42-4e70-b0dd-7223034e028b,"LTC-calc.log unit cell (PBEsol-relaxed), same file as kappa",mp-31451,True,stoichiometric,ZrCoBi
ZrCoBi,8.622443447875272,W/m/K,637.597,"experimental, Wiedemann-Franz: kappa_total - L*T/rho (Kim2015 L(S=34uV/K))",0,experimental,1.0,wf_subtracted,6.138706,216.0,F-43m,half-Heusler (C1b / MgAgAs),,"[""Co"", ""Co"", ""Co"", ""Co"", ""Zr"", ""Zr"", ""Zr"", ""Zr"", ""Bi"", ""Bi"", ""Bi"", ""Bi""]","[[0.25, 0.75, 0.75], [0.25, 0.25, 0.25], [0.75, 0.75, 0.25], [0.75, 0.25, 0.75], [0.0, 0.0, 0.0], [0.0, 0.5, 0.5], [0.5, 0.0, 0.5], [0.5, 0.5, 0.0], [0.5, 0.0, 0.0], [0.5, 0.5, 0.5], [0.0, 0.0, 0.5], [0.0, 0.5, 0.0]]",A,primitive->conventional (x sqrt2),Starrydata (experimental),10.3390/ma11050728,https://doi.org/10.3390/ma11050728,Starrydata all_curves.csv (release 'latest'),PhononDB (Togo/NIMS MDR),https://mdr.nims.go.jp/datasets/2d8de8a1-ca42-4e70-b0dd-7223034e028b,"LTC-calc.log unit cell (PBEsol-relaxed), same file as kappa",mp-31451,True,stoichiometric,ZrCoBi
ZrCoBi,8.301501,W/m/K,649.6731,"experimental, lattice thermal conductivity as published",0,experimental,1.0,reported_lattice,6.138706,216.0,F-43m,half-Heusler (C1b / MgAgAs),,"[""Co"", ""Co"", ""Co"", ""Co"", ""Zr"", ""Zr"", ""Zr"", ""Zr"", ""Bi"", ""Bi"", ""Bi"", ""Bi""]","[[0.25, 0.75, 0.75], [0.25, 0.25, 0.25], [0.75, 0.75, 0.25], [0.75, 0.25, 0.75], [0.0, 0.0, 0.0], [0.0, 0.5, 0.5], [0.5, 0.0, 0.5], [0.5, 0.5, 0.0], [0.5, 0.0, 0.0], [0.5, 0.5, 0.5], [0.0, 0.0, 0.5], [0.0, 0.5, 0.0]]",A,primitive->conventional (x sqrt2),Starrydata (experimental),10.3390/ma11050728,https://doi.org/10.3390/ma11050728,Starrydata all_curves.csv (release 'latest'),PhononDB (Togo/NIMS MDR),https://mdr.nims.go.jp/datasets/2d8de8a1-ca42-4e70-b0dd-7223034e028b,"LTC-calc.log unit cell (PBEsol-relaxed), same file as kappa",mp-31451,True,stoichiometric,ZrCoBi
ZrCoBi,8.558728639495062,W/m/K,653.1746,"experimental, Wiedemann-Franz: kappa_total - L*T/rho (Kim2015 L(S=34uV/K))",0,experimental,1.0,wf_subtracted,6.138706,216.0,F-43m,half-Heusler (C1b / MgAgAs),,"[""Co"", ""Co"", ""Co"", ""Co"", ""Zr"", ""Zr"", ""Zr"", ""Zr"", ""Bi"", ""Bi"", ""Bi"", ""Bi""]","[[0.25, 0.75, 0.75], [0.25, 0.25, 0.25], [0.75, 0.75, 0.25], [0.75, 0.25, 0.75], [0.0, 0.0, 0.0], [0.0, 0.5, 0.5], [0.5, 0.0, 0.5], [0.5, 0.5, 0.0], [0.5, 0.0, 0.0], [0.5, 0.5, 0.5], [0.0, 0.0, 0.5], [0.0, 0.5, 0.0]]",A,primitive->conventional (x sqrt2),Starrydata (experimental),10.3390/ma11050728,https://doi.org/10.3390/ma11050728,Starrydata all_curves.csv (release 'latest'),PhononDB (Togo/NIMS MDR),https://mdr.nims.go.jp/datasets/2d8de8a1-ca42-4e70-b0dd-7223034e028b,"LTC-calc.log unit cell (PBEsol-relaxed), same file as kappa",mp-31451,True,stoichiometric,ZrCoBi
ZrCoBi,8.156381,W/m/K,664.8025,"experimental, lattice thermal conductivity as published",0,experimental,1.0,reported_lattice,6.138706,216.0,F-43m,half-Heusler (C1b / MgAgAs),,"[""Co"", ""Co"", ""Co"", ""Co"", ""Zr"", ""Zr"", ""Zr"", ""Zr"", ""Bi"", ""Bi"", ""Bi"", ""Bi""]","[[0.25, 0.75, 0.75], [0.25, 0.25, 0.25], [0.75, 0.75, 0.25], [0.75, 0.25, 0.75], [0.0, 0.0, 0.0], [0.0, 0.5, 0.5], [0.5, 0.0, 0.5], [0.5, 0.5, 0.0], [0.5, 0.0, 0.0], [0.5, 0.5, 0.5], [0.0, 0.0, 0.5], [0.0, 0.5, 0.0]]",A,primitive->conventional (x sqrt2),Starrydata (experimental),10.3390/ma11050728,https://doi.org/10.3390/ma11050728,Starrydata all_curves.csv (release 'latest'),PhononDB (Togo/NIMS MDR),https://mdr.nims.go.jp/datasets/2d8de8a1-ca42-4e70-b0dd-7223034e028b,"LTC-calc.log unit cell (PBEsol-relaxed), same file as kappa",mp-31451,True,stoichiometric,ZrCoBi
ZrCoBi,4.820878,W/m/K,669.1781,"experimental, lattice thermal conductivity as published",0,experimental,1.0,reported_lattice,6.138706,216.0,F-43m,half-Heusler (C1b / MgAgAs),,"[""Co"", ""Co"", ""Co"", ""Co"", ""Zr"", ""Zr"", ""Zr"", ""Zr"", ""Bi"", ""Bi"", ""Bi"", ""Bi""]","[[0.25, 0.75, 0.75], [0.25, 0.25, 0.25], [0.75, 0.75, 0.25], [0.75, 0.25, 0.75], [0.0, 0.0, 0.0], [0.0, 0.5, 0.5], [0.5, 0.0, 0.5], [0.5, 0.5, 0.0], [0.5, 0.0, 0.0], [0.5, 0.5, 0.5], [0.0, 0.0, 0.5], [0.0, 0.5, 0.0]]",A,primitive->conventional (x sqrt2),Starrydata (experimental),10.1038/s41467-018-04958-3,https://doi.org/10.1038/s41467-018-04958-3,Starrydata all_curves.csv (release 'latest'),PhononDB (Togo/NIMS MDR),https://mdr.nims.go.jp/datasets/2d8de8a1-ca42-4e70-b0dd-7223034e028b,"LTC-calc.log unit cell (PBEsol-relaxed), same file as kappa",mp-31451,True,stoichiometric,ZrCoBi
ZrCoBi,8.390369405384243,W/m/K,670.1684,"experimental, Wiedemann-Franz: kappa_total - L*T/rho (Kim2015 L(S=35uV/K))",0,experimental,1.0,wf_subtracted,6.138706,216.0,F-43m,half-Heusler (C1b / MgAgAs),,"[""Co"", ""Co"", ""Co"", ""Co"", ""Zr"", ""Zr"", ""Zr"", ""Zr"", ""Bi"", ""Bi"", ""Bi"", ""Bi""]","[[0.25, 0.75, 0.75], [0.25, 0.25, 0.25], [0.75, 0.75, 0.25], [0.75, 0.25, 0.75], [0.0, 0.0, 0.0], [0.0, 0.5, 0.5], [0.5, 0.0, 0.5], [0.5, 0.5, 0.0], [0.5, 0.0, 0.0], [0.5, 0.5, 0.5], [0.0, 0.0, 0.5], [0.0, 0.5, 0.0]]",A,primitive->conventional (x sqrt2),Starrydata (experimental),10.3390/ma11050728,https://doi.org/10.3390/ma11050728,Starrydata all_curves.csv (release 'latest'),PhononDB (Togo/NIMS MDR),https://mdr.nims.go.jp/datasets/2d8de8a1-ca42-4e70-b0dd-7223034e028b,"LTC-calc.log unit cell (PBEsol-relaxed), same file as kappa",mp-31451,True,stoichiometric,ZrCoBi
ZrCoBi,4.782110718611411,W/m/K,672.1719,"experimental, Wiedemann-Franz: kappa_total - L*T/rho (degenerate 2.44e-8)",0,experimental,1.0,wf_subtracted,6.138706,216.0,F-43m,half-Heusler (C1b / MgAgAs),,"[""Co"", ""Co"", ""Co"", ""Co"", ""Zr"", ""Zr"", ""Zr"", ""Zr"", ""Bi"", ""Bi"", ""Bi"", ""Bi""]","[[0.25, 0.75, 0.75], [0.25, 0.25, 0.25], [0.75, 0.75, 0.25], [0.75, 0.25, 0.75], [0.0, 0.0, 0.0], [0.0, 0.5, 0.5], [0.5, 0.0, 0.5], [0.5, 0.5, 0.0], [0.5, 0.0, 0.0], [0.5, 0.5, 0.5], [0.0, 0.0, 0.5], [0.0, 0.5, 0.0]]",A,primitive->conventional (x sqrt2),Starrydata (experimental),10.1038/s41467-018-04958-3,https://doi.org/10.1038/s41467-018-04958-3,Starrydata all_curves.csv (release 'latest'),PhononDB (Togo/NIMS MDR),https://mdr.nims.go.jp/datasets/2d8de8a1-ca42-4e70-b0dd-7223034e028b,"LTC-calc.log unit cell (PBEsol-relaxed), same file as kappa",mp-31451,True,stoichiometric,ZrCoBi
ZrCoBi,8.008453,W/m/K,679.9321,"experimental, lattice thermal conductivity as published",0,experimental,1.0,reported_lattice,6.138706,216.0,F-43m,half-Heusler (C1b / MgAgAs),,"[""Co"", ""Co"", ""Co"", ""Co"", ""Zr"", ""Zr"", ""Zr"", ""Zr"", ""Bi"", ""Bi"", ""Bi"", ""Bi""]","[[0.25, 0.75, 0.75], [0.25, 0.25, 0.25], [0.75, 0.75, 0.25], [0.75, 0.25, 0.75], [0.0, 0.0, 0.0], [0.0, 0.5, 0.5], [0.5, 0.0, 0.5], [0.5, 0.5, 0.0], [0.5, 0.0, 0.0], [0.5, 0.5, 0.5], [0.0, 0.0, 0.5], [0.0, 0.5, 0.0]]",A,primitive->conventional (x sqrt2),Starrydata (experimental),10.3390/ma11050728,https://doi.org/10.3390/ma11050728,Starrydata all_curves.csv (release 'latest'),PhononDB (Togo/NIMS MDR),https://mdr.nims.go.jp/datasets/2d8de8a1-ca42-4e70-b0dd-7223034e028b,"LTC-calc.log unit cell (PBEsol-relaxed), same file as kappa",mp-31451,True,stoichiometric,ZrCoBi
ZrCoBi,8.259761773309453,W/m/K,685.746,"experimental, Wiedemann-Franz: kappa_total - L*T/rho (Kim2015 L(S=36uV/K))",0,experimental,1.0,wf_subtracted,6.138706,216.0,F-43m,half-Heusler (C1b / MgAgAs),,"[""Co"", ""Co"", ""Co"", ""Co"", ""Zr"", ""Zr"", ""Zr"", ""Zr"", ""Bi"", ""Bi"", ""Bi"", ""Bi""]","[[0.25, 0.75, 0.75], [0.25, 0.25, 0.25], [0.75, 0.75, 0.25], [0.75, 0.25, 0.75], [0.0, 0.0, 0.0], [0.0, 0.5, 0.5], [0.5, 0.0, 0.5], [0.5, 0.5, 0.0], [0.5, 0.0, 0.0], [0.5, 0.5, 0.5], [0.0, 0.0, 0.5], [0.0, 0.5, 0.0]]",A,primitive->conventional (x sqrt2),Starrydata (experimental),10.3390/ma11050728,https://doi.org/10.3390/ma11050728,Starrydata all_curves.csv (release 'latest'),PhononDB (Togo/NIMS MDR),https://mdr.nims.go.jp/datasets/2d8de8a1-ca42-4e70-b0dd-7223034e028b,"LTC-calc.log unit cell (PBEsol-relaxed), same file as kappa",mp-31451,True,stoichiometric,ZrCoBi
ZrCoBi,7.857716,W/m/K,695.062,"experimental, lattice thermal conductivity as published",0,experimental,1.0,reported_lattice,6.138706,216.0,F-43m,half-Heusler (C1b / MgAgAs),,"[""Co"", ""Co"", ""Co"", ""Co"", ""Zr"", ""Zr"", ""Zr"", ""Zr"", ""Bi"", ""Bi"", ""Bi"", ""Bi""]","[[0.25, 0.75, 0.75], [0.25, 0.25, 0.25], [0.75, 0.75, 0.25], [0.75, 0.25, 0.75], [0.0, 0.0, 0.0], [0.0, 0.5, 0.5], [0.5, 0.0, 0.5], [0.5, 0.5, 0.0], [0.5, 0.0, 0.0], [0.5, 0.5, 0.5], [0.0, 0.0, 0.5], [0.0, 0.5, 0.0]]",A,primitive->conventional (x sqrt2),Starrydata (experimental),10.3390/ma11050728,https://doi.org/10.3390/ma11050728,Starrydata all_curves.csv (release 'latest'),PhononDB (Togo/NIMS MDR),https://mdr.nims.go.jp/datasets/2d8de8a1-ca42-4e70-b0dd-7223034e028b,"LTC-calc.log unit cell (PBEsol-relaxed), same file as kappa",mp-31451,True,stoichiometric,ZrCoBi
ZrCoBi,8.102474719096616,W/m/K,700.8515,"experimental, Wiedemann-Franz: kappa_total - L*T/rho (Kim2015 L(S=36uV/K))",0,experimental,1.0,wf_subtracted,6.138706,216.0,F-43m,half-Heusler (C1b / MgAgAs),,"[""Co"", ""Co"", ""Co"", ""Co"", ""Zr"", ""Zr"", ""Zr"", ""Zr"", ""Bi"", ""Bi"", ""Bi"", ""Bi""]","[[0.25, 0.75, 0.75], [0.25, 0.25, 0.25], [0.75, 0.75, 0.25], [0.75, 0.25, 0.75], [0.0, 0.0, 0.0], [0.0, 0.5, 0.5], [0.5, 0.0, 0.5], [0.5, 0.5, 0.0], [0.5, 0.0, 0.0], [0.5, 0.5, 0.5], [0.0, 0.0, 0.5], [0.0, 0.5, 0.0]]",A,primitive->conventional (x sqrt2),Starrydata (experimental),10.3390/ma11050728,https://doi.org/10.3390/ma11050728,Starrydata all_curves.csv (release 'latest'),PhononDB (Togo/NIMS MDR),https://mdr.nims.go.jp/datasets/2d8de8a1-ca42-4e70-b0dd-7223034e028b,"LTC-calc.log unit cell (PBEsol-relaxed), same file as kappa",mp-31451,True,stoichiometric,ZrCoBi
ZrCoBi,7.749109,W/m/K,710.1882,"experimental, lattice thermal conductivity as published",0,experimental,1.0,reported_lattice,6.138706,216.0,F-43m,half-Heusler (C1b / MgAgAs),,"[""Co"", ""Co"", ""Co"", ""Co"", ""Zr"", ""Zr"", ""Zr"", ""Zr"", ""Bi"", ""Bi"", ""Bi"", ""Bi""]","[[0.25, 0.75, 0.75], [0.25, 0.25, 0.25], [0.75, 0.75, 0.25], [0.75, 0.25, 0.75], [0.0, 0.0, 0.0], [0.0, 0.5, 0.5], [0.5, 0.0, 0.5], [0.5, 0.5, 0.0], [0.5, 0.0, 0.0], [0.5, 0.5, 0.5], [0.0, 0.0, 0.5], [0.0, 0.5, 0.0]]",A,primitive->conventional (x sqrt2),Starrydata (experimental),10.3390/ma11050728,https://doi.org/10.3390/ma11050728,Starrydata all_curves.csv (release 'latest'),PhononDB (Togo/NIMS MDR),https://mdr.nims.go.jp/datasets/2d8de8a1-ca42-4e70-b0dd-7223034e028b,"LTC-calc.log unit cell (PBEsol-relaxed), same file as kappa",mp-31451,True,stoichiometric,ZrCoBi
ZrCoBi,8.024066304816404,W/m/K,717.4677,"experimental, Wiedemann-Franz: kappa_total - L*T/rho (Kim2015 L(S=37uV/K))",0,experimental,1.0,wf_subtracted,6.138706,216.0,F-43m,half-Heusler (C1b / MgAgAs),,"[""Co"", ""Co"", ""Co"", ""Co"", ""Zr"", ""Zr"", ""Zr"", ""Zr"", ""Bi"", ""Bi"", ""Bi"", ""Bi""]","[[0.25, 0.75, 0.75], [0.25, 0.25, 0.25], [0.75, 0.75, 0.25], [0.75, 0.25, 0.75], [0.0, 0.0, 0.0], [0.0, 0.5, 0.5], [0.5, 0.0, 0.5], [0.5, 0.5, 0.0], [0.5, 0.0, 0.0], [0.5, 0.5, 0.5], [0.0, 0.0, 0.5], [0.0, 0.5, 0.0]]",A,primitive->conventional (x sqrt2),Starrydata (experimental),10.3390/ma11050728,https://doi.org/10.3390/ma11050728,Starrydata all_curves.csv (release 'latest'),PhononDB (Togo/NIMS MDR),https://mdr.nims.go.jp/datasets/2d8de8a1-ca42-4e70-b0dd-7223034e028b,"LTC-calc.log unit cell (PBEsol-relaxed), same file as kappa",mp-31451,True,stoichiometric,ZrCoBi
ZrCoBi,7.64331,W/m/K,725.3142,"experimental, lattice thermal conductivity as published",0,experimental,1.0,reported_lattice,6.138706,216.0,F-43m,half-Heusler (C1b / MgAgAs),,"[""Co"", ""Co"", ""Co"", ""Co"", ""Zr"", ""Zr"", ""Zr"", ""Zr"", ""Bi"", ""Bi"", ""Bi"", ""Bi""]","[[0.25, 0.75, 0.75], [0.25, 0.25, 0.25], [0.75, 0.75, 0.25], [0.75, 0.25, 0.75], [0.0, 0.0, 0.0], [0.0, 0.5, 0.5], [0.5, 0.0, 0.5], [0.5, 0.5, 0.0], [0.5, 0.0, 0.0], [0.5, 0.5, 0.5], [0.0, 0.0, 0.5], [0.0, 0.5, 0.0]]",A,primitive->conventional (x sqrt2),Starrydata (experimental),10.3390/ma11050728,https://doi.org/10.3390/ma11050728,Starrydata all_curves.csv (release 'latest'),PhononDB (Togo/NIMS MDR),https://mdr.nims.go.jp/datasets/2d8de8a1-ca42-4e70-b0dd-7223034e028b,"LTC-calc.log unit cell (PBEsol-relaxed), same file as kappa",mp-31451,True,stoichiometric,ZrCoBi
ZrCoBi,7.872144127129137,W/m/K,732.4788,"experimental, Wiedemann-Franz: kappa_total - L*T/rho (Kim2015 L(S=38uV/K))",0,experimental,1.0,wf_subtracted,6.138706,216.0,F-43m,half-Heusler (C1b / MgAgAs),,"[""Co"", ""Co"", ""Co"", ""Co"", ""Zr"", ""Zr"", ""Zr"", ""Zr"", ""Bi"", ""Bi"", ""Bi"", ""Bi""]","[[0.25, 0.75, 0.75], [0.25, 0.25, 0.25], [0.75, 0.75, 0.25], [0.75, 0.25, 0.75], [0.0, 0.0, 0.0], [0.0, 0.5, 0.5], [0.5, 0.0, 0.5], [0.5, 0.5, 0.0], [0.5, 0.0, 0.0], [0.5, 0.5, 0.5], [0.0, 0.0, 0.5], [0.0, 0.5, 0.0]]",A,primitive->conventional (x sqrt2),Starrydata (experimental),10.3390/ma11050728,https://doi.org/10.3390/ma11050728,Starrydata all_curves.csv (release 'latest'),PhononDB (Togo/NIMS MDR),https://mdr.nims.go.jp/datasets/2d8de8a1-ca42-4e70-b0dd-7223034e028b,"LTC-calc.log unit cell (PBEsol-relaxed), same file as kappa",mp-31451,True,stoichiometric,ZrCoBi
ZrCoBi,7.54032,W/m/K,740.4399,"experimental, lattice thermal conductivity as published",0,experimental,1.0,reported_lattice,6.138706,216.0,F-43m,half-Heusler (C1b / MgAgAs),,"[""Co"", ""Co"", ""Co"", ""Co"", ""Zr"", ""Zr"", ""Zr"", ""Zr"", ""Bi"", ""Bi"", ""Bi"", ""Bi""]","[[0.25, 0.75, 0.75], [0.25, 0.25, 0.25], [0.75, 0.75, 0.25], [0.75, 0.25, 0.75], [0.0, 0.0, 0.0], [0.0, 0.5, 0.5], [0.5, 0.0, 0.5], [0.5, 0.5, 0.0], [0.5, 0.0, 0.0], [0.5, 0.5, 0.5], [0.0, 0.0, 0.5], [0.0, 0.5, 0.0]]",A,primitive->conventional (x sqrt2),Starrydata (experimental),10.3390/ma11050728,https://doi.org/10.3390/ma11050728,Starrydata all_curves.csv (release 'latest'),PhononDB (Togo/NIMS MDR),https://mdr.nims.go.jp/datasets/2d8de8a1-ca42-4e70-b0dd-7223034e028b,"LTC-calc.log unit cell (PBEsol-relaxed), same file as kappa",mp-31451,True,stoichiometric,ZrCoBi
ZrCoBi,7.862940218194688,W/m/K,748.0564,"experimental, Wiedemann-Franz: kappa_total - L*T/rho (Kim2015 L(S=39uV/K))",0,experimental,1.0,wf_subtracted,6.138706,216.0,F-43m,half-Heusler (C1b / MgAgAs),,"[""Co"", ""Co"", ""Co"", ""Co"", ""Zr"", ""Zr"", ""Zr"", ""Zr"", ""Bi"", ""Bi"", ""Bi"", ""Bi""]","[[0.25, 0.75, 0.75], [0.25, 0.25, 0.25], [0.75, 0.75, 0.25], [0.75, 0.25, 0.75], [0.0, 0.0, 0.0], [0.0, 0.5, 0.5], [0.5, 0.0, 0.5], [0.5, 0.5, 0.0], [0.5, 0.0, 0.0], [0.5, 0.5, 0.5], [0.0, 0.0, 0.5], [0.0, 0.5, 0.0]]",A,primitive->conventional (x sqrt2),Starrydata (experimental),10.3390/ma11050728,https://doi.org/10.3390/ma11050728,Starrydata all_curves.csv (release 'latest'),PhononDB (Togo/NIMS MDR),https://mdr.nims.go.jp/datasets/2d8de8a1-ca42-4e70-b0dd-7223034e028b,"LTC-calc.log unit cell (PBEsol-relaxed), same file as kappa",mp-31451,True,stoichiometric,ZrCoBi
ZrCoBi,7.456991,W/m/K,755.564,"experimental, lattice thermal conductivity as published",0,experimental,1.0,reported_lattice,6.138706,216.0,F-43m,half-Heusler (C1b / MgAgAs),,"[""Co"", ""Co"", ""Co"", ""Co"", ""Zr"", ""Zr"", ""Zr"", ""Zr"", ""Bi"", ""Bi"", ""Bi"", ""Bi""]","[[0.25, 0.75, 0.75], [0.25, 0.25, 0.25], [0.75, 0.75, 0.25], [0.75, 0.25, 0.75], [0.0, 0.0, 0.0], [0.0, 0.5, 0.5], [0.5, 0.0, 0.5], [0.5, 0.5, 0.0], [0.5, 0.0, 0.0], [0.5, 0.5, 0.5], [0.0, 0.0, 0.5], [0.0, 0.5, 0.0]]",A,primitive->conventional (x sqrt2),Starrydata (experimental),10.3390/ma11050728,https://doi.org/10.3390/ma11050728,Starrydata all_curves.csv (release 'latest'),PhononDB (Togo/NIMS MDR),https://mdr.nims.go.jp/datasets/2d8de8a1-ca42-4e70-b0dd-7223034e028b,"LTC-calc.log unit cell (PBEsol-relaxed), same file as kappa",mp-31451,True,stoichiometric,ZrCoBi
ZrCoBi,7.784915531771966,W/m/K,763.634,"experimental, Wiedemann-Franz: kappa_total - L*T/rho (Kim2015 L(S=40uV/K))",0,experimental,1.0,wf_subtracted,6.138706,216.0,F-43m,half-Heusler (C1b / MgAgAs),,"[""Co"", ""Co"", ""Co"", ""Co"", ""Zr"", ""Zr"", ""Zr"", ""Zr"", ""Bi"", ""Bi"", ""Bi"", ""Bi""]","[[0.25, 0.75, 0.75], [0.25, 0.25, 0.25], [0.75, 0.75, 0.25], [0.75, 0.25, 0.75], [0.0, 0.0, 0.0], [0.0, 0.5, 0.5], [0.5, 0.0, 0.5], [0.5, 0.5, 0.0], [0.5, 0.0, 0.0], [0.5, 0.5, 0.5], [0.0, 0.0, 0.5], [0.0, 0.5, 0.0]]",A,primitive->conventional (x sqrt2),Starrydata (experimental),10.3390/ma11050728,https://doi.org/10.3390/ma11050728,Starrydata all_curves.csv (release 'latest'),PhononDB (Togo/NIMS MDR),https://mdr.nims.go.jp/datasets/2d8de8a1-ca42-4e70-b0dd-7223034e028b,"LTC-calc.log unit cell (PBEsol-relaxed), same file as kappa",mp-31451,True,stoichiometric,ZrCoBi
ZrCoBi,4.307496,W/m/K,769.863,"experimental, lattice thermal conductivity as published",0,experimental,1.0,reported_lattice,6.138706,216.0,F-43m,half-Heusler (C1b / MgAgAs),,"[""Co"", ""Co"", ""Co"", ""Co"", ""Zr"", ""Zr"", ""Zr"", ""Zr"", ""Bi"", ""Bi"", ""Bi"", ""Bi""]","[[0.25, 0.75, 0.75], [0.25, 0.25, 0.25], [0.75, 0.75, 0.25], [0.75, 0.25, 0.75], [0.0, 0.0, 0.0], [0.0, 0.5, 0.5], [0.5, 0.0, 0.5], [0.5, 0.5, 0.0], [0.5, 0.0, 0.0], [0.5, 0.5, 0.5], [0.0, 0.0, 0.5], [0.0, 0.5, 0.0]]",A,primitive->conventional (x sqrt2),Starrydata (experimental),10.1038/s41467-018-04958-3,https://doi.org/10.1038/s41467-018-04958-3,Starrydata all_curves.csv (release 'latest'),PhononDB (Togo/NIMS MDR),https://mdr.nims.go.jp/datasets/2d8de8a1-ca42-4e70-b0dd-7223034e028b,"LTC-calc.log unit cell (PBEsol-relaxed), same file as kappa",mp-31451,True,stoichiometric,ZrCoBi
ZrCoBi,7.387704,W/m/K,770.6868,"experimental, lattice thermal conductivity as published",0,experimental,1.0,reported_lattice,6.138706,216.0,F-43m,half-Heusler (C1b / MgAgAs),,"[""Co"", ""Co"", ""Co"", ""Co"", ""Zr"", ""Zr"", ""Zr"", ""Zr"", ""Bi"", ""Bi"", ""Bi"", ""Bi""]","[[0.25, 0.75, 0.75], [0.25, 0.25, 0.25], [0.75, 0.75, 0.25], [0.75, 0.25, 0.75], [0.0, 0.0, 0.0], [0.0, 0.5, 0.5], [0.5, 0.0, 0.5], [0.5, 0.5, 0.0], [0.5, 0.0, 0.0], [0.5, 0.5, 0.5], [0.0, 0.0, 0.5], [0.0, 0.5, 0.0]]",A,primitive->conventional (x sqrt2),Starrydata (experimental),10.3390/ma11050728,https://doi.org/10.3390/ma11050728,Starrydata all_curves.csv (release 'latest'),PhononDB (Togo/NIMS MDR),https://mdr.nims.go.jp/datasets/2d8de8a1-ca42-4e70-b0dd-7223034e028b,"LTC-calc.log unit cell (PBEsol-relaxed), same file as kappa",mp-31451,True,stoichiometric,ZrCoBi
ZrCoBi,4.330110290777822,W/m/K,773.5294,"experimental, Wiedemann-Franz: kappa_total - L*T/rho (degenerate 2.44e-8)",0,experimental,1.0,wf_subtracted,6.138706,216.0,F-43m,half-Heusler (C1b / MgAgAs),,"[""Co"", ""Co"", ""Co"", ""Co"", ""Zr"", ""Zr"", ""Zr"", ""Zr"", ""Bi"", ""Bi"", ""Bi"", ""Bi""]","[[0.25, 0.75, 0.75], [0.25, 0.25, 0.25], [0.75, 0.75, 0.25], [0.75, 0.25, 0.75], [0.0, 0.0, 0.0], [0.0, 0.5, 0.5], [0.5, 0.0, 0.5], [0.5, 0.5, 0.0], [0.5, 0.0, 0.0], [0.5, 0.5, 0.5], [0.0, 0.0, 0.5], [0.0, 0.5, 0.0]]",A,primitive->conventional (x sqrt2),Starrydata (experimental),10.1038/s41467-018-04958-3,https://doi.org/10.1038/s41467-018-04958-3,Starrydata all_curves.csv (release 'latest'),PhononDB (Togo/NIMS MDR),https://mdr.nims.go.jp/datasets/2d8de8a1-ca42-4e70-b0dd-7223034e028b,"LTC-calc.log unit cell (PBEsol-relaxed), same file as kappa",mp-31451,True,stoichiometric,ZrCoBi
ZrCoBi,7.658914481638622,W/m/K,779.2116,"experimental, Wiedemann-Franz: kappa_total - L*T/rho (Kim2015 L(S=42uV/K))",0,experimental,1.0,wf_subtracted,6.138706,216.0,F-43m,half-Heusler (C1b / MgAgAs),,"[""Co"", ""Co"", ""Co"", ""Co"", ""Zr"", ""Zr"", ""Zr"", ""Zr"", ""Bi"", ""Bi"", ""Bi"", ""Bi""]","[[0.25, 0.75, 0.75], [0.25, 0.25, 0.25], [0.75, 0.75, 0.25], [0.75, 0.25, 0.75], [0.0, 0.0, 0.0], [0.0, 0.5, 0.5], [0.5, 0.0, 0.5], [0.5, 0.5, 0.0], [0.5, 0.0, 0.0], [0.5, 0.5, 0.5], [0.0, 0.0, 0.5], [0.0, 0.5, 0.0]]",A,primitive->conventional (x sqrt2),Starrydata (experimental),10.3390/ma11050728,https://doi.org/10.3390/ma11050728,Starrydata all_curves.csv (release 'latest'),PhononDB (Togo/NIMS MDR),https://mdr.nims.go.jp/datasets/2d8de8a1-ca42-4e70-b0dd-7223034e028b,"LTC-calc.log unit cell (PBEsol-relaxed), same file as kappa",mp-31451,True,stoichiometric,ZrCoBi
ZrCoBi,7.315609,W/m/K,785.8099,"experimental, lattice thermal conductivity as published",0,experimental,1.0,reported_lattice,6.138706,216.0,F-43m,half-Heusler (C1b / MgAgAs),,"[""Co"", ""Co"", ""Co"", ""Co"", ""Zr"", ""Zr"", ""Zr"", ""Zr"", ""Bi"", ""Bi"", ""Bi"", ""Bi""]","[[0.25, 0.75, 0.75], [0.25, 0.25, 0.25], [0.75, 0.75, 0.25], [0.75, 0.25, 0.75], [0.0, 0.0, 0.0], [0.0, 0.5, 0.5], [0.5, 0.0, 0.5], [0.5, 0.5, 0.0], [0.5, 0.0, 0.0], [0.5, 0.5, 0.5], [0.0, 0.0, 0.5], [0.0, 0.5, 0.0]]",A,primitive->conventional (x sqrt2),Starrydata (experimental),10.3390/ma11050728,https://doi.org/10.3390/ma11050728,Starrydata all_curves.csv (release 'latest'),PhononDB (Togo/NIMS MDR),https://mdr.nims.go.jp/datasets/2d8de8a1-ca42-4e70-b0dd-7223034e028b,"LTC-calc.log unit cell (PBEsol-relaxed), same file as kappa",mp-31451,True,stoichiometric,ZrCoBi
ZrCoBi,7.658050464011086,W/m/K,794.7893,"experimental, Wiedemann-Franz: kappa_total - L*T/rho (Kim2015 L(S=43uV/K))",0,experimental,1.0,wf_subtracted,6.138706,216.0,F-43m,half-Heusler (C1b / MgAgAs),,"[""Co"", ""Co"", ""Co"", ""Co"", ""Zr"", ""Zr"", ""Zr"", ""Zr"", ""Bi"", ""Bi"", ""Bi"", ""Bi""]","[[0.25, 0.75, 0.75], [0.25, 0.25, 0.25], [0.75, 0.75, 0.25], [0.75, 0.25, 0.75], [0.0, 0.0, 0.0], [0.0, 0.5, 0.5], [0.5, 0.0, 0.5], [0.5, 0.5, 0.0], [0.5, 0.0, 0.0], [0.5, 0.5, 0.5], [0.0, 0.0, 0.5], [0.0, 0.5, 0.0]]",A,primitive->conventional (x sqrt2),Starrydata (experimental),10.3390/ma11050728,https://doi.org/10.3390/ma11050728,Starrydata all_curves.csv (release 'latest'),PhononDB (Togo/NIMS MDR),https://mdr.nims.go.jp/datasets/2d8de8a1-ca42-4e70-b0dd-7223034e028b,"LTC-calc.log unit cell (PBEsol-relaxed), same file as kappa",mp-31451,True,stoichiometric,ZrCoBi
ZrCoBi,7.276804,W/m/K,798.8687,"experimental, lattice thermal conductivity as published",0,experimental,1.0,reported_lattice,6.138706,216.0,F-43m,half-Heusler (C1b / MgAgAs),,"[""Co"", ""Co"", ""Co"", ""Co"", ""Zr"", ""Zr"", ""Zr"", ""Zr"", ""Bi"", ""Bi"", ""Bi"", ""Bi""]","[[0.25, 0.75, 0.75], [0.25, 0.25, 0.25], [0.75, 0.75, 0.25], [0.75, 0.25, 0.75], [0.0, 0.0, 0.0], [0.0, 0.5, 0.5], [0.5, 0.0, 0.5], [0.5, 0.5, 0.0], [0.5, 0.0, 0.0], [0.5, 0.5, 0.5], [0.0, 0.0, 0.5], [0.0, 0.5, 0.0]]",A,primitive->conventional (x sqrt2),Starrydata (experimental),10.3390/ma11050728,https://doi.org/10.3390/ma11050728,Starrydata all_curves.csv (release 'latest'),PhononDB (Togo/NIMS MDR),https://mdr.nims.go.jp/datasets/2d8de8a1-ca42-4e70-b0dd-7223034e028b,"LTC-calc.log unit cell (PBEsol-relaxed), same file as kappa",mp-31451,True,stoichiometric,ZrCoBi
ZrCoBi,7.652505727863554,W/m/K,803.2861,"experimental, Wiedemann-Franz: kappa_total - L*T/rho (Kim2015 L(S=43uV/K))",0,experimental,1.0,wf_subtracted,6.138706,216.0,F-43m,half-Heusler (C1b / MgAgAs),,"[""Co"", ""Co"", ""Co"", ""Co"", ""Zr"", ""Zr"", ""Zr"", ""Zr"", ""Bi"", ""Bi"", ""Bi"", ""Bi""]","[[0.25, 0.75, 0.75], [0.25, 0.25, 0.25], [0.75, 0.75, 0.25], [0.75, 0.25, 0.75], [0.0, 0.0, 0.0], [0.0, 0.5, 0.5], [0.5, 0.0, 0.5], [0.5, 0.5, 0.0], [0.5, 0.0, 0.0], [0.5, 0.5, 0.5], [0.0, 0.0, 0.5], [0.0, 0.5, 0.0]]",A,primitive->conventional (x sqrt2),Starrydata (experimental),10.3390/ma11050728,https://doi.org/10.3390/ma11050728,Starrydata all_curves.csv (release 'latest'),PhononDB (Togo/NIMS MDR),https://mdr.nims.go.jp/datasets/2d8de8a1-ca42-4e70-b0dd-7223034e028b,"LTC-calc.log unit cell (PBEsol-relaxed), same file as kappa",mp-31451,True,stoichiometric,ZrCoBi
ZrCoBi,3.892631,W/m/K,872.1461,"experimental, lattice thermal conductivity as published",0,experimental,1.0,reported_lattice,6.138706,216.0,F-43m,half-Heusler (C1b / MgAgAs),,"[""Co"", ""Co"", ""Co"", ""Co"", ""Zr"", ""Zr"", ""Zr"", ""Zr"", ""Bi"", ""Bi"", ""Bi"", ""Bi""]","[[0.25, 0.75, 0.75], [0.25, 0.25, 0.25], [0.75, 0.75, 0.25], [0.75, 0.25, 0.75], [0.0, 0.0, 0.0], [0.0, 0.5, 0.5], [0.5, 0.0, 0.5], [0.5, 0.5, 0.0], [0.5, 0.0, 0.0], [0.5, 0.5, 0.5], [0.0, 0.0, 0.5], [0.0, 0.5, 0.0]]",A,primitive->conventional (x sqrt2),Starrydata (experimental),10.1038/s41467-018-04958-3,https://doi.org/10.1038/s41467-018-04958-3,Starrydata all_curves.csv (release 'latest'),PhononDB (Togo/NIMS MDR),https://mdr.nims.go.jp/datasets/2d8de8a1-ca42-4e70-b0dd-7223034e028b,"LTC-calc.log unit cell (PBEsol-relaxed), same file as kappa",mp-31451,True,stoichiometric,ZrCoBi
ZrCoBi,3.867567599443972,W/m/K,874.8869,"experimental, Wiedemann-Franz: kappa_total - L*T/rho (degenerate 2.44e-8)",0,experimental,1.0,wf_subtracted,6.138706,216.0,F-43m,half-Heusler (C1b / MgAgAs),,"[""Co"", ""Co"", ""Co"", ""Co"", ""Zr"", ""Zr"", ""Zr"", ""Zr"", ""Bi"", ""Bi"", ""Bi"", ""Bi""]","[[0.25, 0.75, 0.75], [0.25, 0.25, 0.25], [0.75, 0.75, 0.25], [0.75, 0.25, 0.75], [0.0, 0.0, 0.0], [0.0, 0.5, 0.5], [0.5, 0.0, 0.5], [0.5, 0.5, 0.0], [0.5, 0.0, 0.0], [0.5, 0.5, 0.5], [0.0, 0.0, 0.5], [0.0, 0.5, 0.0]]",A,primitive->conventional (x sqrt2),Starrydata (experimental),10.1038/s41467-018-04958-3,https://doi.org/10.1038/s41467-018-04958-3,Starrydata all_curves.csv (release 'latest'),PhononDB (Togo/NIMS MDR),https://mdr.nims.go.jp/datasets/2d8de8a1-ca42-4e70-b0dd-7223034e028b,"LTC-calc.log unit cell (PBEsol-relaxed), same file as kappa",mp-31451,True,stoichiometric,ZrCoBi
ZrCoBi,3.330018,W/m/K,972.8311,"experimental, lattice thermal conductivity as published",0,experimental,1.0,reported_lattice,6.138706,216.0,F-43m,half-Heusler (C1b / MgAgAs),,"[""Co"", ""Co"", ""Co"", ""Co"", ""Zr"", ""Zr"", ""Zr"", ""Zr"", ""Bi"", ""Bi"", ""Bi"", ""Bi""]","[[0.25, 0.75, 0.75], [0.25, 0.25, 0.25], [0.75, 0.75, 0.25], [0.75, 0.25, 0.75], [0.0, 0.0, 0.0], [0.0, 0.5, 0.5], [0.5, 0.0, 0.5], [0.5, 0.5, 0.0], [0.5, 0.0, 0.0], [0.5, 0.5, 0.5], [0.0, 0.0, 0.5], [0.0, 0.5, 0.0]]",A,primitive->conventional (x sqrt2),Starrydata (experimental),10.1038/s41467-018-04958-3,https://doi.org/10.1038/s41467-018-04958-3,Starrydata all_curves.csv (release 'latest'),PhononDB (Togo/NIMS MDR),https://mdr.nims.go.jp/datasets/2d8de8a1-ca42-4e70-b0dd-7223034e028b,"LTC-calc.log unit cell (PBEsol-relaxed), same file as kappa",mp-31451,True,stoichiometric,ZrCoBi
ZrCoBi,3.271922134368672,W/m/K,976.2443,"experimental, Wiedemann-Franz: kappa_total - L*T/rho (degenerate 2.44e-8)",0,experimental,1.0,wf_subtracted,6.138706,216.0,F-43m,half-Heusler (C1b / MgAgAs),,"[""Co"", ""Co"", ""Co"", ""Co"", ""Zr"", ""Zr"", ""Zr"", ""Zr"", ""Bi"", ""Bi"", ""Bi"", ""Bi""]","[[0.25, 0.75, 0.75], [0.25, 0.25, 0.25], [0.75, 0.75, 0.25], [0.75, 0.25, 0.75], [0.0, 0.0, 0.0], [0.0, 0.5, 0.5], [0.5, 0.0, 0.5], [0.5, 0.5, 0.0], [0.5, 0.0, 0.0], [0.5, 0.5, 0.5], [0.0, 0.0, 0.5], [0.0, 0.5, 0.0]]",A,primitive->conventional (x sqrt2),Starrydata (experimental),10.1038/s41467-018-04958-3,https://doi.org/10.1038/s41467-018-04958-3,Starrydata all_curves.csv (release 'latest'),PhononDB (Togo/NIMS MDR),https://mdr.nims.go.jp/datasets/2d8de8a1-ca42-4e70-b0dd-7223034e028b,"LTC-calc.log unit cell (PBEsol-relaxed), same file as kappa",mp-31451,True,stoichiometric,ZrCoBi
ZrCoSb,18.51025859076844,W/m/K,200.9,"experimental, Wiedemann-Franz: kappa_total - L*T/rho (degenerate 2.44e-8)",0,experimental,1.0,wf_subtracted,6.105,216.0,F-43m,T0003.CAB,,"[""Co"", ""Sb"", ""Zr""]","[[0.75, 0.75, 0.75], [0, 0, 0], [0.5, 0.5, 0.5]]",A,primitive->conventional (x sqrt2),Starrydata (experimental),10.1063/1.1305829,https://doi.org/10.1063/1.1305829,Starrydata all_curves.csv (release 'latest'),Carrete PRX 4:011019 (2014),https://doi.org/10.1103/PhysRevX.4.011019,AFLOW aflow:be258713e260b2e9 (aflowlib.duke.edu:AFLOWDATA/LIB3_WEB/CoSbZr_sv/T0003.CAB) - lowest-enthalpy F-43m 3-atom entry; AFLOW is the structure source used by Carrete et al.,"Carrete et al. PRX 4, 011019 (2014), Table III, compound CoSbZr",True,stoichiometric,ZrCoSb
ZrCoSb,17.30966908644135,W/m/K,221.0,"experimental, Wiedemann-Franz: kappa_total - L*T/rho (degenerate 2.44e-8)",0,experimental,1.0,wf_subtracted,6.105,216.0,F-43m,T0003.CAB,,"[""Co"", ""Sb"", ""Zr""]","[[0.75, 0.75, 0.75], [0, 0, 0], [0.5, 0.5, 0.5]]",A,primitive->conventional (x sqrt2),Starrydata (experimental),10.1063/1.1305829,https://doi.org/10.1063/1.1305829,Starrydata all_curves.csv (release 'latest'),Carrete PRX 4:011019 (2014),https://doi.org/10.1103/PhysRevX.4.011019,AFLOW aflow:be258713e260b2e9 (aflowlib.duke.edu:AFLOWDATA/LIB3_WEB/CoSbZr_sv/T0003.CAB) - lowest-enthalpy F-43m 3-atom entry; AFLOW is the structure source used by Carrete et al.,"Carrete et al. PRX 4, 011019 (2014), Table III, compound CoSbZr",True,stoichiometric,ZrCoSb
ZrCoSb,16.268892143521434,W/m/K,241.8,"experimental, Wiedemann-Franz: kappa_total - L*T/rho (degenerate 2.44e-8)",0,experimental,1.0,wf_subtracted,6.105,216.0,F-43m,T0003.CAB,,"[""Co"", ""Sb"", ""Zr""]","[[0.75, 0.75, 0.75], [0, 0, 0], [0.5, 0.5, 0.5]]",A,primitive->conventional (x sqrt2),Starrydata (experimental),10.1063/1.1305829,https://doi.org/10.1063/1.1305829,Starrydata all_curves.csv (release 'latest'),Carrete PRX 4:011019 (2014),https://doi.org/10.1103/PhysRevX.4.011019,AFLOW aflow:be258713e260b2e9 (aflowlib.duke.edu:AFLOWDATA/LIB3_WEB/CoSbZr_sv/T0003.CAB) - lowest-enthalpy F-43m 3-atom entry; AFLOW is the structure source used by Carrete et al.,"Carrete et al. PRX 4, 011019 (2014), Table III, compound CoSbZr",True,stoichiometric,ZrCoSb
ZrCoSb,15.46840004199185,W/m/K,260.9,"experimental, Wiedemann-Franz: kappa_total - L*T/rho (degenerate 2.44e-8)",0,experimental,1.0,wf_subtracted,6.105,216.0,F-43m,T0003.CAB,,"[""Co"", ""Sb"", ""Zr""]","[[0.75, 0.75, 0.75], [0, 0, 0], [0.5, 0.5, 0.5]]",A,primitive->conventional (x sqrt2),Starrydata (experimental),10.1063/1.1305829,https://doi.org/10.1063/1.1305829,Starrydata all_curves.csv (release 'latest'),Carrete PRX 4:011019 (2014),https://doi.org/10.1103/PhysRevX.4.011019,AFLOW aflow:be258713e260b2e9 (aflowlib.duke.edu:AFLOWDATA/LIB3_WEB/CoSbZr_sv/T0003.CAB) - lowest-enthalpy F-43m 3-atom entry; AFLOW is the structure source used by Carrete et al.,"Carrete et al. PRX 4, 011019 (2014), Table III, compound CoSbZr",True,stoichiometric,ZrCoSb
ZrCoSb,15.037863016449617,W/m/K,279.7,"experimental, Wiedemann-Franz: kappa_total - L*T/rho (degenerate 2.44e-8)",0,experimental,1.0,wf_subtracted,6.105,216.0,F-43m,T0003.CAB,,"[""Co"", ""Sb"", ""Zr""]","[[0.75, 0.75, 0.75], [0, 0, 0], [0.5, 0.5, 0.5]]",A,primitive->conventional (x sqrt2),Starrydata (experimental),10.1063/1.1305829,https://doi.org/10.1063/1.1305829,Starrydata all_curves.csv (release 'latest'),Carrete PRX 4:011019 (2014),https://doi.org/10.1103/PhysRevX.4.011019,AFLOW aflow:be258713e260b2e9 (aflowlib.duke.edu:AFLOWDATA/LIB3_WEB/CoSbZr_sv/T0003.CAB) - lowest-enthalpy F-43m 3-atom entry; AFLOW is the structure source used by Carrete et al.,"Carrete et al. PRX 4, 011019 (2014), Table III, compound CoSbZr",True,stoichiometric,ZrCoSb
ZrCoSb,11.5,W/m/K,300.0,Experimental,0,experimental,1.0,,6.105,216.0,F-43m,T0003.CAB,,"[""Co"", ""Sb"", ""Zr""]","[[0.75, 0.75, 0.75], [0, 0, 0], [0.5, 0.5, 0.5]]",A,primitive->conventional (x sqrt2),"paper mining (PDF, batch 2)",10.1021/acsami.1c15955,,Table 1,Carrete PRX 4:011019 (2014),https://doi.org/10.1103/PhysRevX.4.011019,AFLOW aflow:be258713e260b2e9 (aflowlib.duke.edu:AFLOWDATA/LIB3_WEB/CoSbZr_sv/T0003.CAB) - lowest-enthalpy F-43m 3-atom entry; AFLOW is the structure source used by Carrete et al.,"Carrete et al. PRX 4, 011019 (2014), Table III, compound CoSbZr",True,stoichiometric,ZrCoSb
ZrCoSb,20.0,W/m/K,300.0,experimental,0,experimental,1.0,,6.105,216.0,F-43m,T0003.CAB,,"[""Co"", ""Sb"", ""Zr""]","[[0.75, 0.75, 0.75], [0, 0, 0], [0.5, 0.5, 0.5]]",A,primitive->conventional (x sqrt2),"paper mining (PDF, batch 2)",10.1039/d0ee03014g,,page 3,Carrete PRX 4:011019 (2014),https://doi.org/10.1103/PhysRevX.4.011019,AFLOW aflow:be258713e260b2e9 (aflowlib.duke.edu:AFLOWDATA/LIB3_WEB/CoSbZr_sv/T0003.CAB) - lowest-enthalpy F-43m 3-atom entry; AFLOW is the structure source used by Carrete et al.,"Carrete et al. PRX 4, 011019 (2014), Table III, compound CoSbZr",True,stoichiometric,ZrCoSb
