Repository: Shivamrandive747/Thermalconductivity_prediction

# Calibrating first-principles lattice thermal conductivity to experiment

**A curated half-Heusler dataset and a validated transfer function.**

Published first-principles transport calculations of lattice thermal conductivity exceed what
laboratories measure for the same compound by a **median factor of 1.55**. That offset is regular
enough to be removed in closed form:

$$\kappa_L^{\mathrm{expt}}(T) \;=\; \kappa_L^{\mathrm{BTE}}(T)\;\min\!\left[c\left(\tfrac{T}{300}\right)^{p},\,1\right],
\qquad c = 0.51,\quad p = 0.80$$

Inside a domain of applicability declared before the validation set was scored, this places

File: data/Target_Materials/HEUSLER_KAPPA_TRAINING_SET.csv (part 62 of 192)
formula,kappa_L,kappa_units,temperature_K,method,method_tier,tier_name,weight,kappa_basis,struct_a_A,struct_spacegroup,struct_sg_symbol,struct_prototype,struct_site_ordering,struct_species,struct_frac_coords,struct_grade,lattice_convention,source,source_doi,source_url,source_location,struct_source,struct_source_url,struct_source_detail,struct_id,struct_same_paper_as_kappa,stoichiometry,parent_formula
ZrCoSb,15.13,W/m/K,300.0,experimental,0,experimental,1.0,,6.105,216.0,F-43m,T0003.CAB,,"[""Co"", ""Sb"", ""Zr""]","[[0.75, 0.75, 0.75], [0, 0, 0], [0.5, 0.5, 0.5]]",A,primitive->conventional (x sqrt2),"paper mining (PDF, batch 2)",10.1088/1361-648x/ac30b5,,page 1,Carrete PRX 4:011019 (2014),https://doi.org/10.1103/PhysRevX.4.011019,AFLOW aflow:be258713e260b2e9 (aflowlib.duke.edu:AFLOWDATA/LIB3_WEB/CoSbZr_sv/T0003.CAB) - lowest-enthalpy F-43m 3-atom entry; AFLOW is the structure source used by Carrete et al.,"Carrete et al. PRX 4, 011019 (2014), Table III, compound CoSbZr",True,stoichiometric,ZrCoSb
ZrCoSb,11.5,W/m/K,300.0,Experimental,0,experimental,1.0,,6.105,216.0,F-43m,T0003.CAB,,"[""Co"", ""Sb"", ""Zr""]","[[0.75, 0.75, 0.75], [0, 0, 0], [0.5, 0.5, 0.5]]",A,primitive->conventional (x sqrt2),"paper mining (PDF, batch 2)",arxiv:2111.00186v1,,Table 1,Carrete PRX 4:011019 (2014),https://doi.org/10.1103/PhysRevX.4.011019,AFLOW aflow:be258713e260b2e9 (aflowlib.duke.edu:AFLOWDATA/LIB3_WEB/CoSbZr_sv/T0003.CAB) - lowest-enthalpy F-43m 3-atom entry; AFLOW is the structure source used by Carrete et al.,"Carrete et al. PRX 4, 011019 (2014), Table III, compound CoSbZr",True,stoichiometric,ZrCoSb
ZrCoSb,25.0,W/m/K,300.0,Experimental,0,experimental,1.0,,6.105,216.0,F-43m,T0003.CAB,,"[""Co"", ""Sb"", ""Zr""]","[[0.75, 0.75, 0.75], [0, 0, 0], [0.5, 0.5, 0.5]]",A,primitive->conventional (x sqrt2),"paper mining (PDF, batch 2)",arxiv:2111.00186v1,,Table 1,Carrete PRX 4:011019 (2014),https://doi.org/10.1103/PhysRevX.4.011019,AFLOW aflow:be258713e260b2e9 (aflowlib.duke.edu:AFLOWDATA/LIB3_WEB/CoSbZr_sv/T0003.CAB) - lowest-enthalpy F-43m 3-atom entry; AFLOW is the structure source used by Carrete et al.,"Carrete et al. PRX 4, 011019 (2014), Table III, compound CoSbZr",True,stoichiometric,ZrCoSb
ZrCoSb,16.27320703745244,W/m/K,300.0,"experimental, Wiedemann-Franz: kappa_total - L*T/rho (Kim2015 L(S=3uV/K))",0,experimental,1.0,wf_subtracted,6.105,216.0,F-43m,T0003.CAB,,"[""Co"", ""Sb"", ""Zr""]","[[0.75, 0.75, 0.75], [0, 0, 0], [0.5, 0.5, 0.5]]",A,primitive->conventional (x sqrt2),Starrydata (experimental),10.3390/met8010061,https://doi.org/10.3390/met8010061,Starrydata all_curves.csv (release 'latest'),Carrete PRX 4:011019 (2014),https://doi.org/10.1103/PhysRevX.4.011019,AFLOW aflow:be258713e260b2e9 (aflowlib.duke.edu:AFLOWDATA/LIB3_WEB/CoSbZr_sv/T0003.CAB) - lowest-enthalpy F-43m 3-atom entry; AFLOW is the structure source used by Carrete et al.,"Carrete et al. PRX 4, 011019 (2014), Table III, compound CoSbZr",True,stoichiometric,ZrCoSb
ZrCoSb,13.208757944292444,W/m/K,301.6,"experimental, Wiedemann-Franz: kappa_total - L*T/rho (Kim2015 L(S=7uV/K))",0,experimental,1.0,wf_subtracted,6.105,216.0,F-43m,T0003.CAB,,"[""Co"", ""Sb"", ""Zr""]","[[0.75, 0.75, 0.75], [0, 0, 0], [0.5, 0.5, 0.5]]",A,primitive->conventional (x sqrt2),Starrydata (experimental),10.1007/s11664-016-5168-z,https://doi.org/10.1007/s11664-016-5168-z,Starrydata all_curves.csv (release 'latest'),Carrete PRX 4:011019 (2014),https://doi.org/10.1103/PhysRevX.4.011019,AFLOW aflow:be258713e260b2e9 (aflowlib.duke.edu:AFLOWDATA/LIB3_WEB/CoSbZr_sv/T0003.CAB) - lowest-enthalpy F-43m 3-atom entry; AFLOW is the structure source used by Carrete et al.,"Carrete et al. PRX 4, 011019 (2014), Table III, compound CoSbZr",True,stoichiometric,ZrCoSb
ZrCoSb,15.521284869664743,W/m/K,301.6759,"experimental, Wiedemann-Franz: kappa_total - L*T/rho (Kim2015 L(S=16uV/K))",0,experimental,1.0,wf_subtracted,6.105,216.0,F-43m,T0003.CAB,,"[""Co"", ""Sb"", ""Zr""]","[[0.75, 0.75, 0.75], [0, 0, 0], [0.5, 0.5, 0.5]]",A,primitive->conventional (x sqrt2),Starrydata (experimental),10.1039/c7tc01570d,https://doi.org/10.1039/c7tc01570d,Starrydata all_curves.csv (release 'latest'),Carrete PRX 4:011019 (2014),https://doi.org/10.1103/PhysRevX.4.011019,AFLOW aflow:be258713e260b2e9 (aflowlib.duke.edu:AFLOWDATA/LIB3_WEB/CoSbZr_sv/T0003.CAB) - lowest-enthalpy F-43m 3-atom entry; AFLOW is the structure source used by Carrete et al.,"Carrete et al. PRX 4, 011019 (2014), Table III, compound CoSbZr",True,stoichiometric,ZrCoSb
ZrCoSb,14.326985979003734,W/m/K,302.8,"experimental, Wiedemann-Franz: kappa_total - L*T/rho (degenerate 2.44e-8)",0,experimental,1.0,wf_subtracted,6.105,216.0,F-43m,T0003.CAB,,"[""Co"", ""Sb"", ""Zr""]","[[0.75, 0.75, 0.75], [0, 0, 0], [0.5, 0.5, 0.5]]",A,primitive->conventional (x sqrt2),Starrydata (experimental),10.1063/1.1305829,https://doi.org/10.1063/1.1305829,Starrydata all_curves.csv (release 'latest'),Carrete PRX 4:011019 (2014),https://doi.org/10.1103/PhysRevX.4.011019,AFLOW aflow:be258713e260b2e9 (aflowlib.duke.edu:AFLOWDATA/LIB3_WEB/CoSbZr_sv/T0003.CAB) - lowest-enthalpy F-43m 3-atom entry; AFLOW is the structure source used by Carrete et al.,"Carrete et al. PRX 4, 011019 (2014), Table III, compound CoSbZr",True,stoichiometric,ZrCoSb
ZrCoSb,11.1744550256107,W/m/K,318.9559,"experimental, Wiedemann-Franz: kappa_total - L*T/rho (Kim2015 L(S=8uV/K))",0,experimental,1.0,wf_subtracted,6.105,216.0,F-43m,T0003.CAB,,"[""Co"", ""Sb"", ""Zr""]","[[0.75, 0.75, 0.75], [0, 0, 0], [0.5, 0.5, 0.5]]",A,primitive->conventional (x sqrt2),Starrydata (experimental),10.1007/s11664-019-07486-y,https://doi.org/10.1007/s11664-019-07486-y,Starrydata all_curves.csv (release 'latest'),Carrete PRX 4:011019 (2014),https://doi.org/10.1103/PhysRevX.4.011019,AFLOW aflow:be258713e260b2e9 (aflowlib.duke.edu:AFLOWDATA/LIB3_WEB/CoSbZr_sv/T0003.CAB) - lowest-enthalpy F-43m 3-atom entry; AFLOW is the structure source used by Carrete et al.,"Carrete et al. PRX 4, 011019 (2014), Table III, compound CoSbZr",True,stoichiometric,ZrCoSb
ZrCoSb,11.13742896151076,W/m/K,320.5,"experimental, Wiedemann-Franz: kappa_total - L*T/rho (Kim2015 L(S=9uV/K))",0,experimental,1.0,wf_subtracted,6.105,216.0,F-43m,T0003.CAB,,"[""Co"", ""Sb"", ""Zr""]","[[0.75, 0.75, 0.75], [0, 0, 0], [0.5, 0.5, 0.5]]",A,primitive->conventional (x sqrt2),Starrydata (experimental),10.1063/1.5109091,https://doi.org/10.1063/1.5109091,Starrydata all_curves.csv (release 'latest'),Carrete PRX 4:011019 (2014),https://doi.org/10.1103/PhysRevX.4.011019,AFLOW aflow:be258713e260b2e9 (aflowlib.duke.edu:AFLOWDATA/LIB3_WEB/CoSbZr_sv/T0003.CAB) - lowest-enthalpy F-43m 3-atom entry; AFLOW is the structure source used by Carrete et al.,"Carrete et al. PRX 4, 011019 (2014), Table III, compound CoSbZr",True,stoichiometric,ZrCoSb
ZrCoSb,14.71825418871271,W/m/K,322.2356,"experimental, Wiedemann-Franz: kappa_total - L*T/rho (Kim2015 L(S=18uV/K))",0,experimental,1.0,wf_subtracted,6.105,216.0,F-43m,T0003.CAB,,"[""Co"", ""Sb"", ""Zr""]","[[0.75, 0.75, 0.75], [0, 0, 0], [0.5, 0.5, 0.5]]",A,primitive->conventional (x sqrt2),Starrydata (experimental),10.1039/c7tc01570d,https://doi.org/10.1039/c7tc01570d,Starrydata all_curves.csv (release 'latest'),Carrete PRX 4:011019 (2014),https://doi.org/10.1103/PhysRevX.4.011019,AFLOW aflow:be258713e260b2e9 (aflowlib.duke.edu:AFLOWDATA/LIB3_WEB/CoSbZr_sv/T0003.CAB) - lowest-enthalpy F-43m 3-atom entry; AFLOW is the structure source used by Carrete et al.,"Carrete et al. PRX 4, 011019 (2014), Table III, compound CoSbZr",True,stoichiometric,ZrCoSb
ZrCoSb,21.31904092508749,W/m/K,326.8816,"experimental, Wiedemann-Franz: kappa_total - L*T/rho (Kim2015 L(S=123uV/K))",0,experimental,1.0,wf_subtracted,6.105,216.0,F-43m,T0003.CAB,,"[""Co"", ""Sb"", ""Zr""]","[[0.75, 0.75, 0.75], [0, 0, 0], [0.5, 0.5, 0.5]]",A,primitive->conventional (x sqrt2),Starrydata (experimental),10.2320/matertrans.47.1445,https://doi.org/10.2320/matertrans.47.1445,Starrydata all_curves.csv (release 'latest'),Carrete PRX 4:011019 (2014),https://doi.org/10.1103/PhysRevX.4.011019,AFLOW aflow:be258713e260b2e9 (aflowlib.duke.edu:AFLOWDATA/LIB3_WEB/CoSbZr_sv/T0003.CAB) - lowest-enthalpy F-43m 3-atom entry; AFLOW is the structure source used by Carrete et al.,"Carrete et al. PRX 4, 011019 (2014), Table III, compound CoSbZr",True,stoichiometric,ZrCoSb
ZrCoSb,16.28419286234364,W/m/K,331.8862,"experimental, Wiedemann-Franz: kappa_total - L*T/rho (Kim2015 L(S=121uV/K))",0,experimental,1.0,wf_subtracted,6.105,216.0,F-43m,T0003.CAB,,"[""Co"", ""Sb"", ""Zr""]","[[0.75, 0.75, 0.75], [0, 0, 0], [0.5, 0.5, 0.5]]",A,primitive->conventional (x sqrt2),Starrydata (experimental),10.1143/jjap.46.l673,https://doi.org/10.1143/jjap.46.l673,Starrydata all_curves.csv (release 'latest'),Carrete PRX 4:011019 (2014),https://doi.org/10.1103/PhysRevX.4.011019,AFLOW aflow:be258713e260b2e9 (aflowlib.duke.edu:AFLOWDATA/LIB3_WEB/CoSbZr_sv/T0003.CAB) - lowest-enthalpy F-43m 3-atom entry; AFLOW is the structure source used by Carrete et al.,"Carrete et al. PRX 4, 011019 (2014), Table III, compound CoSbZr",True,stoichiometric,ZrCoSb
ZrCoSb,16.267583483731727,W/m/K,332.6424,"experimental, Wiedemann-Franz: kappa_total - L*T/rho (Kim2015 L(S=121uV/K))",0,experimental,1.0,wf_subtracted,6.105,216.0,F-43m,T0003.CAB,,"[""Co"", ""Sb"", ""Zr""]","[[0.75, 0.75, 0.75], [0, 0, 0], [0.5, 0.5, 0.5]]",A,primitive->conventional (x sqrt2),Starrydata (experimental),10.1109/ict.2006.331297,https://doi.org/10.1109/ict.2006.331297,Starrydata all_curves.csv (release 'latest'),Carrete PRX 4:011019 (2014),https://doi.org/10.1103/PhysRevX.4.011019,AFLOW aflow:be258713e260b2e9 (aflowlib.duke.edu:AFLOWDATA/LIB3_WEB/CoSbZr_sv/T0003.CAB) - lowest-enthalpy F-43m 3-atom entry; AFLOW is the structure source used by Carrete et al.,"Carrete et al. PRX 4, 011019 (2014), Table III, compound CoSbZr",True,stoichiometric,ZrCoSb
ZrCoSb,20.978750058197846,W/m/K,336.1961,"experimental, Wiedemann-Franz: kappa_total - L*T/rho (Kim2015 L(S=110uV/K))",0,experimental,1.0,wf_subtracted,6.105,216.0,F-43m,T0003.CAB,,"[""Co"", ""Sb"", ""Zr""]","[[0.75, 0.75, 0.75], [0, 0, 0], [0.5, 0.5, 0.5]]",A,primitive->conventional (x sqrt2),Starrydata (experimental),10.1109/ict.2005.1519955,https://doi.org/10.1109/ict.2005.1519955,Starrydata all_curves.csv (release 'latest'),Carrete PRX 4:011019 (2014),https://doi.org/10.1103/PhysRevX.4.011019,AFLOW aflow:be258713e260b2e9 (aflowlib.duke.edu:AFLOWDATA/LIB3_WEB/CoSbZr_sv/T0003.CAB) - lowest-enthalpy F-43m 3-atom entry; AFLOW is the structure source used by Carrete et al.,"Carrete et al. PRX 4, 011019 (2014), Table III, compound CoSbZr",True,stoichiometric,ZrCoSb
ZrCoSb,15.271601754812346,W/m/K,347.7,"experimental, Wiedemann-Franz: kappa_total - L*T/rho (Kim2015 L(S=6uV/K))",0,experimental,1.0,wf_subtracted,6.105,216.0,F-43m,T0003.CAB,,"[""Co"", ""Sb"", ""Zr""]","[[0.75, 0.75, 0.75], [0, 0, 0], [0.5, 0.5, 0.5]]",A,primitive->conventional (x sqrt2),Starrydata (experimental),10.3390/met8010061,https://doi.org/10.3390/met8010061,Starrydata all_curves.csv (release 'latest'),Carrete PRX 4:011019 (2014),https://doi.org/10.1103/PhysRevX.4.011019,AFLOW aflow:be258713e260b2e9 (aflowlib.duke.edu:AFLOWDATA/LIB3_WEB/CoSbZr_sv/T0003.CAB) - lowest-enthalpy F-43m 3-atom entry; AFLOW is the structure source used by Carrete et al.,"Carrete et al. PRX 4, 011019 (2014), Table III, compound CoSbZr",True,stoichiometric,ZrCoSb
ZrCoSb,9.795129977822745,W/m/K,368.9047,"experimental, Wiedemann-Franz: kappa_total - L*T/rho (Kim2015 L(S=9uV/K))",0,experimental,1.0,wf_subtracted,6.105,216.0,F-43m,T0003.CAB,,"[""Co"", ""Sb"", ""Zr""]","[[0.75, 0.75, 0.75], [0, 0, 0], [0.5, 0.5, 0.5]]",A,primitive->conventional (x sqrt2),Starrydata (experimental),10.1007/s11664-019-07486-y,https://doi.org/10.1007/s11664-019-07486-y,Starrydata all_curves.csv (release 'latest'),Carrete PRX 4:011019 (2014),https://doi.org/10.1103/PhysRevX.4.011019,AFLOW aflow:be258713e260b2e9 (aflowlib.duke.edu:AFLOWDATA/LIB3_WEB/CoSbZr_sv/T0003.CAB) - lowest-enthalpy F-43m 3-atom entry; AFLOW is the structure source used by Carrete et al.,"Carrete et al. PRX 4, 011019 (2014), Table III, compound CoSbZr",True,stoichiometric,ZrCoSb
ZrCoSb,11.7483303549227,W/m/K,371.21,"experimental, Wiedemann-Franz: kappa_total - L*T/rho (Kim2015 L(S=8uV/K))",0,experimental,1.0,wf_subtracted,6.105,216.0,F-43m,T0003.CAB,,"[""Co"", ""Sb"", ""Zr""]","[[0.75, 0.75, 0.75], [0, 0, 0], [0.5, 0.5, 0.5]]",A,primitive->conventional (x sqrt2),Starrydata (experimental),10.1007/s11664-016-5168-z,https://doi.org/10.1007/s11664-016-5168-z,Starrydata all_curves.csv (release 'latest'),Carrete PRX 4:011019 (2014),https://doi.org/10.1103/PhysRevX.4.011019,AFLOW aflow:be258713e260b2e9 (aflowlib.duke.edu:AFLOWDATA/LIB3_WEB/CoSbZr_sv/T0003.CAB) - lowest-enthalpy F-43m 3-atom entry; AFLOW is the structure source used by Carrete et al.,"Carrete et al. PRX 4, 011019 (2014), Table III, compound CoSbZr",True,stoichiometric,ZrCoSb
ZrCoSb,9.749319320926425,W/m/K,371.6,"experimental, Wiedemann-Franz: kappa_total - L*T/rho (Kim2015 L(S=11uV/K))",0,experimental,1.0,wf_subtracted,6.105,216.0,F-43m,T0003.CAB,,"[""Co"", ""Sb"", ""Zr""]","[[0.75, 0.75, 0.75], [0, 0, 0], [0.5, 0.5, 0.5]]",A,primitive->conventional (x sqrt2),Starrydata (experimental),10.1063/1.5109091,https://doi.org/10.1063/1.5109091,Starrydata all_curves.csv (release 'latest'),Carrete PRX 4:011019 (2014),https://doi.org/10.1103/PhysRevX.4.011019,AFLOW aflow:be258713e260b2e9 (aflowlib.duke.edu:AFLOWDATA/LIB3_WEB/CoSbZr_sv/T0003.CAB) - lowest-enthalpy F-43m 3-atom entry; AFLOW is the structure source used by Carrete et al.,"Carrete et al. PRX 4, 011019 (2014), Table III, compound CoSbZr",True,stoichiometric,ZrCoSb
ZrCoSb,13.333459996346903,W/m/K,373.7638,"experimental, Wiedemann-Franz: kappa_total - L*T/rho (Kim2015 L(S=21uV/K))",0,experimental,1.0,wf_subtracted,6.105,216.0,F-43m,T0003.CAB,,"[""Co"", ""Sb"", ""Zr""]","[[0.75, 0.75, 0.75], [0, 0, 0], [0.5, 0.5, 0.5]]",A,primitive->conventional (x sqrt2),Starrydata (experimental),10.1039/c7tc01570d,https://doi.org/10.1039/c7tc01570d,Starrydata all_curves.csv (release 'latest'),Carrete PRX 4:011019 (2014),https://doi.org/10.1103/PhysRevX.4.011019,AFLOW aflow:be258713e260b2e9 (aflowlib.duke.edu:AFLOWDATA/LIB3_WEB/CoSbZr_sv/T0003.CAB) - lowest-enthalpy F-43m 3-atom entry; AFLOW is the structure source used by Carrete et al.,"Carrete et al. PRX 4, 011019 (2014), Table III, compound CoSbZr",True,stoichiometric,ZrCoSb
ZrCoSb,18.700334179648483,W/m/K,378.4768,"experimental, Wiedemann-Franz: kappa_total - L*T/rho (Kim2015 L(S=162uV/K))",0,experimental,1.0,wf_subtracted,6.105,216.0,F-43m,T0003.CAB,,"[""Co"", ""Sb"", ""Zr""]","[[0.75, 0.75, 0.75], [0, 0, 0], [0.5, 0.5, 0.5]]",A,primitive->conventional (x sqrt2),Starrydata (experimental),10.2320/matertrans.47.1445,https://doi.org/10.2320/matertrans.47.1445,Starrydata all_curves.csv (release 'latest'),Carrete PRX 4:011019 (2014),https://doi.org/10.1103/PhysRevX.4.011019,AFLOW aflow:be258713e260b2e9 (aflowlib.duke.edu:AFLOWDATA/LIB3_WEB/CoSbZr_sv/T0003.CAB) - lowest-enthalpy F-43m 3-atom entry; AFLOW is the structure source used by Carrete et al.,"Carrete et al. PRX 4, 011019 (2014), Table III, compound CoSbZr",True,stoichiometric,ZrCoSb
ZrCoSb,14.50754500343671,W/m/K,378.63,"experimental, Wiedemann-Franz: kappa_total - L*T/rho (Kim2015 L(S=12uV/K))",0,experimental,1.0,wf_subtracted,6.105,216.0,F-43m,T0003.CAB,,"[""Co"", ""Sb"", ""Zr""]","[[0.75, 0.75, 0.75], [0, 0, 0], [0.5, 0.5, 0.5]]",A,primitive->conventional (x sqrt2),Starrydata (experimental),10.2320/matertrans.46.1481,https://doi.org/10.2320/matertrans.46.1481,Starrydata all_curves.csv (release 'latest'),Carrete PRX 4:011019 (2014),https://doi.org/10.1103/PhysRevX.4.011019,AFLOW aflow:be258713e260b2e9 (aflowlib.duke.edu:AFLOWDATA/LIB3_WEB/CoSbZr_sv/T0003.CAB) - lowest-enthalpy F-43m 3-atom entry; AFLOW is the structure source used by Carrete et al.,"Carrete et al. PRX 4, 011019 (2014), Table III, compound CoSbZr",True,stoichiometric,ZrCoSb
ZrCoSb,14.451419455411427,W/m/K,379.7821,"experimental, Wiedemann-Franz: kappa_total - L*T/rho (Kim2015 L(S=168uV/K))",0,experimental,1.0,wf_subtracted,6.105,216.0,F-43m,T0003.CAB,,"[""Co"", ""Sb"", ""Zr""]","[[0.75, 0.75, 0.75], [0, 0, 0], [0.5, 0.5, 0.5]]",A,primitive->conventional (x sqrt2),Starrydata (experimental),10.1143/jjap.46.l673,https://doi.org/10.1143/jjap.46.l673,Starrydata all_curves.csv (release 'latest'),Carrete PRX 4:011019 (2014),https://doi.org/10.1103/PhysRevX.4.011019,AFLOW aflow:be258713e260b2e9 (aflowlib.duke.edu:AFLOWDATA/LIB3_WEB/CoSbZr_sv/T0003.CAB) - lowest-enthalpy F-43m 3-atom entry; AFLOW is the structure source used by Carrete et al.,"Carrete et al. PRX 4, 011019 (2014), Table III, compound CoSbZr",True,stoichiometric,ZrCoSb
ZrCoSb,18.62727738391791,W/m/K,380.7467,"experimental, Wiedemann-Franz: kappa_total - L*T/rho (Kim2015 L(S=149uV/K))",0,experimental,1.0,wf_subtracted,6.105,216.0,F-43m,T0003.CAB,,"[""Co"", ""Sb"", ""Zr""]","[[0.75, 0.75, 0.75], [0, 0, 0], [0.5, 0.5, 0.5]]",A,primitive->conventional (x sqrt2),Starrydata (experimental),10.1109/ict.2005.1519955,https://doi.org/10.1109/ict.2005.1519955,Starrydata all_curves.csv (release 'latest'),Carrete PRX 4:011019 (2014),https://doi.org/10.1103/PhysRevX.4.011019,AFLOW aflow:be258713e260b2e9 (aflowlib.duke.edu:AFLOWDATA/LIB3_WEB/CoSbZr_sv/T0003.CAB) - lowest-enthalpy F-43m 3-atom entry; AFLOW is the structure source used by Carrete et al.,"Carrete et al. PRX 4, 011019 (2014), Table III, compound CoSbZr",True,stoichiometric,ZrCoSb
ZrCoSb,14.2388216743339,W/m/K,385.7333,"experimental, Wiedemann-Franz: kappa_total - L*T/rho (Kim2015 L(S=175uV/K))",0,experimental,1.0,wf_subtracted,6.105,216.0,F-43m,T0003.CAB,,"[""Co"", ""Sb"", ""Zr""]","[[0.75, 0.75, 0.75], [0, 0, 0], [0.5, 0.5, 0.5]]",A,primitive->conventional (x sqrt2),Starrydata (experimental),10.1109/ict.2006.331297,https://doi.org/10.1109/ict.2006.331297,Starrydata all_curves.csv (release 'latest'),Carrete PRX 4:011019 (2014),https://doi.org/10.1103/PhysRevX.4.011019,AFLOW aflow:be258713e260b2e9 (aflowlib.duke.edu:AFLOWDATA/LIB3_WEB/CoSbZr_sv/T0003.CAB) - lowest-enthalpy F-43m 3-atom entry; AFLOW is the structure source used by Carrete et al.,"Carrete et al. PRX 4, 011019 (2014), Table III, compound CoSbZr",True,stoichiometric,ZrCoSb
ZrCoSb,13.976598871879377,W/m/K,399.2,"experimental, Wiedemann-Franz: kappa_total - L*T/rho (Kim2015 L(S=11uV/K))",0,experimental,1.0,wf_subtracted,6.105,216.0,F-43m,T0003.CAB,,"[""Co"", ""Sb"", ""Zr""]","[[0.75, 0.75, 0.75], [0, 0, 0], [0.5, 0.5, 0.5]]",A,primitive->conventional (x sqrt2),Starrydata (experimental),10.3390/met8010061,https://doi.org/10.3390/met8010061,Starrydata all_curves.csv (release 'latest'),Carrete PRX 4:011019 (2014),https://doi.org/10.1103/PhysRevX.4.011019,AFLOW aflow:be258713e260b2e9 (aflowlib.duke.edu:AFLOWDATA/LIB3_WEB/CoSbZr_sv/T0003.CAB) - lowest-enthalpy F-43m 3-atom entry; AFLOW is the structure source used by Carrete et al.,"Carrete et al. PRX 4, 011019 (2014), Table III, compound CoSbZr",True,stoichiometric,ZrCoSb
ZrCoSb,8.92405909896664,W/m/K,418.1047,"experimental, Wiedemann-Franz: kappa_total - L*T/rho (Kim2015 L(S=12uV/K))",0,experimental,1.0,wf_subtracted,6.105,216.0,F-43m,T0003.CAB,,"[""Co"", ""Sb"", ""Zr""]","[[0.75, 0.75, 0.75], [0, 0, 0], [0.5, 0.5, 0.5]]",A,primitive->conventional (x sqrt2),Starrydata (experimental),10.1007/s11664-019-07486-y,https://doi.org/10.1007/s11664-019-07486-y,Starrydata all_curves.csv (release 'latest'),Carrete PRX 4:011019 (2014),https://doi.org/10.1103/PhysRevX.4.011019,AFLOW aflow:be258713e260b2e9 (aflowlib.duke.edu:AFLOWDATA/LIB3_WEB/CoSbZr_sv/T0003.CAB) - lowest-enthalpy F-43m 3-atom entry; AFLOW is the structure source used by Carrete et al.,"Carrete et al. PRX 4, 011019 (2014), Table III, compound CoSbZr",True,stoichiometric,ZrCoSb
ZrCoSb,8.852291428536102,W/m/K,420.3,"experimental, Wiedemann-Franz: kappa_total - L*T/rho (Kim2015 L(S=15uV/K))",0,experimental,1.0,wf_subtracted,6.105,216.0,F-43m,T0003.CAB,,"[""Co"", ""Sb"", ""Zr""]","[[0.75, 0.75, 0.75], [0, 0, 0], [0.5, 0.5, 0.5]]",A,primitive->conventional (x sqrt2),Starrydata (experimental),10.1063/1.5109091,https://doi.org/10.1063/1.5109091,Starrydata all_curves.csv (release 'latest'),Carrete PRX 4:011019 (2014),https://doi.org/10.1103/PhysRevX.4.011019,AFLOW aflow:be258713e260b2e9 (aflowlib.duke.edu:AFLOWDATA/LIB3_WEB/CoSbZr_sv/T0003.CAB) - lowest-enthalpy F-43m 3-atom entry; AFLOW is the structure source used by Carrete et al.,"Carrete et al. PRX 4, 011019 (2014), Table III, compound CoSbZr",True,stoichiometric,ZrCoSb
ZrCoSb,14.13916646463036,W/m/K,421.06,"experimental, Wiedemann-Franz: kappa_total - L*T/rho (Kim2015 L(S=154uV/K))",0,experimental,1.0,wf_subtracted,6.105,216.0,F-43m,T0003.CAB,,"[""Co"", ""Sb"", ""Zr""]","[[0.75, 0.75, 0.75], [0, 0, 0], [0.5, 0.5, 0.5]]",A,primitive->conventional (x sqrt2),Starrydata (experimental),10.1039/d0ee03014g,https://doi.org/10.1039/d0ee03014g,Starrydata all_curves.csv (release 'latest'),Carrete PRX 4:011019 (2014),https://doi.org/10.1103/PhysRevX.4.011019,AFLOW aflow:be258713e260b2e9 (aflowlib.duke.edu:AFLOWDATA/LIB3_WEB/CoSbZr_sv/T0003.CAB) - lowest-enthalpy F-43m 3-atom entry; AFLOW is the structure source used by Carrete et al.,"Carrete et al. PRX 4, 011019 (2014), Table III, compound CoSbZr",True,stoichiometric,ZrCoSb
ZrCoSb,12.213540399186533,W/m/K,422.7565,"experimental, Wiedemann-Franz: kappa_total - L*T/rho (Kim2015 L(S=28uV/K))",0,experimental,1.0,wf_subtracted,6.105,216.0,F-43m,T0003.CAB,,"[""Co"", ""Sb"", ""Zr""]","[[0.75, 0.75, 0.75], [0, 0, 0], [0.5, 0.5, 0.5]]",A,primitive->conventional (x sqrt2),Starrydata (experimental),10.1039/c7tc01570d,https://doi.org/10.1039/c7tc01570d,Starrydata all_curves.csv (release 'latest'),Carrete PRX 4:011019 (2014),https://doi.org/10.1103/PhysRevX.4.011019,AFLOW aflow:be258713e260b2e9 (aflowlib.duke.edu:AFLOWDATA/LIB3_WEB/CoSbZr_sv/T0003.CAB) - lowest-enthalpy F-43m 3-atom entry; AFLOW is the structure source used by Carrete et al.,"Carrete et al. PRX 4, 011019 (2014), Table III, compound CoSbZr",True,stoichiometric,ZrCoSb
ZrCoSb,16.612860729991485,W/m/K,431.4801,"experimental, Wiedemann-Franz: kappa_total - L*T/rho (Kim2015 L(S=214uV/K))",0,experimental,1.0,wf_subtracted,6.105,216.0,F-43m,T0003.CAB,,"[""Co"", ""Sb"", ""Zr""]","[[0.75, 0.75, 0.75], [0, 0, 0], [0.5, 0.5, 0.5]]",A,primitive->conventional (x sqrt2),Starrydata (experimental),10.2320/matertrans.47.1445,https://doi.org/10.2320/matertrans.47.1445,Starrydata all_curves.csv (release 'latest'),Carrete PRX 4:011019 (2014),https://doi.org/10.1103/PhysRevX.4.011019,AFLOW aflow:be258713e260b2e9 (aflowlib.duke.edu:AFLOWDATA/LIB3_WEB/CoSbZr_sv/T0003.CAB) - lowest-enthalpy F-43m 3-atom entry; AFLOW is the structure source used by Carrete et al.,"Carrete et al. PRX 4, 011019 (2014), Table III, compound CoSbZr",True,stoichiometric,ZrCoSb
ZrCoSb,13.213750531925523,W/m/K,432.06,"experimental, Wiedemann-Franz: kappa_total - L*T/rho (Kim2015 L(S=20uV/K))",0,experimental,1.0,wf_subtracted,6.105,216.0,F-43m,T0003.CAB,,"[""Co"", ""Sb"", ""Zr""]","[[0.75, 0.75, 0.75], [0, 0, 0], [0.5, 0.5, 0.5]]",A,primitive->conventional (x sqrt2),Starrydata (experimental),10.2320/matertrans.46.1481,https://doi.org/10.2320/matertrans.46.1481,Starrydata all_curves.csv (release 'latest'),Carrete PRX 4:011019 (2014),https://doi.org/10.1103/PhysRevX.4.011019,AFLOW aflow:be258713e260b2e9 (aflowlib.duke.edu:AFLOWDATA/LIB3_WEB/CoSbZr_sv/T0003.CAB) - lowest-enthalpy F-43m 3-atom entry; AFLOW is the structure source used by Carrete et al.,"Carrete et al. PRX 4, 011019 (2014), Table III, compound CoSbZr",True,stoichiometric,ZrCoSb
ZrCoSb,12.823965163374869,W/m/K,434.9573,"experimental, Wiedemann-Franz: kappa_total - L*T/rho (Kim2015 L(S=221uV/K))",0,experimental,1.0,wf_subtracted,6.105,216.0,F-43m,T0003.CAB,,"[""Co"", ""Sb"", ""Zr""]","[[0.75, 0.75, 0.75], [0, 0, 0], [0.5, 0.5, 0.5]]",A,primitive->conventional (x sqrt2),Starrydata (experimental),10.1143/jjap.46.l673,https://doi.org/10.1143/jjap.46.l673,Starrydata all_curves.csv (release 'latest'),Carrete PRX 4:011019 (2014),https://doi.org/10.1103/PhysRevX.4.011019,AFLOW aflow:be258713e260b2e9 (aflowlib.duke.edu:AFLOWDATA/LIB3_WEB/CoSbZr_sv/T0003.CAB) - lowest-enthalpy F-43m 3-atom entry; AFLOW is the structure source used by Carrete et al.,"Carrete et al. PRX 4, 011019 (2014), Table III, compound CoSbZr",True,stoichiometric,ZrCoSb
ZrCoSb,12.66251142916802,W/m/K,435.5361,"experimental, Wiedemann-Franz: kappa_total - L*T/rho (Kim2015 L(S=217uV/K))",0,experimental,1.0,wf_subtracted,6.105,216.0,F-43m,T0003.CAB,,"[""Co"", ""Sb"", ""Zr""]","[[0.75, 0.75, 0.75], [0, 0, 0], [0.5, 0.5, 0.5]]",A,primitive->conventional (x sqrt2),Starrydata (experimental),10.1109/ict.2006.331297,https://doi.org/10.1109/ict.2006.331297,Starrydata all_curves.csv (release 'latest'),Carrete PRX 4:011019 (2014),https://doi.org/10.1103/PhysRevX.4.011019,AFLOW aflow:be258713e260b2e9 (aflowlib.duke.edu:AFLOWDATA/LIB3_WEB/CoSbZr_sv/T0003.CAB) - lowest-enthalpy F-43m 3-atom entry; AFLOW is the structure source used by Carrete et al.,"Carrete et al. PRX 4, 011019 (2014), Table III, compound CoSbZr",True,stoichiometric,ZrCoSb
ZrCoSb,16.270692523551336,W/m/K,437.4007,"experimental, Wiedemann-Franz: kappa_total - L*T/rho (Kim2015 L(S=193uV/K))",0,experimental,1.0,wf_subtracted,6.105,216.0,F-43m,T0003.CAB,,"[""Co"", ""Sb"", ""Zr""]","[[0.75, 0.75, 0.75], [0, 0, 0], [0.5, 0.5, 0.5]]",A,primitive->conventional (x sqrt2),Starrydata (experimental),10.1109/ict.2005.1519955,https://doi.org/10.1109/ict.2005.1519955,Starrydata all_curves.csv (release 'latest'),Carrete PRX 4:011019 (2014),https://doi.org/10.1103/PhysRevX.4.011019,AFLOW aflow:be258713e260b2e9 (aflowlib.duke.edu:AFLOWDATA/LIB3_WEB/CoSbZr_sv/T0003.CAB) - lowest-enthalpy F-43m 3-atom entry; AFLOW is the structure source used by Carrete et al.,"Carrete et al. PRX 4, 011019 (2014), Table III, compound CoSbZr",True,stoichiometric,ZrCoSb
ZrCoSb,12.83395977132674,W/m/K,449.4,"experimental, Wiedemann-Franz: kappa_total - L*T/rho (Kim2015 L(S=13uV/K))",0,experimental,1.0,wf_subtracted,6.105,216.0,F-43m,T0003.CAB,,"[""Co"", ""Sb"", ""Zr""]","[[0.75, 0.75, 0.75], [0, 0, 0], [0.5, 0.5, 0.5]]",A,primitive->conventional (x sqrt2),Starrydata (experimental),10.3390/met8010061,https://doi.org/10.3390/met8010061,Starrydata all_curves.csv (release 'latest'),Carrete PRX 4:011019 (2014),https://doi.org/10.1103/PhysRevX.4.011019,AFLOW aflow:be258713e260b2e9 (aflowlib.duke.edu:AFLOWDATA/LIB3_WEB/CoSbZr_sv/T0003.CAB) - lowest-enthalpy F-43m 3-atom entry; AFLOW is the structure source used by Carrete et al.,"Carrete et al. PRX 4, 011019 (2014), Table III, compound CoSbZr",True,stoichiometric,ZrCoSb
ZrCoSb,12.618867735694264,W/m/K,468.42,"experimental, Wiedemann-Franz: kappa_total - L*T/rho (Kim2015 L(S=258uV/K))",0,experimental,1.0,wf_subtracted,6.105,216.0,F-43m,T0003.CAB,,"[""Co"", ""Sb"", ""Zr""]","[[0.75, 0.75, 0.75], [0, 0, 0], [0.5, 0.5, 0.5]]",A,primitive->conventional (x sqrt2),Starrydata (experimental),10.1039/d0ee03014g,https://doi.org/10.1039/d0ee03014g,Starrydata all_curves.csv (release 'latest'),Carrete PRX 4:011019 (2014),https://doi.org/10.1103/PhysRevX.4.011019,AFLOW aflow:be258713e260b2e9 (aflowlib.duke.edu:AFLOWDATA/LIB3_WEB/CoSbZr_sv/T0003.CAB) - lowest-enthalpy F-43m 3-atom entry; AFLOW is the structure source used by Carrete et al.,"Carrete et al. PRX 4, 011019 (2014), Table III, compound CoSbZr",True,stoichiometric,ZrCoSb
ZrCoSb,8.058027926145312,W/m/K,468.7286,"experimental, Wiedemann-Franz: kappa_total - L*T/rho (Kim2015 L(S=28uV/K))",0,experimental,1.0,wf_subtracted,6.105,216.0,F-43m,T0003.CAB,,"[""Co"", ""Sb"", ""Zr""]","[[0.75, 0.75, 0.75], [0, 0, 0], [0.5, 0.5, 0.5]]",A,primitive->conventional (x sqrt2),Starrydata (experimental),10.1007/s11664-019-07486-y,https://doi.org/10.1007/s11664-019-07486-y,Starrydata all_curves.csv (release 'latest'),Carrete PRX 4:011019 (2014),https://doi.org/10.1103/PhysRevX.4.011019,AFLOW aflow:be258713e260b2e9 (aflowlib.duke.edu:AFLOWDATA/LIB3_WEB/CoSbZr_sv/T0003.CAB) - lowest-enthalpy F-43m 3-atom entry; AFLOW is the structure source used by Carrete et al.,"Carrete et al. PRX 4, 011019 (2014), Table III, compound CoSbZr",True,stoichiometric,ZrCoSb
ZrCoSb,11.270427142288383,W/m/K,469.1954,"experimental, Wiedemann-Franz: kappa_total - L*T/rho (Kim2015 L(S=36uV/K))",0,experimental,1.0,wf_subtracted,6.105,216.0,F-43m,T0003.CAB,,"[""Co"", ""Sb"", ""Zr""]","[[0.75, 0.75, 0.75], [0, 0, 0], [0.5, 0.5, 0.5]]",A,primitive->conventional (x sqrt2),Starrydata (experimental),10.1039/c7tc01570d,https://doi.org/10.1039/c7tc01570d,Starrydata all_curves.csv (release 'latest'),Carrete PRX 4:011019 (2014),https://doi.org/10.1103/PhysRevX.4.011019,AFLOW aflow:be258713e260b2e9 (aflowlib.duke.edu:AFLOWDATA/LIB3_WEB/CoSbZr_sv/T0003.CAB) - lowest-enthalpy F-43m 3-atom entry; AFLOW is the structure source used by Carrete et al.,"Carrete et al. PRX 4, 011019 (2014), Table III, compound CoSbZr",True,stoichiometric,ZrCoSb
ZrCoSb,7.998798521486198,W/m/K,471.4,"experimental, Wiedemann-Franz: kappa_total - L*T/rho (Kim2015 L(S=29uV/K))",0,experimental,1.0,wf_subtracted,6.105,216.0,F-43m,T0003.CAB,,"[""Co"", ""Sb"", ""Zr""]","[[0.75, 0.75, 0.75], [0, 0, 0], [0.5, 0.5, 0.5]]",A,primitive->conventional (x sqrt2),Starrydata (experimental),10.1063/1.5109091,https://doi.org/10.1063/1.5109091,Starrydata all_curves.csv (release 'latest'),Carrete PRX 4:011019 (2014),https://doi.org/10.1103/PhysRevX.4.011019,AFLOW aflow:be258713e260b2e9 (aflowlib.duke.edu:AFLOWDATA/LIB3_WEB/CoSbZr_sv/T0003.CAB) - lowest-enthalpy F-43m 3-atom entry; AFLOW is the structure source used by Carrete et al.,"Carrete et al. PRX 4, 011019 (2014), Table III, compound CoSbZr",True,stoichiometric,ZrCoSb
ZrCoSb,9.993973410006657,W/m/K,471.44,"experimental, Wiedemann-Franz: kappa_total - L*T/rho (Kim2015 L(S=10uV/K))",0,experimental,1.0,wf_subtracted,6.105,216.0,F-43m,T0003.CAB,,"[""Co"", ""Sb"", ""Zr""]","[[0.75, 0.75, 0.75], [0, 0, 0], [0.5, 0.5, 0.5]]",A,primitive->conventional (x sqrt2),Starrydata (experimental),10.1007/s11664-016-5168-z,https://doi.org/10.1007/s11664-016-5168-z,Starrydata all_curves.csv (release 'latest'),Carrete PRX 4:011019 (2014),https://doi.org/10.1103/PhysRevX.4.011019,AFLOW aflow:be258713e260b2e9 (aflowlib.duke.edu:AFLOWDATA/LIB3_WEB/CoSbZr_sv/T0003.CAB) - lowest-enthalpy F-43m 3-atom entry; AFLOW is the structure source used by Carrete et al.,"Carrete et al. PRX 4, 011019 (2014), Table III, compound CoSbZr",True,stoichiometric,ZrCoSb
ZrCoSb,12.140350405721987,W/m/K,487.02,"experimental, Wiedemann-Franz: kappa_total - L*T/rho (Kim2015 L(S=27uV/K))",0,experimental,1.0,wf_subtracted,6.105,216.0,F-43m,T0003.CAB,,"[""Co"", ""Sb"", ""Zr""]","[[0.75, 0.75, 0.75], [0, 0, 0], [0.5, 0.5, 0.5]]",A,primitive->conventional (x sqrt2),Starrydata (experimental),10.2320/matertrans.46.1481,https://doi.org/10.2320/matertrans.46.1481,Starrydata all_curves.csv (release 'latest'),Carrete PRX 4:011019 (2014),https://doi.org/10.1103/PhysRevX.4.011019,AFLOW aflow:be258713e260b2e9 (aflowlib.duke.edu:AFLOWDATA/LIB3_WEB/CoSbZr_sv/T0003.CAB) - lowest-enthalpy F-43m 3-atom entry; AFLOW is the structure source used by Carrete et al.,"Carrete et al. PRX 4, 011019 (2014), Table III, compound CoSbZr",True,stoichiometric,ZrCoSb
ZrCoSb,14.996015283862514,W/m/K,487.3254,"experimental, Wiedemann-Franz: kappa_total - L*T/rho (Kim2015 L(S=207uV/K))",0,experimental,1.0,wf_subtracted,6.105,216.0,F-43m,T0003.CAB,,"[""Co"", ""Sb"", ""Zr""]","[[0.75, 0.75, 0.75], [0, 0, 0], [0.5, 0.5, 0.5]]",A,primitive->conventional (x sqrt2),Starrydata (experimental),10.1109/ict.2005.1519955,https://doi.org/10.1109/ict.2005.1519955,Starrydata all_curves.csv (release 'latest'),Carrete PRX 4:011019 (2014),https://doi.org/10.1103/PhysRevX.4.011019,AFLOW aflow:be258713e260b2e9 (aflowlib.duke.edu:AFLOWDATA/LIB3_WEB/CoSbZr_sv/T0003.CAB) - lowest-enthalpy F-43m 3-atom entry; AFLOW is the structure source used by Carrete et al.,"Carrete et al. PRX 4, 011019 (2014), Table III, compound CoSbZr",True,stoichiometric,ZrCoSb
ZrCoSb,14.921840063497177,W/m/K,489.3111,"experimental, Wiedemann-Franz: kappa_total - L*T/rho (Kim2015 L(S=241uV/K))",0,experimental,1.0,wf_subtracted,6.105,216.0,F-43m,T0003.CAB,,"[""Co"", ""Sb"", ""Zr""]","[[0.75, 0.75, 0.75], [0, 0, 0], [0.5, 0.5, 0.5]]",A,primitive->conventional (x sqrt2),Starrydata (experimental),10.2320/matertrans.47.1445,https://doi.org/10.2320/matertrans.47.1445,Starrydata all_curves.csv (release 'latest'),Carrete PRX 4:011019 (2014),https://doi.org/10.1103/PhysRevX.4.011019,AFLOW aflow:be258713e260b2e9 (aflowlib.duke.edu:AFLOWDATA/LIB3_WEB/CoSbZr_sv/T0003.CAB) - lowest-enthalpy F-43m 3-atom entry; AFLOW is the structure source used by Carrete et al.,"Carrete et al. PRX 4, 011019 (2014), Table III, compound CoSbZr",True,stoichiometric,ZrCoSb
ZrCoSb,11.508100946554435,W/m/K,490.0753,"experimental, Wiedemann-Franz: kappa_total - L*T/rho (Kim2015 L(S=244uV/K))",0,experimental,1.0,wf_subtracted,6.105,216.0,F-43m,T0003.CAB,,"[""Co"", ""Sb"", ""Zr""]","[[0.75, 0.75, 0.75], [0, 0, 0], [0.5, 0.5, 0.5]]",A,primitive->conventional (x sqrt2),Starrydata (experimental),10.1143/jjap.46.l673,https://doi.org/10.1143/jjap.46.l673,Starrydata all_curves.csv (release 'latest'),Carrete PRX 4:011019 (2014),https://doi.org/10.1103/PhysRevX.4.011019,AFLOW aflow:be258713e260b2e9 (aflowlib.duke.edu:AFLOWDATA/LIB3_WEB/CoSbZr_sv/T0003.CAB) - lowest-enthalpy F-43m 3-atom entry; AFLOW is the structure source used by Carrete et al.,"Carrete et al. PRX 4, 011019 (2014), Table III, compound CoSbZr",True,stoichiometric,ZrCoSb
ZrCoSb,11.339815237447937,W/m/K,493.2633,"experimental, Wiedemann-Franz: kappa_total - L*T/rho (Kim2015 L(S=241uV/K))",0,experimental,1.0,wf_subtracted,6.105,216.0,F-43m,T0003.CAB,,"[""Co"", ""Sb"", ""Zr""]","[[0.75, 0.75, 0.75], [0, 0, 0], [0.5, 0.5, 0.5]]",A,primitive->conventional (x sqrt2),Starrydata (experimental),10.1109/ict.2006.331297,https://doi.org/10.1109/ict.2006.331297,Starrydata all_curves.csv (release 'latest'),Carrete PRX 4:011019 (2014),https://doi.org/10.1103/PhysRevX.4.011019,AFLOW aflow:be258713e260b2e9 (aflowlib.duke.edu:AFLOWDATA/LIB3_WEB/CoSbZr_sv/T0003.CAB) - lowest-enthalpy F-43m 3-atom entry; AFLOW is the structure source used by Carrete et al.,"Carrete et al. PRX 4, 011019 (2014), Table III, compound CoSbZr",True,stoichiometric,ZrCoSb
ZrCoSb,12.010468349512188,W/m/K,498.3,"experimental, Wiedemann-Franz: kappa_total - L*T/rho (Kim2015 L(S=15uV/K))",0,experimental,1.0,wf_subtracted,6.105,216.0,F-43m,T0003.CAB,,"[""Co"", ""Sb"", ""Zr""]","[[0.75, 0.75, 0.75], [0, 0, 0], [0.5, 0.5, 0.5]]",A,primitive->conventional (x sqrt2),Starrydata (experimental),10.3390/met8010061,https://doi.org/10.3390/met8010061,Starrydata all_curves.csv (release 'latest'),Carrete PRX 4:011019 (2014),https://doi.org/10.1103/PhysRevX.4.011019,AFLOW aflow:be258713e260b2e9 (aflowlib.duke.edu:AFLOWDATA/LIB3_WEB/CoSbZr_sv/T0003.CAB) - lowest-enthalpy F-43m 3-atom entry; AFLOW is the structure source used by Carrete et al.,"Carrete et al. PRX 4, 011019 (2014), Table III, compound CoSbZr",True,stoichiometric,ZrCoSb
ZrCoSb,7.50527636333183,W/m/K,519.3299,"experimental, Wiedemann-Franz: kappa_total - L*T/rho (Kim2015 L(S=40uV/K))",0,experimental,1.0,wf_subtracted,6.105,216.0,F-43m,T0003.CAB,,"[""Co"", ""Sb"", ""Zr""]","[[0.75, 0.75, 0.75], [0, 0, 0], [0.5, 0.5, 0.5]]",A,primitive->conventional (x sqrt2),Starrydata (experimental),10.1007/s11664-019-07486-y,https://doi.org/10.1007/s11664-019-07486-y,Starrydata all_curves.csv (release 'latest'),Carrete PRX 4:011019 (2014),https://doi.org/10.1103/PhysRevX.4.011019,AFLOW aflow:be258713e260b2e9 (aflowlib.duke.edu:AFLOWDATA/LIB3_WEB/CoSbZr_sv/T0003.CAB) - lowest-enthalpy F-43m 3-atom entry; AFLOW is the structure source used by Carrete et al.,"Carrete et al. PRX 4, 011019 (2014), Table III, compound CoSbZr",True,stoichiometric,ZrCoSb
ZrCoSb,11.538231823835366,W/m/K,520.37,"experimental, Wiedemann-Franz: kappa_total - L*T/rho (Kim2015 L(S=348uV/K))",0,experimental,1.0,wf_subtracted,6.105,216.0,F-43m,T0003.CAB,,"[""Co"", ""Sb"", ""Zr""]","[[0.75, 0.75, 0.75], [0, 0, 0], [0.5, 0.5, 0.5]]",A,primitive->conventional (x sqrt2),Starrydata (experimental),10.1039/d0ee03014g,https://doi.org/10.1039/d0ee03014g,Starrydata all_curves.csv (release 'latest'),Carrete PRX 4:011019 (2014),https://doi.org/10.1103/PhysRevX.4.011019,AFLOW aflow:be258713e260b2e9 (aflowlib.duke.edu:AFLOWDATA/LIB3_WEB/CoSbZr_sv/T0003.CAB) - lowest-enthalpy F-43m 3-atom entry; AFLOW is the structure source used by Carrete et al.,"Carrete et al. PRX 4, 011019 (2014), Table III, compound CoSbZr",True,stoichiometric,ZrCoSb
ZrCoSb,7.442521340189145,W/m/K,522.6,"experimental, Wiedemann-Franz: kappa_total - L*T/rho (Kim2015 L(S=41uV/K))",0,experimental,1.0,wf_subtracted,6.105,216.0,F-43m,T0003.CAB,,"[""Co"", ""Sb"", ""Zr""]","[[0.75, 0.75, 0.75], [0, 0, 0], [0.5, 0.5, 0.5]]",A,primitive->conventional (x sqrt2),Starrydata (experimental),10.1063/1.5109091,https://doi.org/10.1063/1.5109091,Starrydata all_curves.csv (release 'latest'),Carrete PRX 4:011019 (2014),https://doi.org/10.1103/PhysRevX.4.011019,AFLOW aflow:be258713e260b2e9 (aflowlib.duke.edu:AFLOWDATA/LIB3_WEB/CoSbZr_sv/T0003.CAB) - lowest-enthalpy F-43m 3-atom entry; AFLOW is the structure source used by Carrete et al.,"Carrete et al. PRX 4, 011019 (2014), Table III, compound CoSbZr",True,stoichiometric,ZrCoSb
ZrCoSb,10.458797365149644,W/m/K,523.4339,"experimental, Wiedemann-Franz: kappa_total - L*T/rho (Kim2015 L(S=47uV/K))",0,experimental,1.0,wf_subtracted,6.105,216.0,F-43m,T0003.CAB,,"[""Co"", ""Sb"", ""Zr""]","[[0.75, 0.75, 0.75], [0, 0, 0], [0.5, 0.5, 0.5]]",A,primitive->conventional (x sqrt2),Starrydata (experimental),10.1039/c7tc01570d,https://doi.org/10.1039/c7tc01570d,Starrydata all_curves.csv (release 'latest'),Carrete PRX 4:011019 (2014),https://doi.org/10.1103/PhysRevX.4.011019,AFLOW aflow:be258713e260b2e9 (aflowlib.duke.edu:AFLOWDATA/LIB3_WEB/CoSbZr_sv/T0003.CAB) - lowest-enthalpy F-43m 3-atom entry; AFLOW is the structure source used by Carrete et al.,"Carrete et al. PRX 4, 011019 (2014), Table III, compound CoSbZr",True,stoichiometric,ZrCoSb
ZrCoSb,11.529010939621068,W/m/K,537.4,"experimental, Wiedemann-Franz: kappa_total - L*T/rho (Kim2015 L(S=35uV/K))",0,experimental,1.0,wf_subtracted,6.105,216.0,F-43m,T0003.CAB,,"[""Co"", ""Sb"", ""Zr""]","[[0.75, 0.75, 0.75], [0, 0, 0], [0.5, 0.5, 0.5]]",A,primitive->conventional (x sqrt2),Starrydata (experimental),10.2320/matertrans.46.1481,https://doi.org/10.2320/matertrans.46.1481,Starrydata all_curves.csv (release 'latest'),Carrete PRX 4:011019 (2014),https://doi.org/10.1103/PhysRevX.4.011019,AFLOW aflow:be258713e260b2e9 (aflowlib.duke.edu:AFLOWDATA/LIB3_WEB/CoSbZr_sv/T0003.CAB) - lowest-enthalpy F-43m 3-atom entry; AFLOW is the structure source used by Carrete et al.,"Carrete et al. PRX 4, 011019 (2014), Table III, compound CoSbZr",True,stoichiometric,ZrCoSb
ZrCoSb,13.811415269780706,W/m/K,538.9948,"experimental, Wiedemann-Franz: kappa_total - L*T/rho (Kim2015 L(S=218uV/K))",0,experimental,1.0,wf_subtracted,6.105,216.0,F-43m,T0003.CAB,,"[""Co"", ""Sb"", ""Zr""]","[[0.75, 0.75, 0.75], [0, 0, 0], [0.5, 0.5, 0.5]]",A,primitive->conventional (x sqrt2),Starrydata (experimental),10.1109/ict.2005.1519955,https://doi.org/10.1109/ict.2005.1519955,Starrydata all_curves.csv (release 'latest'),Carrete PRX 4:011019 (2014),https://doi.org/10.1103/PhysRevX.4.011019,AFLOW aflow:be258713e260b2e9 (aflowlib.duke.edu:AFLOWDATA/LIB3_WEB/CoSbZr_sv/T0003.CAB) - lowest-enthalpy F-43m 3-atom entry; AFLOW is the structure source used by Carrete et al.,"Carrete et al. PRX 4, 011019 (2014), Table III, compound CoSbZr",True,stoichiometric,ZrCoSb
