Repository: Shivamrandive747/Thermalconductivity_prediction

# Calibrating first-principles lattice thermal conductivity to experiment

**A curated half-Heusler dataset and a validated transfer function.**

Published first-principles transport calculations of lattice thermal conductivity exceed what
laboratories measure for the same compound by a **median factor of 1.55**. That offset is regular
enough to be removed in closed form:

$$\kappa_L^{\mathrm{expt}}(T) \;=\; \kappa_L^{\mathrm{BTE}}(T)\;\min\!\left[c\left(\tfrac{T}{300}\right)^{p},\,1\right],
\qquad c = 0.51,\quad p = 0.80$$

Inside a domain of applicability declared before the validation set was scored, this places

File: data/Target_Materials/HEUSLER_KAPPA_TRAINING_SET.csv (part 63 of 192)
formula,kappa_L,kappa_units,temperature_K,method,method_tier,tier_name,weight,kappa_basis,struct_a_A,struct_spacegroup,struct_sg_symbol,struct_prototype,struct_site_ordering,struct_species,struct_frac_coords,struct_grade,lattice_convention,source,source_doi,source_url,source_location,struct_source,struct_source_url,struct_source_detail,struct_id,struct_same_paper_as_kappa,stoichiometry,parent_formula
ZrCoSb,10.452770154033958,W/m/K,539.6576,"experimental, Wiedemann-Franz: kappa_total - L*T/rho (Kim2015 L(S=249uV/K))",0,experimental,1.0,wf_subtracted,6.105,216.0,F-43m,T0003.CAB,,"[""Co"", ""Sb"", ""Zr""]","[[0.75, 0.75, 0.75], [0, 0, 0], [0.5, 0.5, 0.5]]",A,primitive->conventional (x sqrt2),Starrydata (experimental),10.1143/jjap.46.l673,https://doi.org/10.1143/jjap.46.l673,Starrydata all_curves.csv (release 'latest'),Carrete PRX 4:011019 (2014),https://doi.org/10.1103/PhysRevX.4.011019,AFLOW aflow:be258713e260b2e9 (aflowlib.duke.edu:AFLOWDATA/LIB3_WEB/CoSbZr_sv/T0003.CAB) - lowest-enthalpy F-43m 3-atom entry; AFLOW is the structure source used by Carrete et al.,"Carrete et al. PRX 4, 011019 (2014), Table III, compound CoSbZr",True,stoichiometric,ZrCoSb
ZrCoSb,13.700454737813867,W/m/K,540.2023,"experimental, Wiedemann-Franz: kappa_total - L*T/rho (Kim2015 L(S=249uV/K))",0,experimental,1.0,wf_subtracted,6.105,216.0,F-43m,T0003.CAB,,"[""Co"", ""Sb"", ""Zr""]","[[0.75, 0.75, 0.75], [0, 0, 0], [0.5, 0.5, 0.5]]",A,primitive->conventional (x sqrt2),Starrydata (experimental),10.2320/matertrans.47.1445,https://doi.org/10.2320/matertrans.47.1445,Starrydata all_curves.csv (release 'latest'),Carrete PRX 4:011019 (2014),https://doi.org/10.1103/PhysRevX.4.011019,AFLOW aflow:be258713e260b2e9 (aflowlib.duke.edu:AFLOWDATA/LIB3_WEB/CoSbZr_sv/T0003.CAB) - lowest-enthalpy F-43m 3-atom entry; AFLOW is the structure source used by Carrete et al.,"Carrete et al. PRX 4, 011019 (2014), Table III, compound CoSbZr",True,stoichiometric,ZrCoSb
ZrCoSb,10.471305487910785,W/m/K,547.7025,"experimental, Wiedemann-Franz: kappa_total - L*T/rho (Kim2015 L(S=251uV/K))",0,experimental,1.0,wf_subtracted,6.105,216.0,F-43m,T0003.CAB,,"[""Co"", ""Sb"", ""Zr""]","[[0.75, 0.75, 0.75], [0, 0, 0], [0.5, 0.5, 0.5]]",A,primitive->conventional (x sqrt2),Starrydata (experimental),10.1109/ict.2006.331297,https://doi.org/10.1109/ict.2006.331297,Starrydata all_curves.csv (release 'latest'),Carrete PRX 4:011019 (2014),https://doi.org/10.1103/PhysRevX.4.011019,AFLOW aflow:be258713e260b2e9 (aflowlib.duke.edu:AFLOWDATA/LIB3_WEB/CoSbZr_sv/T0003.CAB) - lowest-enthalpy F-43m 3-atom entry; AFLOW is the structure source used by Carrete et al.,"Carrete et al. PRX 4, 011019 (2014), Table III, compound CoSbZr",True,stoichiometric,ZrCoSb
ZrCoSb,11.250363626564972,W/m/K,551.0,"experimental, Wiedemann-Franz: kappa_total - L*T/rho (Kim2015 L(S=17uV/K))",0,experimental,1.0,wf_subtracted,6.105,216.0,F-43m,T0003.CAB,,"[""Co"", ""Sb"", ""Zr""]","[[0.75, 0.75, 0.75], [0, 0, 0], [0.5, 0.5, 0.5]]",A,primitive->conventional (x sqrt2),Starrydata (experimental),10.3390/met8010061,https://doi.org/10.3390/met8010061,Starrydata all_curves.csv (release 'latest'),Carrete PRX 4:011019 (2014),https://doi.org/10.1103/PhysRevX.4.011019,AFLOW aflow:be258713e260b2e9 (aflowlib.duke.edu:AFLOWDATA/LIB3_WEB/CoSbZr_sv/T0003.CAB) - lowest-enthalpy F-43m 3-atom entry; AFLOW is the structure source used by Carrete et al.,"Carrete et al. PRX 4, 011019 (2014), Table III, compound CoSbZr",True,stoichiometric,ZrCoSb
ZrCoSb,7.101417520859875,W/m/K,569.0726,"experimental, Wiedemann-Franz: kappa_total - L*T/rho (Kim2015 L(S=61uV/K))",0,experimental,1.0,wf_subtracted,6.105,216.0,F-43m,T0003.CAB,,"[""Co"", ""Sb"", ""Zr""]","[[0.75, 0.75, 0.75], [0, 0, 0], [0.5, 0.5, 0.5]]",A,primitive->conventional (x sqrt2),Starrydata (experimental),10.1007/s11664-019-07486-y,https://doi.org/10.1007/s11664-019-07486-y,Starrydata all_curves.csv (release 'latest'),Carrete PRX 4:011019 (2014),https://doi.org/10.1103/PhysRevX.4.011019,AFLOW aflow:be258713e260b2e9 (aflowlib.duke.edu:AFLOWDATA/LIB3_WEB/CoSbZr_sv/T0003.CAB) - lowest-enthalpy F-43m 3-atom entry; AFLOW is the structure source used by Carrete et al.,"Carrete et al. PRX 4, 011019 (2014), Table III, compound CoSbZr",True,stoichiometric,ZrCoSb
ZrCoSb,7.047528070107672,W/m/K,569.9,"experimental, Wiedemann-Franz: kappa_total - L*T/rho (Kim2015 L(S=59uV/K))",0,experimental,1.0,wf_subtracted,6.105,216.0,F-43m,T0003.CAB,,"[""Co"", ""Sb"", ""Zr""]","[[0.75, 0.75, 0.75], [0, 0, 0], [0.5, 0.5, 0.5]]",A,primitive->conventional (x sqrt2),Starrydata (experimental),10.1063/1.5109091,https://doi.org/10.1063/1.5109091,Starrydata all_curves.csv (release 'latest'),Carrete PRX 4:011019 (2014),https://doi.org/10.1103/PhysRevX.4.011019,AFLOW aflow:be258713e260b2e9 (aflowlib.duke.edu:AFLOWDATA/LIB3_WEB/CoSbZr_sv/T0003.CAB) - lowest-enthalpy F-43m 3-atom entry; AFLOW is the structure source used by Carrete et al.,"Carrete et al. PRX 4, 011019 (2014), Table III, compound CoSbZr",True,stoichiometric,ZrCoSb
ZrCoSb,10.2074913937146,W/m/K,570.02,"experimental, Wiedemann-Franz: kappa_total - L*T/rho (Kim2015 L(S=397uV/K))",0,experimental,1.0,wf_subtracted,6.105,216.0,F-43m,T0003.CAB,,"[""Co"", ""Sb"", ""Zr""]","[[0.75, 0.75, 0.75], [0, 0, 0], [0.5, 0.5, 0.5]]",A,primitive->conventional (x sqrt2),Starrydata (experimental),10.1039/d0ee03014g,https://doi.org/10.1039/d0ee03014g,Starrydata all_curves.csv (release 'latest'),Carrete PRX 4:011019 (2014),https://doi.org/10.1103/PhysRevX.4.011019,AFLOW aflow:be258713e260b2e9 (aflowlib.duke.edu:AFLOWDATA/LIB3_WEB/CoSbZr_sv/T0003.CAB) - lowest-enthalpy F-43m 3-atom entry; AFLOW is the structure source used by Carrete et al.,"Carrete et al. PRX 4, 011019 (2014), Table III, compound CoSbZr",True,stoichiometric,ZrCoSb
ZrCoSb,9.779869090090031,W/m/K,572.5186,"experimental, Wiedemann-Franz: kappa_total - L*T/rho (Kim2015 L(S=58uV/K))",0,experimental,1.0,wf_subtracted,6.105,216.0,F-43m,T0003.CAB,,"[""Co"", ""Sb"", ""Zr""]","[[0.75, 0.75, 0.75], [0, 0, 0], [0.5, 0.5, 0.5]]",A,primitive->conventional (x sqrt2),Starrydata (experimental),10.1039/c7tc01570d,https://doi.org/10.1039/c7tc01570d,Starrydata all_curves.csv (release 'latest'),Carrete PRX 4:011019 (2014),https://doi.org/10.1103/PhysRevX.4.011019,AFLOW aflow:be258713e260b2e9 (aflowlib.duke.edu:AFLOWDATA/LIB3_WEB/CoSbZr_sv/T0003.CAB) - lowest-enthalpy F-43m 3-atom entry; AFLOW is the structure source used by Carrete et al.,"Carrete et al. PRX 4, 011019 (2014), Table III, compound CoSbZr",True,stoichiometric,ZrCoSb
ZrCoSb,8.999977053130474,W/m/K,572.61,"experimental, Wiedemann-Franz: kappa_total - L*T/rho (Kim2015 L(S=16uV/K))",0,experimental,1.0,wf_subtracted,6.105,216.0,F-43m,T0003.CAB,,"[""Co"", ""Sb"", ""Zr""]","[[0.75, 0.75, 0.75], [0, 0, 0], [0.5, 0.5, 0.5]]",A,primitive->conventional (x sqrt2),Starrydata (experimental),10.1007/s11664-016-5168-z,https://doi.org/10.1007/s11664-016-5168-z,Starrydata all_curves.csv (release 'latest'),Carrete PRX 4:011019 (2014),https://doi.org/10.1103/PhysRevX.4.011019,AFLOW aflow:be258713e260b2e9 (aflowlib.duke.edu:AFLOWDATA/LIB3_WEB/CoSbZr_sv/T0003.CAB) - lowest-enthalpy F-43m 3-atom entry; AFLOW is the structure source used by Carrete et al.,"Carrete et al. PRX 4, 011019 (2014), Table III, compound CoSbZr",True,stoichiometric,ZrCoSb
ZrCoSb,11.043037642324304,W/m/K,589.31,"experimental, Wiedemann-Franz: kappa_total - L*T/rho (Kim2015 L(S=44uV/K))",0,experimental,1.0,wf_subtracted,6.105,216.0,F-43m,T0003.CAB,,"[""Co"", ""Sb"", ""Zr""]","[[0.75, 0.75, 0.75], [0, 0, 0], [0.5, 0.5, 0.5]]",A,primitive->conventional (x sqrt2),Starrydata (experimental),10.2320/matertrans.46.1481,https://doi.org/10.2320/matertrans.46.1481,Starrydata all_curves.csv (release 'latest'),Carrete PRX 4:011019 (2014),https://doi.org/10.1103/PhysRevX.4.011019,AFLOW aflow:be258713e260b2e9 (aflowlib.duke.edu:AFLOWDATA/LIB3_WEB/CoSbZr_sv/T0003.CAB) - lowest-enthalpy F-43m 3-atom entry; AFLOW is the structure source used by Carrete et al.,"Carrete et al. PRX 4, 011019 (2014), Table III, compound CoSbZr",True,stoichiometric,ZrCoSb
ZrCoSb,12.6107977349847,W/m/K,596.0552,"experimental, Wiedemann-Franz: kappa_total - L*T/rho (Kim2015 L(S=254uV/K))",0,experimental,1.0,wf_subtracted,6.105,216.0,F-43m,T0003.CAB,,"[""Co"", ""Sb"", ""Zr""]","[[0.75, 0.75, 0.75], [0, 0, 0], [0.5, 0.5, 0.5]]",A,primitive->conventional (x sqrt2),Starrydata (experimental),10.2320/matertrans.47.1445,https://doi.org/10.2320/matertrans.47.1445,Starrydata all_curves.csv (release 'latest'),Carrete PRX 4:011019 (2014),https://doi.org/10.1103/PhysRevX.4.011019,AFLOW aflow:be258713e260b2e9 (aflowlib.duke.edu:AFLOWDATA/LIB3_WEB/CoSbZr_sv/T0003.CAB) - lowest-enthalpy F-43m 3-atom entry; AFLOW is the structure source used by Carrete et al.,"Carrete et al. PRX 4, 011019 (2014), Table III, compound CoSbZr",True,stoichiometric,ZrCoSb
ZrCoSb,9.709545117694988,W/m/K,596.5001,"experimental, Wiedemann-Franz: kappa_total - L*T/rho (Kim2015 L(S=253uV/K))",0,experimental,1.0,wf_subtracted,6.105,216.0,F-43m,T0003.CAB,,"[""Co"", ""Sb"", ""Zr""]","[[0.75, 0.75, 0.75], [0, 0, 0], [0.5, 0.5, 0.5]]",A,primitive->conventional (x sqrt2),Starrydata (experimental),10.1143/jjap.46.l673,https://doi.org/10.1143/jjap.46.l673,Starrydata all_curves.csv (release 'latest'),Carrete PRX 4:011019 (2014),https://doi.org/10.1103/PhysRevX.4.011019,AFLOW aflow:be258713e260b2e9 (aflowlib.duke.edu:AFLOWDATA/LIB3_WEB/CoSbZr_sv/T0003.CAB) - lowest-enthalpy F-43m 3-atom entry; AFLOW is the structure source used by Carrete et al.,"Carrete et al. PRX 4, 011019 (2014), Table III, compound CoSbZr",True,stoichiometric,ZrCoSb
ZrCoSb,12.804464292211684,W/m/K,597.6115,"experimental, Wiedemann-Franz: kappa_total - L*T/rho (Kim2015 L(S=225uV/K))",0,experimental,1.0,wf_subtracted,6.105,216.0,F-43m,T0003.CAB,,"[""Co"", ""Sb"", ""Zr""]","[[0.75, 0.75, 0.75], [0, 0, 0], [0.5, 0.5, 0.5]]",A,primitive->conventional (x sqrt2),Starrydata (experimental),10.1109/ict.2005.1519955,https://doi.org/10.1109/ict.2005.1519955,Starrydata all_curves.csv (release 'latest'),Carrete PRX 4:011019 (2014),https://doi.org/10.1103/PhysRevX.4.011019,AFLOW aflow:be258713e260b2e9 (aflowlib.duke.edu:AFLOWDATA/LIB3_WEB/CoSbZr_sv/T0003.CAB) - lowest-enthalpy F-43m 3-atom entry; AFLOW is the structure source used by Carrete et al.,"Carrete et al. PRX 4, 011019 (2014), Table III, compound CoSbZr",True,stoichiometric,ZrCoSb
ZrCoSb,9.539007202203782,W/m/K,600.5595,"experimental, Wiedemann-Franz: kappa_total - L*T/rho (Kim2015 L(S=256uV/K))",0,experimental,1.0,wf_subtracted,6.105,216.0,F-43m,T0003.CAB,,"[""Co"", ""Sb"", ""Zr""]","[[0.75, 0.75, 0.75], [0, 0, 0], [0.5, 0.5, 0.5]]",A,primitive->conventional (x sqrt2),Starrydata (experimental),10.1109/ict.2006.331297,https://doi.org/10.1109/ict.2006.331297,Starrydata all_curves.csv (release 'latest'),Carrete PRX 4:011019 (2014),https://doi.org/10.1103/PhysRevX.4.011019,AFLOW aflow:be258713e260b2e9 (aflowlib.duke.edu:AFLOWDATA/LIB3_WEB/CoSbZr_sv/T0003.CAB) - lowest-enthalpy F-43m 3-atom entry; AFLOW is the structure source used by Carrete et al.,"Carrete et al. PRX 4, 011019 (2014), Table III, compound CoSbZr",True,stoichiometric,ZrCoSb
ZrCoSb,10.386596164095906,W/m/K,601.3,"experimental, Wiedemann-Franz: kappa_total - L*T/rho (Kim2015 L(S=18uV/K))",0,experimental,1.0,wf_subtracted,6.105,216.0,F-43m,T0003.CAB,,"[""Co"", ""Sb"", ""Zr""]","[[0.75, 0.75, 0.75], [0, 0, 0], [0.5, 0.5, 0.5]]",A,primitive->conventional (x sqrt2),Starrydata (experimental),10.3390/met8010061,https://doi.org/10.3390/met8010061,Starrydata all_curves.csv (release 'latest'),Carrete PRX 4:011019 (2014),https://doi.org/10.1103/PhysRevX.4.011019,AFLOW aflow:be258713e260b2e9 (aflowlib.duke.edu:AFLOWDATA/LIB3_WEB/CoSbZr_sv/T0003.CAB) - lowest-enthalpy F-43m 3-atom entry; AFLOW is the structure source used by Carrete et al.,"Carrete et al. PRX 4, 011019 (2014), Table III, compound CoSbZr",True,stoichiometric,ZrCoSb
ZrCoSb,6.605348874259368,W/m/K,619.8,"experimental, Wiedemann-Franz: kappa_total - L*T/rho (Kim2015 L(S=78uV/K))",0,experimental,1.0,wf_subtracted,6.105,216.0,F-43m,T0003.CAB,,"[""Co"", ""Sb"", ""Zr""]","[[0.75, 0.75, 0.75], [0, 0, 0], [0.5, 0.5, 0.5]]",A,primitive->conventional (x sqrt2),Starrydata (experimental),10.1063/1.5109091,https://doi.org/10.1063/1.5109091,Starrydata all_curves.csv (release 'latest'),Carrete PRX 4:011019 (2014),https://doi.org/10.1103/PhysRevX.4.011019,AFLOW aflow:be258713e260b2e9 (aflowlib.duke.edu:AFLOWDATA/LIB3_WEB/CoSbZr_sv/T0003.CAB) - lowest-enthalpy F-43m 3-atom entry; AFLOW is the structure source used by Carrete et al.,"Carrete et al. PRX 4, 011019 (2014), Table III, compound CoSbZr",True,stoichiometric,ZrCoSb
ZrCoSb,9.027431526520845,W/m/K,620.05,"experimental, Wiedemann-Franz: kappa_total - L*T/rho (Kim2015 L(S=414uV/K))",0,experimental,1.0,wf_subtracted,6.105,216.0,F-43m,T0003.CAB,,"[""Co"", ""Sb"", ""Zr""]","[[0.75, 0.75, 0.75], [0, 0, 0], [0.5, 0.5, 0.5]]",A,primitive->conventional (x sqrt2),Starrydata (experimental),10.1039/d0ee03014g,https://doi.org/10.1039/d0ee03014g,Starrydata all_curves.csv (release 'latest'),Carrete PRX 4:011019 (2014),https://doi.org/10.1103/PhysRevX.4.011019,AFLOW aflow:be258713e260b2e9 (aflowlib.duke.edu:AFLOWDATA/LIB3_WEB/CoSbZr_sv/T0003.CAB) - lowest-enthalpy F-43m 3-atom entry; AFLOW is the structure source used by Carrete et al.,"Carrete et al. PRX 4, 011019 (2014), Table III, compound CoSbZr",True,stoichiometric,ZrCoSb
ZrCoSb,9.188743596031925,W/m/K,624.2124,"experimental, Wiedemann-Franz: kappa_total - L*T/rho (Kim2015 L(S=68uV/K))",0,experimental,1.0,wf_subtracted,6.105,216.0,F-43m,T0003.CAB,,"[""Co"", ""Sb"", ""Zr""]","[[0.75, 0.75, 0.75], [0, 0, 0], [0.5, 0.5, 0.5]]",A,primitive->conventional (x sqrt2),Starrydata (experimental),10.1039/c7tc01570d,https://doi.org/10.1039/c7tc01570d,Starrydata all_curves.csv (release 'latest'),Carrete PRX 4:011019 (2014),https://doi.org/10.1103/PhysRevX.4.011019,AFLOW aflow:be258713e260b2e9 (aflowlib.duke.edu:AFLOWDATA/LIB3_WEB/CoSbZr_sv/T0003.CAB) - lowest-enthalpy F-43m 3-atom entry; AFLOW is the structure source used by Carrete et al.,"Carrete et al. PRX 4, 011019 (2014), Table III, compound CoSbZr",True,stoichiometric,ZrCoSb
ZrCoSb,6.632749150890819,W/m/K,624.8805,"experimental, Wiedemann-Franz: kappa_total - L*T/rho (Kim2015 L(S=77uV/K))",0,experimental,1.0,wf_subtracted,6.105,216.0,F-43m,T0003.CAB,,"[""Co"", ""Sb"", ""Zr""]","[[0.75, 0.75, 0.75], [0, 0, 0], [0.5, 0.5, 0.5]]",A,primitive->conventional (x sqrt2),Starrydata (experimental),10.1007/s11664-019-07486-y,https://doi.org/10.1007/s11664-019-07486-y,Starrydata all_curves.csv (release 'latest'),Carrete PRX 4:011019 (2014),https://doi.org/10.1103/PhysRevX.4.011019,AFLOW aflow:be258713e260b2e9 (aflowlib.duke.edu:AFLOWDATA/LIB3_WEB/CoSbZr_sv/T0003.CAB) - lowest-enthalpy F-43m 3-atom entry; AFLOW is the structure source used by Carrete et al.,"Carrete et al. PRX 4, 011019 (2014), Table III, compound CoSbZr",True,stoichiometric,ZrCoSb
ZrCoSb,10.551221535159565,W/m/K,639.69,"experimental, Wiedemann-Franz: kappa_total - L*T/rho (Kim2015 L(S=53uV/K))",0,experimental,1.0,wf_subtracted,6.105,216.0,F-43m,T0003.CAB,,"[""Co"", ""Sb"", ""Zr""]","[[0.75, 0.75, 0.75], [0, 0, 0], [0.5, 0.5, 0.5]]",A,primitive->conventional (x sqrt2),Starrydata (experimental),10.2320/matertrans.46.1481,https://doi.org/10.2320/matertrans.46.1481,Starrydata all_curves.csv (release 'latest'),Carrete PRX 4:011019 (2014),https://doi.org/10.1103/PhysRevX.4.011019,AFLOW aflow:be258713e260b2e9 (aflowlib.duke.edu:AFLOWDATA/LIB3_WEB/CoSbZr_sv/T0003.CAB) - lowest-enthalpy F-43m 3-atom entry; AFLOW is the structure source used by Carrete et al.,"Carrete et al. PRX 4, 011019 (2014), Table III, compound CoSbZr",True,stoichiometric,ZrCoSb
ZrCoSb,8.803755295202645,W/m/K,646.9917,"experimental, Wiedemann-Franz: kappa_total - L*T/rho (Kim2015 L(S=245uV/K))",0,experimental,1.0,wf_subtracted,6.105,216.0,F-43m,T0003.CAB,,"[""Co"", ""Sb"", ""Zr""]","[[0.75, 0.75, 0.75], [0, 0, 0], [0.5, 0.5, 0.5]]",A,primitive->conventional (x sqrt2),Starrydata (experimental),10.1109/ict.2006.331297,https://doi.org/10.1109/ict.2006.331297,Starrydata all_curves.csv (release 'latest'),Carrete PRX 4:011019 (2014),https://doi.org/10.1103/PhysRevX.4.011019,AFLOW aflow:be258713e260b2e9 (aflowlib.duke.edu:AFLOWDATA/LIB3_WEB/CoSbZr_sv/T0003.CAB) - lowest-enthalpy F-43m 3-atom entry; AFLOW is the structure source used by Carrete et al.,"Carrete et al. PRX 4, 011019 (2014), Table III, compound CoSbZr",True,stoichiometric,ZrCoSb
ZrCoSb,12.07100905383368,W/m/K,647.6297,"experimental, Wiedemann-Franz: kappa_total - L*T/rho (Kim2015 L(S=230uV/K))",0,experimental,1.0,wf_subtracted,6.105,216.0,F-43m,T0003.CAB,,"[""Co"", ""Sb"", ""Zr""]","[[0.75, 0.75, 0.75], [0, 0, 0], [0.5, 0.5, 0.5]]",A,primitive->conventional (x sqrt2),Starrydata (experimental),10.1109/ict.2005.1519955,https://doi.org/10.1109/ict.2005.1519955,Starrydata all_curves.csv (release 'latest'),Carrete PRX 4:011019 (2014),https://doi.org/10.1103/PhysRevX.4.011019,AFLOW aflow:be258713e260b2e9 (aflowlib.duke.edu:AFLOWDATA/LIB3_WEB/CoSbZr_sv/T0003.CAB) - lowest-enthalpy F-43m 3-atom entry; AFLOW is the structure source used by Carrete et al.,"Carrete et al. PRX 4, 011019 (2014), Table III, compound CoSbZr",True,stoichiometric,ZrCoSb
ZrCoSb,9.569977942586274,W/m/K,649.0,"experimental, Wiedemann-Franz: kappa_total - L*T/rho (Kim2015 L(S=21uV/K))",0,experimental,1.0,wf_subtracted,6.105,216.0,F-43m,T0003.CAB,,"[""Co"", ""Sb"", ""Zr""]","[[0.75, 0.75, 0.75], [0, 0, 0], [0.5, 0.5, 0.5]]",A,primitive->conventional (x sqrt2),Starrydata (experimental),10.3390/met8010061,https://doi.org/10.3390/met8010061,Starrydata all_curves.csv (release 'latest'),Carrete PRX 4:011019 (2014),https://doi.org/10.1103/PhysRevX.4.011019,AFLOW aflow:be258713e260b2e9 (aflowlib.duke.edu:AFLOWDATA/LIB3_WEB/CoSbZr_sv/T0003.CAB) - lowest-enthalpy F-43m 3-atom entry; AFLOW is the structure source used by Carrete et al.,"Carrete et al. PRX 4, 011019 (2014), Table III, compound CoSbZr",True,stoichiometric,ZrCoSb
ZrCoSb,9.018191818656415,W/m/K,649.6745,"experimental, Wiedemann-Franz: kappa_total - L*T/rho (Kim2015 L(S=243uV/K))",0,experimental,1.0,wf_subtracted,6.105,216.0,F-43m,T0003.CAB,,"[""Co"", ""Sb"", ""Zr""]","[[0.75, 0.75, 0.75], [0, 0, 0], [0.5, 0.5, 0.5]]",A,primitive->conventional (x sqrt2),Starrydata (experimental),10.1143/jjap.46.l673,https://doi.org/10.1143/jjap.46.l673,Starrydata all_curves.csv (release 'latest'),Carrete PRX 4:011019 (2014),https://doi.org/10.1103/PhysRevX.4.011019,AFLOW aflow:be258713e260b2e9 (aflowlib.duke.edu:AFLOWDATA/LIB3_WEB/CoSbZr_sv/T0003.CAB) - lowest-enthalpy F-43m 3-atom entry; AFLOW is the structure source used by Carrete et al.,"Carrete et al. PRX 4, 011019 (2014), Table III, compound CoSbZr",True,stoichiometric,ZrCoSb
ZrCoSb,11.720644240550874,W/m/K,650.1313,"experimental, Wiedemann-Franz: kappa_total - L*T/rho (Kim2015 L(S=247uV/K))",0,experimental,1.0,wf_subtracted,6.105,216.0,F-43m,T0003.CAB,,"[""Co"", ""Sb"", ""Zr""]","[[0.75, 0.75, 0.75], [0, 0, 0], [0.5, 0.5, 0.5]]",A,primitive->conventional (x sqrt2),Starrydata (experimental),10.2320/matertrans.47.1445,https://doi.org/10.2320/matertrans.47.1445,Starrydata all_curves.csv (release 'latest'),Carrete PRX 4:011019 (2014),https://doi.org/10.1103/PhysRevX.4.011019,AFLOW aflow:be258713e260b2e9 (aflowlib.duke.edu:AFLOWDATA/LIB3_WEB/CoSbZr_sv/T0003.CAB) - lowest-enthalpy F-43m 3-atom entry; AFLOW is the structure source used by Carrete et al.,"Carrete et al. PRX 4, 011019 (2014), Table III, compound CoSbZr",True,stoichiometric,ZrCoSb
ZrCoSb,8.513804701816115,W/m/K,669.7,"experimental, Wiedemann-Franz: kappa_total - L*T/rho (Kim2015 L(S=184uV/K))",0,experimental,1.0,wf_subtracted,6.105,216.0,F-43m,T0003.CAB,,"[""Co"", ""Sb"", ""Zr""]","[[0.75, 0.75, 0.75], [0, 0, 0], [0.5, 0.5, 0.5]]",A,primitive->conventional (x sqrt2),Starrydata (experimental),10.1039/d0ee03014g,https://doi.org/10.1039/d0ee03014g,Starrydata all_curves.csv (release 'latest'),Carrete PRX 4:011019 (2014),https://doi.org/10.1103/PhysRevX.4.011019,AFLOW aflow:be258713e260b2e9 (aflowlib.duke.edu:AFLOWDATA/LIB3_WEB/CoSbZr_sv/T0003.CAB) - lowest-enthalpy F-43m 3-atom entry; AFLOW is the structure source used by Carrete et al.,"Carrete et al. PRX 4, 011019 (2014), Table III, compound CoSbZr",True,stoichiometric,ZrCoSb
ZrCoSb,6.130250049087159,W/m/K,671.0,"experimental, Wiedemann-Franz: kappa_total - L*T/rho (Kim2015 L(S=82uV/K))",0,experimental,1.0,wf_subtracted,6.105,216.0,F-43m,T0003.CAB,,"[""Co"", ""Sb"", ""Zr""]","[[0.75, 0.75, 0.75], [0, 0, 0], [0.5, 0.5, 0.5]]",A,primitive->conventional (x sqrt2),Starrydata (experimental),10.1063/1.5109091,https://doi.org/10.1063/1.5109091,Starrydata all_curves.csv (release 'latest'),Carrete PRX 4:011019 (2014),https://doi.org/10.1103/PhysRevX.4.011019,AFLOW aflow:be258713e260b2e9 (aflowlib.duke.edu:AFLOWDATA/LIB3_WEB/CoSbZr_sv/T0003.CAB) - lowest-enthalpy F-43m 3-atom entry; AFLOW is the structure source used by Carrete et al.,"Carrete et al. PRX 4, 011019 (2014), Table III, compound CoSbZr",True,stoichiometric,ZrCoSb
ZrCoSb,6.110684784620862,W/m/K,671.6032,"experimental, Wiedemann-Franz: kappa_total - L*T/rho (Kim2015 L(S=82uV/K))",0,experimental,1.0,wf_subtracted,6.105,216.0,F-43m,T0003.CAB,,"[""Co"", ""Sb"", ""Zr""]","[[0.75, 0.75, 0.75], [0, 0, 0], [0.5, 0.5, 0.5]]",A,primitive->conventional (x sqrt2),Starrydata (experimental),10.1007/s11664-019-07486-y,https://doi.org/10.1007/s11664-019-07486-y,Starrydata all_curves.csv (release 'latest'),Carrete PRX 4:011019 (2014),https://doi.org/10.1103/PhysRevX.4.011019,AFLOW aflow:be258713e260b2e9 (aflowlib.duke.edu:AFLOWDATA/LIB3_WEB/CoSbZr_sv/T0003.CAB) - lowest-enthalpy F-43m 3-atom entry; AFLOW is the structure source used by Carrete et al.,"Carrete et al. PRX 4, 011019 (2014), Table III, compound CoSbZr",True,stoichiometric,ZrCoSb
ZrCoSb,8.181492736195747,W/m/K,671.91,"experimental, Wiedemann-Franz: kappa_total - L*T/rho (Kim2015 L(S=21uV/K))",0,experimental,1.0,wf_subtracted,6.105,216.0,F-43m,T0003.CAB,,"[""Co"", ""Sb"", ""Zr""]","[[0.75, 0.75, 0.75], [0, 0, 0], [0.5, 0.5, 0.5]]",A,primitive->conventional (x sqrt2),Starrydata (experimental),10.1007/s11664-016-5168-z,https://doi.org/10.1007/s11664-016-5168-z,Starrydata all_curves.csv (release 'latest'),Carrete PRX 4:011019 (2014),https://doi.org/10.1103/PhysRevX.4.011019,AFLOW aflow:be258713e260b2e9 (aflowlib.duke.edu:AFLOWDATA/LIB3_WEB/CoSbZr_sv/T0003.CAB) - lowest-enthalpy F-43m 3-atom entry; AFLOW is the structure source used by Carrete et al.,"Carrete et al. PRX 4, 011019 (2014), Table III, compound CoSbZr",True,stoichiometric,ZrCoSb
ZrCoSb,8.686273486620031,W/m/K,673.334,"experimental, Wiedemann-Franz: kappa_total - L*T/rho (Kim2015 L(S=77uV/K))",0,experimental,1.0,wf_subtracted,6.105,216.0,F-43m,T0003.CAB,,"[""Co"", ""Sb"", ""Zr""]","[[0.75, 0.75, 0.75], [0, 0, 0], [0.5, 0.5, 0.5]]",A,primitive->conventional (x sqrt2),Starrydata (experimental),10.1039/c7tc01570d,https://doi.org/10.1039/c7tc01570d,Starrydata all_curves.csv (release 'latest'),Carrete PRX 4:011019 (2014),https://doi.org/10.1103/PhysRevX.4.011019,AFLOW aflow:be258713e260b2e9 (aflowlib.duke.edu:AFLOWDATA/LIB3_WEB/CoSbZr_sv/T0003.CAB) - lowest-enthalpy F-43m 3-atom entry; AFLOW is the structure source used by Carrete et al.,"Carrete et al. PRX 4, 011019 (2014), Table III, compound CoSbZr",True,stoichiometric,ZrCoSb
ZrCoSb,10.24129847171703,W/m/K,687.02,"experimental, Wiedemann-Franz: kappa_total - L*T/rho (Kim2015 L(S=59uV/K))",0,experimental,1.0,wf_subtracted,6.105,216.0,F-43m,T0003.CAB,,"[""Co"", ""Sb"", ""Zr""]","[[0.75, 0.75, 0.75], [0, 0, 0], [0.5, 0.5, 0.5]]",A,primitive->conventional (x sqrt2),Starrydata (experimental),10.2320/matertrans.46.1481,https://doi.org/10.2320/matertrans.46.1481,Starrydata all_curves.csv (release 'latest'),Carrete PRX 4:011019 (2014),https://doi.org/10.1103/PhysRevX.4.011019,AFLOW aflow:be258713e260b2e9 (aflowlib.duke.edu:AFLOWDATA/LIB3_WEB/CoSbZr_sv/T0003.CAB) - lowest-enthalpy F-43m 3-atom entry; AFLOW is the structure source used by Carrete et al.,"Carrete et al. PRX 4, 011019 (2014), Table III, compound CoSbZr",True,stoichiometric,ZrCoSb
ZrCoSb,11.334720841168004,W/m/K,695.9188,"experimental, Wiedemann-Franz: kappa_total - L*T/rho (Kim2015 L(S=220uV/K))",0,experimental,1.0,wf_subtracted,6.105,216.0,F-43m,T0003.CAB,,"[""Co"", ""Sb"", ""Zr""]","[[0.75, 0.75, 0.75], [0, 0, 0], [0.5, 0.5, 0.5]]",A,primitive->conventional (x sqrt2),Starrydata (experimental),10.1109/ict.2005.1519955,https://doi.org/10.1109/ict.2005.1519955,Starrydata all_curves.csv (release 'latest'),Carrete PRX 4:011019 (2014),https://doi.org/10.1103/PhysRevX.4.011019,AFLOW aflow:be258713e260b2e9 (aflowlib.duke.edu:AFLOWDATA/LIB3_WEB/CoSbZr_sv/T0003.CAB) - lowest-enthalpy F-43m 3-atom entry; AFLOW is the structure source used by Carrete et al.,"Carrete et al. PRX 4, 011019 (2014), Table III, compound CoSbZr",True,stoichiometric,ZrCoSb
ZrCoSb,8.481238759718268,W/m/K,697.3322,"experimental, Wiedemann-Franz: kappa_total - L*T/rho (Kim2015 L(S=216uV/K))",0,experimental,1.0,wf_subtracted,6.105,216.0,F-43m,T0003.CAB,,"[""Co"", ""Sb"", ""Zr""]","[[0.75, 0.75, 0.75], [0, 0, 0], [0.5, 0.5, 0.5]]",A,primitive->conventional (x sqrt2),Starrydata (experimental),10.1143/jjap.46.l673,https://doi.org/10.1143/jjap.46.l673,Starrydata all_curves.csv (release 'latest'),Carrete PRX 4:011019 (2014),https://doi.org/10.1103/PhysRevX.4.011019,AFLOW aflow:be258713e260b2e9 (aflowlib.duke.edu:AFLOWDATA/LIB3_WEB/CoSbZr_sv/T0003.CAB) - lowest-enthalpy F-43m 3-atom entry; AFLOW is the structure source used by Carrete et al.,"Carrete et al. PRX 4, 011019 (2014), Table III, compound CoSbZr",True,stoichiometric,ZrCoSb
ZrCoSb,10.963681299978662,W/m/K,699.1116,"experimental, Wiedemann-Franz: kappa_total - L*T/rho (Kim2015 L(S=222uV/K))",0,experimental,1.0,wf_subtracted,6.105,216.0,F-43m,T0003.CAB,,"[""Co"", ""Sb"", ""Zr""]","[[0.75, 0.75, 0.75], [0, 0, 0], [0.5, 0.5, 0.5]]",A,primitive->conventional (x sqrt2),Starrydata (experimental),10.2320/matertrans.47.1445,https://doi.org/10.2320/matertrans.47.1445,Starrydata all_curves.csv (release 'latest'),Carrete PRX 4:011019 (2014),https://doi.org/10.1103/PhysRevX.4.011019,AFLOW aflow:be258713e260b2e9 (aflowlib.duke.edu:AFLOWDATA/LIB3_WEB/CoSbZr_sv/T0003.CAB) - lowest-enthalpy F-43m 3-atom entry; AFLOW is the structure source used by Carrete et al.,"Carrete et al. PRX 4, 011019 (2014), Table III, compound CoSbZr",True,stoichiometric,ZrCoSb
ZrCoSb,8.255150403169882,W/m/K,699.7661,"experimental, Wiedemann-Franz: kappa_total - L*T/rho (Kim2015 L(S=217uV/K))",0,experimental,1.0,wf_subtracted,6.105,216.0,F-43m,T0003.CAB,,"[""Co"", ""Sb"", ""Zr""]","[[0.75, 0.75, 0.75], [0, 0, 0], [0.5, 0.5, 0.5]]",A,primitive->conventional (x sqrt2),Starrydata (experimental),10.1109/ict.2006.331297,https://doi.org/10.1109/ict.2006.331297,Starrydata all_curves.csv (release 'latest'),Carrete PRX 4:011019 (2014),https://doi.org/10.1103/PhysRevX.4.011019,AFLOW aflow:be258713e260b2e9 (aflowlib.duke.edu:AFLOWDATA/LIB3_WEB/CoSbZr_sv/T0003.CAB) - lowest-enthalpy F-43m 3-atom entry; AFLOW is the structure source used by Carrete et al.,"Carrete et al. PRX 4, 011019 (2014), Table III, compound CoSbZr",True,stoichiometric,ZrCoSb
ZrCoSb,8.953056445817865,W/m/K,700.4,"experimental, Wiedemann-Franz: kappa_total - L*T/rho (Kim2015 L(S=22uV/K))",0,experimental,1.0,wf_subtracted,6.105,216.0,F-43m,T0003.CAB,,"[""Co"", ""Sb"", ""Zr""]","[[0.75, 0.75, 0.75], [0, 0, 0], [0.5, 0.5, 0.5]]",A,primitive->conventional (x sqrt2),Starrydata (experimental),10.3390/met8010061,https://doi.org/10.3390/met8010061,Starrydata all_curves.csv (release 'latest'),Carrete PRX 4:011019 (2014),https://doi.org/10.1103/PhysRevX.4.011019,AFLOW aflow:be258713e260b2e9 (aflowlib.duke.edu:AFLOWDATA/LIB3_WEB/CoSbZr_sv/T0003.CAB) - lowest-enthalpy F-43m 3-atom entry; AFLOW is the structure source used by Carrete et al.,"Carrete et al. PRX 4, 011019 (2014), Table III, compound CoSbZr",True,stoichiometric,ZrCoSb
ZrCoSb,5.759545247267779,W/m/K,719.665,"experimental, Wiedemann-Franz: kappa_total - L*T/rho (Kim2015 L(S=79uV/K))",0,experimental,1.0,wf_subtracted,6.105,216.0,F-43m,T0003.CAB,,"[""Co"", ""Sb"", ""Zr""]","[[0.75, 0.75, 0.75], [0, 0, 0], [0.5, 0.5, 0.5]]",A,primitive->conventional (x sqrt2),Starrydata (experimental),10.1007/s11664-019-07486-y,https://doi.org/10.1007/s11664-019-07486-y,Starrydata all_curves.csv (release 'latest'),Carrete PRX 4:011019 (2014),https://doi.org/10.1103/PhysRevX.4.011019,AFLOW aflow:be258713e260b2e9 (aflowlib.duke.edu:AFLOWDATA/LIB3_WEB/CoSbZr_sv/T0003.CAB) - lowest-enthalpy F-43m 3-atom entry; AFLOW is the structure source used by Carrete et al.,"Carrete et al. PRX 4, 011019 (2014), Table III, compound CoSbZr",True,stoichiometric,ZrCoSb
ZrCoSb,7.900139566918709,W/m/K,720.88,"experimental, Wiedemann-Franz: kappa_total - L*T/rho (Kim2015 L(S=113uV/K))",0,experimental,1.0,wf_subtracted,6.105,216.0,F-43m,T0003.CAB,,"[""Co"", ""Sb"", ""Zr""]","[[0.75, 0.75, 0.75], [0, 0, 0], [0.5, 0.5, 0.5]]",A,primitive->conventional (x sqrt2),Starrydata (experimental),10.1039/d0ee03014g,https://doi.org/10.1039/d0ee03014g,Starrydata all_curves.csv (release 'latest'),Carrete PRX 4:011019 (2014),https://doi.org/10.1103/PhysRevX.4.011019,AFLOW aflow:be258713e260b2e9 (aflowlib.duke.edu:AFLOWDATA/LIB3_WEB/CoSbZr_sv/T0003.CAB) - lowest-enthalpy F-43m 3-atom entry; AFLOW is the structure source used by Carrete et al.,"Carrete et al. PRX 4, 011019 (2014), Table III, compound CoSbZr",True,stoichiometric,ZrCoSb
ZrCoSb,8.228348736156702,W/m/K,722.4648,"experimental, Wiedemann-Franz: kappa_total - L*T/rho (Kim2015 L(S=85uV/K))",0,experimental,1.0,wf_subtracted,6.105,216.0,F-43m,T0003.CAB,,"[""Co"", ""Sb"", ""Zr""]","[[0.75, 0.75, 0.75], [0, 0, 0], [0.5, 0.5, 0.5]]",A,primitive->conventional (x sqrt2),Starrydata (experimental),10.1039/c7tc01570d,https://doi.org/10.1039/c7tc01570d,Starrydata all_curves.csv (release 'latest'),Carrete PRX 4:011019 (2014),https://doi.org/10.1103/PhysRevX.4.011019,AFLOW aflow:be258713e260b2e9 (aflowlib.duke.edu:AFLOWDATA/LIB3_WEB/CoSbZr_sv/T0003.CAB) - lowest-enthalpy F-43m 3-atom entry; AFLOW is the structure source used by Carrete et al.,"Carrete et al. PRX 4, 011019 (2014), Table III, compound CoSbZr",True,stoichiometric,ZrCoSb
ZrCoSb,5.750930555466282,W/m/K,724.7,"experimental, Wiedemann-Franz: kappa_total - L*T/rho (Kim2015 L(S=82uV/K))",0,experimental,1.0,wf_subtracted,6.105,216.0,F-43m,T0003.CAB,,"[""Co"", ""Sb"", ""Zr""]","[[0.75, 0.75, 0.75], [0, 0, 0], [0.5, 0.5, 0.5]]",A,primitive->conventional (x sqrt2),Starrydata (experimental),10.1063/1.5109091,https://doi.org/10.1063/1.5109091,Starrydata all_curves.csv (release 'latest'),Carrete PRX 4:011019 (2014),https://doi.org/10.1103/PhysRevX.4.011019,AFLOW aflow:be258713e260b2e9 (aflowlib.duke.edu:AFLOWDATA/LIB3_WEB/CoSbZr_sv/T0003.CAB) - lowest-enthalpy F-43m 3-atom entry; AFLOW is the structure source used by Carrete et al.,"Carrete et al. PRX 4, 011019 (2014), Table III, compound CoSbZr",True,stoichiometric,ZrCoSb
ZrCoSb,9.76809287104483,W/m/K,735.88,"experimental, Wiedemann-Franz: kappa_total - L*T/rho (Kim2015 L(S=67uV/K))",0,experimental,1.0,wf_subtracted,6.105,216.0,F-43m,T0003.CAB,,"[""Co"", ""Sb"", ""Zr""]","[[0.75, 0.75, 0.75], [0, 0, 0], [0.5, 0.5, 0.5]]",A,primitive->conventional (x sqrt2),Starrydata (experimental),10.2320/matertrans.46.1481,https://doi.org/10.2320/matertrans.46.1481,Starrydata all_curves.csv (release 'latest'),Carrete PRX 4:011019 (2014),https://doi.org/10.1103/PhysRevX.4.011019,AFLOW aflow:be258713e260b2e9 (aflowlib.duke.edu:AFLOWDATA/LIB3_WEB/CoSbZr_sv/T0003.CAB) - lowest-enthalpy F-43m 3-atom entry; AFLOW is the structure source used by Carrete et al.,"Carrete et al. PRX 4, 011019 (2014), Table III, compound CoSbZr",True,stoichiometric,ZrCoSb
ZrCoSb,10.778785348414202,W/m/K,747.6972,"experimental, Wiedemann-Franz: kappa_total - L*T/rho (Kim2015 L(S=212uV/K))",0,experimental,1.0,wf_subtracted,6.105,216.0,F-43m,T0003.CAB,,"[""Co"", ""Sb"", ""Zr""]","[[0.75, 0.75, 0.75], [0, 0, 0], [0.5, 0.5, 0.5]]",A,primitive->conventional (x sqrt2),Starrydata (experimental),10.1109/ict.2005.1519955,https://doi.org/10.1109/ict.2005.1519955,Starrydata all_curves.csv (release 'latest'),Carrete PRX 4:011019 (2014),https://doi.org/10.1103/PhysRevX.4.011019,AFLOW aflow:be258713e260b2e9 (aflowlib.duke.edu:AFLOWDATA/LIB3_WEB/CoSbZr_sv/T0003.CAB) - lowest-enthalpy F-43m 3-atom entry; AFLOW is the structure source used by Carrete et al.,"Carrete et al. PRX 4, 011019 (2014), Table III, compound CoSbZr",True,stoichiometric,ZrCoSb
ZrCoSb,7.644371524528102,W/m/K,747.7667,"experimental, Wiedemann-Franz: kappa_total - L*T/rho (Kim2015 L(S=198uV/K))",0,experimental,1.0,wf_subtracted,6.105,216.0,F-43m,T0003.CAB,,"[""Co"", ""Sb"", ""Zr""]","[[0.75, 0.75, 0.75], [0, 0, 0], [0.5, 0.5, 0.5]]",A,primitive->conventional (x sqrt2),Starrydata (experimental),10.1109/ict.2006.331297,https://doi.org/10.1109/ict.2006.331297,Starrydata all_curves.csv (release 'latest'),Carrete PRX 4:011019 (2014),https://doi.org/10.1103/PhysRevX.4.011019,AFLOW aflow:be258713e260b2e9 (aflowlib.duke.edu:AFLOWDATA/LIB3_WEB/CoSbZr_sv/T0003.CAB) - lowest-enthalpy F-43m 3-atom entry; AFLOW is the structure source used by Carrete et al.,"Carrete et al. PRX 4, 011019 (2014), Table III, compound CoSbZr",True,stoichiometric,ZrCoSb
ZrCoSb,10.271489090916408,W/m/K,748.0583,"experimental, Wiedemann-Franz: kappa_total - L*T/rho (Kim2015 L(S=200uV/K))",0,experimental,1.0,wf_subtracted,6.105,216.0,F-43m,T0003.CAB,,"[""Co"", ""Sb"", ""Zr""]","[[0.75, 0.75, 0.75], [0, 0, 0], [0.5, 0.5, 0.5]]",A,primitive->conventional (x sqrt2),Starrydata (experimental),10.2320/matertrans.47.1445,https://doi.org/10.2320/matertrans.47.1445,Starrydata all_curves.csv (release 'latest'),Carrete PRX 4:011019 (2014),https://doi.org/10.1103/PhysRevX.4.011019,AFLOW aflow:be258713e260b2e9 (aflowlib.duke.edu:AFLOWDATA/LIB3_WEB/CoSbZr_sv/T0003.CAB) - lowest-enthalpy F-43m 3-atom entry; AFLOW is the structure source used by Carrete et al.,"Carrete et al. PRX 4, 011019 (2014), Table III, compound CoSbZr",True,stoichiometric,ZrCoSb
ZrCoSb,8.430142633944753,W/m/K,751.9,"experimental, Wiedemann-Franz: kappa_total - L*T/rho (Kim2015 L(S=24uV/K))",0,experimental,1.0,wf_subtracted,6.105,216.0,F-43m,T0003.CAB,,"[""Co"", ""Sb"", ""Zr""]","[[0.75, 0.75, 0.75], [0, 0, 0], [0.5, 0.5, 0.5]]",A,primitive->conventional (x sqrt2),Starrydata (experimental),10.3390/met8010061,https://doi.org/10.3390/met8010061,Starrydata all_curves.csv (release 'latest'),Carrete PRX 4:011019 (2014),https://doi.org/10.1103/PhysRevX.4.011019,AFLOW aflow:be258713e260b2e9 (aflowlib.duke.edu:AFLOWDATA/LIB3_WEB/CoSbZr_sv/T0003.CAB) - lowest-enthalpy F-43m 3-atom entry; AFLOW is the structure source used by Carrete et al.,"Carrete et al. PRX 4, 011019 (2014), Table III, compound CoSbZr",True,stoichiometric,ZrCoSb
ZrCoSb,7.943365645485483,W/m/K,752.3073,"experimental, Wiedemann-Franz: kappa_total - L*T/rho (Kim2015 L(S=198uV/K))",0,experimental,1.0,wf_subtracted,6.105,216.0,F-43m,T0003.CAB,,"[""Co"", ""Sb"", ""Zr""]","[[0.75, 0.75, 0.75], [0, 0, 0], [0.5, 0.5, 0.5]]",A,primitive->conventional (x sqrt2),Starrydata (experimental),10.1143/jjap.46.l673,https://doi.org/10.1143/jjap.46.l673,Starrydata all_curves.csv (release 'latest'),Carrete PRX 4:011019 (2014),https://doi.org/10.1103/PhysRevX.4.011019,AFLOW aflow:be258713e260b2e9 (aflowlib.duke.edu:AFLOWDATA/LIB3_WEB/CoSbZr_sv/T0003.CAB) - lowest-enthalpy F-43m 3-atom entry; AFLOW is the structure source used by Carrete et al.,"Carrete et al. PRX 4, 011019 (2014), Table III, compound CoSbZr",True,stoichiometric,ZrCoSb
ZrCoSb,5.29710479413746,W/m/K,770.8,"experimental, Wiedemann-Franz: kappa_total - L*T/rho (Kim2015 L(S=80uV/K))",0,experimental,1.0,wf_subtracted,6.105,216.0,F-43m,T0003.CAB,,"[""Co"", ""Sb"", ""Zr""]","[[0.75, 0.75, 0.75], [0, 0, 0], [0.5, 0.5, 0.5]]",A,primitive->conventional (x sqrt2),Starrydata (experimental),10.1063/1.5109091,https://doi.org/10.1063/1.5109091,Starrydata all_curves.csv (release 'latest'),Carrete PRX 4:011019 (2014),https://doi.org/10.1103/PhysRevX.4.011019,AFLOW aflow:be258713e260b2e9 (aflowlib.duke.edu:AFLOWDATA/LIB3_WEB/CoSbZr_sv/T0003.CAB) - lowest-enthalpy F-43m 3-atom entry; AFLOW is the structure source used by Carrete et al.,"Carrete et al. PRX 4, 011019 (2014), Table III, compound CoSbZr",True,stoichiometric,ZrCoSb
ZrCoSb,7.650610627943538,W/m/K,771.22,"experimental, Wiedemann-Franz: kappa_total - L*T/rho (Kim2015 L(S=26uV/K))",0,experimental,1.0,wf_subtracted,6.105,216.0,F-43m,T0003.CAB,,"[""Co"", ""Sb"", ""Zr""]","[[0.75, 0.75, 0.75], [0, 0, 0], [0.5, 0.5, 0.5]]",A,primitive->conventional (x sqrt2),Starrydata (experimental),10.1007/s11664-016-5168-z,https://doi.org/10.1007/s11664-016-5168-z,Starrydata all_curves.csv (release 'latest'),Carrete PRX 4:011019 (2014),https://doi.org/10.1103/PhysRevX.4.011019,AFLOW aflow:be258713e260b2e9 (aflowlib.duke.edu:AFLOWDATA/LIB3_WEB/CoSbZr_sv/T0003.CAB) - lowest-enthalpy F-43m 3-atom entry; AFLOW is the structure source used by Carrete et al.,"Carrete et al. PRX 4, 011019 (2014), Table III, compound CoSbZr",True,stoichiometric,ZrCoSb
ZrCoSb,5.345277036885617,W/m/K,771.6109,"experimental, Wiedemann-Franz: kappa_total - L*T/rho (Kim2015 L(S=78uV/K))",0,experimental,1.0,wf_subtracted,6.105,216.0,F-43m,T0003.CAB,,"[""Co"", ""Sb"", ""Zr""]","[[0.75, 0.75, 0.75], [0, 0, 0], [0.5, 0.5, 0.5]]",A,primitive->conventional (x sqrt2),Starrydata (experimental),10.1007/s11664-019-07486-y,https://doi.org/10.1007/s11664-019-07486-y,Starrydata all_curves.csv (release 'latest'),Carrete PRX 4:011019 (2014),https://doi.org/10.1103/PhysRevX.4.011019,AFLOW aflow:be258713e260b2e9 (aflowlib.duke.edu:AFLOWDATA/LIB3_WEB/CoSbZr_sv/T0003.CAB) - lowest-enthalpy F-43m 3-atom entry; AFLOW is the structure source used by Carrete et al.,"Carrete et al. PRX 4, 011019 (2014), Table III, compound CoSbZr",True,stoichiometric,ZrCoSb
ZrCoSb,7.088208001582166,W/m/K,772.06,"experimental, Wiedemann-Franz: kappa_total - L*T/rho (Kim2015 L(S=122uV/K))",0,experimental,1.0,wf_subtracted,6.105,216.0,F-43m,T0003.CAB,,"[""Co"", ""Sb"", ""Zr""]","[[0.75, 0.75, 0.75], [0, 0, 0], [0.5, 0.5, 0.5]]",A,primitive->conventional (x sqrt2),Starrydata (experimental),10.1039/d0ee03014g,https://doi.org/10.1039/d0ee03014g,Starrydata all_curves.csv (release 'latest'),Carrete PRX 4:011019 (2014),https://doi.org/10.1103/PhysRevX.4.011019,AFLOW aflow:be258713e260b2e9 (aflowlib.duke.edu:AFLOWDATA/LIB3_WEB/CoSbZr_sv/T0003.CAB) - lowest-enthalpy F-43m 3-atom entry; AFLOW is the structure source used by Carrete et al.,"Carrete et al. PRX 4, 011019 (2014), Table III, compound CoSbZr",True,stoichiometric,ZrCoSb
ZrCoSb,7.859146447844326,W/m/K,774.2046,"experimental, Wiedemann-Franz: kappa_total - L*T/rho (Kim2015 L(S=93uV/K))",0,experimental,1.0,wf_subtracted,6.105,216.0,F-43m,T0003.CAB,,"[""Co"", ""Sb"", ""Zr""]","[[0.75, 0.75, 0.75], [0, 0, 0], [0.5, 0.5, 0.5]]",A,primitive->conventional (x sqrt2),Starrydata (experimental),10.1039/c7tc01570d,https://doi.org/10.1039/c7tc01570d,Starrydata all_curves.csv (release 'latest'),Carrete PRX 4:011019 (2014),https://doi.org/10.1103/PhysRevX.4.011019,AFLOW aflow:be258713e260b2e9 (aflowlib.duke.edu:AFLOWDATA/LIB3_WEB/CoSbZr_sv/T0003.CAB) - lowest-enthalpy F-43m 3-atom entry; AFLOW is the structure source used by Carrete et al.,"Carrete et al. PRX 4, 011019 (2014), Table III, compound CoSbZr",True,stoichiometric,ZrCoSb
ZrCoSb,9.423864673829472,W/m/K,784.73,"experimental, Wiedemann-Franz: kappa_total - L*T/rho (Kim2015 L(S=74uV/K))",0,experimental,1.0,wf_subtracted,6.105,216.0,F-43m,T0003.CAB,,"[""Co"", ""Sb"", ""Zr""]","[[0.75, 0.75, 0.75], [0, 0, 0], [0.5, 0.5, 0.5]]",A,primitive->conventional (x sqrt2),Starrydata (experimental),10.2320/matertrans.46.1481,https://doi.org/10.2320/matertrans.46.1481,Starrydata all_curves.csv (release 'latest'),Carrete PRX 4:011019 (2014),https://doi.org/10.1103/PhysRevX.4.011019,AFLOW aflow:be258713e260b2e9 (aflowlib.duke.edu:AFLOWDATA/LIB3_WEB/CoSbZr_sv/T0003.CAB) - lowest-enthalpy F-43m 3-atom entry; AFLOW is the structure source used by Carrete et al.,"Carrete et al. PRX 4, 011019 (2014), Table III, compound CoSbZr",True,stoichiometric,ZrCoSb
