Repository: Shivamrandive747/Thermalconductivity_prediction

# Calibrating first-principles lattice thermal conductivity to experiment

**A curated half-Heusler dataset and a validated transfer function.**

Published first-principles transport calculations of lattice thermal conductivity exceed what
laboratories measure for the same compound by a **median factor of 1.55**. That offset is regular
enough to be removed in closed form:

$$\kappa_L^{\mathrm{expt}}(T) \;=\; \kappa_L^{\mathrm{BTE}}(T)\;\min\!\left[c\left(\tfrac{T}{300}\right)^{p},\,1\right],
\qquad c = 0.51,\quad p = 0.80$$

Inside a domain of applicability declared before the validation set was scored, this places

File: data/Target_Materials/HEUSLER_KAPPA_TRAINING_SET.csv (part 64 of 192)
formula,kappa_L,kappa_units,temperature_K,method,method_tier,tier_name,weight,kappa_basis,struct_a_A,struct_spacegroup,struct_sg_symbol,struct_prototype,struct_site_ordering,struct_species,struct_frac_coords,struct_grade,lattice_convention,source,source_doi,source_url,source_location,struct_source,struct_source_url,struct_source_detail,struct_id,struct_same_paper_as_kappa,stoichiometry,parent_formula
ZrCoSb,7.29223231479495,W/m/K,795.7122,"experimental, Wiedemann-Franz: kappa_total - L*T/rho (Kim2015 L(S=185uV/K))",0,experimental,1.0,wf_subtracted,6.105,216.0,F-43m,T0003.CAB,,"[""Co"", ""Sb"", ""Zr""]","[[0.75, 0.75, 0.75], [0, 0, 0], [0.5, 0.5, 0.5]]",A,primitive->conventional (x sqrt2),Starrydata (experimental),10.1109/ict.2006.331297,https://doi.org/10.1109/ict.2006.331297,Starrydata all_curves.csv (release 'latest'),Carrete PRX 4:011019 (2014),https://doi.org/10.1103/PhysRevX.4.011019,AFLOW aflow:be258713e260b2e9 (aflowlib.duke.edu:AFLOWDATA/LIB3_WEB/CoSbZr_sv/T0003.CAB) - lowest-enthalpy F-43m 3-atom entry; AFLOW is the structure source used by Carrete et al.,"Carrete et al. PRX 4, 011019 (2014), Table III, compound CoSbZr",True,stoichiometric,ZrCoSb
ZrCoSb,10.22536468480916,W/m/K,797.7465,"experimental, Wiedemann-Franz: kappa_total - L*T/rho (Kim2015 L(S=208uV/K))",0,experimental,1.0,wf_subtracted,6.105,216.0,F-43m,T0003.CAB,,"[""Co"", ""Sb"", ""Zr""]","[[0.75, 0.75, 0.75], [0, 0, 0], [0.5, 0.5, 0.5]]",A,primitive->conventional (x sqrt2),Starrydata (experimental),10.1109/ict.2005.1519955,https://doi.org/10.1109/ict.2005.1519955,Starrydata all_curves.csv (release 'latest'),Carrete PRX 4:011019 (2014),https://doi.org/10.1103/PhysRevX.4.011019,AFLOW aflow:be258713e260b2e9 (aflowlib.duke.edu:AFLOWDATA/LIB3_WEB/CoSbZr_sv/T0003.CAB) - lowest-enthalpy F-43m 3-atom entry; AFLOW is the structure source used by Carrete et al.,"Carrete et al. PRX 4, 011019 (2014), Table III, compound CoSbZr",True,stoichiometric,ZrCoSb
ZrCoSb,7.458702149778604,W/m/K,799.9555,"experimental, Wiedemann-Franz: kappa_total - L*T/rho (Kim2015 L(S=187uV/K))",0,experimental,1.0,wf_subtracted,6.105,216.0,F-43m,T0003.CAB,,"[""Co"", ""Sb"", ""Zr""]","[[0.75, 0.75, 0.75], [0, 0, 0], [0.5, 0.5, 0.5]]",A,primitive->conventional (x sqrt2),Starrydata (experimental),10.1143/jjap.46.l673,https://doi.org/10.1143/jjap.46.l673,Starrydata all_curves.csv (release 'latest'),Carrete PRX 4:011019 (2014),https://doi.org/10.1103/PhysRevX.4.011019,AFLOW aflow:be258713e260b2e9 (aflowlib.duke.edu:AFLOWDATA/LIB3_WEB/CoSbZr_sv/T0003.CAB) - lowest-enthalpy F-43m 3-atom entry; AFLOW is the structure source used by Carrete et al.,"Carrete et al. PRX 4, 011019 (2014), Table III, compound CoSbZr",True,stoichiometric,ZrCoSb
ZrCoSb,9.57705066082859,W/m/K,800.3576,"experimental, Wiedemann-Franz: kappa_total - L*T/rho (Kim2015 L(S=188uV/K))",0,experimental,1.0,wf_subtracted,6.105,216.0,F-43m,T0003.CAB,,"[""Co"", ""Sb"", ""Zr""]","[[0.75, 0.75, 0.75], [0, 0, 0], [0.5, 0.5, 0.5]]",A,primitive->conventional (x sqrt2),Starrydata (experimental),10.2320/matertrans.47.1445,https://doi.org/10.2320/matertrans.47.1445,Starrydata all_curves.csv (release 'latest'),Carrete PRX 4:011019 (2014),https://doi.org/10.1103/PhysRevX.4.011019,AFLOW aflow:be258713e260b2e9 (aflowlib.duke.edu:AFLOWDATA/LIB3_WEB/CoSbZr_sv/T0003.CAB) - lowest-enthalpy F-43m 3-atom entry; AFLOW is the structure source used by Carrete et al.,"Carrete et al. PRX 4, 011019 (2014), Table III, compound CoSbZr",True,stoichiometric,ZrCoSb
ZrCoSb,7.894796695077916,W/m/K,803.3,"experimental, Wiedemann-Franz: kappa_total - L*T/rho (Kim2015 L(S=25uV/K))",0,experimental,1.0,wf_subtracted,6.105,216.0,F-43m,T0003.CAB,,"[""Co"", ""Sb"", ""Zr""]","[[0.75, 0.75, 0.75], [0, 0, 0], [0.5, 0.5, 0.5]]",A,primitive->conventional (x sqrt2),Starrydata (experimental),10.3390/met8010061,https://doi.org/10.3390/met8010061,Starrydata all_curves.csv (release 'latest'),Carrete PRX 4:011019 (2014),https://doi.org/10.1103/PhysRevX.4.011019,AFLOW aflow:be258713e260b2e9 (aflowlib.duke.edu:AFLOWDATA/LIB3_WEB/CoSbZr_sv/T0003.CAB) - lowest-enthalpy F-43m 3-atom entry; AFLOW is the structure source used by Carrete et al.,"Carrete et al. PRX 4, 011019 (2014), Table III, compound CoSbZr",True,stoichiometric,ZrCoSb
ZrCoSb,6.561698948770593,W/m/K,821.71,"experimental, Wiedemann-Franz: kappa_total - L*T/rho (Kim2015 L(S=119uV/K))",0,experimental,1.0,wf_subtracted,6.105,216.0,F-43m,T0003.CAB,,"[""Co"", ""Sb"", ""Zr""]","[[0.75, 0.75, 0.75], [0, 0, 0], [0.5, 0.5, 0.5]]",A,primitive->conventional (x sqrt2),Starrydata (experimental),10.1039/d0ee03014g,https://doi.org/10.1039/d0ee03014g,Starrydata all_curves.csv (release 'latest'),Carrete PRX 4:011019 (2014),https://doi.org/10.1103/PhysRevX.4.011019,AFLOW aflow:be258713e260b2e9 (aflowlib.duke.edu:AFLOWDATA/LIB3_WEB/CoSbZr_sv/T0003.CAB) - lowest-enthalpy F-43m 3-atom entry; AFLOW is the structure source used by Carrete et al.,"Carrete et al. PRX 4, 011019 (2014), Table III, compound CoSbZr",True,stoichiometric,ZrCoSb
ZrCoSb,5.111994000107882,W/m/K,822.1881,"experimental, Wiedemann-Franz: kappa_total - L*T/rho (Kim2015 L(S=84uV/K))",0,experimental,1.0,wf_subtracted,6.105,216.0,F-43m,T0003.CAB,,"[""Co"", ""Sb"", ""Zr""]","[[0.75, 0.75, 0.75], [0, 0, 0], [0.5, 0.5, 0.5]]",A,primitive->conventional (x sqrt2),Starrydata (experimental),10.1007/s11664-019-07486-y,https://doi.org/10.1007/s11664-019-07486-y,Starrydata all_curves.csv (release 'latest'),Carrete PRX 4:011019 (2014),https://doi.org/10.1103/PhysRevX.4.011019,AFLOW aflow:be258713e260b2e9 (aflowlib.duke.edu:AFLOWDATA/LIB3_WEB/CoSbZr_sv/T0003.CAB) - lowest-enthalpy F-43m 3-atom entry; AFLOW is the structure source used by Carrete et al.,"Carrete et al. PRX 4, 011019 (2014), Table III, compound CoSbZr",True,stoichiometric,ZrCoSb
ZrCoSb,5.055068964247084,W/m/K,823.2,"experimental, Wiedemann-Franz: kappa_total - L*T/rho (Kim2015 L(S=85uV/K))",0,experimental,1.0,wf_subtracted,6.105,216.0,F-43m,T0003.CAB,,"[""Co"", ""Sb"", ""Zr""]","[[0.75, 0.75, 0.75], [0, 0, 0], [0.5, 0.5, 0.5]]",A,primitive->conventional (x sqrt2),Starrydata (experimental),10.1063/1.5109091,https://doi.org/10.1063/1.5109091,Starrydata all_curves.csv (release 'latest'),Carrete PRX 4:011019 (2014),https://doi.org/10.1103/PhysRevX.4.011019,AFLOW aflow:be258713e260b2e9 (aflowlib.duke.edu:AFLOWDATA/LIB3_WEB/CoSbZr_sv/T0003.CAB) - lowest-enthalpy F-43m 3-atom entry; AFLOW is the structure source used by Carrete et al.,"Carrete et al. PRX 4, 011019 (2014), Table III, compound CoSbZr",True,stoichiometric,ZrCoSb
ZrCoSb,7.581758881928192,W/m/K,825.9629,"experimental, Wiedemann-Franz: kappa_total - L*T/rho (Kim2015 L(S=101uV/K))",0,experimental,1.0,wf_subtracted,6.105,216.0,F-43m,T0003.CAB,,"[""Co"", ""Sb"", ""Zr""]","[[0.75, 0.75, 0.75], [0, 0, 0], [0.5, 0.5, 0.5]]",A,primitive->conventional (x sqrt2),Starrydata (experimental),10.1039/c7tc01570d,https://doi.org/10.1039/c7tc01570d,Starrydata all_curves.csv (release 'latest'),Carrete PRX 4:011019 (2014),https://doi.org/10.1103/PhysRevX.4.011019,AFLOW aflow:be258713e260b2e9 (aflowlib.duke.edu:AFLOWDATA/LIB3_WEB/CoSbZr_sv/T0003.CAB) - lowest-enthalpy F-43m 3-atom entry; AFLOW is the structure source used by Carrete et al.,"Carrete et al. PRX 4, 011019 (2014), Table III, compound CoSbZr",True,stoichiometric,ZrCoSb
ZrCoSb,9.082817236521953,W/m/K,833.59,"experimental, Wiedemann-Franz: kappa_total - L*T/rho (Kim2015 L(S=82uV/K))",0,experimental,1.0,wf_subtracted,6.105,216.0,F-43m,T0003.CAB,,"[""Co"", ""Sb"", ""Zr""]","[[0.75, 0.75, 0.75], [0, 0, 0], [0.5, 0.5, 0.5]]",A,primitive->conventional (x sqrt2),Starrydata (experimental),10.2320/matertrans.46.1481,https://doi.org/10.2320/matertrans.46.1481,Starrydata all_curves.csv (release 'latest'),Carrete PRX 4:011019 (2014),https://doi.org/10.1103/PhysRevX.4.011019,AFLOW aflow:be258713e260b2e9 (aflowlib.duke.edu:AFLOWDATA/LIB3_WEB/CoSbZr_sv/T0003.CAB) - lowest-enthalpy F-43m 3-atom entry; AFLOW is the structure source used by Carrete et al.,"Carrete et al. PRX 4, 011019 (2014), Table III, compound CoSbZr",True,stoichiometric,ZrCoSb
ZrCoSb,9.490691296883746,W/m/K,840.8484,"experimental, Wiedemann-Franz: kappa_total - L*T/rho (Kim2015 L(S=202uV/K))",0,experimental,1.0,wf_subtracted,6.105,216.0,F-43m,T0003.CAB,,"[""Co"", ""Sb"", ""Zr""]","[[0.75, 0.75, 0.75], [0, 0, 0], [0.5, 0.5, 0.5]]",A,primitive->conventional (x sqrt2),Starrydata (experimental),10.1109/ict.2005.1519955,https://doi.org/10.1109/ict.2005.1519955,Starrydata all_curves.csv (release 'latest'),Carrete PRX 4:011019 (2014),https://doi.org/10.1103/PhysRevX.4.011019,AFLOW aflow:be258713e260b2e9 (aflowlib.duke.edu:AFLOWDATA/LIB3_WEB/CoSbZr_sv/T0003.CAB) - lowest-enthalpy F-43m 3-atom entry; AFLOW is the structure source used by Carrete et al.,"Carrete et al. PRX 4, 011019 (2014), Table III, compound CoSbZr",True,stoichiometric,ZrCoSb
ZrCoSb,7.07712985622696,W/m/K,845.7554,"experimental, Wiedemann-Franz: kappa_total - L*T/rho (Kim2015 L(S=178uV/K))",0,experimental,1.0,wf_subtracted,6.105,216.0,F-43m,T0003.CAB,,"[""Co"", ""Sb"", ""Zr""]","[[0.75, 0.75, 0.75], [0, 0, 0], [0.5, 0.5, 0.5]]",A,primitive->conventional (x sqrt2),Starrydata (experimental),10.1143/jjap.46.l673,https://doi.org/10.1143/jjap.46.l673,Starrydata all_curves.csv (release 'latest'),Carrete PRX 4:011019 (2014),https://doi.org/10.1103/PhysRevX.4.011019,AFLOW aflow:be258713e260b2e9 (aflowlib.duke.edu:AFLOWDATA/LIB3_WEB/CoSbZr_sv/T0003.CAB) - lowest-enthalpy F-43m 3-atom entry; AFLOW is the structure source used by Carrete et al.,"Carrete et al. PRX 4, 011019 (2014), Table III, compound CoSbZr",True,stoichiometric,ZrCoSb
ZrCoSb,9.153888450635748,W/m/K,845.8177,"experimental, Wiedemann-Franz: kappa_total - L*T/rho (Kim2015 L(S=180uV/K))",0,experimental,1.0,wf_subtracted,6.105,216.0,F-43m,T0003.CAB,,"[""Co"", ""Sb"", ""Zr""]","[[0.75, 0.75, 0.75], [0, 0, 0], [0.5, 0.5, 0.5]]",A,primitive->conventional (x sqrt2),Starrydata (experimental),10.2320/matertrans.47.1445,https://doi.org/10.2320/matertrans.47.1445,Starrydata all_curves.csv (release 'latest'),Carrete PRX 4:011019 (2014),https://doi.org/10.1103/PhysRevX.4.011019,AFLOW aflow:be258713e260b2e9 (aflowlib.duke.edu:AFLOWDATA/LIB3_WEB/CoSbZr_sv/T0003.CAB) - lowest-enthalpy F-43m 3-atom entry; AFLOW is the structure source used by Carrete et al.,"Carrete et al. PRX 4, 011019 (2014), Table III, compound CoSbZr",True,stoichiometric,ZrCoSb
ZrCoSb,7.315810334357078,W/m/K,847.3,"experimental, Wiedemann-Franz: kappa_total - L*T/rho (Kim2015 L(S=26uV/K))",0,experimental,1.0,wf_subtracted,6.105,216.0,F-43m,T0003.CAB,,"[""Co"", ""Sb"", ""Zr""]","[[0.75, 0.75, 0.75], [0, 0, 0], [0.5, 0.5, 0.5]]",A,primitive->conventional (x sqrt2),Starrydata (experimental),10.3390/met8010061,https://doi.org/10.3390/met8010061,Starrydata all_curves.csv (release 'latest'),Carrete PRX 4:011019 (2014),https://doi.org/10.1103/PhysRevX.4.011019,AFLOW aflow:be258713e260b2e9 (aflowlib.duke.edu:AFLOWDATA/LIB3_WEB/CoSbZr_sv/T0003.CAB) - lowest-enthalpy F-43m 3-atom entry; AFLOW is the structure source used by Carrete et al.,"Carrete et al. PRX 4, 011019 (2014), Table III, compound CoSbZr",True,stoichiometric,ZrCoSb
ZrCoSb,6.869168118192107,W/m/K,853.2468,"experimental, Wiedemann-Franz: kappa_total - L*T/rho (Kim2015 L(S=173uV/K))",0,experimental,1.0,wf_subtracted,6.105,216.0,F-43m,T0003.CAB,,"[""Co"", ""Sb"", ""Zr""]","[[0.75, 0.75, 0.75], [0, 0, 0], [0.5, 0.5, 0.5]]",A,primitive->conventional (x sqrt2),Starrydata (experimental),10.1109/ict.2006.331297,https://doi.org/10.1109/ict.2006.331297,Starrydata all_curves.csv (release 'latest'),Carrete PRX 4:011019 (2014),https://doi.org/10.1103/PhysRevX.4.011019,AFLOW aflow:be258713e260b2e9 (aflowlib.duke.edu:AFLOWDATA/LIB3_WEB/CoSbZr_sv/T0003.CAB) - lowest-enthalpy F-43m 3-atom entry; AFLOW is the structure source used by Carrete et al.,"Carrete et al. PRX 4, 011019 (2014), Table III, compound CoSbZr",True,stoichiometric,ZrCoSb
ZrCoSb,4.903891070658631,W/m/K,870.1865,"experimental, Wiedemann-Franz: kappa_total - L*T/rho (Kim2015 L(S=89uV/K))",0,experimental,1.0,wf_subtracted,6.105,216.0,F-43m,T0003.CAB,,"[""Co"", ""Sb"", ""Zr""]","[[0.75, 0.75, 0.75], [0, 0, 0], [0.5, 0.5, 0.5]]",A,primitive->conventional (x sqrt2),Starrydata (experimental),10.1007/s11664-019-07486-y,https://doi.org/10.1007/s11664-019-07486-y,Starrydata all_curves.csv (release 'latest'),Carrete PRX 4:011019 (2014),https://doi.org/10.1103/PhysRevX.4.011019,AFLOW aflow:be258713e260b2e9 (aflowlib.duke.edu:AFLOWDATA/LIB3_WEB/CoSbZr_sv/T0003.CAB) - lowest-enthalpy F-43m 3-atom entry; AFLOW is the structure source used by Carrete et al.,"Carrete et al. PRX 4, 011019 (2014), Table III, compound CoSbZr",True,stoichiometric,ZrCoSb
ZrCoSb,6.259229848635407,W/m/K,870.6,"experimental, Wiedemann-Franz: kappa_total - L*T/rho (Kim2015 L(S=95uV/K))",0,experimental,1.0,wf_subtracted,6.105,216.0,F-43m,T0003.CAB,,"[""Co"", ""Sb"", ""Zr""]","[[0.75, 0.75, 0.75], [0, 0, 0], [0.5, 0.5, 0.5]]",A,primitive->conventional (x sqrt2),Starrydata (experimental),10.1039/d0ee03014g,https://doi.org/10.1039/d0ee03014g,Starrydata all_curves.csv (release 'latest'),Carrete PRX 4:011019 (2014),https://doi.org/10.1103/PhysRevX.4.011019,AFLOW aflow:be258713e260b2e9 (aflowlib.duke.edu:AFLOWDATA/LIB3_WEB/CoSbZr_sv/T0003.CAB) - lowest-enthalpy F-43m 3-atom entry; AFLOW is the structure source used by Carrete et al.,"Carrete et al. PRX 4, 011019 (2014), Table III, compound CoSbZr",True,stoichiometric,ZrCoSb
ZrCoSb,7.129803611410698,W/m/K,872.39,"experimental, Wiedemann-Franz: kappa_total - L*T/rho (Kim2015 L(S=32uV/K))",0,experimental,1.0,wf_subtracted,6.105,216.0,F-43m,T0003.CAB,,"[""Co"", ""Sb"", ""Zr""]","[[0.75, 0.75, 0.75], [0, 0, 0], [0.5, 0.5, 0.5]]",A,primitive->conventional (x sqrt2),Starrydata (experimental),10.1007/s11664-016-5168-z,https://doi.org/10.1007/s11664-016-5168-z,Starrydata all_curves.csv (release 'latest'),Carrete PRX 4:011019 (2014),https://doi.org/10.1103/PhysRevX.4.011019,AFLOW aflow:be258713e260b2e9 (aflowlib.duke.edu:AFLOWDATA/LIB3_WEB/CoSbZr_sv/T0003.CAB) - lowest-enthalpy F-43m 3-atom entry; AFLOW is the structure source used by Carrete et al.,"Carrete et al. PRX 4, 011019 (2014), Table III, compound CoSbZr",True,stoichiometric,ZrCoSb
ZrCoSb,7.217891138887718,W/m/K,872.5214,"experimental, Wiedemann-Franz: kappa_total - L*T/rho (Kim2015 L(S=108uV/K))",0,experimental,1.0,wf_subtracted,6.105,216.0,F-43m,T0003.CAB,,"[""Co"", ""Sb"", ""Zr""]","[[0.75, 0.75, 0.75], [0, 0, 0], [0.5, 0.5, 0.5]]",A,primitive->conventional (x sqrt2),Starrydata (experimental),10.1039/c7tc01570d,https://doi.org/10.1039/c7tc01570d,Starrydata all_curves.csv (release 'latest'),Carrete PRX 4:011019 (2014),https://doi.org/10.1103/PhysRevX.4.011019,AFLOW aflow:be258713e260b2e9 (aflowlib.duke.edu:AFLOWDATA/LIB3_WEB/CoSbZr_sv/T0003.CAB) - lowest-enthalpy F-43m 3-atom entry; AFLOW is the structure source used by Carrete et al.,"Carrete et al. PRX 4, 011019 (2014), Table III, compound CoSbZr",True,stoichiometric,ZrCoSb
ZrCoSb,4.919690525159931,W/m/K,874.4,"experimental, Wiedemann-Franz: kappa_total - L*T/rho (Kim2015 L(S=92uV/K))",0,experimental,1.0,wf_subtracted,6.105,216.0,F-43m,T0003.CAB,,"[""Co"", ""Sb"", ""Zr""]","[[0.75, 0.75, 0.75], [0, 0, 0], [0.5, 0.5, 0.5]]",A,primitive->conventional (x sqrt2),Starrydata (experimental),10.1063/1.5109091,https://doi.org/10.1063/1.5109091,Starrydata all_curves.csv (release 'latest'),Carrete PRX 4:011019 (2014),https://doi.org/10.1103/PhysRevX.4.011019,AFLOW aflow:be258713e260b2e9 (aflowlib.duke.edu:AFLOWDATA/LIB3_WEB/CoSbZr_sv/T0003.CAB) - lowest-enthalpy F-43m 3-atom entry; AFLOW is the structure source used by Carrete et al.,"Carrete et al. PRX 4, 011019 (2014), Table III, compound CoSbZr",True,stoichiometric,ZrCoSb
ZrCoSb,8.73566997465643,W/m/K,880.92,"experimental, Wiedemann-Franz: kappa_total - L*T/rho (Kim2015 L(S=86uV/K))",0,experimental,1.0,wf_subtracted,6.105,216.0,F-43m,T0003.CAB,,"[""Co"", ""Sb"", ""Zr""]","[[0.75, 0.75, 0.75], [0, 0, 0], [0.5, 0.5, 0.5]]",A,primitive->conventional (x sqrt2),Starrydata (experimental),10.2320/matertrans.46.1481,https://doi.org/10.2320/matertrans.46.1481,Starrydata all_curves.csv (release 'latest'),Carrete PRX 4:011019 (2014),https://doi.org/10.1103/PhysRevX.4.011019,AFLOW aflow:be258713e260b2e9 (aflowlib.duke.edu:AFLOWDATA/LIB3_WEB/CoSbZr_sv/T0003.CAB) - lowest-enthalpy F-43m 3-atom entry; AFLOW is the structure source used by Carrete et al.,"Carrete et al. PRX 4, 011019 (2014), Table III, compound CoSbZr",True,stoichiometric,ZrCoSb
ZrCoSb,9.114342059053826,W/m/K,889.1999,"experimental, Wiedemann-Franz: kappa_total - L*T/rho (Kim2015 L(S=196uV/K))",0,experimental,1.0,wf_subtracted,6.105,216.0,F-43m,T0003.CAB,,"[""Co"", ""Sb"", ""Zr""]","[[0.75, 0.75, 0.75], [0, 0, 0], [0.5, 0.5, 0.5]]",A,primitive->conventional (x sqrt2),Starrydata (experimental),10.1109/ict.2005.1519955,https://doi.org/10.1109/ict.2005.1519955,Starrydata all_curves.csv (release 'latest'),Carrete PRX 4:011019 (2014),https://doi.org/10.1103/PhysRevX.4.011019,AFLOW aflow:be258713e260b2e9 (aflowlib.duke.edu:AFLOWDATA/LIB3_WEB/CoSbZr_sv/T0003.CAB) - lowest-enthalpy F-43m 3-atom entry; AFLOW is the structure source used by Carrete et al.,"Carrete et al. PRX 4, 011019 (2014), Table III, compound CoSbZr",True,stoichiometric,ZrCoSb
ZrCoSb,8.72978148991612,W/m/K,891.2779,"experimental, Wiedemann-Franz: kappa_total - L*T/rho (Kim2015 L(S=173uV/K))",0,experimental,1.0,wf_subtracted,6.105,216.0,F-43m,T0003.CAB,,"[""Co"", ""Sb"", ""Zr""]","[[0.75, 0.75, 0.75], [0, 0, 0], [0.5, 0.5, 0.5]]",A,primitive->conventional (x sqrt2),Starrydata (experimental),10.2320/matertrans.47.1445,https://doi.org/10.2320/matertrans.47.1445,Starrydata all_curves.csv (release 'latest'),Carrete PRX 4:011019 (2014),https://doi.org/10.1103/PhysRevX.4.011019,AFLOW aflow:be258713e260b2e9 (aflowlib.duke.edu:AFLOWDATA/LIB3_WEB/CoSbZr_sv/T0003.CAB) - lowest-enthalpy F-43m 3-atom entry; AFLOW is the structure source used by Carrete et al.,"Carrete et al. PRX 4, 011019 (2014), Table III, compound CoSbZr",True,stoichiometric,ZrCoSb
ZrCoSb,6.644487325751943,W/m/K,893.3941,"experimental, Wiedemann-Franz: kappa_total - L*T/rho (Kim2015 L(S=170uV/K))",0,experimental,1.0,wf_subtracted,6.105,216.0,F-43m,T0003.CAB,,"[""Co"", ""Sb"", ""Zr""]","[[0.75, 0.75, 0.75], [0, 0, 0], [0.5, 0.5, 0.5]]",A,primitive->conventional (x sqrt2),Starrydata (experimental),10.1143/jjap.46.l673,https://doi.org/10.1143/jjap.46.l673,Starrydata all_curves.csv (release 'latest'),Carrete PRX 4:011019 (2014),https://doi.org/10.1103/PhysRevX.4.011019,AFLOW aflow:be258713e260b2e9 (aflowlib.duke.edu:AFLOWDATA/LIB3_WEB/CoSbZr_sv/T0003.CAB) - lowest-enthalpy F-43m 3-atom entry; AFLOW is the structure source used by Carrete et al.,"Carrete et al. PRX 4, 011019 (2014), Table III, compound CoSbZr",True,stoichiometric,ZrCoSb
ZrCoSb,6.454413095190119,W/m/K,897.2164,"experimental, Wiedemann-Franz: kappa_total - L*T/rho (Kim2015 L(S=165uV/K))",0,experimental,1.0,wf_subtracted,6.105,216.0,F-43m,T0003.CAB,,"[""Co"", ""Sb"", ""Zr""]","[[0.75, 0.75, 0.75], [0, 0, 0], [0.5, 0.5, 0.5]]",A,primitive->conventional (x sqrt2),Starrydata (experimental),10.1109/ict.2006.331297,https://doi.org/10.1109/ict.2006.331297,Starrydata all_curves.csv (release 'latest'),Carrete PRX 4:011019 (2014),https://doi.org/10.1103/PhysRevX.4.011019,AFLOW aflow:be258713e260b2e9 (aflowlib.duke.edu:AFLOWDATA/LIB3_WEB/CoSbZr_sv/T0003.CAB) - lowest-enthalpy F-43m 3-atom entry; AFLOW is the structure source used by Carrete et al.,"Carrete et al. PRX 4, 011019 (2014), Table III, compound CoSbZr",True,stoichiometric,ZrCoSb
ZrCoSb,5.876045783544902,W/m/K,921.78,"experimental, Wiedemann-Franz: kappa_total - L*T/rho (Kim2015 L(S=69uV/K))",0,experimental,1.0,wf_subtracted,6.105,216.0,F-43m,T0003.CAB,,"[""Co"", ""Sb"", ""Zr""]","[[0.75, 0.75, 0.75], [0, 0, 0], [0.5, 0.5, 0.5]]",A,primitive->conventional (x sqrt2),Starrydata (experimental),10.1039/d0ee03014g,https://doi.org/10.1039/d0ee03014g,Starrydata all_curves.csv (release 'latest'),Carrete PRX 4:011019 (2014),https://doi.org/10.1103/PhysRevX.4.011019,AFLOW aflow:be258713e260b2e9 (aflowlib.duke.edu:AFLOWDATA/LIB3_WEB/CoSbZr_sv/T0003.CAB) - lowest-enthalpy F-43m 3-atom entry; AFLOW is the structure source used by Carrete et al.,"Carrete et al. PRX 4, 011019 (2014), Table III, compound CoSbZr",True,stoichiometric,ZrCoSb
ZrCoSb,6.943260496072774,W/m/K,924.2796,"experimental, Wiedemann-Franz: kappa_total - L*T/rho (Kim2015 L(S=115uV/K))",0,experimental,1.0,wf_subtracted,6.105,216.0,F-43m,T0003.CAB,,"[""Co"", ""Sb"", ""Zr""]","[[0.75, 0.75, 0.75], [0, 0, 0], [0.5, 0.5, 0.5]]",A,primitive->conventional (x sqrt2),Starrydata (experimental),10.1039/c7tc01570d,https://doi.org/10.1039/c7tc01570d,Starrydata all_curves.csv (release 'latest'),Carrete PRX 4:011019 (2014),https://doi.org/10.1103/PhysRevX.4.011019,AFLOW aflow:be258713e260b2e9 (aflowlib.duke.edu:AFLOWDATA/LIB3_WEB/CoSbZr_sv/T0003.CAB) - lowest-enthalpy F-43m 3-atom entry; AFLOW is the structure source used by Carrete et al.,"Carrete et al. PRX 4, 011019 (2014), Table III, compound CoSbZr",True,stoichiometric,ZrCoSb
ZrCoSb,8.468335942560877,W/m/K,926.72,"experimental, Wiedemann-Franz: kappa_total - L*T/rho (Kim2015 L(S=88uV/K))",0,experimental,1.0,wf_subtracted,6.105,216.0,F-43m,T0003.CAB,,"[""Co"", ""Sb"", ""Zr""]","[[0.75, 0.75, 0.75], [0, 0, 0], [0.5, 0.5, 0.5]]",A,primitive->conventional (x sqrt2),Starrydata (experimental),10.2320/matertrans.46.1481,https://doi.org/10.2320/matertrans.46.1481,Starrydata all_curves.csv (release 'latest'),Carrete PRX 4:011019 (2014),https://doi.org/10.1103/PhysRevX.4.011019,AFLOW aflow:be258713e260b2e9 (aflowlib.duke.edu:AFLOWDATA/LIB3_WEB/CoSbZr_sv/T0003.CAB) - lowest-enthalpy F-43m 3-atom entry; AFLOW is the structure source used by Carrete et al.,"Carrete et al. PRX 4, 011019 (2014), Table III, compound CoSbZr",True,stoichiometric,ZrCoSb
ZrCoSb,8.739690188755713,W/m/K,932.3641,"experimental, Wiedemann-Franz: kappa_total - L*T/rho (Kim2015 L(S=186uV/K))",0,experimental,1.0,wf_subtracted,6.105,216.0,F-43m,T0003.CAB,,"[""Co"", ""Sb"", ""Zr""]","[[0.75, 0.75, 0.75], [0, 0, 0], [0.5, 0.5, 0.5]]",A,primitive->conventional (x sqrt2),Starrydata (experimental),10.1109/ict.2005.1519955,https://doi.org/10.1109/ict.2005.1519955,Starrydata all_curves.csv (release 'latest'),Carrete PRX 4:011019 (2014),https://doi.org/10.1103/PhysRevX.4.011019,AFLOW aflow:be258713e260b2e9 (aflowlib.duke.edu:AFLOWDATA/LIB3_WEB/CoSbZr_sv/T0003.CAB) - lowest-enthalpy F-43m 3-atom entry; AFLOW is the structure source used by Carrete et al.,"Carrete et al. PRX 4, 011019 (2014), Table III, compound CoSbZr",True,stoichiometric,ZrCoSb
ZrCoSb,8.332354001346692,W/m/K,942.5881,"experimental, Wiedemann-Franz: kappa_total - L*T/rho (Kim2015 L(S=156uV/K))",0,experimental,1.0,wf_subtracted,6.105,216.0,F-43m,T0003.CAB,,"[""Co"", ""Sb"", ""Zr""]","[[0.75, 0.75, 0.75], [0, 0, 0], [0.5, 0.5, 0.5]]",A,primitive->conventional (x sqrt2),Starrydata (experimental),10.2320/matertrans.47.1445,https://doi.org/10.2320/matertrans.47.1445,Starrydata all_curves.csv (release 'latest'),Carrete PRX 4:011019 (2014),https://doi.org/10.1103/PhysRevX.4.011019,AFLOW aflow:be258713e260b2e9 (aflowlib.duke.edu:AFLOWDATA/LIB3_WEB/CoSbZr_sv/T0003.CAB) - lowest-enthalpy F-43m 3-atom entry; AFLOW is the structure source used by Carrete et al.,"Carrete et al. PRX 4, 011019 (2014), Table III, compound CoSbZr",True,stoichiometric,ZrCoSb
ZrCoSb,6.032855257316718,W/m/K,944.3777,"experimental, Wiedemann-Franz: kappa_total - L*T/rho (Kim2015 L(S=153uV/K))",0,experimental,1.0,wf_subtracted,6.105,216.0,F-43m,T0003.CAB,,"[""Co"", ""Sb"", ""Zr""]","[[0.75, 0.75, 0.75], [0, 0, 0], [0.5, 0.5, 0.5]]",A,primitive->conventional (x sqrt2),Starrydata (experimental),10.1109/ict.2006.331297,https://doi.org/10.1109/ict.2006.331297,Starrydata all_curves.csv (release 'latest'),Carrete PRX 4:011019 (2014),https://doi.org/10.1103/PhysRevX.4.011019,AFLOW aflow:be258713e260b2e9 (aflowlib.duke.edu:AFLOWDATA/LIB3_WEB/CoSbZr_sv/T0003.CAB) - lowest-enthalpy F-43m 3-atom entry; AFLOW is the structure source used by Carrete et al.,"Carrete et al. PRX 4, 011019 (2014), Table III, compound CoSbZr",True,stoichiometric,ZrCoSb
ZrCoSb,6.462646238145876,W/m/K,944.6438,"experimental, Wiedemann-Franz: kappa_total - L*T/rho (Kim2015 L(S=157uV/K))",0,experimental,1.0,wf_subtracted,6.105,216.0,F-43m,T0003.CAB,,"[""Co"", ""Sb"", ""Zr""]","[[0.75, 0.75, 0.75], [0, 0, 0], [0.5, 0.5, 0.5]]",A,primitive->conventional (x sqrt2),Starrydata (experimental),10.1143/jjap.46.l673,https://doi.org/10.1143/jjap.46.l673,Starrydata all_curves.csv (release 'latest'),Carrete PRX 4:011019 (2014),https://doi.org/10.1103/PhysRevX.4.011019,AFLOW aflow:be258713e260b2e9 (aflowlib.duke.edu:AFLOWDATA/LIB3_WEB/CoSbZr_sv/T0003.CAB) - lowest-enthalpy F-43m 3-atom entry; AFLOW is the structure source used by Carrete et al.,"Carrete et al. PRX 4, 011019 (2014), Table III, compound CoSbZr",True,stoichiometric,ZrCoSb
ZrCoSb,8.444766137288314,W/m/K,970.99,"experimental, Wiedemann-Franz: kappa_total - L*T/rho (Kim2015 L(S=91uV/K))",0,experimental,1.0,wf_subtracted,6.105,216.0,F-43m,T0003.CAB,,"[""Co"", ""Sb"", ""Zr""]","[[0.75, 0.75, 0.75], [0, 0, 0], [0.5, 0.5, 0.5]]",A,primitive->conventional (x sqrt2),Starrydata (experimental),10.2320/matertrans.46.1481,https://doi.org/10.2320/matertrans.46.1481,Starrydata all_curves.csv (release 'latest'),Carrete PRX 4:011019 (2014),https://doi.org/10.1103/PhysRevX.4.011019,AFLOW aflow:be258713e260b2e9 (aflowlib.duke.edu:AFLOWDATA/LIB3_WEB/CoSbZr_sv/T0003.CAB) - lowest-enthalpy F-43m 3-atom entry; AFLOW is the structure source used by Carrete et al.,"Carrete et al. PRX 4, 011019 (2014), Table III, compound CoSbZr",True,stoichiometric,ZrCoSb
ZrCoSb,5.5016527503514325,W/m/K,971.05,"experimental, Wiedemann-Franz: kappa_total - L*T/rho (Kim2015 L(S=51uV/K))",0,experimental,1.0,wf_subtracted,6.105,216.0,F-43m,T0003.CAB,,"[""Co"", ""Sb"", ""Zr""]","[[0.75, 0.75, 0.75], [0, 0, 0], [0.5, 0.5, 0.5]]",A,primitive->conventional (x sqrt2),Starrydata (experimental),10.1039/d0ee03014g,https://doi.org/10.1039/d0ee03014g,Starrydata all_curves.csv (release 'latest'),Carrete PRX 4:011019 (2014),https://doi.org/10.1103/PhysRevX.4.011019,AFLOW aflow:be258713e260b2e9 (aflowlib.duke.edu:AFLOWDATA/LIB3_WEB/CoSbZr_sv/T0003.CAB) - lowest-enthalpy F-43m 3-atom entry; AFLOW is the structure source used by Carrete et al.,"Carrete et al. PRX 4, 011019 (2014), Table III, compound CoSbZr",True,stoichiometric,ZrCoSb
ZrCoSb,6.627712293613554,W/m/K,971.69,"experimental, Wiedemann-Franz: kappa_total - L*T/rho (Kim2015 L(S=35uV/K))",0,experimental,1.0,wf_subtracted,6.105,216.0,F-43m,T0003.CAB,,"[""Co"", ""Sb"", ""Zr""]","[[0.75, 0.75, 0.75], [0, 0, 0], [0.5, 0.5, 0.5]]",A,primitive->conventional (x sqrt2),Starrydata (experimental),10.1007/s11664-016-5168-z,https://doi.org/10.1007/s11664-016-5168-z,Starrydata all_curves.csv (release 'latest'),Carrete PRX 4:011019 (2014),https://doi.org/10.1103/PhysRevX.4.011019,AFLOW aflow:be258713e260b2e9 (aflowlib.duke.edu:AFLOWDATA/LIB3_WEB/CoSbZr_sv/T0003.CAB) - lowest-enthalpy F-43m 3-atom entry; AFLOW is the structure source used by Carrete et al.,"Carrete et al. PRX 4, 011019 (2014), Table III, compound CoSbZr",True,stoichiometric,ZrCoSb
ZrCoSb,6.844501350911873,W/m/K,973.484,"experimental, Wiedemann-Franz: kappa_total - L*T/rho (Kim2015 L(S=120uV/K))",0,experimental,1.0,wf_subtracted,6.105,216.0,F-43m,T0003.CAB,,"[""Co"", ""Sb"", ""Zr""]","[[0.75, 0.75, 0.75], [0, 0, 0], [0.5, 0.5, 0.5]]",A,primitive->conventional (x sqrt2),Starrydata (experimental),10.1039/c7tc01570d,https://doi.org/10.1039/c7tc01570d,Starrydata all_curves.csv (release 'latest'),Carrete PRX 4:011019 (2014),https://doi.org/10.1103/PhysRevX.4.011019,AFLOW aflow:be258713e260b2e9 (aflowlib.duke.edu:AFLOWDATA/LIB3_WEB/CoSbZr_sv/T0003.CAB) - lowest-enthalpy F-43m 3-atom entry; AFLOW is the structure source used by Carrete et al.,"Carrete et al. PRX 4, 011019 (2014), Table III, compound CoSbZr",True,stoichiometric,ZrCoSb
ZrCoSb,8.807343536707595,W/m/K,984.2515,"experimental, Wiedemann-Franz: kappa_total - L*T/rho (Kim2015 L(S=176uV/K))",0,experimental,1.0,wf_subtracted,6.105,216.0,F-43m,T0003.CAB,,"[""Co"", ""Sb"", ""Zr""]","[[0.75, 0.75, 0.75], [0, 0, 0], [0.5, 0.5, 0.5]]",A,primitive->conventional (x sqrt2),Starrydata (experimental),10.1109/ict.2005.1519955,https://doi.org/10.1109/ict.2005.1519955,Starrydata all_curves.csv (release 'latest'),Carrete PRX 4:011019 (2014),https://doi.org/10.1103/PhysRevX.4.011019,AFLOW aflow:be258713e260b2e9 (aflowlib.duke.edu:AFLOWDATA/LIB3_WEB/CoSbZr_sv/T0003.CAB) - lowest-enthalpy F-43m 3-atom entry; AFLOW is the structure source used by Carrete et al.,"Carrete et al. PRX 4, 011019 (2014), Table III, compound CoSbZr",True,stoichiometric,ZrCoSb
ZrCoSb,6.068273068963675,W/m/K,989.0489,"experimental, Wiedemann-Franz: kappa_total - L*T/rho (Kim2015 L(S=144uV/K))",0,experimental,1.0,wf_subtracted,6.105,216.0,F-43m,T0003.CAB,,"[""Co"", ""Sb"", ""Zr""]","[[0.75, 0.75, 0.75], [0, 0, 0], [0.5, 0.5, 0.5]]",A,primitive->conventional (x sqrt2),Starrydata (experimental),10.1109/ict.2006.331297,https://doi.org/10.1109/ict.2006.331297,Starrydata all_curves.csv (release 'latest'),Carrete PRX 4:011019 (2014),https://doi.org/10.1103/PhysRevX.4.011019,AFLOW aflow:be258713e260b2e9 (aflowlib.duke.edu:AFLOWDATA/LIB3_WEB/CoSbZr_sv/T0003.CAB) - lowest-enthalpy F-43m 3-atom entry; AFLOW is the structure source used by Carrete et al.,"Carrete et al. PRX 4, 011019 (2014), Table III, compound CoSbZr",True,stoichiometric,ZrCoSb
ZrCoSb,8.200702090667424,W/m/K,992.0881,"experimental, Wiedemann-Franz: kappa_total - L*T/rho (Kim2015 L(S=149uV/K))",0,experimental,1.0,wf_subtracted,6.105,216.0,F-43m,T0003.CAB,,"[""Co"", ""Sb"", ""Zr""]","[[0.75, 0.75, 0.75], [0, 0, 0], [0.5, 0.5, 0.5]]",A,primitive->conventional (x sqrt2),Starrydata (experimental),10.2320/matertrans.47.1445,https://doi.org/10.2320/matertrans.47.1445,Starrydata all_curves.csv (release 'latest'),Carrete PRX 4:011019 (2014),https://doi.org/10.1103/PhysRevX.4.011019,AFLOW aflow:be258713e260b2e9 (aflowlib.duke.edu:AFLOWDATA/LIB3_WEB/CoSbZr_sv/T0003.CAB) - lowest-enthalpy F-43m 3-atom entry; AFLOW is the structure source used by Carrete et al.,"Carrete et al. PRX 4, 011019 (2014), Table III, compound CoSbZr",True,stoichiometric,ZrCoSb
ZrCoSb,6.337560706036682,W/m/K,992.2254,"experimental, Wiedemann-Franz: kappa_total - L*T/rho (Kim2015 L(S=148uV/K))",0,experimental,1.0,wf_subtracted,6.105,216.0,F-43m,T0003.CAB,,"[""Co"", ""Sb"", ""Zr""]","[[0.75, 0.75, 0.75], [0, 0, 0], [0.5, 0.5, 0.5]]",A,primitive->conventional (x sqrt2),Starrydata (experimental),10.1143/jjap.46.l673,https://doi.org/10.1143/jjap.46.l673,Starrydata all_curves.csv (release 'latest'),Carrete PRX 4:011019 (2014),https://doi.org/10.1103/PhysRevX.4.011019,AFLOW aflow:be258713e260b2e9 (aflowlib.duke.edu:AFLOWDATA/LIB3_WEB/CoSbZr_sv/T0003.CAB) - lowest-enthalpy F-43m 3-atom entry; AFLOW is the structure source used by Carrete et al.,"Carrete et al. PRX 4, 011019 (2014), Table III, compound CoSbZr",True,stoichiometric,ZrCoSb
ZrCoSb,6.564406690108615,W/m/K,1022.652,"experimental, Wiedemann-Franz: kappa_total - L*T/rho (Kim2015 L(S=123uV/K))",0,experimental,1.0,wf_subtracted,6.105,216.0,F-43m,T0003.CAB,,"[""Co"", ""Sb"", ""Zr""]","[[0.75, 0.75, 0.75], [0, 0, 0], [0.5, 0.5, 0.5]]",A,primitive->conventional (x sqrt2),Starrydata (experimental),10.1039/c7tc01570d,https://doi.org/10.1039/c7tc01570d,Starrydata all_curves.csv (release 'latest'),Carrete PRX 4:011019 (2014),https://doi.org/10.1103/PhysRevX.4.011019,AFLOW aflow:be258713e260b2e9 (aflowlib.duke.edu:AFLOWDATA/LIB3_WEB/CoSbZr_sv/T0003.CAB) - lowest-enthalpy F-43m 3-atom entry; AFLOW is the structure source used by Carrete et al.,"Carrete et al. PRX 4, 011019 (2014), Table III, compound CoSbZr",True,stoichiometric,ZrCoSb
ZrCoSb,6.372414560840827,W/m/K,1074.428,"experimental, Wiedemann-Franz: kappa_total - L*T/rho (Kim2015 L(S=124uV/K))",0,experimental,1.0,wf_subtracted,6.105,216.0,F-43m,T0003.CAB,,"[""Co"", ""Sb"", ""Zr""]","[[0.75, 0.75, 0.75], [0, 0, 0], [0.5, 0.5, 0.5]]",A,primitive->conventional (x sqrt2),Starrydata (experimental),10.1039/c7tc01570d,https://doi.org/10.1039/c7tc01570d,Starrydata all_curves.csv (release 'latest'),Carrete PRX 4:011019 (2014),https://doi.org/10.1103/PhysRevX.4.011019,AFLOW aflow:be258713e260b2e9 (aflowlib.duke.edu:AFLOWDATA/LIB3_WEB/CoSbZr_sv/T0003.CAB) - lowest-enthalpy F-43m 3-atom entry; AFLOW is the structure source used by Carrete et al.,"Carrete et al. PRX 4, 011019 (2014), Table III, compound CoSbZr",True,stoichiometric,ZrCoSb
ZrNiPb,7.585405406355404,W/m/K,301.3846,"experimental, Wiedemann-Franz: kappa_total - L*T/rho (Kim2015 L(S=228uV/K))",0,experimental,1.0,wf_subtracted,6.2446,216.0,F-43m,T0003.CAB,,"[""Ni"", ""Pb"", ""Zr""]","[[0.75, 0.75, 0.75], [0, 0, 0], [0.5, 0.5, 0.5]]",A,primitive->conventional (x sqrt2),Starrydata (experimental),10.1021/acs.chemmater.6b04898,https://doi.org/10.1021/acs.chemmater.6b04898,Starrydata all_curves.csv (release 'latest'),Carrete PRX 4:011019 (2014),https://doi.org/10.1103/PhysRevX.4.011019,AFLOW aflow:4a97a11ae6fc5686 (aflowlib.duke.edu:AFLOWDATA/LIB3_WEB/Ni_pvPb_dZr_sv/T0003.CAB) - lowest-enthalpy F-43m 3-atom entry; AFLOW is the structure source used by Carrete et al.,"Carrete et al. PRX 4, 011019 (2014), Table III, compound NiPbZr",True,stoichiometric,ZrNiPb
ZrNiPb,6.822370567768012,W/m/K,373.6934,"experimental, Wiedemann-Franz: kappa_total - L*T/rho (Kim2015 L(S=246uV/K))",0,experimental,1.0,wf_subtracted,6.2446,216.0,F-43m,T0003.CAB,,"[""Ni"", ""Pb"", ""Zr""]","[[0.75, 0.75, 0.75], [0, 0, 0], [0.5, 0.5, 0.5]]",A,primitive->conventional (x sqrt2),Starrydata (experimental),10.1021/acs.chemmater.6b04898,https://doi.org/10.1021/acs.chemmater.6b04898,Starrydata all_curves.csv (release 'latest'),Carrete PRX 4:011019 (2014),https://doi.org/10.1103/PhysRevX.4.011019,AFLOW aflow:4a97a11ae6fc5686 (aflowlib.duke.edu:AFLOWDATA/LIB3_WEB/Ni_pvPb_dZr_sv/T0003.CAB) - lowest-enthalpy F-43m 3-atom entry; AFLOW is the structure source used by Carrete et al.,"Carrete et al. PRX 4, 011019 (2014), Table III, compound NiPbZr",True,stoichiometric,ZrNiPb
ZrNiPb,5.647570806633364,W/m/K,473.2197,"experimental, Wiedemann-Franz: kappa_total - L*T/rho (Kim2015 L(S=261uV/K))",0,experimental,1.0,wf_subtracted,6.2446,216.0,F-43m,T0003.CAB,,"[""Ni"", ""Pb"", ""Zr""]","[[0.75, 0.75, 0.75], [0, 0, 0], [0.5, 0.5, 0.5]]",A,primitive->conventional (x sqrt2),Starrydata (experimental),10.1021/acs.chemmater.6b04898,https://doi.org/10.1021/acs.chemmater.6b04898,Starrydata all_curves.csv (release 'latest'),Carrete PRX 4:011019 (2014),https://doi.org/10.1103/PhysRevX.4.011019,AFLOW aflow:4a97a11ae6fc5686 (aflowlib.duke.edu:AFLOWDATA/LIB3_WEB/Ni_pvPb_dZr_sv/T0003.CAB) - lowest-enthalpy F-43m 3-atom entry; AFLOW is the structure source used by Carrete et al.,"Carrete et al. PRX 4, 011019 (2014), Table III, compound NiPbZr",True,stoichiometric,ZrNiPb
ZrNiPb,5.134460458093103,W/m/K,571.9686,"experimental, Wiedemann-Franz: kappa_total - L*T/rho (Kim2015 L(S=243uV/K))",0,experimental,1.0,wf_subtracted,6.2446,216.0,F-43m,T0003.CAB,,"[""Ni"", ""Pb"", ""Zr""]","[[0.75, 0.75, 0.75], [0, 0, 0], [0.5, 0.5, 0.5]]",A,primitive->conventional (x sqrt2),Starrydata (experimental),10.1021/acs.chemmater.6b04898,https://doi.org/10.1021/acs.chemmater.6b04898,Starrydata all_curves.csv (release 'latest'),Carrete PRX 4:011019 (2014),https://doi.org/10.1103/PhysRevX.4.011019,AFLOW aflow:4a97a11ae6fc5686 (aflowlib.duke.edu:AFLOWDATA/LIB3_WEB/Ni_pvPb_dZr_sv/T0003.CAB) - lowest-enthalpy F-43m 3-atom entry; AFLOW is the structure source used by Carrete et al.,"Carrete et al. PRX 4, 011019 (2014), Table III, compound NiPbZr",True,stoichiometric,ZrNiPb
ZrNiPb,5.146890362227769,W/m/K,671.9436,"experimental, Wiedemann-Franz: kappa_total - L*T/rho (Kim2015 L(S=199uV/K))",0,experimental,1.0,wf_subtracted,6.2446,216.0,F-43m,T0003.CAB,,"[""Ni"", ""Pb"", ""Zr""]","[[0.75, 0.75, 0.75], [0, 0, 0], [0.5, 0.5, 0.5]]",A,primitive->conventional (x sqrt2),Starrydata (experimental),10.1021/acs.chemmater.6b04898,https://doi.org/10.1021/acs.chemmater.6b04898,Starrydata all_curves.csv (release 'latest'),Carrete PRX 4:011019 (2014),https://doi.org/10.1103/PhysRevX.4.011019,AFLOW aflow:4a97a11ae6fc5686 (aflowlib.duke.edu:AFLOWDATA/LIB3_WEB/Ni_pvPb_dZr_sv/T0003.CAB) - lowest-enthalpy F-43m 3-atom entry; AFLOW is the structure source used by Carrete et al.,"Carrete et al. PRX 4, 011019 (2014), Table III, compound NiPbZr",True,stoichiometric,ZrNiPb
ZrNiPb,5.522559687069132,W/m/K,771.8385,"experimental, Wiedemann-Franz: kappa_total - L*T/rho (Kim2015 L(S=158uV/K))",0,experimental,1.0,wf_subtracted,6.2446,216.0,F-43m,T0003.CAB,,"[""Ni"", ""Pb"", ""Zr""]","[[0.75, 0.75, 0.75], [0, 0, 0], [0.5, 0.5, 0.5]]",A,primitive->conventional (x sqrt2),Starrydata (experimental),10.1021/acs.chemmater.6b04898,https://doi.org/10.1021/acs.chemmater.6b04898,Starrydata all_curves.csv (release 'latest'),Carrete PRX 4:011019 (2014),https://doi.org/10.1103/PhysRevX.4.011019,AFLOW aflow:4a97a11ae6fc5686 (aflowlib.duke.edu:AFLOWDATA/LIB3_WEB/Ni_pvPb_dZr_sv/T0003.CAB) - lowest-enthalpy F-43m 3-atom entry; AFLOW is the structure source used by Carrete et al.,"Carrete et al. PRX 4, 011019 (2014), Table III, compound NiPbZr",True,stoichiometric,ZrNiPb
ZrNiPb,5.91306802444255,W/m/K,873.0345,"experimental, Wiedemann-Franz: kappa_total - L*T/rho (Kim2015 L(S=125uV/K))",0,experimental,1.0,wf_subtracted,6.2446,216.0,F-43m,T0003.CAB,,"[""Ni"", ""Pb"", ""Zr""]","[[0.75, 0.75, 0.75], [0, 0, 0], [0.5, 0.5, 0.5]]",A,primitive->conventional (x sqrt2),Starrydata (experimental),10.1021/acs.chemmater.6b04898,https://doi.org/10.1021/acs.chemmater.6b04898,Starrydata all_curves.csv (release 'latest'),Carrete PRX 4:011019 (2014),https://doi.org/10.1103/PhysRevX.4.011019,AFLOW aflow:4a97a11ae6fc5686 (aflowlib.duke.edu:AFLOWDATA/LIB3_WEB/Ni_pvPb_dZr_sv/T0003.CAB) - lowest-enthalpy F-43m 3-atom entry; AFLOW is the structure source used by Carrete et al.,"Carrete et al. PRX 4, 011019 (2014), Table III, compound NiPbZr",True,stoichiometric,ZrNiPb
ZrNiSn,6.045080874408377,W/m/K,201.0,"experimental, Wiedemann-Franz: kappa_total - L*T/rho (Kim2015 L(S=108uV/K))",0,experimental,1.0,wf_subtracted,6.066303,216.0,F-43m,half-Heusler (C1b / MgAgAs),,"[""Zr"", ""Zr"", ""Zr"", ""Zr"", ""Ni"", ""Ni"", ""Ni"", ""Ni"", ""Sn"", ""Sn"", ""Sn"", ""Sn""]","[[0.0, 0.0, 0.0], [0.0, 0.5, 0.5], [0.5, 0.0, 0.5], [0.5, 0.5, 0.0], [0.25, 0.75, 0.75], [0.25, 0.25, 0.25], [0.75, 0.75, 0.25], [0.75, 0.25, 0.75], [0.5, 0.0, 0.0], [0.5, 0.5, 0.5], [0.0, 0.0, 0.5], [0.0, 0.5, 0.0]]",A,primitive->conventional (x sqrt2),Starrydata (experimental),10.1103/physrevb.59.8615,https://doi.org/10.1103/physrevb.59.8615,Starrydata all_curves.csv (release 'latest'),PhononDB (Togo/NIMS MDR),https://mdr.nims.go.jp/datasets/a0b4db6a-be3a-480a-8ec3-fa64481cc7df,"LTC-calc.log unit cell (PBEsol-relaxed), same file as kappa",mp-924129,True,stoichiometric,ZrNiSn
ZrNiSn,9.080470448650008,W/m/K,201.1,"experimental, Wiedemann-Franz: kappa_total - L*T/rho (Kim2015 L(S=55uV/K))",0,experimental,1.0,wf_subtracted,6.066303,216.0,F-43m,half-Heusler (C1b / MgAgAs),,"[""Zr"", ""Zr"", ""Zr"", ""Zr"", ""Ni"", ""Ni"", ""Ni"", ""Ni"", ""Sn"", ""Sn"", ""Sn"", ""Sn""]","[[0.0, 0.0, 0.0], [0.0, 0.5, 0.5], [0.5, 0.0, 0.5], [0.5, 0.5, 0.0], [0.25, 0.75, 0.75], [0.25, 0.25, 0.25], [0.75, 0.75, 0.25], [0.75, 0.25, 0.75], [0.5, 0.0, 0.0], [0.5, 0.5, 0.5], [0.0, 0.0, 0.5], [0.0, 0.5, 0.0]]",A,primitive->conventional (x sqrt2),Starrydata (experimental),10.1103/physrevb.59.8615,https://doi.org/10.1103/physrevb.59.8615,Starrydata all_curves.csv (release 'latest'),PhononDB (Togo/NIMS MDR),https://mdr.nims.go.jp/datasets/a0b4db6a-be3a-480a-8ec3-fa64481cc7df,"LTC-calc.log unit cell (PBEsol-relaxed), same file as kappa",mp-924129,True,stoichiometric,ZrNiSn
