Repository: Shivamrandive747/Thermalconductivity_prediction

# Calibrating first-principles lattice thermal conductivity to experiment

**A curated half-Heusler dataset and a validated transfer function.**

Published first-principles transport calculations of lattice thermal conductivity exceed what
laboratories measure for the same compound by a **median factor of 1.55**. That offset is regular
enough to be removed in closed form:

$$\kappa_L^{\mathrm{expt}}(T) \;=\; \kappa_L^{\mathrm{BTE}}(T)\;\min\!\left[c\left(\tfrac{T}{300}\right)^{p},\,1\right],
\qquad c = 0.51,\quad p = 0.80$$

Inside a domain of applicability declared before the validation set was scored, this places

File: data/Target_Materials/HEUSLER_KAPPA_TRAINING_SET.csv (part 65 of 192)
formula,kappa_L,kappa_units,temperature_K,method,method_tier,tier_name,weight,kappa_basis,struct_a_A,struct_spacegroup,struct_sg_symbol,struct_prototype,struct_site_ordering,struct_species,struct_frac_coords,struct_grade,lattice_convention,source,source_doi,source_url,source_location,struct_source,struct_source_url,struct_source_detail,struct_id,struct_same_paper_as_kappa,stoichiometry,parent_formula
ZrNiSn,8.02305403330412,W/m/K,203.9,"experimental, Wiedemann-Franz: kappa_total - L*T/rho (Kim2015 L(S=329uV/K))",0,experimental,1.0,wf_subtracted,6.066303,216.0,F-43m,half-Heusler (C1b / MgAgAs),,"[""Zr"", ""Zr"", ""Zr"", ""Zr"", ""Ni"", ""Ni"", ""Ni"", ""Ni"", ""Sn"", ""Sn"", ""Sn"", ""Sn""]","[[0.0, 0.0, 0.0], [0.0, 0.5, 0.5], [0.5, 0.0, 0.5], [0.5, 0.5, 0.0], [0.25, 0.75, 0.75], [0.25, 0.25, 0.25], [0.75, 0.75, 0.25], [0.75, 0.25, 0.75], [0.5, 0.0, 0.0], [0.5, 0.5, 0.5], [0.0, 0.0, 0.5], [0.0, 0.5, 0.0]]",A,primitive->conventional (x sqrt2),Starrydata (experimental),10.1557/proc-545-421,https://doi.org/10.1557/proc-545-421,Starrydata all_curves.csv (release 'latest'),PhononDB (Togo/NIMS MDR),https://mdr.nims.go.jp/datasets/a0b4db6a-be3a-480a-8ec3-fa64481cc7df,"LTC-calc.log unit cell (PBEsol-relaxed), same file as kappa",mp-924129,True,stoichiometric,ZrNiSn
ZrNiSn,6.350502289967647,W/m/K,204.6,"experimental, Wiedemann-Franz: kappa_total - L*T/rho (Kim2015 L(S=183uV/K))",0,experimental,1.0,wf_subtracted,6.066303,216.0,F-43m,half-Heusler (C1b / MgAgAs),,"[""Zr"", ""Zr"", ""Zr"", ""Zr"", ""Ni"", ""Ni"", ""Ni"", ""Ni"", ""Sn"", ""Sn"", ""Sn"", ""Sn""]","[[0.0, 0.0, 0.0], [0.0, 0.5, 0.5], [0.5, 0.0, 0.5], [0.5, 0.5, 0.0], [0.25, 0.75, 0.75], [0.25, 0.25, 0.25], [0.75, 0.75, 0.25], [0.75, 0.25, 0.75], [0.5, 0.0, 0.0], [0.5, 0.5, 0.5], [0.0, 0.0, 0.5], [0.0, 0.5, 0.0]]",A,primitive->conventional (x sqrt2),Starrydata (experimental),10.3390/ma11040649,https://doi.org/10.3390/ma11040649,Starrydata all_curves.csv (release 'latest'),PhononDB (Togo/NIMS MDR),https://mdr.nims.go.jp/datasets/a0b4db6a-be3a-480a-8ec3-fa64481cc7df,"LTC-calc.log unit cell (PBEsol-relaxed), same file as kappa",mp-924129,True,stoichiometric,ZrNiSn
ZrNiSn,16.393543450566508,W/m/K,206.8,"experimental, Wiedemann-Franz: kappa_total - L*T/rho (Kim2015 L(S=81uV/K))",0,experimental,1.0,wf_subtracted,6.066303,216.0,F-43m,half-Heusler (C1b / MgAgAs),,"[""Zr"", ""Zr"", ""Zr"", ""Zr"", ""Ni"", ""Ni"", ""Ni"", ""Ni"", ""Sn"", ""Sn"", ""Sn"", ""Sn""]","[[0.0, 0.0, 0.0], [0.0, 0.5, 0.5], [0.5, 0.0, 0.5], [0.5, 0.5, 0.0], [0.25, 0.75, 0.75], [0.25, 0.25, 0.25], [0.75, 0.75, 0.25], [0.75, 0.25, 0.75], [0.5, 0.0, 0.0], [0.5, 0.5, 0.5], [0.0, 0.0, 0.5], [0.0, 0.5, 0.0]]",A,primitive->conventional (x sqrt2),Starrydata (experimental),10.1103/physrevb.59.8615,https://doi.org/10.1103/physrevb.59.8615,Starrydata all_curves.csv (release 'latest'),PhononDB (Togo/NIMS MDR),https://mdr.nims.go.jp/datasets/a0b4db6a-be3a-480a-8ec3-fa64481cc7df,"LTC-calc.log unit cell (PBEsol-relaxed), same file as kappa",mp-924129,True,stoichiometric,ZrNiSn
ZrNiSn,6.314524788463718,W/m/K,210.4,"experimental, Wiedemann-Franz: kappa_total - L*T/rho (Kim2015 L(S=186uV/K))",0,experimental,1.0,wf_subtracted,6.066303,216.0,F-43m,half-Heusler (C1b / MgAgAs),,"[""Zr"", ""Zr"", ""Zr"", ""Zr"", ""Ni"", ""Ni"", ""Ni"", ""Ni"", ""Sn"", ""Sn"", ""Sn"", ""Sn""]","[[0.0, 0.0, 0.0], [0.0, 0.5, 0.5], [0.5, 0.0, 0.5], [0.5, 0.5, 0.0], [0.25, 0.75, 0.75], [0.25, 0.25, 0.25], [0.75, 0.75, 0.25], [0.75, 0.25, 0.75], [0.5, 0.0, 0.0], [0.5, 0.5, 0.5], [0.0, 0.0, 0.5], [0.0, 0.5, 0.0]]",A,primitive->conventional (x sqrt2),Starrydata (experimental),10.3390/ma11040649,https://doi.org/10.3390/ma11040649,Starrydata all_curves.csv (release 'latest'),PhononDB (Togo/NIMS MDR),https://mdr.nims.go.jp/datasets/a0b4db6a-be3a-480a-8ec3-fa64481cc7df,"LTC-calc.log unit cell (PBEsol-relaxed), same file as kappa",mp-924129,True,stoichiometric,ZrNiSn
ZrNiSn,6.279471465887077,W/m/K,216.1,"experimental, Wiedemann-Franz: kappa_total - L*T/rho (Kim2015 L(S=190uV/K))",0,experimental,1.0,wf_subtracted,6.066303,216.0,F-43m,half-Heusler (C1b / MgAgAs),,"[""Zr"", ""Zr"", ""Zr"", ""Zr"", ""Ni"", ""Ni"", ""Ni"", ""Ni"", ""Sn"", ""Sn"", ""Sn"", ""Sn""]","[[0.0, 0.0, 0.0], [0.0, 0.5, 0.5], [0.5, 0.0, 0.5], [0.5, 0.5, 0.0], [0.25, 0.75, 0.75], [0.25, 0.25, 0.25], [0.75, 0.75, 0.25], [0.75, 0.25, 0.75], [0.5, 0.0, 0.0], [0.5, 0.5, 0.5], [0.0, 0.0, 0.5], [0.0, 0.5, 0.0]]",A,primitive->conventional (x sqrt2),Starrydata (experimental),10.3390/ma11040649,https://doi.org/10.3390/ma11040649,Starrydata all_curves.csv (release 'latest'),PhononDB (Togo/NIMS MDR),https://mdr.nims.go.jp/datasets/a0b4db6a-be3a-480a-8ec3-fa64481cc7df,"LTC-calc.log unit cell (PBEsol-relaxed), same file as kappa",mp-924129,True,stoichiometric,ZrNiSn
ZrNiSn,5.945408651000331,W/m/K,219.0,"experimental, Wiedemann-Franz: kappa_total - L*T/rho (Kim2015 L(S=123uV/K))",0,experimental,1.0,wf_subtracted,6.066303,216.0,F-43m,half-Heusler (C1b / MgAgAs),,"[""Zr"", ""Zr"", ""Zr"", ""Zr"", ""Ni"", ""Ni"", ""Ni"", ""Ni"", ""Sn"", ""Sn"", ""Sn"", ""Sn""]","[[0.0, 0.0, 0.0], [0.0, 0.5, 0.5], [0.5, 0.0, 0.5], [0.5, 0.5, 0.0], [0.25, 0.75, 0.75], [0.25, 0.25, 0.25], [0.75, 0.75, 0.25], [0.75, 0.25, 0.75], [0.5, 0.0, 0.0], [0.5, 0.5, 0.5], [0.0, 0.0, 0.5], [0.0, 0.5, 0.0]]",A,primitive->conventional (x sqrt2),Starrydata (experimental),10.1103/physrevb.59.8615,https://doi.org/10.1103/physrevb.59.8615,Starrydata all_curves.csv (release 'latest'),PhononDB (Togo/NIMS MDR),https://mdr.nims.go.jp/datasets/a0b4db6a-be3a-480a-8ec3-fa64481cc7df,"LTC-calc.log unit cell (PBEsol-relaxed), same file as kappa",mp-924129,True,stoichiometric,ZrNiSn
ZrNiSn,8.685658920679497,W/m/K,219.5,"experimental, Wiedemann-Franz: kappa_total - L*T/rho (Kim2015 L(S=76uV/K))",0,experimental,1.0,wf_subtracted,6.066303,216.0,F-43m,half-Heusler (C1b / MgAgAs),,"[""Zr"", ""Zr"", ""Zr"", ""Zr"", ""Ni"", ""Ni"", ""Ni"", ""Ni"", ""Sn"", ""Sn"", ""Sn"", ""Sn""]","[[0.0, 0.0, 0.0], [0.0, 0.5, 0.5], [0.5, 0.0, 0.5], [0.5, 0.5, 0.0], [0.25, 0.75, 0.75], [0.25, 0.25, 0.25], [0.75, 0.75, 0.25], [0.75, 0.25, 0.75], [0.5, 0.0, 0.0], [0.5, 0.5, 0.5], [0.0, 0.0, 0.5], [0.0, 0.5, 0.0]]",A,primitive->conventional (x sqrt2),Starrydata (experimental),10.1103/physrevb.59.8615,https://doi.org/10.1103/physrevb.59.8615,Starrydata all_curves.csv (release 'latest'),PhononDB (Togo/NIMS MDR),https://mdr.nims.go.jp/datasets/a0b4db6a-be3a-480a-8ec3-fa64481cc7df,"LTC-calc.log unit cell (PBEsol-relaxed), same file as kappa",mp-924129,True,stoichiometric,ZrNiSn
ZrNiSn,6.244500710586998,W/m/K,221.9,"experimental, Wiedemann-Franz: kappa_total - L*T/rho (Kim2015 L(S=198uV/K))",0,experimental,1.0,wf_subtracted,6.066303,216.0,F-43m,half-Heusler (C1b / MgAgAs),,"[""Zr"", ""Zr"", ""Zr"", ""Zr"", ""Ni"", ""Ni"", ""Ni"", ""Ni"", ""Sn"", ""Sn"", ""Sn"", ""Sn""]","[[0.0, 0.0, 0.0], [0.0, 0.5, 0.5], [0.5, 0.0, 0.5], [0.5, 0.5, 0.0], [0.25, 0.75, 0.75], [0.25, 0.25, 0.25], [0.75, 0.75, 0.25], [0.75, 0.25, 0.75], [0.5, 0.0, 0.0], [0.5, 0.5, 0.5], [0.0, 0.0, 0.5], [0.0, 0.5, 0.0]]",A,primitive->conventional (x sqrt2),Starrydata (experimental),10.3390/ma11040649,https://doi.org/10.3390/ma11040649,Starrydata all_curves.csv (release 'latest'),PhononDB (Togo/NIMS MDR),https://mdr.nims.go.jp/datasets/a0b4db6a-be3a-480a-8ec3-fa64481cc7df,"LTC-calc.log unit cell (PBEsol-relaxed), same file as kappa",mp-924129,True,stoichiometric,ZrNiSn
ZrNiSn,7.974534747052496,W/m/K,224.8,"experimental, Wiedemann-Franz: kappa_total - L*T/rho (Kim2015 L(S=334uV/K))",0,experimental,1.0,wf_subtracted,6.066303,216.0,F-43m,half-Heusler (C1b / MgAgAs),,"[""Zr"", ""Zr"", ""Zr"", ""Zr"", ""Ni"", ""Ni"", ""Ni"", ""Ni"", ""Sn"", ""Sn"", ""Sn"", ""Sn""]","[[0.0, 0.0, 0.0], [0.0, 0.5, 0.5], [0.5, 0.0, 0.5], [0.5, 0.5, 0.0], [0.25, 0.75, 0.75], [0.25, 0.25, 0.25], [0.75, 0.75, 0.25], [0.75, 0.25, 0.75], [0.5, 0.0, 0.0], [0.5, 0.5, 0.5], [0.0, 0.0, 0.5], [0.0, 0.5, 0.0]]",A,primitive->conventional (x sqrt2),Starrydata (experimental),10.1557/proc-545-421,https://doi.org/10.1557/proc-545-421,Starrydata all_curves.csv (release 'latest'),PhononDB (Togo/NIMS MDR),https://mdr.nims.go.jp/datasets/a0b4db6a-be3a-480a-8ec3-fa64481cc7df,"LTC-calc.log unit cell (PBEsol-relaxed), same file as kappa",mp-924129,True,stoichiometric,ZrNiSn
ZrNiSn,15.8019831328097,W/m/K,225.0,"experimental, Wiedemann-Franz: kappa_total - L*T/rho (Kim2015 L(S=114uV/K))",0,experimental,1.0,wf_subtracted,6.066303,216.0,F-43m,half-Heusler (C1b / MgAgAs),,"[""Zr"", ""Zr"", ""Zr"", ""Zr"", ""Ni"", ""Ni"", ""Ni"", ""Ni"", ""Sn"", ""Sn"", ""Sn"", ""Sn""]","[[0.0, 0.0, 0.0], [0.0, 0.5, 0.5], [0.5, 0.0, 0.5], [0.5, 0.5, 0.0], [0.25, 0.75, 0.75], [0.25, 0.25, 0.25], [0.75, 0.75, 0.25], [0.75, 0.25, 0.75], [0.5, 0.0, 0.0], [0.5, 0.5, 0.5], [0.0, 0.0, 0.5], [0.0, 0.5, 0.0]]",A,primitive->conventional (x sqrt2),Starrydata (experimental),10.1103/physrevb.59.8615,https://doi.org/10.1103/physrevb.59.8615,Starrydata all_curves.csv (release 'latest'),PhononDB (Togo/NIMS MDR),https://mdr.nims.go.jp/datasets/a0b4db6a-be3a-480a-8ec3-fa64481cc7df,"LTC-calc.log unit cell (PBEsol-relaxed), same file as kappa",mp-924129,True,stoichiometric,ZrNiSn
ZrNiSn,6.20746176265657,W/m/K,227.6,"experimental, Wiedemann-Franz: kappa_total - L*T/rho (Kim2015 L(S=201uV/K))",0,experimental,1.0,wf_subtracted,6.066303,216.0,F-43m,half-Heusler (C1b / MgAgAs),,"[""Zr"", ""Zr"", ""Zr"", ""Zr"", ""Ni"", ""Ni"", ""Ni"", ""Ni"", ""Sn"", ""Sn"", ""Sn"", ""Sn""]","[[0.0, 0.0, 0.0], [0.0, 0.5, 0.5], [0.5, 0.0, 0.5], [0.5, 0.5, 0.0], [0.25, 0.75, 0.75], [0.25, 0.25, 0.25], [0.75, 0.75, 0.25], [0.75, 0.25, 0.75], [0.5, 0.0, 0.0], [0.5, 0.5, 0.5], [0.0, 0.0, 0.5], [0.0, 0.5, 0.0]]",A,primitive->conventional (x sqrt2),Starrydata (experimental),10.3390/ma11040649,https://doi.org/10.3390/ma11040649,Starrydata all_curves.csv (release 'latest'),PhononDB (Togo/NIMS MDR),https://mdr.nims.go.jp/datasets/a0b4db6a-be3a-480a-8ec3-fa64481cc7df,"LTC-calc.log unit cell (PBEsol-relaxed), same file as kappa",mp-924129,True,stoichiometric,ZrNiSn
ZrNiSn,6.166379637499207,W/m/K,233.3,"experimental, Wiedemann-Franz: kappa_total - L*T/rho (Kim2015 L(S=203uV/K))",0,experimental,1.0,wf_subtracted,6.066303,216.0,F-43m,half-Heusler (C1b / MgAgAs),,"[""Zr"", ""Zr"", ""Zr"", ""Zr"", ""Ni"", ""Ni"", ""Ni"", ""Ni"", ""Sn"", ""Sn"", ""Sn"", ""Sn""]","[[0.0, 0.0, 0.0], [0.0, 0.5, 0.5], [0.5, 0.0, 0.5], [0.5, 0.5, 0.0], [0.25, 0.75, 0.75], [0.25, 0.25, 0.25], [0.75, 0.75, 0.25], [0.75, 0.25, 0.75], [0.5, 0.0, 0.0], [0.5, 0.5, 0.5], [0.0, 0.0, 0.5], [0.0, 0.5, 0.0]]",A,primitive->conventional (x sqrt2),Starrydata (experimental),10.3390/ma11040649,https://doi.org/10.3390/ma11040649,Starrydata all_curves.csv (release 'latest'),PhononDB (Togo/NIMS MDR),https://mdr.nims.go.jp/datasets/a0b4db6a-be3a-480a-8ec3-fa64481cc7df,"LTC-calc.log unit cell (PBEsol-relaxed), same file as kappa",mp-924129,True,stoichiometric,ZrNiSn
ZrNiSn,7.792227000398436,W/m/K,237.5,"experimental, Wiedemann-Franz: kappa_total - L*T/rho (Kim2015 L(S=333uV/K))",0,experimental,1.0,wf_subtracted,6.066303,216.0,F-43m,half-Heusler (C1b / MgAgAs),,"[""Zr"", ""Zr"", ""Zr"", ""Zr"", ""Ni"", ""Ni"", ""Ni"", ""Ni"", ""Sn"", ""Sn"", ""Sn"", ""Sn""]","[[0.0, 0.0, 0.0], [0.0, 0.5, 0.5], [0.5, 0.0, 0.5], [0.5, 0.5, 0.0], [0.25, 0.75, 0.75], [0.25, 0.25, 0.25], [0.75, 0.75, 0.25], [0.75, 0.25, 0.75], [0.5, 0.0, 0.0], [0.5, 0.5, 0.5], [0.0, 0.0, 0.5], [0.0, 0.5, 0.0]]",A,primitive->conventional (x sqrt2),Starrydata (experimental),10.1557/proc-545-421,https://doi.org/10.1557/proc-545-421,Starrydata all_curves.csv (release 'latest'),PhononDB (Togo/NIMS MDR),https://mdr.nims.go.jp/datasets/a0b4db6a-be3a-480a-8ec3-fa64481cc7df,"LTC-calc.log unit cell (PBEsol-relaxed), same file as kappa",mp-924129,True,stoichiometric,ZrNiSn
ZrNiSn,5.776676718576355,W/m/K,238.4,"experimental, Wiedemann-Franz: kappa_total - L*T/rho (Kim2015 L(S=137uV/K))",0,experimental,1.0,wf_subtracted,6.066303,216.0,F-43m,half-Heusler (C1b / MgAgAs),,"[""Zr"", ""Zr"", ""Zr"", ""Zr"", ""Ni"", ""Ni"", ""Ni"", ""Ni"", ""Sn"", ""Sn"", ""Sn"", ""Sn""]","[[0.0, 0.0, 0.0], [0.0, 0.5, 0.5], [0.5, 0.0, 0.5], [0.5, 0.5, 0.0], [0.25, 0.75, 0.75], [0.25, 0.25, 0.25], [0.75, 0.75, 0.25], [0.75, 0.25, 0.75], [0.5, 0.0, 0.0], [0.5, 0.5, 0.5], [0.0, 0.0, 0.5], [0.0, 0.5, 0.0]]",A,primitive->conventional (x sqrt2),Starrydata (experimental),10.1103/physrevb.59.8615,https://doi.org/10.1103/physrevb.59.8615,Starrydata all_curves.csv (release 'latest'),PhononDB (Togo/NIMS MDR),https://mdr.nims.go.jp/datasets/a0b4db6a-be3a-480a-8ec3-fa64481cc7df,"LTC-calc.log unit cell (PBEsol-relaxed), same file as kappa",mp-924129,True,stoichiometric,ZrNiSn
ZrNiSn,8.459401167028048,W/m/K,238.5,"experimental, Wiedemann-Franz: kappa_total - L*T/rho (Kim2015 L(S=106uV/K))",0,experimental,1.0,wf_subtracted,6.066303,216.0,F-43m,half-Heusler (C1b / MgAgAs),,"[""Zr"", ""Zr"", ""Zr"", ""Zr"", ""Ni"", ""Ni"", ""Ni"", ""Ni"", ""Sn"", ""Sn"", ""Sn"", ""Sn""]","[[0.0, 0.0, 0.0], [0.0, 0.5, 0.5], [0.5, 0.0, 0.5], [0.5, 0.5, 0.0], [0.25, 0.75, 0.75], [0.25, 0.25, 0.25], [0.75, 0.75, 0.25], [0.75, 0.25, 0.75], [0.5, 0.0, 0.0], [0.5, 0.5, 0.5], [0.0, 0.0, 0.5], [0.0, 0.5, 0.0]]",A,primitive->conventional (x sqrt2),Starrydata (experimental),10.1103/physrevb.59.8615,https://doi.org/10.1103/physrevb.59.8615,Starrydata all_curves.csv (release 'latest'),PhononDB (Togo/NIMS MDR),https://mdr.nims.go.jp/datasets/a0b4db6a-be3a-480a-8ec3-fa64481cc7df,"LTC-calc.log unit cell (PBEsol-relaxed), same file as kappa",mp-924129,True,stoichiometric,ZrNiSn
ZrNiSn,6.119375473636748,W/m/K,239.1,"experimental, Wiedemann-Franz: kappa_total - L*T/rho (Kim2015 L(S=206uV/K))",0,experimental,1.0,wf_subtracted,6.066303,216.0,F-43m,half-Heusler (C1b / MgAgAs),,"[""Zr"", ""Zr"", ""Zr"", ""Zr"", ""Ni"", ""Ni"", ""Ni"", ""Ni"", ""Sn"", ""Sn"", ""Sn"", ""Sn""]","[[0.0, 0.0, 0.0], [0.0, 0.5, 0.5], [0.5, 0.0, 0.5], [0.5, 0.5, 0.0], [0.25, 0.75, 0.75], [0.25, 0.25, 0.25], [0.75, 0.75, 0.25], [0.75, 0.25, 0.75], [0.5, 0.0, 0.0], [0.5, 0.5, 0.5], [0.0, 0.0, 0.5], [0.0, 0.5, 0.0]]",A,primitive->conventional (x sqrt2),Starrydata (experimental),10.3390/ma11040649,https://doi.org/10.3390/ma11040649,Starrydata all_curves.csv (release 'latest'),PhononDB (Togo/NIMS MDR),https://mdr.nims.go.jp/datasets/a0b4db6a-be3a-480a-8ec3-fa64481cc7df,"LTC-calc.log unit cell (PBEsol-relaxed), same file as kappa",mp-924129,True,stoichiometric,ZrNiSn
ZrNiSn,16.029332921902622,W/m/K,244.3,"experimental, Wiedemann-Franz: kappa_total - L*T/rho (Kim2015 L(S=147uV/K))",0,experimental,1.0,wf_subtracted,6.066303,216.0,F-43m,half-Heusler (C1b / MgAgAs),,"[""Zr"", ""Zr"", ""Zr"", ""Zr"", ""Ni"", ""Ni"", ""Ni"", ""Ni"", ""Sn"", ""Sn"", ""Sn"", ""Sn""]","[[0.0, 0.0, 0.0], [0.0, 0.5, 0.5], [0.5, 0.0, 0.5], [0.5, 0.5, 0.0], [0.25, 0.75, 0.75], [0.25, 0.25, 0.25], [0.75, 0.75, 0.25], [0.75, 0.25, 0.75], [0.5, 0.0, 0.0], [0.5, 0.5, 0.5], [0.0, 0.0, 0.5], [0.0, 0.5, 0.0]]",A,primitive->conventional (x sqrt2),Starrydata (experimental),10.1103/physrevb.59.8615,https://doi.org/10.1103/physrevb.59.8615,Starrydata all_curves.csv (release 'latest'),PhononDB (Togo/NIMS MDR),https://mdr.nims.go.jp/datasets/a0b4db6a-be3a-480a-8ec3-fa64481cc7df,"LTC-calc.log unit cell (PBEsol-relaxed), same file as kappa",mp-924129,True,stoichiometric,ZrNiSn
ZrNiSn,6.068351115148625,W/m/K,244.8,"experimental, Wiedemann-Franz: kappa_total - L*T/rho (Kim2015 L(S=210uV/K))",0,experimental,1.0,wf_subtracted,6.066303,216.0,F-43m,half-Heusler (C1b / MgAgAs),,"[""Zr"", ""Zr"", ""Zr"", ""Zr"", ""Ni"", ""Ni"", ""Ni"", ""Ni"", ""Sn"", ""Sn"", ""Sn"", ""Sn""]","[[0.0, 0.0, 0.0], [0.0, 0.5, 0.5], [0.5, 0.0, 0.5], [0.5, 0.5, 0.0], [0.25, 0.75, 0.75], [0.25, 0.25, 0.25], [0.75, 0.75, 0.25], [0.75, 0.25, 0.75], [0.5, 0.0, 0.0], [0.5, 0.5, 0.5], [0.0, 0.0, 0.5], [0.0, 0.5, 0.0]]",A,primitive->conventional (x sqrt2),Starrydata (experimental),10.3390/ma11040649,https://doi.org/10.3390/ma11040649,Starrydata all_curves.csv (release 'latest'),PhononDB (Togo/NIMS MDR),https://mdr.nims.go.jp/datasets/a0b4db6a-be3a-480a-8ec3-fa64481cc7df,"LTC-calc.log unit cell (PBEsol-relaxed), same file as kappa",mp-924129,True,stoichiometric,ZrNiSn
ZrNiSn,7.467677833854761,W/m/K,248.8,"experimental, Wiedemann-Franz: kappa_total - L*T/rho (Kim2015 L(S=333uV/K))",0,experimental,1.0,wf_subtracted,6.066303,216.0,F-43m,half-Heusler (C1b / MgAgAs),,"[""Zr"", ""Zr"", ""Zr"", ""Zr"", ""Ni"", ""Ni"", ""Ni"", ""Ni"", ""Sn"", ""Sn"", ""Sn"", ""Sn""]","[[0.0, 0.0, 0.0], [0.0, 0.5, 0.5], [0.5, 0.0, 0.5], [0.5, 0.5, 0.0], [0.25, 0.75, 0.75], [0.25, 0.25, 0.25], [0.75, 0.75, 0.25], [0.75, 0.25, 0.75], [0.5, 0.0, 0.0], [0.5, 0.5, 0.5], [0.0, 0.0, 0.5], [0.0, 0.5, 0.0]]",A,primitive->conventional (x sqrt2),Starrydata (experimental),10.1557/proc-545-421,https://doi.org/10.1557/proc-545-421,Starrydata all_curves.csv (release 'latest'),PhononDB (Togo/NIMS MDR),https://mdr.nims.go.jp/datasets/a0b4db6a-be3a-480a-8ec3-fa64481cc7df,"LTC-calc.log unit cell (PBEsol-relaxed), same file as kappa",mp-924129,True,stoichiometric,ZrNiSn
ZrNiSn,6.016406112292138,W/m/K,250.5,"experimental, Wiedemann-Franz: kappa_total - L*T/rho (Kim2015 L(S=217uV/K))",0,experimental,1.0,wf_subtracted,6.066303,216.0,F-43m,half-Heusler (C1b / MgAgAs),,"[""Zr"", ""Zr"", ""Zr"", ""Zr"", ""Ni"", ""Ni"", ""Ni"", ""Ni"", ""Sn"", ""Sn"", ""Sn"", ""Sn""]","[[0.0, 0.0, 0.0], [0.0, 0.5, 0.5], [0.5, 0.0, 0.5], [0.5, 0.5, 0.0], [0.25, 0.75, 0.75], [0.25, 0.25, 0.25], [0.75, 0.75, 0.25], [0.75, 0.25, 0.75], [0.5, 0.0, 0.0], [0.5, 0.5, 0.5], [0.0, 0.0, 0.5], [0.0, 0.5, 0.0]]",A,primitive->conventional (x sqrt2),Starrydata (experimental),10.3390/ma11040649,https://doi.org/10.3390/ma11040649,Starrydata all_curves.csv (release 'latest'),PhononDB (Togo/NIMS MDR),https://mdr.nims.go.jp/datasets/a0b4db6a-be3a-480a-8ec3-fa64481cc7df,"LTC-calc.log unit cell (PBEsol-relaxed), same file as kappa",mp-924129,True,stoichiometric,ZrNiSn
ZrNiSn,5.963303721985318,W/m/K,256.2,"experimental, Wiedemann-Franz: kappa_total - L*T/rho (Kim2015 L(S=220uV/K))",0,experimental,1.0,wf_subtracted,6.066303,216.0,F-43m,half-Heusler (C1b / MgAgAs),,"[""Zr"", ""Zr"", ""Zr"", ""Zr"", ""Ni"", ""Ni"", ""Ni"", ""Ni"", ""Sn"", ""Sn"", ""Sn"", ""Sn""]","[[0.0, 0.0, 0.0], [0.0, 0.5, 0.5], [0.5, 0.0, 0.5], [0.5, 0.5, 0.0], [0.25, 0.75, 0.75], [0.25, 0.25, 0.25], [0.75, 0.75, 0.25], [0.75, 0.25, 0.75], [0.5, 0.0, 0.0], [0.5, 0.5, 0.5], [0.0, 0.0, 0.5], [0.0, 0.5, 0.0]]",A,primitive->conventional (x sqrt2),Starrydata (experimental),10.3390/ma11040649,https://doi.org/10.3390/ma11040649,Starrydata all_curves.csv (release 'latest'),PhononDB (Togo/NIMS MDR),https://mdr.nims.go.jp/datasets/a0b4db6a-be3a-480a-8ec3-fa64481cc7df,"LTC-calc.log unit cell (PBEsol-relaxed), same file as kappa",mp-924129,True,stoichiometric,ZrNiSn
ZrNiSn,5.723740309033293,W/m/K,257.6,"experimental, Wiedemann-Franz: kappa_total - L*T/rho (Kim2015 L(S=149uV/K))",0,experimental,1.0,wf_subtracted,6.066303,216.0,F-43m,half-Heusler (C1b / MgAgAs),,"[""Zr"", ""Zr"", ""Zr"", ""Zr"", ""Ni"", ""Ni"", ""Ni"", ""Ni"", ""Sn"", ""Sn"", ""Sn"", ""Sn""]","[[0.0, 0.0, 0.0], [0.0, 0.5, 0.5], [0.5, 0.0, 0.5], [0.5, 0.5, 0.0], [0.25, 0.75, 0.75], [0.25, 0.25, 0.25], [0.75, 0.75, 0.25], [0.75, 0.25, 0.75], [0.5, 0.0, 0.0], [0.5, 0.5, 0.5], [0.0, 0.0, 0.5], [0.0, 0.5, 0.0]]",A,primitive->conventional (x sqrt2),Starrydata (experimental),10.1103/physrevb.59.8615,https://doi.org/10.1103/physrevb.59.8615,Starrydata all_curves.csv (release 'latest'),PhononDB (Togo/NIMS MDR),https://mdr.nims.go.jp/datasets/a0b4db6a-be3a-480a-8ec3-fa64481cc7df,"LTC-calc.log unit cell (PBEsol-relaxed), same file as kappa",mp-924129,True,stoichiometric,ZrNiSn
ZrNiSn,8.584009048500862,W/m/K,257.9,"experimental, Wiedemann-Franz: kappa_total - L*T/rho (Kim2015 L(S=131uV/K))",0,experimental,1.0,wf_subtracted,6.066303,216.0,F-43m,half-Heusler (C1b / MgAgAs),,"[""Zr"", ""Zr"", ""Zr"", ""Zr"", ""Ni"", ""Ni"", ""Ni"", ""Ni"", ""Sn"", ""Sn"", ""Sn"", ""Sn""]","[[0.0, 0.0, 0.0], [0.0, 0.5, 0.5], [0.5, 0.0, 0.5], [0.5, 0.5, 0.0], [0.25, 0.75, 0.75], [0.25, 0.25, 0.25], [0.75, 0.75, 0.25], [0.75, 0.25, 0.75], [0.5, 0.0, 0.0], [0.5, 0.5, 0.5], [0.0, 0.0, 0.5], [0.0, 0.5, 0.0]]",A,primitive->conventional (x sqrt2),Starrydata (experimental),10.1103/physrevb.59.8615,https://doi.org/10.1103/physrevb.59.8615,Starrydata all_curves.csv (release 'latest'),PhononDB (Togo/NIMS MDR),https://mdr.nims.go.jp/datasets/a0b4db6a-be3a-480a-8ec3-fa64481cc7df,"LTC-calc.log unit cell (PBEsol-relaxed), same file as kappa",mp-924129,True,stoichiometric,ZrNiSn
ZrNiSn,5.912038429739201,W/m/K,262.0,"experimental, Wiedemann-Franz: kappa_total - L*T/rho (Kim2015 L(S=223uV/K))",0,experimental,1.0,wf_subtracted,6.066303,216.0,F-43m,half-Heusler (C1b / MgAgAs),,"[""Zr"", ""Zr"", ""Zr"", ""Zr"", ""Ni"", ""Ni"", ""Ni"", ""Ni"", ""Sn"", ""Sn"", ""Sn"", ""Sn""]","[[0.0, 0.0, 0.0], [0.0, 0.5, 0.5], [0.5, 0.0, 0.5], [0.5, 0.5, 0.0], [0.25, 0.75, 0.75], [0.25, 0.25, 0.25], [0.75, 0.75, 0.25], [0.75, 0.25, 0.75], [0.5, 0.0, 0.0], [0.5, 0.5, 0.5], [0.0, 0.0, 0.5], [0.0, 0.5, 0.0]]",A,primitive->conventional (x sqrt2),Starrydata (experimental),10.3390/ma11040649,https://doi.org/10.3390/ma11040649,Starrydata all_curves.csv (release 'latest'),PhononDB (Togo/NIMS MDR),https://mdr.nims.go.jp/datasets/a0b4db6a-be3a-480a-8ec3-fa64481cc7df,"LTC-calc.log unit cell (PBEsol-relaxed), same file as kappa",mp-924129,True,stoichiometric,ZrNiSn
ZrNiSn,15.8352501353394,W/m/K,264.0,"experimental, Wiedemann-Franz: kappa_total - L*T/rho (Kim2015 L(S=176uV/K))",0,experimental,1.0,wf_subtracted,6.066303,216.0,F-43m,half-Heusler (C1b / MgAgAs),,"[""Zr"", ""Zr"", ""Zr"", ""Zr"", ""Ni"", ""Ni"", ""Ni"", ""Ni"", ""Sn"", ""Sn"", ""Sn"", ""Sn""]","[[0.0, 0.0, 0.0], [0.0, 0.5, 0.5], [0.5, 0.0, 0.5], [0.5, 0.5, 0.0], [0.25, 0.75, 0.75], [0.25, 0.25, 0.25], [0.75, 0.75, 0.25], [0.75, 0.25, 0.75], [0.5, 0.0, 0.0], [0.5, 0.5, 0.5], [0.0, 0.0, 0.5], [0.0, 0.5, 0.0]]",A,primitive->conventional (x sqrt2),Starrydata (experimental),10.1103/physrevb.59.8615,https://doi.org/10.1103/physrevb.59.8615,Starrydata all_curves.csv (release 'latest'),PhononDB (Togo/NIMS MDR),https://mdr.nims.go.jp/datasets/a0b4db6a-be3a-480a-8ec3-fa64481cc7df,"LTC-calc.log unit cell (PBEsol-relaxed), same file as kappa",mp-924129,True,stoichiometric,ZrNiSn
ZrNiSn,5.863728898590796,W/m/K,267.7,"experimental, Wiedemann-Franz: kappa_total - L*T/rho (Kim2015 L(S=225uV/K))",0,experimental,1.0,wf_subtracted,6.066303,216.0,F-43m,half-Heusler (C1b / MgAgAs),,"[""Zr"", ""Zr"", ""Zr"", ""Zr"", ""Ni"", ""Ni"", ""Ni"", ""Ni"", ""Sn"", ""Sn"", ""Sn"", ""Sn""]","[[0.0, 0.0, 0.0], [0.0, 0.5, 0.5], [0.5, 0.0, 0.5], [0.5, 0.5, 0.0], [0.25, 0.75, 0.75], [0.25, 0.25, 0.25], [0.75, 0.75, 0.25], [0.75, 0.25, 0.75], [0.5, 0.0, 0.0], [0.5, 0.5, 0.5], [0.0, 0.0, 0.5], [0.0, 0.5, 0.0]]",A,primitive->conventional (x sqrt2),Starrydata (experimental),10.3390/ma11040649,https://doi.org/10.3390/ma11040649,Starrydata all_curves.csv (release 'latest'),PhononDB (Togo/NIMS MDR),https://mdr.nims.go.jp/datasets/a0b4db6a-be3a-480a-8ec3-fa64481cc7df,"LTC-calc.log unit cell (PBEsol-relaxed), same file as kappa",mp-924129,True,stoichiometric,ZrNiSn
ZrNiSn,7.528006175655798,W/m/K,270.8,"experimental, Wiedemann-Franz: kappa_total - L*T/rho (Kim2015 L(S=341uV/K))",0,experimental,1.0,wf_subtracted,6.066303,216.0,F-43m,half-Heusler (C1b / MgAgAs),,"[""Zr"", ""Zr"", ""Zr"", ""Zr"", ""Ni"", ""Ni"", ""Ni"", ""Ni"", ""Sn"", ""Sn"", ""Sn"", ""Sn""]","[[0.0, 0.0, 0.0], [0.0, 0.5, 0.5], [0.5, 0.0, 0.5], [0.5, 0.5, 0.0], [0.25, 0.75, 0.75], [0.25, 0.25, 0.25], [0.75, 0.75, 0.25], [0.75, 0.25, 0.75], [0.5, 0.0, 0.0], [0.5, 0.5, 0.5], [0.0, 0.0, 0.5], [0.0, 0.5, 0.0]]",A,primitive->conventional (x sqrt2),Starrydata (experimental),10.1557/proc-545-421,https://doi.org/10.1557/proc-545-421,Starrydata all_curves.csv (release 'latest'),PhononDB (Togo/NIMS MDR),https://mdr.nims.go.jp/datasets/a0b4db6a-be3a-480a-8ec3-fa64481cc7df,"LTC-calc.log unit cell (PBEsol-relaxed), same file as kappa",mp-924129,True,stoichiometric,ZrNiSn
ZrNiSn,5.820285601225526,W/m/K,273.4,"experimental, Wiedemann-Franz: kappa_total - L*T/rho (Kim2015 L(S=227uV/K))",0,experimental,1.0,wf_subtracted,6.066303,216.0,F-43m,half-Heusler (C1b / MgAgAs),,"[""Zr"", ""Zr"", ""Zr"", ""Zr"", ""Ni"", ""Ni"", ""Ni"", ""Ni"", ""Sn"", ""Sn"", ""Sn"", ""Sn""]","[[0.0, 0.0, 0.0], [0.0, 0.5, 0.5], [0.5, 0.0, 0.5], [0.5, 0.5, 0.0], [0.25, 0.75, 0.75], [0.25, 0.25, 0.25], [0.75, 0.75, 0.25], [0.75, 0.25, 0.75], [0.5, 0.0, 0.0], [0.5, 0.5, 0.5], [0.0, 0.0, 0.5], [0.0, 0.5, 0.0]]",A,primitive->conventional (x sqrt2),Starrydata (experimental),10.3390/ma11040649,https://doi.org/10.3390/ma11040649,Starrydata all_curves.csv (release 'latest'),PhononDB (Togo/NIMS MDR),https://mdr.nims.go.jp/datasets/a0b4db6a-be3a-480a-8ec3-fa64481cc7df,"LTC-calc.log unit cell (PBEsol-relaxed), same file as kappa",mp-924129,True,stoichiometric,ZrNiSn
ZrNiSn,8.354579404705486,W/m/K,276.7,"experimental, Wiedemann-Franz: kappa_total - L*T/rho (Kim2015 L(S=152uV/K))",0,experimental,1.0,wf_subtracted,6.066303,216.0,F-43m,half-Heusler (C1b / MgAgAs),,"[""Zr"", ""Zr"", ""Zr"", ""Zr"", ""Ni"", ""Ni"", ""Ni"", ""Ni"", ""Sn"", ""Sn"", ""Sn"", ""Sn""]","[[0.0, 0.0, 0.0], [0.0, 0.5, 0.5], [0.5, 0.0, 0.5], [0.5, 0.5, 0.0], [0.25, 0.75, 0.75], [0.25, 0.25, 0.25], [0.75, 0.75, 0.25], [0.75, 0.25, 0.75], [0.5, 0.0, 0.0], [0.5, 0.5, 0.5], [0.0, 0.0, 0.5], [0.0, 0.5, 0.0]]",A,primitive->conventional (x sqrt2),Starrydata (experimental),10.1103/physrevb.59.8615,https://doi.org/10.1103/physrevb.59.8615,Starrydata all_curves.csv (release 'latest'),PhononDB (Togo/NIMS MDR),https://mdr.nims.go.jp/datasets/a0b4db6a-be3a-480a-8ec3-fa64481cc7df,"LTC-calc.log unit cell (PBEsol-relaxed), same file as kappa",mp-924129,True,stoichiometric,ZrNiSn
ZrNiSn,5.732676499382658,W/m/K,276.8,"experimental, Wiedemann-Franz: kappa_total - L*T/rho (Kim2015 L(S=160uV/K))",0,experimental,1.0,wf_subtracted,6.066303,216.0,F-43m,half-Heusler (C1b / MgAgAs),,"[""Zr"", ""Zr"", ""Zr"", ""Zr"", ""Ni"", ""Ni"", ""Ni"", ""Ni"", ""Sn"", ""Sn"", ""Sn"", ""Sn""]","[[0.0, 0.0, 0.0], [0.0, 0.5, 0.5], [0.5, 0.0, 0.5], [0.5, 0.5, 0.0], [0.25, 0.75, 0.75], [0.25, 0.25, 0.25], [0.75, 0.75, 0.25], [0.75, 0.25, 0.75], [0.5, 0.0, 0.0], [0.5, 0.5, 0.5], [0.0, 0.0, 0.5], [0.0, 0.5, 0.0]]",A,primitive->conventional (x sqrt2),Starrydata (experimental),10.1103/physrevb.59.8615,https://doi.org/10.1103/physrevb.59.8615,Starrydata all_curves.csv (release 'latest'),PhononDB (Togo/NIMS MDR),https://mdr.nims.go.jp/datasets/a0b4db6a-be3a-480a-8ec3-fa64481cc7df,"LTC-calc.log unit cell (PBEsol-relaxed), same file as kappa",mp-924129,True,stoichiometric,ZrNiSn
ZrNiSn,5.781645475432848,W/m/K,279.2,"experimental, Wiedemann-Franz: kappa_total - L*T/rho (Kim2015 L(S=229uV/K))",0,experimental,1.0,wf_subtracted,6.066303,216.0,F-43m,half-Heusler (C1b / MgAgAs),,"[""Zr"", ""Zr"", ""Zr"", ""Zr"", ""Ni"", ""Ni"", ""Ni"", ""Ni"", ""Sn"", ""Sn"", ""Sn"", ""Sn""]","[[0.0, 0.0, 0.0], [0.0, 0.5, 0.5], [0.5, 0.0, 0.5], [0.5, 0.5, 0.0], [0.25, 0.75, 0.75], [0.25, 0.25, 0.25], [0.75, 0.75, 0.25], [0.75, 0.25, 0.75], [0.5, 0.0, 0.0], [0.5, 0.5, 0.5], [0.0, 0.0, 0.5], [0.0, 0.5, 0.0]]",A,primitive->conventional (x sqrt2),Starrydata (experimental),10.3390/ma11040649,https://doi.org/10.3390/ma11040649,Starrydata all_curves.csv (release 'latest'),PhononDB (Togo/NIMS MDR),https://mdr.nims.go.jp/datasets/a0b4db6a-be3a-480a-8ec3-fa64481cc7df,"LTC-calc.log unit cell (PBEsol-relaxed), same file as kappa",mp-924129,True,stoichiometric,ZrNiSn
ZrNiSn,16.770818453936442,W/m/K,280.4,"experimental, Wiedemann-Franz: kappa_total - L*T/rho (Kim2015 L(S=196uV/K))",0,experimental,1.0,wf_subtracted,6.066303,216.0,F-43m,half-Heusler (C1b / MgAgAs),,"[""Zr"", ""Zr"", ""Zr"", ""Zr"", ""Ni"", ""Ni"", ""Ni"", ""Ni"", ""Sn"", ""Sn"", ""Sn"", ""Sn""]","[[0.0, 0.0, 0.0], [0.0, 0.5, 0.5], [0.5, 0.0, 0.5], [0.5, 0.5, 0.0], [0.25, 0.75, 0.75], [0.25, 0.25, 0.25], [0.75, 0.75, 0.25], [0.75, 0.25, 0.75], [0.5, 0.0, 0.0], [0.5, 0.5, 0.5], [0.0, 0.0, 0.5], [0.0, 0.5, 0.0]]",A,primitive->conventional (x sqrt2),Starrydata (experimental),10.1103/physrevb.59.8615,https://doi.org/10.1103/physrevb.59.8615,Starrydata all_curves.csv (release 'latest'),PhononDB (Togo/NIMS MDR),https://mdr.nims.go.jp/datasets/a0b4db6a-be3a-480a-8ec3-fa64481cc7df,"LTC-calc.log unit cell (PBEsol-relaxed), same file as kappa",mp-924129,True,stoichiometric,ZrNiSn
ZrNiSn,16.060687564680592,W/m/K,280.9,"experimental, Wiedemann-Franz: kappa_total - L*T/rho (Kim2015 L(S=196uV/K))",0,experimental,1.0,wf_subtracted,6.066303,216.0,F-43m,half-Heusler (C1b / MgAgAs),,"[""Zr"", ""Zr"", ""Zr"", ""Zr"", ""Ni"", ""Ni"", ""Ni"", ""Ni"", ""Sn"", ""Sn"", ""Sn"", ""Sn""]","[[0.0, 0.0, 0.0], [0.0, 0.5, 0.5], [0.5, 0.0, 0.5], [0.5, 0.5, 0.0], [0.25, 0.75, 0.75], [0.25, 0.25, 0.25], [0.75, 0.75, 0.25], [0.75, 0.25, 0.75], [0.5, 0.0, 0.0], [0.5, 0.5, 0.5], [0.0, 0.0, 0.5], [0.0, 0.5, 0.0]]",A,primitive->conventional (x sqrt2),Starrydata (experimental),10.1103/physrevb.59.8615,https://doi.org/10.1103/physrevb.59.8615,Starrydata all_curves.csv (release 'latest'),PhononDB (Togo/NIMS MDR),https://mdr.nims.go.jp/datasets/a0b4db6a-be3a-480a-8ec3-fa64481cc7df,"LTC-calc.log unit cell (PBEsol-relaxed), same file as kappa",mp-924129,True,stoichiometric,ZrNiSn
ZrNiSn,5.745909781619574,W/m/K,284.9,"experimental, Wiedemann-Franz: kappa_total - L*T/rho (Kim2015 L(S=233uV/K))",0,experimental,1.0,wf_subtracted,6.066303,216.0,F-43m,half-Heusler (C1b / MgAgAs),,"[""Zr"", ""Zr"", ""Zr"", ""Zr"", ""Ni"", ""Ni"", ""Ni"", ""Ni"", ""Sn"", ""Sn"", ""Sn"", ""Sn""]","[[0.0, 0.0, 0.0], [0.0, 0.5, 0.5], [0.5, 0.0, 0.5], [0.5, 0.5, 0.0], [0.25, 0.75, 0.75], [0.25, 0.25, 0.25], [0.75, 0.75, 0.25], [0.75, 0.25, 0.75], [0.5, 0.0, 0.0], [0.5, 0.5, 0.5], [0.0, 0.0, 0.5], [0.0, 0.5, 0.0]]",A,primitive->conventional (x sqrt2),Starrydata (experimental),10.3390/ma11040649,https://doi.org/10.3390/ma11040649,Starrydata all_curves.csv (release 'latest'),PhononDB (Togo/NIMS MDR),https://mdr.nims.go.jp/datasets/a0b4db6a-be3a-480a-8ec3-fa64481cc7df,"LTC-calc.log unit cell (PBEsol-relaxed), same file as kappa",mp-924129,True,stoichiometric,ZrNiSn
ZrNiSn,5.711961548235018,W/m/K,290.7,"experimental, Wiedemann-Franz: kappa_total - L*T/rho (Kim2015 L(S=236uV/K))",0,experimental,1.0,wf_subtracted,6.066303,216.0,F-43m,half-Heusler (C1b / MgAgAs),,"[""Zr"", ""Zr"", ""Zr"", ""Zr"", ""Ni"", ""Ni"", ""Ni"", ""Ni"", ""Sn"", ""Sn"", ""Sn"", ""Sn""]","[[0.0, 0.0, 0.0], [0.0, 0.5, 0.5], [0.5, 0.0, 0.5], [0.5, 0.5, 0.0], [0.25, 0.75, 0.75], [0.25, 0.25, 0.25], [0.75, 0.75, 0.25], [0.75, 0.25, 0.75], [0.5, 0.0, 0.0], [0.5, 0.5, 0.5], [0.0, 0.0, 0.5], [0.0, 0.5, 0.0]]",A,primitive->conventional (x sqrt2),Starrydata (experimental),10.3390/ma11040649,https://doi.org/10.3390/ma11040649,Starrydata all_curves.csv (release 'latest'),PhononDB (Togo/NIMS MDR),https://mdr.nims.go.jp/datasets/a0b4db6a-be3a-480a-8ec3-fa64481cc7df,"LTC-calc.log unit cell (PBEsol-relaxed), same file as kappa",mp-924129,True,stoichiometric,ZrNiSn
ZrNiSn,7.615441451572299,W/m/K,291.0,"experimental, Wiedemann-Franz: kappa_total - L*T/rho (Kim2015 L(S=347uV/K))",0,experimental,1.0,wf_subtracted,6.066303,216.0,F-43m,half-Heusler (C1b / MgAgAs),,"[""Zr"", ""Zr"", ""Zr"", ""Zr"", ""Ni"", ""Ni"", ""Ni"", ""Ni"", ""Sn"", ""Sn"", ""Sn"", ""Sn""]","[[0.0, 0.0, 0.0], [0.0, 0.5, 0.5], [0.5, 0.0, 0.5], [0.5, 0.5, 0.0], [0.25, 0.75, 0.75], [0.25, 0.25, 0.25], [0.75, 0.75, 0.25], [0.75, 0.25, 0.75], [0.5, 0.0, 0.0], [0.5, 0.5, 0.5], [0.0, 0.0, 0.5], [0.0, 0.5, 0.0]]",A,primitive->conventional (x sqrt2),Starrydata (experimental),10.1557/proc-545-421,https://doi.org/10.1557/proc-545-421,Starrydata all_curves.csv (release 'latest'),PhononDB (Togo/NIMS MDR),https://mdr.nims.go.jp/datasets/a0b4db6a-be3a-480a-8ec3-fa64481cc7df,"LTC-calc.log unit cell (PBEsol-relaxed), same file as kappa",mp-924129,True,stoichiometric,ZrNiSn
ZrNiSn,11.20036931353682,W/m/K,293.4019,"experimental, Wiedemann-Franz: kappa_total - L*T/rho (Kim2015 L(S=126uV/K))",0,experimental,1.0,wf_subtracted,6.066303,216.0,F-43m,half-Heusler (C1b / MgAgAs),,"[""Zr"", ""Zr"", ""Zr"", ""Zr"", ""Ni"", ""Ni"", ""Ni"", ""Ni"", ""Sn"", ""Sn"", ""Sn"", ""Sn""]","[[0.0, 0.0, 0.0], [0.0, 0.5, 0.5], [0.5, 0.0, 0.5], [0.5, 0.5, 0.0], [0.25, 0.75, 0.75], [0.25, 0.25, 0.25], [0.75, 0.75, 0.25], [0.75, 0.25, 0.75], [0.5, 0.0, 0.0], [0.5, 0.5, 0.5], [0.0, 0.0, 0.5], [0.0, 0.5, 0.0]]",A,primitive->conventional (x sqrt2),Starrydata (experimental),10.1063/1.1425459,https://doi.org/10.1063/1.1425459,Starrydata all_curves.csv (release 'latest'),PhononDB (Togo/NIMS MDR),https://mdr.nims.go.jp/datasets/a0b4db6a-be3a-480a-8ec3-fa64481cc7df,"LTC-calc.log unit cell (PBEsol-relaxed), same file as kappa",mp-924129,True,stoichiometric,ZrNiSn
ZrNiSn,5.670424,W/m/K,294.2918,"experimental, lattice thermal conductivity as published",0,experimental,1.0,reported_lattice,6.066303,216.0,F-43m,half-Heusler (C1b / MgAgAs),,"[""Zr"", ""Zr"", ""Zr"", ""Zr"", ""Ni"", ""Ni"", ""Ni"", ""Ni"", ""Sn"", ""Sn"", ""Sn"", ""Sn""]","[[0.0, 0.0, 0.0], [0.0, 0.5, 0.5], [0.5, 0.0, 0.5], [0.5, 0.5, 0.0], [0.25, 0.75, 0.75], [0.25, 0.25, 0.25], [0.75, 0.75, 0.25], [0.75, 0.25, 0.75], [0.5, 0.0, 0.0], [0.5, 0.5, 0.5], [0.0, 0.0, 0.5], [0.0, 0.5, 0.0]]",A,primitive->conventional (x sqrt2),Starrydata (experimental),10.1063/1.4730436,https://doi.org/10.1063/1.4730436,Starrydata all_curves.csv (release 'latest'),PhononDB (Togo/NIMS MDR),https://mdr.nims.go.jp/datasets/a0b4db6a-be3a-480a-8ec3-fa64481cc7df,"LTC-calc.log unit cell (PBEsol-relaxed), same file as kappa",mp-924129,True,stoichiometric,ZrNiSn
ZrNiSn,4.8507268217158295,W/m/K,294.8109,"experimental, Wiedemann-Franz: kappa_total - L*T/rho (Kim2015 L(S=146uV/K))",0,experimental,1.0,wf_subtracted,6.066303,216.0,F-43m,half-Heusler (C1b / MgAgAs),,"[""Zr"", ""Zr"", ""Zr"", ""Zr"", ""Ni"", ""Ni"", ""Ni"", ""Ni"", ""Sn"", ""Sn"", ""Sn"", ""Sn""]","[[0.0, 0.0, 0.0], [0.0, 0.5, 0.5], [0.5, 0.0, 0.5], [0.5, 0.5, 0.0], [0.25, 0.75, 0.75], [0.25, 0.25, 0.25], [0.75, 0.75, 0.25], [0.75, 0.25, 0.75], [0.5, 0.0, 0.0], [0.5, 0.5, 0.5], [0.0, 0.0, 0.5], [0.0, 0.5, 0.0]]",A,primitive->conventional (x sqrt2),Starrydata (experimental),10.1007/s11664-009-1032-8,https://doi.org/10.1007/s11664-009-1032-8,Starrydata all_curves.csv (release 'latest'),PhononDB (Togo/NIMS MDR),https://mdr.nims.go.jp/datasets/a0b4db6a-be3a-480a-8ec3-fa64481cc7df,"LTC-calc.log unit cell (PBEsol-relaxed), same file as kappa",mp-924129,True,stoichiometric,ZrNiSn
ZrNiSn,4.757445,W/m/K,295.8174,"experimental, lattice thermal conductivity as published",0,experimental,1.0,reported_lattice,6.066303,216.0,F-43m,half-Heusler (C1b / MgAgAs),,"[""Zr"", ""Zr"", ""Zr"", ""Zr"", ""Ni"", ""Ni"", ""Ni"", ""Ni"", ""Sn"", ""Sn"", ""Sn"", ""Sn""]","[[0.0, 0.0, 0.0], [0.0, 0.5, 0.5], [0.5, 0.0, 0.5], [0.5, 0.5, 0.0], [0.25, 0.75, 0.75], [0.25, 0.25, 0.25], [0.75, 0.75, 0.25], [0.75, 0.25, 0.75], [0.5, 0.0, 0.0], [0.5, 0.5, 0.5], [0.0, 0.0, 0.5], [0.0, 0.5, 0.0]]",A,primitive->conventional (x sqrt2),Starrydata (experimental),10.1063/1.4730436,https://doi.org/10.1063/1.4730436,Starrydata all_curves.csv (release 'latest'),PhononDB (Togo/NIMS MDR),https://mdr.nims.go.jp/datasets/a0b4db6a-be3a-480a-8ec3-fa64481cc7df,"LTC-calc.log unit cell (PBEsol-relaxed), same file as kappa",mp-924129,True,stoichiometric,ZrNiSn
ZrNiSn,6.1701512214305225,W/m/K,295.9529,"experimental, Wiedemann-Franz: kappa_total - L*T/rho (Kim2015 L(S=171uV/K))",0,experimental,1.0,wf_subtracted,6.066303,216.0,F-43m,half-Heusler (C1b / MgAgAs),,"[""Zr"", ""Zr"", ""Zr"", ""Zr"", ""Ni"", ""Ni"", ""Ni"", ""Ni"", ""Sn"", ""Sn"", ""Sn"", ""Sn""]","[[0.0, 0.0, 0.0], [0.0, 0.5, 0.5], [0.5, 0.0, 0.5], [0.5, 0.5, 0.0], [0.25, 0.75, 0.75], [0.25, 0.25, 0.25], [0.75, 0.75, 0.25], [0.75, 0.25, 0.75], [0.5, 0.0, 0.0], [0.5, 0.5, 0.5], [0.0, 0.0, 0.5], [0.0, 0.5, 0.0]]",A,primitive->conventional (x sqrt2),Starrydata (experimental),10.1016/j.actamat.2010.04.028,https://doi.org/10.1016/j.actamat.2010.04.028,Starrydata all_curves.csv (release 'latest'),PhononDB (Togo/NIMS MDR),https://mdr.nims.go.jp/datasets/a0b4db6a-be3a-480a-8ec3-fa64481cc7df,"LTC-calc.log unit cell (PBEsol-relaxed), same file as kappa",mp-924129,True,stoichiometric,ZrNiSn
ZrNiSn,5.678955696734889,W/m/K,296.4,"experimental, Wiedemann-Franz: kappa_total - L*T/rho (Kim2015 L(S=240uV/K))",0,experimental,1.0,wf_subtracted,6.066303,216.0,F-43m,half-Heusler (C1b / MgAgAs),,"[""Zr"", ""Zr"", ""Zr"", ""Zr"", ""Ni"", ""Ni"", ""Ni"", ""Ni"", ""Sn"", ""Sn"", ""Sn"", ""Sn""]","[[0.0, 0.0, 0.0], [0.0, 0.5, 0.5], [0.5, 0.0, 0.5], [0.5, 0.5, 0.0], [0.25, 0.75, 0.75], [0.25, 0.25, 0.25], [0.75, 0.75, 0.25], [0.75, 0.25, 0.75], [0.5, 0.0, 0.0], [0.5, 0.5, 0.5], [0.0, 0.0, 0.5], [0.0, 0.5, 0.0]]",A,primitive->conventional (x sqrt2),Starrydata (experimental),10.3390/ma11040649,https://doi.org/10.3390/ma11040649,Starrydata all_curves.csv (release 'latest'),PhononDB (Togo/NIMS MDR),https://mdr.nims.go.jp/datasets/a0b4db6a-be3a-480a-8ec3-fa64481cc7df,"LTC-calc.log unit cell (PBEsol-relaxed), same file as kappa",mp-924129,True,stoichiometric,ZrNiSn
ZrNiSn,7.0445305969522,W/m/K,296.4715,"experimental, Wiedemann-Franz: kappa_total - L*T/rho (Kim2015 L(S=268uV/K))",0,experimental,1.0,wf_subtracted,6.066303,216.0,F-43m,half-Heusler (C1b / MgAgAs),,"[""Zr"", ""Zr"", ""Zr"", ""Zr"", ""Ni"", ""Ni"", ""Ni"", ""Ni"", ""Sn"", ""Sn"", ""Sn"", ""Sn""]","[[0.0, 0.0, 0.0], [0.0, 0.5, 0.5], [0.5, 0.0, 0.5], [0.5, 0.5, 0.0], [0.25, 0.75, 0.75], [0.25, 0.25, 0.25], [0.75, 0.75, 0.25], [0.75, 0.25, 0.75], [0.5, 0.0, 0.0], [0.5, 0.5, 0.5], [0.0, 0.0, 0.5], [0.0, 0.5, 0.0]]",A,primitive->conventional (x sqrt2),Starrydata (experimental),10.1063/1.3396981,https://doi.org/10.1063/1.3396981,Starrydata all_curves.csv (release 'latest'),PhononDB (Togo/NIMS MDR),https://mdr.nims.go.jp/datasets/a0b4db6a-be3a-480a-8ec3-fa64481cc7df,"LTC-calc.log unit cell (PBEsol-relaxed), same file as kappa",mp-924129,True,stoichiometric,ZrNiSn
ZrNiSn,5.609213983320358,W/m/K,296.5,"experimental, Wiedemann-Franz: kappa_total - L*T/rho (Kim2015 L(S=164uV/K))",0,experimental,1.0,wf_subtracted,6.066303,216.0,F-43m,half-Heusler (C1b / MgAgAs),,"[""Zr"", ""Zr"", ""Zr"", ""Zr"", ""Ni"", ""Ni"", ""Ni"", ""Ni"", ""Sn"", ""Sn"", ""Sn"", ""Sn""]","[[0.0, 0.0, 0.0], [0.0, 0.5, 0.5], [0.5, 0.0, 0.5], [0.5, 0.5, 0.0], [0.25, 0.75, 0.75], [0.25, 0.25, 0.25], [0.75, 0.75, 0.25], [0.75, 0.25, 0.75], [0.5, 0.0, 0.0], [0.5, 0.5, 0.5], [0.0, 0.0, 0.5], [0.0, 0.5, 0.0]]",A,primitive->conventional (x sqrt2),Starrydata (experimental),10.1103/physrevb.59.8615,https://doi.org/10.1103/physrevb.59.8615,Starrydata all_curves.csv (release 'latest'),PhononDB (Togo/NIMS MDR),https://mdr.nims.go.jp/datasets/a0b4db6a-be3a-480a-8ec3-fa64481cc7df,"LTC-calc.log unit cell (PBEsol-relaxed), same file as kappa",mp-924129,True,stoichiometric,ZrNiSn
ZrNiSn,4.773974,W/m/K,296.5347,"experimental, lattice thermal conductivity as published",0,experimental,1.0,reported_lattice,6.066303,216.0,F-43m,half-Heusler (C1b / MgAgAs),,"[""Zr"", ""Zr"", ""Zr"", ""Zr"", ""Ni"", ""Ni"", ""Ni"", ""Ni"", ""Sn"", ""Sn"", ""Sn"", ""Sn""]","[[0.0, 0.0, 0.0], [0.0, 0.5, 0.5], [0.5, 0.0, 0.5], [0.5, 0.5, 0.0], [0.25, 0.75, 0.75], [0.25, 0.25, 0.25], [0.75, 0.75, 0.25], [0.75, 0.25, 0.75], [0.5, 0.0, 0.0], [0.5, 0.5, 0.5], [0.0, 0.0, 0.5], [0.0, 0.5, 0.0]]",A,primitive->conventional (x sqrt2),Starrydata (experimental),10.1007/s11664-009-1032-8,https://doi.org/10.1007/s11664-009-1032-8,Starrydata all_curves.csv (release 'latest'),PhononDB (Togo/NIMS MDR),https://mdr.nims.go.jp/datasets/a0b4db6a-be3a-480a-8ec3-fa64481cc7df,"LTC-calc.log unit cell (PBEsol-relaxed), same file as kappa",mp-924129,True,stoichiometric,ZrNiSn
