Repository: Shivamrandive747/Thermalconductivity_prediction

# Calibrating first-principles lattice thermal conductivity to experiment

**A curated half-Heusler dataset and a validated transfer function.**

Published first-principles transport calculations of lattice thermal conductivity exceed what
laboratories measure for the same compound by a **median factor of 1.55**. That offset is regular
enough to be removed in closed form:

$$\kappa_L^{\mathrm{expt}}(T) \;=\; \kappa_L^{\mathrm{BTE}}(T)\;\min\!\left[c\left(\tfrac{T}{300}\right)^{p},\,1\right],
\qquad c = 0.51,\quad p = 0.80$$

Inside a domain of applicability declared before the validation set was scored, this places

File: data/Target_Materials/HEUSLER_KAPPA_TRAINING_SET.csv (part 66 of 192)
formula,kappa_L,kappa_units,temperature_K,method,method_tier,tier_name,weight,kappa_basis,struct_a_A,struct_spacegroup,struct_sg_symbol,struct_prototype,struct_site_ordering,struct_species,struct_frac_coords,struct_grade,lattice_convention,source,source_doi,source_url,source_location,struct_source,struct_source_url,struct_source_detail,struct_id,struct_same_paper_as_kappa,stoichiometry,parent_formula
ZrNiSn,4.861896351088432,W/m/K,297.106,"experimental, Wiedemann-Franz: kappa_total - L*T/rho (Kim2015 L(S=142uV/K))",0,experimental,1.0,wf_subtracted,6.066303,216.0,F-43m,half-Heusler (C1b / MgAgAs),,"[""Zr"", ""Zr"", ""Zr"", ""Zr"", ""Ni"", ""Ni"", ""Ni"", ""Ni"", ""Sn"", ""Sn"", ""Sn"", ""Sn""]","[[0.0, 0.0, 0.0], [0.0, 0.5, 0.5], [0.5, 0.0, 0.5], [0.5, 0.5, 0.0], [0.25, 0.75, 0.75], [0.25, 0.25, 0.25], [0.75, 0.75, 0.25], [0.75, 0.25, 0.75], [0.5, 0.0, 0.0], [0.5, 0.5, 0.5], [0.0, 0.0, 0.5], [0.0, 0.5, 0.0]]",A,primitive->conventional (x sqrt2),Starrydata (experimental),10.1557/jmr.2012.171,https://doi.org/10.1557/jmr.2012.171,Starrydata all_curves.csv (release 'latest'),PhononDB (Togo/NIMS MDR),https://mdr.nims.go.jp/datasets/a0b4db6a-be3a-480a-8ec3-fa64481cc7df,"LTC-calc.log unit cell (PBEsol-relaxed), same file as kappa",mp-924129,True,stoichiometric,ZrNiSn
ZrNiSn,8.683204460644324,W/m/K,297.2305,"experimental, Wiedemann-Franz: kappa_total - L*T/rho (Kim2015 L(S=277uV/K))",0,experimental,1.0,wf_subtracted,6.066303,216.0,F-43m,half-Heusler (C1b / MgAgAs),,"[""Zr"", ""Zr"", ""Zr"", ""Zr"", ""Ni"", ""Ni"", ""Ni"", ""Ni"", ""Sn"", ""Sn"", ""Sn"", ""Sn""]","[[0.0, 0.0, 0.0], [0.0, 0.5, 0.5], [0.5, 0.0, 0.5], [0.5, 0.5, 0.0], [0.25, 0.75, 0.75], [0.25, 0.25, 0.25], [0.75, 0.75, 0.25], [0.75, 0.25, 0.75], [0.5, 0.0, 0.0], [0.5, 0.5, 0.5], [0.0, 0.0, 0.5], [0.0, 0.5, 0.0]]",A,primitive->conventional (x sqrt2),Starrydata (experimental),10.1063/1.3396981,https://doi.org/10.1063/1.3396981,Starrydata all_curves.csv (release 'latest'),PhononDB (Togo/NIMS MDR),https://mdr.nims.go.jp/datasets/a0b4db6a-be3a-480a-8ec3-fa64481cc7df,"LTC-calc.log unit cell (PBEsol-relaxed), same file as kappa",mp-924129,True,stoichiometric,ZrNiSn
ZrNiSn,6.870811647951606,W/m/K,297.3674,"experimental, Wiedemann-Franz: kappa_total - L*T/rho (Kim2015 L(S=194uV/K))",0,experimental,1.0,wf_subtracted,6.066303,216.0,F-43m,half-Heusler (C1b / MgAgAs),,"[""Zr"", ""Zr"", ""Zr"", ""Zr"", ""Ni"", ""Ni"", ""Ni"", ""Ni"", ""Sn"", ""Sn"", ""Sn"", ""Sn""]","[[0.0, 0.0, 0.0], [0.0, 0.5, 0.5], [0.5, 0.0, 0.5], [0.5, 0.5, 0.0], [0.25, 0.75, 0.75], [0.25, 0.25, 0.25], [0.75, 0.75, 0.25], [0.75, 0.25, 0.75], [0.5, 0.0, 0.0], [0.5, 0.5, 0.5], [0.0, 0.0, 0.5], [0.0, 0.5, 0.0]]",A,primitive->conventional (x sqrt2),Starrydata (experimental),10.1039/c2ce25119a,https://doi.org/10.1039/c2ce25119a,Starrydata all_curves.csv (release 'latest'),PhononDB (Togo/NIMS MDR),https://mdr.nims.go.jp/datasets/a0b4db6a-be3a-480a-8ec3-fa64481cc7df,"LTC-calc.log unit cell (PBEsol-relaxed), same file as kappa",mp-924129,True,stoichiometric,ZrNiSn
ZrNiSn,6.856469312020067,W/m/K,297.3865,"experimental, Wiedemann-Franz: kappa_total - L*T/rho (Kim2015 L(S=172uV/K))",0,experimental,1.0,wf_subtracted,6.066303,216.0,F-43m,half-Heusler (C1b / MgAgAs),,"[""Zr"", ""Zr"", ""Zr"", ""Zr"", ""Ni"", ""Ni"", ""Ni"", ""Ni"", ""Sn"", ""Sn"", ""Sn"", ""Sn""]","[[0.0, 0.0, 0.0], [0.0, 0.5, 0.5], [0.5, 0.0, 0.5], [0.5, 0.5, 0.0], [0.25, 0.75, 0.75], [0.25, 0.25, 0.25], [0.75, 0.75, 0.25], [0.75, 0.25, 0.75], [0.5, 0.0, 0.0], [0.5, 0.5, 0.5], [0.0, 0.0, 0.5], [0.0, 0.5, 0.0]]",A,primitive->conventional (x sqrt2),Starrydata (experimental),10.1039/c2ce25119a,https://doi.org/10.1039/c2ce25119a,Starrydata all_curves.csv (release 'latest'),PhononDB (Togo/NIMS MDR),https://mdr.nims.go.jp/datasets/a0b4db6a-be3a-480a-8ec3-fa64481cc7df,"LTC-calc.log unit cell (PBEsol-relaxed), same file as kappa",mp-924129,True,stoichiometric,ZrNiSn
ZrNiSn,8.605791644735286,W/m/K,297.4,"experimental, Wiedemann-Franz: kappa_total - L*T/rho (Kim2015 L(S=169uV/K))",0,experimental,1.0,wf_subtracted,6.066303,216.0,F-43m,half-Heusler (C1b / MgAgAs),,"[""Zr"", ""Zr"", ""Zr"", ""Zr"", ""Ni"", ""Ni"", ""Ni"", ""Ni"", ""Sn"", ""Sn"", ""Sn"", ""Sn""]","[[0.0, 0.0, 0.0], [0.0, 0.5, 0.5], [0.5, 0.0, 0.5], [0.5, 0.5, 0.0], [0.25, 0.75, 0.75], [0.25, 0.25, 0.25], [0.75, 0.75, 0.25], [0.75, 0.25, 0.75], [0.5, 0.0, 0.0], [0.5, 0.5, 0.5], [0.0, 0.0, 0.5], [0.0, 0.5, 0.0]]",A,primitive->conventional (x sqrt2),Starrydata (experimental),10.1103/physrevb.59.8615,https://doi.org/10.1103/physrevb.59.8615,Starrydata all_curves.csv (release 'latest'),PhononDB (Togo/NIMS MDR),https://mdr.nims.go.jp/datasets/a0b4db6a-be3a-480a-8ec3-fa64481cc7df,"LTC-calc.log unit cell (PBEsol-relaxed), same file as kappa",mp-924129,True,stoichiometric,ZrNiSn
ZrNiSn,7.251415147740484,W/m/K,297.4,"experimental, Wiedemann-Franz: kappa_total - L*T/rho (Kim2015 L(S=349uV/K))",0,experimental,1.0,wf_subtracted,6.066303,216.0,F-43m,half-Heusler (C1b / MgAgAs),,"[""Zr"", ""Zr"", ""Zr"", ""Zr"", ""Ni"", ""Ni"", ""Ni"", ""Ni"", ""Sn"", ""Sn"", ""Sn"", ""Sn""]","[[0.0, 0.0, 0.0], [0.0, 0.5, 0.5], [0.5, 0.0, 0.5], [0.5, 0.5, 0.0], [0.25, 0.75, 0.75], [0.25, 0.25, 0.25], [0.75, 0.75, 0.25], [0.75, 0.25, 0.75], [0.5, 0.0, 0.0], [0.5, 0.5, 0.5], [0.0, 0.0, 0.5], [0.0, 0.5, 0.0]]",A,primitive->conventional (x sqrt2),Starrydata (experimental),10.1557/proc-545-421,https://doi.org/10.1557/proc-545-421,Starrydata all_curves.csv (release 'latest'),PhononDB (Togo/NIMS MDR),https://mdr.nims.go.jp/datasets/a0b4db6a-be3a-480a-8ec3-fa64481cc7df,"LTC-calc.log unit cell (PBEsol-relaxed), same file as kappa",mp-924129,True,stoichiometric,ZrNiSn
ZrNiSn,17.115802121267407,W/m/K,297.6,"experimental, Wiedemann-Franz: kappa_total - L*T/rho (Kim2015 L(S=210uV/K))",0,experimental,1.0,wf_subtracted,6.066303,216.0,F-43m,half-Heusler (C1b / MgAgAs),,"[""Zr"", ""Zr"", ""Zr"", ""Zr"", ""Ni"", ""Ni"", ""Ni"", ""Ni"", ""Sn"", ""Sn"", ""Sn"", ""Sn""]","[[0.0, 0.0, 0.0], [0.0, 0.5, 0.5], [0.5, 0.0, 0.5], [0.5, 0.5, 0.0], [0.25, 0.75, 0.75], [0.25, 0.25, 0.25], [0.75, 0.75, 0.25], [0.75, 0.25, 0.75], [0.5, 0.0, 0.0], [0.5, 0.5, 0.5], [0.0, 0.0, 0.5], [0.0, 0.5, 0.0]]",A,primitive->conventional (x sqrt2),Starrydata (experimental),10.1103/physrevb.59.8615,https://doi.org/10.1103/physrevb.59.8615,Starrydata all_curves.csv (release 'latest'),PhononDB (Togo/NIMS MDR),https://mdr.nims.go.jp/datasets/a0b4db6a-be3a-480a-8ec3-fa64481cc7df,"LTC-calc.log unit cell (PBEsol-relaxed), same file as kappa",mp-924129,True,stoichiometric,ZrNiSn
ZrNiSn,6.679018,W/m/K,297.852,"experimental, lattice thermal conductivity as published",0,experimental,1.0,reported_lattice,6.066303,216.0,F-43m,half-Heusler (C1b / MgAgAs),,"[""Zr"", ""Zr"", ""Zr"", ""Zr"", ""Ni"", ""Ni"", ""Ni"", ""Ni"", ""Sn"", ""Sn"", ""Sn"", ""Sn""]","[[0.0, 0.0, 0.0], [0.0, 0.5, 0.5], [0.5, 0.0, 0.5], [0.5, 0.5, 0.0], [0.25, 0.75, 0.75], [0.25, 0.25, 0.25], [0.75, 0.75, 0.25], [0.75, 0.25, 0.75], [0.5, 0.0, 0.0], [0.5, 0.5, 0.5], [0.0, 0.0, 0.5], [0.0, 0.5, 0.0]]",A,primitive->conventional (x sqrt2),Starrydata (experimental),10.1038/s41598-017-14013-8,https://doi.org/10.1038/s41598-017-14013-8,Starrydata all_curves.csv (release 'latest'),PhononDB (Togo/NIMS MDR),https://mdr.nims.go.jp/datasets/a0b4db6a-be3a-480a-8ec3-fa64481cc7df,"LTC-calc.log unit cell (PBEsol-relaxed), same file as kappa",mp-924129,True,stoichiometric,ZrNiSn
ZrNiSn,10.470643759181936,W/m/K,299.2172,"experimental, Wiedemann-Franz: kappa_total - L*T/rho (Kim2015 L(S=342uV/K))",0,experimental,1.0,wf_subtracted,6.066303,216.0,F-43m,half-Heusler (C1b / MgAgAs),,"[""Zr"", ""Zr"", ""Zr"", ""Zr"", ""Ni"", ""Ni"", ""Ni"", ""Ni"", ""Sn"", ""Sn"", ""Sn"", ""Sn""]","[[0.0, 0.0, 0.0], [0.0, 0.5, 0.5], [0.5, 0.0, 0.5], [0.5, 0.5, 0.0], [0.25, 0.75, 0.75], [0.25, 0.25, 0.25], [0.75, 0.75, 0.25], [0.75, 0.25, 0.75], [0.5, 0.0, 0.0], [0.5, 0.5, 0.5], [0.0, 0.0, 0.5], [0.0, 0.5, 0.0]]",A,primitive->conventional (x sqrt2),Starrydata (experimental),10.1063/1.3396981,https://doi.org/10.1063/1.3396981,Starrydata all_curves.csv (release 'latest'),PhononDB (Togo/NIMS MDR),https://mdr.nims.go.jp/datasets/a0b4db6a-be3a-480a-8ec3-fa64481cc7df,"LTC-calc.log unit cell (PBEsol-relaxed), same file as kappa",mp-924129,True,stoichiometric,ZrNiSn
ZrNiSn,7.150869538085733,W/m/K,299.4,"experimental, Wiedemann-Franz: kappa_total - L*T/rho (Kim2015 L(S=202uV/K))",0,experimental,1.0,wf_subtracted,6.066303,216.0,F-43m,half-Heusler (C1b / MgAgAs),,"[""Zr"", ""Zr"", ""Zr"", ""Zr"", ""Ni"", ""Ni"", ""Ni"", ""Ni"", ""Sn"", ""Sn"", ""Sn"", ""Sn""]","[[0.0, 0.0, 0.0], [0.0, 0.5, 0.5], [0.5, 0.0, 0.5], [0.5, 0.5, 0.0], [0.25, 0.75, 0.75], [0.25, 0.25, 0.25], [0.75, 0.75, 0.25], [0.75, 0.25, 0.75], [0.5, 0.0, 0.0], [0.5, 0.5, 0.5], [0.0, 0.0, 0.5], [0.0, 0.5, 0.0]]",A,primitive->conventional (x sqrt2),Starrydata (experimental),10.1021/acsami.9b00648,https://doi.org/10.1021/acsami.9b00648,Starrydata all_curves.csv (release 'latest'),PhononDB (Togo/NIMS MDR),https://mdr.nims.go.jp/datasets/a0b4db6a-be3a-480a-8ec3-fa64481cc7df,"LTC-calc.log unit cell (PBEsol-relaxed), same file as kappa",mp-924129,True,stoichiometric,ZrNiSn
ZrNiSn,6.179677644582644,W/m/K,299.5245,"experimental, Wiedemann-Franz: kappa_total - L*T/rho (Kim2015 L(S=170uV/K))",0,experimental,1.0,wf_subtracted,6.066303,216.0,F-43m,half-Heusler (C1b / MgAgAs),,"[""Zr"", ""Zr"", ""Zr"", ""Zr"", ""Ni"", ""Ni"", ""Ni"", ""Ni"", ""Sn"", ""Sn"", ""Sn"", ""Sn""]","[[0.0, 0.0, 0.0], [0.0, 0.5, 0.5], [0.5, 0.0, 0.5], [0.5, 0.5, 0.0], [0.25, 0.75, 0.75], [0.25, 0.25, 0.25], [0.75, 0.75, 0.25], [0.75, 0.25, 0.75], [0.5, 0.0, 0.0], [0.5, 0.5, 0.5], [0.0, 0.0, 0.5], [0.0, 0.5, 0.0]]",A,primitive->conventional (x sqrt2),Starrydata (experimental),10.2320/jinstmet.jaw201507,https://doi.org/10.2320/jinstmet.jaw201507,Starrydata all_curves.csv (release 'latest'),PhononDB (Togo/NIMS MDR),https://mdr.nims.go.jp/datasets/a0b4db6a-be3a-480a-8ec3-fa64481cc7df,"LTC-calc.log unit cell (PBEsol-relaxed), same file as kappa",mp-924129,True,stoichiometric,ZrNiSn
ZrNiSn,6.2,W/m/K,300.0,Experimental,0,experimental,1.0,,6.066303,216.0,F-43m,half-Heusler (C1b / MgAgAs),,"[""Zr"", ""Zr"", ""Zr"", ""Zr"", ""Ni"", ""Ni"", ""Ni"", ""Ni"", ""Sn"", ""Sn"", ""Sn"", ""Sn""]","[[0.0, 0.0, 0.0], [0.0, 0.5, 0.5], [0.5, 0.0, 0.5], [0.5, 0.5, 0.0], [0.25, 0.75, 0.75], [0.25, 0.25, 0.25], [0.75, 0.75, 0.25], [0.75, 0.25, 0.75], [0.5, 0.0, 0.0], [0.5, 0.5, 0.5], [0.0, 0.0, 0.5], [0.0, 0.5, 0.0]]",A,primitive->conventional (x sqrt2),"paper mining (PDF, batch 2)",10.1021/acsami.1c15955,,Table 1,PhononDB (Togo/NIMS MDR),https://mdr.nims.go.jp/datasets/a0b4db6a-be3a-480a-8ec3-fa64481cc7df,"LTC-calc.log unit cell (PBEsol-relaxed), same file as kappa",mp-924129,True,stoichiometric,ZrNiSn
ZrNiSn,4.5,W/m/K,300.0,Experimental,0,experimental,1.0,,6.066303,216.0,F-43m,half-Heusler (C1b / MgAgAs),,"[""Zr"", ""Zr"", ""Zr"", ""Zr"", ""Ni"", ""Ni"", ""Ni"", ""Ni"", ""Sn"", ""Sn"", ""Sn"", ""Sn""]","[[0.0, 0.0, 0.0], [0.0, 0.5, 0.5], [0.5, 0.0, 0.5], [0.5, 0.5, 0.0], [0.25, 0.75, 0.75], [0.25, 0.25, 0.25], [0.75, 0.75, 0.25], [0.75, 0.25, 0.75], [0.5, 0.0, 0.0], [0.5, 0.5, 0.5], [0.0, 0.0, 0.5], [0.0, 0.5, 0.0]]",A,primitive->conventional (x sqrt2),"paper mining (PDF, batch 2)",10.1021/acsami.1c15955,,Table 1,PhononDB (Togo/NIMS MDR),https://mdr.nims.go.jp/datasets/a0b4db6a-be3a-480a-8ec3-fa64481cc7df,"LTC-calc.log unit cell (PBEsol-relaxed), same file as kappa",mp-924129,True,stoichiometric,ZrNiSn
ZrNiSn,6.2,W/m/K,300.0,Experimental,0,experimental,1.0,,6.066303,216.0,F-43m,half-Heusler (C1b / MgAgAs),,"[""Zr"", ""Zr"", ""Zr"", ""Zr"", ""Ni"", ""Ni"", ""Ni"", ""Ni"", ""Sn"", ""Sn"", ""Sn"", ""Sn""]","[[0.0, 0.0, 0.0], [0.0, 0.5, 0.5], [0.5, 0.0, 0.5], [0.5, 0.5, 0.0], [0.25, 0.75, 0.75], [0.25, 0.25, 0.25], [0.75, 0.75, 0.25], [0.75, 0.25, 0.75], [0.5, 0.0, 0.0], [0.5, 0.5, 0.5], [0.0, 0.0, 0.5], [0.0, 0.5, 0.0]]",A,primitive->conventional (x sqrt2),"paper mining (PDF, batch 2)",arxiv:2111.00186v1,,Table 1,PhononDB (Togo/NIMS MDR),https://mdr.nims.go.jp/datasets/a0b4db6a-be3a-480a-8ec3-fa64481cc7df,"LTC-calc.log unit cell (PBEsol-relaxed), same file as kappa",mp-924129,True,stoichiometric,ZrNiSn
ZrNiSn,4.5,W/m/K,300.0,Experimental,0,experimental,1.0,,6.066303,216.0,F-43m,half-Heusler (C1b / MgAgAs),,"[""Zr"", ""Zr"", ""Zr"", ""Zr"", ""Ni"", ""Ni"", ""Ni"", ""Ni"", ""Sn"", ""Sn"", ""Sn"", ""Sn""]","[[0.0, 0.0, 0.0], [0.0, 0.5, 0.5], [0.5, 0.0, 0.5], [0.5, 0.5, 0.0], [0.25, 0.75, 0.75], [0.25, 0.25, 0.25], [0.75, 0.75, 0.25], [0.75, 0.25, 0.75], [0.5, 0.0, 0.0], [0.5, 0.5, 0.5], [0.0, 0.0, 0.5], [0.0, 0.5, 0.0]]",A,primitive->conventional (x sqrt2),"paper mining (PDF, batch 2)",arxiv:2111.00186v1,,Table 1,PhononDB (Togo/NIMS MDR),https://mdr.nims.go.jp/datasets/a0b4db6a-be3a-480a-8ec3-fa64481cc7df,"LTC-calc.log unit cell (PBEsol-relaxed), same file as kappa",mp-924129,True,stoichiometric,ZrNiSn
ZrNiSn,5.797822972235474,W/m/K,300.0,"experimental, Wiedemann-Franz: kappa_total - L*T/rho (Kim2015 L(S=167uV/K))",0,experimental,1.0,wf_subtracted,6.066303,216.0,F-43m,half-Heusler (C1b / MgAgAs),,"[""Zr"", ""Zr"", ""Zr"", ""Zr"", ""Ni"", ""Ni"", ""Ni"", ""Ni"", ""Sn"", ""Sn"", ""Sn"", ""Sn""]","[[0.0, 0.0, 0.0], [0.0, 0.5, 0.5], [0.5, 0.0, 0.5], [0.5, 0.5, 0.0], [0.25, 0.75, 0.75], [0.25, 0.25, 0.25], [0.75, 0.75, 0.25], [0.75, 0.25, 0.75], [0.5, 0.0, 0.0], [0.5, 0.5, 0.5], [0.0, 0.0, 0.5], [0.0, 0.5, 0.0]]",A,primitive->conventional (x sqrt2),Starrydata (experimental),10.1103/physrevb.59.8615,https://doi.org/10.1103/physrevb.59.8615,Starrydata all_curves.csv (release 'latest'),PhononDB (Togo/NIMS MDR),https://mdr.nims.go.jp/datasets/a0b4db6a-be3a-480a-8ec3-fa64481cc7df,"LTC-calc.log unit cell (PBEsol-relaxed), same file as kappa",mp-924129,True,stoichiometric,ZrNiSn
ZrNiSn,8.554097981368491,W/m/K,300.0,"experimental, Wiedemann-Franz: kappa_total - L*T/rho (Kim2015 L(S=171uV/K))",0,experimental,1.0,wf_subtracted,6.066303,216.0,F-43m,half-Heusler (C1b / MgAgAs),,"[""Zr"", ""Zr"", ""Zr"", ""Zr"", ""Ni"", ""Ni"", ""Ni"", ""Ni"", ""Sn"", ""Sn"", ""Sn"", ""Sn""]","[[0.0, 0.0, 0.0], [0.0, 0.5, 0.5], [0.5, 0.0, 0.5], [0.5, 0.5, 0.0], [0.25, 0.75, 0.75], [0.25, 0.25, 0.25], [0.75, 0.75, 0.25], [0.75, 0.25, 0.75], [0.5, 0.0, 0.0], [0.5, 0.5, 0.5], [0.0, 0.0, 0.5], [0.0, 0.5, 0.0]]",A,primitive->conventional (x sqrt2),Starrydata (experimental),10.1103/physrevb.59.8615,https://doi.org/10.1103/physrevb.59.8615,Starrydata all_curves.csv (release 'latest'),PhononDB (Togo/NIMS MDR),https://mdr.nims.go.jp/datasets/a0b4db6a-be3a-480a-8ec3-fa64481cc7df,"LTC-calc.log unit cell (PBEsol-relaxed), same file as kappa",mp-924129,True,stoichiometric,ZrNiSn
ZrNiSn,17.175170183372085,W/m/K,300.0,"experimental, Wiedemann-Franz: kappa_total - L*T/rho (Kim2015 L(S=210uV/K))",0,experimental,1.0,wf_subtracted,6.066303,216.0,F-43m,half-Heusler (C1b / MgAgAs),,"[""Zr"", ""Zr"", ""Zr"", ""Zr"", ""Ni"", ""Ni"", ""Ni"", ""Ni"", ""Sn"", ""Sn"", ""Sn"", ""Sn""]","[[0.0, 0.0, 0.0], [0.0, 0.5, 0.5], [0.5, 0.0, 0.5], [0.5, 0.5, 0.0], [0.25, 0.75, 0.75], [0.25, 0.25, 0.25], [0.75, 0.75, 0.25], [0.75, 0.25, 0.75], [0.5, 0.0, 0.0], [0.5, 0.5, 0.5], [0.0, 0.0, 0.5], [0.0, 0.5, 0.0]]",A,primitive->conventional (x sqrt2),Starrydata (experimental),10.1103/physrevb.59.8615,https://doi.org/10.1103/physrevb.59.8615,Starrydata all_curves.csv (release 'latest'),PhononDB (Togo/NIMS MDR),https://mdr.nims.go.jp/datasets/a0b4db6a-be3a-480a-8ec3-fa64481cc7df,"LTC-calc.log unit cell (PBEsol-relaxed), same file as kappa",mp-924129,True,stoichiometric,ZrNiSn
ZrNiSn,7.15988,W/m/K,300.4145,"experimental, lattice thermal conductivity as published",0,experimental,1.0,reported_lattice,6.066303,216.0,F-43m,half-Heusler (C1b / MgAgAs),,"[""Zr"", ""Zr"", ""Zr"", ""Zr"", ""Ni"", ""Ni"", ""Ni"", ""Ni"", ""Sn"", ""Sn"", ""Sn"", ""Sn""]","[[0.0, 0.0, 0.0], [0.0, 0.5, 0.5], [0.5, 0.0, 0.5], [0.5, 0.5, 0.0], [0.25, 0.75, 0.75], [0.25, 0.25, 0.25], [0.75, 0.75, 0.25], [0.75, 0.25, 0.75], [0.5, 0.0, 0.0], [0.5, 0.5, 0.5], [0.0, 0.0, 0.5], [0.0, 0.5, 0.0]]",A,primitive->conventional (x sqrt2),Starrydata (experimental),10.1007/s10853-019-03623-4,https://doi.org/10.1007/s10853-019-03623-4,Starrydata all_curves.csv (release 'latest'),PhononDB (Togo/NIMS MDR),https://mdr.nims.go.jp/datasets/a0b4db6a-be3a-480a-8ec3-fa64481cc7df,"LTC-calc.log unit cell (PBEsol-relaxed), same file as kappa",mp-924129,True,stoichiometric,ZrNiSn
ZrNiSn,9.517021229829227,W/m/K,301.1933,"experimental, Wiedemann-Franz: kappa_total - L*T/rho (Kim2015 L(S=326uV/K))",0,experimental,1.0,wf_subtracted,6.066303,216.0,F-43m,half-Heusler (C1b / MgAgAs),,"[""Zr"", ""Zr"", ""Zr"", ""Zr"", ""Ni"", ""Ni"", ""Ni"", ""Ni"", ""Sn"", ""Sn"", ""Sn"", ""Sn""]","[[0.0, 0.0, 0.0], [0.0, 0.5, 0.5], [0.5, 0.0, 0.5], [0.5, 0.5, 0.0], [0.25, 0.75, 0.75], [0.25, 0.25, 0.25], [0.75, 0.75, 0.25], [0.75, 0.25, 0.75], [0.5, 0.0, 0.0], [0.5, 0.5, 0.5], [0.0, 0.0, 0.5], [0.0, 0.5, 0.0]]",A,primitive->conventional (x sqrt2),Starrydata (experimental),10.1039/c4mh00142g,https://doi.org/10.1039/c4mh00142g,Starrydata all_curves.csv (release 'latest'),PhononDB (Togo/NIMS MDR),https://mdr.nims.go.jp/datasets/a0b4db6a-be3a-480a-8ec3-fa64481cc7df,"LTC-calc.log unit cell (PBEsol-relaxed), same file as kappa",mp-924129,True,stoichiometric,ZrNiSn
ZrNiSn,11.30456126639327,W/m/K,301.3298,"experimental, Wiedemann-Franz: kappa_total - L*T/rho (Kim2015 L(S=128uV/K))",0,experimental,1.0,wf_subtracted,6.066303,216.0,F-43m,half-Heusler (C1b / MgAgAs),,"[""Zr"", ""Zr"", ""Zr"", ""Zr"", ""Ni"", ""Ni"", ""Ni"", ""Ni"", ""Sn"", ""Sn"", ""Sn"", ""Sn""]","[[0.0, 0.0, 0.0], [0.0, 0.5, 0.5], [0.5, 0.0, 0.5], [0.5, 0.5, 0.0], [0.25, 0.75, 0.75], [0.25, 0.25, 0.25], [0.75, 0.75, 0.25], [0.75, 0.25, 0.75], [0.5, 0.0, 0.0], [0.5, 0.5, 0.5], [0.0, 0.0, 0.5], [0.0, 0.5, 0.0]]",A,primitive->conventional (x sqrt2),Starrydata (experimental),10.3724/sp.j.1077.2010.00573,https://doi.org/10.3724/sp.j.1077.2010.00573,Starrydata all_curves.csv (release 'latest'),PhononDB (Togo/NIMS MDR),https://mdr.nims.go.jp/datasets/a0b4db6a-be3a-480a-8ec3-fa64481cc7df,"LTC-calc.log unit cell (PBEsol-relaxed), same file as kappa",mp-924129,True,stoichiometric,ZrNiSn
ZrNiSn,11.179510026968211,W/m/K,301.4553,"experimental, Wiedemann-Franz: kappa_total - L*T/rho (Kim2015 L(S=118uV/K))",0,experimental,1.0,wf_subtracted,6.066303,216.0,F-43m,half-Heusler (C1b / MgAgAs),,"[""Zr"", ""Zr"", ""Zr"", ""Zr"", ""Ni"", ""Ni"", ""Ni"", ""Ni"", ""Sn"", ""Sn"", ""Sn"", ""Sn""]","[[0.0, 0.0, 0.0], [0.0, 0.5, 0.5], [0.5, 0.0, 0.5], [0.5, 0.5, 0.0], [0.25, 0.75, 0.75], [0.25, 0.25, 0.25], [0.75, 0.75, 0.25], [0.75, 0.25, 0.75], [0.5, 0.0, 0.0], [0.5, 0.5, 0.5], [0.0, 0.0, 0.5], [0.0, 0.5, 0.0]]",A,primitive->conventional (x sqrt2),Starrydata (experimental),10.1016/j.ssc.2004.02.001,https://doi.org/10.1016/j.ssc.2004.02.001,Starrydata all_curves.csv (release 'latest'),PhononDB (Togo/NIMS MDR),https://mdr.nims.go.jp/datasets/a0b4db6a-be3a-480a-8ec3-fa64481cc7df,"LTC-calc.log unit cell (PBEsol-relaxed), same file as kappa",mp-924129,True,stoichiometric,ZrNiSn
ZrNiSn,6.67701882212637,W/m/K,301.5463,"experimental, Wiedemann-Franz: kappa_total - L*T/rho (Kim2015 L(S=127uV/K))",0,experimental,1.0,wf_subtracted,6.066303,216.0,F-43m,half-Heusler (C1b / MgAgAs),,"[""Zr"", ""Zr"", ""Zr"", ""Zr"", ""Ni"", ""Ni"", ""Ni"", ""Ni"", ""Sn"", ""Sn"", ""Sn"", ""Sn""]","[[0.0, 0.0, 0.0], [0.0, 0.5, 0.5], [0.5, 0.0, 0.5], [0.5, 0.5, 0.0], [0.25, 0.75, 0.75], [0.25, 0.25, 0.25], [0.75, 0.75, 0.25], [0.75, 0.25, 0.75], [0.5, 0.0, 0.0], [0.5, 0.5, 0.5], [0.0, 0.0, 0.5], [0.0, 0.5, 0.0]]",A,primitive->conventional (x sqrt2),Starrydata (experimental),10.1080/19475411.2011.637994,https://doi.org/10.1080/19475411.2011.637994,Starrydata all_curves.csv (release 'latest'),PhononDB (Togo/NIMS MDR),https://mdr.nims.go.jp/datasets/a0b4db6a-be3a-480a-8ec3-fa64481cc7df,"LTC-calc.log unit cell (PBEsol-relaxed), same file as kappa",mp-924129,True,stoichiometric,ZrNiSn
ZrNiSn,7.534560927586297,W/m/K,301.5853,"experimental, Wiedemann-Franz: kappa_total - L*T/rho (Kim2015 L(S=179uV/K))",0,experimental,1.0,wf_subtracted,6.066303,216.0,F-43m,half-Heusler (C1b / MgAgAs),,"[""Zr"", ""Zr"", ""Zr"", ""Zr"", ""Ni"", ""Ni"", ""Ni"", ""Ni"", ""Sn"", ""Sn"", ""Sn"", ""Sn""]","[[0.0, 0.0, 0.0], [0.0, 0.5, 0.5], [0.5, 0.0, 0.5], [0.5, 0.5, 0.0], [0.25, 0.75, 0.75], [0.25, 0.25, 0.25], [0.75, 0.75, 0.25], [0.75, 0.25, 0.75], [0.5, 0.0, 0.0], [0.5, 0.5, 0.5], [0.0, 0.0, 0.5], [0.0, 0.5, 0.0]]",A,primitive->conventional (x sqrt2),Starrydata (experimental),10.1039/c2ce25119a,https://doi.org/10.1039/c2ce25119a,Starrydata all_curves.csv (release 'latest'),PhononDB (Togo/NIMS MDR),https://mdr.nims.go.jp/datasets/a0b4db6a-be3a-480a-8ec3-fa64481cc7df,"LTC-calc.log unit cell (PBEsol-relaxed), same file as kappa",mp-924129,True,stoichiometric,ZrNiSn
ZrNiSn,5.649752135473015,W/m/K,302.2,"experimental, Wiedemann-Franz: kappa_total - L*T/rho (Kim2015 L(S=245uV/K))",0,experimental,1.0,wf_subtracted,6.066303,216.0,F-43m,half-Heusler (C1b / MgAgAs),,"[""Zr"", ""Zr"", ""Zr"", ""Zr"", ""Ni"", ""Ni"", ""Ni"", ""Ni"", ""Sn"", ""Sn"", ""Sn"", ""Sn""]","[[0.0, 0.0, 0.0], [0.0, 0.5, 0.5], [0.5, 0.0, 0.5], [0.5, 0.5, 0.0], [0.25, 0.75, 0.75], [0.25, 0.25, 0.25], [0.75, 0.75, 0.25], [0.75, 0.25, 0.75], [0.5, 0.0, 0.0], [0.5, 0.5, 0.5], [0.0, 0.0, 0.5], [0.0, 0.5, 0.0]]",A,primitive->conventional (x sqrt2),Starrydata (experimental),10.3390/ma11040649,https://doi.org/10.3390/ma11040649,Starrydata all_curves.csv (release 'latest'),PhononDB (Togo/NIMS MDR),https://mdr.nims.go.jp/datasets/a0b4db6a-be3a-480a-8ec3-fa64481cc7df,"LTC-calc.log unit cell (PBEsol-relaxed), same file as kappa",mp-924129,True,stoichiometric,ZrNiSn
ZrNiSn,5.753405664100421,W/m/K,303.0779,"experimental, Wiedemann-Franz: kappa_total - L*T/rho (Kim2015 L(S=256uV/K))",0,experimental,1.0,wf_subtracted,6.066303,216.0,F-43m,half-Heusler (C1b / MgAgAs),,"[""Zr"", ""Zr"", ""Zr"", ""Zr"", ""Ni"", ""Ni"", ""Ni"", ""Ni"", ""Sn"", ""Sn"", ""Sn"", ""Sn""]","[[0.0, 0.0, 0.0], [0.0, 0.5, 0.5], [0.5, 0.0, 0.5], [0.5, 0.5, 0.0], [0.25, 0.75, 0.75], [0.25, 0.25, 0.25], [0.75, 0.75, 0.25], [0.75, 0.25, 0.75], [0.5, 0.0, 0.0], [0.5, 0.5, 0.5], [0.0, 0.0, 0.5], [0.0, 0.5, 0.0]]",A,primitive->conventional (x sqrt2),Starrydata (experimental),10.1007/s11664-009-1032-8,https://doi.org/10.1007/s11664-009-1032-8,Starrydata all_curves.csv (release 'latest'),PhononDB (Togo/NIMS MDR),https://mdr.nims.go.jp/datasets/a0b4db6a-be3a-480a-8ec3-fa64481cc7df,"LTC-calc.log unit cell (PBEsol-relaxed), same file as kappa",mp-924129,True,stoichiometric,ZrNiSn
ZrNiSn,10.046859713860972,W/m/K,304.8647,"experimental, Wiedemann-Franz: kappa_total - L*T/rho (Kim2015 L(S=351uV/K))",0,experimental,1.0,wf_subtracted,6.066303,216.0,F-43m,half-Heusler (C1b / MgAgAs),,"[""Zr"", ""Zr"", ""Zr"", ""Zr"", ""Ni"", ""Ni"", ""Ni"", ""Ni"", ""Sn"", ""Sn"", ""Sn"", ""Sn""]","[[0.0, 0.0, 0.0], [0.0, 0.5, 0.5], [0.5, 0.0, 0.5], [0.5, 0.5, 0.0], [0.25, 0.75, 0.75], [0.25, 0.25, 0.25], [0.75, 0.75, 0.25], [0.75, 0.25, 0.75], [0.5, 0.0, 0.0], [0.5, 0.5, 0.5], [0.0, 0.0, 0.5], [0.0, 0.5, 0.0]]",A,primitive->conventional (x sqrt2),Starrydata (experimental),10.1016/j.jallcom.2008.02.041,https://doi.org/10.1016/j.jallcom.2008.02.041,Starrydata all_curves.csv (release 'latest'),PhononDB (Togo/NIMS MDR),https://mdr.nims.go.jp/datasets/a0b4db6a-be3a-480a-8ec3-fa64481cc7df,"LTC-calc.log unit cell (PBEsol-relaxed), same file as kappa",mp-924129,True,stoichiometric,ZrNiSn
ZrNiSn,7.778860114876014,W/m/K,304.9256,"experimental, Wiedemann-Franz: kappa_total - L*T/rho (Kim2015 L(S=173uV/K))",0,experimental,1.0,wf_subtracted,6.066303,216.0,F-43m,half-Heusler (C1b / MgAgAs),,"[""Zr"", ""Zr"", ""Zr"", ""Zr"", ""Ni"", ""Ni"", ""Ni"", ""Ni"", ""Sn"", ""Sn"", ""Sn"", ""Sn""]","[[0.0, 0.0, 0.0], [0.0, 0.5, 0.5], [0.5, 0.0, 0.5], [0.5, 0.5, 0.0], [0.25, 0.75, 0.75], [0.25, 0.25, 0.25], [0.75, 0.75, 0.25], [0.75, 0.25, 0.75], [0.5, 0.0, 0.0], [0.5, 0.5, 0.5], [0.0, 0.0, 0.5], [0.0, 0.5, 0.0]]",A,primitive->conventional (x sqrt2),Starrydata (experimental),10.1007/s11664-015-3882-6,https://doi.org/10.1007/s11664-015-3882-6,Starrydata all_curves.csv (release 'latest'),PhononDB (Togo/NIMS MDR),https://mdr.nims.go.jp/datasets/a0b4db6a-be3a-480a-8ec3-fa64481cc7df,"LTC-calc.log unit cell (PBEsol-relaxed), same file as kappa",mp-924129,True,stoichiometric,ZrNiSn
ZrNiSn,6.143418,W/m/K,306.0362,"experimental, lattice thermal conductivity as published",0,experimental,1.0,reported_lattice,6.066303,216.0,F-43m,half-Heusler (C1b / MgAgAs),,"[""Zr"", ""Zr"", ""Zr"", ""Zr"", ""Ni"", ""Ni"", ""Ni"", ""Ni"", ""Sn"", ""Sn"", ""Sn"", ""Sn""]","[[0.0, 0.0, 0.0], [0.0, 0.5, 0.5], [0.5, 0.0, 0.5], [0.5, 0.5, 0.0], [0.25, 0.75, 0.75], [0.25, 0.25, 0.25], [0.75, 0.75, 0.25], [0.75, 0.25, 0.75], [0.5, 0.0, 0.0], [0.5, 0.5, 0.5], [0.0, 0.0, 0.5], [0.0, 0.5, 0.0]]",A,primitive->conventional (x sqrt2),Starrydata (experimental),10.1021/acsaem.9b01740,https://doi.org/10.1021/acsaem.9b01740,Starrydata all_curves.csv (release 'latest'),PhononDB (Togo/NIMS MDR),https://mdr.nims.go.jp/datasets/a0b4db6a-be3a-480a-8ec3-fa64481cc7df,"LTC-calc.log unit cell (PBEsol-relaxed), same file as kappa",mp-924129,True,stoichiometric,ZrNiSn
ZrNiSn,5.78744,W/m/K,306.9307,"experimental, lattice thermal conductivity as published",0,experimental,1.0,reported_lattice,6.066303,216.0,F-43m,half-Heusler (C1b / MgAgAs),,"[""Zr"", ""Zr"", ""Zr"", ""Zr"", ""Ni"", ""Ni"", ""Ni"", ""Ni"", ""Sn"", ""Sn"", ""Sn"", ""Sn""]","[[0.0, 0.0, 0.0], [0.0, 0.5, 0.5], [0.5, 0.0, 0.5], [0.5, 0.5, 0.0], [0.25, 0.75, 0.75], [0.25, 0.25, 0.25], [0.75, 0.75, 0.25], [0.75, 0.25, 0.75], [0.5, 0.0, 0.0], [0.5, 0.5, 0.5], [0.0, 0.0, 0.5], [0.0, 0.5, 0.0]]",A,primitive->conventional (x sqrt2),Starrydata (experimental),10.1007/s11664-009-1032-8,https://doi.org/10.1007/s11664-009-1032-8,Starrydata all_curves.csv (release 'latest'),PhononDB (Togo/NIMS MDR),https://mdr.nims.go.jp/datasets/a0b4db6a-be3a-480a-8ec3-fa64481cc7df,"LTC-calc.log unit cell (PBEsol-relaxed), same file as kappa",mp-924129,True,stoichiometric,ZrNiSn
ZrNiSn,5.622521248174812,W/m/K,307.9,"experimental, Wiedemann-Franz: kappa_total - L*T/rho (Kim2015 L(S=250uV/K))",0,experimental,1.0,wf_subtracted,6.066303,216.0,F-43m,half-Heusler (C1b / MgAgAs),,"[""Zr"", ""Zr"", ""Zr"", ""Zr"", ""Ni"", ""Ni"", ""Ni"", ""Ni"", ""Sn"", ""Sn"", ""Sn"", ""Sn""]","[[0.0, 0.0, 0.0], [0.0, 0.5, 0.5], [0.5, 0.0, 0.5], [0.5, 0.5, 0.0], [0.25, 0.75, 0.75], [0.25, 0.25, 0.25], [0.75, 0.75, 0.25], [0.75, 0.25, 0.75], [0.5, 0.0, 0.0], [0.5, 0.5, 0.5], [0.0, 0.0, 0.5], [0.0, 0.5, 0.0]]",A,primitive->conventional (x sqrt2),Starrydata (experimental),10.3390/ma11040649,https://doi.org/10.3390/ma11040649,Starrydata all_curves.csv (release 'latest'),PhononDB (Togo/NIMS MDR),https://mdr.nims.go.jp/datasets/a0b4db6a-be3a-480a-8ec3-fa64481cc7df,"LTC-calc.log unit cell (PBEsol-relaxed), same file as kappa",mp-924129,True,stoichiometric,ZrNiSn
ZrNiSn,6.245425970787738,W/m/K,308.6538,"experimental, Wiedemann-Franz: kappa_total - L*T/rho (Kim2015 L(S=224uV/K))",0,experimental,1.0,wf_subtracted,6.066303,216.0,F-43m,half-Heusler (C1b / MgAgAs),,"[""Zr"", ""Zr"", ""Zr"", ""Zr"", ""Ni"", ""Ni"", ""Ni"", ""Ni"", ""Sn"", ""Sn"", ""Sn"", ""Sn""]","[[0.0, 0.0, 0.0], [0.0, 0.5, 0.5], [0.5, 0.0, 0.5], [0.5, 0.5, 0.0], [0.25, 0.75, 0.75], [0.25, 0.25, 0.25], [0.75, 0.75, 0.25], [0.75, 0.25, 0.75], [0.5, 0.0, 0.0], [0.5, 0.5, 0.5], [0.0, 0.0, 0.5], [0.0, 0.5, 0.0]]",A,primitive->conventional (x sqrt2),Starrydata (experimental),10.1038/srep06888,https://doi.org/10.1038/srep06888,Starrydata all_curves.csv (release 'latest'),PhononDB (Togo/NIMS MDR),https://mdr.nims.go.jp/datasets/a0b4db6a-be3a-480a-8ec3-fa64481cc7df,"LTC-calc.log unit cell (PBEsol-relaxed), same file as kappa",mp-924129,True,stoichiometric,ZrNiSn
ZrNiSn,6.1418,W/m/K,310.27,experimental (Wiedemann-Franz subtracted),0,experimental,1.0,,6.066303,216.0,F-43m,half-Heusler (C1b / MgAgAs),,"[""Zr"", ""Zr"", ""Zr"", ""Zr"", ""Ni"", ""Ni"", ""Ni"", ""Ni"", ""Sn"", ""Sn"", ""Sn"", ""Sn""]","[[0.0, 0.0, 0.0], [0.0, 0.5, 0.5], [0.5, 0.0, 0.5], [0.5, 0.5, 0.0], [0.25, 0.75, 0.75], [0.25, 0.25, 0.25], [0.75, 0.75, 0.25], [0.75, 0.25, 0.75], [0.5, 0.0, 0.0], [0.5, 0.5, 0.5], [0.0, 0.0, 0.5], [0.0, 0.5, 0.0]]",A,primitive->conventional (x sqrt2),repository mining,10.6084/m9.figshare.29438735,https://github.com/KU-Yifan/PGEC-descriptor-TE-design/blob/main/results/lorenz_number/final_processed_with_kappaL.csv,,PhononDB (Togo/NIMS MDR),https://mdr.nims.go.jp/datasets/a0b4db6a-be3a-480a-8ec3-fa64481cc7df,"LTC-calc.log unit cell (PBEsol-relaxed), same file as kappa",mp-924129,True,stoichiometric,ZrNiSn
ZrNiSn,6.133424915032206,W/m/K,312.012,"experimental, kappa_total - MEASURED kappa_e (no Lorenz assumption)",0,experimental,1.0,total_minus_measured_ke,6.066303,216.0,F-43m,half-Heusler (C1b / MgAgAs),,"[""Zr"", ""Zr"", ""Zr"", ""Zr"", ""Ni"", ""Ni"", ""Ni"", ""Ni"", ""Sn"", ""Sn"", ""Sn"", ""Sn""]","[[0.0, 0.0, 0.0], [0.0, 0.5, 0.5], [0.5, 0.0, 0.5], [0.5, 0.5, 0.0], [0.25, 0.75, 0.75], [0.25, 0.25, 0.25], [0.75, 0.75, 0.25], [0.75, 0.25, 0.75], [0.5, 0.0, 0.0], [0.5, 0.5, 0.5], [0.0, 0.0, 0.5], [0.0, 0.5, 0.0]]",A,primitive->conventional (x sqrt2),Starrydata (experimental),10.1021/acsaem.9b01740,https://doi.org/10.1021/acsaem.9b01740,Starrydata all_curves.csv (release 'latest'),PhononDB (Togo/NIMS MDR),https://mdr.nims.go.jp/datasets/a0b4db6a-be3a-480a-8ec3-fa64481cc7df,"LTC-calc.log unit cell (PBEsol-relaxed), same file as kappa",mp-924129,True,stoichiometric,ZrNiSn
ZrNiSn,5.602262983746089,W/m/K,313.7,"experimental, Wiedemann-Franz: kappa_total - L*T/rho (Kim2015 L(S=260uV/K))",0,experimental,1.0,wf_subtracted,6.066303,216.0,F-43m,half-Heusler (C1b / MgAgAs),,"[""Zr"", ""Zr"", ""Zr"", ""Zr"", ""Ni"", ""Ni"", ""Ni"", ""Ni"", ""Sn"", ""Sn"", ""Sn"", ""Sn""]","[[0.0, 0.0, 0.0], [0.0, 0.5, 0.5], [0.5, 0.0, 0.5], [0.5, 0.5, 0.0], [0.25, 0.75, 0.75], [0.25, 0.25, 0.25], [0.75, 0.75, 0.25], [0.75, 0.25, 0.75], [0.5, 0.0, 0.0], [0.5, 0.5, 0.5], [0.0, 0.0, 0.5], [0.0, 0.5, 0.0]]",A,primitive->conventional (x sqrt2),Starrydata (experimental),10.3390/ma11040649,https://doi.org/10.3390/ma11040649,Starrydata all_curves.csv (release 'latest'),PhononDB (Togo/NIMS MDR),https://mdr.nims.go.jp/datasets/a0b4db6a-be3a-480a-8ec3-fa64481cc7df,"LTC-calc.log unit cell (PBEsol-relaxed), same file as kappa",mp-924129,True,stoichiometric,ZrNiSn
ZrNiSn,9.503670288200285,W/m/K,314.3346,"experimental, Wiedemann-Franz: kappa_total - L*T/rho (Kim2015 L(S=157uV/K))",0,experimental,1.0,wf_subtracted,6.066303,216.0,F-43m,half-Heusler (C1b / MgAgAs),,"[""Zr"", ""Zr"", ""Zr"", ""Zr"", ""Ni"", ""Ni"", ""Ni"", ""Ni"", ""Sn"", ""Sn"", ""Sn"", ""Sn""]","[[0.0, 0.0, 0.0], [0.0, 0.5, 0.5], [0.5, 0.0, 0.5], [0.5, 0.5, 0.0], [0.25, 0.75, 0.75], [0.25, 0.25, 0.25], [0.75, 0.75, 0.25], [0.75, 0.25, 0.75], [0.5, 0.0, 0.0], [0.5, 0.5, 0.5], [0.0, 0.0, 0.5], [0.0, 0.5, 0.0]]",A,primitive->conventional (x sqrt2),Starrydata (experimental),10.1016/s0925-8388(03)00547-4,https://doi.org/10.1016/s0925-8388(03)00547-4,Starrydata all_curves.csv (release 'latest'),PhononDB (Togo/NIMS MDR),https://mdr.nims.go.jp/datasets/a0b4db6a-be3a-480a-8ec3-fa64481cc7df,"LTC-calc.log unit cell (PBEsol-relaxed), same file as kappa",mp-924129,True,stoichiometric,ZrNiSn
ZrNiSn,5.602407359723134,W/m/K,319.4,"experimental, Wiedemann-Franz: kappa_total - L*T/rho (Kim2015 L(S=259uV/K))",0,experimental,1.0,wf_subtracted,6.066303,216.0,F-43m,half-Heusler (C1b / MgAgAs),,"[""Zr"", ""Zr"", ""Zr"", ""Zr"", ""Ni"", ""Ni"", ""Ni"", ""Ni"", ""Sn"", ""Sn"", ""Sn"", ""Sn""]","[[0.0, 0.0, 0.0], [0.0, 0.5, 0.5], [0.5, 0.0, 0.5], [0.5, 0.5, 0.0], [0.25, 0.75, 0.75], [0.25, 0.25, 0.25], [0.75, 0.75, 0.25], [0.75, 0.25, 0.75], [0.5, 0.0, 0.0], [0.5, 0.5, 0.5], [0.0, 0.0, 0.5], [0.0, 0.5, 0.0]]",A,primitive->conventional (x sqrt2),Starrydata (experimental),10.3390/ma11040649,https://doi.org/10.3390/ma11040649,Starrydata all_curves.csv (release 'latest'),PhononDB (Togo/NIMS MDR),https://mdr.nims.go.jp/datasets/a0b4db6a-be3a-480a-8ec3-fa64481cc7df,"LTC-calc.log unit cell (PBEsol-relaxed), same file as kappa",mp-924129,True,stoichiometric,ZrNiSn
ZrNiSn,9.716250247061428,W/m/K,320.3822,"experimental, Wiedemann-Franz: kappa_total - L*T/rho (Kim2015 L(S=394uV/K))",0,experimental,1.0,wf_subtracted,6.066303,216.0,F-43m,half-Heusler (C1b / MgAgAs),,"[""Zr"", ""Zr"", ""Zr"", ""Zr"", ""Ni"", ""Ni"", ""Ni"", ""Ni"", ""Sn"", ""Sn"", ""Sn"", ""Sn""]","[[0.0, 0.0, 0.0], [0.0, 0.5, 0.5], [0.5, 0.0, 0.5], [0.5, 0.5, 0.0], [0.25, 0.75, 0.75], [0.25, 0.25, 0.25], [0.75, 0.75, 0.25], [0.75, 0.25, 0.75], [0.5, 0.0, 0.0], [0.5, 0.5, 0.5], [0.0, 0.0, 0.5], [0.0, 0.5, 0.0]]",A,primitive->conventional (x sqrt2),Starrydata (experimental),10.1142/s1793604714500325,https://doi.org/10.1142/s1793604714500325,Starrydata all_curves.csv (release 'latest'),PhononDB (Togo/NIMS MDR),https://mdr.nims.go.jp/datasets/a0b4db6a-be3a-480a-8ec3-fa64481cc7df,"LTC-calc.log unit cell (PBEsol-relaxed), same file as kappa",mp-924129,True,stoichiometric,ZrNiSn
ZrNiSn,7.940769949375896,W/m/K,320.5,"experimental, Wiedemann-Franz: kappa_total - L*T/rho (Kim2015 L(S=138uV/K))",0,experimental,1.0,wf_subtracted,6.066303,216.0,F-43m,half-Heusler (C1b / MgAgAs),,"[""Zr"", ""Zr"", ""Zr"", ""Zr"", ""Ni"", ""Ni"", ""Ni"", ""Ni"", ""Sn"", ""Sn"", ""Sn"", ""Sn""]","[[0.0, 0.0, 0.0], [0.0, 0.5, 0.5], [0.5, 0.0, 0.5], [0.5, 0.5, 0.0], [0.25, 0.75, 0.75], [0.25, 0.25, 0.25], [0.75, 0.75, 0.25], [0.75, 0.25, 0.75], [0.5, 0.0, 0.0], [0.5, 0.5, 0.5], [0.0, 0.0, 0.5], [0.0, 0.5, 0.0]]",A,primitive->conventional (x sqrt2),Starrydata (experimental),10.1021/acsaem.7b00203,https://doi.org/10.1021/acsaem.7b00203,Starrydata all_curves.csv (release 'latest'),PhononDB (Togo/NIMS MDR),https://mdr.nims.go.jp/datasets/a0b4db6a-be3a-480a-8ec3-fa64481cc7df,"LTC-calc.log unit cell (PBEsol-relaxed), same file as kappa",mp-924129,True,stoichiometric,ZrNiSn
ZrNiSn,5.914921098362461,W/m/K,321.46,"experimental, Wiedemann-Franz: kappa_total - L*T/rho (Kim2015 L(S=217uV/K))",0,experimental,1.0,wf_subtracted,6.066303,216.0,F-43m,half-Heusler (C1b / MgAgAs),,"[""Zr"", ""Zr"", ""Zr"", ""Zr"", ""Ni"", ""Ni"", ""Ni"", ""Ni"", ""Sn"", ""Sn"", ""Sn"", ""Sn""]","[[0.0, 0.0, 0.0], [0.0, 0.5, 0.5], [0.5, 0.0, 0.5], [0.5, 0.5, 0.0], [0.25, 0.75, 0.75], [0.25, 0.25, 0.25], [0.75, 0.75, 0.25], [0.75, 0.25, 0.75], [0.5, 0.0, 0.0], [0.5, 0.5, 0.5], [0.0, 0.0, 0.5], [0.0, 0.5, 0.0]]",A,primitive->conventional (x sqrt2),Starrydata (experimental),10.1021/acsami.9b21517,https://doi.org/10.1021/acsami.9b21517,Starrydata all_curves.csv (release 'latest'),PhononDB (Togo/NIMS MDR),https://mdr.nims.go.jp/datasets/a0b4db6a-be3a-480a-8ec3-fa64481cc7df,"LTC-calc.log unit cell (PBEsol-relaxed), same file as kappa",mp-924129,True,stoichiometric,ZrNiSn
ZrNiSn,6.100654,W/m/K,322.0355,"experimental, lattice thermal conductivity as published",0,experimental,1.0,reported_lattice,6.066303,216.0,F-43m,half-Heusler (C1b / MgAgAs),,"[""Zr"", ""Zr"", ""Zr"", ""Zr"", ""Ni"", ""Ni"", ""Ni"", ""Ni"", ""Sn"", ""Sn"", ""Sn"", ""Sn""]","[[0.0, 0.0, 0.0], [0.0, 0.5, 0.5], [0.5, 0.0, 0.5], [0.5, 0.5, 0.0], [0.25, 0.75, 0.75], [0.25, 0.25, 0.25], [0.75, 0.75, 0.25], [0.75, 0.25, 0.75], [0.5, 0.0, 0.0], [0.5, 0.5, 0.5], [0.0, 0.0, 0.5], [0.0, 0.5, 0.0]]",A,primitive->conventional (x sqrt2),Starrydata (experimental),10.1016/j.nanoen.2020.105372,https://doi.org/10.1016/j.nanoen.2020.105372,Starrydata all_curves.csv (release 'latest'),PhononDB (Togo/NIMS MDR),https://mdr.nims.go.jp/datasets/a0b4db6a-be3a-480a-8ec3-fa64481cc7df,"LTC-calc.log unit cell (PBEsol-relaxed), same file as kappa",mp-924129,True,stoichiometric,ZrNiSn
ZrNiSn,5.351244448722846,W/m/K,322.3,"experimental, Wiedemann-Franz: kappa_total - L*T/rho (Kim2015 L(S=102uV/K))",0,experimental,1.0,wf_subtracted,6.066303,216.0,F-43m,half-Heusler (C1b / MgAgAs),,"[""Zr"", ""Zr"", ""Zr"", ""Zr"", ""Ni"", ""Ni"", ""Ni"", ""Ni"", ""Sn"", ""Sn"", ""Sn"", ""Sn""]","[[0.0, 0.0, 0.0], [0.0, 0.5, 0.5], [0.5, 0.0, 0.5], [0.5, 0.5, 0.0], [0.25, 0.75, 0.75], [0.25, 0.25, 0.25], [0.75, 0.75, 0.25], [0.75, 0.25, 0.75], [0.5, 0.0, 0.0], [0.5, 0.5, 0.5], [0.0, 0.0, 0.5], [0.0, 0.5, 0.0]]",A,primitive->conventional (x sqrt2),Starrydata (experimental),10.1557/proc-1267-dd03-12,https://doi.org/10.1557/proc-1267-dd03-12,Starrydata all_curves.csv (release 'latest'),PhononDB (Togo/NIMS MDR),https://mdr.nims.go.jp/datasets/a0b4db6a-be3a-480a-8ec3-fa64481cc7df,"LTC-calc.log unit cell (PBEsol-relaxed), same file as kappa",mp-924129,True,stoichiometric,ZrNiSn
ZrNiSn,6.1195,W/m/K,322.5,experimental (Wiedemann-Franz subtracted),0,experimental,1.0,,6.066303,216.0,F-43m,half-Heusler (C1b / MgAgAs),,"[""Zr"", ""Zr"", ""Zr"", ""Zr"", ""Ni"", ""Ni"", ""Ni"", ""Ni"", ""Sn"", ""Sn"", ""Sn"", ""Sn""]","[[0.0, 0.0, 0.0], [0.0, 0.5, 0.5], [0.5, 0.0, 0.5], [0.5, 0.5, 0.0], [0.25, 0.75, 0.75], [0.25, 0.25, 0.25], [0.75, 0.75, 0.25], [0.75, 0.25, 0.75], [0.5, 0.0, 0.0], [0.5, 0.5, 0.5], [0.0, 0.0, 0.5], [0.0, 0.5, 0.0]]",A,primitive->conventional (x sqrt2),repository mining,10.6084/m9.figshare.29438735,https://github.com/KU-Yifan/PGEC-descriptor-TE-design/blob/main/results/lorenz_number/final_processed_with_kappaL.csv,,PhononDB (Togo/NIMS MDR),https://mdr.nims.go.jp/datasets/a0b4db6a-be3a-480a-8ec3-fa64481cc7df,"LTC-calc.log unit cell (PBEsol-relaxed), same file as kappa",mp-924129,True,stoichiometric,ZrNiSn
ZrNiSn,5.905151112623374,W/m/K,322.7488,"experimental, Wiedemann-Franz: kappa_total - L*T/rho (Kim2015 L(S=218uV/K))",0,experimental,1.0,wf_subtracted,6.066303,216.0,F-43m,half-Heusler (C1b / MgAgAs),,"[""Zr"", ""Zr"", ""Zr"", ""Zr"", ""Ni"", ""Ni"", ""Ni"", ""Ni"", ""Sn"", ""Sn"", ""Sn"", ""Sn""]","[[0.0, 0.0, 0.0], [0.0, 0.5, 0.5], [0.5, 0.0, 0.5], [0.5, 0.5, 0.0], [0.25, 0.75, 0.75], [0.25, 0.25, 0.25], [0.75, 0.75, 0.25], [0.75, 0.25, 0.75], [0.5, 0.0, 0.0], [0.5, 0.5, 0.5], [0.0, 0.0, 0.5], [0.0, 0.5, 0.0]]",A,primitive->conventional (x sqrt2),Starrydata (experimental),10.1016/j.nanoen.2020.105372,https://doi.org/10.1016/j.nanoen.2020.105372,Starrydata all_curves.csv (release 'latest'),PhononDB (Togo/NIMS MDR),https://mdr.nims.go.jp/datasets/a0b4db6a-be3a-480a-8ec3-fa64481cc7df,"LTC-calc.log unit cell (PBEsol-relaxed), same file as kappa",mp-924129,True,stoichiometric,ZrNiSn
ZrNiSn,6.104064561658294,W/m/K,322.7488,"experimental, Wiedemann-Franz: kappa_total - L*T/rho (Kim2015 L(S=209uV/K))",0,experimental,1.0,wf_subtracted,6.066303,216.0,F-43m,half-Heusler (C1b / MgAgAs),,"[""Zr"", ""Zr"", ""Zr"", ""Zr"", ""Ni"", ""Ni"", ""Ni"", ""Ni"", ""Sn"", ""Sn"", ""Sn"", ""Sn""]","[[0.0, 0.0, 0.0], [0.0, 0.5, 0.5], [0.5, 0.0, 0.5], [0.5, 0.5, 0.0], [0.25, 0.75, 0.75], [0.25, 0.25, 0.25], [0.75, 0.75, 0.25], [0.75, 0.25, 0.75], [0.5, 0.0, 0.0], [0.5, 0.5, 0.5], [0.0, 0.0, 0.5], [0.0, 0.5, 0.0]]",A,primitive->conventional (x sqrt2),Starrydata (experimental),10.1016/j.nanoen.2020.105372,https://doi.org/10.1016/j.nanoen.2020.105372,Starrydata all_curves.csv (release 'latest'),PhononDB (Togo/NIMS MDR),https://mdr.nims.go.jp/datasets/a0b4db6a-be3a-480a-8ec3-fa64481cc7df,"LTC-calc.log unit cell (PBEsol-relaxed), same file as kappa",mp-924129,True,stoichiometric,ZrNiSn
ZrNiSn,6.119451844095323,W/m/K,322.7488,"experimental, Wiedemann-Franz: kappa_total - L*T/rho (Kim2015 L(S=202uV/K))",0,experimental,1.0,wf_subtracted,6.066303,216.0,F-43m,half-Heusler (C1b / MgAgAs),,"[""Zr"", ""Zr"", ""Zr"", ""Zr"", ""Ni"", ""Ni"", ""Ni"", ""Ni"", ""Sn"", ""Sn"", ""Sn"", ""Sn""]","[[0.0, 0.0, 0.0], [0.0, 0.5, 0.5], [0.5, 0.0, 0.5], [0.5, 0.5, 0.0], [0.25, 0.75, 0.75], [0.25, 0.25, 0.25], [0.75, 0.75, 0.25], [0.75, 0.25, 0.75], [0.5, 0.0, 0.0], [0.5, 0.5, 0.5], [0.0, 0.0, 0.5], [0.0, 0.5, 0.0]]",A,primitive->conventional (x sqrt2),Starrydata (experimental),10.1016/j.nanoen.2020.105372,https://doi.org/10.1016/j.nanoen.2020.105372,Starrydata all_curves.csv (release 'latest'),PhononDB (Togo/NIMS MDR),https://mdr.nims.go.jp/datasets/a0b4db6a-be3a-480a-8ec3-fa64481cc7df,"LTC-calc.log unit cell (PBEsol-relaxed), same file as kappa",mp-924129,True,stoichiometric,ZrNiSn
