Repository: Shivamrandive747/Thermalconductivity_prediction

# Calibrating first-principles lattice thermal conductivity to experiment

**A curated half-Heusler dataset and a validated transfer function.**

Published first-principles transport calculations of lattice thermal conductivity exceed what
laboratories measure for the same compound by a **median factor of 1.55**. That offset is regular
enough to be removed in closed form:

$$\kappa_L^{\mathrm{expt}}(T) \;=\; \kappa_L^{\mathrm{BTE}}(T)\;\min\!\left[c\left(\tfrac{T}{300}\right)^{p},\,1\right],
\qquad c = 0.51,\quad p = 0.80$$

Inside a domain of applicability declared before the validation set was scored, this places

File: data/Target_Materials/HEUSLER_KAPPA_TRAINING_SET.csv (part 67 of 192)
formula,kappa_L,kappa_units,temperature_K,method,method_tier,tier_name,weight,kappa_basis,struct_a_A,struct_spacegroup,struct_sg_symbol,struct_prototype,struct_site_ordering,struct_species,struct_frac_coords,struct_grade,lattice_convention,source,source_doi,source_url,source_location,struct_source,struct_source_url,struct_source_detail,struct_id,struct_same_paper_as_kappa,stoichiometry,parent_formula
ZrNiSn,6.7222353880721455,W/m/K,322.8,"experimental, Wiedemann-Franz: kappa_total - L*T/rho (Kim2015 L(S=67uV/K))",0,experimental,1.0,wf_subtracted,6.066303,216.0,F-43m,half-Heusler (C1b / MgAgAs),,"[""Zr"", ""Zr"", ""Zr"", ""Zr"", ""Ni"", ""Ni"", ""Ni"", ""Ni"", ""Sn"", ""Sn"", ""Sn"", ""Sn""]","[[0.0, 0.0, 0.0], [0.0, 0.5, 0.5], [0.5, 0.0, 0.5], [0.5, 0.5, 0.0], [0.25, 0.75, 0.75], [0.25, 0.25, 0.25], [0.75, 0.75, 0.25], [0.75, 0.25, 0.75], [0.5, 0.0, 0.0], [0.5, 0.5, 0.5], [0.0, 0.0, 0.5], [0.0, 0.5, 0.0]]",A,primitive->conventional (x sqrt2),Starrydata (experimental),10.1557/proc-1267-dd03-12,https://doi.org/10.1557/proc-1267-dd03-12,Starrydata all_curves.csv (release 'latest'),PhononDB (Togo/NIMS MDR),https://mdr.nims.go.jp/datasets/a0b4db6a-be3a-480a-8ec3-fa64481cc7df,"LTC-calc.log unit cell (PBEsol-relaxed), same file as kappa",mp-924129,True,stoichiometric,ZrNiSn
ZrNiSn,5.870588,W/m/K,323.3272,"experimental, lattice thermal conductivity as published",0,experimental,1.0,reported_lattice,6.066303,216.0,F-43m,half-Heusler (C1b / MgAgAs),,"[""Zr"", ""Zr"", ""Zr"", ""Zr"", ""Ni"", ""Ni"", ""Ni"", ""Ni"", ""Sn"", ""Sn"", ""Sn"", ""Sn""]","[[0.0, 0.0, 0.0], [0.0, 0.5, 0.5], [0.5, 0.0, 0.5], [0.5, 0.5, 0.0], [0.25, 0.75, 0.75], [0.25, 0.25, 0.25], [0.75, 0.75, 0.25], [0.75, 0.25, 0.75], [0.5, 0.0, 0.0], [0.5, 0.5, 0.5], [0.0, 0.0, 0.5], [0.0, 0.5, 0.0]]",A,primitive->conventional (x sqrt2),Starrydata (experimental),10.1016/j.nanoen.2020.105372,https://doi.org/10.1016/j.nanoen.2020.105372,Starrydata all_curves.csv (release 'latest'),PhononDB (Togo/NIMS MDR),https://mdr.nims.go.jp/datasets/a0b4db6a-be3a-480a-8ec3-fa64481cc7df,"LTC-calc.log unit cell (PBEsol-relaxed), same file as kappa",mp-924129,True,stoichiometric,ZrNiSn
ZrNiSn,4.38026037443043,W/m/K,323.6,"experimental, Wiedemann-Franz: kappa_total - L*T/rho (Kim2015 L(S=185uV/K))",0,experimental,1.0,wf_subtracted,6.066303,216.0,F-43m,half-Heusler (C1b / MgAgAs),,"[""Zr"", ""Zr"", ""Zr"", ""Zr"", ""Ni"", ""Ni"", ""Ni"", ""Ni"", ""Sn"", ""Sn"", ""Sn"", ""Sn""]","[[0.0, 0.0, 0.0], [0.0, 0.5, 0.5], [0.5, 0.0, 0.5], [0.5, 0.5, 0.0], [0.25, 0.75, 0.75], [0.25, 0.25, 0.25], [0.75, 0.75, 0.25], [0.75, 0.25, 0.75], [0.5, 0.0, 0.0], [0.5, 0.5, 0.5], [0.0, 0.0, 0.5], [0.0, 0.5, 0.0]]",A,primitive->conventional (x sqrt2),Starrydata (experimental),10.1021/acsami.9b12599,https://doi.org/10.1021/acsami.9b12599,Starrydata all_curves.csv (release 'latest'),PhononDB (Togo/NIMS MDR),https://mdr.nims.go.jp/datasets/a0b4db6a-be3a-480a-8ec3-fa64481cc7df,"LTC-calc.log unit cell (PBEsol-relaxed), same file as kappa",mp-924129,True,stoichiometric,ZrNiSn
ZrNiSn,6.049383,W/m/K,323.7029,"experimental, lattice thermal conductivity as published",0,experimental,1.0,reported_lattice,6.066303,216.0,F-43m,half-Heusler (C1b / MgAgAs),,"[""Zr"", ""Zr"", ""Zr"", ""Zr"", ""Ni"", ""Ni"", ""Ni"", ""Ni"", ""Sn"", ""Sn"", ""Sn"", ""Sn""]","[[0.0, 0.0, 0.0], [0.0, 0.5, 0.5], [0.5, 0.0, 0.5], [0.5, 0.5, 0.0], [0.25, 0.75, 0.75], [0.25, 0.25, 0.25], [0.75, 0.75, 0.25], [0.75, 0.25, 0.75], [0.5, 0.0, 0.0], [0.5, 0.5, 0.5], [0.0, 0.0, 0.5], [0.0, 0.5, 0.0]]",A,primitive->conventional (x sqrt2),Starrydata (experimental),10.1007/s40195-025-01853-x,https://doi.org/10.1007/s40195-025-01853-x,Starrydata all_curves.csv (release 'latest'),PhononDB (Togo/NIMS MDR),https://mdr.nims.go.jp/datasets/a0b4db6a-be3a-480a-8ec3-fa64481cc7df,"LTC-calc.log unit cell (PBEsol-relaxed), same file as kappa",mp-924129,True,stoichiometric,ZrNiSn
ZrNiSn,6.1038,W/m/K,323.72,experimental (Wiedemann-Franz subtracted),0,experimental,1.0,,6.066303,216.0,F-43m,half-Heusler (C1b / MgAgAs),,"[""Zr"", ""Zr"", ""Zr"", ""Zr"", ""Ni"", ""Ni"", ""Ni"", ""Ni"", ""Sn"", ""Sn"", ""Sn"", ""Sn""]","[[0.0, 0.0, 0.0], [0.0, 0.5, 0.5], [0.5, 0.0, 0.5], [0.5, 0.5, 0.0], [0.25, 0.75, 0.75], [0.25, 0.25, 0.25], [0.75, 0.75, 0.25], [0.75, 0.25, 0.75], [0.5, 0.0, 0.0], [0.5, 0.5, 0.5], [0.0, 0.0, 0.5], [0.0, 0.5, 0.0]]",A,primitive->conventional (x sqrt2),repository mining,10.6084/m9.figshare.29438735,https://github.com/KU-Yifan/PGEC-descriptor-TE-design/blob/main/results/lorenz_number/final_processed_with_kappaL.csv,,PhononDB (Togo/NIMS MDR),https://mdr.nims.go.jp/datasets/a0b4db6a-be3a-480a-8ec3-fa64481cc7df,"LTC-calc.log unit cell (PBEsol-relaxed), same file as kappa",mp-924129,True,stoichiometric,ZrNiSn
ZrNiSn,9.0755961829513,W/m/K,323.8663,"experimental, Wiedemann-Franz: kappa_total - L*T/rho (Kim2015 L(S=316uV/K))",0,experimental,1.0,wf_subtracted,6.066303,216.0,F-43m,half-Heusler (C1b / MgAgAs),,"[""Zr"", ""Zr"", ""Zr"", ""Zr"", ""Ni"", ""Ni"", ""Ni"", ""Ni"", ""Sn"", ""Sn"", ""Sn"", ""Sn""]","[[0.0, 0.0, 0.0], [0.0, 0.5, 0.5], [0.5, 0.0, 0.5], [0.5, 0.5, 0.0], [0.25, 0.75, 0.75], [0.25, 0.25, 0.25], [0.75, 0.75, 0.25], [0.75, 0.25, 0.75], [0.5, 0.0, 0.0], [0.5, 0.5, 0.5], [0.0, 0.0, 0.5], [0.0, 0.5, 0.0]]",A,primitive->conventional (x sqrt2),Starrydata (experimental),10.1039/c4mh00142g,https://doi.org/10.1039/c4mh00142g,Starrydata all_curves.csv (release 'latest'),PhononDB (Togo/NIMS MDR),https://mdr.nims.go.jp/datasets/a0b4db6a-be3a-480a-8ec3-fa64481cc7df,"LTC-calc.log unit cell (PBEsol-relaxed), same file as kappa",mp-924129,True,stoichiometric,ZrNiSn
ZrNiSn,6.100654,W/m/K,323.9189,"experimental, lattice thermal conductivity as published",0,experimental,1.0,reported_lattice,6.066303,216.0,F-43m,half-Heusler (C1b / MgAgAs),,"[""Zr"", ""Zr"", ""Zr"", ""Zr"", ""Ni"", ""Ni"", ""Ni"", ""Ni"", ""Sn"", ""Sn"", ""Sn"", ""Sn""]","[[0.0, 0.0, 0.0], [0.0, 0.5, 0.5], [0.5, 0.0, 0.5], [0.5, 0.5, 0.0], [0.25, 0.75, 0.75], [0.25, 0.25, 0.25], [0.75, 0.75, 0.25], [0.75, 0.25, 0.75], [0.5, 0.0, 0.0], [0.5, 0.5, 0.5], [0.0, 0.0, 0.5], [0.0, 0.5, 0.0]]",A,primitive->conventional (x sqrt2),Starrydata (experimental),10.1016/j.nanoen.2020.105372,https://doi.org/10.1016/j.nanoen.2020.105372,Starrydata all_curves.csv (release 'latest'),PhononDB (Togo/NIMS MDR),https://mdr.nims.go.jp/datasets/a0b4db6a-be3a-480a-8ec3-fa64481cc7df,"LTC-calc.log unit cell (PBEsol-relaxed), same file as kappa",mp-924129,True,stoichiometric,ZrNiSn
ZrNiSn,10.157977507444755,W/m/K,324.3,"experimental, Wiedemann-Franz: kappa_total - L*T/rho (Kim2015 L(S=111uV/K))",0,experimental,1.0,wf_subtracted,6.066303,216.0,F-43m,half-Heusler (C1b / MgAgAs),,"[""Zr"", ""Zr"", ""Zr"", ""Zr"", ""Ni"", ""Ni"", ""Ni"", ""Ni"", ""Sn"", ""Sn"", ""Sn"", ""Sn""]","[[0.0, 0.0, 0.0], [0.0, 0.5, 0.5], [0.5, 0.0, 0.5], [0.5, 0.5, 0.0], [0.25, 0.75, 0.75], [0.25, 0.25, 0.25], [0.75, 0.75, 0.25], [0.75, 0.25, 0.75], [0.5, 0.0, 0.0], [0.5, 0.5, 0.5], [0.0, 0.0, 0.5], [0.0, 0.5, 0.0]]",A,primitive->conventional (x sqrt2),Starrydata (experimental),10.1039/c4ta01380h,https://doi.org/10.1039/c4ta01380h,Starrydata all_curves.csv (release 'latest'),PhononDB (Togo/NIMS MDR),https://mdr.nims.go.jp/datasets/a0b4db6a-be3a-480a-8ec3-fa64481cc7df,"LTC-calc.log unit cell (PBEsol-relaxed), same file as kappa",mp-924129,True,stoichiometric,ZrNiSn
ZrNiSn,6.03399435428808,W/m/K,324.4514,"experimental, Wiedemann-Franz: kappa_total - L*T/rho (Kim2015 L(S=123uV/K))",0,experimental,1.0,wf_subtracted,6.066303,216.0,F-43m,half-Heusler (C1b / MgAgAs),,"[""Zr"", ""Zr"", ""Zr"", ""Zr"", ""Ni"", ""Ni"", ""Ni"", ""Ni"", ""Sn"", ""Sn"", ""Sn"", ""Sn""]","[[0.0, 0.0, 0.0], [0.0, 0.5, 0.5], [0.5, 0.0, 0.5], [0.5, 0.5, 0.0], [0.25, 0.75, 0.75], [0.25, 0.25, 0.25], [0.75, 0.75, 0.25], [0.75, 0.25, 0.75], [0.5, 0.0, 0.0], [0.5, 0.5, 0.5], [0.0, 0.0, 0.5], [0.0, 0.5, 0.0]]",A,primitive->conventional (x sqrt2),Starrydata (experimental),10.1007/s40195-025-01853-x,https://doi.org/10.1007/s40195-025-01853-x,Starrydata all_curves.csv (release 'latest'),PhononDB (Togo/NIMS MDR),https://mdr.nims.go.jp/datasets/a0b4db6a-be3a-480a-8ec3-fa64481cc7df,"LTC-calc.log unit cell (PBEsol-relaxed), same file as kappa",mp-924129,True,stoichiometric,ZrNiSn
ZrNiSn,5.621378478186455,W/m/K,325.2,"experimental, Wiedemann-Franz: kappa_total - L*T/rho (Kim2015 L(S=258uV/K))",0,experimental,1.0,wf_subtracted,6.066303,216.0,F-43m,half-Heusler (C1b / MgAgAs),,"[""Zr"", ""Zr"", ""Zr"", ""Zr"", ""Ni"", ""Ni"", ""Ni"", ""Ni"", ""Sn"", ""Sn"", ""Sn"", ""Sn""]","[[0.0, 0.0, 0.0], [0.0, 0.5, 0.5], [0.5, 0.0, 0.5], [0.5, 0.5, 0.0], [0.25, 0.75, 0.75], [0.25, 0.25, 0.25], [0.75, 0.75, 0.25], [0.75, 0.25, 0.75], [0.5, 0.0, 0.0], [0.5, 0.5, 0.5], [0.0, 0.0, 0.5], [0.0, 0.5, 0.0]]",A,primitive->conventional (x sqrt2),Starrydata (experimental),10.3390/ma11040649,https://doi.org/10.3390/ma11040649,Starrydata all_curves.csv (release 'latest'),PhononDB (Togo/NIMS MDR),https://mdr.nims.go.jp/datasets/a0b4db6a-be3a-480a-8ec3-fa64481cc7df,"LTC-calc.log unit cell (PBEsol-relaxed), same file as kappa",mp-924129,True,stoichiometric,ZrNiSn
ZrNiSn,5.9041,W/m/K,326.15,experimental (Wiedemann-Franz subtracted),0,experimental,1.0,,6.066303,216.0,F-43m,half-Heusler (C1b / MgAgAs),,"[""Zr"", ""Zr"", ""Zr"", ""Zr"", ""Ni"", ""Ni"", ""Ni"", ""Ni"", ""Sn"", ""Sn"", ""Sn"", ""Sn""]","[[0.0, 0.0, 0.0], [0.0, 0.5, 0.5], [0.5, 0.0, 0.5], [0.5, 0.5, 0.0], [0.25, 0.75, 0.75], [0.25, 0.25, 0.25], [0.75, 0.75, 0.25], [0.75, 0.25, 0.75], [0.5, 0.0, 0.0], [0.5, 0.5, 0.5], [0.0, 0.0, 0.5], [0.0, 0.5, 0.0]]",A,primitive->conventional (x sqrt2),repository mining,10.6084/m9.figshare.29438735,https://github.com/KU-Yifan/PGEC-descriptor-TE-design/blob/main/results/lorenz_number/final_processed_with_kappaL.csv,,PhononDB (Togo/NIMS MDR),https://mdr.nims.go.jp/datasets/a0b4db6a-be3a-480a-8ec3-fa64481cc7df,"LTC-calc.log unit cell (PBEsol-relaxed), same file as kappa",mp-924129,True,stoichiometric,ZrNiSn
ZrNiSn,5.593336347949269,W/m/K,328.16,"experimental, Wiedemann-Franz: kappa_total - L*T/rho (Kim2015 L(S=258uV/K))",0,experimental,1.0,wf_subtracted,6.066303,216.0,F-43m,half-Heusler (C1b / MgAgAs),,"[""Zr"", ""Zr"", ""Zr"", ""Zr"", ""Ni"", ""Ni"", ""Ni"", ""Ni"", ""Sn"", ""Sn"", ""Sn"", ""Sn""]","[[0.0, 0.0, 0.0], [0.0, 0.5, 0.5], [0.5, 0.0, 0.5], [0.5, 0.5, 0.0], [0.25, 0.75, 0.75], [0.25, 0.25, 0.25], [0.75, 0.75, 0.25], [0.75, 0.25, 0.75], [0.5, 0.0, 0.0], [0.5, 0.5, 0.5], [0.0, 0.0, 0.5], [0.0, 0.5, 0.0]]",A,primitive->conventional (x sqrt2),Starrydata (experimental),10.1021/acsami.1c03525,https://doi.org/10.1021/acsami.1c03525,Starrydata all_curves.csv (release 'latest'),PhononDB (Togo/NIMS MDR),https://mdr.nims.go.jp/datasets/a0b4db6a-be3a-480a-8ec3-fa64481cc7df,"LTC-calc.log unit cell (PBEsol-relaxed), same file as kappa",mp-924129,True,stoichiometric,ZrNiSn
ZrNiSn,5.640424702272381,W/m/K,330.9,"experimental, Wiedemann-Franz: kappa_total - L*T/rho (Kim2015 L(S=262uV/K))",0,experimental,1.0,wf_subtracted,6.066303,216.0,F-43m,half-Heusler (C1b / MgAgAs),,"[""Zr"", ""Zr"", ""Zr"", ""Zr"", ""Ni"", ""Ni"", ""Ni"", ""Ni"", ""Sn"", ""Sn"", ""Sn"", ""Sn""]","[[0.0, 0.0, 0.0], [0.0, 0.5, 0.5], [0.5, 0.0, 0.5], [0.5, 0.5, 0.0], [0.25, 0.75, 0.75], [0.25, 0.25, 0.25], [0.75, 0.75, 0.25], [0.75, 0.25, 0.75], [0.5, 0.0, 0.0], [0.5, 0.5, 0.5], [0.0, 0.0, 0.5], [0.0, 0.5, 0.0]]",A,primitive->conventional (x sqrt2),Starrydata (experimental),10.3390/ma11040649,https://doi.org/10.3390/ma11040649,Starrydata all_curves.csv (release 'latest'),PhononDB (Togo/NIMS MDR),https://mdr.nims.go.jp/datasets/a0b4db6a-be3a-480a-8ec3-fa64481cc7df,"LTC-calc.log unit cell (PBEsol-relaxed), same file as kappa",mp-924129,True,stoichiometric,ZrNiSn
ZrNiSn,5.8965,W/m/K,336.25,experimental (Wiedemann-Franz subtracted),0,experimental,1.0,,6.066303,216.0,F-43m,half-Heusler (C1b / MgAgAs),,"[""Zr"", ""Zr"", ""Zr"", ""Zr"", ""Ni"", ""Ni"", ""Ni"", ""Ni"", ""Sn"", ""Sn"", ""Sn"", ""Sn""]","[[0.0, 0.0, 0.0], [0.0, 0.5, 0.5], [0.5, 0.0, 0.5], [0.5, 0.5, 0.0], [0.25, 0.75, 0.75], [0.25, 0.25, 0.25], [0.75, 0.75, 0.25], [0.75, 0.25, 0.75], [0.5, 0.0, 0.0], [0.5, 0.5, 0.5], [0.0, 0.0, 0.5], [0.0, 0.5, 0.0]]",A,primitive->conventional (x sqrt2),repository mining,10.6084/m9.figshare.29438735,https://github.com/KU-Yifan/PGEC-descriptor-TE-design/blob/main/results/lorenz_number/final_processed_with_kappaL.csv,,PhononDB (Togo/NIMS MDR),https://mdr.nims.go.jp/datasets/a0b4db6a-be3a-480a-8ec3-fa64481cc7df,"LTC-calc.log unit cell (PBEsol-relaxed), same file as kappa",mp-924129,True,stoichiometric,ZrNiSn
ZrNiSn,9.30527117138836,W/m/K,336.5558,"experimental, Wiedemann-Franz: kappa_total - L*T/rho (Kim2015 L(S=159uV/K))",0,experimental,1.0,wf_subtracted,6.066303,216.0,F-43m,half-Heusler (C1b / MgAgAs),,"[""Zr"", ""Zr"", ""Zr"", ""Zr"", ""Ni"", ""Ni"", ""Ni"", ""Ni"", ""Sn"", ""Sn"", ""Sn"", ""Sn""]","[[0.0, 0.0, 0.0], [0.0, 0.5, 0.5], [0.5, 0.0, 0.5], [0.5, 0.5, 0.0], [0.25, 0.75, 0.75], [0.25, 0.25, 0.25], [0.75, 0.75, 0.25], [0.75, 0.25, 0.75], [0.5, 0.0, 0.0], [0.5, 0.5, 0.5], [0.0, 0.0, 0.5], [0.0, 0.5, 0.0]]",A,primitive->conventional (x sqrt2),Starrydata (experimental),10.1016/s0925-8388(03)00547-4,https://doi.org/10.1016/s0925-8388(03)00547-4,Starrydata all_curves.csv (release 'latest'),PhononDB (Togo/NIMS MDR),https://mdr.nims.go.jp/datasets/a0b4db6a-be3a-480a-8ec3-fa64481cc7df,"LTC-calc.log unit cell (PBEsol-relaxed), same file as kappa",mp-924129,True,stoichiometric,ZrNiSn
ZrNiSn,5.63426001386165,W/m/K,336.7,"experimental, Wiedemann-Franz: kappa_total - L*T/rho (Kim2015 L(S=268uV/K))",0,experimental,1.0,wf_subtracted,6.066303,216.0,F-43m,half-Heusler (C1b / MgAgAs),,"[""Zr"", ""Zr"", ""Zr"", ""Zr"", ""Ni"", ""Ni"", ""Ni"", ""Ni"", ""Sn"", ""Sn"", ""Sn"", ""Sn""]","[[0.0, 0.0, 0.0], [0.0, 0.5, 0.5], [0.5, 0.0, 0.5], [0.5, 0.5, 0.0], [0.25, 0.75, 0.75], [0.25, 0.25, 0.25], [0.75, 0.75, 0.25], [0.75, 0.25, 0.75], [0.5, 0.0, 0.0], [0.5, 0.5, 0.5], [0.0, 0.0, 0.5], [0.0, 0.5, 0.0]]",A,primitive->conventional (x sqrt2),Starrydata (experimental),10.3390/ma11040649,https://doi.org/10.3390/ma11040649,Starrydata all_curves.csv (release 'latest'),PhononDB (Togo/NIMS MDR),https://mdr.nims.go.jp/datasets/a0b4db6a-be3a-480a-8ec3-fa64481cc7df,"LTC-calc.log unit cell (PBEsol-relaxed), same file as kappa",mp-924129,True,stoichiometric,ZrNiSn
ZrNiSn,5.876228,W/m/K,337.4245,"experimental, lattice thermal conductivity as published",0,experimental,1.0,reported_lattice,6.066303,216.0,F-43m,half-Heusler (C1b / MgAgAs),,"[""Zr"", ""Zr"", ""Zr"", ""Zr"", ""Ni"", ""Ni"", ""Ni"", ""Ni"", ""Sn"", ""Sn"", ""Sn"", ""Sn""]","[[0.0, 0.0, 0.0], [0.0, 0.5, 0.5], [0.5, 0.0, 0.5], [0.5, 0.5, 0.0], [0.25, 0.75, 0.75], [0.25, 0.25, 0.25], [0.75, 0.75, 0.25], [0.75, 0.25, 0.75], [0.5, 0.0, 0.0], [0.5, 0.5, 0.5], [0.0, 0.0, 0.5], [0.0, 0.5, 0.0]]",A,primitive->conventional (x sqrt2),Starrydata (experimental),10.1021/acsaem.9b01740,https://doi.org/10.1021/acsaem.9b01740,Starrydata all_curves.csv (release 'latest'),PhononDB (Togo/NIMS MDR),https://mdr.nims.go.jp/datasets/a0b4db6a-be3a-480a-8ec3-fa64481cc7df,"LTC-calc.log unit cell (PBEsol-relaxed), same file as kappa",mp-924129,True,stoichiometric,ZrNiSn
ZrNiSn,5.878847259308637,W/m/K,338.4384,"experimental, kappa_total - MEASURED kappa_e (no Lorenz assumption)",0,experimental,1.0,total_minus_measured_ke,6.066303,216.0,F-43m,half-Heusler (C1b / MgAgAs),,"[""Zr"", ""Zr"", ""Zr"", ""Zr"", ""Ni"", ""Ni"", ""Ni"", ""Ni"", ""Sn"", ""Sn"", ""Sn"", ""Sn""]","[[0.0, 0.0, 0.0], [0.0, 0.5, 0.5], [0.5, 0.0, 0.5], [0.5, 0.5, 0.0], [0.25, 0.75, 0.75], [0.25, 0.25, 0.25], [0.75, 0.75, 0.25], [0.75, 0.25, 0.75], [0.5, 0.0, 0.0], [0.5, 0.5, 0.5], [0.0, 0.0, 0.5], [0.0, 0.5, 0.0]]",A,primitive->conventional (x sqrt2),Starrydata (experimental),10.1021/acsaem.9b01740,https://doi.org/10.1021/acsaem.9b01740,Starrydata all_curves.csv (release 'latest'),PhononDB (Togo/NIMS MDR),https://mdr.nims.go.jp/datasets/a0b4db6a-be3a-480a-8ec3-fa64481cc7df,"LTC-calc.log unit cell (PBEsol-relaxed), same file as kappa",mp-924129,True,stoichiometric,ZrNiSn
ZrNiSn,5.529130437714224,W/m/K,342.3,"experimental, Wiedemann-Franz: kappa_total - L*T/rho (Kim2015 L(S=273uV/K))",0,experimental,1.0,wf_subtracted,6.066303,216.0,F-43m,half-Heusler (C1b / MgAgAs),,"[""Zr"", ""Zr"", ""Zr"", ""Zr"", ""Ni"", ""Ni"", ""Ni"", ""Ni"", ""Sn"", ""Sn"", ""Sn"", ""Sn""]","[[0.0, 0.0, 0.0], [0.0, 0.5, 0.5], [0.5, 0.0, 0.5], [0.5, 0.5, 0.0], [0.25, 0.75, 0.75], [0.25, 0.25, 0.25], [0.75, 0.75, 0.25], [0.75, 0.25, 0.75], [0.5, 0.0, 0.0], [0.5, 0.5, 0.5], [0.0, 0.0, 0.5], [0.0, 0.5, 0.0]]",A,primitive->conventional (x sqrt2),Starrydata (experimental),10.3390/ma11040649,https://doi.org/10.3390/ma11040649,Starrydata all_curves.csv (release 'latest'),PhononDB (Togo/NIMS MDR),https://mdr.nims.go.jp/datasets/a0b4db6a-be3a-480a-8ec3-fa64481cc7df,"LTC-calc.log unit cell (PBEsol-relaxed), same file as kappa",mp-924129,True,stoichiometric,ZrNiSn
ZrNiSn,10.195248861660405,W/m/K,342.5603,"experimental, Wiedemann-Franz: kappa_total - L*T/rho (Kim2015 L(S=137uV/K))",0,experimental,1.0,wf_subtracted,6.066303,216.0,F-43m,half-Heusler (C1b / MgAgAs),,"[""Zr"", ""Zr"", ""Zr"", ""Zr"", ""Ni"", ""Ni"", ""Ni"", ""Ni"", ""Sn"", ""Sn"", ""Sn"", ""Sn""]","[[0.0, 0.0, 0.0], [0.0, 0.5, 0.5], [0.5, 0.0, 0.5], [0.5, 0.5, 0.0], [0.25, 0.75, 0.75], [0.25, 0.25, 0.25], [0.75, 0.75, 0.25], [0.75, 0.25, 0.75], [0.5, 0.0, 0.0], [0.5, 0.5, 0.5], [0.0, 0.0, 0.5], [0.0, 0.5, 0.0]]",A,primitive->conventional (x sqrt2),Starrydata (experimental),10.1063/1.1425459,https://doi.org/10.1063/1.1425459,Starrydata all_curves.csv (release 'latest'),PhononDB (Togo/NIMS MDR),https://mdr.nims.go.jp/datasets/a0b4db6a-be3a-480a-8ec3-fa64481cc7df,"LTC-calc.log unit cell (PBEsol-relaxed), same file as kappa",mp-924129,True,stoichiometric,ZrNiSn
ZrNiSn,6.640905017327431,W/m/K,343.8,"experimental, Wiedemann-Franz: kappa_total - L*T/rho (Kim2015 L(S=220uV/K))",0,experimental,1.0,wf_subtracted,6.066303,216.0,F-43m,half-Heusler (C1b / MgAgAs),,"[""Zr"", ""Zr"", ""Zr"", ""Zr"", ""Ni"", ""Ni"", ""Ni"", ""Ni"", ""Sn"", ""Sn"", ""Sn"", ""Sn""]","[[0.0, 0.0, 0.0], [0.0, 0.5, 0.5], [0.5, 0.0, 0.5], [0.5, 0.5, 0.0], [0.25, 0.75, 0.75], [0.25, 0.25, 0.25], [0.75, 0.75, 0.25], [0.75, 0.25, 0.75], [0.5, 0.0, 0.0], [0.5, 0.5, 0.5], [0.0, 0.0, 0.5], [0.0, 0.5, 0.0]]",A,primitive->conventional (x sqrt2),Starrydata (experimental),10.1021/acsami.9b00648,https://doi.org/10.1021/acsami.9b00648,Starrydata all_curves.csv (release 'latest'),PhononDB (Togo/NIMS MDR),https://mdr.nims.go.jp/datasets/a0b4db6a-be3a-480a-8ec3-fa64481cc7df,"LTC-calc.log unit cell (PBEsol-relaxed), same file as kappa",mp-924129,True,stoichiometric,ZrNiSn
ZrNiSn,8.744452127201253,W/m/K,344.1527,"experimental, Wiedemann-Franz: kappa_total - L*T/rho (Kim2015 L(S=307uV/K))",0,experimental,1.0,wf_subtracted,6.066303,216.0,F-43m,half-Heusler (C1b / MgAgAs),,"[""Zr"", ""Zr"", ""Zr"", ""Zr"", ""Ni"", ""Ni"", ""Ni"", ""Ni"", ""Sn"", ""Sn"", ""Sn"", ""Sn""]","[[0.0, 0.0, 0.0], [0.0, 0.5, 0.5], [0.5, 0.0, 0.5], [0.5, 0.5, 0.0], [0.25, 0.75, 0.75], [0.25, 0.25, 0.25], [0.75, 0.75, 0.25], [0.75, 0.25, 0.75], [0.5, 0.0, 0.0], [0.5, 0.5, 0.5], [0.0, 0.0, 0.5], [0.0, 0.5, 0.0]]",A,primitive->conventional (x sqrt2),Starrydata (experimental),10.1039/c4mh00142g,https://doi.org/10.1039/c4mh00142g,Starrydata all_curves.csv (release 'latest'),PhononDB (Togo/NIMS MDR),https://mdr.nims.go.jp/datasets/a0b4db6a-be3a-480a-8ec3-fa64481cc7df,"LTC-calc.log unit cell (PBEsol-relaxed), same file as kappa",mp-924129,True,stoichiometric,ZrNiSn
ZrNiSn,6.651969,W/m/K,344.5102,"experimental, lattice thermal conductivity as published",0,experimental,1.0,reported_lattice,6.066303,216.0,F-43m,half-Heusler (C1b / MgAgAs),,"[""Zr"", ""Zr"", ""Zr"", ""Zr"", ""Ni"", ""Ni"", ""Ni"", ""Ni"", ""Sn"", ""Sn"", ""Sn"", ""Sn""]","[[0.0, 0.0, 0.0], [0.0, 0.5, 0.5], [0.5, 0.0, 0.5], [0.5, 0.5, 0.0], [0.25, 0.75, 0.75], [0.25, 0.25, 0.25], [0.75, 0.75, 0.25], [0.75, 0.25, 0.75], [0.5, 0.0, 0.0], [0.5, 0.5, 0.5], [0.0, 0.0, 0.5], [0.0, 0.5, 0.0]]",A,primitive->conventional (x sqrt2),Starrydata (experimental),10.1007/s10853-019-03623-4,https://doi.org/10.1007/s10853-019-03623-4,Starrydata all_curves.csv (release 'latest'),PhononDB (Togo/NIMS MDR),https://mdr.nims.go.jp/datasets/a0b4db6a-be3a-480a-8ec3-fa64481cc7df,"LTC-calc.log unit cell (PBEsol-relaxed), same file as kappa",mp-924129,True,stoichiometric,ZrNiSn
ZrNiSn,6.524624395537714,W/m/K,346.3666,"experimental, Wiedemann-Franz: kappa_total - L*T/rho (Kim2015 L(S=265uV/K))",0,experimental,1.0,wf_subtracted,6.066303,216.0,F-43m,half-Heusler (C1b / MgAgAs),,"[""Zr"", ""Zr"", ""Zr"", ""Zr"", ""Ni"", ""Ni"", ""Ni"", ""Ni"", ""Sn"", ""Sn"", ""Sn"", ""Sn""]","[[0.0, 0.0, 0.0], [0.0, 0.5, 0.5], [0.5, 0.0, 0.5], [0.5, 0.5, 0.0], [0.25, 0.75, 0.75], [0.25, 0.25, 0.25], [0.75, 0.75, 0.25], [0.75, 0.25, 0.75], [0.5, 0.0, 0.0], [0.5, 0.5, 0.5], [0.0, 0.0, 0.5], [0.0, 0.5, 0.0]]",A,primitive->conventional (x sqrt2),Starrydata (experimental),10.1063/1.3396981,https://doi.org/10.1063/1.3396981,Starrydata all_curves.csv (release 'latest'),PhononDB (Togo/NIMS MDR),https://mdr.nims.go.jp/datasets/a0b4db6a-be3a-480a-8ec3-fa64481cc7df,"LTC-calc.log unit cell (PBEsol-relaxed), same file as kappa",mp-924129,True,stoichiometric,ZrNiSn
ZrNiSn,5.177127536657399,W/m/K,347.0,"experimental, Wiedemann-Franz: kappa_total - L*T/rho (Kim2015 L(S=113uV/K))",0,experimental,1.0,wf_subtracted,6.066303,216.0,F-43m,half-Heusler (C1b / MgAgAs),,"[""Zr"", ""Zr"", ""Zr"", ""Zr"", ""Ni"", ""Ni"", ""Ni"", ""Ni"", ""Sn"", ""Sn"", ""Sn"", ""Sn""]","[[0.0, 0.0, 0.0], [0.0, 0.5, 0.5], [0.5, 0.0, 0.5], [0.5, 0.5, 0.0], [0.25, 0.75, 0.75], [0.25, 0.25, 0.25], [0.75, 0.75, 0.25], [0.75, 0.25, 0.75], [0.5, 0.0, 0.0], [0.5, 0.5, 0.5], [0.0, 0.0, 0.5], [0.0, 0.5, 0.0]]",A,primitive->conventional (x sqrt2),Starrydata (experimental),10.1557/proc-1267-dd03-12,https://doi.org/10.1557/proc-1267-dd03-12,Starrydata all_curves.csv (release 'latest'),PhononDB (Togo/NIMS MDR),https://mdr.nims.go.jp/datasets/a0b4db6a-be3a-480a-8ec3-fa64481cc7df,"LTC-calc.log unit cell (PBEsol-relaxed), same file as kappa",mp-924129,True,stoichiometric,ZrNiSn
ZrNiSn,7.880129127974475,W/m/K,347.2209,"experimental, Wiedemann-Franz: kappa_total - L*T/rho (Kim2015 L(S=280uV/K))",0,experimental,1.0,wf_subtracted,6.066303,216.0,F-43m,half-Heusler (C1b / MgAgAs),,"[""Zr"", ""Zr"", ""Zr"", ""Zr"", ""Ni"", ""Ni"", ""Ni"", ""Ni"", ""Sn"", ""Sn"", ""Sn"", ""Sn""]","[[0.0, 0.0, 0.0], [0.0, 0.5, 0.5], [0.5, 0.0, 0.5], [0.5, 0.5, 0.0], [0.25, 0.75, 0.75], [0.25, 0.25, 0.25], [0.75, 0.75, 0.25], [0.75, 0.25, 0.75], [0.5, 0.0, 0.0], [0.5, 0.5, 0.5], [0.0, 0.0, 0.5], [0.0, 0.5, 0.0]]",A,primitive->conventional (x sqrt2),Starrydata (experimental),10.1063/1.3396981,https://doi.org/10.1063/1.3396981,Starrydata all_curves.csv (release 'latest'),PhononDB (Togo/NIMS MDR),https://mdr.nims.go.jp/datasets/a0b4db6a-be3a-480a-8ec3-fa64481cc7df,"LTC-calc.log unit cell (PBEsol-relaxed), same file as kappa",mp-924129,True,stoichiometric,ZrNiSn
ZrNiSn,6.482645959370672,W/m/K,347.7,"experimental, Wiedemann-Franz: kappa_total - L*T/rho (Kim2015 L(S=73uV/K))",0,experimental,1.0,wf_subtracted,6.066303,216.0,F-43m,half-Heusler (C1b / MgAgAs),,"[""Zr"", ""Zr"", ""Zr"", ""Zr"", ""Ni"", ""Ni"", ""Ni"", ""Ni"", ""Sn"", ""Sn"", ""Sn"", ""Sn""]","[[0.0, 0.0, 0.0], [0.0, 0.5, 0.5], [0.5, 0.0, 0.5], [0.5, 0.5, 0.0], [0.25, 0.75, 0.75], [0.25, 0.25, 0.25], [0.75, 0.75, 0.25], [0.75, 0.25, 0.75], [0.5, 0.0, 0.0], [0.5, 0.5, 0.5], [0.0, 0.0, 0.5], [0.0, 0.5, 0.0]]",A,primitive->conventional (x sqrt2),Starrydata (experimental),10.1557/proc-1267-dd03-12,https://doi.org/10.1557/proc-1267-dd03-12,Starrydata all_curves.csv (release 'latest'),PhononDB (Togo/NIMS MDR),https://mdr.nims.go.jp/datasets/a0b4db6a-be3a-480a-8ec3-fa64481cc7df,"LTC-calc.log unit cell (PBEsol-relaxed), same file as kappa",mp-924129,True,stoichiometric,ZrNiSn
ZrNiSn,5.372129228010102,W/m/K,347.8,"experimental, Wiedemann-Franz: kappa_total - L*T/rho (Kim2015 L(S=285uV/K))",0,experimental,1.0,wf_subtracted,6.066303,216.0,F-43m,half-Heusler (C1b / MgAgAs),,"[""Zr"", ""Zr"", ""Zr"", ""Zr"", ""Ni"", ""Ni"", ""Ni"", ""Ni"", ""Sn"", ""Sn"", ""Sn"", ""Sn""]","[[0.0, 0.0, 0.0], [0.0, 0.5, 0.5], [0.5, 0.0, 0.5], [0.5, 0.5, 0.0], [0.25, 0.75, 0.75], [0.25, 0.25, 0.25], [0.75, 0.75, 0.25], [0.75, 0.25, 0.75], [0.5, 0.0, 0.0], [0.5, 0.5, 0.5], [0.0, 0.0, 0.5], [0.0, 0.5, 0.0]]",A,primitive->conventional (x sqrt2),Starrydata (experimental),10.3390/ma11040649,https://doi.org/10.3390/ma11040649,Starrydata all_curves.csv (release 'latest'),PhononDB (Togo/NIMS MDR),https://mdr.nims.go.jp/datasets/a0b4db6a-be3a-480a-8ec3-fa64481cc7df,"LTC-calc.log unit cell (PBEsol-relaxed), same file as kappa",mp-924129,True,stoichiometric,ZrNiSn
ZrNiSn,10.297161934536325,W/m/K,347.8723,"experimental, Wiedemann-Franz: kappa_total - L*T/rho (Kim2015 L(S=138uV/K))",0,experimental,1.0,wf_subtracted,6.066303,216.0,F-43m,half-Heusler (C1b / MgAgAs),,"[""Zr"", ""Zr"", ""Zr"", ""Zr"", ""Ni"", ""Ni"", ""Ni"", ""Ni"", ""Sn"", ""Sn"", ""Sn"", ""Sn""]","[[0.0, 0.0, 0.0], [0.0, 0.5, 0.5], [0.5, 0.0, 0.5], [0.5, 0.5, 0.0], [0.25, 0.75, 0.75], [0.25, 0.25, 0.25], [0.75, 0.75, 0.25], [0.75, 0.25, 0.75], [0.5, 0.0, 0.0], [0.5, 0.5, 0.5], [0.0, 0.0, 0.5], [0.0, 0.5, 0.0]]",A,primitive->conventional (x sqrt2),Starrydata (experimental),10.3724/sp.j.1077.2010.00573,https://doi.org/10.3724/sp.j.1077.2010.00573,Starrydata all_curves.csv (release 'latest'),PhononDB (Togo/NIMS MDR),https://mdr.nims.go.jp/datasets/a0b4db6a-be3a-480a-8ec3-fa64481cc7df,"LTC-calc.log unit cell (PBEsol-relaxed), same file as kappa",mp-924129,True,stoichiometric,ZrNiSn
ZrNiSn,9.384039674671053,W/m/K,349.3031,"experimental, Wiedemann-Franz: kappa_total - L*T/rho (Kim2015 L(S=341uV/K))",0,experimental,1.0,wf_subtracted,6.066303,216.0,F-43m,half-Heusler (C1b / MgAgAs),,"[""Zr"", ""Zr"", ""Zr"", ""Zr"", ""Ni"", ""Ni"", ""Ni"", ""Ni"", ""Sn"", ""Sn"", ""Sn"", ""Sn""]","[[0.0, 0.0, 0.0], [0.0, 0.5, 0.5], [0.5, 0.0, 0.5], [0.5, 0.5, 0.0], [0.25, 0.75, 0.75], [0.25, 0.25, 0.25], [0.75, 0.75, 0.25], [0.75, 0.25, 0.75], [0.5, 0.0, 0.0], [0.5, 0.5, 0.5], [0.0, 0.0, 0.5], [0.0, 0.5, 0.0]]",A,primitive->conventional (x sqrt2),Starrydata (experimental),10.1063/1.3396981,https://doi.org/10.1063/1.3396981,Starrydata all_curves.csv (release 'latest'),PhononDB (Togo/NIMS MDR),https://mdr.nims.go.jp/datasets/a0b4db6a-be3a-480a-8ec3-fa64481cc7df,"LTC-calc.log unit cell (PBEsol-relaxed), same file as kappa",mp-924129,True,stoichiometric,ZrNiSn
ZrNiSn,10.136229242199008,W/m/K,351.3514,"experimental, Wiedemann-Franz: kappa_total - L*T/rho (Kim2015 L(S=118uV/K))",0,experimental,1.0,wf_subtracted,6.066303,216.0,F-43m,half-Heusler (C1b / MgAgAs),,"[""Zr"", ""Zr"", ""Zr"", ""Zr"", ""Ni"", ""Ni"", ""Ni"", ""Ni"", ""Sn"", ""Sn"", ""Sn"", ""Sn""]","[[0.0, 0.0, 0.0], [0.0, 0.5, 0.5], [0.5, 0.0, 0.5], [0.5, 0.5, 0.0], [0.25, 0.75, 0.75], [0.25, 0.25, 0.25], [0.75, 0.75, 0.25], [0.75, 0.25, 0.75], [0.5, 0.0, 0.0], [0.5, 0.5, 0.5], [0.0, 0.0, 0.5], [0.0, 0.5, 0.0]]",A,primitive->conventional (x sqrt2),Starrydata (experimental),10.1016/j.ssc.2004.02.001,https://doi.org/10.1016/j.ssc.2004.02.001,Starrydata all_curves.csv (release 'latest'),PhononDB (Togo/NIMS MDR),https://mdr.nims.go.jp/datasets/a0b4db6a-be3a-480a-8ec3-fa64481cc7df,"LTC-calc.log unit cell (PBEsol-relaxed), same file as kappa",mp-924129,True,stoichiometric,ZrNiSn
ZrNiSn,11.423601284994753,W/m/K,366.3544,"experimental, Wiedemann-Franz: kappa_total - L*T/rho (Kim2015 L(S=301uV/K))",0,experimental,1.0,wf_subtracted,6.066303,216.0,F-43m,half-Heusler (C1b / MgAgAs),,"[""Zr"", ""Zr"", ""Zr"", ""Zr"", ""Ni"", ""Ni"", ""Ni"", ""Ni"", ""Sn"", ""Sn"", ""Sn"", ""Sn""]","[[0.0, 0.0, 0.0], [0.0, 0.5, 0.5], [0.5, 0.0, 0.5], [0.5, 0.5, 0.0], [0.25, 0.75, 0.75], [0.25, 0.25, 0.25], [0.75, 0.75, 0.25], [0.75, 0.25, 0.75], [0.5, 0.0, 0.0], [0.5, 0.5, 0.5], [0.0, 0.0, 0.5], [0.0, 0.5, 0.0]]",A,primitive->conventional (x sqrt2),Starrydata (experimental),10.1109/ict.2005.1519956,https://doi.org/10.1109/ict.2005.1519956,Starrydata all_curves.csv (release 'latest'),PhononDB (Togo/NIMS MDR),https://mdr.nims.go.jp/datasets/a0b4db6a-be3a-480a-8ec3-fa64481cc7df,"LTC-calc.log unit cell (PBEsol-relaxed), same file as kappa",mp-924129,True,stoichiometric,ZrNiSn
ZrNiSn,5.154954,W/m/K,369.3069,"experimental, lattice thermal conductivity as published",0,experimental,1.0,reported_lattice,6.066303,216.0,F-43m,half-Heusler (C1b / MgAgAs),,"[""Zr"", ""Zr"", ""Zr"", ""Zr"", ""Ni"", ""Ni"", ""Ni"", ""Ni"", ""Sn"", ""Sn"", ""Sn"", ""Sn""]","[[0.0, 0.0, 0.0], [0.0, 0.5, 0.5], [0.5, 0.0, 0.5], [0.5, 0.5, 0.0], [0.25, 0.75, 0.75], [0.25, 0.25, 0.25], [0.75, 0.75, 0.25], [0.75, 0.25, 0.75], [0.5, 0.0, 0.0], [0.5, 0.5, 0.5], [0.0, 0.0, 0.5], [0.0, 0.5, 0.0]]",A,primitive->conventional (x sqrt2),Starrydata (experimental),10.1007/s11664-009-1032-8,https://doi.org/10.1007/s11664-009-1032-8,Starrydata all_curves.csv (release 'latest'),PhononDB (Togo/NIMS MDR),https://mdr.nims.go.jp/datasets/a0b4db6a-be3a-480a-8ec3-fa64481cc7df,"LTC-calc.log unit cell (PBEsol-relaxed), same file as kappa",mp-924129,True,stoichiometric,ZrNiSn
ZrNiSn,4.350758,W/m/K,369.3069,"experimental, lattice thermal conductivity as published",0,experimental,1.0,reported_lattice,6.066303,216.0,F-43m,half-Heusler (C1b / MgAgAs),,"[""Zr"", ""Zr"", ""Zr"", ""Zr"", ""Ni"", ""Ni"", ""Ni"", ""Ni"", ""Sn"", ""Sn"", ""Sn"", ""Sn""]","[[0.0, 0.0, 0.0], [0.0, 0.5, 0.5], [0.5, 0.0, 0.5], [0.5, 0.5, 0.0], [0.25, 0.75, 0.75], [0.25, 0.25, 0.25], [0.75, 0.75, 0.25], [0.75, 0.25, 0.75], [0.5, 0.0, 0.0], [0.5, 0.5, 0.5], [0.0, 0.0, 0.5], [0.0, 0.5, 0.0]]",A,primitive->conventional (x sqrt2),Starrydata (experimental),10.1007/s11664-009-1032-8,https://doi.org/10.1007/s11664-009-1032-8,Starrydata all_curves.csv (release 'latest'),PhononDB (Togo/NIMS MDR),https://mdr.nims.go.jp/datasets/a0b4db6a-be3a-480a-8ec3-fa64481cc7df,"LTC-calc.log unit cell (PBEsol-relaxed), same file as kappa",mp-924129,True,stoichiometric,ZrNiSn
ZrNiSn,8.26539200090789,W/m/K,370.4057,"experimental, Wiedemann-Franz: kappa_total - L*T/rho (Kim2015 L(S=292uV/K))",0,experimental,1.0,wf_subtracted,6.066303,216.0,F-43m,half-Heusler (C1b / MgAgAs),,"[""Zr"", ""Zr"", ""Zr"", ""Zr"", ""Ni"", ""Ni"", ""Ni"", ""Ni"", ""Sn"", ""Sn"", ""Sn"", ""Sn""]","[[0.0, 0.0, 0.0], [0.0, 0.5, 0.5], [0.5, 0.0, 0.5], [0.5, 0.5, 0.0], [0.25, 0.75, 0.75], [0.25, 0.25, 0.25], [0.75, 0.75, 0.25], [0.75, 0.25, 0.75], [0.5, 0.0, 0.0], [0.5, 0.5, 0.5], [0.0, 0.0, 0.5], [0.0, 0.5, 0.0]]",A,primitive->conventional (x sqrt2),Starrydata (experimental),10.1039/c4mh00142g,https://doi.org/10.1039/c4mh00142g,Starrydata all_curves.csv (release 'latest'),PhononDB (Togo/NIMS MDR),https://mdr.nims.go.jp/datasets/a0b4db6a-be3a-480a-8ec3-fa64481cc7df,"LTC-calc.log unit cell (PBEsol-relaxed), same file as kappa",mp-924129,True,stoichiometric,ZrNiSn
ZrNiSn,5.380495158697333,W/m/K,371.07,"experimental, Wiedemann-Franz: kappa_total - L*T/rho (Kim2015 L(S=226uV/K))",0,experimental,1.0,wf_subtracted,6.066303,216.0,F-43m,half-Heusler (C1b / MgAgAs),,"[""Zr"", ""Zr"", ""Zr"", ""Zr"", ""Ni"", ""Ni"", ""Ni"", ""Ni"", ""Sn"", ""Sn"", ""Sn"", ""Sn""]","[[0.0, 0.0, 0.0], [0.0, 0.5, 0.5], [0.5, 0.0, 0.5], [0.5, 0.5, 0.0], [0.25, 0.75, 0.75], [0.25, 0.25, 0.25], [0.75, 0.75, 0.25], [0.75, 0.25, 0.75], [0.5, 0.0, 0.0], [0.5, 0.5, 0.5], [0.0, 0.0, 0.5], [0.0, 0.5, 0.0]]",A,primitive->conventional (x sqrt2),Starrydata (experimental),10.1021/acsami.9b21517,https://doi.org/10.1021/acsami.9b21517,Starrydata all_curves.csv (release 'latest'),PhononDB (Togo/NIMS MDR),https://mdr.nims.go.jp/datasets/a0b4db6a-be3a-480a-8ec3-fa64481cc7df,"LTC-calc.log unit cell (PBEsol-relaxed), same file as kappa",mp-924129,True,stoichiometric,ZrNiSn
ZrNiSn,5.347712,W/m/K,371.1222,"experimental, lattice thermal conductivity as published",0,experimental,1.0,reported_lattice,6.066303,216.0,F-43m,half-Heusler (C1b / MgAgAs),,"[""Zr"", ""Zr"", ""Zr"", ""Zr"", ""Ni"", ""Ni"", ""Ni"", ""Ni"", ""Sn"", ""Sn"", ""Sn"", ""Sn""]","[[0.0, 0.0, 0.0], [0.0, 0.5, 0.5], [0.5, 0.0, 0.5], [0.5, 0.5, 0.0], [0.25, 0.75, 0.75], [0.25, 0.25, 0.25], [0.75, 0.75, 0.25], [0.75, 0.25, 0.75], [0.5, 0.0, 0.0], [0.5, 0.5, 0.5], [0.0, 0.0, 0.5], [0.0, 0.5, 0.0]]",A,primitive->conventional (x sqrt2),Starrydata (experimental),10.1016/j.nanoen.2020.105372,https://doi.org/10.1016/j.nanoen.2020.105372,Starrydata all_curves.csv (release 'latest'),PhononDB (Togo/NIMS MDR),https://mdr.nims.go.jp/datasets/a0b4db6a-be3a-480a-8ec3-fa64481cc7df,"LTC-calc.log unit cell (PBEsol-relaxed), same file as kappa",mp-924129,True,stoichiometric,ZrNiSn
ZrNiSn,4.32947,W/m/K,371.1487,"experimental, lattice thermal conductivity as published",0,experimental,1.0,reported_lattice,6.066303,216.0,F-43m,half-Heusler (C1b / MgAgAs),,"[""Zr"", ""Zr"", ""Zr"", ""Zr"", ""Ni"", ""Ni"", ""Ni"", ""Ni"", ""Sn"", ""Sn"", ""Sn"", ""Sn""]","[[0.0, 0.0, 0.0], [0.0, 0.5, 0.5], [0.5, 0.0, 0.5], [0.5, 0.5, 0.0], [0.25, 0.75, 0.75], [0.25, 0.25, 0.25], [0.75, 0.75, 0.25], [0.75, 0.25, 0.75], [0.5, 0.0, 0.0], [0.5, 0.5, 0.5], [0.0, 0.0, 0.5], [0.0, 0.5, 0.0]]",A,primitive->conventional (x sqrt2),Starrydata (experimental),10.1063/1.4730436,https://doi.org/10.1063/1.4730436,Starrydata all_curves.csv (release 'latest'),PhononDB (Togo/NIMS MDR),https://mdr.nims.go.jp/datasets/a0b4db6a-be3a-480a-8ec3-fa64481cc7df,"LTC-calc.log unit cell (PBEsol-relaxed), same file as kappa",mp-924129,True,stoichiometric,ZrNiSn
ZrNiSn,9.002808034430034,W/m/K,371.2,"experimental, Wiedemann-Franz: kappa_total - L*T/rho (Kim2015 L(S=116uV/K))",0,experimental,1.0,wf_subtracted,6.066303,216.0,F-43m,half-Heusler (C1b / MgAgAs),,"[""Zr"", ""Zr"", ""Zr"", ""Zr"", ""Ni"", ""Ni"", ""Ni"", ""Ni"", ""Sn"", ""Sn"", ""Sn"", ""Sn""]","[[0.0, 0.0, 0.0], [0.0, 0.5, 0.5], [0.5, 0.0, 0.5], [0.5, 0.5, 0.0], [0.25, 0.75, 0.75], [0.25, 0.25, 0.25], [0.75, 0.75, 0.25], [0.75, 0.25, 0.75], [0.5, 0.0, 0.0], [0.5, 0.5, 0.5], [0.0, 0.0, 0.5], [0.0, 0.5, 0.0]]",A,primitive->conventional (x sqrt2),Starrydata (experimental),10.1039/c4ta01380h,https://doi.org/10.1039/c4ta01380h,Starrydata all_curves.csv (release 'latest'),PhononDB (Togo/NIMS MDR),https://mdr.nims.go.jp/datasets/a0b4db6a-be3a-480a-8ec3-fa64481cc7df,"LTC-calc.log unit cell (PBEsol-relaxed), same file as kappa",mp-924129,True,stoichiometric,ZrNiSn
ZrNiSn,4.988897,W/m/K,371.314,"experimental, lattice thermal conductivity as published",0,experimental,1.0,reported_lattice,6.066303,216.0,F-43m,half-Heusler (C1b / MgAgAs),,"[""Zr"", ""Zr"", ""Zr"", ""Zr"", ""Ni"", ""Ni"", ""Ni"", ""Ni"", ""Sn"", ""Sn"", ""Sn"", ""Sn""]","[[0.0, 0.0, 0.0], [0.0, 0.5, 0.5], [0.5, 0.0, 0.5], [0.5, 0.5, 0.0], [0.25, 0.75, 0.75], [0.25, 0.25, 0.25], [0.75, 0.75, 0.25], [0.75, 0.25, 0.75], [0.5, 0.0, 0.0], [0.5, 0.5, 0.5], [0.0, 0.0, 0.5], [0.0, 0.5, 0.0]]",A,primitive->conventional (x sqrt2),Starrydata (experimental),10.1063/1.4730436,https://doi.org/10.1063/1.4730436,Starrydata all_curves.csv (release 'latest'),PhononDB (Togo/NIMS MDR),https://mdr.nims.go.jp/datasets/a0b4db6a-be3a-480a-8ec3-fa64481cc7df,"LTC-calc.log unit cell (PBEsol-relaxed), same file as kappa",mp-924129,True,stoichiometric,ZrNiSn
ZrNiSn,8.918190094680893,W/m/K,371.3376,"experimental, Wiedemann-Franz: kappa_total - L*T/rho (Kim2015 L(S=389uV/K))",0,experimental,1.0,wf_subtracted,6.066303,216.0,F-43m,half-Heusler (C1b / MgAgAs),,"[""Zr"", ""Zr"", ""Zr"", ""Zr"", ""Ni"", ""Ni"", ""Ni"", ""Ni"", ""Sn"", ""Sn"", ""Sn"", ""Sn""]","[[0.0, 0.0, 0.0], [0.0, 0.5, 0.5], [0.5, 0.0, 0.5], [0.5, 0.5, 0.0], [0.25, 0.75, 0.75], [0.25, 0.25, 0.25], [0.75, 0.75, 0.25], [0.75, 0.25, 0.75], [0.5, 0.0, 0.0], [0.5, 0.5, 0.5], [0.0, 0.0, 0.5], [0.0, 0.5, 0.0]]",A,primitive->conventional (x sqrt2),Starrydata (experimental),10.1142/s1793604714500325,https://doi.org/10.1142/s1793604714500325,Starrydata all_curves.csv (release 'latest'),PhononDB (Togo/NIMS MDR),https://mdr.nims.go.jp/datasets/a0b4db6a-be3a-480a-8ec3-fa64481cc7df,"LTC-calc.log unit cell (PBEsol-relaxed), same file as kappa",mp-924129,True,stoichiometric,ZrNiSn
ZrNiSn,5.4174760398763535,W/m/K,371.3851,"experimental, Wiedemann-Franz: kappa_total - L*T/rho (Kim2015 L(S=180uV/K))",0,experimental,1.0,wf_subtracted,6.066303,216.0,F-43m,half-Heusler (C1b / MgAgAs),,"[""Zr"", ""Zr"", ""Zr"", ""Zr"", ""Ni"", ""Ni"", ""Ni"", ""Ni"", ""Sn"", ""Sn"", ""Sn"", ""Sn""]","[[0.0, 0.0, 0.0], [0.0, 0.5, 0.5], [0.5, 0.0, 0.5], [0.5, 0.5, 0.0], [0.25, 0.75, 0.75], [0.25, 0.25, 0.25], [0.75, 0.75, 0.25], [0.75, 0.25, 0.75], [0.5, 0.0, 0.0], [0.5, 0.5, 0.5], [0.0, 0.0, 0.5], [0.0, 0.5, 0.0]]",A,primitive->conventional (x sqrt2),Starrydata (experimental),10.1016/j.actamat.2010.04.028,https://doi.org/10.1016/j.actamat.2010.04.028,Starrydata all_curves.csv (release 'latest'),PhononDB (Togo/NIMS MDR),https://mdr.nims.go.jp/datasets/a0b4db6a-be3a-480a-8ec3-fa64481cc7df,"LTC-calc.log unit cell (PBEsol-relaxed), same file as kappa",mp-924129,True,stoichiometric,ZrNiSn
ZrNiSn,5.107134437301163,W/m/K,371.7,"experimental, Wiedemann-Franz: kappa_total - L*T/rho (Kim2015 L(S=130uV/K))",0,experimental,1.0,wf_subtracted,6.066303,216.0,F-43m,half-Heusler (C1b / MgAgAs),,"[""Zr"", ""Zr"", ""Zr"", ""Zr"", ""Ni"", ""Ni"", ""Ni"", ""Ni"", ""Sn"", ""Sn"", ""Sn"", ""Sn""]","[[0.0, 0.0, 0.0], [0.0, 0.5, 0.5], [0.5, 0.0, 0.5], [0.5, 0.5, 0.0], [0.25, 0.75, 0.75], [0.25, 0.25, 0.25], [0.75, 0.75, 0.25], [0.75, 0.25, 0.75], [0.5, 0.0, 0.0], [0.5, 0.5, 0.5], [0.0, 0.0, 0.5], [0.0, 0.5, 0.0]]",A,primitive->conventional (x sqrt2),Starrydata (experimental),10.1557/proc-1267-dd03-12,https://doi.org/10.1557/proc-1267-dd03-12,Starrydata all_curves.csv (release 'latest'),PhononDB (Togo/NIMS MDR),https://mdr.nims.go.jp/datasets/a0b4db6a-be3a-480a-8ec3-fa64481cc7df,"LTC-calc.log unit cell (PBEsol-relaxed), same file as kappa",mp-924129,True,stoichiometric,ZrNiSn
ZrNiSn,5.661438,W/m/K,371.7008,"experimental, lattice thermal conductivity as published",0,experimental,1.0,reported_lattice,6.066303,216.0,F-43m,half-Heusler (C1b / MgAgAs),,"[""Zr"", ""Zr"", ""Zr"", ""Zr"", ""Ni"", ""Ni"", ""Ni"", ""Ni"", ""Sn"", ""Sn"", ""Sn"", ""Sn""]","[[0.0, 0.0, 0.0], [0.0, 0.5, 0.5], [0.5, 0.0, 0.5], [0.5, 0.5, 0.0], [0.25, 0.75, 0.75], [0.25, 0.25, 0.25], [0.75, 0.75, 0.25], [0.75, 0.25, 0.75], [0.5, 0.0, 0.0], [0.5, 0.5, 0.5], [0.0, 0.0, 0.5], [0.0, 0.5, 0.0]]",A,primitive->conventional (x sqrt2),Starrydata (experimental),10.1016/j.nanoen.2020.105372,https://doi.org/10.1016/j.nanoen.2020.105372,Starrydata all_curves.csv (release 'latest'),PhononDB (Togo/NIMS MDR),https://mdr.nims.go.jp/datasets/a0b4db6a-be3a-480a-8ec3-fa64481cc7df,"LTC-calc.log unit cell (PBEsol-relaxed), same file as kappa",mp-924129,True,stoichiometric,ZrNiSn
ZrNiSn,5.181107349950937,W/m/K,372.05,"experimental, Wiedemann-Franz: kappa_total - L*T/rho (Kim2015 L(S=264uV/K))",0,experimental,1.0,wf_subtracted,6.066303,216.0,F-43m,half-Heusler (C1b / MgAgAs),,"[""Zr"", ""Zr"", ""Zr"", ""Zr"", ""Ni"", ""Ni"", ""Ni"", ""Ni"", ""Sn"", ""Sn"", ""Sn"", ""Sn""]","[[0.0, 0.0, 0.0], [0.0, 0.5, 0.5], [0.5, 0.0, 0.5], [0.5, 0.5, 0.0], [0.25, 0.75, 0.75], [0.25, 0.25, 0.25], [0.75, 0.75, 0.25], [0.75, 0.25, 0.75], [0.5, 0.0, 0.0], [0.5, 0.5, 0.5], [0.0, 0.0, 0.5], [0.0, 0.5, 0.0]]",A,primitive->conventional (x sqrt2),Starrydata (experimental),10.1021/acsami.1c03525,https://doi.org/10.1021/acsami.1c03525,Starrydata all_curves.csv (release 'latest'),PhononDB (Togo/NIMS MDR),https://mdr.nims.go.jp/datasets/a0b4db6a-be3a-480a-8ec3-fa64481cc7df,"LTC-calc.log unit cell (PBEsol-relaxed), same file as kappa",mp-924129,True,stoichiometric,ZrNiSn
