Repository: Shivamrandive747/Thermalconductivity_prediction

# Calibrating first-principles lattice thermal conductivity to experiment

**A curated half-Heusler dataset and a validated transfer function.**

Published first-principles transport calculations of lattice thermal conductivity exceed what
laboratories measure for the same compound by a **median factor of 1.55**. That offset is regular
enough to be removed in closed form:

$$\kappa_L^{\mathrm{expt}}(T) \;=\; \kappa_L^{\mathrm{BTE}}(T)\;\min\!\left[c\left(\tfrac{T}{300}\right)^{p},\,1\right],
\qquad c = 0.51,\quad p = 0.80$$

Inside a domain of applicability declared before the validation set was scored, this places

File: data/Target_Materials/HEUSLER_KAPPA_TRAINING_SET.csv (part 68 of 192)
formula,kappa_L,kappa_units,temperature_K,method,method_tier,tier_name,weight,kappa_basis,struct_a_A,struct_spacegroup,struct_sg_symbol,struct_prototype,struct_site_ordering,struct_species,struct_frac_coords,struct_grade,lattice_convention,source,source_doi,source_url,source_location,struct_source,struct_source_url,struct_source_detail,struct_id,struct_same_paper_as_kappa,stoichiometry,parent_formula
ZrNiSn,7.705942282294421,W/m/K,372.0798,"experimental, Wiedemann-Franz: kappa_total - L*T/rho (Kim2015 L(S=326uV/K))",0,experimental,1.0,wf_subtracted,6.066303,216.0,F-43m,half-Heusler (C1b / MgAgAs),,"[""Zr"", ""Zr"", ""Zr"", ""Zr"", ""Ni"", ""Ni"", ""Ni"", ""Ni"", ""Sn"", ""Sn"", ""Sn"", ""Sn""]","[[0.0, 0.0, 0.0], [0.0, 0.5, 0.5], [0.5, 0.0, 0.5], [0.5, 0.5, 0.0], [0.25, 0.75, 0.75], [0.25, 0.25, 0.25], [0.75, 0.75, 0.25], [0.75, 0.25, 0.75], [0.5, 0.0, 0.0], [0.5, 0.5, 0.5], [0.0, 0.0, 0.5], [0.0, 0.5, 0.0]]",A,primitive->conventional (x sqrt2),Starrydata (experimental),10.1016/j.jallcom.2006.02.075,https://doi.org/10.1016/j.jallcom.2006.02.075,Starrydata all_curves.csv (release 'latest'),PhononDB (Togo/NIMS MDR),https://mdr.nims.go.jp/datasets/a0b4db6a-be3a-480a-8ec3-fa64481cc7df,"LTC-calc.log unit cell (PBEsol-relaxed), same file as kappa",mp-924129,True,stoichiometric,ZrNiSn
ZrNiSn,8.692940663423293,W/m/K,372.2477,"experimental, Wiedemann-Franz: kappa_total - L*T/rho (Kim2015 L(S=347uV/K))",0,experimental,1.0,wf_subtracted,6.066303,216.0,F-43m,half-Heusler (C1b / MgAgAs),,"[""Zr"", ""Zr"", ""Zr"", ""Zr"", ""Ni"", ""Ni"", ""Ni"", ""Ni"", ""Sn"", ""Sn"", ""Sn"", ""Sn""]","[[0.0, 0.0, 0.0], [0.0, 0.5, 0.5], [0.5, 0.0, 0.5], [0.5, 0.5, 0.0], [0.25, 0.75, 0.75], [0.25, 0.25, 0.25], [0.75, 0.75, 0.25], [0.75, 0.25, 0.75], [0.5, 0.0, 0.0], [0.5, 0.5, 0.5], [0.0, 0.0, 0.5], [0.0, 0.5, 0.0]]",A,primitive->conventional (x sqrt2),Starrydata (experimental),10.1016/j.jallcom.2008.02.041,https://doi.org/10.1016/j.jallcom.2008.02.041,Starrydata all_curves.csv (release 'latest'),PhononDB (Togo/NIMS MDR),https://mdr.nims.go.jp/datasets/a0b4db6a-be3a-480a-8ec3-fa64481cc7df,"LTC-calc.log unit cell (PBEsol-relaxed), same file as kappa",mp-924129,True,stoichiometric,ZrNiSn
ZrNiSn,5.645752,W/m/K,372.3311,"experimental, lattice thermal conductivity as published",0,experimental,1.0,reported_lattice,6.066303,216.0,F-43m,half-Heusler (C1b / MgAgAs),,"[""Zr"", ""Zr"", ""Zr"", ""Zr"", ""Ni"", ""Ni"", ""Ni"", ""Ni"", ""Sn"", ""Sn"", ""Sn"", ""Sn""]","[[0.0, 0.0, 0.0], [0.0, 0.5, 0.5], [0.5, 0.0, 0.5], [0.5, 0.5, 0.0], [0.25, 0.75, 0.75], [0.25, 0.25, 0.25], [0.75, 0.75, 0.25], [0.75, 0.25, 0.75], [0.5, 0.0, 0.0], [0.5, 0.5, 0.5], [0.0, 0.0, 0.5], [0.0, 0.5, 0.0]]",A,primitive->conventional (x sqrt2),Starrydata (experimental),10.1016/j.nanoen.2020.105372,https://doi.org/10.1016/j.nanoen.2020.105372,Starrydata all_curves.csv (release 'latest'),PhononDB (Togo/NIMS MDR),https://mdr.nims.go.jp/datasets/a0b4db6a-be3a-480a-8ec3-fa64481cc7df,"LTC-calc.log unit cell (PBEsol-relaxed), same file as kappa",mp-924129,True,stoichiometric,ZrNiSn
ZrNiSn,5.3864,W/m/K,372.37,experimental (Wiedemann-Franz subtracted),0,experimental,1.0,,6.066303,216.0,F-43m,half-Heusler (C1b / MgAgAs),,"[""Zr"", ""Zr"", ""Zr"", ""Zr"", ""Ni"", ""Ni"", ""Ni"", ""Ni"", ""Sn"", ""Sn"", ""Sn"", ""Sn""]","[[0.0, 0.0, 0.0], [0.0, 0.5, 0.5], [0.5, 0.0, 0.5], [0.5, 0.5, 0.0], [0.25, 0.75, 0.75], [0.25, 0.25, 0.25], [0.75, 0.75, 0.25], [0.75, 0.25, 0.75], [0.5, 0.0, 0.0], [0.5, 0.5, 0.5], [0.0, 0.0, 0.5], [0.0, 0.5, 0.0]]",A,primitive->conventional (x sqrt2),repository mining,10.6084/m9.figshare.29438735,https://github.com/KU-Yifan/PGEC-descriptor-TE-design/blob/main/results/lorenz_number/final_processed_with_kappaL.csv,,PhononDB (Togo/NIMS MDR),https://mdr.nims.go.jp/datasets/a0b4db6a-be3a-480a-8ec3-fa64481cc7df,"LTC-calc.log unit cell (PBEsol-relaxed), same file as kappa",mp-924129,True,stoichiometric,ZrNiSn
ZrNiSn,7.670865989059122,W/m/K,372.3958,"experimental, Wiedemann-Franz: kappa_total - L*T/rho (Kim2015 L(S=326uV/K))",0,experimental,1.0,wf_subtracted,6.066303,216.0,F-43m,half-Heusler (C1b / MgAgAs),,"[""Zr"", ""Zr"", ""Zr"", ""Zr"", ""Ni"", ""Ni"", ""Ni"", ""Ni"", ""Sn"", ""Sn"", ""Sn"", ""Sn""]","[[0.0, 0.0, 0.0], [0.0, 0.5, 0.5], [0.5, 0.0, 0.5], [0.5, 0.5, 0.0], [0.25, 0.75, 0.75], [0.25, 0.25, 0.25], [0.75, 0.75, 0.25], [0.75, 0.25, 0.75], [0.5, 0.0, 0.0], [0.5, 0.5, 0.5], [0.0, 0.0, 0.5], [0.0, 0.5, 0.0]]",A,primitive->conventional (x sqrt2),Starrydata (experimental),10.1016/j.mseb.2009.10.021,https://doi.org/10.1016/j.mseb.2009.10.021,Starrydata all_curves.csv (release 'latest'),PhononDB (Togo/NIMS MDR),https://mdr.nims.go.jp/datasets/a0b4db6a-be3a-480a-8ec3-fa64481cc7df,"LTC-calc.log unit cell (PBEsol-relaxed), same file as kappa",mp-924129,True,stoichiometric,ZrNiSn
ZrNiSn,6.063857740783286,W/m/K,372.4,"experimental, Wiedemann-Franz: kappa_total - L*T/rho (Kim2015 L(S=218uV/K))",0,experimental,1.0,wf_subtracted,6.066303,216.0,F-43m,half-Heusler (C1b / MgAgAs),,"[""Zr"", ""Zr"", ""Zr"", ""Zr"", ""Ni"", ""Ni"", ""Ni"", ""Ni"", ""Sn"", ""Sn"", ""Sn"", ""Sn""]","[[0.0, 0.0, 0.0], [0.0, 0.5, 0.5], [0.5, 0.0, 0.5], [0.5, 0.5, 0.0], [0.25, 0.75, 0.75], [0.25, 0.25, 0.25], [0.75, 0.75, 0.25], [0.75, 0.25, 0.75], [0.5, 0.0, 0.0], [0.5, 0.5, 0.5], [0.0, 0.0, 0.5], [0.0, 0.5, 0.0]]",A,primitive->conventional (x sqrt2),Starrydata (experimental),10.1016/j.jallcom.2004.02.061,https://doi.org/10.1016/j.jallcom.2004.02.061,Starrydata all_curves.csv (release 'latest'),PhononDB (Togo/NIMS MDR),https://mdr.nims.go.jp/datasets/a0b4db6a-be3a-480a-8ec3-fa64481cc7df,"LTC-calc.log unit cell (PBEsol-relaxed), same file as kappa",mp-924129,True,stoichiometric,ZrNiSn
ZrNiSn,5.386941515671122,W/m/K,372.5259,"experimental, Wiedemann-Franz: kappa_total - L*T/rho (Kim2015 L(S=228uV/K))",0,experimental,1.0,wf_subtracted,6.066303,216.0,F-43m,half-Heusler (C1b / MgAgAs),,"[""Zr"", ""Zr"", ""Zr"", ""Zr"", ""Ni"", ""Ni"", ""Ni"", ""Ni"", ""Sn"", ""Sn"", ""Sn"", ""Sn""]","[[0.0, 0.0, 0.0], [0.0, 0.5, 0.5], [0.5, 0.0, 0.5], [0.5, 0.5, 0.0], [0.25, 0.75, 0.75], [0.25, 0.25, 0.25], [0.75, 0.75, 0.25], [0.75, 0.25, 0.75], [0.5, 0.0, 0.0], [0.5, 0.5, 0.5], [0.0, 0.0, 0.5], [0.0, 0.5, 0.0]]",A,primitive->conventional (x sqrt2),Starrydata (experimental),10.1016/j.nanoen.2020.105372,https://doi.org/10.1016/j.nanoen.2020.105372,Starrydata all_curves.csv (release 'latest'),PhononDB (Togo/NIMS MDR),https://mdr.nims.go.jp/datasets/a0b4db6a-be3a-480a-8ec3-fa64481cc7df,"LTC-calc.log unit cell (PBEsol-relaxed), same file as kappa",mp-924129,True,stoichiometric,ZrNiSn
ZrNiSn,5.679003903959724,W/m/K,372.5259,"experimental, Wiedemann-Franz: kappa_total - L*T/rho (Kim2015 L(S=219uV/K))",0,experimental,1.0,wf_subtracted,6.066303,216.0,F-43m,half-Heusler (C1b / MgAgAs),,"[""Zr"", ""Zr"", ""Zr"", ""Zr"", ""Ni"", ""Ni"", ""Ni"", ""Ni"", ""Sn"", ""Sn"", ""Sn"", ""Sn""]","[[0.0, 0.0, 0.0], [0.0, 0.5, 0.5], [0.5, 0.0, 0.5], [0.5, 0.5, 0.0], [0.25, 0.75, 0.75], [0.25, 0.25, 0.25], [0.75, 0.75, 0.25], [0.75, 0.25, 0.75], [0.5, 0.0, 0.0], [0.5, 0.5, 0.5], [0.0, 0.0, 0.5], [0.0, 0.5, 0.0]]",A,primitive->conventional (x sqrt2),Starrydata (experimental),10.1016/j.nanoen.2020.105372,https://doi.org/10.1016/j.nanoen.2020.105372,Starrydata all_curves.csv (release 'latest'),PhononDB (Togo/NIMS MDR),https://mdr.nims.go.jp/datasets/a0b4db6a-be3a-480a-8ec3-fa64481cc7df,"LTC-calc.log unit cell (PBEsol-relaxed), same file as kappa",mp-924129,True,stoichiometric,ZrNiSn
ZrNiSn,5.670018298141233,W/m/K,372.5259,"experimental, Wiedemann-Franz: kappa_total - L*T/rho (Kim2015 L(S=216uV/K))",0,experimental,1.0,wf_subtracted,6.066303,216.0,F-43m,half-Heusler (C1b / MgAgAs),,"[""Zr"", ""Zr"", ""Zr"", ""Zr"", ""Ni"", ""Ni"", ""Ni"", ""Ni"", ""Sn"", ""Sn"", ""Sn"", ""Sn""]","[[0.0, 0.0, 0.0], [0.0, 0.5, 0.5], [0.5, 0.0, 0.5], [0.5, 0.5, 0.0], [0.25, 0.75, 0.75], [0.25, 0.25, 0.25], [0.75, 0.75, 0.25], [0.75, 0.25, 0.75], [0.5, 0.0, 0.0], [0.5, 0.5, 0.5], [0.0, 0.0, 0.5], [0.0, 0.5, 0.0]]",A,primitive->conventional (x sqrt2),Starrydata (experimental),10.1016/j.nanoen.2020.105372,https://doi.org/10.1016/j.nanoen.2020.105372,Starrydata all_curves.csv (release 'latest'),PhononDB (Togo/NIMS MDR),https://mdr.nims.go.jp/datasets/a0b4db6a-be3a-480a-8ec3-fa64481cc7df,"LTC-calc.log unit cell (PBEsol-relaxed), same file as kappa",mp-924129,True,stoichiometric,ZrNiSn
ZrNiSn,7.753544629978431,W/m/K,372.5837,"experimental, Wiedemann-Franz: kappa_total - L*T/rho (Kim2015 L(S=331uV/K))",0,experimental,1.0,wf_subtracted,6.066303,216.0,F-43m,half-Heusler (C1b / MgAgAs),,"[""Zr"", ""Zr"", ""Zr"", ""Zr"", ""Ni"", ""Ni"", ""Ni"", ""Ni"", ""Sn"", ""Sn"", ""Sn"", ""Sn""]","[[0.0, 0.0, 0.0], [0.0, 0.5, 0.5], [0.5, 0.0, 0.5], [0.5, 0.5, 0.0], [0.25, 0.75, 0.75], [0.25, 0.25, 0.25], [0.75, 0.75, 0.25], [0.75, 0.25, 0.75], [0.5, 0.0, 0.0], [0.5, 0.5, 0.5], [0.0, 0.0, 0.5], [0.0, 0.5, 0.0]]",A,primitive->conventional (x sqrt2),Starrydata (experimental),10.1016/j.jallcom.2006.02.075,https://doi.org/10.1016/j.jallcom.2006.02.075,Starrydata all_curves.csv (release 'latest'),PhononDB (Togo/NIMS MDR),https://mdr.nims.go.jp/datasets/a0b4db6a-be3a-480a-8ec3-fa64481cc7df,"LTC-calc.log unit cell (PBEsol-relaxed), same file as kappa",mp-924129,True,stoichiometric,ZrNiSn
ZrNiSn,4.5111,W/m/K,372.78,experimental (Wiedemann-Franz subtracted),0,experimental,1.0,,6.066303,216.0,F-43m,half-Heusler (C1b / MgAgAs),,"[""Zr"", ""Zr"", ""Zr"", ""Zr"", ""Ni"", ""Ni"", ""Ni"", ""Ni"", ""Sn"", ""Sn"", ""Sn"", ""Sn""]","[[0.0, 0.0, 0.0], [0.0, 0.5, 0.5], [0.5, 0.0, 0.5], [0.5, 0.5, 0.0], [0.25, 0.75, 0.75], [0.25, 0.25, 0.25], [0.75, 0.75, 0.25], [0.75, 0.25, 0.75], [0.5, 0.0, 0.0], [0.5, 0.5, 0.5], [0.0, 0.0, 0.5], [0.0, 0.5, 0.0]]",A,primitive->conventional (x sqrt2),repository mining,10.6084/m9.figshare.29438735,https://github.com/KU-Yifan/PGEC-descriptor-TE-design/blob/main/results/lorenz_number/final_processed_with_kappaL.csv,,PhononDB (Togo/NIMS MDR),https://mdr.nims.go.jp/datasets/a0b4db6a-be3a-480a-8ec3-fa64481cc7df,"LTC-calc.log unit cell (PBEsol-relaxed), same file as kappa",mp-924129,True,stoichiometric,ZrNiSn
ZrNiSn,6.299503573933257,W/m/K,372.8,"experimental, Wiedemann-Franz: kappa_total - L*T/rho (Kim2015 L(S=80uV/K))",0,experimental,1.0,wf_subtracted,6.066303,216.0,F-43m,half-Heusler (C1b / MgAgAs),,"[""Zr"", ""Zr"", ""Zr"", ""Zr"", ""Ni"", ""Ni"", ""Ni"", ""Ni"", ""Sn"", ""Sn"", ""Sn"", ""Sn""]","[[0.0, 0.0, 0.0], [0.0, 0.5, 0.5], [0.5, 0.0, 0.5], [0.5, 0.5, 0.0], [0.25, 0.75, 0.75], [0.25, 0.25, 0.25], [0.75, 0.75, 0.25], [0.75, 0.25, 0.75], [0.5, 0.0, 0.0], [0.5, 0.5, 0.5], [0.0, 0.0, 0.5], [0.0, 0.5, 0.0]]",A,primitive->conventional (x sqrt2),Starrydata (experimental),10.1557/proc-1267-dd03-12,https://doi.org/10.1557/proc-1267-dd03-12,Starrydata all_curves.csv (release 'latest'),PhononDB (Togo/NIMS MDR),https://mdr.nims.go.jp/datasets/a0b4db6a-be3a-480a-8ec3-fa64481cc7df,"LTC-calc.log unit cell (PBEsol-relaxed), same file as kappa",mp-924129,True,stoichiometric,ZrNiSn
ZrNiSn,5.722526673889808,W/m/K,373.2078,"experimental, Wiedemann-Franz: kappa_total - L*T/rho (Kim2015 L(S=134uV/K))",0,experimental,1.0,wf_subtracted,6.066303,216.0,F-43m,half-Heusler (C1b / MgAgAs),,"[""Zr"", ""Zr"", ""Zr"", ""Zr"", ""Ni"", ""Ni"", ""Ni"", ""Ni"", ""Sn"", ""Sn"", ""Sn"", ""Sn""]","[[0.0, 0.0, 0.0], [0.0, 0.5, 0.5], [0.5, 0.0, 0.5], [0.5, 0.5, 0.0], [0.25, 0.75, 0.75], [0.25, 0.25, 0.25], [0.75, 0.75, 0.25], [0.75, 0.25, 0.75], [0.5, 0.0, 0.0], [0.5, 0.5, 0.5], [0.0, 0.0, 0.5], [0.0, 0.5, 0.0]]",A,primitive->conventional (x sqrt2),Starrydata (experimental),10.1007/s40195-025-01853-x,https://doi.org/10.1007/s40195-025-01853-x,Starrydata all_curves.csv (release 'latest'),PhononDB (Togo/NIMS MDR),https://mdr.nims.go.jp/datasets/a0b4db6a-be3a-480a-8ec3-fa64481cc7df,"LTC-calc.log unit cell (PBEsol-relaxed), same file as kappa",mp-924129,True,stoichiometric,ZrNiSn
ZrNiSn,6.068953848459653,W/m/K,373.3024,"experimental, Wiedemann-Franz: kappa_total - L*T/rho (Kim2015 L(S=212uV/K))",0,experimental,1.0,wf_subtracted,6.066303,216.0,F-43m,half-Heusler (C1b / MgAgAs),,"[""Zr"", ""Zr"", ""Zr"", ""Zr"", ""Ni"", ""Ni"", ""Ni"", ""Ni"", ""Sn"", ""Sn"", ""Sn"", ""Sn""]","[[0.0, 0.0, 0.0], [0.0, 0.5, 0.5], [0.5, 0.0, 0.5], [0.5, 0.5, 0.0], [0.25, 0.75, 0.75], [0.25, 0.25, 0.25], [0.75, 0.75, 0.25], [0.75, 0.25, 0.75], [0.5, 0.0, 0.0], [0.5, 0.5, 0.5], [0.0, 0.0, 0.5], [0.0, 0.5, 0.0]]",A,primitive->conventional (x sqrt2),Starrydata (experimental),10.1039/c2ce25119a,https://doi.org/10.1039/c2ce25119a,Starrydata all_curves.csv (release 'latest'),PhononDB (Togo/NIMS MDR),https://mdr.nims.go.jp/datasets/a0b4db6a-be3a-480a-8ec3-fa64481cc7df,"LTC-calc.log unit cell (PBEsol-relaxed), same file as kappa",mp-924129,True,stoichiometric,ZrNiSn
ZrNiSn,5.978240293267309,W/m/K,373.5589,"experimental, Wiedemann-Franz: kappa_total - L*T/rho (Kim2015 L(S=151uV/K))",0,experimental,1.0,wf_subtracted,6.066303,216.0,F-43m,half-Heusler (C1b / MgAgAs),,"[""Zr"", ""Zr"", ""Zr"", ""Zr"", ""Ni"", ""Ni"", ""Ni"", ""Ni"", ""Sn"", ""Sn"", ""Sn"", ""Sn""]","[[0.0, 0.0, 0.0], [0.0, 0.5, 0.5], [0.5, 0.0, 0.5], [0.5, 0.5, 0.0], [0.25, 0.75, 0.75], [0.25, 0.25, 0.25], [0.75, 0.75, 0.25], [0.75, 0.25, 0.75], [0.5, 0.0, 0.0], [0.5, 0.5, 0.5], [0.0, 0.0, 0.5], [0.0, 0.5, 0.0]]",A,primitive->conventional (x sqrt2),Starrydata (experimental),10.1080/19475411.2011.637994,https://doi.org/10.1080/19475411.2011.637994,Starrydata all_curves.csv (release 'latest'),PhononDB (Togo/NIMS MDR),https://mdr.nims.go.jp/datasets/a0b4db6a-be3a-480a-8ec3-fa64481cc7df,"LTC-calc.log unit cell (PBEsol-relaxed), same file as kappa",mp-924129,True,stoichiometric,ZrNiSn
ZrNiSn,5.6693,W/m/K,373.59,experimental (Wiedemann-Franz subtracted),0,experimental,1.0,,6.066303,216.0,F-43m,half-Heusler (C1b / MgAgAs),,"[""Zr"", ""Zr"", ""Zr"", ""Zr"", ""Ni"", ""Ni"", ""Ni"", ""Ni"", ""Sn"", ""Sn"", ""Sn"", ""Sn""]","[[0.0, 0.0, 0.0], [0.0, 0.5, 0.5], [0.5, 0.0, 0.5], [0.5, 0.5, 0.0], [0.25, 0.75, 0.75], [0.25, 0.25, 0.25], [0.75, 0.75, 0.25], [0.75, 0.25, 0.75], [0.5, 0.0, 0.0], [0.5, 0.5, 0.5], [0.0, 0.0, 0.5], [0.0, 0.5, 0.0]]",A,primitive->conventional (x sqrt2),repository mining,10.6084/m9.figshare.29438735,https://github.com/KU-Yifan/PGEC-descriptor-TE-design/blob/main/results/lorenz_number/final_processed_with_kappaL.csv,,PhononDB (Togo/NIMS MDR),https://mdr.nims.go.jp/datasets/a0b4db6a-be3a-480a-8ec3-fa64481cc7df,"LTC-calc.log unit cell (PBEsol-relaxed), same file as kappa",mp-924129,True,stoichiometric,ZrNiSn
ZrNiSn,6.744367207294363,W/m/K,374.179,"experimental, Wiedemann-Franz: kappa_total - L*T/rho (Kim2015 L(S=204uV/K))",0,experimental,1.0,wf_subtracted,6.066303,216.0,F-43m,half-Heusler (C1b / MgAgAs),,"[""Zr"", ""Zr"", ""Zr"", ""Zr"", ""Ni"", ""Ni"", ""Ni"", ""Ni"", ""Sn"", ""Sn"", ""Sn"", ""Sn""]","[[0.0, 0.0, 0.0], [0.0, 0.5, 0.5], [0.5, 0.0, 0.5], [0.5, 0.5, 0.0], [0.25, 0.75, 0.75], [0.25, 0.25, 0.25], [0.75, 0.75, 0.25], [0.75, 0.25, 0.75], [0.5, 0.0, 0.0], [0.5, 0.5, 0.5], [0.0, 0.0, 0.5], [0.0, 0.5, 0.0]]",A,primitive->conventional (x sqrt2),Starrydata (experimental),10.1039/c2ce25119a,https://doi.org/10.1039/c2ce25119a,Starrydata all_curves.csv (release 'latest'),PhononDB (Togo/NIMS MDR),https://mdr.nims.go.jp/datasets/a0b4db6a-be3a-480a-8ec3-fa64481cc7df,"LTC-calc.log unit cell (PBEsol-relaxed), same file as kappa",mp-924129,True,stoichiometric,ZrNiSn
ZrNiSn,5.6777,W/m/K,374.8,experimental (Wiedemann-Franz subtracted),0,experimental,1.0,,6.066303,216.0,F-43m,half-Heusler (C1b / MgAgAs),,"[""Zr"", ""Zr"", ""Zr"", ""Zr"", ""Ni"", ""Ni"", ""Ni"", ""Ni"", ""Sn"", ""Sn"", ""Sn"", ""Sn""]","[[0.0, 0.0, 0.0], [0.0, 0.5, 0.5], [0.5, 0.0, 0.5], [0.5, 0.5, 0.0], [0.25, 0.75, 0.75], [0.25, 0.25, 0.25], [0.75, 0.75, 0.25], [0.75, 0.25, 0.75], [0.5, 0.0, 0.0], [0.5, 0.5, 0.5], [0.0, 0.0, 0.5], [0.0, 0.5, 0.0]]",A,primitive->conventional (x sqrt2),repository mining,10.6084/m9.figshare.29438735,https://github.com/KU-Yifan/PGEC-descriptor-TE-design/blob/main/results/lorenz_number/final_processed_with_kappaL.csv,,PhononDB (Togo/NIMS MDR),https://mdr.nims.go.jp/datasets/a0b4db6a-be3a-480a-8ec3-fa64481cc7df,"LTC-calc.log unit cell (PBEsol-relaxed), same file as kappa",mp-924129,True,stoichiometric,ZrNiSn
ZrNiSn,4.05846398934097,W/m/K,374.8,"experimental, Wiedemann-Franz: kappa_total - L*T/rho (Kim2015 L(S=191uV/K))",0,experimental,1.0,wf_subtracted,6.066303,216.0,F-43m,half-Heusler (C1b / MgAgAs),,"[""Zr"", ""Zr"", ""Zr"", ""Zr"", ""Ni"", ""Ni"", ""Ni"", ""Ni"", ""Sn"", ""Sn"", ""Sn"", ""Sn""]","[[0.0, 0.0, 0.0], [0.0, 0.5, 0.5], [0.5, 0.0, 0.5], [0.5, 0.5, 0.0], [0.25, 0.75, 0.75], [0.25, 0.25, 0.25], [0.75, 0.75, 0.25], [0.75, 0.25, 0.75], [0.5, 0.0, 0.0], [0.5, 0.5, 0.5], [0.0, 0.0, 0.5], [0.0, 0.5, 0.0]]",A,primitive->conventional (x sqrt2),Starrydata (experimental),10.1021/acsami.9b12599,https://doi.org/10.1021/acsami.9b12599,Starrydata all_curves.csv (release 'latest'),PhononDB (Togo/NIMS MDR),https://mdr.nims.go.jp/datasets/a0b4db6a-be3a-480a-8ec3-fa64481cc7df,"LTC-calc.log unit cell (PBEsol-relaxed), same file as kappa",mp-924129,True,stoichiometric,ZrNiSn
ZrNiSn,4.452042224476771,W/m/K,374.8531,"experimental, Wiedemann-Franz: kappa_total - L*T/rho (Kim2015 L(S=163uV/K))",0,experimental,1.0,wf_subtracted,6.066303,216.0,F-43m,half-Heusler (C1b / MgAgAs),,"[""Zr"", ""Zr"", ""Zr"", ""Zr"", ""Ni"", ""Ni"", ""Ni"", ""Ni"", ""Sn"", ""Sn"", ""Sn"", ""Sn""]","[[0.0, 0.0, 0.0], [0.0, 0.5, 0.5], [0.5, 0.0, 0.5], [0.5, 0.5, 0.0], [0.25, 0.75, 0.75], [0.25, 0.25, 0.25], [0.75, 0.75, 0.25], [0.75, 0.25, 0.75], [0.5, 0.0, 0.0], [0.5, 0.5, 0.5], [0.0, 0.0, 0.5], [0.0, 0.5, 0.0]]",A,primitive->conventional (x sqrt2),Starrydata (experimental),10.1557/jmr.2012.171,https://doi.org/10.1557/jmr.2012.171,Starrydata all_curves.csv (release 'latest'),PhononDB (Togo/NIMS MDR),https://mdr.nims.go.jp/datasets/a0b4db6a-be3a-480a-8ec3-fa64481cc7df,"LTC-calc.log unit cell (PBEsol-relaxed), same file as kappa",mp-924129,True,stoichiometric,ZrNiSn
ZrNiSn,5.900312560872313,W/m/K,375.0,"experimental, Wiedemann-Franz: kappa_total - L*T/rho (Kim2015 L(S=230uV/K))",0,experimental,1.0,wf_subtracted,6.066303,216.0,F-43m,half-Heusler (C1b / MgAgAs),,"[""Zr"", ""Zr"", ""Zr"", ""Zr"", ""Ni"", ""Ni"", ""Ni"", ""Ni"", ""Sn"", ""Sn"", ""Sn"", ""Sn""]","[[0.0, 0.0, 0.0], [0.0, 0.5, 0.5], [0.5, 0.0, 0.5], [0.5, 0.5, 0.0], [0.25, 0.75, 0.75], [0.25, 0.25, 0.25], [0.75, 0.75, 0.25], [0.75, 0.25, 0.75], [0.5, 0.0, 0.0], [0.5, 0.5, 0.5], [0.0, 0.0, 0.5], [0.0, 0.5, 0.0]]",A,primitive->conventional (x sqrt2),Starrydata (experimental),10.1038/srep06888,https://doi.org/10.1038/srep06888,Starrydata all_curves.csv (release 'latest'),PhononDB (Togo/NIMS MDR),https://mdr.nims.go.jp/datasets/a0b4db6a-be3a-480a-8ec3-fa64481cc7df,"LTC-calc.log unit cell (PBEsol-relaxed), same file as kappa",mp-924129,True,stoichiometric,ZrNiSn
ZrNiSn,6.14107200561352,W/m/K,375.0873,"experimental, Wiedemann-Franz: kappa_total - L*T/rho (Kim2015 L(S=204uV/K))",0,experimental,1.0,wf_subtracted,6.066303,216.0,F-43m,half-Heusler (C1b / MgAgAs),,"[""Zr"", ""Zr"", ""Zr"", ""Zr"", ""Ni"", ""Ni"", ""Ni"", ""Ni"", ""Sn"", ""Sn"", ""Sn"", ""Sn""]","[[0.0, 0.0, 0.0], [0.0, 0.5, 0.5], [0.5, 0.0, 0.5], [0.5, 0.5, 0.0], [0.25, 0.75, 0.75], [0.25, 0.25, 0.25], [0.75, 0.75, 0.25], [0.75, 0.25, 0.75], [0.5, 0.0, 0.0], [0.5, 0.5, 0.5], [0.0, 0.0, 0.5], [0.0, 0.5, 0.0]]",A,primitive->conventional (x sqrt2),Starrydata (experimental),10.1039/c2ce25119a,https://doi.org/10.1039/c2ce25119a,Starrydata all_curves.csv (release 'latest'),PhononDB (Togo/NIMS MDR),https://mdr.nims.go.jp/datasets/a0b4db6a-be3a-480a-8ec3-fa64481cc7df,"LTC-calc.log unit cell (PBEsol-relaxed), same file as kappa",mp-924129,True,stoichiometric,ZrNiSn
ZrNiSn,7.179859993937428,W/m/K,375.3893,"experimental, Wiedemann-Franz: kappa_total - L*T/rho (Kim2015 L(S=183uV/K))",0,experimental,1.0,wf_subtracted,6.066303,216.0,F-43m,half-Heusler (C1b / MgAgAs),,"[""Zr"", ""Zr"", ""Zr"", ""Zr"", ""Ni"", ""Ni"", ""Ni"", ""Ni"", ""Sn"", ""Sn"", ""Sn"", ""Sn""]","[[0.0, 0.0, 0.0], [0.0, 0.5, 0.5], [0.5, 0.0, 0.5], [0.5, 0.5, 0.0], [0.25, 0.75, 0.75], [0.25, 0.25, 0.25], [0.75, 0.75, 0.25], [0.75, 0.25, 0.75], [0.5, 0.0, 0.0], [0.5, 0.5, 0.5], [0.0, 0.0, 0.5], [0.0, 0.5, 0.0]]",A,primitive->conventional (x sqrt2),Starrydata (experimental),10.1007/s11664-015-3882-6,https://doi.org/10.1007/s11664-015-3882-6,Starrydata all_curves.csv (release 'latest'),PhononDB (Togo/NIMS MDR),https://mdr.nims.go.jp/datasets/a0b4db6a-be3a-480a-8ec3-fa64481cc7df,"LTC-calc.log unit cell (PBEsol-relaxed), same file as kappa",mp-924129,True,stoichiometric,ZrNiSn
ZrNiSn,4.508573079073338,W/m/K,375.6496,"experimental, Wiedemann-Franz: kappa_total - L*T/rho (Kim2015 L(S=165uV/K))",0,experimental,1.0,wf_subtracted,6.066303,216.0,F-43m,half-Heusler (C1b / MgAgAs),,"[""Zr"", ""Zr"", ""Zr"", ""Zr"", ""Ni"", ""Ni"", ""Ni"", ""Ni"", ""Sn"", ""Sn"", ""Sn"", ""Sn""]","[[0.0, 0.0, 0.0], [0.0, 0.5, 0.5], [0.5, 0.0, 0.5], [0.5, 0.5, 0.0], [0.25, 0.75, 0.75], [0.25, 0.25, 0.25], [0.75, 0.75, 0.25], [0.75, 0.25, 0.75], [0.5, 0.0, 0.0], [0.5, 0.5, 0.5], [0.0, 0.0, 0.5], [0.0, 0.5, 0.0]]",A,primitive->conventional (x sqrt2),Starrydata (experimental),10.1007/s11664-009-1032-8,https://doi.org/10.1007/s11664-009-1032-8,Starrydata all_curves.csv (release 'latest'),PhononDB (Togo/NIMS MDR),https://mdr.nims.go.jp/datasets/a0b4db6a-be3a-480a-8ec3-fa64481cc7df,"LTC-calc.log unit cell (PBEsol-relaxed), same file as kappa",mp-924129,True,stoichiometric,ZrNiSn
ZrNiSn,5.722041,W/m/K,375.8789,"experimental, lattice thermal conductivity as published",0,experimental,1.0,reported_lattice,6.066303,216.0,F-43m,half-Heusler (C1b / MgAgAs),,"[""Zr"", ""Zr"", ""Zr"", ""Zr"", ""Ni"", ""Ni"", ""Ni"", ""Ni"", ""Sn"", ""Sn"", ""Sn"", ""Sn""]","[[0.0, 0.0, 0.0], [0.0, 0.5, 0.5], [0.5, 0.0, 0.5], [0.5, 0.5, 0.0], [0.25, 0.75, 0.75], [0.25, 0.25, 0.25], [0.75, 0.75, 0.25], [0.75, 0.25, 0.75], [0.5, 0.0, 0.0], [0.5, 0.5, 0.5], [0.0, 0.0, 0.5], [0.0, 0.5, 0.0]]",A,primitive->conventional (x sqrt2),Starrydata (experimental),10.1007/s40195-025-01853-x,https://doi.org/10.1007/s40195-025-01853-x,Starrydata all_curves.csv (release 'latest'),PhononDB (Togo/NIMS MDR),https://mdr.nims.go.jp/datasets/a0b4db6a-be3a-480a-8ec3-fa64481cc7df,"LTC-calc.log unit cell (PBEsol-relaxed), same file as kappa",mp-924129,True,stoichiometric,ZrNiSn
ZrNiSn,5.386227996416011,W/m/K,375.9864,"experimental, Wiedemann-Franz: kappa_total - L*T/rho (Kim2015 L(S=181uV/K))",0,experimental,1.0,wf_subtracted,6.066303,216.0,F-43m,half-Heusler (C1b / MgAgAs),,"[""Zr"", ""Zr"", ""Zr"", ""Zr"", ""Ni"", ""Ni"", ""Ni"", ""Ni"", ""Sn"", ""Sn"", ""Sn"", ""Sn""]","[[0.0, 0.0, 0.0], [0.0, 0.5, 0.5], [0.5, 0.0, 0.5], [0.5, 0.5, 0.0], [0.25, 0.75, 0.75], [0.25, 0.25, 0.25], [0.75, 0.75, 0.25], [0.75, 0.25, 0.75], [0.5, 0.0, 0.0], [0.5, 0.5, 0.5], [0.0, 0.0, 0.5], [0.0, 0.5, 0.0]]",A,primitive->conventional (x sqrt2),Starrydata (experimental),10.2320/jinstmet.jaw201507,https://doi.org/10.2320/jinstmet.jaw201507,Starrydata all_curves.csv (release 'latest'),PhononDB (Togo/NIMS MDR),https://mdr.nims.go.jp/datasets/a0b4db6a-be3a-480a-8ec3-fa64481cc7df,"LTC-calc.log unit cell (PBEsol-relaxed), same file as kappa",mp-924129,True,stoichiometric,ZrNiSn
ZrNiSn,5.178876813564087,W/m/K,376.3872,"experimental, Wiedemann-Franz: kappa_total - L*T/rho (Kim2015 L(S=256uV/K))",0,experimental,1.0,wf_subtracted,6.066303,216.0,F-43m,half-Heusler (C1b / MgAgAs),,"[""Zr"", ""Zr"", ""Zr"", ""Zr"", ""Ni"", ""Ni"", ""Ni"", ""Ni"", ""Sn"", ""Sn"", ""Sn"", ""Sn""]","[[0.0, 0.0, 0.0], [0.0, 0.5, 0.5], [0.5, 0.0, 0.5], [0.5, 0.5, 0.0], [0.25, 0.75, 0.75], [0.25, 0.25, 0.25], [0.75, 0.75, 0.25], [0.75, 0.25, 0.75], [0.5, 0.0, 0.0], [0.5, 0.5, 0.5], [0.0, 0.0, 0.5], [0.0, 0.5, 0.0]]",A,primitive->conventional (x sqrt2),Starrydata (experimental),10.1007/s11664-009-1032-8,https://doi.org/10.1007/s11664-009-1032-8,Starrydata all_curves.csv (release 'latest'),PhononDB (Togo/NIMS MDR),https://mdr.nims.go.jp/datasets/a0b4db6a-be3a-480a-8ec3-fa64481cc7df,"LTC-calc.log unit cell (PBEsol-relaxed), same file as kappa",mp-924129,True,stoichiometric,ZrNiSn
ZrNiSn,5.8356933473552495,W/m/K,386.4865,"experimental, kappa_total - MEASURED kappa_e (no Lorenz assumption)",0,experimental,1.0,total_minus_measured_ke,6.066303,216.0,F-43m,half-Heusler (C1b / MgAgAs),,"[""Zr"", ""Zr"", ""Zr"", ""Zr"", ""Ni"", ""Ni"", ""Ni"", ""Ni"", ""Sn"", ""Sn"", ""Sn"", ""Sn""]","[[0.0, 0.0, 0.0], [0.0, 0.5, 0.5], [0.5, 0.0, 0.5], [0.5, 0.5, 0.0], [0.25, 0.75, 0.75], [0.25, 0.25, 0.25], [0.75, 0.75, 0.25], [0.75, 0.25, 0.75], [0.5, 0.0, 0.0], [0.5, 0.5, 0.5], [0.0, 0.0, 0.5], [0.0, 0.5, 0.0]]",A,primitive->conventional (x sqrt2),Starrydata (experimental),10.1021/acsaem.9b01740,https://doi.org/10.1021/acsaem.9b01740,Starrydata all_curves.csv (release 'latest'),PhononDB (Togo/NIMS MDR),https://mdr.nims.go.jp/datasets/a0b4db6a-be3a-480a-8ec3-fa64481cc7df,"LTC-calc.log unit cell (PBEsol-relaxed), same file as kappa",mp-924129,True,stoichiometric,ZrNiSn
ZrNiSn,6.2082355141805685,W/m/K,387.4,"experimental, Wiedemann-Franz: kappa_total - L*T/rho (Kim2015 L(S=234uV/K))",0,experimental,1.0,wf_subtracted,6.066303,216.0,F-43m,half-Heusler (C1b / MgAgAs),,"[""Zr"", ""Zr"", ""Zr"", ""Zr"", ""Ni"", ""Ni"", ""Ni"", ""Ni"", ""Sn"", ""Sn"", ""Sn"", ""Sn""]","[[0.0, 0.0, 0.0], [0.0, 0.5, 0.5], [0.5, 0.0, 0.5], [0.5, 0.5, 0.0], [0.25, 0.75, 0.75], [0.25, 0.25, 0.25], [0.75, 0.75, 0.25], [0.75, 0.25, 0.75], [0.5, 0.0, 0.0], [0.5, 0.5, 0.5], [0.0, 0.0, 0.5], [0.0, 0.5, 0.0]]",A,primitive->conventional (x sqrt2),Starrydata (experimental),10.1021/acsami.9b00648,https://doi.org/10.1021/acsami.9b00648,Starrydata all_curves.csv (release 'latest'),PhononDB (Togo/NIMS MDR),https://mdr.nims.go.jp/datasets/a0b4db6a-be3a-480a-8ec3-fa64481cc7df,"LTC-calc.log unit cell (PBEsol-relaxed), same file as kappa",mp-924129,True,stoichiometric,ZrNiSn
ZrNiSn,5.844794,W/m/K,388.1288,"experimental, lattice thermal conductivity as published",0,experimental,1.0,reported_lattice,6.066303,216.0,F-43m,half-Heusler (C1b / MgAgAs),,"[""Zr"", ""Zr"", ""Zr"", ""Zr"", ""Ni"", ""Ni"", ""Ni"", ""Ni"", ""Sn"", ""Sn"", ""Sn"", ""Sn""]","[[0.0, 0.0, 0.0], [0.0, 0.5, 0.5], [0.5, 0.0, 0.5], [0.5, 0.5, 0.0], [0.25, 0.75, 0.75], [0.25, 0.25, 0.25], [0.75, 0.75, 0.25], [0.75, 0.25, 0.75], [0.5, 0.0, 0.0], [0.5, 0.5, 0.5], [0.0, 0.0, 0.5], [0.0, 0.5, 0.0]]",A,primitive->conventional (x sqrt2),Starrydata (experimental),10.1021/acsaem.9b01740,https://doi.org/10.1021/acsaem.9b01740,Starrydata all_curves.csv (release 'latest'),PhononDB (Togo/NIMS MDR),https://mdr.nims.go.jp/datasets/a0b4db6a-be3a-480a-8ec3-fa64481cc7df,"LTC-calc.log unit cell (PBEsol-relaxed), same file as kappa",mp-924129,True,stoichiometric,ZrNiSn
ZrNiSn,6.176262,W/m/K,388.9165,"experimental, lattice thermal conductivity as published",0,experimental,1.0,reported_lattice,6.066303,216.0,F-43m,half-Heusler (C1b / MgAgAs),,"[""Zr"", ""Zr"", ""Zr"", ""Zr"", ""Ni"", ""Ni"", ""Ni"", ""Ni"", ""Sn"", ""Sn"", ""Sn"", ""Sn""]","[[0.0, 0.0, 0.0], [0.0, 0.5, 0.5], [0.5, 0.0, 0.5], [0.5, 0.5, 0.0], [0.25, 0.75, 0.75], [0.25, 0.25, 0.25], [0.75, 0.75, 0.25], [0.75, 0.25, 0.75], [0.5, 0.0, 0.0], [0.5, 0.5, 0.5], [0.0, 0.0, 0.5], [0.0, 0.5, 0.0]]",A,primitive->conventional (x sqrt2),Starrydata (experimental),10.1007/s10853-019-03623-4,https://doi.org/10.1007/s10853-019-03623-4,Starrydata all_curves.csv (release 'latest'),PhononDB (Togo/NIMS MDR),https://mdr.nims.go.jp/datasets/a0b4db6a-be3a-480a-8ec3-fa64481cc7df,"LTC-calc.log unit cell (PBEsol-relaxed), same file as kappa",mp-924129,True,stoichiometric,ZrNiSn
ZrNiSn,7.786207302153976,W/m/K,390.6921,"experimental, Wiedemann-Franz: kappa_total - L*T/rho (Kim2015 L(S=279uV/K))",0,experimental,1.0,wf_subtracted,6.066303,216.0,F-43m,half-Heusler (C1b / MgAgAs),,"[""Zr"", ""Zr"", ""Zr"", ""Zr"", ""Ni"", ""Ni"", ""Ni"", ""Ni"", ""Sn"", ""Sn"", ""Sn"", ""Sn""]","[[0.0, 0.0, 0.0], [0.0, 0.5, 0.5], [0.5, 0.0, 0.5], [0.5, 0.5, 0.0], [0.25, 0.75, 0.75], [0.25, 0.25, 0.25], [0.75, 0.75, 0.25], [0.75, 0.25, 0.75], [0.5, 0.0, 0.0], [0.5, 0.5, 0.5], [0.0, 0.0, 0.5], [0.0, 0.5, 0.0]]",A,primitive->conventional (x sqrt2),Starrydata (experimental),10.1039/c4mh00142g,https://doi.org/10.1039/c4mh00142g,Starrydata all_curves.csv (release 'latest'),PhononDB (Togo/NIMS MDR),https://mdr.nims.go.jp/datasets/a0b4db6a-be3a-480a-8ec3-fa64481cc7df,"LTC-calc.log unit cell (PBEsol-relaxed), same file as kappa",mp-924129,True,stoichiometric,ZrNiSn
ZrNiSn,9.477410348876,W/m/K,391.4789,"experimental, Wiedemann-Franz: kappa_total - L*T/rho (Kim2015 L(S=148uV/K))",0,experimental,1.0,wf_subtracted,6.066303,216.0,F-43m,half-Heusler (C1b / MgAgAs),,"[""Zr"", ""Zr"", ""Zr"", ""Zr"", ""Ni"", ""Ni"", ""Ni"", ""Ni"", ""Sn"", ""Sn"", ""Sn"", ""Sn""]","[[0.0, 0.0, 0.0], [0.0, 0.5, 0.5], [0.5, 0.0, 0.5], [0.5, 0.5, 0.0], [0.25, 0.75, 0.75], [0.25, 0.25, 0.25], [0.75, 0.75, 0.25], [0.75, 0.25, 0.75], [0.5, 0.0, 0.0], [0.5, 0.5, 0.5], [0.0, 0.0, 0.5], [0.0, 0.5, 0.0]]",A,primitive->conventional (x sqrt2),Starrydata (experimental),10.1063/1.1425459,https://doi.org/10.1063/1.1425459,Starrydata all_curves.csv (release 'latest'),PhononDB (Togo/NIMS MDR),https://mdr.nims.go.jp/datasets/a0b4db6a-be3a-480a-8ec3-fa64481cc7df,"LTC-calc.log unit cell (PBEsol-relaxed), same file as kappa",mp-924129,True,stoichiometric,ZrNiSn
ZrNiSn,7.095008812175371,W/m/K,395.928,"experimental, Wiedemann-Franz: kappa_total - L*T/rho (Kim2015 L(S=285uV/K))",0,experimental,1.0,wf_subtracted,6.066303,216.0,F-43m,half-Heusler (C1b / MgAgAs),,"[""Zr"", ""Zr"", ""Zr"", ""Zr"", ""Ni"", ""Ni"", ""Ni"", ""Ni"", ""Sn"", ""Sn"", ""Sn"", ""Sn""]","[[0.0, 0.0, 0.0], [0.0, 0.5, 0.5], [0.5, 0.0, 0.5], [0.5, 0.5, 0.0], [0.25, 0.75, 0.75], [0.25, 0.25, 0.25], [0.75, 0.75, 0.25], [0.75, 0.25, 0.75], [0.5, 0.0, 0.0], [0.5, 0.5, 0.5], [0.0, 0.0, 0.5], [0.0, 0.5, 0.0]]",A,primitive->conventional (x sqrt2),Starrydata (experimental),10.1063/1.3396981,https://doi.org/10.1063/1.3396981,Starrydata all_curves.csv (release 'latest'),PhononDB (Togo/NIMS MDR),https://mdr.nims.go.jp/datasets/a0b4db6a-be3a-480a-8ec3-fa64481cc7df,"LTC-calc.log unit cell (PBEsol-relaxed), same file as kappa",mp-924129,True,stoichiometric,ZrNiSn
ZrNiSn,5.968457,W/m/K,396.6587,"experimental, lattice thermal conductivity as published",0,experimental,1.0,reported_lattice,6.066303,216.0,F-43m,half-Heusler (C1b / MgAgAs),,"[""Zr"", ""Zr"", ""Zr"", ""Zr"", ""Ni"", ""Ni"", ""Ni"", ""Ni"", ""Sn"", ""Sn"", ""Sn"", ""Sn""]","[[0.0, 0.0, 0.0], [0.0, 0.5, 0.5], [0.5, 0.0, 0.5], [0.5, 0.5, 0.0], [0.25, 0.75, 0.75], [0.25, 0.25, 0.25], [0.75, 0.75, 0.25], [0.75, 0.25, 0.75], [0.5, 0.0, 0.0], [0.5, 0.5, 0.5], [0.0, 0.0, 0.5], [0.0, 0.5, 0.0]]",A,primitive->conventional (x sqrt2),Starrydata (experimental),10.1038/s41598-017-14013-8,https://doi.org/10.1038/s41598-017-14013-8,Starrydata all_curves.csv (release 'latest'),PhononDB (Togo/NIMS MDR),https://mdr.nims.go.jp/datasets/a0b4db6a-be3a-480a-8ec3-fa64481cc7df,"LTC-calc.log unit cell (PBEsol-relaxed), same file as kappa",mp-924129,True,stoichiometric,ZrNiSn
ZrNiSn,8.84229115164156,W/m/K,397.0879,"experimental, Wiedemann-Franz: kappa_total - L*T/rho (Kim2015 L(S=176uV/K))",0,experimental,1.0,wf_subtracted,6.066303,216.0,F-43m,half-Heusler (C1b / MgAgAs),,"[""Zr"", ""Zr"", ""Zr"", ""Zr"", ""Ni"", ""Ni"", ""Ni"", ""Ni"", ""Sn"", ""Sn"", ""Sn"", ""Sn""]","[[0.0, 0.0, 0.0], [0.0, 0.5, 0.5], [0.5, 0.0, 0.5], [0.5, 0.5, 0.0], [0.25, 0.75, 0.75], [0.25, 0.25, 0.25], [0.75, 0.75, 0.25], [0.75, 0.25, 0.75], [0.5, 0.0, 0.0], [0.5, 0.5, 0.5], [0.0, 0.0, 0.5], [0.0, 0.5, 0.0]]",A,primitive->conventional (x sqrt2),Starrydata (experimental),10.1016/s0925-8388(03)00547-4,https://doi.org/10.1016/s0925-8388(03)00547-4,Starrydata all_curves.csv (release 'latest'),PhononDB (Togo/NIMS MDR),https://mdr.nims.go.jp/datasets/a0b4db6a-be3a-480a-8ec3-fa64481cc7df,"LTC-calc.log unit cell (PBEsol-relaxed), same file as kappa",mp-924129,True,stoichiometric,ZrNiSn
ZrNiSn,5.084077478600775,W/m/K,397.1,"experimental, Wiedemann-Franz: kappa_total - L*T/rho (Kim2015 L(S=129uV/K))",0,experimental,1.0,wf_subtracted,6.066303,216.0,F-43m,half-Heusler (C1b / MgAgAs),,"[""Zr"", ""Zr"", ""Zr"", ""Zr"", ""Ni"", ""Ni"", ""Ni"", ""Ni"", ""Sn"", ""Sn"", ""Sn"", ""Sn""]","[[0.0, 0.0, 0.0], [0.0, 0.5, 0.5], [0.5, 0.0, 0.5], [0.5, 0.5, 0.0], [0.25, 0.75, 0.75], [0.25, 0.25, 0.25], [0.75, 0.75, 0.25], [0.75, 0.25, 0.75], [0.5, 0.0, 0.0], [0.5, 0.5, 0.5], [0.0, 0.0, 0.5], [0.0, 0.5, 0.0]]",A,primitive->conventional (x sqrt2),Starrydata (experimental),10.1557/proc-1267-dd03-12,https://doi.org/10.1557/proc-1267-dd03-12,Starrydata all_curves.csv (release 'latest'),PhononDB (Togo/NIMS MDR),https://mdr.nims.go.jp/datasets/a0b4db6a-be3a-480a-8ec3-fa64481cc7df,"LTC-calc.log unit cell (PBEsol-relaxed), same file as kappa",mp-924129,True,stoichiometric,ZrNiSn
ZrNiSn,6.158267247615134,W/m/K,397.2,"experimental, Wiedemann-Franz: kappa_total - L*T/rho (Kim2015 L(S=86uV/K))",0,experimental,1.0,wf_subtracted,6.066303,216.0,F-43m,half-Heusler (C1b / MgAgAs),,"[""Zr"", ""Zr"", ""Zr"", ""Zr"", ""Ni"", ""Ni"", ""Ni"", ""Ni"", ""Sn"", ""Sn"", ""Sn"", ""Sn""]","[[0.0, 0.0, 0.0], [0.0, 0.5, 0.5], [0.5, 0.0, 0.5], [0.5, 0.5, 0.0], [0.25, 0.75, 0.75], [0.25, 0.25, 0.25], [0.75, 0.75, 0.25], [0.75, 0.25, 0.75], [0.5, 0.0, 0.0], [0.5, 0.5, 0.5], [0.0, 0.0, 0.5], [0.0, 0.5, 0.0]]",A,primitive->conventional (x sqrt2),Starrydata (experimental),10.1557/proc-1267-dd03-12,https://doi.org/10.1557/proc-1267-dd03-12,Starrydata all_curves.csv (release 'latest'),PhononDB (Togo/NIMS MDR),https://mdr.nims.go.jp/datasets/a0b4db6a-be3a-480a-8ec3-fa64481cc7df,"LTC-calc.log unit cell (PBEsol-relaxed), same file as kappa",mp-924129,True,stoichiometric,ZrNiSn
ZrNiSn,5.96657748360019,W/m/K,397.5452,"experimental, Wiedemann-Franz: kappa_total - L*T/rho (Kim2015 L(S=261uV/K))",0,experimental,1.0,wf_subtracted,6.066303,216.0,F-43m,half-Heusler (C1b / MgAgAs),,"[""Zr"", ""Zr"", ""Zr"", ""Zr"", ""Ni"", ""Ni"", ""Ni"", ""Ni"", ""Sn"", ""Sn"", ""Sn"", ""Sn""]","[[0.0, 0.0, 0.0], [0.0, 0.5, 0.5], [0.5, 0.0, 0.5], [0.5, 0.5, 0.0], [0.25, 0.75, 0.75], [0.25, 0.25, 0.25], [0.75, 0.75, 0.25], [0.75, 0.25, 0.75], [0.5, 0.0, 0.0], [0.5, 0.5, 0.5], [0.0, 0.0, 0.5], [0.0, 0.5, 0.0]]",A,primitive->conventional (x sqrt2),Starrydata (experimental),10.1063/1.3396981,https://doi.org/10.1063/1.3396981,Starrydata all_curves.csv (release 'latest'),PhononDB (Togo/NIMS MDR),https://mdr.nims.go.jp/datasets/a0b4db6a-be3a-480a-8ec3-fa64481cc7df,"LTC-calc.log unit cell (PBEsol-relaxed), same file as kappa",mp-924129,True,stoichiometric,ZrNiSn
ZrNiSn,8.408088312720869,W/m/K,398.0737,"experimental, Wiedemann-Franz: kappa_total - L*T/rho (Kim2015 L(S=337uV/K))",0,experimental,1.0,wf_subtracted,6.066303,216.0,F-43m,half-Heusler (C1b / MgAgAs),,"[""Zr"", ""Zr"", ""Zr"", ""Zr"", ""Ni"", ""Ni"", ""Ni"", ""Ni"", ""Sn"", ""Sn"", ""Sn"", ""Sn""]","[[0.0, 0.0, 0.0], [0.0, 0.5, 0.5], [0.5, 0.0, 0.5], [0.5, 0.5, 0.0], [0.25, 0.75, 0.75], [0.25, 0.25, 0.25], [0.75, 0.75, 0.25], [0.75, 0.25, 0.75], [0.5, 0.0, 0.0], [0.5, 0.5, 0.5], [0.0, 0.0, 0.5], [0.0, 0.5, 0.0]]",A,primitive->conventional (x sqrt2),Starrydata (experimental),10.1063/1.3396981,https://doi.org/10.1063/1.3396981,Starrydata all_curves.csv (release 'latest'),PhononDB (Togo/NIMS MDR),https://mdr.nims.go.jp/datasets/a0b4db6a-be3a-480a-8ec3-fa64481cc7df,"LTC-calc.log unit cell (PBEsol-relaxed), same file as kappa",mp-924129,True,stoichiometric,ZrNiSn
ZrNiSn,9.37700842481098,W/m/K,399.734,"experimental, Wiedemann-Franz: kappa_total - L*T/rho (Kim2015 L(S=151uV/K))",0,experimental,1.0,wf_subtracted,6.066303,216.0,F-43m,half-Heusler (C1b / MgAgAs),,"[""Zr"", ""Zr"", ""Zr"", ""Zr"", ""Ni"", ""Ni"", ""Ni"", ""Ni"", ""Sn"", ""Sn"", ""Sn"", ""Sn""]","[[0.0, 0.0, 0.0], [0.0, 0.5, 0.5], [0.5, 0.0, 0.5], [0.5, 0.5, 0.0], [0.25, 0.75, 0.75], [0.25, 0.25, 0.25], [0.75, 0.75, 0.25], [0.75, 0.25, 0.75], [0.5, 0.0, 0.0], [0.5, 0.5, 0.5], [0.0, 0.0, 0.5], [0.0, 0.5, 0.0]]",A,primitive->conventional (x sqrt2),Starrydata (experimental),10.3724/sp.j.1077.2010.00573,https://doi.org/10.3724/sp.j.1077.2010.00573,Starrydata all_curves.csv (release 'latest'),PhononDB (Togo/NIMS MDR),https://mdr.nims.go.jp/datasets/a0b4db6a-be3a-480a-8ec3-fa64481cc7df,"LTC-calc.log unit cell (PBEsol-relaxed), same file as kappa",mp-924129,True,stoichiometric,ZrNiSn
ZrNiSn,9.202684599212866,W/m/K,404.5738,"experimental, Wiedemann-Franz: kappa_total - L*T/rho (Kim2015 L(S=138uV/K))",0,experimental,1.0,wf_subtracted,6.066303,216.0,F-43m,half-Heusler (C1b / MgAgAs),,"[""Zr"", ""Zr"", ""Zr"", ""Zr"", ""Ni"", ""Ni"", ""Ni"", ""Ni"", ""Sn"", ""Sn"", ""Sn"", ""Sn""]","[[0.0, 0.0, 0.0], [0.0, 0.5, 0.5], [0.5, 0.0, 0.5], [0.5, 0.5, 0.0], [0.25, 0.75, 0.75], [0.25, 0.25, 0.25], [0.75, 0.75, 0.25], [0.75, 0.25, 0.75], [0.5, 0.0, 0.0], [0.5, 0.5, 0.5], [0.0, 0.0, 0.5], [0.0, 0.5, 0.0]]",A,primitive->conventional (x sqrt2),Starrydata (experimental),10.1016/j.ssc.2004.02.001,https://doi.org/10.1016/j.ssc.2004.02.001,Starrydata all_curves.csv (release 'latest'),PhononDB (Togo/NIMS MDR),https://mdr.nims.go.jp/datasets/a0b4db6a-be3a-480a-8ec3-fa64481cc7df,"LTC-calc.log unit cell (PBEsol-relaxed), same file as kappa",mp-924129,True,stoichiometric,ZrNiSn
ZrNiSn,7.545969022211643,W/m/K,413.3652,"experimental, Wiedemann-Franz: kappa_total - L*T/rho (Kim2015 L(S=271uV/K))",0,experimental,1.0,wf_subtracted,6.066303,216.0,F-43m,half-Heusler (C1b / MgAgAs),,"[""Zr"", ""Zr"", ""Zr"", ""Zr"", ""Ni"", ""Ni"", ""Ni"", ""Ni"", ""Sn"", ""Sn"", ""Sn"", ""Sn""]","[[0.0, 0.0, 0.0], [0.0, 0.5, 0.5], [0.5, 0.0, 0.5], [0.5, 0.5, 0.0], [0.25, 0.75, 0.75], [0.25, 0.25, 0.25], [0.75, 0.75, 0.25], [0.75, 0.25, 0.75], [0.5, 0.0, 0.0], [0.5, 0.5, 0.5], [0.0, 0.0, 0.5], [0.0, 0.5, 0.0]]",A,primitive->conventional (x sqrt2),Starrydata (experimental),10.1039/c4mh00142g,https://doi.org/10.1039/c4mh00142g,Starrydata all_curves.csv (release 'latest'),PhononDB (Togo/NIMS MDR),https://mdr.nims.go.jp/datasets/a0b4db6a-be3a-480a-8ec3-fa64481cc7df,"LTC-calc.log unit cell (PBEsol-relaxed), same file as kappa",mp-924129,True,stoichiometric,ZrNiSn
ZrNiSn,5.688409858787963,W/m/K,416.6,"experimental, Wiedemann-Franz: kappa_total - L*T/rho (Kim2015 L(S=222uV/K))",0,experimental,1.0,wf_subtracted,6.066303,216.0,F-43m,half-Heusler (C1b / MgAgAs),,"[""Zr"", ""Zr"", ""Zr"", ""Zr"", ""Ni"", ""Ni"", ""Ni"", ""Ni"", ""Sn"", ""Sn"", ""Sn"", ""Sn""]","[[0.0, 0.0, 0.0], [0.0, 0.5, 0.5], [0.5, 0.0, 0.5], [0.5, 0.5, 0.0], [0.25, 0.75, 0.75], [0.25, 0.25, 0.25], [0.75, 0.75, 0.25], [0.75, 0.25, 0.75], [0.5, 0.0, 0.0], [0.5, 0.5, 0.5], [0.0, 0.0, 0.5], [0.0, 0.5, 0.0]]",A,primitive->conventional (x sqrt2),Starrydata (experimental),10.1016/j.jallcom.2004.02.061,https://doi.org/10.1016/j.jallcom.2004.02.061,Starrydata all_curves.csv (release 'latest'),PhononDB (Togo/NIMS MDR),https://mdr.nims.go.jp/datasets/a0b4db6a-be3a-480a-8ec3-fa64481cc7df,"LTC-calc.log unit cell (PBEsol-relaxed), same file as kappa",mp-924129,True,stoichiometric,ZrNiSn
ZrNiSn,5.305882,W/m/K,421.9808,"experimental, lattice thermal conductivity as published",0,experimental,1.0,reported_lattice,6.066303,216.0,F-43m,half-Heusler (C1b / MgAgAs),,"[""Zr"", ""Zr"", ""Zr"", ""Zr"", ""Ni"", ""Ni"", ""Ni"", ""Ni"", ""Sn"", ""Sn"", ""Sn"", ""Sn""]","[[0.0, 0.0, 0.0], [0.0, 0.5, 0.5], [0.5, 0.0, 0.5], [0.5, 0.5, 0.0], [0.25, 0.75, 0.75], [0.25, 0.25, 0.25], [0.75, 0.75, 0.25], [0.75, 0.25, 0.75], [0.5, 0.0, 0.0], [0.5, 0.5, 0.5], [0.0, 0.0, 0.5], [0.0, 0.5, 0.0]]",A,primitive->conventional (x sqrt2),Starrydata (experimental),10.1016/j.nanoen.2020.105372,https://doi.org/10.1016/j.nanoen.2020.105372,Starrydata all_curves.csv (release 'latest'),PhononDB (Togo/NIMS MDR),https://mdr.nims.go.jp/datasets/a0b4db6a-be3a-480a-8ec3-fa64481cc7df,"LTC-calc.log unit cell (PBEsol-relaxed), same file as kappa",mp-924129,True,stoichiometric,ZrNiSn
