Repository: Shivamrandive747/Thermalconductivity_prediction

# Calibrating first-principles lattice thermal conductivity to experiment

**A curated half-Heusler dataset and a validated transfer function.**

Published first-principles transport calculations of lattice thermal conductivity exceed what
laboratories measure for the same compound by a **median factor of 1.55**. That offset is regular
enough to be removed in closed form:

$$\kappa_L^{\mathrm{expt}}(T) \;=\; \kappa_L^{\mathrm{BTE}}(T)\;\min\!\left[c\left(\tfrac{T}{300}\right)^{p},\,1\right],
\qquad c = 0.51,\quad p = 0.80$$

Inside a domain of applicability declared before the validation set was scored, this places

File: data/Target_Materials/HEUSLER_KAPPA_TRAINING_SET.csv (part 69 of 192)
formula,kappa_L,kappa_units,temperature_K,method,method_tier,tier_name,weight,kappa_basis,struct_a_A,struct_spacegroup,struct_sg_symbol,struct_prototype,struct_site_ordering,struct_species,struct_frac_coords,struct_grade,lattice_convention,source,source_doi,source_url,source_location,struct_source,struct_source_url,struct_source_detail,struct_id,struct_same_paper_as_kappa,stoichiometry,parent_formula
ZrNiSn,5.265615610655795,W/m/K,421.9944,"experimental, Wiedemann-Franz: kappa_total - L*T/rho (Kim2015 L(S=228uV/K))",0,experimental,1.0,wf_subtracted,6.066303,216.0,F-43m,half-Heusler (C1b / MgAgAs),,"[""Zr"", ""Zr"", ""Zr"", ""Zr"", ""Ni"", ""Ni"", ""Ni"", ""Ni"", ""Sn"", ""Sn"", ""Sn"", ""Sn""]","[[0.0, 0.0, 0.0], [0.0, 0.5, 0.5], [0.5, 0.0, 0.5], [0.5, 0.5, 0.0], [0.25, 0.75, 0.75], [0.25, 0.25, 0.25], [0.75, 0.75, 0.25], [0.75, 0.25, 0.75], [0.5, 0.0, 0.0], [0.5, 0.5, 0.5], [0.0, 0.0, 0.5], [0.0, 0.5, 0.0]]",A,primitive->conventional (x sqrt2),Starrydata (experimental),10.1016/j.nanoen.2020.105372,https://doi.org/10.1016/j.nanoen.2020.105372,Starrydata all_curves.csv (release 'latest'),PhononDB (Togo/NIMS MDR),https://mdr.nims.go.jp/datasets/a0b4db6a-be3a-480a-8ec3-fa64481cc7df,"LTC-calc.log unit cell (PBEsol-relaxed), same file as kappa",mp-924129,True,stoichiometric,ZrNiSn
ZrNiSn,5.009978641943357,W/m/K,422.4,"experimental, Wiedemann-Franz: kappa_total - L*T/rho (Kim2015 L(S=147uV/K))",0,experimental,1.0,wf_subtracted,6.066303,216.0,F-43m,half-Heusler (C1b / MgAgAs),,"[""Zr"", ""Zr"", ""Zr"", ""Zr"", ""Ni"", ""Ni"", ""Ni"", ""Ni"", ""Sn"", ""Sn"", ""Sn"", ""Sn""]","[[0.0, 0.0, 0.0], [0.0, 0.5, 0.5], [0.5, 0.0, 0.5], [0.5, 0.5, 0.0], [0.25, 0.75, 0.75], [0.25, 0.25, 0.25], [0.75, 0.75, 0.25], [0.75, 0.25, 0.75], [0.5, 0.0, 0.0], [0.5, 0.5, 0.5], [0.0, 0.0, 0.5], [0.0, 0.5, 0.0]]",A,primitive->conventional (x sqrt2),Starrydata (experimental),10.1557/proc-1267-dd03-12,https://doi.org/10.1557/proc-1267-dd03-12,Starrydata all_curves.csv (release 'latest'),PhononDB (Togo/NIMS MDR),https://mdr.nims.go.jp/datasets/a0b4db6a-be3a-480a-8ec3-fa64481cc7df,"LTC-calc.log unit cell (PBEsol-relaxed), same file as kappa",mp-924129,True,stoichiometric,ZrNiSn
ZrNiSn,6.080538024045251,W/m/K,422.5,"experimental, Wiedemann-Franz: kappa_total - L*T/rho (Kim2015 L(S=95uV/K))",0,experimental,1.0,wf_subtracted,6.066303,216.0,F-43m,half-Heusler (C1b / MgAgAs),,"[""Zr"", ""Zr"", ""Zr"", ""Zr"", ""Ni"", ""Ni"", ""Ni"", ""Ni"", ""Sn"", ""Sn"", ""Sn"", ""Sn""]","[[0.0, 0.0, 0.0], [0.0, 0.5, 0.5], [0.5, 0.0, 0.5], [0.5, 0.5, 0.0], [0.25, 0.75, 0.75], [0.25, 0.25, 0.25], [0.75, 0.75, 0.25], [0.75, 0.25, 0.75], [0.5, 0.0, 0.0], [0.5, 0.5, 0.5], [0.0, 0.0, 0.5], [0.0, 0.5, 0.0]]",A,primitive->conventional (x sqrt2),Starrydata (experimental),10.1557/proc-1267-dd03-12,https://doi.org/10.1557/proc-1267-dd03-12,Starrydata all_curves.csv (release 'latest'),PhononDB (Togo/NIMS MDR),https://mdr.nims.go.jp/datasets/a0b4db6a-be3a-480a-8ec3-fa64481cc7df,"LTC-calc.log unit cell (PBEsol-relaxed), same file as kappa",mp-924129,True,stoichiometric,ZrNiSn
ZrNiSn,5.106297359927573,W/m/K,422.8956,"experimental, Wiedemann-Franz: kappa_total - L*T/rho (Kim2015 L(S=235uV/K))",0,experimental,1.0,wf_subtracted,6.066303,216.0,F-43m,half-Heusler (C1b / MgAgAs),,"[""Zr"", ""Zr"", ""Zr"", ""Zr"", ""Ni"", ""Ni"", ""Ni"", ""Ni"", ""Sn"", ""Sn"", ""Sn"", ""Sn""]","[[0.0, 0.0, 0.0], [0.0, 0.5, 0.5], [0.5, 0.0, 0.5], [0.5, 0.5, 0.0], [0.25, 0.75, 0.75], [0.25, 0.25, 0.25], [0.75, 0.75, 0.25], [0.75, 0.25, 0.75], [0.5, 0.0, 0.0], [0.5, 0.5, 0.5], [0.0, 0.0, 0.5], [0.0, 0.5, 0.0]]",A,primitive->conventional (x sqrt2),Starrydata (experimental),10.1016/j.nanoen.2020.105372,https://doi.org/10.1016/j.nanoen.2020.105372,Starrydata all_curves.csv (release 'latest'),PhononDB (Togo/NIMS MDR),https://mdr.nims.go.jp/datasets/a0b4db6a-be3a-480a-8ec3-fa64481cc7df,"LTC-calc.log unit cell (PBEsol-relaxed), same file as kappa",mp-924129,True,stoichiometric,ZrNiSn
ZrNiSn,5.315832313361027,W/m/K,422.8956,"experimental, Wiedemann-Franz: kappa_total - L*T/rho (Kim2015 L(S=226uV/K))",0,experimental,1.0,wf_subtracted,6.066303,216.0,F-43m,half-Heusler (C1b / MgAgAs),,"[""Zr"", ""Zr"", ""Zr"", ""Zr"", ""Ni"", ""Ni"", ""Ni"", ""Ni"", ""Sn"", ""Sn"", ""Sn"", ""Sn""]","[[0.0, 0.0, 0.0], [0.0, 0.5, 0.5], [0.5, 0.0, 0.5], [0.5, 0.5, 0.0], [0.25, 0.75, 0.75], [0.25, 0.25, 0.25], [0.75, 0.75, 0.25], [0.75, 0.25, 0.75], [0.5, 0.0, 0.0], [0.5, 0.5, 0.5], [0.0, 0.0, 0.5], [0.0, 0.5, 0.0]]",A,primitive->conventional (x sqrt2),Starrydata (experimental),10.1016/j.nanoen.2020.105372,https://doi.org/10.1016/j.nanoen.2020.105372,Starrydata all_curves.csv (release 'latest'),PhononDB (Togo/NIMS MDR),https://mdr.nims.go.jp/datasets/a0b4db6a-be3a-480a-8ec3-fa64481cc7df,"LTC-calc.log unit cell (PBEsol-relaxed), same file as kappa",mp-924129,True,stoichiometric,ZrNiSn
ZrNiSn,5.23268,W/m/K,423.2479,"experimental, lattice thermal conductivity as published",0,experimental,1.0,reported_lattice,6.066303,216.0,F-43m,half-Heusler (C1b / MgAgAs),,"[""Zr"", ""Zr"", ""Zr"", ""Zr"", ""Ni"", ""Ni"", ""Ni"", ""Ni"", ""Sn"", ""Sn"", ""Sn"", ""Sn""]","[[0.0, 0.0, 0.0], [0.0, 0.5, 0.5], [0.5, 0.0, 0.5], [0.5, 0.5, 0.0], [0.25, 0.75, 0.75], [0.25, 0.25, 0.25], [0.75, 0.75, 0.25], [0.75, 0.25, 0.75], [0.5, 0.0, 0.0], [0.5, 0.5, 0.5], [0.0, 0.0, 0.5], [0.0, 0.5, 0.0]]",A,primitive->conventional (x sqrt2),Starrydata (experimental),10.1016/j.nanoen.2020.105372,https://doi.org/10.1016/j.nanoen.2020.105372,Starrydata all_curves.csv (release 'latest'),PhononDB (Togo/NIMS MDR),https://mdr.nims.go.jp/datasets/a0b4db6a-be3a-480a-8ec3-fa64481cc7df,"LTC-calc.log unit cell (PBEsol-relaxed), same file as kappa",mp-924129,True,stoichiometric,ZrNiSn
ZrNiSn,7.36991748251237,W/m/K,423.4375,"experimental, Wiedemann-Franz: kappa_total - L*T/rho (Kim2015 L(S=339uV/K))",0,experimental,1.0,wf_subtracted,6.066303,216.0,F-43m,half-Heusler (C1b / MgAgAs),,"[""Zr"", ""Zr"", ""Zr"", ""Zr"", ""Ni"", ""Ni"", ""Ni"", ""Ni"", ""Sn"", ""Sn"", ""Sn"", ""Sn""]","[[0.0, 0.0, 0.0], [0.0, 0.5, 0.5], [0.5, 0.0, 0.5], [0.5, 0.5, 0.0], [0.25, 0.75, 0.75], [0.25, 0.25, 0.25], [0.75, 0.75, 0.25], [0.75, 0.25, 0.75], [0.5, 0.0, 0.0], [0.5, 0.5, 0.5], [0.0, 0.0, 0.5], [0.0, 0.5, 0.0]]",A,primitive->conventional (x sqrt2),Starrydata (experimental),10.1016/j.mseb.2009.10.021,https://doi.org/10.1016/j.mseb.2009.10.021,Starrydata all_curves.csv (release 'latest'),PhononDB (Togo/NIMS MDR),https://mdr.nims.go.jp/datasets/a0b4db6a-be3a-480a-8ec3-fa64481cc7df,"LTC-calc.log unit cell (PBEsol-relaxed), same file as kappa",mp-924129,True,stoichiometric,ZrNiSn
ZrNiSn,5.3157,W/m/K,423.46,experimental (Wiedemann-Franz subtracted),0,experimental,1.0,,6.066303,216.0,F-43m,half-Heusler (C1b / MgAgAs),,"[""Zr"", ""Zr"", ""Zr"", ""Zr"", ""Ni"", ""Ni"", ""Ni"", ""Ni"", ""Sn"", ""Sn"", ""Sn"", ""Sn""]","[[0.0, 0.0, 0.0], [0.0, 0.5, 0.5], [0.5, 0.0, 0.5], [0.5, 0.5, 0.0], [0.25, 0.75, 0.75], [0.25, 0.25, 0.25], [0.75, 0.75, 0.25], [0.75, 0.25, 0.75], [0.5, 0.0, 0.0], [0.5, 0.5, 0.5], [0.0, 0.0, 0.5], [0.0, 0.5, 0.0]]",A,primitive->conventional (x sqrt2),repository mining,10.6084/m9.figshare.29438735,https://github.com/KU-Yifan/PGEC-descriptor-TE-design/blob/main/results/lorenz_number/final_processed_with_kappaL.csv,,PhononDB (Togo/NIMS MDR),https://mdr.nims.go.jp/datasets/a0b4db6a-be3a-480a-8ec3-fa64481cc7df,"LTC-calc.log unit cell (PBEsol-relaxed), same file as kappa",mp-924129,True,stoichiometric,ZrNiSn
ZrNiSn,5.4053818018507656,W/m/K,423.5181,"experimental, Wiedemann-Franz: kappa_total - L*T/rho (Kim2015 L(S=147uV/K))",0,experimental,1.0,wf_subtracted,6.066303,216.0,F-43m,half-Heusler (C1b / MgAgAs),,"[""Zr"", ""Zr"", ""Zr"", ""Zr"", ""Ni"", ""Ni"", ""Ni"", ""Ni"", ""Sn"", ""Sn"", ""Sn"", ""Sn""]","[[0.0, 0.0, 0.0], [0.0, 0.5, 0.5], [0.5, 0.0, 0.5], [0.5, 0.5, 0.0], [0.25, 0.75, 0.75], [0.25, 0.25, 0.25], [0.75, 0.75, 0.25], [0.75, 0.25, 0.75], [0.5, 0.0, 0.0], [0.5, 0.5, 0.5], [0.0, 0.0, 0.5], [0.0, 0.5, 0.0]]",A,primitive->conventional (x sqrt2),Starrydata (experimental),10.1007/s40195-025-01853-x,https://doi.org/10.1007/s40195-025-01853-x,Starrydata all_curves.csv (release 'latest'),PhononDB (Togo/NIMS MDR),https://mdr.nims.go.jp/datasets/a0b4db6a-be3a-480a-8ec3-fa64481cc7df,"LTC-calc.log unit cell (PBEsol-relaxed), same file as kappa",mp-924129,True,stoichiometric,ZrNiSn
ZrNiSn,7.47728566065829,W/m/K,423.8723,"experimental, Wiedemann-Franz: kappa_total - L*T/rho (Kim2015 L(S=341uV/K))",0,experimental,1.0,wf_subtracted,6.066303,216.0,F-43m,half-Heusler (C1b / MgAgAs),,"[""Zr"", ""Zr"", ""Zr"", ""Zr"", ""Ni"", ""Ni"", ""Ni"", ""Ni"", ""Sn"", ""Sn"", ""Sn"", ""Sn""]","[[0.0, 0.0, 0.0], [0.0, 0.5, 0.5], [0.5, 0.0, 0.5], [0.5, 0.5, 0.0], [0.25, 0.75, 0.75], [0.25, 0.25, 0.25], [0.75, 0.75, 0.25], [0.75, 0.25, 0.75], [0.5, 0.0, 0.0], [0.5, 0.5, 0.5], [0.0, 0.0, 0.5], [0.0, 0.5, 0.0]]",A,primitive->conventional (x sqrt2),Starrydata (experimental),10.1016/j.jallcom.2006.02.075,https://doi.org/10.1016/j.jallcom.2006.02.075,Starrydata all_curves.csv (release 'latest'),PhononDB (Togo/NIMS MDR),https://mdr.nims.go.jp/datasets/a0b4db6a-be3a-480a-8ec3-fa64481cc7df,"LTC-calc.log unit cell (PBEsol-relaxed), same file as kappa",mp-924129,True,stoichiometric,ZrNiSn
ZrNiSn,7.43042027814792,W/m/K,423.9316,"experimental, Wiedemann-Franz: kappa_total - L*T/rho (Kim2015 L(S=337uV/K))",0,experimental,1.0,wf_subtracted,6.066303,216.0,F-43m,half-Heusler (C1b / MgAgAs),,"[""Zr"", ""Zr"", ""Zr"", ""Zr"", ""Ni"", ""Ni"", ""Ni"", ""Ni"", ""Sn"", ""Sn"", ""Sn"", ""Sn""]","[[0.0, 0.0, 0.0], [0.0, 0.5, 0.5], [0.5, 0.0, 0.5], [0.5, 0.5, 0.0], [0.25, 0.75, 0.75], [0.25, 0.25, 0.25], [0.75, 0.75, 0.25], [0.75, 0.25, 0.75], [0.5, 0.0, 0.0], [0.5, 0.5, 0.5], [0.0, 0.0, 0.5], [0.0, 0.5, 0.0]]",A,primitive->conventional (x sqrt2),Starrydata (experimental),10.1016/j.jallcom.2006.02.075,https://doi.org/10.1016/j.jallcom.2006.02.075,Starrydata all_curves.csv (release 'latest'),PhononDB (Togo/NIMS MDR),https://mdr.nims.go.jp/datasets/a0b4db6a-be3a-480a-8ec3-fa64481cc7df,"LTC-calc.log unit cell (PBEsol-relaxed), same file as kappa",mp-924129,True,stoichiometric,ZrNiSn
ZrNiSn,3.2359241100525016,W/m/K,424.3169,"experimental, Wiedemann-Franz: kappa_total - L*T/rho (Kim2015 L(S=257uV/K))",0,experimental,1.0,wf_subtracted,6.066303,216.0,F-43m,half-Heusler (C1b / MgAgAs),,"[""Zr"", ""Zr"", ""Zr"", ""Zr"", ""Ni"", ""Ni"", ""Ni"", ""Ni"", ""Sn"", ""Sn"", ""Sn"", ""Sn""]","[[0.0, 0.0, 0.0], [0.0, 0.5, 0.5], [0.5, 0.0, 0.5], [0.5, 0.5, 0.0], [0.25, 0.75, 0.75], [0.25, 0.25, 0.25], [0.75, 0.75, 0.25], [0.75, 0.25, 0.75], [0.5, 0.0, 0.0], [0.5, 0.5, 0.5], [0.0, 0.0, 0.5], [0.0, 0.5, 0.0]]",A,primitive->conventional (x sqrt2),Starrydata (experimental),10.1016/j.actamat.2015.11.022,https://doi.org/10.1016/j.actamat.2015.11.022,Starrydata all_curves.csv (release 'latest'),PhononDB (Togo/NIMS MDR),https://mdr.nims.go.jp/datasets/a0b4db6a-be3a-480a-8ec3-fa64481cc7df,"LTC-calc.log unit cell (PBEsol-relaxed), same file as kappa",mp-924129,True,stoichiometric,ZrNiSn
ZrNiSn,8.195974666607516,W/m/K,424.6,"experimental, Wiedemann-Franz: kappa_total - L*T/rho (Kim2015 L(S=128uV/K))",0,experimental,1.0,wf_subtracted,6.066303,216.0,F-43m,half-Heusler (C1b / MgAgAs),,"[""Zr"", ""Zr"", ""Zr"", ""Zr"", ""Ni"", ""Ni"", ""Ni"", ""Ni"", ""Sn"", ""Sn"", ""Sn"", ""Sn""]","[[0.0, 0.0, 0.0], [0.0, 0.5, 0.5], [0.5, 0.0, 0.5], [0.5, 0.5, 0.0], [0.25, 0.75, 0.75], [0.25, 0.25, 0.25], [0.75, 0.75, 0.25], [0.75, 0.25, 0.75], [0.5, 0.0, 0.0], [0.5, 0.5, 0.5], [0.0, 0.0, 0.5], [0.0, 0.5, 0.0]]",A,primitive->conventional (x sqrt2),Starrydata (experimental),10.1039/c4ta01380h,https://doi.org/10.1039/c4ta01380h,Starrydata all_curves.csv (release 'latest'),PhononDB (Togo/NIMS MDR),https://mdr.nims.go.jp/datasets/a0b4db6a-be3a-480a-8ec3-fa64481cc7df,"LTC-calc.log unit cell (PBEsol-relaxed), same file as kappa",mp-924129,True,stoichiometric,ZrNiSn
ZrNiSn,5.2639,W/m/K,424.67,experimental (Wiedemann-Franz subtracted),0,experimental,1.0,,6.066303,216.0,F-43m,half-Heusler (C1b / MgAgAs),,"[""Zr"", ""Zr"", ""Zr"", ""Zr"", ""Ni"", ""Ni"", ""Ni"", ""Ni"", ""Sn"", ""Sn"", ""Sn"", ""Sn""]","[[0.0, 0.0, 0.0], [0.0, 0.5, 0.5], [0.5, 0.0, 0.5], [0.5, 0.5, 0.0], [0.25, 0.75, 0.75], [0.25, 0.25, 0.25], [0.75, 0.75, 0.25], [0.75, 0.25, 0.75], [0.5, 0.0, 0.0], [0.5, 0.5, 0.5], [0.0, 0.0, 0.5], [0.0, 0.5, 0.0]]",A,primitive->conventional (x sqrt2),repository mining,10.6084/m9.figshare.29438735,https://github.com/KU-Yifan/PGEC-descriptor-TE-design/blob/main/results/lorenz_number/final_processed_with_kappaL.csv,,PhononDB (Togo/NIMS MDR),https://mdr.nims.go.jp/datasets/a0b4db6a-be3a-480a-8ec3-fa64481cc7df,"LTC-calc.log unit cell (PBEsol-relaxed), same file as kappa",mp-924129,True,stoichiometric,ZrNiSn
ZrNiSn,3.8867428720888233,W/m/K,424.7,"experimental, Wiedemann-Franz: kappa_total - L*T/rho (Kim2015 L(S=201uV/K))",0,experimental,1.0,wf_subtracted,6.066303,216.0,F-43m,half-Heusler (C1b / MgAgAs),,"[""Zr"", ""Zr"", ""Zr"", ""Zr"", ""Ni"", ""Ni"", ""Ni"", ""Ni"", ""Sn"", ""Sn"", ""Sn"", ""Sn""]","[[0.0, 0.0, 0.0], [0.0, 0.5, 0.5], [0.5, 0.0, 0.5], [0.5, 0.5, 0.0], [0.25, 0.75, 0.75], [0.25, 0.25, 0.25], [0.75, 0.75, 0.25], [0.75, 0.25, 0.75], [0.5, 0.0, 0.0], [0.5, 0.5, 0.5], [0.0, 0.0, 0.5], [0.0, 0.5, 0.0]]",A,primitive->conventional (x sqrt2),Starrydata (experimental),10.1021/acsami.9b12599,https://doi.org/10.1021/acsami.9b12599,Starrydata all_curves.csv (release 'latest'),PhononDB (Togo/NIMS MDR),https://mdr.nims.go.jp/datasets/a0b4db6a-be3a-480a-8ec3-fa64481cc7df,"LTC-calc.log unit cell (PBEsol-relaxed), same file as kappa",mp-924129,True,stoichiometric,ZrNiSn
ZrNiSn,5.087713237657716,W/m/K,424.71,"experimental, Wiedemann-Franz: kappa_total - L*T/rho (Kim2015 L(S=234uV/K))",0,experimental,1.0,wf_subtracted,6.066303,216.0,F-43m,half-Heusler (C1b / MgAgAs),,"[""Zr"", ""Zr"", ""Zr"", ""Zr"", ""Ni"", ""Ni"", ""Ni"", ""Ni"", ""Sn"", ""Sn"", ""Sn"", ""Sn""]","[[0.0, 0.0, 0.0], [0.0, 0.5, 0.5], [0.5, 0.0, 0.5], [0.5, 0.5, 0.0], [0.25, 0.75, 0.75], [0.25, 0.25, 0.25], [0.75, 0.75, 0.25], [0.75, 0.25, 0.75], [0.5, 0.0, 0.0], [0.5, 0.5, 0.5], [0.0, 0.0, 0.5], [0.0, 0.5, 0.0]]",A,primitive->conventional (x sqrt2),Starrydata (experimental),10.1021/acsami.9b21517,https://doi.org/10.1021/acsami.9b21517,Starrydata all_curves.csv (release 'latest'),PhononDB (Togo/NIMS MDR),https://mdr.nims.go.jp/datasets/a0b4db6a-be3a-480a-8ec3-fa64481cc7df,"LTC-calc.log unit cell (PBEsol-relaxed), same file as kappa",mp-924129,True,stoichiometric,ZrNiSn
ZrNiSn,5.398934,W/m/K,424.8887,"experimental, lattice thermal conductivity as published",0,experimental,1.0,reported_lattice,6.066303,216.0,F-43m,half-Heusler (C1b / MgAgAs),,"[""Zr"", ""Zr"", ""Zr"", ""Zr"", ""Ni"", ""Ni"", ""Ni"", ""Ni"", ""Sn"", ""Sn"", ""Sn"", ""Sn""]","[[0.0, 0.0, 0.0], [0.0, 0.5, 0.5], [0.5, 0.0, 0.5], [0.5, 0.5, 0.0], [0.25, 0.75, 0.75], [0.25, 0.25, 0.25], [0.75, 0.75, 0.25], [0.75, 0.25, 0.75], [0.5, 0.0, 0.0], [0.5, 0.5, 0.5], [0.0, 0.0, 0.5], [0.0, 0.5, 0.0]]",A,primitive->conventional (x sqrt2),Starrydata (experimental),10.1007/s40195-025-01853-x,https://doi.org/10.1007/s40195-025-01853-x,Starrydata all_curves.csv (release 'latest'),PhononDB (Togo/NIMS MDR),https://mdr.nims.go.jp/datasets/a0b4db6a-be3a-480a-8ec3-fa64481cc7df,"LTC-calc.log unit cell (PBEsol-relaxed), same file as kappa",mp-924129,True,stoichiometric,ZrNiSn
ZrNiSn,5.105,W/m/K,425.89,experimental (Wiedemann-Franz subtracted),0,experimental,1.0,,6.066303,216.0,F-43m,half-Heusler (C1b / MgAgAs),,"[""Zr"", ""Zr"", ""Zr"", ""Zr"", ""Ni"", ""Ni"", ""Ni"", ""Ni"", ""Sn"", ""Sn"", ""Sn"", ""Sn""]","[[0.0, 0.0, 0.0], [0.0, 0.5, 0.5], [0.5, 0.0, 0.5], [0.5, 0.5, 0.0], [0.25, 0.75, 0.75], [0.25, 0.25, 0.25], [0.75, 0.75, 0.25], [0.75, 0.25, 0.75], [0.5, 0.0, 0.0], [0.5, 0.5, 0.5], [0.0, 0.0, 0.5], [0.0, 0.5, 0.0]]",A,primitive->conventional (x sqrt2),repository mining,10.6084/m9.figshare.29438735,https://github.com/KU-Yifan/PGEC-descriptor-TE-design/blob/main/results/lorenz_number/final_processed_with_kappaL.csv,,PhononDB (Togo/NIMS MDR),https://mdr.nims.go.jp/datasets/a0b4db6a-be3a-480a-8ec3-fa64481cc7df,"LTC-calc.log unit cell (PBEsol-relaxed), same file as kappa",mp-924129,True,stoichiometric,ZrNiSn
ZrNiSn,5.054902,W/m/K,427.0426,"experimental, lattice thermal conductivity as published",0,experimental,1.0,reported_lattice,6.066303,216.0,F-43m,half-Heusler (C1b / MgAgAs),,"[""Zr"", ""Zr"", ""Zr"", ""Zr"", ""Ni"", ""Ni"", ""Ni"", ""Ni"", ""Sn"", ""Sn"", ""Sn"", ""Sn""]","[[0.0, 0.0, 0.0], [0.0, 0.5, 0.5], [0.5, 0.0, 0.5], [0.5, 0.5, 0.0], [0.25, 0.75, 0.75], [0.25, 0.25, 0.25], [0.75, 0.75, 0.25], [0.75, 0.25, 0.75], [0.5, 0.0, 0.0], [0.5, 0.5, 0.5], [0.0, 0.0, 0.5], [0.0, 0.5, 0.0]]",A,primitive->conventional (x sqrt2),Starrydata (experimental),10.1016/j.nanoen.2020.105372,https://doi.org/10.1016/j.nanoen.2020.105372,Starrydata all_curves.csv (release 'latest'),PhononDB (Togo/NIMS MDR),https://mdr.nims.go.jp/datasets/a0b4db6a-be3a-480a-8ec3-fa64481cc7df,"LTC-calc.log unit cell (PBEsol-relaxed), same file as kappa",mp-924129,True,stoichiometric,ZrNiSn
ZrNiSn,5.732525675991451,W/m/K,432.5,"experimental, Wiedemann-Franz: kappa_total - L*T/rho (Kim2015 L(S=246uV/K))",0,experimental,1.0,wf_subtracted,6.066303,216.0,F-43m,half-Heusler (C1b / MgAgAs),,"[""Zr"", ""Zr"", ""Zr"", ""Zr"", ""Ni"", ""Ni"", ""Ni"", ""Ni"", ""Sn"", ""Sn"", ""Sn"", ""Sn""]","[[0.0, 0.0, 0.0], [0.0, 0.5, 0.5], [0.5, 0.0, 0.5], [0.5, 0.5, 0.0], [0.25, 0.75, 0.75], [0.25, 0.25, 0.25], [0.75, 0.75, 0.25], [0.75, 0.25, 0.75], [0.5, 0.0, 0.0], [0.5, 0.5, 0.5], [0.0, 0.0, 0.5], [0.0, 0.5, 0.0]]",A,primitive->conventional (x sqrt2),Starrydata (experimental),10.1021/acsami.9b00648,https://doi.org/10.1021/acsami.9b00648,Starrydata all_curves.csv (release 'latest'),PhononDB (Togo/NIMS MDR),https://mdr.nims.go.jp/datasets/a0b4db6a-be3a-480a-8ec3-fa64481cc7df,"LTC-calc.log unit cell (PBEsol-relaxed), same file as kappa",mp-924129,True,stoichiometric,ZrNiSn
ZrNiSn,5.756594,W/m/K,433.0121,"experimental, lattice thermal conductivity as published",0,experimental,1.0,reported_lattice,6.066303,216.0,F-43m,half-Heusler (C1b / MgAgAs),,"[""Zr"", ""Zr"", ""Zr"", ""Zr"", ""Ni"", ""Ni"", ""Ni"", ""Ni"", ""Sn"", ""Sn"", ""Sn"", ""Sn""]","[[0.0, 0.0, 0.0], [0.0, 0.5, 0.5], [0.5, 0.0, 0.5], [0.5, 0.5, 0.0], [0.25, 0.75, 0.75], [0.25, 0.25, 0.25], [0.75, 0.75, 0.25], [0.75, 0.25, 0.75], [0.5, 0.0, 0.0], [0.5, 0.5, 0.5], [0.0, 0.0, 0.5], [0.0, 0.5, 0.0]]",A,primitive->conventional (x sqrt2),Starrydata (experimental),10.1007/s10853-019-03623-4,https://doi.org/10.1007/s10853-019-03623-4,Starrydata all_curves.csv (release 'latest'),PhononDB (Togo/NIMS MDR),https://mdr.nims.go.jp/datasets/a0b4db6a-be3a-480a-8ec3-fa64481cc7df,"LTC-calc.log unit cell (PBEsol-relaxed), same file as kappa",mp-924129,True,stoichiometric,ZrNiSn
ZrNiSn,8.53257160654304,W/m/K,433.4295,"experimental, Wiedemann-Franz: kappa_total - L*T/rho (Kim2015 L(S=183uV/K))",0,experimental,1.0,wf_subtracted,6.066303,216.0,F-43m,half-Heusler (C1b / MgAgAs),,"[""Zr"", ""Zr"", ""Zr"", ""Zr"", ""Ni"", ""Ni"", ""Ni"", ""Ni"", ""Sn"", ""Sn"", ""Sn"", ""Sn""]","[[0.0, 0.0, 0.0], [0.0, 0.5, 0.5], [0.5, 0.0, 0.5], [0.5, 0.5, 0.0], [0.25, 0.75, 0.75], [0.25, 0.25, 0.25], [0.75, 0.75, 0.25], [0.75, 0.25, 0.75], [0.5, 0.0, 0.0], [0.5, 0.5, 0.5], [0.0, 0.0, 0.5], [0.0, 0.5, 0.0]]",A,primitive->conventional (x sqrt2),Starrydata (experimental),10.1016/s0925-8388(03)00547-4,https://doi.org/10.1016/s0925-8388(03)00547-4,Starrydata all_curves.csv (release 'latest'),PhononDB (Togo/NIMS MDR),https://mdr.nims.go.jp/datasets/a0b4db6a-be3a-480a-8ec3-fa64481cc7df,"LTC-calc.log unit cell (PBEsol-relaxed), same file as kappa",mp-924129,True,stoichiometric,ZrNiSn
ZrNiSn,3.2378389883828267,W/m/K,434.9475,"experimental, Wiedemann-Franz: kappa_total - L*T/rho (Kim2015 L(S=259uV/K))",0,experimental,1.0,wf_subtracted,6.066303,216.0,F-43m,half-Heusler (C1b / MgAgAs),,"[""Zr"", ""Zr"", ""Zr"", ""Zr"", ""Ni"", ""Ni"", ""Ni"", ""Ni"", ""Sn"", ""Sn"", ""Sn"", ""Sn""]","[[0.0, 0.0, 0.0], [0.0, 0.5, 0.5], [0.5, 0.0, 0.5], [0.5, 0.5, 0.0], [0.25, 0.75, 0.75], [0.25, 0.25, 0.25], [0.75, 0.75, 0.25], [0.75, 0.25, 0.75], [0.5, 0.0, 0.0], [0.5, 0.5, 0.5], [0.0, 0.0, 0.5], [0.0, 0.5, 0.0]]",A,primitive->conventional (x sqrt2),Starrydata (experimental),10.1016/j.actamat.2015.11.022,https://doi.org/10.1016/j.actamat.2015.11.022,Starrydata all_curves.csv (release 'latest'),PhononDB (Togo/NIMS MDR),https://mdr.nims.go.jp/datasets/a0b4db6a-be3a-480a-8ec3-fa64481cc7df,"LTC-calc.log unit cell (PBEsol-relaxed), same file as kappa",mp-924129,True,stoichiometric,ZrNiSn
ZrNiSn,7.250316406589517,W/m/K,437.2315,"experimental, Wiedemann-Franz: kappa_total - L*T/rho (Kim2015 L(S=269uV/K))",0,experimental,1.0,wf_subtracted,6.066303,216.0,F-43m,half-Heusler (C1b / MgAgAs),,"[""Zr"", ""Zr"", ""Zr"", ""Zr"", ""Ni"", ""Ni"", ""Ni"", ""Ni"", ""Sn"", ""Sn"", ""Sn"", ""Sn""]","[[0.0, 0.0, 0.0], [0.0, 0.5, 0.5], [0.5, 0.0, 0.5], [0.5, 0.5, 0.0], [0.25, 0.75, 0.75], [0.25, 0.25, 0.25], [0.75, 0.75, 0.25], [0.75, 0.25, 0.75], [0.5, 0.0, 0.0], [0.5, 0.5, 0.5], [0.0, 0.0, 0.5], [0.0, 0.5, 0.0]]",A,primitive->conventional (x sqrt2),Starrydata (experimental),10.1039/c4mh00142g,https://doi.org/10.1039/c4mh00142g,Starrydata all_curves.csv (release 'latest'),PhononDB (Togo/NIMS MDR),https://mdr.nims.go.jp/datasets/a0b4db6a-be3a-480a-8ec3-fa64481cc7df,"LTC-calc.log unit cell (PBEsol-relaxed), same file as kappa",mp-924129,True,stoichiometric,ZrNiSn
ZrNiSn,5.657,W/m/K,438.37,experimental (Wiedemann-Franz subtracted),0,experimental,1.0,,6.066303,216.0,F-43m,half-Heusler (C1b / MgAgAs),,"[""Zr"", ""Zr"", ""Zr"", ""Zr"", ""Ni"", ""Ni"", ""Ni"", ""Ni"", ""Sn"", ""Sn"", ""Sn"", ""Sn""]","[[0.0, 0.0, 0.0], [0.0, 0.5, 0.5], [0.5, 0.0, 0.5], [0.5, 0.5, 0.0], [0.25, 0.75, 0.75], [0.25, 0.25, 0.25], [0.75, 0.75, 0.25], [0.75, 0.25, 0.75], [0.5, 0.0, 0.0], [0.5, 0.5, 0.5], [0.0, 0.0, 0.5], [0.0, 0.5, 0.0]]",A,primitive->conventional (x sqrt2),repository mining,10.6084/m9.figshare.29438735,https://github.com/KU-Yifan/PGEC-descriptor-TE-design/blob/main/results/lorenz_number/final_processed_with_kappaL.csv,,PhononDB (Togo/NIMS MDR),https://mdr.nims.go.jp/datasets/a0b4db6a-be3a-480a-8ec3-fa64481cc7df,"LTC-calc.log unit cell (PBEsol-relaxed), same file as kappa",mp-924129,True,stoichiometric,ZrNiSn
ZrNiSn,5.660942872510246,W/m/K,439.3393,"experimental, kappa_total - MEASURED kappa_e (no Lorenz assumption)",0,experimental,1.0,total_minus_measured_ke,6.066303,216.0,F-43m,half-Heusler (C1b / MgAgAs),,"[""Zr"", ""Zr"", ""Zr"", ""Zr"", ""Ni"", ""Ni"", ""Ni"", ""Ni"", ""Sn"", ""Sn"", ""Sn"", ""Sn""]","[[0.0, 0.0, 0.0], [0.0, 0.5, 0.5], [0.5, 0.0, 0.5], [0.5, 0.5, 0.0], [0.25, 0.75, 0.75], [0.25, 0.25, 0.25], [0.75, 0.75, 0.25], [0.75, 0.25, 0.75], [0.5, 0.0, 0.0], [0.5, 0.5, 0.5], [0.0, 0.0, 0.5], [0.0, 0.5, 0.0]]",A,primitive->conventional (x sqrt2),Starrydata (experimental),10.1021/acsaem.9b01740,https://doi.org/10.1021/acsaem.9b01740,Starrydata all_curves.csv (release 'latest'),PhononDB (Togo/NIMS MDR),https://mdr.nims.go.jp/datasets/a0b4db6a-be3a-480a-8ec3-fa64481cc7df,"LTC-calc.log unit cell (PBEsol-relaxed), same file as kappa",mp-924129,True,stoichiometric,ZrNiSn
ZrNiSn,5.656189,W/m/K,440.0402,"experimental, lattice thermal conductivity as published",0,experimental,1.0,reported_lattice,6.066303,216.0,F-43m,half-Heusler (C1b / MgAgAs),,"[""Zr"", ""Zr"", ""Zr"", ""Zr"", ""Ni"", ""Ni"", ""Ni"", ""Ni"", ""Sn"", ""Sn"", ""Sn"", ""Sn""]","[[0.0, 0.0, 0.0], [0.0, 0.5, 0.5], [0.5, 0.0, 0.5], [0.5, 0.5, 0.0], [0.25, 0.75, 0.75], [0.25, 0.25, 0.25], [0.75, 0.75, 0.25], [0.75, 0.25, 0.75], [0.5, 0.0, 0.0], [0.5, 0.5, 0.5], [0.0, 0.0, 0.5], [0.0, 0.5, 0.0]]",A,primitive->conventional (x sqrt2),Starrydata (experimental),10.1021/acsaem.9b01740,https://doi.org/10.1021/acsaem.9b01740,Starrydata all_curves.csv (release 'latest'),PhononDB (Togo/NIMS MDR),https://mdr.nims.go.jp/datasets/a0b4db6a-be3a-480a-8ec3-fa64481cc7df,"LTC-calc.log unit cell (PBEsol-relaxed), same file as kappa",mp-924129,True,stoichiometric,ZrNiSn
ZrNiSn,8.7189513376596,W/m/K,444.8229,"experimental, Wiedemann-Franz: kappa_total - L*T/rho (Kim2015 L(S=159uV/K))",0,experimental,1.0,wf_subtracted,6.066303,216.0,F-43m,half-Heusler (C1b / MgAgAs),,"[""Zr"", ""Zr"", ""Zr"", ""Zr"", ""Ni"", ""Ni"", ""Ni"", ""Ni"", ""Sn"", ""Sn"", ""Sn"", ""Sn""]","[[0.0, 0.0, 0.0], [0.0, 0.5, 0.5], [0.5, 0.0, 0.5], [0.5, 0.5, 0.0], [0.25, 0.75, 0.75], [0.25, 0.25, 0.25], [0.75, 0.75, 0.25], [0.75, 0.25, 0.75], [0.5, 0.0, 0.0], [0.5, 0.5, 0.5], [0.0, 0.0, 0.5], [0.0, 0.5, 0.0]]",A,primitive->conventional (x sqrt2),Starrydata (experimental),10.1063/1.1425459,https://doi.org/10.1063/1.1425459,Starrydata all_curves.csv (release 'latest'),PhononDB (Togo/NIMS MDR),https://mdr.nims.go.jp/datasets/a0b4db6a-be3a-480a-8ec3-fa64481cc7df,"LTC-calc.log unit cell (PBEsol-relaxed), same file as kappa",mp-924129,True,stoichiometric,ZrNiSn
ZrNiSn,7.72530570329267,W/m/K,446.7489,"experimental, Wiedemann-Franz: kappa_total - L*T/rho (Kim2015 L(S=330uV/K))",0,experimental,1.0,wf_subtracted,6.066303,216.0,F-43m,half-Heusler (C1b / MgAgAs),,"[""Zr"", ""Zr"", ""Zr"", ""Zr"", ""Ni"", ""Ni"", ""Ni"", ""Ni"", ""Sn"", ""Sn"", ""Sn"", ""Sn""]","[[0.0, 0.0, 0.0], [0.0, 0.5, 0.5], [0.5, 0.0, 0.5], [0.5, 0.5, 0.0], [0.25, 0.75, 0.75], [0.25, 0.25, 0.25], [0.75, 0.75, 0.25], [0.75, 0.25, 0.75], [0.5, 0.0, 0.0], [0.5, 0.5, 0.5], [0.0, 0.0, 0.5], [0.0, 0.5, 0.0]]",A,primitive->conventional (x sqrt2),Starrydata (experimental),10.1063/1.3396981,https://doi.org/10.1063/1.3396981,Starrydata all_curves.csv (release 'latest'),PhononDB (Togo/NIMS MDR),https://mdr.nims.go.jp/datasets/a0b4db6a-be3a-480a-8ec3-fa64481cc7df,"LTC-calc.log unit cell (PBEsol-relaxed), same file as kappa",mp-924129,True,stoichiometric,ZrNiSn
ZrNiSn,5.593911981477268,W/m/K,447.3846,"experimental, Wiedemann-Franz: kappa_total - L*T/rho (Kim2015 L(S=259uV/K))",0,experimental,1.0,wf_subtracted,6.066303,216.0,F-43m,half-Heusler (C1b / MgAgAs),,"[""Zr"", ""Zr"", ""Zr"", ""Zr"", ""Ni"", ""Ni"", ""Ni"", ""Ni"", ""Sn"", ""Sn"", ""Sn"", ""Sn""]","[[0.0, 0.0, 0.0], [0.0, 0.5, 0.5], [0.5, 0.0, 0.5], [0.5, 0.5, 0.0], [0.25, 0.75, 0.75], [0.25, 0.25, 0.25], [0.75, 0.75, 0.25], [0.75, 0.25, 0.75], [0.5, 0.0, 0.0], [0.5, 0.5, 0.5], [0.0, 0.0, 0.5], [0.0, 0.5, 0.0]]",A,primitive->conventional (x sqrt2),Starrydata (experimental),10.1063/1.3396981,https://doi.org/10.1063/1.3396981,Starrydata all_curves.csv (release 'latest'),PhononDB (Togo/NIMS MDR),https://mdr.nims.go.jp/datasets/a0b4db6a-be3a-480a-8ec3-fa64481cc7df,"LTC-calc.log unit cell (PBEsol-relaxed), same file as kappa",mp-924129,True,stoichiometric,ZrNiSn
ZrNiSn,4.892741643757946,W/m/K,447.7,"experimental, Wiedemann-Franz: kappa_total - L*T/rho (Kim2015 L(S=147uV/K))",0,experimental,1.0,wf_subtracted,6.066303,216.0,F-43m,half-Heusler (C1b / MgAgAs),,"[""Zr"", ""Zr"", ""Zr"", ""Zr"", ""Ni"", ""Ni"", ""Ni"", ""Ni"", ""Sn"", ""Sn"", ""Sn"", ""Sn""]","[[0.0, 0.0, 0.0], [0.0, 0.5, 0.5], [0.5, 0.0, 0.5], [0.5, 0.5, 0.0], [0.25, 0.75, 0.75], [0.25, 0.25, 0.25], [0.75, 0.75, 0.25], [0.75, 0.25, 0.75], [0.5, 0.0, 0.0], [0.5, 0.5, 0.5], [0.0, 0.0, 0.5], [0.0, 0.5, 0.0]]",A,primitive->conventional (x sqrt2),Starrydata (experimental),10.1557/proc-1267-dd03-12,https://doi.org/10.1557/proc-1267-dd03-12,Starrydata all_curves.csv (release 'latest'),PhononDB (Togo/NIMS MDR),https://mdr.nims.go.jp/datasets/a0b4db6a-be3a-480a-8ec3-fa64481cc7df,"LTC-calc.log unit cell (PBEsol-relaxed), same file as kappa",mp-924129,True,stoichiometric,ZrNiSn
ZrNiSn,6.035298316460159,W/m/K,447.8,"experimental, Wiedemann-Franz: kappa_total - L*T/rho (Kim2015 L(S=96uV/K))",0,experimental,1.0,wf_subtracted,6.066303,216.0,F-43m,half-Heusler (C1b / MgAgAs),,"[""Zr"", ""Zr"", ""Zr"", ""Zr"", ""Ni"", ""Ni"", ""Ni"", ""Ni"", ""Sn"", ""Sn"", ""Sn"", ""Sn""]","[[0.0, 0.0, 0.0], [0.0, 0.5, 0.5], [0.5, 0.0, 0.5], [0.5, 0.5, 0.0], [0.25, 0.75, 0.75], [0.25, 0.25, 0.25], [0.75, 0.75, 0.25], [0.75, 0.25, 0.75], [0.5, 0.0, 0.0], [0.5, 0.5, 0.5], [0.0, 0.0, 0.5], [0.0, 0.5, 0.0]]",A,primitive->conventional (x sqrt2),Starrydata (experimental),10.1557/proc-1267-dd03-12,https://doi.org/10.1557/proc-1267-dd03-12,Starrydata all_curves.csv (release 'latest'),PhononDB (Togo/NIMS MDR),https://mdr.nims.go.jp/datasets/a0b4db6a-be3a-480a-8ec3-fa64481cc7df,"LTC-calc.log unit cell (PBEsol-relaxed), same file as kappa",mp-924129,True,stoichiometric,ZrNiSn
ZrNiSn,5.736153,W/m/K,448.21,"experimental, lattice thermal conductivity as published",0,experimental,1.0,reported_lattice,6.066303,216.0,F-43m,half-Heusler (C1b / MgAgAs),,"[""Zr"", ""Zr"", ""Zr"", ""Zr"", ""Ni"", ""Ni"", ""Ni"", ""Ni"", ""Sn"", ""Sn"", ""Sn"", ""Sn""]","[[0.0, 0.0, 0.0], [0.0, 0.5, 0.5], [0.5, 0.0, 0.5], [0.5, 0.5, 0.0], [0.25, 0.75, 0.75], [0.25, 0.25, 0.25], [0.75, 0.75, 0.25], [0.75, 0.25, 0.75], [0.5, 0.0, 0.0], [0.5, 0.5, 0.5], [0.0, 0.0, 0.5], [0.0, 0.5, 0.0]]",A,primitive->conventional (x sqrt2),Starrydata (experimental),10.1038/s41598-017-14013-8,https://doi.org/10.1038/s41598-017-14013-8,Starrydata all_curves.csv (release 'latest'),PhononDB (Togo/NIMS MDR),https://mdr.nims.go.jp/datasets/a0b4db6a-be3a-480a-8ec3-fa64481cc7df,"LTC-calc.log unit cell (PBEsol-relaxed), same file as kappa",mp-924129,True,stoichiometric,ZrNiSn
ZrNiSn,8.724152520468538,W/m/K,448.9362,"experimental, Wiedemann-Franz: kappa_total - L*T/rho (Kim2015 L(S=162uV/K))",0,experimental,1.0,wf_subtracted,6.066303,216.0,F-43m,half-Heusler (C1b / MgAgAs),,"[""Zr"", ""Zr"", ""Zr"", ""Zr"", ""Ni"", ""Ni"", ""Ni"", ""Ni"", ""Sn"", ""Sn"", ""Sn"", ""Sn""]","[[0.0, 0.0, 0.0], [0.0, 0.5, 0.5], [0.5, 0.0, 0.5], [0.5, 0.5, 0.0], [0.25, 0.75, 0.75], [0.25, 0.25, 0.25], [0.75, 0.75, 0.25], [0.75, 0.25, 0.75], [0.5, 0.0, 0.0], [0.5, 0.5, 0.5], [0.0, 0.0, 0.5], [0.0, 0.5, 0.0]]",A,primitive->conventional (x sqrt2),Starrydata (experimental),10.3724/sp.j.1077.2010.00573,https://doi.org/10.3724/sp.j.1077.2010.00573,Starrydata all_curves.csv (release 'latest'),PhononDB (Togo/NIMS MDR),https://mdr.nims.go.jp/datasets/a0b4db6a-be3a-480a-8ec3-fa64481cc7df,"LTC-calc.log unit cell (PBEsol-relaxed), same file as kappa",mp-924129,True,stoichiometric,ZrNiSn
ZrNiSn,6.5690526351172585,W/m/K,449.6495,"experimental, Wiedemann-Franz: kappa_total - L*T/rho (Kim2015 L(S=281uV/K))",0,experimental,1.0,wf_subtracted,6.066303,216.0,F-43m,half-Heusler (C1b / MgAgAs),,"[""Zr"", ""Zr"", ""Zr"", ""Zr"", ""Ni"", ""Ni"", ""Ni"", ""Ni"", ""Sn"", ""Sn"", ""Sn"", ""Sn""]","[[0.0, 0.0, 0.0], [0.0, 0.5, 0.5], [0.5, 0.0, 0.5], [0.5, 0.5, 0.0], [0.25, 0.75, 0.75], [0.25, 0.25, 0.25], [0.75, 0.75, 0.25], [0.75, 0.25, 0.75], [0.5, 0.0, 0.0], [0.5, 0.5, 0.5], [0.0, 0.0, 0.5], [0.0, 0.5, 0.0]]",A,primitive->conventional (x sqrt2),Starrydata (experimental),10.1063/1.3396981,https://doi.org/10.1063/1.3396981,Starrydata all_curves.csv (release 'latest'),PhononDB (Togo/NIMS MDR),https://mdr.nims.go.jp/datasets/a0b4db6a-be3a-480a-8ec3-fa64481cc7df,"LTC-calc.log unit cell (PBEsol-relaxed), same file as kappa",mp-924129,True,stoichiometric,ZrNiSn
ZrNiSn,8.404118178249142,W/m/K,454.4699,"experimental, Wiedemann-Franz: kappa_total - L*T/rho (Kim2015 L(S=152uV/K))",0,experimental,1.0,wf_subtracted,6.066303,216.0,F-43m,half-Heusler (C1b / MgAgAs),,"[""Zr"", ""Zr"", ""Zr"", ""Zr"", ""Ni"", ""Ni"", ""Ni"", ""Ni"", ""Sn"", ""Sn"", ""Sn"", ""Sn""]","[[0.0, 0.0, 0.0], [0.0, 0.5, 0.5], [0.5, 0.0, 0.5], [0.5, 0.5, 0.0], [0.25, 0.75, 0.75], [0.25, 0.25, 0.25], [0.75, 0.75, 0.25], [0.75, 0.25, 0.75], [0.5, 0.0, 0.0], [0.5, 0.5, 0.5], [0.0, 0.0, 0.5], [0.0, 0.5, 0.0]]",A,primitive->conventional (x sqrt2),Starrydata (experimental),10.1016/j.ssc.2004.02.001,https://doi.org/10.1016/j.ssc.2004.02.001,Starrydata all_curves.csv (release 'latest'),PhononDB (Togo/NIMS MDR),https://mdr.nims.go.jp/datasets/a0b4db6a-be3a-480a-8ec3-fa64481cc7df,"LTC-calc.log unit cell (PBEsol-relaxed), same file as kappa",mp-924129,True,stoichiometric,ZrNiSn
ZrNiSn,8.414375360581557,W/m/K,457.5828,"experimental, Wiedemann-Franz: kappa_total - L*T/rho (Kim2015 L(S=187uV/K))",0,experimental,1.0,wf_subtracted,6.066303,216.0,F-43m,half-Heusler (C1b / MgAgAs),,"[""Zr"", ""Zr"", ""Zr"", ""Zr"", ""Ni"", ""Ni"", ""Ni"", ""Ni"", ""Sn"", ""Sn"", ""Sn"", ""Sn""]","[[0.0, 0.0, 0.0], [0.0, 0.5, 0.5], [0.5, 0.0, 0.5], [0.5, 0.5, 0.0], [0.25, 0.75, 0.75], [0.25, 0.25, 0.25], [0.75, 0.75, 0.25], [0.75, 0.25, 0.75], [0.5, 0.0, 0.0], [0.5, 0.5, 0.5], [0.0, 0.0, 0.5], [0.0, 0.5, 0.0]]",A,primitive->conventional (x sqrt2),Starrydata (experimental),10.1016/s0925-8388(03)00547-4,https://doi.org/10.1016/s0925-8388(03)00547-4,Starrydata all_curves.csv (release 'latest'),PhononDB (Togo/NIMS MDR),https://mdr.nims.go.jp/datasets/a0b4db6a-be3a-480a-8ec3-fa64481cc7df,"LTC-calc.log unit cell (PBEsol-relaxed), same file as kappa",mp-924129,True,stoichiometric,ZrNiSn
ZrNiSn,7.00970313466374,W/m/K,458.7112,"experimental, Wiedemann-Franz: kappa_total - L*T/rho (Kim2015 L(S=265uV/K))",0,experimental,1.0,wf_subtracted,6.066303,216.0,F-43m,half-Heusler (C1b / MgAgAs),,"[""Zr"", ""Zr"", ""Zr"", ""Zr"", ""Ni"", ""Ni"", ""Ni"", ""Ni"", ""Sn"", ""Sn"", ""Sn"", ""Sn""]","[[0.0, 0.0, 0.0], [0.0, 0.5, 0.5], [0.5, 0.0, 0.5], [0.5, 0.5, 0.0], [0.25, 0.75, 0.75], [0.25, 0.25, 0.25], [0.75, 0.75, 0.25], [0.75, 0.25, 0.75], [0.5, 0.0, 0.0], [0.5, 0.5, 0.5], [0.0, 0.0, 0.5], [0.0, 0.5, 0.0]]",A,primitive->conventional (x sqrt2),Starrydata (experimental),10.1039/c4mh00142g,https://doi.org/10.1039/c4mh00142g,Starrydata all_curves.csv (release 'latest'),PhononDB (Togo/NIMS MDR),https://mdr.nims.go.jp/datasets/a0b4db6a-be3a-480a-8ec3-fa64481cc7df,"LTC-calc.log unit cell (PBEsol-relaxed), same file as kappa",mp-924129,True,stoichiometric,ZrNiSn
ZrNiSn,5.419720232107663,W/m/K,462.9,"experimental, Wiedemann-Franz: kappa_total - L*T/rho (Kim2015 L(S=225uV/K))",0,experimental,1.0,wf_subtracted,6.066303,216.0,F-43m,half-Heusler (C1b / MgAgAs),,"[""Zr"", ""Zr"", ""Zr"", ""Zr"", ""Ni"", ""Ni"", ""Ni"", ""Ni"", ""Sn"", ""Sn"", ""Sn"", ""Sn""]","[[0.0, 0.0, 0.0], [0.0, 0.5, 0.5], [0.5, 0.0, 0.5], [0.5, 0.5, 0.0], [0.25, 0.75, 0.75], [0.25, 0.25, 0.25], [0.75, 0.75, 0.25], [0.75, 0.25, 0.75], [0.5, 0.0, 0.0], [0.5, 0.5, 0.5], [0.0, 0.0, 0.5], [0.0, 0.5, 0.0]]",A,primitive->conventional (x sqrt2),Starrydata (experimental),10.1016/j.jallcom.2004.02.061,https://doi.org/10.1016/j.jallcom.2004.02.061,Starrydata all_curves.csv (release 'latest'),PhononDB (Togo/NIMS MDR),https://mdr.nims.go.jp/datasets/a0b4db6a-be3a-480a-8ec3-fa64481cc7df,"LTC-calc.log unit cell (PBEsol-relaxed), same file as kappa",mp-924129,True,stoichiometric,ZrNiSn
ZrNiSn,5.274464102815247,W/m/K,469.4166,"experimental, Wiedemann-Franz: kappa_total - L*T/rho (Kim2015 L(S=174uV/K))",0,experimental,1.0,wf_subtracted,6.066303,216.0,F-43m,half-Heusler (C1b / MgAgAs),,"[""Zr"", ""Zr"", ""Zr"", ""Zr"", ""Ni"", ""Ni"", ""Ni"", ""Ni"", ""Sn"", ""Sn"", ""Sn"", ""Sn""]","[[0.0, 0.0, 0.0], [0.0, 0.5, 0.5], [0.5, 0.0, 0.5], [0.5, 0.5, 0.0], [0.25, 0.75, 0.75], [0.25, 0.25, 0.25], [0.75, 0.75, 0.25], [0.75, 0.25, 0.75], [0.5, 0.0, 0.0], [0.5, 0.5, 0.5], [0.0, 0.0, 0.5], [0.0, 0.5, 0.0]]",A,primitive->conventional (x sqrt2),Starrydata (experimental),10.1080/19475411.2011.637994,https://doi.org/10.1080/19475411.2011.637994,Starrydata all_curves.csv (release 'latest'),PhononDB (Togo/NIMS MDR),https://mdr.nims.go.jp/datasets/a0b4db6a-be3a-480a-8ec3-fa64481cc7df,"LTC-calc.log unit cell (PBEsol-relaxed), same file as kappa",mp-924129,True,stoichiometric,ZrNiSn
ZrNiSn,7.176535436706667,W/m/K,470.2445,"experimental, Wiedemann-Franz: kappa_total - L*T/rho (Kim2015 L(S=328uV/K))",0,experimental,1.0,wf_subtracted,6.066303,216.0,F-43m,half-Heusler (C1b / MgAgAs),,"[""Zr"", ""Zr"", ""Zr"", ""Zr"", ""Ni"", ""Ni"", ""Ni"", ""Ni"", ""Sn"", ""Sn"", ""Sn"", ""Sn""]","[[0.0, 0.0, 0.0], [0.0, 0.5, 0.5], [0.5, 0.0, 0.5], [0.5, 0.5, 0.0], [0.25, 0.75, 0.75], [0.25, 0.25, 0.25], [0.75, 0.75, 0.25], [0.75, 0.25, 0.75], [0.5, 0.0, 0.0], [0.5, 0.5, 0.5], [0.0, 0.0, 0.5], [0.0, 0.5, 0.0]]",A,primitive->conventional (x sqrt2),Starrydata (experimental),10.1016/j.jallcom.2008.02.041,https://doi.org/10.1016/j.jallcom.2008.02.041,Starrydata all_curves.csv (release 'latest'),PhononDB (Togo/NIMS MDR),https://mdr.nims.go.jp/datasets/a0b4db6a-be3a-480a-8ec3-fa64481cc7df,"LTC-calc.log unit cell (PBEsol-relaxed), same file as kappa",mp-924129,True,stoichiometric,ZrNiSn
ZrNiSn,4.468800875474621,W/m/K,470.6,"experimental, Wiedemann-Franz: kappa_total - L*T/rho (Kim2015 L(S=252uV/K))",0,experimental,1.0,wf_subtracted,6.066303,216.0,F-43m,half-Heusler (C1b / MgAgAs),,"[""Zr"", ""Zr"", ""Zr"", ""Zr"", ""Ni"", ""Ni"", ""Ni"", ""Ni"", ""Sn"", ""Sn"", ""Sn"", ""Sn""]","[[0.0, 0.0, 0.0], [0.0, 0.5, 0.5], [0.5, 0.0, 0.5], [0.5, 0.5, 0.0], [0.25, 0.75, 0.75], [0.25, 0.25, 0.25], [0.75, 0.75, 0.25], [0.75, 0.25, 0.75], [0.5, 0.0, 0.0], [0.5, 0.5, 0.5], [0.0, 0.0, 0.5], [0.0, 0.5, 0.0]]",A,primitive->conventional (x sqrt2),Starrydata (experimental),10.1021/acsami.1c03525,https://doi.org/10.1021/acsami.1c03525,Starrydata all_curves.csv (release 'latest'),PhononDB (Togo/NIMS MDR),https://mdr.nims.go.jp/datasets/a0b4db6a-be3a-480a-8ec3-fa64481cc7df,"LTC-calc.log unit cell (PBEsol-relaxed), same file as kappa",mp-924129,True,stoichiometric,ZrNiSn
ZrNiSn,10.264928235164694,W/m/K,470.6616,"experimental, Wiedemann-Franz: kappa_total - L*T/rho (Kim2015 L(S=299uV/K))",0,experimental,1.0,wf_subtracted,6.066303,216.0,F-43m,half-Heusler (C1b / MgAgAs),,"[""Zr"", ""Zr"", ""Zr"", ""Zr"", ""Ni"", ""Ni"", ""Ni"", ""Ni"", ""Sn"", ""Sn"", ""Sn"", ""Sn""]","[[0.0, 0.0, 0.0], [0.0, 0.5, 0.5], [0.5, 0.0, 0.5], [0.5, 0.5, 0.0], [0.25, 0.75, 0.75], [0.25, 0.25, 0.25], [0.75, 0.75, 0.25], [0.75, 0.25, 0.75], [0.5, 0.0, 0.0], [0.5, 0.5, 0.5], [0.0, 0.0, 0.5], [0.0, 0.5, 0.0]]",A,primitive->conventional (x sqrt2),Starrydata (experimental),10.1109/ict.2005.1519956,https://doi.org/10.1109/ict.2005.1519956,Starrydata all_curves.csv (release 'latest'),PhononDB (Togo/NIMS MDR),https://mdr.nims.go.jp/datasets/a0b4db6a-be3a-480a-8ec3-fa64481cc7df,"LTC-calc.log unit cell (PBEsol-relaxed), same file as kappa",mp-924129,True,stoichiometric,ZrNiSn
ZrNiSn,7.720449906932104,W/m/K,470.7006,"experimental, Wiedemann-Franz: kappa_total - L*T/rho (Kim2015 L(S=369uV/K))",0,experimental,1.0,wf_subtracted,6.066303,216.0,F-43m,half-Heusler (C1b / MgAgAs),,"[""Zr"", ""Zr"", ""Zr"", ""Zr"", ""Ni"", ""Ni"", ""Ni"", ""Ni"", ""Sn"", ""Sn"", ""Sn"", ""Sn""]","[[0.0, 0.0, 0.0], [0.0, 0.5, 0.5], [0.5, 0.0, 0.5], [0.5, 0.5, 0.0], [0.25, 0.75, 0.75], [0.25, 0.25, 0.25], [0.75, 0.75, 0.25], [0.75, 0.25, 0.75], [0.5, 0.0, 0.0], [0.5, 0.5, 0.5], [0.0, 0.0, 0.5], [0.0, 0.5, 0.0]]",A,primitive->conventional (x sqrt2),Starrydata (experimental),10.1142/s1793604714500325,https://doi.org/10.1142/s1793604714500325,Starrydata all_curves.csv (release 'latest'),PhononDB (Togo/NIMS MDR),https://mdr.nims.go.jp/datasets/a0b4db6a-be3a-480a-8ec3-fa64481cc7df,"LTC-calc.log unit cell (PBEsol-relaxed), same file as kappa",mp-924129,True,stoichiometric,ZrNiSn
ZrNiSn,4.8187,W/m/K,470.89,experimental (Wiedemann-Franz subtracted),0,experimental,1.0,,6.066303,216.0,F-43m,half-Heusler (C1b / MgAgAs),,"[""Zr"", ""Zr"", ""Zr"", ""Zr"", ""Ni"", ""Ni"", ""Ni"", ""Ni"", ""Sn"", ""Sn"", ""Sn"", ""Sn""]","[[0.0, 0.0, 0.0], [0.0, 0.5, 0.5], [0.5, 0.0, 0.5], [0.5, 0.5, 0.0], [0.25, 0.75, 0.75], [0.25, 0.25, 0.25], [0.75, 0.75, 0.25], [0.75, 0.25, 0.75], [0.5, 0.0, 0.0], [0.5, 0.5, 0.5], [0.0, 0.0, 0.5], [0.0, 0.5, 0.0]]",A,primitive->conventional (x sqrt2),repository mining,10.6084/m9.figshare.29438735,https://github.com/KU-Yifan/PGEC-descriptor-TE-design/blob/main/results/lorenz_number/final_processed_with_kappaL.csv,,PhononDB (Togo/NIMS MDR),https://mdr.nims.go.jp/datasets/a0b4db6a-be3a-480a-8ec3-fa64481cc7df,"LTC-calc.log unit cell (PBEsol-relaxed), same file as kappa",mp-924129,True,stoichiometric,ZrNiSn
