Repository: Shivamrandive747/Thermalconductivity_prediction

# Calibrating first-principles lattice thermal conductivity to experiment

**A curated half-Heusler dataset and a validated transfer function.**

Published first-principles transport calculations of lattice thermal conductivity exceed what
laboratories measure for the same compound by a **median factor of 1.55**. That offset is regular
enough to be removed in closed form:

$$\kappa_L^{\mathrm{expt}}(T) \;=\; \kappa_L^{\mathrm{BTE}}(T)\;\min\!\left[c\left(\tfrac{T}{300}\right)^{p},\,1\right],
\qquad c = 0.51,\quad p = 0.80$$

Inside a domain of applicability declared before the validation set was scored, this places

File: data/Target_Materials/HEUSLER_KAPPA_TRAINING_SET.csv (part 70 of 192)
formula,kappa_L,kappa_units,temperature_K,method,method_tier,tier_name,weight,kappa_basis,struct_a_A,struct_spacegroup,struct_sg_symbol,struct_prototype,struct_site_ordering,struct_species,struct_frac_coords,struct_grade,lattice_convention,source,source_doi,source_url,source_location,struct_source,struct_source_url,struct_source_detail,struct_id,struct_same_paper_as_kappa,stoichiometry,parent_formula
ZrNiSn,3.801083,W/m/K,471.0163,"experimental, lattice thermal conductivity as published",0,experimental,1.0,reported_lattice,6.066303,216.0,F-43m,half-Heusler (C1b / MgAgAs),,"[""Zr"", ""Zr"", ""Zr"", ""Zr"", ""Ni"", ""Ni"", ""Ni"", ""Ni"", ""Sn"", ""Sn"", ""Sn"", ""Sn""]","[[0.0, 0.0, 0.0], [0.0, 0.5, 0.5], [0.5, 0.0, 0.5], [0.5, 0.5, 0.0], [0.25, 0.75, 0.75], [0.25, 0.25, 0.25], [0.75, 0.75, 0.25], [0.75, 0.25, 0.75], [0.5, 0.0, 0.0], [0.5, 0.5, 0.5], [0.0, 0.0, 0.5], [0.0, 0.5, 0.0]]",A,primitive->conventional (x sqrt2),Starrydata (experimental),10.1063/1.4730436,https://doi.org/10.1063/1.4730436,Starrydata all_curves.csv (release 'latest'),PhononDB (Togo/NIMS MDR),https://mdr.nims.go.jp/datasets/a0b4db6a-be3a-480a-8ec3-fa64481cc7df,"LTC-calc.log unit cell (PBEsol-relaxed), same file as kappa",mp-924129,True,stoichiometric,ZrNiSn
ZrNiSn,4.751634,W/m/K,471.0364,"experimental, lattice thermal conductivity as published",0,experimental,1.0,reported_lattice,6.066303,216.0,F-43m,half-Heusler (C1b / MgAgAs),,"[""Zr"", ""Zr"", ""Zr"", ""Zr"", ""Ni"", ""Ni"", ""Ni"", ""Ni"", ""Sn"", ""Sn"", ""Sn"", ""Sn""]","[[0.0, 0.0, 0.0], [0.0, 0.5, 0.5], [0.5, 0.0, 0.5], [0.5, 0.5, 0.0], [0.25, 0.75, 0.75], [0.25, 0.25, 0.25], [0.75, 0.75, 0.25], [0.75, 0.25, 0.75], [0.5, 0.0, 0.0], [0.5, 0.5, 0.5], [0.0, 0.0, 0.5], [0.0, 0.5, 0.0]]",A,primitive->conventional (x sqrt2),Starrydata (experimental),10.1016/j.nanoen.2020.105372,https://doi.org/10.1016/j.nanoen.2020.105372,Starrydata all_curves.csv (release 'latest'),PhononDB (Togo/NIMS MDR),https://mdr.nims.go.jp/datasets/a0b4db6a-be3a-480a-8ec3-fa64481cc7df,"LTC-calc.log unit cell (PBEsol-relaxed), same file as kappa",mp-924129,True,stoichiometric,ZrNiSn
ZrNiSn,3.118306617660837,W/m/K,471.574,"experimental, Wiedemann-Franz: kappa_total - L*T/rho (Kim2015 L(S=264uV/K))",0,experimental,1.0,wf_subtracted,6.066303,216.0,F-43m,half-Heusler (C1b / MgAgAs),,"[""Zr"", ""Zr"", ""Zr"", ""Zr"", ""Ni"", ""Ni"", ""Ni"", ""Ni"", ""Sn"", ""Sn"", ""Sn"", ""Sn""]","[[0.0, 0.0, 0.0], [0.0, 0.5, 0.5], [0.5, 0.0, 0.5], [0.5, 0.5, 0.0], [0.25, 0.75, 0.75], [0.25, 0.25, 0.25], [0.75, 0.75, 0.25], [0.75, 0.25, 0.75], [0.5, 0.0, 0.0], [0.5, 0.5, 0.5], [0.0, 0.0, 0.5], [0.0, 0.5, 0.0]]",A,primitive->conventional (x sqrt2),Starrydata (experimental),10.1016/j.actamat.2015.11.022,https://doi.org/10.1016/j.actamat.2015.11.022,Starrydata all_curves.csv (release 'latest'),PhononDB (Togo/NIMS MDR),https://mdr.nims.go.jp/datasets/a0b4db6a-be3a-480a-8ec3-fa64481cc7df,"LTC-calc.log unit cell (PBEsol-relaxed), same file as kappa",mp-924129,True,stoichiometric,ZrNiSn
ZrNiSn,5.047099873923242,W/m/K,472.0801,"experimental, Wiedemann-Franz: kappa_total - L*T/rho (Kim2015 L(S=233uV/K))",0,experimental,1.0,wf_subtracted,6.066303,216.0,F-43m,half-Heusler (C1b / MgAgAs),,"[""Zr"", ""Zr"", ""Zr"", ""Zr"", ""Ni"", ""Ni"", ""Ni"", ""Ni"", ""Sn"", ""Sn"", ""Sn"", ""Sn""]","[[0.0, 0.0, 0.0], [0.0, 0.5, 0.5], [0.5, 0.0, 0.5], [0.5, 0.5, 0.0], [0.25, 0.75, 0.75], [0.25, 0.25, 0.25], [0.75, 0.75, 0.25], [0.75, 0.25, 0.75], [0.5, 0.0, 0.0], [0.5, 0.5, 0.5], [0.0, 0.0, 0.5], [0.0, 0.5, 0.0]]",A,primitive->conventional (x sqrt2),Starrydata (experimental),10.1016/j.nanoen.2020.105372,https://doi.org/10.1016/j.nanoen.2020.105372,Starrydata all_curves.csv (release 'latest'),PhononDB (Togo/NIMS MDR),https://mdr.nims.go.jp/datasets/a0b4db6a-be3a-480a-8ec3-fa64481cc7df,"LTC-calc.log unit cell (PBEsol-relaxed), same file as kappa",mp-924129,True,stoichiometric,ZrNiSn
ZrNiSn,5.151870996435568,W/m/K,472.3323,"experimental, Wiedemann-Franz: kappa_total - L*T/rho (Kim2015 L(S=154uV/K))",0,experimental,1.0,wf_subtracted,6.066303,216.0,F-43m,half-Heusler (C1b / MgAgAs),,"[""Zr"", ""Zr"", ""Zr"", ""Zr"", ""Ni"", ""Ni"", ""Ni"", ""Ni"", ""Sn"", ""Sn"", ""Sn"", ""Sn""]","[[0.0, 0.0, 0.0], [0.0, 0.5, 0.5], [0.5, 0.0, 0.5], [0.5, 0.5, 0.0], [0.25, 0.75, 0.75], [0.25, 0.25, 0.25], [0.75, 0.75, 0.25], [0.75, 0.25, 0.75], [0.5, 0.0, 0.0], [0.5, 0.5, 0.5], [0.0, 0.0, 0.5], [0.0, 0.5, 0.0]]",A,primitive->conventional (x sqrt2),Starrydata (experimental),10.1007/s40195-025-01853-x,https://doi.org/10.1007/s40195-025-01853-x,Starrydata all_curves.csv (release 'latest'),PhononDB (Togo/NIMS MDR),https://mdr.nims.go.jp/datasets/a0b4db6a-be3a-480a-8ec3-fa64481cc7df,"LTC-calc.log unit cell (PBEsol-relaxed), same file as kappa",mp-924129,True,stoichiometric,ZrNiSn
ZrNiSn,4.905451691788361,W/m/K,472.4,"experimental, Wiedemann-Franz: kappa_total - L*T/rho (Kim2015 L(S=164uV/K))",0,experimental,1.0,wf_subtracted,6.066303,216.0,F-43m,half-Heusler (C1b / MgAgAs),,"[""Zr"", ""Zr"", ""Zr"", ""Zr"", ""Ni"", ""Ni"", ""Ni"", ""Ni"", ""Sn"", ""Sn"", ""Sn"", ""Sn""]","[[0.0, 0.0, 0.0], [0.0, 0.5, 0.5], [0.5, 0.0, 0.5], [0.5, 0.5, 0.0], [0.25, 0.75, 0.75], [0.25, 0.25, 0.25], [0.75, 0.75, 0.25], [0.75, 0.25, 0.75], [0.5, 0.0, 0.0], [0.5, 0.5, 0.5], [0.0, 0.0, 0.5], [0.0, 0.5, 0.0]]",A,primitive->conventional (x sqrt2),Starrydata (experimental),10.1557/proc-1267-dd03-12,https://doi.org/10.1557/proc-1267-dd03-12,Starrydata all_curves.csv (release 'latest'),PhononDB (Togo/NIMS MDR),https://mdr.nims.go.jp/datasets/a0b4db6a-be3a-480a-8ec3-fa64481cc7df,"LTC-calc.log unit cell (PBEsol-relaxed), same file as kappa",mp-924129,True,stoichiometric,ZrNiSn
ZrNiSn,4.031025117113068,W/m/K,472.6771,"experimental, Wiedemann-Franz: kappa_total - L*T/rho (Kim2015 L(S=183uV/K))",0,experimental,1.0,wf_subtracted,6.066303,216.0,F-43m,half-Heusler (C1b / MgAgAs),,"[""Zr"", ""Zr"", ""Zr"", ""Zr"", ""Ni"", ""Ni"", ""Ni"", ""Ni"", ""Sn"", ""Sn"", ""Sn"", ""Sn""]","[[0.0, 0.0, 0.0], [0.0, 0.5, 0.5], [0.5, 0.0, 0.5], [0.5, 0.5, 0.0], [0.25, 0.75, 0.75], [0.25, 0.25, 0.25], [0.75, 0.75, 0.25], [0.75, 0.25, 0.75], [0.5, 0.0, 0.0], [0.5, 0.5, 0.5], [0.0, 0.0, 0.5], [0.0, 0.5, 0.0]]",A,primitive->conventional (x sqrt2),Starrydata (experimental),10.1557/jmr.2012.171,https://doi.org/10.1557/jmr.2012.171,Starrydata all_curves.csv (release 'latest'),PhononDB (Togo/NIMS MDR),https://mdr.nims.go.jp/datasets/a0b4db6a-be3a-480a-8ec3-fa64481cc7df,"LTC-calc.log unit cell (PBEsol-relaxed), same file as kappa",mp-924129,True,stoichiometric,ZrNiSn
ZrNiSn,5.931227847526109,W/m/K,472.8,"experimental, Wiedemann-Franz: kappa_total - L*T/rho (Kim2015 L(S=98uV/K))",0,experimental,1.0,wf_subtracted,6.066303,216.0,F-43m,half-Heusler (C1b / MgAgAs),,"[""Zr"", ""Zr"", ""Zr"", ""Zr"", ""Ni"", ""Ni"", ""Ni"", ""Ni"", ""Sn"", ""Sn"", ""Sn"", ""Sn""]","[[0.0, 0.0, 0.0], [0.0, 0.5, 0.5], [0.5, 0.0, 0.5], [0.5, 0.5, 0.0], [0.25, 0.75, 0.75], [0.25, 0.25, 0.25], [0.75, 0.75, 0.25], [0.75, 0.25, 0.75], [0.5, 0.0, 0.0], [0.5, 0.5, 0.5], [0.0, 0.0, 0.5], [0.0, 0.5, 0.0]]",A,primitive->conventional (x sqrt2),Starrydata (experimental),10.1557/proc-1267-dd03-12,https://doi.org/10.1557/proc-1267-dd03-12,Starrydata all_curves.csv (release 'latest'),PhononDB (Togo/NIMS MDR),https://mdr.nims.go.jp/datasets/a0b4db6a-be3a-480a-8ec3-fa64481cc7df,"LTC-calc.log unit cell (PBEsol-relaxed), same file as kappa",mp-924129,True,stoichiometric,ZrNiSn
ZrNiSn,4.856135430829632,W/m/K,472.99,"experimental, Wiedemann-Franz: kappa_total - L*T/rho (Kim2015 L(S=238uV/K))",0,experimental,1.0,wf_subtracted,6.066303,216.0,F-43m,half-Heusler (C1b / MgAgAs),,"[""Zr"", ""Zr"", ""Zr"", ""Zr"", ""Ni"", ""Ni"", ""Ni"", ""Ni"", ""Sn"", ""Sn"", ""Sn"", ""Sn""]","[[0.0, 0.0, 0.0], [0.0, 0.5, 0.5], [0.5, 0.0, 0.5], [0.5, 0.5, 0.0], [0.25, 0.75, 0.75], [0.25, 0.25, 0.25], [0.75, 0.75, 0.25], [0.75, 0.25, 0.75], [0.5, 0.0, 0.0], [0.5, 0.5, 0.5], [0.0, 0.0, 0.5], [0.0, 0.5, 0.0]]",A,primitive->conventional (x sqrt2),Starrydata (experimental),10.1021/acsami.9b21517,https://doi.org/10.1021/acsami.9b21517,Starrydata all_curves.csv (release 'latest'),PhononDB (Togo/NIMS MDR),https://mdr.nims.go.jp/datasets/a0b4db6a-be3a-480a-8ec3-fa64481cc7df,"LTC-calc.log unit cell (PBEsol-relaxed), same file as kappa",mp-924129,True,stoichiometric,ZrNiSn
ZrNiSn,4.817498934352786,W/m/K,473.2652,"experimental, Wiedemann-Franz: kappa_total - L*T/rho (Kim2015 L(S=238uV/K))",0,experimental,1.0,wf_subtracted,6.066303,216.0,F-43m,half-Heusler (C1b / MgAgAs),,"[""Zr"", ""Zr"", ""Zr"", ""Zr"", ""Ni"", ""Ni"", ""Ni"", ""Ni"", ""Sn"", ""Sn"", ""Sn"", ""Sn""]","[[0.0, 0.0, 0.0], [0.0, 0.5, 0.5], [0.5, 0.0, 0.5], [0.5, 0.5, 0.0], [0.25, 0.75, 0.75], [0.25, 0.25, 0.25], [0.75, 0.75, 0.25], [0.75, 0.25, 0.75], [0.5, 0.0, 0.0], [0.5, 0.5, 0.5], [0.0, 0.0, 0.5], [0.0, 0.5, 0.0]]",A,primitive->conventional (x sqrt2),Starrydata (experimental),10.1016/j.nanoen.2020.105372,https://doi.org/10.1016/j.nanoen.2020.105372,Starrydata all_curves.csv (release 'latest'),PhononDB (Togo/NIMS MDR),https://mdr.nims.go.jp/datasets/a0b4db6a-be3a-480a-8ec3-fa64481cc7df,"LTC-calc.log unit cell (PBEsol-relaxed), same file as kappa",mp-924129,True,stoichiometric,ZrNiSn
ZrNiSn,5.070248202760646,W/m/K,473.2652,"experimental, Wiedemann-Franz: kappa_total - L*T/rho (Kim2015 L(S=232uV/K))",0,experimental,1.0,wf_subtracted,6.066303,216.0,F-43m,half-Heusler (C1b / MgAgAs),,"[""Zr"", ""Zr"", ""Zr"", ""Zr"", ""Ni"", ""Ni"", ""Ni"", ""Ni"", ""Sn"", ""Sn"", ""Sn"", ""Sn""]","[[0.0, 0.0, 0.0], [0.0, 0.5, 0.5], [0.5, 0.0, 0.5], [0.5, 0.5, 0.0], [0.25, 0.75, 0.75], [0.25, 0.25, 0.25], [0.75, 0.75, 0.25], [0.75, 0.25, 0.75], [0.5, 0.0, 0.0], [0.5, 0.5, 0.5], [0.0, 0.0, 0.5], [0.0, 0.5, 0.0]]",A,primitive->conventional (x sqrt2),Starrydata (experimental),10.1016/j.nanoen.2020.105372,https://doi.org/10.1016/j.nanoen.2020.105372,Starrydata all_curves.csv (release 'latest'),PhononDB (Togo/NIMS MDR),https://mdr.nims.go.jp/datasets/a0b4db6a-be3a-480a-8ec3-fa64481cc7df,"LTC-calc.log unit cell (PBEsol-relaxed), same file as kappa",mp-924129,True,stoichiometric,ZrNiSn
ZrNiSn,7.312853217012382,W/m/K,473.4375,"experimental, Wiedemann-Franz: kappa_total - L*T/rho (Kim2015 L(S=311uV/K))",0,experimental,1.0,wf_subtracted,6.066303,216.0,F-43m,half-Heusler (C1b / MgAgAs),,"[""Zr"", ""Zr"", ""Zr"", ""Zr"", ""Ni"", ""Ni"", ""Ni"", ""Ni"", ""Sn"", ""Sn"", ""Sn"", ""Sn""]","[[0.0, 0.0, 0.0], [0.0, 0.5, 0.5], [0.5, 0.0, 0.5], [0.5, 0.5, 0.0], [0.25, 0.75, 0.75], [0.25, 0.25, 0.25], [0.75, 0.75, 0.25], [0.75, 0.25, 0.75], [0.5, 0.0, 0.0], [0.5, 0.5, 0.5], [0.0, 0.0, 0.5], [0.0, 0.5, 0.0]]",A,primitive->conventional (x sqrt2),Starrydata (experimental),10.1016/j.mseb.2009.10.021,https://doi.org/10.1016/j.mseb.2009.10.021,Starrydata all_curves.csv (release 'latest'),PhononDB (Togo/NIMS MDR),https://mdr.nims.go.jp/datasets/a0b4db6a-be3a-480a-8ec3-fa64481cc7df,"LTC-calc.log unit cell (PBEsol-relaxed), same file as kappa",mp-924129,True,stoichiometric,ZrNiSn
ZrNiSn,5.002614,W/m/K,473.5083,"experimental, lattice thermal conductivity as published",0,experimental,1.0,reported_lattice,6.066303,216.0,F-43m,half-Heusler (C1b / MgAgAs),,"[""Zr"", ""Zr"", ""Zr"", ""Zr"", ""Ni"", ""Ni"", ""Ni"", ""Ni"", ""Sn"", ""Sn"", ""Sn"", ""Sn""]","[[0.0, 0.0, 0.0], [0.0, 0.5, 0.5], [0.5, 0.0, 0.5], [0.5, 0.5, 0.0], [0.25, 0.75, 0.75], [0.25, 0.25, 0.25], [0.75, 0.75, 0.25], [0.75, 0.25, 0.75], [0.5, 0.0, 0.0], [0.5, 0.5, 0.5], [0.0, 0.0, 0.5], [0.0, 0.5, 0.0]]",A,primitive->conventional (x sqrt2),Starrydata (experimental),10.1016/j.nanoen.2020.105372,https://doi.org/10.1016/j.nanoen.2020.105372,Starrydata all_curves.csv (release 'latest'),PhononDB (Togo/NIMS MDR),https://mdr.nims.go.jp/datasets/a0b4db6a-be3a-480a-8ec3-fa64481cc7df,"LTC-calc.log unit cell (PBEsol-relaxed), same file as kappa",mp-924129,True,stoichiometric,ZrNiSn
ZrNiSn,7.342093284186391,W/m/K,474.0741,"experimental, Wiedemann-Franz: kappa_total - L*T/rho (Kim2015 L(S=312uV/K))",0,experimental,1.0,wf_subtracted,6.066303,216.0,F-43m,half-Heusler (C1b / MgAgAs),,"[""Zr"", ""Zr"", ""Zr"", ""Zr"", ""Ni"", ""Ni"", ""Ni"", ""Ni"", ""Sn"", ""Sn"", ""Sn"", ""Sn""]","[[0.0, 0.0, 0.0], [0.0, 0.5, 0.5], [0.5, 0.0, 0.5], [0.5, 0.5, 0.0], [0.25, 0.75, 0.75], [0.25, 0.25, 0.25], [0.75, 0.75, 0.25], [0.75, 0.25, 0.75], [0.5, 0.0, 0.0], [0.5, 0.5, 0.5], [0.0, 0.0, 0.5], [0.0, 0.5, 0.0]]",A,primitive->conventional (x sqrt2),Starrydata (experimental),10.1016/j.jallcom.2006.02.075,https://doi.org/10.1016/j.jallcom.2006.02.075,Starrydata all_curves.csv (release 'latest'),PhononDB (Togo/NIMS MDR),https://mdr.nims.go.jp/datasets/a0b4db6a-be3a-480a-8ec3-fa64481cc7df,"LTC-calc.log unit cell (PBEsol-relaxed), same file as kappa",mp-924129,True,stoichiometric,ZrNiSn
ZrNiSn,4.106165548064715,W/m/K,474.0906,"experimental, Wiedemann-Franz: kappa_total - L*T/rho (Kim2015 L(S=183uV/K))",0,experimental,1.0,wf_subtracted,6.066303,216.0,F-43m,half-Heusler (C1b / MgAgAs),,"[""Zr"", ""Zr"", ""Zr"", ""Zr"", ""Ni"", ""Ni"", ""Ni"", ""Ni"", ""Sn"", ""Sn"", ""Sn"", ""Sn""]","[[0.0, 0.0, 0.0], [0.0, 0.5, 0.5], [0.5, 0.0, 0.5], [0.5, 0.5, 0.0], [0.25, 0.75, 0.75], [0.25, 0.25, 0.25], [0.75, 0.75, 0.25], [0.75, 0.25, 0.75], [0.5, 0.0, 0.0], [0.5, 0.5, 0.5], [0.0, 0.0, 0.5], [0.0, 0.5, 0.0]]",A,primitive->conventional (x sqrt2),Starrydata (experimental),10.1007/s11664-009-1032-8,https://doi.org/10.1007/s11664-009-1032-8,Starrydata all_curves.csv (release 'latest'),PhononDB (Togo/NIMS MDR),https://mdr.nims.go.jp/datasets/a0b4db6a-be3a-480a-8ec3-fa64481cc7df,"LTC-calc.log unit cell (PBEsol-relaxed), same file as kappa",mp-924129,True,stoichiometric,ZrNiSn
ZrNiSn,5.0453,W/m/K,474.54,experimental (Wiedemann-Franz subtracted),0,experimental,1.0,,6.066303,216.0,F-43m,half-Heusler (C1b / MgAgAs),,"[""Zr"", ""Zr"", ""Zr"", ""Zr"", ""Ni"", ""Ni"", ""Ni"", ""Ni"", ""Sn"", ""Sn"", ""Sn"", ""Sn""]","[[0.0, 0.0, 0.0], [0.0, 0.5, 0.5], [0.5, 0.0, 0.5], [0.5, 0.5, 0.0], [0.25, 0.75, 0.75], [0.25, 0.25, 0.25], [0.75, 0.75, 0.25], [0.75, 0.25, 0.75], [0.5, 0.0, 0.0], [0.5, 0.5, 0.5], [0.0, 0.0, 0.5], [0.0, 0.5, 0.0]]",A,primitive->conventional (x sqrt2),repository mining,10.6084/m9.figshare.29438735,https://github.com/KU-Yifan/PGEC-descriptor-TE-design/blob/main/results/lorenz_number/final_processed_with_kappaL.csv,,PhononDB (Togo/NIMS MDR),https://mdr.nims.go.jp/datasets/a0b4db6a-be3a-480a-8ec3-fa64481cc7df,"LTC-calc.log unit cell (PBEsol-relaxed), same file as kappa",mp-924129,True,stoichiometric,ZrNiSn
ZrNiSn,5.0697,W/m/K,474.54,experimental (Wiedemann-Franz subtracted),0,experimental,1.0,,6.066303,216.0,F-43m,half-Heusler (C1b / MgAgAs),,"[""Zr"", ""Zr"", ""Zr"", ""Zr"", ""Ni"", ""Ni"", ""Ni"", ""Ni"", ""Sn"", ""Sn"", ""Sn"", ""Sn""]","[[0.0, 0.0, 0.0], [0.0, 0.5, 0.5], [0.5, 0.0, 0.5], [0.5, 0.5, 0.0], [0.25, 0.75, 0.75], [0.25, 0.25, 0.25], [0.75, 0.75, 0.25], [0.75, 0.25, 0.75], [0.5, 0.0, 0.0], [0.5, 0.5, 0.5], [0.0, 0.0, 0.5], [0.0, 0.5, 0.0]]",A,primitive->conventional (x sqrt2),repository mining,10.6084/m9.figshare.29438735,https://github.com/KU-Yifan/PGEC-descriptor-TE-design/blob/main/results/lorenz_number/final_processed_with_kappaL.csv,,PhononDB (Togo/NIMS MDR),https://mdr.nims.go.jp/datasets/a0b4db6a-be3a-480a-8ec3-fa64481cc7df,"LTC-calc.log unit cell (PBEsol-relaxed), same file as kappa",mp-924129,True,stoichiometric,ZrNiSn
ZrNiSn,5.143918,W/m/K,474.7082,"experimental, lattice thermal conductivity as published",0,experimental,1.0,reported_lattice,6.066303,216.0,F-43m,half-Heusler (C1b / MgAgAs),,"[""Zr"", ""Zr"", ""Zr"", ""Zr"", ""Ni"", ""Ni"", ""Ni"", ""Ni"", ""Sn"", ""Sn"", ""Sn"", ""Sn""]","[[0.0, 0.0, 0.0], [0.0, 0.5, 0.5], [0.5, 0.0, 0.5], [0.5, 0.5, 0.0], [0.25, 0.75, 0.75], [0.25, 0.25, 0.25], [0.75, 0.75, 0.25], [0.75, 0.25, 0.75], [0.5, 0.0, 0.0], [0.5, 0.5, 0.5], [0.0, 0.0, 0.5], [0.0, 0.5, 0.0]]",A,primitive->conventional (x sqrt2),Starrydata (experimental),10.1007/s40195-025-01853-x,https://doi.org/10.1007/s40195-025-01853-x,Starrydata all_curves.csv (release 'latest'),PhononDB (Togo/NIMS MDR),https://mdr.nims.go.jp/datasets/a0b4db6a-be3a-480a-8ec3-fa64481cc7df,"LTC-calc.log unit cell (PBEsol-relaxed), same file as kappa",mp-924129,True,stoichiometric,ZrNiSn
ZrNiSn,7.627044194606192,W/m/K,474.8,"experimental, Wiedemann-Franz: kappa_total - L*T/rho (Kim2015 L(S=133uV/K))",0,experimental,1.0,wf_subtracted,6.066303,216.0,F-43m,half-Heusler (C1b / MgAgAs),,"[""Zr"", ""Zr"", ""Zr"", ""Zr"", ""Ni"", ""Ni"", ""Ni"", ""Ni"", ""Sn"", ""Sn"", ""Sn"", ""Sn""]","[[0.0, 0.0, 0.0], [0.0, 0.5, 0.5], [0.5, 0.0, 0.5], [0.5, 0.5, 0.0], [0.25, 0.75, 0.75], [0.25, 0.25, 0.25], [0.75, 0.75, 0.25], [0.75, 0.25, 0.75], [0.5, 0.0, 0.0], [0.5, 0.5, 0.5], [0.0, 0.0, 0.5], [0.0, 0.5, 0.0]]",A,primitive->conventional (x sqrt2),Starrydata (experimental),10.1039/c4ta01380h,https://doi.org/10.1039/c4ta01380h,Starrydata all_curves.csv (release 'latest'),PhononDB (Togo/NIMS MDR),https://mdr.nims.go.jp/datasets/a0b4db6a-be3a-480a-8ec3-fa64481cc7df,"LTC-calc.log unit cell (PBEsol-relaxed), same file as kappa",mp-924129,True,stoichiometric,ZrNiSn
ZrNiSn,6.704215529387648,W/m/K,474.807,"experimental, Wiedemann-Franz: kappa_total - L*T/rho (Kim2015 L(S=188uV/K))",0,experimental,1.0,wf_subtracted,6.066303,216.0,F-43m,half-Heusler (C1b / MgAgAs),,"[""Zr"", ""Zr"", ""Zr"", ""Zr"", ""Ni"", ""Ni"", ""Ni"", ""Ni"", ""Sn"", ""Sn"", ""Sn"", ""Sn""]","[[0.0, 0.0, 0.0], [0.0, 0.5, 0.5], [0.5, 0.0, 0.5], [0.5, 0.5, 0.0], [0.25, 0.75, 0.75], [0.25, 0.25, 0.25], [0.75, 0.75, 0.25], [0.75, 0.25, 0.75], [0.5, 0.0, 0.0], [0.5, 0.5, 0.5], [0.0, 0.0, 0.5], [0.0, 0.5, 0.0]]",A,primitive->conventional (x sqrt2),Starrydata (experimental),10.1007/s11664-015-3882-6,https://doi.org/10.1007/s11664-015-3882-6,Starrydata all_curves.csv (release 'latest'),PhononDB (Togo/NIMS MDR),https://mdr.nims.go.jp/datasets/a0b4db6a-be3a-480a-8ec3-fa64481cc7df,"LTC-calc.log unit cell (PBEsol-relaxed), same file as kappa",mp-924129,True,stoichiometric,ZrNiSn
ZrNiSn,5.163269173055514,W/m/K,475.2516,"experimental, Wiedemann-Franz: kappa_total - L*T/rho (Kim2015 L(S=196uV/K))",0,experimental,1.0,wf_subtracted,6.066303,216.0,F-43m,half-Heusler (C1b / MgAgAs),,"[""Zr"", ""Zr"", ""Zr"", ""Zr"", ""Ni"", ""Ni"", ""Ni"", ""Ni"", ""Sn"", ""Sn"", ""Sn"", ""Sn""]","[[0.0, 0.0, 0.0], [0.0, 0.5, 0.5], [0.5, 0.0, 0.5], [0.5, 0.5, 0.0], [0.25, 0.75, 0.75], [0.25, 0.25, 0.25], [0.75, 0.75, 0.25], [0.75, 0.25, 0.75], [0.5, 0.0, 0.0], [0.5, 0.5, 0.5], [0.0, 0.0, 0.5], [0.0, 0.5, 0.0]]",A,primitive->conventional (x sqrt2),Starrydata (experimental),10.2320/jinstmet.jaw201507,https://doi.org/10.2320/jinstmet.jaw201507,Starrydata all_curves.csv (release 'latest'),PhononDB (Togo/NIMS MDR),https://mdr.nims.go.jp/datasets/a0b4db6a-be3a-480a-8ec3-fa64481cc7df,"LTC-calc.log unit cell (PBEsol-relaxed), same file as kappa",mp-924129,True,stoichiometric,ZrNiSn
ZrNiSn,7.365592809137672,W/m/K,475.7622,"experimental, Wiedemann-Franz: kappa_total - L*T/rho (Kim2015 L(S=314uV/K))",0,experimental,1.0,wf_subtracted,6.066303,216.0,F-43m,half-Heusler (C1b / MgAgAs),,"[""Zr"", ""Zr"", ""Zr"", ""Zr"", ""Ni"", ""Ni"", ""Ni"", ""Ni"", ""Sn"", ""Sn"", ""Sn"", ""Sn""]","[[0.0, 0.0, 0.0], [0.0, 0.5, 0.5], [0.5, 0.0, 0.5], [0.5, 0.5, 0.0], [0.25, 0.75, 0.75], [0.25, 0.25, 0.25], [0.75, 0.75, 0.25], [0.75, 0.25, 0.75], [0.5, 0.0, 0.0], [0.5, 0.5, 0.5], [0.0, 0.0, 0.5], [0.0, 0.5, 0.0]]",A,primitive->conventional (x sqrt2),Starrydata (experimental),10.1016/j.jallcom.2006.02.075,https://doi.org/10.1016/j.jallcom.2006.02.075,Starrydata all_curves.csv (release 'latest'),PhononDB (Togo/NIMS MDR),https://mdr.nims.go.jp/datasets/a0b4db6a-be3a-480a-8ec3-fa64481cc7df,"LTC-calc.log unit cell (PBEsol-relaxed), same file as kappa",mp-924129,True,stoichiometric,ZrNiSn
ZrNiSn,3.787751268817421,W/m/K,475.9,"experimental, Wiedemann-Franz: kappa_total - L*T/rho (Kim2015 L(S=204uV/K))",0,experimental,1.0,wf_subtracted,6.066303,216.0,F-43m,half-Heusler (C1b / MgAgAs),,"[""Zr"", ""Zr"", ""Zr"", ""Zr"", ""Ni"", ""Ni"", ""Ni"", ""Ni"", ""Sn"", ""Sn"", ""Sn"", ""Sn""]","[[0.0, 0.0, 0.0], [0.0, 0.5, 0.5], [0.5, 0.0, 0.5], [0.5, 0.5, 0.0], [0.25, 0.75, 0.75], [0.25, 0.25, 0.25], [0.75, 0.75, 0.25], [0.75, 0.25, 0.75], [0.5, 0.0, 0.0], [0.5, 0.5, 0.5], [0.0, 0.0, 0.5], [0.0, 0.5, 0.0]]",A,primitive->conventional (x sqrt2),Starrydata (experimental),10.1021/acsami.9b12599,https://doi.org/10.1021/acsami.9b12599,Starrydata all_curves.csv (release 'latest'),PhononDB (Togo/NIMS MDR),https://mdr.nims.go.jp/datasets/a0b4db6a-be3a-480a-8ec3-fa64481cc7df,"LTC-calc.log unit cell (PBEsol-relaxed), same file as kappa",mp-924129,True,stoichiometric,ZrNiSn
ZrNiSn,5.379357282525692,W/m/K,475.9615,"experimental, Wiedemann-Franz: kappa_total - L*T/rho (Kim2015 L(S=236uV/K))",0,experimental,1.0,wf_subtracted,6.066303,216.0,F-43m,half-Heusler (C1b / MgAgAs),,"[""Zr"", ""Zr"", ""Zr"", ""Zr"", ""Ni"", ""Ni"", ""Ni"", ""Ni"", ""Sn"", ""Sn"", ""Sn"", ""Sn""]","[[0.0, 0.0, 0.0], [0.0, 0.5, 0.5], [0.5, 0.0, 0.5], [0.5, 0.5, 0.0], [0.25, 0.75, 0.75], [0.25, 0.25, 0.25], [0.75, 0.75, 0.25], [0.75, 0.25, 0.75], [0.5, 0.0, 0.0], [0.5, 0.5, 0.5], [0.0, 0.0, 0.5], [0.0, 0.5, 0.0]]",A,primitive->conventional (x sqrt2),Starrydata (experimental),10.1038/srep06888,https://doi.org/10.1038/srep06888,Starrydata all_curves.csv (release 'latest'),PhononDB (Togo/NIMS MDR),https://mdr.nims.go.jp/datasets/a0b4db6a-be3a-480a-8ec3-fa64481cc7df,"LTC-calc.log unit cell (PBEsol-relaxed), same file as kappa",mp-924129,True,stoichiometric,ZrNiSn
ZrNiSn,4.1041,W/m/K,475.99,experimental (Wiedemann-Franz subtracted),0,experimental,1.0,,6.066303,216.0,F-43m,half-Heusler (C1b / MgAgAs),,"[""Zr"", ""Zr"", ""Zr"", ""Zr"", ""Ni"", ""Ni"", ""Ni"", ""Ni"", ""Sn"", ""Sn"", ""Sn"", ""Sn""]","[[0.0, 0.0, 0.0], [0.0, 0.5, 0.5], [0.5, 0.0, 0.5], [0.5, 0.5, 0.0], [0.25, 0.75, 0.75], [0.25, 0.25, 0.25], [0.75, 0.75, 0.25], [0.75, 0.25, 0.75], [0.5, 0.0, 0.0], [0.5, 0.5, 0.5], [0.0, 0.0, 0.5], [0.0, 0.5, 0.0]]",A,primitive->conventional (x sqrt2),repository mining,10.6084/m9.figshare.29438735,https://github.com/KU-Yifan/PGEC-descriptor-TE-design/blob/main/results/lorenz_number/final_processed_with_kappaL.csv,,PhononDB (Togo/NIMS MDR),https://mdr.nims.go.jp/datasets/a0b4db6a-be3a-480a-8ec3-fa64481cc7df,"LTC-calc.log unit cell (PBEsol-relaxed), same file as kappa",mp-924129,True,stoichiometric,ZrNiSn
ZrNiSn,5.275308611226697,W/m/K,476.0438,"experimental, Wiedemann-Franz: kappa_total - L*T/rho (Kim2015 L(S=225uV/K))",0,experimental,1.0,wf_subtracted,6.066303,216.0,F-43m,half-Heusler (C1b / MgAgAs),,"[""Zr"", ""Zr"", ""Zr"", ""Zr"", ""Ni"", ""Ni"", ""Ni"", ""Ni"", ""Sn"", ""Sn"", ""Sn"", ""Sn""]","[[0.0, 0.0, 0.0], [0.0, 0.5, 0.5], [0.5, 0.0, 0.5], [0.5, 0.5, 0.0], [0.25, 0.75, 0.75], [0.25, 0.25, 0.25], [0.75, 0.75, 0.25], [0.75, 0.25, 0.75], [0.5, 0.0, 0.0], [0.5, 0.5, 0.5], [0.0, 0.0, 0.5], [0.0, 0.5, 0.0]]",A,primitive->conventional (x sqrt2),Starrydata (experimental),10.1039/c2ce25119a,https://doi.org/10.1039/c2ce25119a,Starrydata all_curves.csv (release 'latest'),PhononDB (Togo/NIMS MDR),https://mdr.nims.go.jp/datasets/a0b4db6a-be3a-480a-8ec3-fa64481cc7df,"LTC-calc.log unit cell (PBEsol-relaxed), same file as kappa",mp-924129,True,stoichiometric,ZrNiSn
ZrNiSn,4.359282,W/m/K,476.4194,"experimental, lattice thermal conductivity as published",0,experimental,1.0,reported_lattice,6.066303,216.0,F-43m,half-Heusler (C1b / MgAgAs),,"[""Zr"", ""Zr"", ""Zr"", ""Zr"", ""Ni"", ""Ni"", ""Ni"", ""Ni"", ""Sn"", ""Sn"", ""Sn"", ""Sn""]","[[0.0, 0.0, 0.0], [0.0, 0.5, 0.5], [0.5, 0.0, 0.5], [0.5, 0.5, 0.0], [0.25, 0.75, 0.75], [0.25, 0.25, 0.25], [0.75, 0.75, 0.25], [0.75, 0.25, 0.75], [0.5, 0.0, 0.0], [0.5, 0.5, 0.5], [0.0, 0.0, 0.5], [0.0, 0.5, 0.0]]",A,primitive->conventional (x sqrt2),Starrydata (experimental),10.1063/1.4730436,https://doi.org/10.1063/1.4730436,Starrydata all_curves.csv (release 'latest'),PhononDB (Togo/NIMS MDR),https://mdr.nims.go.jp/datasets/a0b4db6a-be3a-480a-8ec3-fa64481cc7df,"LTC-calc.log unit cell (PBEsol-relaxed), same file as kappa",mp-924129,True,stoichiometric,ZrNiSn
ZrNiSn,5.37685072728983,W/m/K,476.5,"experimental, Wiedemann-Franz: kappa_total - L*T/rho (Kim2015 L(S=254uV/K))",0,experimental,1.0,wf_subtracted,6.066303,216.0,F-43m,half-Heusler (C1b / MgAgAs),,"[""Zr"", ""Zr"", ""Zr"", ""Zr"", ""Ni"", ""Ni"", ""Ni"", ""Ni"", ""Sn"", ""Sn"", ""Sn"", ""Sn""]","[[0.0, 0.0, 0.0], [0.0, 0.5, 0.5], [0.5, 0.0, 0.5], [0.5, 0.5, 0.0], [0.25, 0.75, 0.75], [0.25, 0.25, 0.25], [0.75, 0.75, 0.25], [0.75, 0.25, 0.75], [0.5, 0.0, 0.0], [0.5, 0.5, 0.5], [0.0, 0.0, 0.5], [0.0, 0.5, 0.0]]",A,primitive->conventional (x sqrt2),Starrydata (experimental),10.1021/acsami.9b00648,https://doi.org/10.1021/acsami.9b00648,Starrydata all_curves.csv (release 'latest'),PhononDB (Togo/NIMS MDR),https://mdr.nims.go.jp/datasets/a0b4db6a-be3a-480a-8ec3-fa64481cc7df,"LTC-calc.log unit cell (PBEsol-relaxed), same file as kappa",mp-924129,True,stoichiometric,ZrNiSn
ZrNiSn,5.374281,W/m/K,476.6731,"experimental, lattice thermal conductivity as published",0,experimental,1.0,reported_lattice,6.066303,216.0,F-43m,half-Heusler (C1b / MgAgAs),,"[""Zr"", ""Zr"", ""Zr"", ""Zr"", ""Ni"", ""Ni"", ""Ni"", ""Ni"", ""Sn"", ""Sn"", ""Sn"", ""Sn""]","[[0.0, 0.0, 0.0], [0.0, 0.5, 0.5], [0.5, 0.0, 0.5], [0.5, 0.5, 0.0], [0.25, 0.75, 0.75], [0.25, 0.25, 0.25], [0.75, 0.75, 0.25], [0.75, 0.25, 0.75], [0.5, 0.0, 0.0], [0.5, 0.5, 0.5], [0.0, 0.0, 0.5], [0.0, 0.5, 0.0]]",A,primitive->conventional (x sqrt2),Starrydata (experimental),10.1007/s10853-019-03623-4,https://doi.org/10.1007/s10853-019-03623-4,Starrydata all_curves.csv (release 'latest'),PhononDB (Togo/NIMS MDR),https://mdr.nims.go.jp/datasets/a0b4db6a-be3a-480a-8ec3-fa64481cc7df,"LTC-calc.log unit cell (PBEsol-relaxed), same file as kappa",mp-924129,True,stoichiometric,ZrNiSn
ZrNiSn,3.785952,W/m/K,476.7327,"experimental, lattice thermal conductivity as published",0,experimental,1.0,reported_lattice,6.066303,216.0,F-43m,half-Heusler (C1b / MgAgAs),,"[""Zr"", ""Zr"", ""Zr"", ""Zr"", ""Ni"", ""Ni"", ""Ni"", ""Ni"", ""Sn"", ""Sn"", ""Sn"", ""Sn""]","[[0.0, 0.0, 0.0], [0.0, 0.5, 0.5], [0.5, 0.0, 0.5], [0.5, 0.5, 0.0], [0.25, 0.75, 0.75], [0.25, 0.25, 0.25], [0.75, 0.75, 0.25], [0.75, 0.25, 0.75], [0.5, 0.0, 0.0], [0.5, 0.5, 0.5], [0.0, 0.0, 0.5], [0.0, 0.5, 0.0]]",A,primitive->conventional (x sqrt2),Starrydata (experimental),10.1007/s11664-009-1032-8,https://doi.org/10.1007/s11664-009-1032-8,Starrydata all_curves.csv (release 'latest'),PhononDB (Togo/NIMS MDR),https://mdr.nims.go.jp/datasets/a0b4db6a-be3a-480a-8ec3-fa64481cc7df,"LTC-calc.log unit cell (PBEsol-relaxed), same file as kappa",mp-924129,True,stoichiometric,ZrNiSn
ZrNiSn,5.11043073337278,W/m/K,477.4463,"experimental, Wiedemann-Franz: kappa_total - L*T/rho (Kim2015 L(S=195uV/K))",0,experimental,1.0,wf_subtracted,6.066303,216.0,F-43m,half-Heusler (C1b / MgAgAs),,"[""Zr"", ""Zr"", ""Zr"", ""Zr"", ""Ni"", ""Ni"", ""Ni"", ""Ni"", ""Sn"", ""Sn"", ""Sn"", ""Sn""]","[[0.0, 0.0, 0.0], [0.0, 0.5, 0.5], [0.5, 0.0, 0.5], [0.5, 0.5, 0.0], [0.25, 0.75, 0.75], [0.25, 0.25, 0.25], [0.75, 0.75, 0.25], [0.75, 0.25, 0.75], [0.5, 0.0, 0.0], [0.5, 0.5, 0.5], [0.0, 0.0, 0.5], [0.0, 0.5, 0.0]]",A,primitive->conventional (x sqrt2),Starrydata (experimental),10.1016/j.actamat.2010.04.028,https://doi.org/10.1016/j.actamat.2010.04.028,Starrydata all_curves.csv (release 'latest'),PhononDB (Togo/NIMS MDR),https://mdr.nims.go.jp/datasets/a0b4db6a-be3a-480a-8ec3-fa64481cc7df,"LTC-calc.log unit cell (PBEsol-relaxed), same file as kappa",mp-924129,True,stoichiometric,ZrNiSn
ZrNiSn,5.365866632748792,W/m/K,477.8288,"experimental, Wiedemann-Franz: kappa_total - L*T/rho (Kim2015 L(S=222uV/K))",0,experimental,1.0,wf_subtracted,6.066303,216.0,F-43m,half-Heusler (C1b / MgAgAs),,"[""Zr"", ""Zr"", ""Zr"", ""Zr"", ""Ni"", ""Ni"", ""Ni"", ""Ni"", ""Sn"", ""Sn"", ""Sn"", ""Sn""]","[[0.0, 0.0, 0.0], [0.0, 0.5, 0.5], [0.5, 0.0, 0.5], [0.5, 0.5, 0.0], [0.25, 0.75, 0.75], [0.25, 0.25, 0.25], [0.75, 0.75, 0.25], [0.75, 0.25, 0.75], [0.5, 0.0, 0.0], [0.5, 0.5, 0.5], [0.0, 0.0, 0.5], [0.0, 0.5, 0.0]]",A,primitive->conventional (x sqrt2),Starrydata (experimental),10.1039/c2ce25119a,https://doi.org/10.1039/c2ce25119a,Starrydata all_curves.csv (release 'latest'),PhononDB (Togo/NIMS MDR),https://mdr.nims.go.jp/datasets/a0b4db6a-be3a-480a-8ec3-fa64481cc7df,"LTC-calc.log unit cell (PBEsol-relaxed), same file as kappa",mp-924129,True,stoichiometric,ZrNiSn
ZrNiSn,4.615069517920266,W/m/K,478.1097,"experimental, Wiedemann-Franz: kappa_total - L*T/rho (Kim2015 L(S=252uV/K))",0,experimental,1.0,wf_subtracted,6.066303,216.0,F-43m,half-Heusler (C1b / MgAgAs),,"[""Zr"", ""Zr"", ""Zr"", ""Zr"", ""Ni"", ""Ni"", ""Ni"", ""Ni"", ""Sn"", ""Sn"", ""Sn"", ""Sn""]","[[0.0, 0.0, 0.0], [0.0, 0.5, 0.5], [0.5, 0.0, 0.5], [0.5, 0.5, 0.0], [0.25, 0.75, 0.75], [0.25, 0.25, 0.25], [0.75, 0.75, 0.25], [0.75, 0.25, 0.75], [0.5, 0.0, 0.0], [0.5, 0.5, 0.5], [0.0, 0.0, 0.5], [0.0, 0.5, 0.0]]",A,primitive->conventional (x sqrt2),Starrydata (experimental),10.1007/s11664-009-1032-8,https://doi.org/10.1007/s11664-009-1032-8,Starrydata all_curves.csv (release 'latest'),PhononDB (Togo/NIMS MDR),https://mdr.nims.go.jp/datasets/a0b4db6a-be3a-480a-8ec3-fa64481cc7df,"LTC-calc.log unit cell (PBEsol-relaxed), same file as kappa",mp-924129,True,stoichiometric,ZrNiSn
ZrNiSn,5.795005041793591,W/m/K,478.3624,"experimental, Wiedemann-Franz: kappa_total - L*T/rho (Kim2015 L(S=226uV/K))",0,experimental,1.0,wf_subtracted,6.066303,216.0,F-43m,half-Heusler (C1b / MgAgAs),,"[""Zr"", ""Zr"", ""Zr"", ""Zr"", ""Ni"", ""Ni"", ""Ni"", ""Ni"", ""Sn"", ""Sn"", ""Sn"", ""Sn""]","[[0.0, 0.0, 0.0], [0.0, 0.5, 0.5], [0.5, 0.0, 0.5], [0.5, 0.5, 0.0], [0.25, 0.75, 0.75], [0.25, 0.25, 0.25], [0.75, 0.75, 0.25], [0.75, 0.25, 0.75], [0.5, 0.0, 0.0], [0.5, 0.5, 0.5], [0.0, 0.0, 0.5], [0.0, 0.5, 0.0]]",A,primitive->conventional (x sqrt2),Starrydata (experimental),10.1039/c2ce25119a,https://doi.org/10.1039/c2ce25119a,Starrydata all_curves.csv (release 'latest'),PhononDB (Togo/NIMS MDR),https://mdr.nims.go.jp/datasets/a0b4db6a-be3a-480a-8ec3-fa64481cc7df,"LTC-calc.log unit cell (PBEsol-relaxed), same file as kappa",mp-924129,True,stoichiometric,ZrNiSn
ZrNiSn,6.8248204913852994,W/m/K,482.5776,"experimental, Wiedemann-Franz: kappa_total - L*T/rho (Kim2015 L(S=256uV/K))",0,experimental,1.0,wf_subtracted,6.066303,216.0,F-43m,half-Heusler (C1b / MgAgAs),,"[""Zr"", ""Zr"", ""Zr"", ""Zr"", ""Ni"", ""Ni"", ""Ni"", ""Ni"", ""Sn"", ""Sn"", ""Sn"", ""Sn""]","[[0.0, 0.0, 0.0], [0.0, 0.5, 0.5], [0.5, 0.0, 0.5], [0.5, 0.5, 0.0], [0.25, 0.75, 0.75], [0.25, 0.25, 0.25], [0.75, 0.75, 0.25], [0.75, 0.25, 0.75], [0.5, 0.0, 0.0], [0.5, 0.5, 0.5], [0.0, 0.0, 0.5], [0.0, 0.5, 0.0]]",A,primitive->conventional (x sqrt2),Starrydata (experimental),10.1039/c4mh00142g,https://doi.org/10.1039/c4mh00142g,Starrydata all_curves.csv (release 'latest'),PhononDB (Togo/NIMS MDR),https://mdr.nims.go.jp/datasets/a0b4db6a-be3a-480a-8ec3-fa64481cc7df,"LTC-calc.log unit cell (PBEsol-relaxed), same file as kappa",mp-924129,True,stoichiometric,ZrNiSn
ZrNiSn,3.1216974534611213,W/m/K,483.1801,"experimental, Wiedemann-Franz: kappa_total - L*T/rho (Kim2015 L(S=266uV/K))",0,experimental,1.0,wf_subtracted,6.066303,216.0,F-43m,half-Heusler (C1b / MgAgAs),,"[""Zr"", ""Zr"", ""Zr"", ""Zr"", ""Ni"", ""Ni"", ""Ni"", ""Ni"", ""Sn"", ""Sn"", ""Sn"", ""Sn""]","[[0.0, 0.0, 0.0], [0.0, 0.5, 0.5], [0.5, 0.0, 0.5], [0.5, 0.5, 0.0], [0.25, 0.75, 0.75], [0.25, 0.25, 0.25], [0.75, 0.75, 0.25], [0.75, 0.25, 0.75], [0.5, 0.0, 0.0], [0.5, 0.5, 0.5], [0.0, 0.0, 0.5], [0.0, 0.5, 0.0]]",A,primitive->conventional (x sqrt2),Starrydata (experimental),10.1016/j.actamat.2015.11.022,https://doi.org/10.1016/j.actamat.2015.11.022,Starrydata all_curves.csv (release 'latest'),PhononDB (Togo/NIMS MDR),https://mdr.nims.go.jp/datasets/a0b4db6a-be3a-480a-8ec3-fa64481cc7df,"LTC-calc.log unit cell (PBEsol-relaxed), same file as kappa",mp-924129,True,stoichiometric,ZrNiSn
ZrNiSn,4.275116,W/m/K,483.6634,"experimental, lattice thermal conductivity as published",0,experimental,1.0,reported_lattice,6.066303,216.0,F-43m,half-Heusler (C1b / MgAgAs),,"[""Zr"", ""Zr"", ""Zr"", ""Zr"", ""Ni"", ""Ni"", ""Ni"", ""Ni"", ""Sn"", ""Sn"", ""Sn"", ""Sn""]","[[0.0, 0.0, 0.0], [0.0, 0.5, 0.5], [0.5, 0.0, 0.5], [0.5, 0.5, 0.0], [0.25, 0.75, 0.75], [0.25, 0.25, 0.25], [0.75, 0.75, 0.25], [0.75, 0.25, 0.75], [0.5, 0.0, 0.0], [0.5, 0.5, 0.5], [0.0, 0.0, 0.5], [0.0, 0.5, 0.0]]",A,primitive->conventional (x sqrt2),Starrydata (experimental),10.1007/s11664-009-1032-8,https://doi.org/10.1007/s11664-009-1032-8,Starrydata all_curves.csv (release 'latest'),PhononDB (Togo/NIMS MDR),https://mdr.nims.go.jp/datasets/a0b4db6a-be3a-480a-8ec3-fa64481cc7df,"LTC-calc.log unit cell (PBEsol-relaxed), same file as kappa",mp-924129,True,stoichiometric,ZrNiSn
ZrNiSn,5.341847,W/m/K,489.5372,"experimental, lattice thermal conductivity as published",0,experimental,1.0,reported_lattice,6.066303,216.0,F-43m,half-Heusler (C1b / MgAgAs),,"[""Zr"", ""Zr"", ""Zr"", ""Zr"", ""Ni"", ""Ni"", ""Ni"", ""Ni"", ""Sn"", ""Sn"", ""Sn"", ""Sn""]","[[0.0, 0.0, 0.0], [0.0, 0.5, 0.5], [0.5, 0.0, 0.5], [0.5, 0.5, 0.0], [0.25, 0.75, 0.75], [0.25, 0.25, 0.25], [0.75, 0.75, 0.25], [0.75, 0.25, 0.75], [0.5, 0.0, 0.0], [0.5, 0.5, 0.5], [0.0, 0.0, 0.5], [0.0, 0.5, 0.0]]",A,primitive->conventional (x sqrt2),Starrydata (experimental),10.1021/acsaem.9b01740,https://doi.org/10.1021/acsaem.9b01740,Starrydata all_curves.csv (release 'latest'),PhononDB (Togo/NIMS MDR),https://mdr.nims.go.jp/datasets/a0b4db6a-be3a-480a-8ec3-fa64481cc7df,"LTC-calc.log unit cell (PBEsol-relaxed), same file as kappa",mp-924129,True,stoichiometric,ZrNiSn
ZrNiSn,5.3546,W/m/K,491.54,experimental (Wiedemann-Franz subtracted),0,experimental,1.0,,6.066303,216.0,F-43m,half-Heusler (C1b / MgAgAs),,"[""Zr"", ""Zr"", ""Zr"", ""Zr"", ""Ni"", ""Ni"", ""Ni"", ""Ni"", ""Sn"", ""Sn"", ""Sn"", ""Sn""]","[[0.0, 0.0, 0.0], [0.0, 0.5, 0.5], [0.5, 0.0, 0.5], [0.5, 0.5, 0.0], [0.25, 0.75, 0.75], [0.25, 0.25, 0.25], [0.75, 0.75, 0.25], [0.75, 0.25, 0.75], [0.5, 0.0, 0.0], [0.5, 0.5, 0.5], [0.0, 0.0, 0.5], [0.0, 0.5, 0.0]]",A,primitive->conventional (x sqrt2),repository mining,10.6084/m9.figshare.29438735,https://github.com/KU-Yifan/PGEC-descriptor-TE-design/blob/main/results/lorenz_number/final_processed_with_kappaL.csv,,PhononDB (Togo/NIMS MDR),https://mdr.nims.go.jp/datasets/a0b4db6a-be3a-480a-8ec3-fa64481cc7df,"LTC-calc.log unit cell (PBEsol-relaxed), same file as kappa",mp-924129,True,stoichiometric,ZrNiSn
ZrNiSn,5.349374710693789,W/m/K,493.3934,"experimental, kappa_total - MEASURED kappa_e (no Lorenz assumption)",0,experimental,1.0,total_minus_measured_ke,6.066303,216.0,F-43m,half-Heusler (C1b / MgAgAs),,"[""Zr"", ""Zr"", ""Zr"", ""Zr"", ""Ni"", ""Ni"", ""Ni"", ""Ni"", ""Sn"", ""Sn"", ""Sn"", ""Sn""]","[[0.0, 0.0, 0.0], [0.0, 0.5, 0.5], [0.5, 0.0, 0.5], [0.5, 0.5, 0.0], [0.25, 0.75, 0.75], [0.25, 0.25, 0.25], [0.75, 0.75, 0.25], [0.75, 0.25, 0.75], [0.5, 0.0, 0.0], [0.5, 0.5, 0.5], [0.0, 0.0, 0.5], [0.0, 0.5, 0.0]]",A,primitive->conventional (x sqrt2),Starrydata (experimental),10.1021/acsaem.9b01740,https://doi.org/10.1021/acsaem.9b01740,Starrydata all_curves.csv (release 'latest'),PhononDB (Togo/NIMS MDR),https://mdr.nims.go.jp/datasets/a0b4db6a-be3a-480a-8ec3-fa64481cc7df,"LTC-calc.log unit cell (PBEsol-relaxed), same file as kappa",mp-924129,True,stoichiometric,ZrNiSn
ZrNiSn,6.095479394959973,W/m/K,495.7023,"experimental, Wiedemann-Franz: kappa_total - L*T/rho (Kim2015 L(S=279uV/K))",0,experimental,1.0,wf_subtracted,6.066303,216.0,F-43m,half-Heusler (C1b / MgAgAs),,"[""Zr"", ""Zr"", ""Zr"", ""Zr"", ""Ni"", ""Ni"", ""Ni"", ""Ni"", ""Sn"", ""Sn"", ""Sn"", ""Sn""]","[[0.0, 0.0, 0.0], [0.0, 0.5, 0.5], [0.5, 0.0, 0.5], [0.5, 0.5, 0.0], [0.25, 0.75, 0.75], [0.25, 0.25, 0.25], [0.75, 0.75, 0.25], [0.75, 0.25, 0.75], [0.5, 0.0, 0.0], [0.5, 0.5, 0.5], [0.0, 0.0, 0.5], [0.0, 0.5, 0.0]]",A,primitive->conventional (x sqrt2),Starrydata (experimental),10.1063/1.3396981,https://doi.org/10.1063/1.3396981,Starrydata all_curves.csv (release 'latest'),PhononDB (Togo/NIMS MDR),https://mdr.nims.go.jp/datasets/a0b4db6a-be3a-480a-8ec3-fa64481cc7df,"LTC-calc.log unit cell (PBEsol-relaxed), same file as kappa",mp-924129,True,stoichiometric,ZrNiSn
ZrNiSn,5.216746396278617,W/m/K,495.9486,"experimental, Wiedemann-Franz: kappa_total - L*T/rho (Kim2015 L(S=255uV/K))",0,experimental,1.0,wf_subtracted,6.066303,216.0,F-43m,half-Heusler (C1b / MgAgAs),,"[""Zr"", ""Zr"", ""Zr"", ""Zr"", ""Ni"", ""Ni"", ""Ni"", ""Ni"", ""Sn"", ""Sn"", ""Sn"", ""Sn""]","[[0.0, 0.0, 0.0], [0.0, 0.5, 0.5], [0.5, 0.0, 0.5], [0.5, 0.5, 0.0], [0.25, 0.75, 0.75], [0.25, 0.25, 0.25], [0.75, 0.75, 0.25], [0.75, 0.25, 0.75], [0.5, 0.0, 0.0], [0.5, 0.5, 0.5], [0.0, 0.0, 0.5], [0.0, 0.5, 0.0]]",A,primitive->conventional (x sqrt2),Starrydata (experimental),10.1063/1.3396981,https://doi.org/10.1063/1.3396981,Starrydata all_curves.csv (release 'latest'),PhononDB (Togo/NIMS MDR),https://mdr.nims.go.jp/datasets/a0b4db6a-be3a-480a-8ec3-fa64481cc7df,"LTC-calc.log unit cell (PBEsol-relaxed), same file as kappa",mp-924129,True,stoichiometric,ZrNiSn
ZrNiSn,4.85410884366264,W/m/K,496.6,"experimental, Wiedemann-Franz: kappa_total - L*T/rho (Kim2015 L(S=154uV/K))",0,experimental,1.0,wf_subtracted,6.066303,216.0,F-43m,half-Heusler (C1b / MgAgAs),,"[""Zr"", ""Zr"", ""Zr"", ""Zr"", ""Ni"", ""Ni"", ""Ni"", ""Ni"", ""Sn"", ""Sn"", ""Sn"", ""Sn""]","[[0.0, 0.0, 0.0], [0.0, 0.5, 0.5], [0.5, 0.0, 0.5], [0.5, 0.5, 0.0], [0.25, 0.75, 0.75], [0.25, 0.25, 0.25], [0.75, 0.75, 0.25], [0.75, 0.25, 0.75], [0.5, 0.0, 0.0], [0.5, 0.5, 0.5], [0.0, 0.0, 0.5], [0.0, 0.5, 0.0]]",A,primitive->conventional (x sqrt2),Starrydata (experimental),10.1557/proc-1267-dd03-12,https://doi.org/10.1557/proc-1267-dd03-12,Starrydata all_curves.csv (release 'latest'),PhononDB (Togo/NIMS MDR),https://mdr.nims.go.jp/datasets/a0b4db6a-be3a-480a-8ec3-fa64481cc7df,"LTC-calc.log unit cell (PBEsol-relaxed), same file as kappa",mp-924129,True,stoichiometric,ZrNiSn
ZrNiSn,7.038317685133144,W/m/K,496.6996,"experimental, Wiedemann-Franz: kappa_total - L*T/rho (Kim2015 L(S=325uV/K))",0,experimental,1.0,wf_subtracted,6.066303,216.0,F-43m,half-Heusler (C1b / MgAgAs),,"[""Zr"", ""Zr"", ""Zr"", ""Zr"", ""Ni"", ""Ni"", ""Ni"", ""Ni"", ""Sn"", ""Sn"", ""Sn"", ""Sn""]","[[0.0, 0.0, 0.0], [0.0, 0.5, 0.5], [0.5, 0.0, 0.5], [0.5, 0.5, 0.0], [0.25, 0.75, 0.75], [0.25, 0.25, 0.25], [0.75, 0.75, 0.25], [0.75, 0.25, 0.75], [0.5, 0.0, 0.0], [0.5, 0.5, 0.5], [0.0, 0.0, 0.5], [0.0, 0.5, 0.0]]",A,primitive->conventional (x sqrt2),Starrydata (experimental),10.1063/1.3396981,https://doi.org/10.1063/1.3396981,Starrydata all_curves.csv (release 'latest'),PhononDB (Togo/NIMS MDR),https://mdr.nims.go.jp/datasets/a0b4db6a-be3a-480a-8ec3-fa64481cc7df,"LTC-calc.log unit cell (PBEsol-relaxed), same file as kappa",mp-924129,True,stoichiometric,ZrNiSn
ZrNiSn,8.067792157672427,W/m/K,498.077,"experimental, Wiedemann-Franz: kappa_total - L*T/rho (Kim2015 L(S=169uV/K))",0,experimental,1.0,wf_subtracted,6.066303,216.0,F-43m,half-Heusler (C1b / MgAgAs),,"[""Zr"", ""Zr"", ""Zr"", ""Zr"", ""Ni"", ""Ni"", ""Ni"", ""Ni"", ""Sn"", ""Sn"", ""Sn"", ""Sn""]","[[0.0, 0.0, 0.0], [0.0, 0.5, 0.5], [0.5, 0.0, 0.5], [0.5, 0.5, 0.0], [0.25, 0.75, 0.75], [0.25, 0.25, 0.25], [0.75, 0.75, 0.25], [0.75, 0.25, 0.75], [0.5, 0.0, 0.0], [0.5, 0.5, 0.5], [0.0, 0.0, 0.5], [0.0, 0.5, 0.0]]",A,primitive->conventional (x sqrt2),Starrydata (experimental),10.1063/1.1425459,https://doi.org/10.1063/1.1425459,Starrydata all_curves.csv (release 'latest'),PhononDB (Togo/NIMS MDR),https://mdr.nims.go.jp/datasets/a0b4db6a-be3a-480a-8ec3-fa64481cc7df,"LTC-calc.log unit cell (PBEsol-relaxed), same file as kappa",mp-924129,True,stoichiometric,ZrNiSn
