Repository: Shivamrandive747/Thermalconductivity_prediction

# Calibrating first-principles lattice thermal conductivity to experiment

**A curated half-Heusler dataset and a validated transfer function.**

Published first-principles transport calculations of lattice thermal conductivity exceed what
laboratories measure for the same compound by a **median factor of 1.55**. That offset is regular
enough to be removed in closed form:

$$\kappa_L^{\mathrm{expt}}(T) \;=\; \kappa_L^{\mathrm{BTE}}(T)\;\min\!\left[c\left(\tfrac{T}{300}\right)^{p},\,1\right],
\qquad c = 0.51,\quad p = 0.80$$

Inside a domain of applicability declared before the validation set was scored, this places

File: data/Target_Materials/HEUSLER_KAPPA_TRAINING_SET.csv (part 71 of 192)
formula,kappa_L,kappa_units,temperature_K,method,method_tier,tier_name,weight,kappa_basis,struct_a_A,struct_spacegroup,struct_sg_symbol,struct_prototype,struct_site_ordering,struct_species,struct_frac_coords,struct_grade,lattice_convention,source,source_doi,source_url,source_location,struct_source,struct_source_url,struct_source_detail,struct_id,struct_same_paper_as_kappa,stoichiometry,parent_formula
ZrNiSn,5.920172206475455,W/m/K,498.2,"experimental, Wiedemann-Franz: kappa_total - L*T/rho (Kim2015 L(S=105uV/K))",0,experimental,1.0,wf_subtracted,6.066303,216.0,F-43m,half-Heusler (C1b / MgAgAs),,"[""Zr"", ""Zr"", ""Zr"", ""Zr"", ""Ni"", ""Ni"", ""Ni"", ""Ni"", ""Sn"", ""Sn"", ""Sn"", ""Sn""]","[[0.0, 0.0, 0.0], [0.0, 0.5, 0.5], [0.5, 0.0, 0.5], [0.5, 0.5, 0.0], [0.25, 0.75, 0.75], [0.25, 0.25, 0.25], [0.75, 0.75, 0.25], [0.75, 0.25, 0.75], [0.5, 0.0, 0.0], [0.5, 0.5, 0.5], [0.0, 0.0, 0.5], [0.0, 0.5, 0.0]]",A,primitive->conventional (x sqrt2),Starrydata (experimental),10.1557/proc-1267-dd03-12,https://doi.org/10.1557/proc-1267-dd03-12,Starrydata all_curves.csv (release 'latest'),PhononDB (Togo/NIMS MDR),https://mdr.nims.go.jp/datasets/a0b4db6a-be3a-480a-8ec3-fa64481cc7df,"LTC-calc.log unit cell (PBEsol-relaxed), same file as kappa",mp-924129,True,stoichiometric,ZrNiSn
ZrNiSn,5.298317,W/m/K,499.7613,"experimental, lattice thermal conductivity as published",0,experimental,1.0,reported_lattice,6.066303,216.0,F-43m,half-Heusler (C1b / MgAgAs),,"[""Zr"", ""Zr"", ""Zr"", ""Zr"", ""Ni"", ""Ni"", ""Ni"", ""Ni"", ""Sn"", ""Sn"", ""Sn"", ""Sn""]","[[0.0, 0.0, 0.0], [0.0, 0.5, 0.5], [0.5, 0.0, 0.5], [0.5, 0.5, 0.0], [0.25, 0.75, 0.75], [0.25, 0.25, 0.25], [0.75, 0.75, 0.25], [0.75, 0.25, 0.75], [0.5, 0.0, 0.0], [0.5, 0.5, 0.5], [0.0, 0.0, 0.5], [0.0, 0.5, 0.0]]",A,primitive->conventional (x sqrt2),Starrydata (experimental),10.1038/s41598-017-14013-8,https://doi.org/10.1038/s41598-017-14013-8,Starrydata all_curves.csv (release 'latest'),PhononDB (Togo/NIMS MDR),https://mdr.nims.go.jp/datasets/a0b4db6a-be3a-480a-8ec3-fa64481cc7df,"LTC-calc.log unit cell (PBEsol-relaxed), same file as kappa",mp-924129,True,stoichiometric,ZrNiSn
ZrNiSn,8.03257486377868,W/m/K,502.1277,"experimental, Wiedemann-Franz: kappa_total - L*T/rho (Kim2015 L(S=173uV/K))",0,experimental,1.0,wf_subtracted,6.066303,216.0,F-43m,half-Heusler (C1b / MgAgAs),,"[""Zr"", ""Zr"", ""Zr"", ""Zr"", ""Ni"", ""Ni"", ""Ni"", ""Ni"", ""Sn"", ""Sn"", ""Sn"", ""Sn""]","[[0.0, 0.0, 0.0], [0.0, 0.5, 0.5], [0.5, 0.0, 0.5], [0.5, 0.5, 0.0], [0.25, 0.75, 0.75], [0.25, 0.25, 0.25], [0.75, 0.75, 0.25], [0.75, 0.25, 0.75], [0.5, 0.0, 0.0], [0.5, 0.5, 0.5], [0.0, 0.0, 0.5], [0.0, 0.5, 0.0]]",A,primitive->conventional (x sqrt2),Starrydata (experimental),10.3724/sp.j.1077.2010.00573,https://doi.org/10.3724/sp.j.1077.2010.00573,Starrydata all_curves.csv (release 'latest'),PhononDB (Togo/NIMS MDR),https://mdr.nims.go.jp/datasets/a0b4db6a-be3a-480a-8ec3-fa64481cc7df,"LTC-calc.log unit cell (PBEsol-relaxed), same file as kappa",mp-924129,True,stoichiometric,ZrNiSn
ZrNiSn,7.749102911381025,W/m/K,502.7027,"experimental, Wiedemann-Franz: kappa_total - L*T/rho (Kim2015 L(S=166uV/K))",0,experimental,1.0,wf_subtracted,6.066303,216.0,F-43m,half-Heusler (C1b / MgAgAs),,"[""Zr"", ""Zr"", ""Zr"", ""Zr"", ""Ni"", ""Ni"", ""Ni"", ""Ni"", ""Sn"", ""Sn"", ""Sn"", ""Sn""]","[[0.0, 0.0, 0.0], [0.0, 0.5, 0.5], [0.5, 0.0, 0.5], [0.5, 0.5, 0.0], [0.25, 0.75, 0.75], [0.25, 0.25, 0.25], [0.75, 0.75, 0.25], [0.75, 0.25, 0.75], [0.5, 0.0, 0.0], [0.5, 0.5, 0.5], [0.0, 0.0, 0.5], [0.0, 0.5, 0.0]]",A,primitive->conventional (x sqrt2),Starrydata (experimental),10.1016/j.ssc.2004.02.001,https://doi.org/10.1016/j.ssc.2004.02.001,Starrydata all_curves.csv (release 'latest'),PhononDB (Togo/NIMS MDR),https://mdr.nims.go.jp/datasets/a0b4db6a-be3a-480a-8ec3-fa64481cc7df,"LTC-calc.log unit cell (PBEsol-relaxed), same file as kappa",mp-924129,True,stoichiometric,ZrNiSn
ZrNiSn,6.639119307626935,W/m/K,507.6372,"experimental, Wiedemann-Franz: kappa_total - L*T/rho (Kim2015 L(S=249uV/K))",0,experimental,1.0,wf_subtracted,6.066303,216.0,F-43m,half-Heusler (C1b / MgAgAs),,"[""Zr"", ""Zr"", ""Zr"", ""Zr"", ""Ni"", ""Ni"", ""Ni"", ""Ni"", ""Sn"", ""Sn"", ""Sn"", ""Sn""]","[[0.0, 0.0, 0.0], [0.0, 0.5, 0.5], [0.5, 0.0, 0.5], [0.5, 0.5, 0.0], [0.25, 0.75, 0.75], [0.25, 0.25, 0.25], [0.75, 0.75, 0.25], [0.75, 0.25, 0.75], [0.5, 0.0, 0.0], [0.5, 0.5, 0.5], [0.0, 0.0, 0.5], [0.0, 0.5, 0.0]]",A,primitive->conventional (x sqrt2),Starrydata (experimental),10.1039/c4mh00142g,https://doi.org/10.1039/c4mh00142g,Starrydata all_curves.csv (release 'latest'),PhononDB (Togo/NIMS MDR),https://mdr.nims.go.jp/datasets/a0b4db6a-be3a-480a-8ec3-fa64481cc7df,"LTC-calc.log unit cell (PBEsol-relaxed), same file as kappa",mp-924129,True,stoichiometric,ZrNiSn
ZrNiSn,5.064912602468319,W/m/K,508.5,"experimental, Wiedemann-Franz: kappa_total - L*T/rho (Kim2015 L(S=231uV/K))",0,experimental,1.0,wf_subtracted,6.066303,216.0,F-43m,half-Heusler (C1b / MgAgAs),,"[""Zr"", ""Zr"", ""Zr"", ""Zr"", ""Ni"", ""Ni"", ""Ni"", ""Ni"", ""Sn"", ""Sn"", ""Sn"", ""Sn""]","[[0.0, 0.0, 0.0], [0.0, 0.5, 0.5], [0.5, 0.0, 0.5], [0.5, 0.5, 0.0], [0.25, 0.75, 0.75], [0.25, 0.25, 0.25], [0.75, 0.75, 0.25], [0.75, 0.25, 0.75], [0.5, 0.0, 0.0], [0.5, 0.5, 0.5], [0.0, 0.0, 0.5], [0.0, 0.5, 0.0]]",A,primitive->conventional (x sqrt2),Starrydata (experimental),10.1016/j.jallcom.2004.02.061,https://doi.org/10.1016/j.jallcom.2004.02.061,Starrydata all_curves.csv (release 'latest'),PhononDB (Togo/NIMS MDR),https://mdr.nims.go.jp/datasets/a0b4db6a-be3a-480a-8ec3-fa64481cc7df,"LTC-calc.log unit cell (PBEsol-relaxed), same file as kappa",mp-924129,True,stoichiometric,ZrNiSn
ZrNiSn,5.031750816836134,W/m/K,520.0,"experimental, Wiedemann-Franz: kappa_total - L*T/rho (Kim2015 L(S=259uV/K))",0,experimental,1.0,wf_subtracted,6.066303,216.0,F-43m,half-Heusler (C1b / MgAgAs),,"[""Zr"", ""Zr"", ""Zr"", ""Zr"", ""Ni"", ""Ni"", ""Ni"", ""Ni"", ""Sn"", ""Sn"", ""Sn"", ""Sn""]","[[0.0, 0.0, 0.0], [0.0, 0.5, 0.5], [0.5, 0.0, 0.5], [0.5, 0.5, 0.0], [0.25, 0.75, 0.75], [0.25, 0.25, 0.25], [0.75, 0.75, 0.25], [0.75, 0.25, 0.75], [0.5, 0.0, 0.0], [0.5, 0.5, 0.5], [0.0, 0.0, 0.5], [0.0, 0.5, 0.0]]",A,primitive->conventional (x sqrt2),Starrydata (experimental),10.1021/acsami.9b00648,https://doi.org/10.1021/acsami.9b00648,Starrydata all_curves.csv (release 'latest'),PhononDB (Togo/NIMS MDR),https://mdr.nims.go.jp/datasets/a0b4db6a-be3a-480a-8ec3-fa64481cc7df,"LTC-calc.log unit cell (PBEsol-relaxed), same file as kappa",mp-924129,True,stoichiometric,ZrNiSn
ZrNiSn,5.02934,W/m/K,521.0794,"experimental, lattice thermal conductivity as published",0,experimental,1.0,reported_lattice,6.066303,216.0,F-43m,half-Heusler (C1b / MgAgAs),,"[""Zr"", ""Zr"", ""Zr"", ""Zr"", ""Ni"", ""Ni"", ""Ni"", ""Ni"", ""Sn"", ""Sn"", ""Sn"", ""Sn""]","[[0.0, 0.0, 0.0], [0.0, 0.5, 0.5], [0.5, 0.0, 0.5], [0.5, 0.5, 0.0], [0.25, 0.75, 0.75], [0.25, 0.25, 0.25], [0.75, 0.75, 0.25], [0.75, 0.25, 0.75], [0.5, 0.0, 0.0], [0.5, 0.5, 0.5], [0.0, 0.0, 0.5], [0.0, 0.5, 0.0]]",A,primitive->conventional (x sqrt2),Starrydata (experimental),10.1007/s10853-019-03623-4,https://doi.org/10.1007/s10853-019-03623-4,Starrydata all_curves.csv (release 'latest'),PhononDB (Togo/NIMS MDR),https://mdr.nims.go.jp/datasets/a0b4db6a-be3a-480a-8ec3-fa64481cc7df,"LTC-calc.log unit cell (PBEsol-relaxed), same file as kappa",mp-924129,True,stoichiometric,ZrNiSn
ZrNiSn,4.490196,W/m/K,521.3017,"experimental, lattice thermal conductivity as published",0,experimental,1.0,reported_lattice,6.066303,216.0,F-43m,half-Heusler (C1b / MgAgAs),,"[""Zr"", ""Zr"", ""Zr"", ""Zr"", ""Ni"", ""Ni"", ""Ni"", ""Ni"", ""Sn"", ""Sn"", ""Sn"", ""Sn""]","[[0.0, 0.0, 0.0], [0.0, 0.5, 0.5], [0.5, 0.0, 0.5], [0.5, 0.5, 0.0], [0.25, 0.75, 0.75], [0.25, 0.25, 0.25], [0.75, 0.75, 0.25], [0.75, 0.25, 0.75], [0.5, 0.0, 0.0], [0.5, 0.5, 0.5], [0.0, 0.0, 0.5], [0.0, 0.5, 0.0]]",A,primitive->conventional (x sqrt2),Starrydata (experimental),10.1016/j.nanoen.2020.105372,https://doi.org/10.1016/j.nanoen.2020.105372,Starrydata all_curves.csv (release 'latest'),PhononDB (Togo/NIMS MDR),https://mdr.nims.go.jp/datasets/a0b4db6a-be3a-480a-8ec3-fa64481cc7df,"LTC-calc.log unit cell (PBEsol-relaxed), same file as kappa",mp-924129,True,stoichiometric,ZrNiSn
ZrNiSn,4.884627,W/m/K,521.3593,"experimental, lattice thermal conductivity as published",0,experimental,1.0,reported_lattice,6.066303,216.0,F-43m,half-Heusler (C1b / MgAgAs),,"[""Zr"", ""Zr"", ""Zr"", ""Zr"", ""Ni"", ""Ni"", ""Ni"", ""Ni"", ""Sn"", ""Sn"", ""Sn"", ""Sn""]","[[0.0, 0.0, 0.0], [0.0, 0.5, 0.5], [0.5, 0.0, 0.5], [0.5, 0.5, 0.0], [0.25, 0.75, 0.75], [0.25, 0.25, 0.25], [0.75, 0.75, 0.25], [0.75, 0.25, 0.75], [0.5, 0.0, 0.0], [0.5, 0.5, 0.5], [0.0, 0.0, 0.5], [0.0, 0.5, 0.0]]",A,primitive->conventional (x sqrt2),Starrydata (experimental),10.1007/s40195-025-01853-x,https://doi.org/10.1007/s40195-025-01853-x,Starrydata all_curves.csv (release 'latest'),PhononDB (Togo/NIMS MDR),https://mdr.nims.go.jp/datasets/a0b4db6a-be3a-480a-8ec3-fa64481cc7df,"LTC-calc.log unit cell (PBEsol-relaxed), same file as kappa",mp-924129,True,stoichiometric,ZrNiSn
ZrNiSn,2.9749382176130674,W/m/K,521.3818,"experimental, Wiedemann-Franz: kappa_total - L*T/rho (Kim2015 L(S=270uV/K))",0,experimental,1.0,wf_subtracted,6.066303,216.0,F-43m,half-Heusler (C1b / MgAgAs),,"[""Zr"", ""Zr"", ""Zr"", ""Zr"", ""Ni"", ""Ni"", ""Ni"", ""Ni"", ""Sn"", ""Sn"", ""Sn"", ""Sn""]","[[0.0, 0.0, 0.0], [0.0, 0.5, 0.5], [0.5, 0.0, 0.5], [0.5, 0.5, 0.0], [0.25, 0.75, 0.75], [0.25, 0.25, 0.25], [0.75, 0.75, 0.25], [0.75, 0.25, 0.75], [0.5, 0.0, 0.0], [0.5, 0.5, 0.5], [0.0, 0.0, 0.5], [0.0, 0.5, 0.0]]",A,primitive->conventional (x sqrt2),Starrydata (experimental),10.1016/j.actamat.2015.11.022,https://doi.org/10.1016/j.actamat.2015.11.022,Starrydata all_curves.csv (release 'latest'),PhononDB (Togo/NIMS MDR),https://mdr.nims.go.jp/datasets/a0b4db6a-be3a-480a-8ec3-fa64481cc7df,"LTC-calc.log unit cell (PBEsol-relaxed), same file as kappa",mp-924129,True,stoichiometric,ZrNiSn
ZrNiSn,6.925098770094993,W/m/K,521.9373,"experimental, Wiedemann-Franz: kappa_total - L*T/rho (Kim2015 L(S=289uV/K))",0,experimental,1.0,wf_subtracted,6.066303,216.0,F-43m,half-Heusler (C1b / MgAgAs),,"[""Zr"", ""Zr"", ""Zr"", ""Zr"", ""Ni"", ""Ni"", ""Ni"", ""Ni"", ""Sn"", ""Sn"", ""Sn"", ""Sn""]","[[0.0, 0.0, 0.0], [0.0, 0.5, 0.5], [0.5, 0.0, 0.5], [0.5, 0.5, 0.0], [0.25, 0.75, 0.75], [0.25, 0.25, 0.25], [0.75, 0.75, 0.25], [0.75, 0.25, 0.75], [0.5, 0.0, 0.0], [0.5, 0.5, 0.5], [0.0, 0.0, 0.5], [0.0, 0.5, 0.0]]",A,primitive->conventional (x sqrt2),Starrydata (experimental),10.1016/j.jallcom.2006.02.075,https://doi.org/10.1016/j.jallcom.2006.02.075,Starrydata all_curves.csv (release 'latest'),PhononDB (Togo/NIMS MDR),https://mdr.nims.go.jp/datasets/a0b4db6a-be3a-480a-8ec3-fa64481cc7df,"LTC-calc.log unit cell (PBEsol-relaxed), same file as kappa",mp-924129,True,stoichiometric,ZrNiSn
ZrNiSn,4.5578,W/m/K,521.98,experimental (Wiedemann-Franz subtracted),0,experimental,1.0,,6.066303,216.0,F-43m,half-Heusler (C1b / MgAgAs),,"[""Zr"", ""Zr"", ""Zr"", ""Zr"", ""Ni"", ""Ni"", ""Ni"", ""Ni"", ""Sn"", ""Sn"", ""Sn"", ""Sn""]","[[0.0, 0.0, 0.0], [0.0, 0.5, 0.5], [0.5, 0.0, 0.5], [0.5, 0.5, 0.0], [0.25, 0.75, 0.75], [0.25, 0.25, 0.25], [0.75, 0.75, 0.25], [0.75, 0.25, 0.75], [0.5, 0.0, 0.0], [0.5, 0.5, 0.5], [0.0, 0.0, 0.5], [0.0, 0.5, 0.0]]",A,primitive->conventional (x sqrt2),repository mining,10.6084/m9.figshare.29438735,https://github.com/KU-Yifan/PGEC-descriptor-TE-design/blob/main/results/lorenz_number/final_processed_with_kappaL.csv,,PhononDB (Togo/NIMS MDR),https://mdr.nims.go.jp/datasets/a0b4db6a-be3a-480a-8ec3-fa64481cc7df,"LTC-calc.log unit cell (PBEsol-relaxed), same file as kappa",mp-924129,True,stoichiometric,ZrNiSn
ZrNiSn,4.8746,W/m/K,521.98,experimental (Wiedemann-Franz subtracted),0,experimental,1.0,,6.066303,216.0,F-43m,half-Heusler (C1b / MgAgAs),,"[""Zr"", ""Zr"", ""Zr"", ""Zr"", ""Ni"", ""Ni"", ""Ni"", ""Ni"", ""Sn"", ""Sn"", ""Sn"", ""Sn""]","[[0.0, 0.0, 0.0], [0.0, 0.5, 0.5], [0.5, 0.0, 0.5], [0.5, 0.5, 0.0], [0.25, 0.75, 0.75], [0.25, 0.25, 0.25], [0.75, 0.75, 0.25], [0.75, 0.25, 0.75], [0.5, 0.0, 0.0], [0.5, 0.5, 0.5], [0.0, 0.0, 0.5], [0.0, 0.5, 0.0]]",A,primitive->conventional (x sqrt2),repository mining,10.6084/m9.figshare.29438735,https://github.com/KU-Yifan/PGEC-descriptor-TE-design/blob/main/results/lorenz_number/final_processed_with_kappaL.csv,,PhononDB (Togo/NIMS MDR),https://mdr.nims.go.jp/datasets/a0b4db6a-be3a-480a-8ec3-fa64481cc7df,"LTC-calc.log unit cell (PBEsol-relaxed), same file as kappa",mp-924129,True,stoichiometric,ZrNiSn
ZrNiSn,4.772549,W/m/K,522.513,"experimental, lattice thermal conductivity as published",0,experimental,1.0,reported_lattice,6.066303,216.0,F-43m,half-Heusler (C1b / MgAgAs),,"[""Zr"", ""Zr"", ""Zr"", ""Zr"", ""Ni"", ""Ni"", ""Ni"", ""Ni"", ""Sn"", ""Sn"", ""Sn"", ""Sn""]","[[0.0, 0.0, 0.0], [0.0, 0.5, 0.5], [0.5, 0.0, 0.5], [0.5, 0.5, 0.0], [0.25, 0.75, 0.75], [0.25, 0.25, 0.25], [0.75, 0.75, 0.25], [0.75, 0.25, 0.75], [0.5, 0.0, 0.0], [0.5, 0.5, 0.5], [0.0, 0.0, 0.5], [0.0, 0.5, 0.0]]",A,primitive->conventional (x sqrt2),Starrydata (experimental),10.1016/j.nanoen.2020.105372,https://doi.org/10.1016/j.nanoen.2020.105372,Starrydata all_curves.csv (release 'latest'),PhononDB (Togo/NIMS MDR),https://mdr.nims.go.jp/datasets/a0b4db6a-be3a-480a-8ec3-fa64481cc7df,"LTC-calc.log unit cell (PBEsol-relaxed), same file as kappa",mp-924129,True,stoichiometric,ZrNiSn
ZrNiSn,6.90303030664912,W/m/K,522.9167,"experimental, Wiedemann-Franz: kappa_total - L*T/rho (Kim2015 L(S=291uV/K))",0,experimental,1.0,wf_subtracted,6.066303,216.0,F-43m,half-Heusler (C1b / MgAgAs),,"[""Zr"", ""Zr"", ""Zr"", ""Zr"", ""Ni"", ""Ni"", ""Ni"", ""Ni"", ""Sn"", ""Sn"", ""Sn"", ""Sn""]","[[0.0, 0.0, 0.0], [0.0, 0.5, 0.5], [0.5, 0.0, 0.5], [0.5, 0.5, 0.0], [0.25, 0.75, 0.75], [0.25, 0.25, 0.25], [0.75, 0.75, 0.25], [0.75, 0.25, 0.75], [0.5, 0.0, 0.0], [0.5, 0.5, 0.5], [0.0, 0.0, 0.5], [0.0, 0.5, 0.0]]",A,primitive->conventional (x sqrt2),Starrydata (experimental),10.1016/j.mseb.2009.10.021,https://doi.org/10.1016/j.mseb.2009.10.021,Starrydata all_curves.csv (release 'latest'),PhononDB (Togo/NIMS MDR),https://mdr.nims.go.jp/datasets/a0b4db6a-be3a-480a-8ec3-fa64481cc7df,"LTC-calc.log unit cell (PBEsol-relaxed), same file as kappa",mp-924129,True,stoichiometric,ZrNiSn
ZrNiSn,4.79954415755097,W/m/K,523.0,"experimental, Wiedemann-Franz: kappa_total - L*T/rho (Kim2015 L(S=161uV/K))",0,experimental,1.0,wf_subtracted,6.066303,216.0,F-43m,half-Heusler (C1b / MgAgAs),,"[""Zr"", ""Zr"", ""Zr"", ""Zr"", ""Ni"", ""Ni"", ""Ni"", ""Ni"", ""Sn"", ""Sn"", ""Sn"", ""Sn""]","[[0.0, 0.0, 0.0], [0.0, 0.5, 0.5], [0.5, 0.0, 0.5], [0.5, 0.5, 0.0], [0.25, 0.75, 0.75], [0.25, 0.25, 0.25], [0.75, 0.75, 0.25], [0.75, 0.25, 0.75], [0.5, 0.0, 0.0], [0.5, 0.5, 0.5], [0.0, 0.0, 0.5], [0.0, 0.5, 0.0]]",A,primitive->conventional (x sqrt2),Starrydata (experimental),10.1557/proc-1267-dd03-12,https://doi.org/10.1557/proc-1267-dd03-12,Starrydata all_curves.csv (release 'latest'),PhononDB (Togo/NIMS MDR),https://mdr.nims.go.jp/datasets/a0b4db6a-be3a-480a-8ec3-fa64481cc7df,"LTC-calc.log unit cell (PBEsol-relaxed), same file as kappa",mp-924129,True,stoichiometric,ZrNiSn
ZrNiSn,5.9495728137314,W/m/K,523.0,"experimental, Wiedemann-Franz: kappa_total - L*T/rho (Kim2015 L(S=108uV/K))",0,experimental,1.0,wf_subtracted,6.066303,216.0,F-43m,half-Heusler (C1b / MgAgAs),,"[""Zr"", ""Zr"", ""Zr"", ""Zr"", ""Ni"", ""Ni"", ""Ni"", ""Ni"", ""Sn"", ""Sn"", ""Sn"", ""Sn""]","[[0.0, 0.0, 0.0], [0.0, 0.5, 0.5], [0.5, 0.0, 0.5], [0.5, 0.5, 0.0], [0.25, 0.75, 0.75], [0.25, 0.25, 0.25], [0.75, 0.75, 0.25], [0.75, 0.25, 0.75], [0.5, 0.0, 0.0], [0.5, 0.5, 0.5], [0.0, 0.0, 0.5], [0.0, 0.5, 0.0]]",A,primitive->conventional (x sqrt2),Starrydata (experimental),10.1557/proc-1267-dd03-12,https://doi.org/10.1557/proc-1267-dd03-12,Starrydata all_curves.csv (release 'latest'),PhononDB (Togo/NIMS MDR),https://mdr.nims.go.jp/datasets/a0b4db6a-be3a-480a-8ec3-fa64481cc7df,"LTC-calc.log unit cell (PBEsol-relaxed), same file as kappa",mp-924129,True,stoichiometric,ZrNiSn
ZrNiSn,4.556465987580937,W/m/K,523.0423,"experimental, Wiedemann-Franz: kappa_total - L*T/rho (Kim2015 L(S=240uV/K))",0,experimental,1.0,wf_subtracted,6.066303,216.0,F-43m,half-Heusler (C1b / MgAgAs),,"[""Zr"", ""Zr"", ""Zr"", ""Zr"", ""Ni"", ""Ni"", ""Ni"", ""Ni"", ""Sn"", ""Sn"", ""Sn"", ""Sn""]","[[0.0, 0.0, 0.0], [0.0, 0.5, 0.5], [0.5, 0.0, 0.5], [0.5, 0.5, 0.0], [0.25, 0.75, 0.75], [0.25, 0.25, 0.25], [0.75, 0.75, 0.25], [0.75, 0.25, 0.75], [0.5, 0.0, 0.0], [0.5, 0.5, 0.5], [0.0, 0.0, 0.5], [0.0, 0.5, 0.0]]",A,primitive->conventional (x sqrt2),Starrydata (experimental),10.1016/j.nanoen.2020.105372,https://doi.org/10.1016/j.nanoen.2020.105372,Starrydata all_curves.csv (release 'latest'),PhononDB (Togo/NIMS MDR),https://mdr.nims.go.jp/datasets/a0b4db6a-be3a-480a-8ec3-fa64481cc7df,"LTC-calc.log unit cell (PBEsol-relaxed), same file as kappa",mp-924129,True,stoichiometric,ZrNiSn
ZrNiSn,4.84650592568894,W/m/K,523.0423,"experimental, Wiedemann-Franz: kappa_total - L*T/rho (Kim2015 L(S=238uV/K))",0,experimental,1.0,wf_subtracted,6.066303,216.0,F-43m,half-Heusler (C1b / MgAgAs),,"[""Zr"", ""Zr"", ""Zr"", ""Zr"", ""Ni"", ""Ni"", ""Ni"", ""Ni"", ""Sn"", ""Sn"", ""Sn"", ""Sn""]","[[0.0, 0.0, 0.0], [0.0, 0.5, 0.5], [0.5, 0.0, 0.5], [0.5, 0.5, 0.0], [0.25, 0.75, 0.75], [0.25, 0.25, 0.25], [0.75, 0.75, 0.25], [0.75, 0.25, 0.75], [0.5, 0.0, 0.0], [0.5, 0.5, 0.5], [0.0, 0.0, 0.5], [0.0, 0.5, 0.0]]",A,primitive->conventional (x sqrt2),Starrydata (experimental),10.1016/j.nanoen.2020.105372,https://doi.org/10.1016/j.nanoen.2020.105372,Starrydata all_curves.csv (release 'latest'),PhononDB (Togo/NIMS MDR),https://mdr.nims.go.jp/datasets/a0b4db6a-be3a-480a-8ec3-fa64481cc7df,"LTC-calc.log unit cell (PBEsol-relaxed), same file as kappa",mp-924129,True,stoichiometric,ZrNiSn
ZrNiSn,4.873882213041842,W/m/K,523.0423,"experimental, Wiedemann-Franz: kappa_total - L*T/rho (Kim2015 L(S=234uV/K))",0,experimental,1.0,wf_subtracted,6.066303,216.0,F-43m,half-Heusler (C1b / MgAgAs),,"[""Zr"", ""Zr"", ""Zr"", ""Zr"", ""Ni"", ""Ni"", ""Ni"", ""Ni"", ""Sn"", ""Sn"", ""Sn"", ""Sn""]","[[0.0, 0.0, 0.0], [0.0, 0.5, 0.5], [0.5, 0.0, 0.5], [0.5, 0.5, 0.0], [0.25, 0.75, 0.75], [0.25, 0.25, 0.25], [0.75, 0.75, 0.25], [0.75, 0.25, 0.75], [0.5, 0.0, 0.0], [0.5, 0.5, 0.5], [0.0, 0.0, 0.5], [0.0, 0.5, 0.0]]",A,primitive->conventional (x sqrt2),Starrydata (experimental),10.1016/j.nanoen.2020.105372,https://doi.org/10.1016/j.nanoen.2020.105372,Starrydata all_curves.csv (release 'latest'),PhononDB (Togo/NIMS MDR),https://mdr.nims.go.jp/datasets/a0b4db6a-be3a-480a-8ec3-fa64481cc7df,"LTC-calc.log unit cell (PBEsol-relaxed), same file as kappa",mp-924129,True,stoichiometric,ZrNiSn
ZrNiSn,4.610138030819707,W/m/K,523.95,"experimental, Wiedemann-Franz: kappa_total - L*T/rho (Kim2015 L(S=239uV/K))",0,experimental,1.0,wf_subtracted,6.066303,216.0,F-43m,half-Heusler (C1b / MgAgAs),,"[""Zr"", ""Zr"", ""Zr"", ""Zr"", ""Ni"", ""Ni"", ""Ni"", ""Ni"", ""Sn"", ""Sn"", ""Sn"", ""Sn""]","[[0.0, 0.0, 0.0], [0.0, 0.5, 0.5], [0.5, 0.0, 0.5], [0.5, 0.5, 0.0], [0.25, 0.75, 0.75], [0.25, 0.25, 0.25], [0.75, 0.75, 0.25], [0.75, 0.25, 0.75], [0.5, 0.0, 0.0], [0.5, 0.5, 0.5], [0.0, 0.0, 0.5], [0.0, 0.5, 0.0]]",A,primitive->conventional (x sqrt2),Starrydata (experimental),10.1021/acsami.9b21517,https://doi.org/10.1021/acsami.9b21517,Starrydata all_curves.csv (release 'latest'),PhononDB (Togo/NIMS MDR),https://mdr.nims.go.jp/datasets/a0b4db6a-be3a-480a-8ec3-fa64481cc7df,"LTC-calc.log unit cell (PBEsol-relaxed), same file as kappa",mp-924129,True,stoichiometric,ZrNiSn
ZrNiSn,7.185226590265513,W/m/K,524.9,"experimental, Wiedemann-Franz: kappa_total - L*T/rho (Kim2015 L(S=142uV/K))",0,experimental,1.0,wf_subtracted,6.066303,216.0,F-43m,half-Heusler (C1b / MgAgAs),,"[""Zr"", ""Zr"", ""Zr"", ""Zr"", ""Ni"", ""Ni"", ""Ni"", ""Ni"", ""Sn"", ""Sn"", ""Sn"", ""Sn""]","[[0.0, 0.0, 0.0], [0.0, 0.5, 0.5], [0.5, 0.0, 0.5], [0.5, 0.5, 0.0], [0.25, 0.75, 0.75], [0.25, 0.25, 0.25], [0.75, 0.75, 0.25], [0.75, 0.25, 0.75], [0.5, 0.0, 0.0], [0.5, 0.5, 0.5], [0.0, 0.0, 0.5], [0.0, 0.5, 0.0]]",A,primitive->conventional (x sqrt2),Starrydata (experimental),10.1039/c4ta01380h,https://doi.org/10.1039/c4ta01380h,Starrydata all_curves.csv (release 'latest'),PhononDB (Togo/NIMS MDR),https://mdr.nims.go.jp/datasets/a0b4db6a-be3a-480a-8ec3-fa64481cc7df,"LTC-calc.log unit cell (PBEsol-relaxed), same file as kappa",mp-924129,True,stoichiometric,ZrNiSn
ZrNiSn,4.824837,W/m/K,525.016,"experimental, lattice thermal conductivity as published",0,experimental,1.0,reported_lattice,6.066303,216.0,F-43m,half-Heusler (C1b / MgAgAs),,"[""Zr"", ""Zr"", ""Zr"", ""Zr"", ""Ni"", ""Ni"", ""Ni"", ""Ni"", ""Sn"", ""Sn"", ""Sn"", ""Sn""]","[[0.0, 0.0, 0.0], [0.0, 0.5, 0.5], [0.5, 0.0, 0.5], [0.5, 0.5, 0.0], [0.25, 0.75, 0.75], [0.25, 0.25, 0.25], [0.75, 0.75, 0.25], [0.75, 0.25, 0.75], [0.5, 0.0, 0.0], [0.5, 0.5, 0.5], [0.0, 0.0, 0.5], [0.0, 0.5, 0.0]]",A,primitive->conventional (x sqrt2),Starrydata (experimental),10.1016/j.nanoen.2020.105372,https://doi.org/10.1016/j.nanoen.2020.105372,Starrydata all_curves.csv (release 'latest'),PhononDB (Togo/NIMS MDR),https://mdr.nims.go.jp/datasets/a0b4db6a-be3a-480a-8ec3-fa64481cc7df,"LTC-calc.log unit cell (PBEsol-relaxed), same file as kappa",mp-924129,True,stoichiometric,ZrNiSn
ZrNiSn,4.907404902561243,W/m/K,525.0529,"experimental, Wiedemann-Franz: kappa_total - L*T/rho (Kim2015 L(S=161uV/K))",0,experimental,1.0,wf_subtracted,6.066303,216.0,F-43m,half-Heusler (C1b / MgAgAs),,"[""Zr"", ""Zr"", ""Zr"", ""Zr"", ""Ni"", ""Ni"", ""Ni"", ""Ni"", ""Sn"", ""Sn"", ""Sn"", ""Sn""]","[[0.0, 0.0, 0.0], [0.0, 0.5, 0.5], [0.5, 0.0, 0.5], [0.5, 0.5, 0.0], [0.25, 0.75, 0.75], [0.25, 0.25, 0.25], [0.75, 0.75, 0.25], [0.75, 0.25, 0.75], [0.5, 0.0, 0.0], [0.5, 0.5, 0.5], [0.0, 0.0, 0.5], [0.0, 0.5, 0.0]]",A,primitive->conventional (x sqrt2),Starrydata (experimental),10.1007/s40195-025-01853-x,https://doi.org/10.1007/s40195-025-01853-x,Starrydata all_curves.csv (release 'latest'),PhononDB (Togo/NIMS MDR),https://mdr.nims.go.jp/datasets/a0b4db6a-be3a-480a-8ec3-fa64481cc7df,"LTC-calc.log unit cell (PBEsol-relaxed), same file as kappa",mp-924129,True,stoichiometric,ZrNiSn
ZrNiSn,3.6787182884173446,W/m/K,525.8,"experimental, Wiedemann-Franz: kappa_total - L*T/rho (Kim2015 L(S=208uV/K))",0,experimental,1.0,wf_subtracted,6.066303,216.0,F-43m,half-Heusler (C1b / MgAgAs),,"[""Zr"", ""Zr"", ""Zr"", ""Zr"", ""Ni"", ""Ni"", ""Ni"", ""Ni"", ""Sn"", ""Sn"", ""Sn"", ""Sn""]","[[0.0, 0.0, 0.0], [0.0, 0.5, 0.5], [0.5, 0.0, 0.5], [0.5, 0.5, 0.0], [0.25, 0.75, 0.75], [0.25, 0.25, 0.25], [0.75, 0.75, 0.25], [0.75, 0.25, 0.75], [0.5, 0.0, 0.0], [0.5, 0.5, 0.5], [0.0, 0.0, 0.5], [0.0, 0.5, 0.0]]",A,primitive->conventional (x sqrt2),Starrydata (experimental),10.1021/acsami.9b12599,https://doi.org/10.1021/acsami.9b12599,Starrydata all_curves.csv (release 'latest'),PhononDB (Togo/NIMS MDR),https://mdr.nims.go.jp/datasets/a0b4db6a-be3a-480a-8ec3-fa64481cc7df,"LTC-calc.log unit cell (PBEsol-relaxed), same file as kappa",mp-924129,True,stoichiometric,ZrNiSn
ZrNiSn,6.989287340897352,W/m/K,527.6225,"experimental, Wiedemann-Franz: kappa_total - L*T/rho (Kim2015 L(S=298uV/K))",0,experimental,1.0,wf_subtracted,6.066303,216.0,F-43m,half-Heusler (C1b / MgAgAs),,"[""Zr"", ""Zr"", ""Zr"", ""Zr"", ""Ni"", ""Ni"", ""Ni"", ""Ni"", ""Sn"", ""Sn"", ""Sn"", ""Sn""]","[[0.0, 0.0, 0.0], [0.0, 0.5, 0.5], [0.5, 0.0, 0.5], [0.5, 0.5, 0.0], [0.25, 0.75, 0.75], [0.25, 0.25, 0.25], [0.75, 0.75, 0.25], [0.75, 0.25, 0.75], [0.5, 0.0, 0.0], [0.5, 0.5, 0.5], [0.0, 0.0, 0.5], [0.0, 0.5, 0.0]]",A,primitive->conventional (x sqrt2),Starrydata (experimental),10.1016/j.jallcom.2006.02.075,https://doi.org/10.1016/j.jallcom.2006.02.075,Starrydata all_curves.csv (release 'latest'),PhononDB (Togo/NIMS MDR),https://mdr.nims.go.jp/datasets/a0b4db6a-be3a-480a-8ec3-fa64481cc7df,"LTC-calc.log unit cell (PBEsol-relaxed), same file as kappa",mp-924129,True,stoichiometric,ZrNiSn
ZrNiSn,8.08887129150699,W/m/K,527.9988,"experimental, Wiedemann-Franz: kappa_total - L*T/rho (Kim2015 L(S=194uV/K))",0,experimental,1.0,wf_subtracted,6.066303,216.0,F-43m,half-Heusler (C1b / MgAgAs),,"[""Zr"", ""Zr"", ""Zr"", ""Zr"", ""Ni"", ""Ni"", ""Ni"", ""Ni"", ""Sn"", ""Sn"", ""Sn"", ""Sn""]","[[0.0, 0.0, 0.0], [0.0, 0.5, 0.5], [0.5, 0.0, 0.5], [0.5, 0.5, 0.0], [0.25, 0.75, 0.75], [0.25, 0.25, 0.25], [0.75, 0.75, 0.25], [0.75, 0.25, 0.75], [0.5, 0.0, 0.0], [0.5, 0.5, 0.5], [0.0, 0.0, 0.5], [0.0, 0.5, 0.0]]",A,primitive->conventional (x sqrt2),Starrydata (experimental),10.1016/s0925-8388(03)00547-4,https://doi.org/10.1016/s0925-8388(03)00547-4,Starrydata all_curves.csv (release 'latest'),PhononDB (Togo/NIMS MDR),https://mdr.nims.go.jp/datasets/a0b4db6a-be3a-480a-8ec3-fa64481cc7df,"LTC-calc.log unit cell (PBEsol-relaxed), same file as kappa",mp-924129,True,stoichiometric,ZrNiSn
ZrNiSn,2.930508386514599,W/m/K,530.056,"experimental, Wiedemann-Franz: kappa_total - L*T/rho (Kim2015 L(S=270uV/K))",0,experimental,1.0,wf_subtracted,6.066303,216.0,F-43m,half-Heusler (C1b / MgAgAs),,"[""Zr"", ""Zr"", ""Zr"", ""Zr"", ""Ni"", ""Ni"", ""Ni"", ""Ni"", ""Sn"", ""Sn"", ""Sn"", ""Sn""]","[[0.0, 0.0, 0.0], [0.0, 0.5, 0.5], [0.5, 0.0, 0.5], [0.5, 0.5, 0.0], [0.25, 0.75, 0.75], [0.25, 0.25, 0.25], [0.75, 0.75, 0.25], [0.75, 0.25, 0.75], [0.5, 0.0, 0.0], [0.5, 0.5, 0.5], [0.0, 0.0, 0.5], [0.0, 0.5, 0.0]]",A,primitive->conventional (x sqrt2),Starrydata (experimental),10.1016/j.actamat.2015.11.022,https://doi.org/10.1016/j.actamat.2015.11.022,Starrydata all_curves.csv (release 'latest'),PhononDB (Togo/NIMS MDR),https://mdr.nims.go.jp/datasets/a0b4db6a-be3a-480a-8ec3-fa64481cc7df,"LTC-calc.log unit cell (PBEsol-relaxed), same file as kappa",mp-924129,True,stoichiometric,ZrNiSn
ZrNiSn,6.343341811230405,W/m/K,532.6969,"experimental, Wiedemann-Franz: kappa_total - L*T/rho (Kim2015 L(S=249uV/K))",0,experimental,1.0,wf_subtracted,6.066303,216.0,F-43m,half-Heusler (C1b / MgAgAs),,"[""Zr"", ""Zr"", ""Zr"", ""Zr"", ""Ni"", ""Ni"", ""Ni"", ""Ni"", ""Sn"", ""Sn"", ""Sn"", ""Sn""]","[[0.0, 0.0, 0.0], [0.0, 0.5, 0.5], [0.5, 0.0, 0.5], [0.5, 0.5, 0.0], [0.25, 0.75, 0.75], [0.25, 0.25, 0.25], [0.75, 0.75, 0.25], [0.75, 0.25, 0.75], [0.5, 0.0, 0.0], [0.5, 0.5, 0.5], [0.0, 0.0, 0.5], [0.0, 0.5, 0.0]]",A,primitive->conventional (x sqrt2),Starrydata (experimental),10.1039/c4mh00142g,https://doi.org/10.1039/c4mh00142g,Starrydata all_curves.csv (release 'latest'),PhononDB (Togo/NIMS MDR),https://mdr.nims.go.jp/datasets/a0b4db6a-be3a-480a-8ec3-fa64481cc7df,"LTC-calc.log unit cell (PBEsol-relaxed), same file as kappa",mp-924129,True,stoichiometric,ZrNiSn
ZrNiSn,5.092096,W/m/K,540.5728,"experimental, lattice thermal conductivity as published",0,experimental,1.0,reported_lattice,6.066303,216.0,F-43m,half-Heusler (C1b / MgAgAs),,"[""Zr"", ""Zr"", ""Zr"", ""Zr"", ""Ni"", ""Ni"", ""Ni"", ""Ni"", ""Sn"", ""Sn"", ""Sn"", ""Sn""]","[[0.0, 0.0, 0.0], [0.0, 0.5, 0.5], [0.5, 0.0, 0.5], [0.5, 0.5, 0.0], [0.25, 0.75, 0.75], [0.25, 0.25, 0.25], [0.75, 0.75, 0.25], [0.75, 0.25, 0.75], [0.5, 0.0, 0.0], [0.5, 0.5, 0.5], [0.0, 0.0, 0.5], [0.0, 0.5, 0.0]]",A,primitive->conventional (x sqrt2),Starrydata (experimental),10.1038/s41598-017-14013-8,https://doi.org/10.1038/s41598-017-14013-8,Starrydata all_curves.csv (release 'latest'),PhononDB (Togo/NIMS MDR),https://mdr.nims.go.jp/datasets/a0b4db6a-be3a-480a-8ec3-fa64481cc7df,"LTC-calc.log unit cell (PBEsol-relaxed), same file as kappa",mp-924129,True,stoichiometric,ZrNiSn
ZrNiSn,4.834,W/m/K,542.3,experimental (Wiedemann-Franz subtracted),0,experimental,1.0,,6.066303,216.0,F-43m,half-Heusler (C1b / MgAgAs),,"[""Zr"", ""Zr"", ""Zr"", ""Zr"", ""Ni"", ""Ni"", ""Ni"", ""Ni"", ""Sn"", ""Sn"", ""Sn"", ""Sn""]","[[0.0, 0.0, 0.0], [0.0, 0.5, 0.5], [0.5, 0.0, 0.5], [0.5, 0.5, 0.0], [0.25, 0.75, 0.75], [0.25, 0.25, 0.25], [0.75, 0.75, 0.25], [0.75, 0.25, 0.75], [0.5, 0.0, 0.0], [0.5, 0.5, 0.5], [0.0, 0.0, 0.5], [0.0, 0.5, 0.0]]",A,primitive->conventional (x sqrt2),repository mining,10.6084/m9.figshare.29438735,https://github.com/KU-Yifan/PGEC-descriptor-TE-design/blob/main/results/lorenz_number/final_processed_with_kappaL.csv,,PhononDB (Togo/NIMS MDR),https://mdr.nims.go.jp/datasets/a0b4db6a-be3a-480a-8ec3-fa64481cc7df,"LTC-calc.log unit cell (PBEsol-relaxed), same file as kappa",mp-924129,True,stoichiometric,ZrNiSn
ZrNiSn,4.823320147940543,W/m/K,542.6426,"experimental, kappa_total - MEASURED kappa_e (no Lorenz assumption)",0,experimental,1.0,total_minus_measured_ke,6.066303,216.0,F-43m,half-Heusler (C1b / MgAgAs),,"[""Zr"", ""Zr"", ""Zr"", ""Zr"", ""Ni"", ""Ni"", ""Ni"", ""Ni"", ""Sn"", ""Sn"", ""Sn"", ""Sn""]","[[0.0, 0.0, 0.0], [0.0, 0.5, 0.5], [0.5, 0.0, 0.5], [0.5, 0.5, 0.0], [0.25, 0.75, 0.75], [0.25, 0.25, 0.25], [0.75, 0.75, 0.25], [0.75, 0.25, 0.75], [0.5, 0.0, 0.0], [0.5, 0.5, 0.5], [0.0, 0.0, 0.5], [0.0, 0.5, 0.0]]",A,primitive->conventional (x sqrt2),Starrydata (experimental),10.1021/acsaem.9b01740,https://doi.org/10.1021/acsaem.9b01740,Starrydata all_curves.csv (release 'latest'),PhononDB (Togo/NIMS MDR),https://mdr.nims.go.jp/datasets/a0b4db6a-be3a-480a-8ec3-fa64481cc7df,"LTC-calc.log unit cell (PBEsol-relaxed), same file as kappa",mp-924129,True,stoichiometric,ZrNiSn
ZrNiSn,4.823183,W/m/K,542.6559,"experimental, lattice thermal conductivity as published",0,experimental,1.0,reported_lattice,6.066303,216.0,F-43m,half-Heusler (C1b / MgAgAs),,"[""Zr"", ""Zr"", ""Zr"", ""Zr"", ""Ni"", ""Ni"", ""Ni"", ""Ni"", ""Sn"", ""Sn"", ""Sn"", ""Sn""]","[[0.0, 0.0, 0.0], [0.0, 0.5, 0.5], [0.5, 0.0, 0.5], [0.5, 0.5, 0.0], [0.25, 0.75, 0.75], [0.25, 0.25, 0.25], [0.75, 0.75, 0.25], [0.75, 0.25, 0.75], [0.5, 0.0, 0.0], [0.5, 0.5, 0.5], [0.0, 0.0, 0.5], [0.0, 0.5, 0.0]]",A,primitive->conventional (x sqrt2),Starrydata (experimental),10.1021/acsaem.9b01740,https://doi.org/10.1021/acsaem.9b01740,Starrydata all_curves.csv (release 'latest'),PhononDB (Togo/NIMS MDR),https://mdr.nims.go.jp/datasets/a0b4db6a-be3a-480a-8ec3-fa64481cc7df,"LTC-calc.log unit cell (PBEsol-relaxed), same file as kappa",mp-924129,True,stoichiometric,ZrNiSn
ZrNiSn,6.567912025838379,W/m/K,546.5788,"experimental, Wiedemann-Franz: kappa_total - L*T/rho (Kim2015 L(S=321uV/K))",0,experimental,1.0,wf_subtracted,6.066303,216.0,F-43m,half-Heusler (C1b / MgAgAs),,"[""Zr"", ""Zr"", ""Zr"", ""Zr"", ""Ni"", ""Ni"", ""Ni"", ""Ni"", ""Sn"", ""Sn"", ""Sn"", ""Sn""]","[[0.0, 0.0, 0.0], [0.0, 0.5, 0.5], [0.5, 0.0, 0.5], [0.5, 0.5, 0.0], [0.25, 0.75, 0.75], [0.25, 0.25, 0.25], [0.75, 0.75, 0.25], [0.75, 0.25, 0.75], [0.5, 0.0, 0.0], [0.5, 0.5, 0.5], [0.0, 0.0, 0.5], [0.0, 0.5, 0.0]]",A,primitive->conventional (x sqrt2),Starrydata (experimental),10.1063/1.3396981,https://doi.org/10.1063/1.3396981,Starrydata all_curves.csv (release 'latest'),PhononDB (Togo/NIMS MDR),https://mdr.nims.go.jp/datasets/a0b4db6a-be3a-480a-8ec3-fa64481cc7df,"LTC-calc.log unit cell (PBEsol-relaxed), same file as kappa",mp-924129,True,stoichiometric,ZrNiSn
ZrNiSn,5.705353930914073,W/m/K,546.8252,"experimental, Wiedemann-Franz: kappa_total - L*T/rho (Kim2015 L(S=276uV/K))",0,experimental,1.0,wf_subtracted,6.066303,216.0,F-43m,half-Heusler (C1b / MgAgAs),,"[""Zr"", ""Zr"", ""Zr"", ""Zr"", ""Ni"", ""Ni"", ""Ni"", ""Ni"", ""Sn"", ""Sn"", ""Sn"", ""Sn""]","[[0.0, 0.0, 0.0], [0.0, 0.5, 0.5], [0.5, 0.0, 0.5], [0.5, 0.5, 0.0], [0.25, 0.75, 0.75], [0.25, 0.25, 0.25], [0.75, 0.75, 0.25], [0.75, 0.25, 0.75], [0.5, 0.0, 0.0], [0.5, 0.5, 0.5], [0.0, 0.0, 0.5], [0.0, 0.5, 0.0]]",A,primitive->conventional (x sqrt2),Starrydata (experimental),10.1063/1.3396981,https://doi.org/10.1063/1.3396981,Starrydata all_curves.csv (release 'latest'),PhononDB (Togo/NIMS MDR),https://mdr.nims.go.jp/datasets/a0b4db6a-be3a-480a-8ec3-fa64481cc7df,"LTC-calc.log unit cell (PBEsol-relaxed), same file as kappa",mp-924129,True,stoichiometric,ZrNiSn
ZrNiSn,5.833192531663637,W/m/K,548.2,"experimental, Wiedemann-Franz: kappa_total - L*T/rho (Kim2015 L(S=116uV/K))",0,experimental,1.0,wf_subtracted,6.066303,216.0,F-43m,half-Heusler (C1b / MgAgAs),,"[""Zr"", ""Zr"", ""Zr"", ""Zr"", ""Ni"", ""Ni"", ""Ni"", ""Ni"", ""Sn"", ""Sn"", ""Sn"", ""Sn""]","[[0.0, 0.0, 0.0], [0.0, 0.5, 0.5], [0.5, 0.0, 0.5], [0.5, 0.5, 0.0], [0.25, 0.75, 0.75], [0.25, 0.25, 0.25], [0.75, 0.75, 0.25], [0.75, 0.25, 0.75], [0.5, 0.0, 0.0], [0.5, 0.5, 0.5], [0.0, 0.0, 0.5], [0.0, 0.5, 0.0]]",A,primitive->conventional (x sqrt2),Starrydata (experimental),10.1557/proc-1267-dd03-12,https://doi.org/10.1557/proc-1267-dd03-12,Starrydata all_curves.csv (release 'latest'),PhononDB (Togo/NIMS MDR),https://mdr.nims.go.jp/datasets/a0b4db6a-be3a-480a-8ec3-fa64481cc7df,"LTC-calc.log unit cell (PBEsol-relaxed), same file as kappa",mp-924129,True,stoichiometric,ZrNiSn
ZrNiSn,4.757944184321327,W/m/K,548.3,"experimental, Wiedemann-Franz: kappa_total - L*T/rho (Kim2015 L(S=161uV/K))",0,experimental,1.0,wf_subtracted,6.066303,216.0,F-43m,half-Heusler (C1b / MgAgAs),,"[""Zr"", ""Zr"", ""Zr"", ""Zr"", ""Ni"", ""Ni"", ""Ni"", ""Ni"", ""Sn"", ""Sn"", ""Sn"", ""Sn""]","[[0.0, 0.0, 0.0], [0.0, 0.5, 0.5], [0.5, 0.0, 0.5], [0.5, 0.5, 0.0], [0.25, 0.75, 0.75], [0.25, 0.25, 0.25], [0.75, 0.75, 0.25], [0.75, 0.25, 0.75], [0.5, 0.0, 0.0], [0.5, 0.5, 0.5], [0.0, 0.0, 0.5], [0.0, 0.5, 0.0]]",A,primitive->conventional (x sqrt2),Starrydata (experimental),10.1557/proc-1267-dd03-12,https://doi.org/10.1557/proc-1267-dd03-12,Starrydata all_curves.csv (release 'latest'),PhononDB (Togo/NIMS MDR),https://mdr.nims.go.jp/datasets/a0b4db6a-be3a-480a-8ec3-fa64481cc7df,"LTC-calc.log unit cell (PBEsol-relaxed), same file as kappa",mp-924129,True,stoichiometric,ZrNiSn
ZrNiSn,7.44850095823711,W/m/K,549.1034,"experimental, Wiedemann-Franz: kappa_total - L*T/rho (Kim2015 L(S=176uV/K))",0,experimental,1.0,wf_subtracted,6.066303,216.0,F-43m,half-Heusler (C1b / MgAgAs),,"[""Zr"", ""Zr"", ""Zr"", ""Zr"", ""Ni"", ""Ni"", ""Ni"", ""Ni"", ""Sn"", ""Sn"", ""Sn"", ""Sn""]","[[0.0, 0.0, 0.0], [0.0, 0.5, 0.5], [0.5, 0.0, 0.5], [0.5, 0.5, 0.0], [0.25, 0.75, 0.75], [0.25, 0.25, 0.25], [0.75, 0.75, 0.25], [0.75, 0.25, 0.75], [0.5, 0.0, 0.0], [0.5, 0.5, 0.5], [0.0, 0.0, 0.5], [0.0, 0.5, 0.0]]",A,primitive->conventional (x sqrt2),Starrydata (experimental),10.1063/1.1425459,https://doi.org/10.1063/1.1425459,Starrydata all_curves.csv (release 'latest'),PhononDB (Togo/NIMS MDR),https://mdr.nims.go.jp/datasets/a0b4db6a-be3a-480a-8ec3-fa64481cc7df,"LTC-calc.log unit cell (PBEsol-relaxed), same file as kappa",mp-924129,True,stoichiometric,ZrNiSn
ZrNiSn,6.213610766328952,W/m/K,549.4033,"experimental, Wiedemann-Franz: kappa_total - L*T/rho (Kim2015 L(S=249uV/K))",0,experimental,1.0,wf_subtracted,6.066303,216.0,F-43m,half-Heusler (C1b / MgAgAs),,"[""Zr"", ""Zr"", ""Zr"", ""Zr"", ""Ni"", ""Ni"", ""Ni"", ""Ni"", ""Sn"", ""Sn"", ""Sn"", ""Sn""]","[[0.0, 0.0, 0.0], [0.0, 0.5, 0.5], [0.5, 0.0, 0.5], [0.5, 0.5, 0.0], [0.25, 0.75, 0.75], [0.25, 0.25, 0.25], [0.75, 0.75, 0.25], [0.75, 0.25, 0.75], [0.5, 0.0, 0.0], [0.5, 0.5, 0.5], [0.0, 0.0, 0.5], [0.0, 0.5, 0.0]]",A,primitive->conventional (x sqrt2),Starrydata (experimental),10.1039/c4mh00142g,https://doi.org/10.1039/c4mh00142g,Starrydata all_curves.csv (release 'latest'),PhononDB (Togo/NIMS MDR),https://mdr.nims.go.jp/datasets/a0b4db6a-be3a-480a-8ec3-fa64481cc7df,"LTC-calc.log unit cell (PBEsol-relaxed), same file as kappa",mp-924129,True,stoichiometric,ZrNiSn
ZrNiSn,4.899416398310759,W/m/K,549.5828,"experimental, Wiedemann-Franz: kappa_total - L*T/rho (Kim2015 L(S=250uV/K))",0,experimental,1.0,wf_subtracted,6.066303,216.0,F-43m,half-Heusler (C1b / MgAgAs),,"[""Zr"", ""Zr"", ""Zr"", ""Zr"", ""Ni"", ""Ni"", ""Ni"", ""Ni"", ""Sn"", ""Sn"", ""Sn"", ""Sn""]","[[0.0, 0.0, 0.0], [0.0, 0.5, 0.5], [0.5, 0.0, 0.5], [0.5, 0.5, 0.0], [0.25, 0.75, 0.75], [0.25, 0.25, 0.25], [0.75, 0.75, 0.25], [0.75, 0.25, 0.75], [0.5, 0.0, 0.0], [0.5, 0.5, 0.5], [0.0, 0.0, 0.5], [0.0, 0.5, 0.0]]",A,primitive->conventional (x sqrt2),Starrydata (experimental),10.1063/1.3396981,https://doi.org/10.1063/1.3396981,Starrydata all_curves.csv (release 'latest'),PhononDB (Togo/NIMS MDR),https://mdr.nims.go.jp/datasets/a0b4db6a-be3a-480a-8ec3-fa64481cc7df,"LTC-calc.log unit cell (PBEsol-relaxed), same file as kappa",mp-924129,True,stoichiometric,ZrNiSn
ZrNiSn,7.426705483012704,W/m/K,550.0,"experimental, Wiedemann-Franz: kappa_total - L*T/rho (Kim2015 L(S=182uV/K))",0,experimental,1.0,wf_subtracted,6.066303,216.0,F-43m,half-Heusler (C1b / MgAgAs),,"[""Zr"", ""Zr"", ""Zr"", ""Zr"", ""Ni"", ""Ni"", ""Ni"", ""Ni"", ""Sn"", ""Sn"", ""Sn"", ""Sn""]","[[0.0, 0.0, 0.0], [0.0, 0.5, 0.5], [0.5, 0.0, 0.5], [0.5, 0.5, 0.0], [0.25, 0.75, 0.75], [0.25, 0.25, 0.25], [0.75, 0.75, 0.25], [0.75, 0.25, 0.75], [0.5, 0.0, 0.0], [0.5, 0.5, 0.5], [0.0, 0.0, 0.5], [0.0, 0.5, 0.0]]",A,primitive->conventional (x sqrt2),Starrydata (experimental),10.3724/sp.j.1077.2010.00573,https://doi.org/10.3724/sp.j.1077.2010.00573,Starrydata all_curves.csv (release 'latest'),PhononDB (Togo/NIMS MDR),https://mdr.nims.go.jp/datasets/a0b4db6a-be3a-480a-8ec3-fa64481cc7df,"LTC-calc.log unit cell (PBEsol-relaxed), same file as kappa",mp-924129,True,stoichiometric,ZrNiSn
ZrNiSn,7.199350966252762,W/m/K,552.5988,"experimental, Wiedemann-Franz: kappa_total - L*T/rho (Kim2015 L(S=177uV/K))",0,experimental,1.0,wf_subtracted,6.066303,216.0,F-43m,half-Heusler (C1b / MgAgAs),,"[""Zr"", ""Zr"", ""Zr"", ""Zr"", ""Ni"", ""Ni"", ""Ni"", ""Ni"", ""Sn"", ""Sn"", ""Sn"", ""Sn""]","[[0.0, 0.0, 0.0], [0.0, 0.5, 0.5], [0.5, 0.0, 0.5], [0.5, 0.5, 0.0], [0.25, 0.75, 0.75], [0.25, 0.25, 0.25], [0.75, 0.75, 0.25], [0.75, 0.25, 0.75], [0.5, 0.0, 0.0], [0.5, 0.5, 0.5], [0.0, 0.0, 0.5], [0.0, 0.5, 0.0]]",A,primitive->conventional (x sqrt2),Starrydata (experimental),10.1016/j.ssc.2004.02.001,https://doi.org/10.1016/j.ssc.2004.02.001,Starrydata all_curves.csv (release 'latest'),PhononDB (Togo/NIMS MDR),https://mdr.nims.go.jp/datasets/a0b4db6a-be3a-480a-8ec3-fa64481cc7df,"LTC-calc.log unit cell (PBEsol-relaxed), same file as kappa",mp-924129,True,stoichiometric,ZrNiSn
ZrNiSn,4.851299712389505,W/m/K,559.0,"experimental, Wiedemann-Franz: kappa_total - L*T/rho (Kim2015 L(S=226uV/K))",0,experimental,1.0,wf_subtracted,6.066303,216.0,F-43m,half-Heusler (C1b / MgAgAs),,"[""Zr"", ""Zr"", ""Zr"", ""Zr"", ""Ni"", ""Ni"", ""Ni"", ""Ni"", ""Sn"", ""Sn"", ""Sn"", ""Sn""]","[[0.0, 0.0, 0.0], [0.0, 0.5, 0.5], [0.5, 0.0, 0.5], [0.5, 0.5, 0.0], [0.25, 0.75, 0.75], [0.25, 0.25, 0.25], [0.75, 0.75, 0.25], [0.75, 0.25, 0.75], [0.5, 0.0, 0.0], [0.5, 0.5, 0.5], [0.0, 0.0, 0.5], [0.0, 0.5, 0.0]]",A,primitive->conventional (x sqrt2),Starrydata (experimental),10.1016/j.jallcom.2004.02.061,https://doi.org/10.1016/j.jallcom.2004.02.061,Starrydata all_curves.csv (release 'latest'),PhononDB (Togo/NIMS MDR),https://mdr.nims.go.jp/datasets/a0b4db6a-be3a-480a-8ec3-fa64481cc7df,"LTC-calc.log unit cell (PBEsol-relaxed), same file as kappa",mp-924129,True,stoichiometric,ZrNiSn
ZrNiSn,9.363627847040744,W/m/K,562.9652,"experimental, Wiedemann-Franz: kappa_total - L*T/rho (Kim2015 L(S=282uV/K))",0,experimental,1.0,wf_subtracted,6.066303,216.0,F-43m,half-Heusler (C1b / MgAgAs),,"[""Zr"", ""Zr"", ""Zr"", ""Zr"", ""Ni"", ""Ni"", ""Ni"", ""Ni"", ""Sn"", ""Sn"", ""Sn"", ""Sn""]","[[0.0, 0.0, 0.0], [0.0, 0.5, 0.5], [0.5, 0.0, 0.5], [0.5, 0.5, 0.0], [0.25, 0.75, 0.75], [0.25, 0.25, 0.25], [0.75, 0.75, 0.25], [0.75, 0.25, 0.75], [0.5, 0.0, 0.0], [0.5, 0.5, 0.5], [0.0, 0.0, 0.5], [0.0, 0.5, 0.0]]",A,primitive->conventional (x sqrt2),Starrydata (experimental),10.1109/ict.2005.1519956,https://doi.org/10.1109/ict.2005.1519956,Starrydata all_curves.csv (release 'latest'),PhononDB (Togo/NIMS MDR),https://mdr.nims.go.jp/datasets/a0b4db6a-be3a-480a-8ec3-fa64481cc7df,"LTC-calc.log unit cell (PBEsol-relaxed), same file as kappa",mp-924129,True,stoichiometric,ZrNiSn
