Repository: Shivamrandive747/Thermalconductivity_prediction

# Calibrating first-principles lattice thermal conductivity to experiment

**A curated half-Heusler dataset and a validated transfer function.**

Published first-principles transport calculations of lattice thermal conductivity exceed what
laboratories measure for the same compound by a **median factor of 1.55**. That offset is regular
enough to be removed in closed form:

$$\kappa_L^{\mathrm{expt}}(T) \;=\; \kappa_L^{\mathrm{BTE}}(T)\;\min\!\left[c\left(\tfrac{T}{300}\right)^{p},\,1\right],
\qquad c = 0.51,\quad p = 0.80$$

Inside a domain of applicability declared before the validation set was scored, this places

File: data/Target_Materials/HEUSLER_KAPPA_TRAINING_SET.csv (part 72 of 192)
formula,kappa_L,kappa_units,temperature_K,method,method_tier,tier_name,weight,kappa_basis,struct_a_A,struct_spacegroup,struct_sg_symbol,struct_prototype,struct_site_ordering,struct_species,struct_frac_coords,struct_grade,lattice_convention,source,source_doi,source_url,source_location,struct_source,struct_source_url,struct_source_detail,struct_id,struct_same_paper_as_kappa,stoichiometry,parent_formula
ZrNiSn,4.728428623479041,W/m/K,563.8,"experimental, Wiedemann-Franz: kappa_total - L*T/rho (Kim2015 L(S=261uV/K))",0,experimental,1.0,wf_subtracted,6.066303,216.0,F-43m,half-Heusler (C1b / MgAgAs),,"[""Zr"", ""Zr"", ""Zr"", ""Zr"", ""Ni"", ""Ni"", ""Ni"", ""Ni"", ""Sn"", ""Sn"", ""Sn"", ""Sn""]","[[0.0, 0.0, 0.0], [0.0, 0.5, 0.5], [0.5, 0.0, 0.5], [0.5, 0.5, 0.0], [0.25, 0.75, 0.75], [0.25, 0.25, 0.25], [0.75, 0.75, 0.25], [0.75, 0.25, 0.75], [0.5, 0.0, 0.0], [0.5, 0.5, 0.5], [0.0, 0.0, 0.5], [0.0, 0.5, 0.0]]",A,primitive->conventional (x sqrt2),Starrydata (experimental),10.1021/acsami.9b00648,https://doi.org/10.1021/acsami.9b00648,Starrydata all_curves.csv (release 'latest'),PhononDB (Togo/NIMS MDR),https://mdr.nims.go.jp/datasets/a0b4db6a-be3a-480a-8ec3-fa64481cc7df,"LTC-calc.log unit cell (PBEsol-relaxed), same file as kappa",mp-924129,True,stoichiometric,ZrNiSn
ZrNiSn,4.738558,W/m/K,564.4296,"experimental, lattice thermal conductivity as published",0,experimental,1.0,reported_lattice,6.066303,216.0,F-43m,half-Heusler (C1b / MgAgAs),,"[""Zr"", ""Zr"", ""Zr"", ""Zr"", ""Ni"", ""Ni"", ""Ni"", ""Ni"", ""Sn"", ""Sn"", ""Sn"", ""Sn""]","[[0.0, 0.0, 0.0], [0.0, 0.5, 0.5], [0.5, 0.0, 0.5], [0.5, 0.5, 0.0], [0.25, 0.75, 0.75], [0.25, 0.25, 0.25], [0.75, 0.75, 0.25], [0.75, 0.25, 0.75], [0.5, 0.0, 0.0], [0.5, 0.5, 0.5], [0.0, 0.0, 0.5], [0.0, 0.5, 0.0]]",A,primitive->conventional (x sqrt2),Starrydata (experimental),10.1007/s10853-019-03623-4,https://doi.org/10.1007/s10853-019-03623-4,Starrydata all_curves.csv (release 'latest'),PhononDB (Togo/NIMS MDR),https://mdr.nims.go.jp/datasets/a0b4db6a-be3a-480a-8ec3-fa64481cc7df,"LTC-calc.log unit cell (PBEsol-relaxed), same file as kappa",mp-924129,True,stoichiometric,ZrNiSn
ZrNiSn,7.950531911413775,W/m/K,568.2046,"experimental, Wiedemann-Franz: kappa_total - L*T/rho (Kim2015 L(S=198uV/K))",0,experimental,1.0,wf_subtracted,6.066303,216.0,F-43m,half-Heusler (C1b / MgAgAs),,"[""Zr"", ""Zr"", ""Zr"", ""Zr"", ""Ni"", ""Ni"", ""Ni"", ""Ni"", ""Sn"", ""Sn"", ""Sn"", ""Sn""]","[[0.0, 0.0, 0.0], [0.0, 0.5, 0.5], [0.5, 0.0, 0.5], [0.5, 0.5, 0.0], [0.25, 0.75, 0.75], [0.25, 0.25, 0.25], [0.75, 0.75, 0.25], [0.75, 0.25, 0.75], [0.5, 0.0, 0.0], [0.5, 0.5, 0.5], [0.0, 0.0, 0.5], [0.0, 0.5, 0.0]]",A,primitive->conventional (x sqrt2),Starrydata (experimental),10.1016/s0925-8388(03)00547-4,https://doi.org/10.1016/s0925-8388(03)00547-4,Starrydata all_curves.csv (release 'latest'),PhononDB (Togo/NIMS MDR),https://mdr.nims.go.jp/datasets/a0b4db6a-be3a-480a-8ec3-fa64481cc7df,"LTC-calc.log unit cell (PBEsol-relaxed), same file as kappa",mp-924129,True,stoichiometric,ZrNiSn
ZrNiSn,6.909755040956509,W/m/K,570.0637,"experimental, Wiedemann-Franz: kappa_total - L*T/rho (Kim2015 L(S=342uV/K))",0,experimental,1.0,wf_subtracted,6.066303,216.0,F-43m,half-Heusler (C1b / MgAgAs),,"[""Zr"", ""Zr"", ""Zr"", ""Zr"", ""Ni"", ""Ni"", ""Ni"", ""Ni"", ""Sn"", ""Sn"", ""Sn"", ""Sn""]","[[0.0, 0.0, 0.0], [0.0, 0.5, 0.5], [0.5, 0.0, 0.5], [0.5, 0.5, 0.0], [0.25, 0.75, 0.75], [0.25, 0.25, 0.25], [0.75, 0.75, 0.25], [0.75, 0.25, 0.75], [0.5, 0.0, 0.0], [0.5, 0.5, 0.5], [0.0, 0.0, 0.5], [0.0, 0.5, 0.0]]",A,primitive->conventional (x sqrt2),Starrydata (experimental),10.1142/s1793604714500325,https://doi.org/10.1142/s1793604714500325,Starrydata all_curves.csv (release 'latest'),PhononDB (Togo/NIMS MDR),https://mdr.nims.go.jp/datasets/a0b4db6a-be3a-480a-8ec3-fa64481cc7df,"LTC-calc.log unit cell (PBEsol-relaxed), same file as kappa",mp-924129,True,stoichiometric,ZrNiSn
ZrNiSn,4.3718,W/m/K,570.63,experimental (Wiedemann-Franz subtracted),0,experimental,1.0,,6.066303,216.0,F-43m,half-Heusler (C1b / MgAgAs),,"[""Zr"", ""Zr"", ""Zr"", ""Zr"", ""Ni"", ""Ni"", ""Ni"", ""Ni"", ""Sn"", ""Sn"", ""Sn"", ""Sn""]","[[0.0, 0.0, 0.0], [0.0, 0.5, 0.5], [0.5, 0.0, 0.5], [0.5, 0.5, 0.0], [0.25, 0.75, 0.75], [0.25, 0.25, 0.25], [0.75, 0.75, 0.25], [0.75, 0.25, 0.75], [0.5, 0.0, 0.0], [0.5, 0.5, 0.5], [0.0, 0.0, 0.5], [0.0, 0.5, 0.0]]",A,primitive->conventional (x sqrt2),repository mining,10.6084/m9.figshare.29438735,https://github.com/KU-Yifan/PGEC-descriptor-TE-design/blob/main/results/lorenz_number/final_processed_with_kappaL.csv,,PhononDB (Togo/NIMS MDR),https://mdr.nims.go.jp/datasets/a0b4db6a-be3a-480a-8ec3-fa64481cc7df,"LTC-calc.log unit cell (PBEsol-relaxed), same file as kappa",mp-924129,True,stoichiometric,ZrNiSn
ZrNiSn,5.039554874613884,W/m/K,570.9231,"experimental, Wiedemann-Franz: kappa_total - L*T/rho (Kim2015 L(S=198uV/K))",0,experimental,1.0,wf_subtracted,6.066303,216.0,F-43m,half-Heusler (C1b / MgAgAs),,"[""Zr"", ""Zr"", ""Zr"", ""Zr"", ""Ni"", ""Ni"", ""Ni"", ""Ni"", ""Sn"", ""Sn"", ""Sn"", ""Sn""]","[[0.0, 0.0, 0.0], [0.0, 0.5, 0.5], [0.5, 0.0, 0.5], [0.5, 0.5, 0.0], [0.25, 0.75, 0.75], [0.25, 0.25, 0.25], [0.75, 0.75, 0.25], [0.75, 0.25, 0.75], [0.5, 0.0, 0.0], [0.5, 0.5, 0.5], [0.0, 0.0, 0.5], [0.0, 0.5, 0.0]]",A,primitive->conventional (x sqrt2),Starrydata (experimental),10.2320/jinstmet.jaw201507,https://doi.org/10.2320/jinstmet.jaw201507,Starrydata all_curves.csv (release 'latest'),PhononDB (Togo/NIMS MDR),https://mdr.nims.go.jp/datasets/a0b4db6a-be3a-480a-8ec3-fa64481cc7df,"LTC-calc.log unit cell (PBEsol-relaxed), same file as kappa",mp-924129,True,stoichiometric,ZrNiSn
ZrNiSn,4.6117,W/m/K,571.85,experimental (Wiedemann-Franz subtracted),0,experimental,1.0,,6.066303,216.0,F-43m,half-Heusler (C1b / MgAgAs),,"[""Zr"", ""Zr"", ""Zr"", ""Zr"", ""Ni"", ""Ni"", ""Ni"", ""Ni"", ""Sn"", ""Sn"", ""Sn"", ""Sn""]","[[0.0, 0.0, 0.0], [0.0, 0.5, 0.5], [0.5, 0.0, 0.5], [0.5, 0.5, 0.0], [0.25, 0.75, 0.75], [0.25, 0.25, 0.25], [0.75, 0.75, 0.25], [0.75, 0.25, 0.75], [0.5, 0.0, 0.0], [0.5, 0.5, 0.5], [0.0, 0.0, 0.5], [0.0, 0.5, 0.0]]",A,primitive->conventional (x sqrt2),repository mining,10.6084/m9.figshare.29438735,https://github.com/KU-Yifan/PGEC-descriptor-TE-design/blob/main/results/lorenz_number/final_processed_with_kappaL.csv,,PhononDB (Togo/NIMS MDR),https://mdr.nims.go.jp/datasets/a0b4db6a-be3a-480a-8ec3-fa64481cc7df,"LTC-calc.log unit cell (PBEsol-relaxed), same file as kappa",mp-924129,True,stoichiometric,ZrNiSn
ZrNiSn,6.825713470371828,W/m/K,571.875,"experimental, Wiedemann-Franz: kappa_total - L*T/rho (Kim2015 L(S=290uV/K))",0,experimental,1.0,wf_subtracted,6.066303,216.0,F-43m,half-Heusler (C1b / MgAgAs),,"[""Zr"", ""Zr"", ""Zr"", ""Zr"", ""Ni"", ""Ni"", ""Ni"", ""Ni"", ""Sn"", ""Sn"", ""Sn"", ""Sn""]","[[0.0, 0.0, 0.0], [0.0, 0.5, 0.5], [0.5, 0.0, 0.5], [0.5, 0.5, 0.0], [0.25, 0.75, 0.75], [0.25, 0.25, 0.25], [0.75, 0.75, 0.25], [0.75, 0.25, 0.75], [0.5, 0.0, 0.0], [0.5, 0.5, 0.5], [0.0, 0.0, 0.5], [0.0, 0.5, 0.0]]",A,primitive->conventional (x sqrt2),Starrydata (experimental),10.1016/j.mseb.2009.10.021,https://doi.org/10.1016/j.mseb.2009.10.021,Starrydata all_curves.csv (release 'latest'),PhononDB (Togo/NIMS MDR),https://mdr.nims.go.jp/datasets/a0b4db6a-be3a-480a-8ec3-fa64481cc7df,"LTC-calc.log unit cell (PBEsol-relaxed), same file as kappa",mp-924129,True,stoichiometric,ZrNiSn
ZrNiSn,4.452693975765099,W/m/K,572.22,"experimental, Wiedemann-Franz: kappa_total - L*T/rho (Kim2015 L(S=242uV/K))",0,experimental,1.0,wf_subtracted,6.066303,216.0,F-43m,half-Heusler (C1b / MgAgAs),,"[""Zr"", ""Zr"", ""Zr"", ""Zr"", ""Ni"", ""Ni"", ""Ni"", ""Ni"", ""Sn"", ""Sn"", ""Sn"", ""Sn""]","[[0.0, 0.0, 0.0], [0.0, 0.5, 0.5], [0.5, 0.0, 0.5], [0.5, 0.5, 0.0], [0.25, 0.75, 0.75], [0.25, 0.25, 0.25], [0.75, 0.75, 0.25], [0.75, 0.25, 0.75], [0.5, 0.0, 0.0], [0.5, 0.5, 0.5], [0.0, 0.0, 0.5], [0.0, 0.5, 0.0]]",A,primitive->conventional (x sqrt2),Starrydata (experimental),10.1021/acsami.9b21517,https://doi.org/10.1021/acsami.9b21517,Starrydata all_curves.csv (release 'latest'),PhononDB (Togo/NIMS MDR),https://mdr.nims.go.jp/datasets/a0b4db6a-be3a-480a-8ec3-fa64481cc7df,"LTC-calc.log unit cell (PBEsol-relaxed), same file as kappa",mp-924129,True,stoichiometric,ZrNiSn
ZrNiSn,4.911969513371636,W/m/K,572.4982,"experimental, Wiedemann-Franz: kappa_total - L*T/rho (Kim2015 L(S=177uV/K))",0,experimental,1.0,wf_subtracted,6.066303,216.0,F-43m,half-Heusler (C1b / MgAgAs),,"[""Zr"", ""Zr"", ""Zr"", ""Zr"", ""Ni"", ""Ni"", ""Ni"", ""Ni"", ""Sn"", ""Sn"", ""Sn"", ""Sn""]","[[0.0, 0.0, 0.0], [0.0, 0.5, 0.5], [0.5, 0.0, 0.5], [0.5, 0.5, 0.0], [0.25, 0.75, 0.75], [0.25, 0.25, 0.25], [0.75, 0.75, 0.25], [0.75, 0.25, 0.75], [0.5, 0.0, 0.0], [0.5, 0.5, 0.5], [0.0, 0.0, 0.5], [0.0, 0.5, 0.0]]",A,primitive->conventional (x sqrt2),Starrydata (experimental),10.1080/19475411.2011.637994,https://doi.org/10.1080/19475411.2011.637994,Starrydata all_curves.csv (release 'latest'),PhononDB (Togo/NIMS MDR),https://mdr.nims.go.jp/datasets/a0b4db6a-be3a-480a-8ec3-fa64481cc7df,"LTC-calc.log unit cell (PBEsol-relaxed), same file as kappa",mp-924129,True,stoichiometric,ZrNiSn
ZrNiSn,6.91261520871008,W/m/K,572.6496,"experimental, Wiedemann-Franz: kappa_total - L*T/rho (Kim2015 L(S=289uV/K))",0,experimental,1.0,wf_subtracted,6.066303,216.0,F-43m,half-Heusler (C1b / MgAgAs),,"[""Zr"", ""Zr"", ""Zr"", ""Zr"", ""Ni"", ""Ni"", ""Ni"", ""Ni"", ""Sn"", ""Sn"", ""Sn"", ""Sn""]","[[0.0, 0.0, 0.0], [0.0, 0.5, 0.5], [0.5, 0.0, 0.5], [0.5, 0.5, 0.0], [0.25, 0.75, 0.75], [0.25, 0.25, 0.25], [0.75, 0.75, 0.25], [0.75, 0.25, 0.75], [0.5, 0.0, 0.0], [0.5, 0.5, 0.5], [0.0, 0.0, 0.5], [0.0, 0.5, 0.0]]",A,primitive->conventional (x sqrt2),Starrydata (experimental),10.1016/j.jallcom.2006.02.075,https://doi.org/10.1016/j.jallcom.2006.02.075,Starrydata all_curves.csv (release 'latest'),PhononDB (Togo/NIMS MDR),https://mdr.nims.go.jp/datasets/a0b4db6a-be3a-480a-8ec3-fa64481cc7df,"LTC-calc.log unit cell (PBEsol-relaxed), same file as kappa",mp-924129,True,stoichiometric,ZrNiSn
ZrNiSn,4.270588,W/m/K,572.816,"experimental, lattice thermal conductivity as published",0,experimental,1.0,reported_lattice,6.066303,216.0,F-43m,half-Heusler (C1b / MgAgAs),,"[""Zr"", ""Zr"", ""Zr"", ""Zr"", ""Ni"", ""Ni"", ""Ni"", ""Ni"", ""Sn"", ""Sn"", ""Sn"", ""Sn""]","[[0.0, 0.0, 0.0], [0.0, 0.5, 0.5], [0.5, 0.0, 0.5], [0.5, 0.5, 0.0], [0.25, 0.75, 0.75], [0.25, 0.25, 0.25], [0.75, 0.75, 0.25], [0.75, 0.25, 0.75], [0.5, 0.0, 0.0], [0.5, 0.5, 0.5], [0.0, 0.0, 0.5], [0.0, 0.5, 0.0]]",A,primitive->conventional (x sqrt2),Starrydata (experimental),10.1016/j.nanoen.2020.105372,https://doi.org/10.1016/j.nanoen.2020.105372,Starrydata all_curves.csv (release 'latest'),PhononDB (Togo/NIMS MDR),https://mdr.nims.go.jp/datasets/a0b4db6a-be3a-480a-8ec3-fa64481cc7df,"LTC-calc.log unit cell (PBEsol-relaxed), same file as kappa",mp-924129,True,stoichiometric,ZrNiSn
ZrNiSn,4.370172351773499,W/m/K,572.8194,"experimental, Wiedemann-Franz: kappa_total - L*T/rho (Kim2015 L(S=241uV/K))",0,experimental,1.0,wf_subtracted,6.066303,216.0,F-43m,half-Heusler (C1b / MgAgAs),,"[""Zr"", ""Zr"", ""Zr"", ""Zr"", ""Ni"", ""Ni"", ""Ni"", ""Ni"", ""Sn"", ""Sn"", ""Sn"", ""Sn""]","[[0.0, 0.0, 0.0], [0.0, 0.5, 0.5], [0.5, 0.0, 0.5], [0.5, 0.5, 0.0], [0.25, 0.75, 0.75], [0.25, 0.25, 0.25], [0.75, 0.75, 0.25], [0.75, 0.25, 0.75], [0.5, 0.0, 0.0], [0.5, 0.5, 0.5], [0.0, 0.0, 0.5], [0.0, 0.5, 0.0]]",A,primitive->conventional (x sqrt2),Starrydata (experimental),10.1016/j.nanoen.2020.105372,https://doi.org/10.1016/j.nanoen.2020.105372,Starrydata all_curves.csv (release 'latest'),PhononDB (Togo/NIMS MDR),https://mdr.nims.go.jp/datasets/a0b4db6a-be3a-480a-8ec3-fa64481cc7df,"LTC-calc.log unit cell (PBEsol-relaxed), same file as kappa",mp-924129,True,stoichiometric,ZrNiSn
ZrNiSn,4.610478190158791,W/m/K,572.8194,"experimental, Wiedemann-Franz: kappa_total - L*T/rho (Kim2015 L(S=239uV/K))",0,experimental,1.0,wf_subtracted,6.066303,216.0,F-43m,half-Heusler (C1b / MgAgAs),,"[""Zr"", ""Zr"", ""Zr"", ""Zr"", ""Ni"", ""Ni"", ""Ni"", ""Ni"", ""Sn"", ""Sn"", ""Sn"", ""Sn""]","[[0.0, 0.0, 0.0], [0.0, 0.5, 0.5], [0.5, 0.0, 0.5], [0.5, 0.5, 0.0], [0.25, 0.75, 0.75], [0.25, 0.25, 0.25], [0.75, 0.75, 0.25], [0.75, 0.25, 0.75], [0.5, 0.0, 0.0], [0.5, 0.5, 0.5], [0.0, 0.0, 0.5], [0.0, 0.5, 0.0]]",A,primitive->conventional (x sqrt2),Starrydata (experimental),10.1016/j.nanoen.2020.105372,https://doi.org/10.1016/j.nanoen.2020.105372,Starrydata all_curves.csv (release 'latest'),PhononDB (Togo/NIMS MDR),https://mdr.nims.go.jp/datasets/a0b4db6a-be3a-480a-8ec3-fa64481cc7df,"LTC-calc.log unit cell (PBEsol-relaxed), same file as kappa",mp-924129,True,stoichiometric,ZrNiSn
ZrNiSn,4.679759606127564,W/m/K,572.8194,"experimental, Wiedemann-Franz: kappa_total - L*T/rho (Kim2015 L(S=235uV/K))",0,experimental,1.0,wf_subtracted,6.066303,216.0,F-43m,half-Heusler (C1b / MgAgAs),,"[""Zr"", ""Zr"", ""Zr"", ""Zr"", ""Ni"", ""Ni"", ""Ni"", ""Ni"", ""Sn"", ""Sn"", ""Sn"", ""Sn""]","[[0.0, 0.0, 0.0], [0.0, 0.5, 0.5], [0.5, 0.0, 0.5], [0.5, 0.5, 0.0], [0.25, 0.75, 0.75], [0.25, 0.25, 0.25], [0.75, 0.75, 0.25], [0.75, 0.25, 0.75], [0.5, 0.0, 0.0], [0.5, 0.5, 0.5], [0.0, 0.0, 0.5], [0.0, 0.5, 0.0]]",A,primitive->conventional (x sqrt2),Starrydata (experimental),10.1016/j.nanoen.2020.105372,https://doi.org/10.1016/j.nanoen.2020.105372,Starrydata all_curves.csv (release 'latest'),PhononDB (Togo/NIMS MDR),https://mdr.nims.go.jp/datasets/a0b4db6a-be3a-480a-8ec3-fa64481cc7df,"LTC-calc.log unit cell (PBEsol-relaxed), same file as kappa",mp-924129,True,stoichiometric,ZrNiSn
ZrNiSn,4.71400643516182,W/m/K,573.1,"experimental, Wiedemann-Franz: kappa_total - L*T/rho (Kim2015 L(S=161uV/K))",0,experimental,1.0,wf_subtracted,6.066303,216.0,F-43m,half-Heusler (C1b / MgAgAs),,"[""Zr"", ""Zr"", ""Zr"", ""Zr"", ""Ni"", ""Ni"", ""Ni"", ""Ni"", ""Sn"", ""Sn"", ""Sn"", ""Sn""]","[[0.0, 0.0, 0.0], [0.0, 0.5, 0.5], [0.5, 0.0, 0.5], [0.5, 0.5, 0.0], [0.25, 0.75, 0.75], [0.25, 0.25, 0.25], [0.75, 0.75, 0.25], [0.75, 0.25, 0.75], [0.5, 0.0, 0.0], [0.5, 0.5, 0.5], [0.0, 0.0, 0.5], [0.0, 0.5, 0.0]]",A,primitive->conventional (x sqrt2),Starrydata (experimental),10.1557/proc-1267-dd03-12,https://doi.org/10.1557/proc-1267-dd03-12,Starrydata all_curves.csv (release 'latest'),PhononDB (Togo/NIMS MDR),https://mdr.nims.go.jp/datasets/a0b4db6a-be3a-480a-8ec3-fa64481cc7df,"LTC-calc.log unit cell (PBEsol-relaxed), same file as kappa",mp-924129,True,stoichiometric,ZrNiSn
ZrNiSn,3.499042001484344,W/m/K,573.1,"experimental, Wiedemann-Franz: kappa_total - L*T/rho (Kim2015 L(S=207uV/K))",0,experimental,1.0,wf_subtracted,6.066303,216.0,F-43m,half-Heusler (C1b / MgAgAs),,"[""Zr"", ""Zr"", ""Zr"", ""Zr"", ""Ni"", ""Ni"", ""Ni"", ""Ni"", ""Sn"", ""Sn"", ""Sn"", ""Sn""]","[[0.0, 0.0, 0.0], [0.0, 0.5, 0.5], [0.5, 0.0, 0.5], [0.5, 0.5, 0.0], [0.25, 0.75, 0.75], [0.25, 0.25, 0.25], [0.75, 0.75, 0.25], [0.75, 0.25, 0.75], [0.5, 0.0, 0.0], [0.5, 0.5, 0.5], [0.0, 0.0, 0.5], [0.0, 0.5, 0.0]]",A,primitive->conventional (x sqrt2),Starrydata (experimental),10.1021/acsami.9b12599,https://doi.org/10.1021/acsami.9b12599,Starrydata all_curves.csv (release 'latest'),PhononDB (Togo/NIMS MDR),https://mdr.nims.go.jp/datasets/a0b4db6a-be3a-480a-8ec3-fa64481cc7df,"LTC-calc.log unit cell (PBEsol-relaxed), same file as kappa",mp-924129,True,stoichiometric,ZrNiSn
ZrNiSn,5.842578230700319,W/m/K,573.2,"experimental, Wiedemann-Franz: kappa_total - L*T/rho (Kim2015 L(S=118uV/K))",0,experimental,1.0,wf_subtracted,6.066303,216.0,F-43m,half-Heusler (C1b / MgAgAs),,"[""Zr"", ""Zr"", ""Zr"", ""Zr"", ""Ni"", ""Ni"", ""Ni"", ""Ni"", ""Sn"", ""Sn"", ""Sn"", ""Sn""]","[[0.0, 0.0, 0.0], [0.0, 0.5, 0.5], [0.5, 0.0, 0.5], [0.5, 0.5, 0.0], [0.25, 0.75, 0.75], [0.25, 0.25, 0.25], [0.75, 0.75, 0.25], [0.75, 0.25, 0.75], [0.5, 0.0, 0.0], [0.5, 0.5, 0.5], [0.0, 0.0, 0.5], [0.0, 0.5, 0.0]]",A,primitive->conventional (x sqrt2),Starrydata (experimental),10.1557/proc-1267-dd03-12,https://doi.org/10.1557/proc-1267-dd03-12,Starrydata all_curves.csv (release 'latest'),PhononDB (Togo/NIMS MDR),https://mdr.nims.go.jp/datasets/a0b4db6a-be3a-480a-8ec3-fa64481cc7df,"LTC-calc.log unit cell (PBEsol-relaxed), same file as kappa",mp-924129,True,stoichiometric,ZrNiSn
ZrNiSn,6.174623585702854,W/m/K,573.2697,"experimental, Wiedemann-Franz: kappa_total - L*T/rho (Kim2015 L(S=245uV/K))",0,experimental,1.0,wf_subtracted,6.066303,216.0,F-43m,half-Heusler (C1b / MgAgAs),,"[""Zr"", ""Zr"", ""Zr"", ""Zr"", ""Ni"", ""Ni"", ""Ni"", ""Ni"", ""Sn"", ""Sn"", ""Sn"", ""Sn""]","[[0.0, 0.0, 0.0], [0.0, 0.5, 0.5], [0.5, 0.0, 0.5], [0.5, 0.5, 0.0], [0.25, 0.75, 0.75], [0.25, 0.25, 0.25], [0.75, 0.75, 0.25], [0.75, 0.25, 0.75], [0.5, 0.0, 0.0], [0.5, 0.5, 0.5], [0.0, 0.0, 0.5], [0.0, 0.5, 0.0]]",A,primitive->conventional (x sqrt2),Starrydata (experimental),10.1039/c4mh00142g,https://doi.org/10.1039/c4mh00142g,Starrydata all_curves.csv (release 'latest'),PhononDB (Togo/NIMS MDR),https://mdr.nims.go.jp/datasets/a0b4db6a-be3a-480a-8ec3-fa64481cc7df,"LTC-calc.log unit cell (PBEsol-relaxed), same file as kappa",mp-924129,True,stoichiometric,ZrNiSn
ZrNiSn,3.872716088530861,W/m/K,573.29,"experimental, Wiedemann-Franz: kappa_total - L*T/rho (Kim2015 L(S=238uV/K))",0,experimental,1.0,wf_subtracted,6.066303,216.0,F-43m,half-Heusler (C1b / MgAgAs),,"[""Zr"", ""Zr"", ""Zr"", ""Zr"", ""Ni"", ""Ni"", ""Ni"", ""Ni"", ""Sn"", ""Sn"", ""Sn"", ""Sn""]","[[0.0, 0.0, 0.0], [0.0, 0.5, 0.5], [0.5, 0.0, 0.5], [0.5, 0.5, 0.0], [0.25, 0.75, 0.75], [0.25, 0.25, 0.25], [0.75, 0.75, 0.25], [0.75, 0.25, 0.75], [0.5, 0.0, 0.0], [0.5, 0.5, 0.5], [0.0, 0.0, 0.5], [0.0, 0.5, 0.0]]",A,primitive->conventional (x sqrt2),Starrydata (experimental),10.1021/acsami.1c03525,https://doi.org/10.1021/acsami.1c03525,Starrydata all_curves.csv (release 'latest'),PhononDB (Togo/NIMS MDR),https://mdr.nims.go.jp/datasets/a0b4db6a-be3a-480a-8ec3-fa64481cc7df,"LTC-calc.log unit cell (PBEsol-relaxed), same file as kappa",mp-924129,True,stoichiometric,ZrNiSn
ZrNiSn,4.521569,W/m/K,573.4044,"experimental, lattice thermal conductivity as published",0,experimental,1.0,reported_lattice,6.066303,216.0,F-43m,half-Heusler (C1b / MgAgAs),,"[""Zr"", ""Zr"", ""Zr"", ""Zr"", ""Ni"", ""Ni"", ""Ni"", ""Ni"", ""Sn"", ""Sn"", ""Sn"", ""Sn""]","[[0.0, 0.0, 0.0], [0.0, 0.5, 0.5], [0.5, 0.0, 0.5], [0.5, 0.5, 0.0], [0.25, 0.75, 0.75], [0.25, 0.25, 0.25], [0.75, 0.75, 0.25], [0.75, 0.25, 0.75], [0.5, 0.0, 0.0], [0.5, 0.5, 0.5], [0.0, 0.0, 0.5], [0.0, 0.5, 0.0]]",A,primitive->conventional (x sqrt2),Starrydata (experimental),10.1016/j.nanoen.2020.105372,https://doi.org/10.1016/j.nanoen.2020.105372,Starrydata all_curves.csv (release 'latest'),PhononDB (Togo/NIMS MDR),https://mdr.nims.go.jp/datasets/a0b4db6a-be3a-480a-8ec3-fa64481cc7df,"LTC-calc.log unit cell (PBEsol-relaxed), same file as kappa",mp-924129,True,stoichiometric,ZrNiSn
ZrNiSn,4.727498,W/m/K,573.5802,"experimental, lattice thermal conductivity as published",0,experimental,1.0,reported_lattice,6.066303,216.0,F-43m,half-Heusler (C1b / MgAgAs),,"[""Zr"", ""Zr"", ""Zr"", ""Zr"", ""Ni"", ""Ni"", ""Ni"", ""Ni"", ""Sn"", ""Sn"", ""Sn"", ""Sn""]","[[0.0, 0.0, 0.0], [0.0, 0.5, 0.5], [0.5, 0.0, 0.5], [0.5, 0.5, 0.0], [0.25, 0.75, 0.75], [0.25, 0.25, 0.25], [0.75, 0.75, 0.25], [0.75, 0.25, 0.75], [0.5, 0.0, 0.0], [0.5, 0.5, 0.5], [0.0, 0.0, 0.5], [0.0, 0.5, 0.0]]",A,primitive->conventional (x sqrt2),Starrydata (experimental),10.1007/s40195-025-01853-x,https://doi.org/10.1007/s40195-025-01853-x,Starrydata all_curves.csv (release 'latest'),PhononDB (Togo/NIMS MDR),https://mdr.nims.go.jp/datasets/a0b4db6a-be3a-480a-8ec3-fa64481cc7df,"LTC-calc.log unit cell (PBEsol-relaxed), same file as kappa",mp-924129,True,stoichiometric,ZrNiSn
ZrNiSn,3.46642,W/m/K,573.7624,"experimental, lattice thermal conductivity as published",0,experimental,1.0,reported_lattice,6.066303,216.0,F-43m,half-Heusler (C1b / MgAgAs),,"[""Zr"", ""Zr"", ""Zr"", ""Zr"", ""Ni"", ""Ni"", ""Ni"", ""Ni"", ""Sn"", ""Sn"", ""Sn"", ""Sn""]","[[0.0, 0.0, 0.0], [0.0, 0.5, 0.5], [0.5, 0.0, 0.5], [0.5, 0.5, 0.0], [0.25, 0.75, 0.75], [0.25, 0.25, 0.25], [0.75, 0.75, 0.25], [0.75, 0.25, 0.75], [0.5, 0.0, 0.0], [0.5, 0.5, 0.5], [0.0, 0.0, 0.5], [0.0, 0.5, 0.0]]",A,primitive->conventional (x sqrt2),Starrydata (experimental),10.1007/s11664-009-1032-8,https://doi.org/10.1007/s11664-009-1032-8,Starrydata all_curves.csv (release 'latest'),PhononDB (Togo/NIMS MDR),https://mdr.nims.go.jp/datasets/a0b4db6a-be3a-480a-8ec3-fa64481cc7df,"LTC-calc.log unit cell (PBEsol-relaxed), same file as kappa",mp-924129,True,stoichiometric,ZrNiSn
ZrNiSn,4.880455553121108,W/m/K,574.3069,"experimental, Wiedemann-Franz: kappa_total - L*T/rho (Kim2015 L(S=228uV/K))",0,experimental,1.0,wf_subtracted,6.066303,216.0,F-43m,half-Heusler (C1b / MgAgAs),,"[""Zr"", ""Zr"", ""Zr"", ""Zr"", ""Ni"", ""Ni"", ""Ni"", ""Ni"", ""Sn"", ""Sn"", ""Sn"", ""Sn""]","[[0.0, 0.0, 0.0], [0.0, 0.5, 0.5], [0.5, 0.0, 0.5], [0.5, 0.5, 0.0], [0.25, 0.75, 0.75], [0.25, 0.25, 0.25], [0.75, 0.75, 0.25], [0.75, 0.25, 0.75], [0.5, 0.0, 0.0], [0.5, 0.5, 0.5], [0.0, 0.0, 0.5], [0.0, 0.5, 0.0]]",A,primitive->conventional (x sqrt2),Starrydata (experimental),10.1039/c2ce25119a,https://doi.org/10.1039/c2ce25119a,Starrydata all_curves.csv (release 'latest'),PhononDB (Togo/NIMS MDR),https://mdr.nims.go.jp/datasets/a0b4db6a-be3a-480a-8ec3-fa64481cc7df,"LTC-calc.log unit cell (PBEsol-relaxed), same file as kappa",mp-924129,True,stoichiometric,ZrNiSn
ZrNiSn,4.73323820906386,W/m/K,574.7156,"experimental, Wiedemann-Franz: kappa_total - L*T/rho (Kim2015 L(S=168uV/K))",0,experimental,1.0,wf_subtracted,6.066303,216.0,F-43m,half-Heusler (C1b / MgAgAs),,"[""Zr"", ""Zr"", ""Zr"", ""Zr"", ""Ni"", ""Ni"", ""Ni"", ""Ni"", ""Sn"", ""Sn"", ""Sn"", ""Sn""]","[[0.0, 0.0, 0.0], [0.0, 0.5, 0.5], [0.5, 0.0, 0.5], [0.5, 0.5, 0.0], [0.25, 0.75, 0.75], [0.25, 0.25, 0.25], [0.75, 0.75, 0.25], [0.75, 0.25, 0.75], [0.5, 0.0, 0.0], [0.5, 0.5, 0.5], [0.0, 0.0, 0.5], [0.0, 0.5, 0.0]]",A,primitive->conventional (x sqrt2),Starrydata (experimental),10.1007/s40195-025-01853-x,https://doi.org/10.1007/s40195-025-01853-x,Starrydata all_curves.csv (release 'latest'),PhononDB (Togo/NIMS MDR),https://mdr.nims.go.jp/datasets/a0b4db6a-be3a-480a-8ec3-fa64481cc7df,"LTC-calc.log unit cell (PBEsol-relaxed), same file as kappa",mp-924129,True,stoichiometric,ZrNiSn
ZrNiSn,6.215047784912479,W/m/K,574.8647,"experimental, Wiedemann-Franz: kappa_total - L*T/rho (Kim2015 L(S=310uV/K))",0,experimental,1.0,wf_subtracted,6.066303,216.0,F-43m,half-Heusler (C1b / MgAgAs),,"[""Zr"", ""Zr"", ""Zr"", ""Zr"", ""Ni"", ""Ni"", ""Ni"", ""Ni"", ""Sn"", ""Sn"", ""Sn"", ""Sn""]","[[0.0, 0.0, 0.0], [0.0, 0.5, 0.5], [0.5, 0.0, 0.5], [0.5, 0.5, 0.0], [0.25, 0.75, 0.75], [0.25, 0.25, 0.25], [0.75, 0.75, 0.25], [0.75, 0.25, 0.75], [0.5, 0.0, 0.0], [0.5, 0.5, 0.5], [0.0, 0.0, 0.5], [0.0, 0.5, 0.0]]",A,primitive->conventional (x sqrt2),Starrydata (experimental),10.1016/j.jallcom.2008.02.041,https://doi.org/10.1016/j.jallcom.2008.02.041,Starrydata all_curves.csv (release 'latest'),PhononDB (Togo/NIMS MDR),https://mdr.nims.go.jp/datasets/a0b4db6a-be3a-480a-8ec3-fa64481cc7df,"LTC-calc.log unit cell (PBEsol-relaxed), same file as kappa",mp-924129,True,stoichiometric,ZrNiSn
ZrNiSn,2.6955516676192457,W/m/K,574.9714,"experimental, Wiedemann-Franz: kappa_total - L*T/rho (Kim2015 L(S=269uV/K))",0,experimental,1.0,wf_subtracted,6.066303,216.0,F-43m,half-Heusler (C1b / MgAgAs),,"[""Zr"", ""Zr"", ""Zr"", ""Zr"", ""Ni"", ""Ni"", ""Ni"", ""Ni"", ""Sn"", ""Sn"", ""Sn"", ""Sn""]","[[0.0, 0.0, 0.0], [0.0, 0.5, 0.5], [0.5, 0.0, 0.5], [0.5, 0.5, 0.0], [0.25, 0.75, 0.75], [0.25, 0.25, 0.25], [0.75, 0.75, 0.25], [0.75, 0.25, 0.75], [0.5, 0.0, 0.0], [0.5, 0.5, 0.5], [0.0, 0.0, 0.5], [0.0, 0.5, 0.0]]",A,primitive->conventional (x sqrt2),Starrydata (experimental),10.1016/j.actamat.2015.11.022,https://doi.org/10.1016/j.actamat.2015.11.022,Starrydata all_curves.csv (release 'latest'),PhononDB (Togo/NIMS MDR),https://mdr.nims.go.jp/datasets/a0b4db6a-be3a-480a-8ec3-fa64481cc7df,"LTC-calc.log unit cell (PBEsol-relaxed), same file as kappa",mp-924129,True,stoichiometric,ZrNiSn
ZrNiSn,6.918948332032887,W/m/K,575.1,"experimental, Wiedemann-Franz: kappa_total - L*T/rho (Kim2015 L(S=148uV/K))",0,experimental,1.0,wf_subtracted,6.066303,216.0,F-43m,half-Heusler (C1b / MgAgAs),,"[""Zr"", ""Zr"", ""Zr"", ""Zr"", ""Ni"", ""Ni"", ""Ni"", ""Ni"", ""Sn"", ""Sn"", ""Sn"", ""Sn""]","[[0.0, 0.0, 0.0], [0.0, 0.5, 0.5], [0.5, 0.0, 0.5], [0.5, 0.5, 0.0], [0.25, 0.75, 0.75], [0.25, 0.25, 0.25], [0.75, 0.75, 0.25], [0.75, 0.25, 0.75], [0.5, 0.0, 0.0], [0.5, 0.5, 0.5], [0.0, 0.0, 0.5], [0.0, 0.5, 0.0]]",A,primitive->conventional (x sqrt2),Starrydata (experimental),10.1039/c4ta01380h,https://doi.org/10.1039/c4ta01380h,Starrydata all_curves.csv (release 'latest'),PhononDB (Togo/NIMS MDR),https://mdr.nims.go.jp/datasets/a0b4db6a-be3a-480a-8ec3-fa64481cc7df,"LTC-calc.log unit cell (PBEsol-relaxed), same file as kappa",mp-924129,True,stoichiometric,ZrNiSn
ZrNiSn,4.241480576006487,W/m/K,576.6779,"experimental, Wiedemann-Franz: kappa_total - L*T/rho (Kim2015 L(S=244uV/K))",0,experimental,1.0,wf_subtracted,6.066303,216.0,F-43m,half-Heusler (C1b / MgAgAs),,"[""Zr"", ""Zr"", ""Zr"", ""Zr"", ""Ni"", ""Ni"", ""Ni"", ""Ni"", ""Sn"", ""Sn"", ""Sn"", ""Sn""]","[[0.0, 0.0, 0.0], [0.0, 0.5, 0.5], [0.5, 0.0, 0.5], [0.5, 0.5, 0.0], [0.25, 0.75, 0.75], [0.25, 0.25, 0.25], [0.75, 0.75, 0.25], [0.75, 0.25, 0.75], [0.5, 0.0, 0.0], [0.5, 0.5, 0.5], [0.0, 0.0, 0.5], [0.0, 0.5, 0.0]]",A,primitive->conventional (x sqrt2),Starrydata (experimental),10.1007/s11664-009-1032-8,https://doi.org/10.1007/s11664-009-1032-8,Starrydata all_curves.csv (release 'latest'),PhononDB (Togo/NIMS MDR),https://mdr.nims.go.jp/datasets/a0b4db6a-be3a-480a-8ec3-fa64481cc7df,"LTC-calc.log unit cell (PBEsol-relaxed), same file as kappa",mp-924129,True,stoichiometric,ZrNiSn
ZrNiSn,6.299230965129912,W/m/K,577.3759,"experimental, Wiedemann-Franz: kappa_total - L*T/rho (Kim2015 L(S=191uV/K))",0,experimental,1.0,wf_subtracted,6.066303,216.0,F-43m,half-Heusler (C1b / MgAgAs),,"[""Zr"", ""Zr"", ""Zr"", ""Zr"", ""Ni"", ""Ni"", ""Ni"", ""Ni"", ""Sn"", ""Sn"", ""Sn"", ""Sn""]","[[0.0, 0.0, 0.0], [0.0, 0.5, 0.5], [0.5, 0.0, 0.5], [0.5, 0.5, 0.0], [0.25, 0.75, 0.75], [0.25, 0.25, 0.25], [0.75, 0.75, 0.25], [0.75, 0.25, 0.75], [0.5, 0.0, 0.0], [0.5, 0.5, 0.5], [0.0, 0.0, 0.5], [0.0, 0.5, 0.0]]",A,primitive->conventional (x sqrt2),Starrydata (experimental),10.1007/s11664-015-3882-6,https://doi.org/10.1007/s11664-015-3882-6,Starrydata all_curves.csv (release 'latest'),PhononDB (Togo/NIMS MDR),https://mdr.nims.go.jp/datasets/a0b4db6a-be3a-480a-8ec3-fa64481cc7df,"LTC-calc.log unit cell (PBEsol-relaxed), same file as kappa",mp-924129,True,stoichiometric,ZrNiSn
ZrNiSn,4.594771,W/m/K,577.7875,"experimental, lattice thermal conductivity as published",0,experimental,1.0,reported_lattice,6.066303,216.0,F-43m,half-Heusler (C1b / MgAgAs),,"[""Zr"", ""Zr"", ""Zr"", ""Zr"", ""Ni"", ""Ni"", ""Ni"", ""Ni"", ""Sn"", ""Sn"", ""Sn"", ""Sn""]","[[0.0, 0.0, 0.0], [0.0, 0.5, 0.5], [0.5, 0.0, 0.5], [0.5, 0.5, 0.0], [0.25, 0.75, 0.75], [0.25, 0.25, 0.25], [0.75, 0.75, 0.25], [0.75, 0.25, 0.75], [0.5, 0.0, 0.0], [0.5, 0.5, 0.5], [0.0, 0.0, 0.5], [0.0, 0.5, 0.0]]",A,primitive->conventional (x sqrt2),Starrydata (experimental),10.1016/j.nanoen.2020.105372,https://doi.org/10.1016/j.nanoen.2020.105372,Starrydata all_curves.csv (release 'latest'),PhononDB (Togo/NIMS MDR),https://mdr.nims.go.jp/datasets/a0b4db6a-be3a-480a-8ec3-fa64481cc7df,"LTC-calc.log unit cell (PBEsol-relaxed), same file as kappa",mp-924129,True,stoichiometric,ZrNiSn
ZrNiSn,3.323717,W/m/K,577.9142,"experimental, lattice thermal conductivity as published",0,experimental,1.0,reported_lattice,6.066303,216.0,F-43m,half-Heusler (C1b / MgAgAs),,"[""Zr"", ""Zr"", ""Zr"", ""Zr"", ""Ni"", ""Ni"", ""Ni"", ""Ni"", ""Sn"", ""Sn"", ""Sn"", ""Sn""]","[[0.0, 0.0, 0.0], [0.0, 0.5, 0.5], [0.5, 0.0, 0.5], [0.5, 0.5, 0.0], [0.25, 0.75, 0.75], [0.25, 0.25, 0.25], [0.75, 0.75, 0.25], [0.75, 0.25, 0.75], [0.5, 0.0, 0.0], [0.5, 0.5, 0.5], [0.0, 0.0, 0.5], [0.0, 0.5, 0.0]]",A,primitive->conventional (x sqrt2),Starrydata (experimental),10.1063/1.4730436,https://doi.org/10.1063/1.4730436,Starrydata all_curves.csv (release 'latest'),PhononDB (Togo/NIMS MDR),https://mdr.nims.go.jp/datasets/a0b4db6a-be3a-480a-8ec3-fa64481cc7df,"LTC-calc.log unit cell (PBEsol-relaxed), same file as kappa",mp-924129,True,stoichiometric,ZrNiSn
ZrNiSn,4.008507,W/m/K,578.0858,"experimental, lattice thermal conductivity as published",0,experimental,1.0,reported_lattice,6.066303,216.0,F-43m,half-Heusler (C1b / MgAgAs),,"[""Zr"", ""Zr"", ""Zr"", ""Zr"", ""Ni"", ""Ni"", ""Ni"", ""Ni"", ""Sn"", ""Sn"", ""Sn"", ""Sn""]","[[0.0, 0.0, 0.0], [0.0, 0.5, 0.5], [0.5, 0.0, 0.5], [0.5, 0.5, 0.0], [0.25, 0.75, 0.75], [0.25, 0.25, 0.25], [0.75, 0.75, 0.25], [0.75, 0.25, 0.75], [0.5, 0.0, 0.0], [0.5, 0.5, 0.5], [0.0, 0.0, 0.5], [0.0, 0.5, 0.0]]",A,primitive->conventional (x sqrt2),Starrydata (experimental),10.1063/1.4730436,https://doi.org/10.1063/1.4730436,Starrydata all_curves.csv (release 'latest'),PhononDB (Togo/NIMS MDR),https://mdr.nims.go.jp/datasets/a0b4db6a-be3a-480a-8ec3-fa64481cc7df,"LTC-calc.log unit cell (PBEsol-relaxed), same file as kappa",mp-924129,True,stoichiometric,ZrNiSn
ZrNiSn,5.018268763852315,W/m/K,578.6054,"experimental, Wiedemann-Franz: kappa_total - L*T/rho (Kim2015 L(S=199uV/K))",0,experimental,1.0,wf_subtracted,6.066303,216.0,F-43m,half-Heusler (C1b / MgAgAs),,"[""Zr"", ""Zr"", ""Zr"", ""Zr"", ""Ni"", ""Ni"", ""Ni"", ""Ni"", ""Sn"", ""Sn"", ""Sn"", ""Sn""]","[[0.0, 0.0, 0.0], [0.0, 0.5, 0.5], [0.5, 0.0, 0.5], [0.5, 0.5, 0.0], [0.25, 0.75, 0.75], [0.25, 0.25, 0.25], [0.75, 0.75, 0.25], [0.75, 0.25, 0.75], [0.5, 0.0, 0.0], [0.5, 0.5, 0.5], [0.0, 0.0, 0.5], [0.0, 0.5, 0.0]]",A,primitive->conventional (x sqrt2),Starrydata (experimental),10.1016/j.actamat.2010.04.028,https://doi.org/10.1016/j.actamat.2010.04.028,Starrydata all_curves.csv (release 'latest'),PhononDB (Togo/NIMS MDR),https://mdr.nims.go.jp/datasets/a0b4db6a-be3a-480a-8ec3-fa64481cc7df,"LTC-calc.log unit cell (PBEsol-relaxed), same file as kappa",mp-924129,True,stoichiometric,ZrNiSn
ZrNiSn,5.004226152544296,W/m/K,579.4523,"experimental, Wiedemann-Franz: kappa_total - L*T/rho (Kim2015 L(S=225uV/K))",0,experimental,1.0,wf_subtracted,6.066303,216.0,F-43m,half-Heusler (C1b / MgAgAs),,"[""Zr"", ""Zr"", ""Zr"", ""Zr"", ""Ni"", ""Ni"", ""Ni"", ""Ni"", ""Sn"", ""Sn"", ""Sn"", ""Sn""]","[[0.0, 0.0, 0.0], [0.0, 0.5, 0.5], [0.5, 0.0, 0.5], [0.5, 0.5, 0.0], [0.25, 0.75, 0.75], [0.25, 0.25, 0.25], [0.75, 0.75, 0.25], [0.75, 0.25, 0.75], [0.5, 0.0, 0.0], [0.5, 0.5, 0.5], [0.0, 0.0, 0.5], [0.0, 0.5, 0.0]]",A,primitive->conventional (x sqrt2),Starrydata (experimental),10.1039/c2ce25119a,https://doi.org/10.1039/c2ce25119a,Starrydata all_curves.csv (release 'latest'),PhononDB (Togo/NIMS MDR),https://mdr.nims.go.jp/datasets/a0b4db6a-be3a-480a-8ec3-fa64481cc7df,"LTC-calc.log unit cell (PBEsol-relaxed), same file as kappa",mp-924129,True,stoichiometric,ZrNiSn
ZrNiSn,4.986774481254492,W/m/K,579.8077,"experimental, Wiedemann-Franz: kappa_total - L*T/rho (Kim2015 L(S=239uV/K))",0,experimental,1.0,wf_subtracted,6.066303,216.0,F-43m,half-Heusler (C1b / MgAgAs),,"[""Zr"", ""Zr"", ""Zr"", ""Zr"", ""Ni"", ""Ni"", ""Ni"", ""Ni"", ""Sn"", ""Sn"", ""Sn"", ""Sn""]","[[0.0, 0.0, 0.0], [0.0, 0.5, 0.5], [0.5, 0.0, 0.5], [0.5, 0.5, 0.0], [0.25, 0.75, 0.75], [0.25, 0.25, 0.25], [0.75, 0.75, 0.25], [0.75, 0.25, 0.75], [0.5, 0.0, 0.0], [0.5, 0.5, 0.5], [0.0, 0.0, 0.5], [0.0, 0.5, 0.0]]",A,primitive->conventional (x sqrt2),Starrydata (experimental),10.1038/srep06888,https://doi.org/10.1038/srep06888,Starrydata all_curves.csv (release 'latest'),PhononDB (Togo/NIMS MDR),https://mdr.nims.go.jp/datasets/a0b4db6a-be3a-480a-8ec3-fa64481cc7df,"LTC-calc.log unit cell (PBEsol-relaxed), same file as kappa",mp-924129,True,stoichiometric,ZrNiSn
ZrNiSn,5.336812988417902,W/m/K,579.8524,"experimental, Wiedemann-Franz: kappa_total - L*T/rho (Kim2015 L(S=231uV/K))",0,experimental,1.0,wf_subtracted,6.066303,216.0,F-43m,half-Heusler (C1b / MgAgAs),,"[""Zr"", ""Zr"", ""Zr"", ""Zr"", ""Ni"", ""Ni"", ""Ni"", ""Ni"", ""Sn"", ""Sn"", ""Sn"", ""Sn""]","[[0.0, 0.0, 0.0], [0.0, 0.5, 0.5], [0.5, 0.0, 0.5], [0.5, 0.5, 0.0], [0.25, 0.75, 0.75], [0.25, 0.25, 0.25], [0.75, 0.75, 0.25], [0.75, 0.25, 0.75], [0.5, 0.0, 0.0], [0.5, 0.5, 0.5], [0.0, 0.0, 0.5], [0.0, 0.5, 0.0]]",A,primitive->conventional (x sqrt2),Starrydata (experimental),10.1039/c2ce25119a,https://doi.org/10.1039/c2ce25119a,Starrydata all_curves.csv (release 'latest'),PhononDB (Togo/NIMS MDR),https://mdr.nims.go.jp/datasets/a0b4db6a-be3a-480a-8ec3-fa64481cc7df,"LTC-calc.log unit cell (PBEsol-relaxed), same file as kappa",mp-924129,True,stoichiometric,ZrNiSn
ZrNiSn,3.634673022643905,W/m/K,580.5937,"experimental, Wiedemann-Franz: kappa_total - L*T/rho (Kim2015 L(S=197uV/K))",0,experimental,1.0,wf_subtracted,6.066303,216.0,F-43m,half-Heusler (C1b / MgAgAs),,"[""Zr"", ""Zr"", ""Zr"", ""Zr"", ""Ni"", ""Ni"", ""Ni"", ""Ni"", ""Sn"", ""Sn"", ""Sn"", ""Sn""]","[[0.0, 0.0, 0.0], [0.0, 0.5, 0.5], [0.5, 0.0, 0.5], [0.5, 0.5, 0.0], [0.25, 0.75, 0.75], [0.25, 0.25, 0.25], [0.75, 0.75, 0.25], [0.75, 0.25, 0.75], [0.5, 0.0, 0.0], [0.5, 0.5, 0.5], [0.0, 0.0, 0.5], [0.0, 0.5, 0.0]]",A,primitive->conventional (x sqrt2),Starrydata (experimental),10.1557/jmr.2012.171,https://doi.org/10.1557/jmr.2012.171,Starrydata all_curves.csv (release 'latest'),PhononDB (Togo/NIMS MDR),https://mdr.nims.go.jp/datasets/a0b4db6a-be3a-480a-8ec3-fa64481cc7df,"LTC-calc.log unit cell (PBEsol-relaxed), same file as kappa",mp-924129,True,stoichiometric,ZrNiSn
ZrNiSn,3.920619,W/m/K,580.6931,"experimental, lattice thermal conductivity as published",0,experimental,1.0,reported_lattice,6.066303,216.0,F-43m,half-Heusler (C1b / MgAgAs),,"[""Zr"", ""Zr"", ""Zr"", ""Zr"", ""Ni"", ""Ni"", ""Ni"", ""Ni"", ""Sn"", ""Sn"", ""Sn"", ""Sn""]","[[0.0, 0.0, 0.0], [0.0, 0.5, 0.5], [0.5, 0.0, 0.5], [0.5, 0.5, 0.0], [0.25, 0.75, 0.75], [0.25, 0.25, 0.25], [0.75, 0.75, 0.25], [0.75, 0.25, 0.75], [0.5, 0.0, 0.0], [0.5, 0.5, 0.5], [0.0, 0.0, 0.5], [0.0, 0.5, 0.0]]",A,primitive->conventional (x sqrt2),Starrydata (experimental),10.1007/s11664-009-1032-8,https://doi.org/10.1007/s11664-009-1032-8,Starrydata all_curves.csv (release 'latest'),PhononDB (Togo/NIMS MDR),https://mdr.nims.go.jp/datasets/a0b4db6a-be3a-480a-8ec3-fa64481cc7df,"LTC-calc.log unit cell (PBEsol-relaxed), same file as kappa",mp-924129,True,stoichiometric,ZrNiSn
ZrNiSn,4.861627,W/m/K,581.3842,"experimental, lattice thermal conductivity as published",0,experimental,1.0,reported_lattice,6.066303,216.0,F-43m,half-Heusler (C1b / MgAgAs),,"[""Zr"", ""Zr"", ""Zr"", ""Zr"", ""Ni"", ""Ni"", ""Ni"", ""Ni"", ""Sn"", ""Sn"", ""Sn"", ""Sn""]","[[0.0, 0.0, 0.0], [0.0, 0.5, 0.5], [0.5, 0.0, 0.5], [0.5, 0.5, 0.0], [0.25, 0.75, 0.75], [0.25, 0.25, 0.25], [0.75, 0.75, 0.25], [0.75, 0.25, 0.75], [0.5, 0.0, 0.0], [0.5, 0.5, 0.5], [0.0, 0.0, 0.5], [0.0, 0.5, 0.0]]",A,primitive->conventional (x sqrt2),Starrydata (experimental),10.1038/s41598-017-14013-8,https://doi.org/10.1038/s41598-017-14013-8,Starrydata all_curves.csv (release 'latest'),PhononDB (Togo/NIMS MDR),https://mdr.nims.go.jp/datasets/a0b4db6a-be3a-480a-8ec3-fa64481cc7df,"LTC-calc.log unit cell (PBEsol-relaxed), same file as kappa",mp-924129,True,stoichiometric,ZrNiSn
ZrNiSn,6.838220736303553,W/m/K,581.847,"experimental, Wiedemann-Franz: kappa_total - L*T/rho (Kim2015 L(S=296uV/K))",0,experimental,1.0,wf_subtracted,6.066303,216.0,F-43m,half-Heusler (C1b / MgAgAs),,"[""Zr"", ""Zr"", ""Zr"", ""Zr"", ""Ni"", ""Ni"", ""Ni"", ""Ni"", ""Sn"", ""Sn"", ""Sn"", ""Sn""]","[[0.0, 0.0, 0.0], [0.0, 0.5, 0.5], [0.5, 0.0, 0.5], [0.5, 0.5, 0.0], [0.25, 0.75, 0.75], [0.25, 0.25, 0.25], [0.75, 0.75, 0.25], [0.75, 0.25, 0.75], [0.5, 0.0, 0.0], [0.5, 0.5, 0.5], [0.0, 0.0, 0.5], [0.0, 0.5, 0.0]]",A,primitive->conventional (x sqrt2),Starrydata (experimental),10.1016/j.jallcom.2006.02.075,https://doi.org/10.1016/j.jallcom.2006.02.075,Starrydata all_curves.csv (release 'latest'),PhononDB (Togo/NIMS MDR),https://mdr.nims.go.jp/datasets/a0b4db6a-be3a-480a-8ec3-fa64481cc7df,"LTC-calc.log unit cell (PBEsol-relaxed), same file as kappa",mp-924129,True,stoichiometric,ZrNiSn
ZrNiSn,2.66686307267202,W/m/K,583.6766,"experimental, Wiedemann-Franz: kappa_total - L*T/rho (Kim2015 L(S=268uV/K))",0,experimental,1.0,wf_subtracted,6.066303,216.0,F-43m,half-Heusler (C1b / MgAgAs),,"[""Zr"", ""Zr"", ""Zr"", ""Zr"", ""Ni"", ""Ni"", ""Ni"", ""Ni"", ""Sn"", ""Sn"", ""Sn"", ""Sn""]","[[0.0, 0.0, 0.0], [0.0, 0.5, 0.5], [0.5, 0.0, 0.5], [0.5, 0.5, 0.0], [0.25, 0.75, 0.75], [0.25, 0.25, 0.25], [0.75, 0.75, 0.25], [0.75, 0.25, 0.75], [0.5, 0.0, 0.0], [0.5, 0.5, 0.5], [0.0, 0.0, 0.5], [0.0, 0.5, 0.0]]",A,primitive->conventional (x sqrt2),Starrydata (experimental),10.1016/j.actamat.2015.11.022,https://doi.org/10.1016/j.actamat.2015.11.022,Starrydata all_curves.csv (release 'latest'),PhononDB (Togo/NIMS MDR),https://mdr.nims.go.jp/datasets/a0b4db6a-be3a-480a-8ec3-fa64481cc7df,"LTC-calc.log unit cell (PBEsol-relaxed), same file as kappa",mp-924129,True,stoichiometric,ZrNiSn
ZrNiSn,3.661395526405551,W/m/K,586.7001,"experimental, Wiedemann-Franz: kappa_total - L*T/rho (Kim2015 L(S=197uV/K))",0,experimental,1.0,wf_subtracted,6.066303,216.0,F-43m,half-Heusler (C1b / MgAgAs),,"[""Zr"", ""Zr"", ""Zr"", ""Zr"", ""Ni"", ""Ni"", ""Ni"", ""Ni"", ""Sn"", ""Sn"", ""Sn"", ""Sn""]","[[0.0, 0.0, 0.0], [0.0, 0.5, 0.5], [0.5, 0.0, 0.5], [0.5, 0.5, 0.0], [0.25, 0.75, 0.75], [0.25, 0.25, 0.25], [0.75, 0.75, 0.25], [0.75, 0.25, 0.75], [0.5, 0.0, 0.0], [0.5, 0.5, 0.5], [0.0, 0.0, 0.5], [0.0, 0.5, 0.0]]",A,primitive->conventional (x sqrt2),Starrydata (experimental),10.1007/s11664-009-1032-8,https://doi.org/10.1007/s11664-009-1032-8,Starrydata all_curves.csv (release 'latest'),PhononDB (Togo/NIMS MDR),https://mdr.nims.go.jp/datasets/a0b4db6a-be3a-480a-8ec3-fa64481cc7df,"LTC-calc.log unit cell (PBEsol-relaxed), same file as kappa",mp-924129,True,stoichiometric,ZrNiSn
ZrNiSn,4.540275,W/m/K,590.9457,"experimental, lattice thermal conductivity as published",0,experimental,1.0,reported_lattice,6.066303,216.0,F-43m,half-Heusler (C1b / MgAgAs),,"[""Zr"", ""Zr"", ""Zr"", ""Zr"", ""Ni"", ""Ni"", ""Ni"", ""Ni"", ""Sn"", ""Sn"", ""Sn"", ""Sn""]","[[0.0, 0.0, 0.0], [0.0, 0.5, 0.5], [0.5, 0.0, 0.5], [0.5, 0.5, 0.0], [0.25, 0.75, 0.75], [0.25, 0.25, 0.25], [0.75, 0.75, 0.25], [0.75, 0.25, 0.75], [0.5, 0.0, 0.0], [0.5, 0.5, 0.5], [0.0, 0.0, 0.5], [0.0, 0.5, 0.0]]",A,primitive->conventional (x sqrt2),Starrydata (experimental),10.1021/acsaem.9b01740,https://doi.org/10.1021/acsaem.9b01740,Starrydata all_curves.csv (release 'latest'),PhononDB (Togo/NIMS MDR),https://mdr.nims.go.jp/datasets/a0b4db6a-be3a-480a-8ec3-fa64481cc7df,"LTC-calc.log unit cell (PBEsol-relaxed), same file as kappa",mp-924129,True,stoichiometric,ZrNiSn
ZrNiSn,7.011161974608347,W/m/K,593.3869,"experimental, Wiedemann-Franz: kappa_total - L*T/rho (Kim2015 L(S=180uV/K))",0,experimental,1.0,wf_subtracted,6.066303,216.0,F-43m,half-Heusler (C1b / MgAgAs),,"[""Zr"", ""Zr"", ""Zr"", ""Zr"", ""Ni"", ""Ni"", ""Ni"", ""Ni"", ""Sn"", ""Sn"", ""Sn"", ""Sn""]","[[0.0, 0.0, 0.0], [0.0, 0.5, 0.5], [0.5, 0.0, 0.5], [0.5, 0.5, 0.0], [0.25, 0.75, 0.75], [0.25, 0.25, 0.25], [0.75, 0.75, 0.25], [0.75, 0.25, 0.75], [0.5, 0.0, 0.0], [0.5, 0.5, 0.5], [0.0, 0.0, 0.5], [0.0, 0.5, 0.0]]",A,primitive->conventional (x sqrt2),Starrydata (experimental),10.1063/1.1425459,https://doi.org/10.1063/1.1425459,Starrydata all_curves.csv (release 'latest'),PhononDB (Togo/NIMS MDR),https://mdr.nims.go.jp/datasets/a0b4db6a-be3a-480a-8ec3-fa64481cc7df,"LTC-calc.log unit cell (PBEsol-relaxed), same file as kappa",mp-924129,True,stoichiometric,ZrNiSn
