Repository: Shivamrandive747/Thermalconductivity_prediction

# Calibrating first-principles lattice thermal conductivity to experiment

**A curated half-Heusler dataset and a validated transfer function.**

Published first-principles transport calculations of lattice thermal conductivity exceed what
laboratories measure for the same compound by a **median factor of 1.55**. That offset is regular
enough to be removed in closed form:

$$\kappa_L^{\mathrm{expt}}(T) \;=\; \kappa_L^{\mathrm{BTE}}(T)\;\min\!\left[c\left(\tfrac{T}{300}\right)^{p},\,1\right],
\qquad c = 0.51,\quad p = 0.80$$

Inside a domain of applicability declared before the validation set was scored, this places

File: data/Target_Materials/HEUSLER_KAPPA_TRAINING_SET.csv (part 73 of 192)
formula,kappa_L,kappa_units,temperature_K,method,method_tier,tier_name,weight,kappa_basis,struct_a_A,struct_spacegroup,struct_sg_symbol,struct_prototype,struct_site_ordering,struct_species,struct_frac_coords,struct_grade,lattice_convention,source,source_doi,source_url,source_location,struct_source,struct_source_url,struct_source_detail,struct_id,struct_same_paper_as_kappa,stoichiometry,parent_formula
ZrNiSn,4.5495,W/m/K,594.26,experimental (Wiedemann-Franz subtracted),0,experimental,1.0,,6.066303,216.0,F-43m,half-Heusler (C1b / MgAgAs),,"[""Zr"", ""Zr"", ""Zr"", ""Zr"", ""Ni"", ""Ni"", ""Ni"", ""Ni"", ""Sn"", ""Sn"", ""Sn"", ""Sn""]","[[0.0, 0.0, 0.0], [0.0, 0.5, 0.5], [0.5, 0.0, 0.5], [0.5, 0.5, 0.0], [0.25, 0.75, 0.75], [0.25, 0.25, 0.25], [0.75, 0.75, 0.25], [0.75, 0.25, 0.75], [0.5, 0.0, 0.0], [0.5, 0.5, 0.5], [0.0, 0.0, 0.5], [0.0, 0.5, 0.0]]",A,primitive->conventional (x sqrt2),repository mining,10.6084/m9.figshare.29438735,https://github.com/KU-Yifan/PGEC-descriptor-TE-design/blob/main/results/lorenz_number/final_processed_with_kappaL.csv,,PhononDB (Togo/NIMS MDR),https://mdr.nims.go.jp/datasets/a0b4db6a-be3a-480a-8ec3-fa64481cc7df,"LTC-calc.log unit cell (PBEsol-relaxed), same file as kappa",mp-924129,True,stoichiometric,ZrNiSn
ZrNiSn,4.551171484746291,W/m/K,594.2943,"experimental, kappa_total - MEASURED kappa_e (no Lorenz assumption)",0,experimental,1.0,total_minus_measured_ke,6.066303,216.0,F-43m,half-Heusler (C1b / MgAgAs),,"[""Zr"", ""Zr"", ""Zr"", ""Zr"", ""Ni"", ""Ni"", ""Ni"", ""Ni"", ""Sn"", ""Sn"", ""Sn"", ""Sn""]","[[0.0, 0.0, 0.0], [0.0, 0.5, 0.5], [0.5, 0.0, 0.5], [0.5, 0.5, 0.0], [0.25, 0.75, 0.75], [0.25, 0.25, 0.25], [0.75, 0.75, 0.25], [0.75, 0.25, 0.75], [0.5, 0.0, 0.0], [0.5, 0.5, 0.5], [0.0, 0.0, 0.5], [0.0, 0.5, 0.0]]",A,primitive->conventional (x sqrt2),Starrydata (experimental),10.1021/acsaem.9b01740,https://doi.org/10.1021/acsaem.9b01740,Starrydata all_curves.csv (release 'latest'),PhononDB (Togo/NIMS MDR),https://mdr.nims.go.jp/datasets/a0b4db6a-be3a-480a-8ec3-fa64481cc7df,"LTC-calc.log unit cell (PBEsol-relaxed), same file as kappa",mp-924129,True,stoichiometric,ZrNiSn
ZrNiSn,6.793506391625363,W/m/K,597.5052,"experimental, Wiedemann-Franz: kappa_total - L*T/rho (Kim2015 L(S=188uV/K))",0,experimental,1.0,wf_subtracted,6.066303,216.0,F-43m,half-Heusler (C1b / MgAgAs),,"[""Zr"", ""Zr"", ""Zr"", ""Zr"", ""Ni"", ""Ni"", ""Ni"", ""Ni"", ""Sn"", ""Sn"", ""Sn"", ""Sn""]","[[0.0, 0.0, 0.0], [0.0, 0.5, 0.5], [0.5, 0.0, 0.5], [0.5, 0.5, 0.0], [0.25, 0.75, 0.75], [0.25, 0.25, 0.25], [0.75, 0.75, 0.25], [0.75, 0.25, 0.75], [0.5, 0.0, 0.0], [0.5, 0.5, 0.5], [0.0, 0.0, 0.5], [0.0, 0.5, 0.0]]",A,primitive->conventional (x sqrt2),Starrydata (experimental),10.1016/j.ssc.2004.02.001,https://doi.org/10.1016/j.ssc.2004.02.001,Starrydata all_curves.csv (release 'latest'),PhononDB (Togo/NIMS MDR),https://mdr.nims.go.jp/datasets/a0b4db6a-be3a-480a-8ec3-fa64481cc7df,"LTC-calc.log unit cell (PBEsol-relaxed), same file as kappa",mp-924129,True,stoichiometric,ZrNiSn
ZrNiSn,5.799353421367908,W/m/K,597.8,"experimental, Wiedemann-Franz: kappa_total - L*T/rho (Kim2015 L(S=119uV/K))",0,experimental,1.0,wf_subtracted,6.066303,216.0,F-43m,half-Heusler (C1b / MgAgAs),,"[""Zr"", ""Zr"", ""Zr"", ""Zr"", ""Ni"", ""Ni"", ""Ni"", ""Ni"", ""Sn"", ""Sn"", ""Sn"", ""Sn""]","[[0.0, 0.0, 0.0], [0.0, 0.5, 0.5], [0.5, 0.0, 0.5], [0.5, 0.5, 0.0], [0.25, 0.75, 0.75], [0.25, 0.25, 0.25], [0.75, 0.75, 0.25], [0.75, 0.25, 0.75], [0.5, 0.0, 0.0], [0.5, 0.5, 0.5], [0.0, 0.0, 0.5], [0.0, 0.5, 0.0]]",A,primitive->conventional (x sqrt2),Starrydata (experimental),10.1557/proc-1267-dd03-12,https://doi.org/10.1557/proc-1267-dd03-12,Starrydata all_curves.csv (release 'latest'),PhononDB (Togo/NIMS MDR),https://mdr.nims.go.jp/datasets/a0b4db6a-be3a-480a-8ec3-fa64481cc7df,"LTC-calc.log unit cell (PBEsol-relaxed), same file as kappa",mp-924129,True,stoichiometric,ZrNiSn
ZrNiSn,6.895531274436339,W/m/K,597.8723,"experimental, Wiedemann-Franz: kappa_total - L*T/rho (Kim2015 L(S=187uV/K))",0,experimental,1.0,wf_subtracted,6.066303,216.0,F-43m,half-Heusler (C1b / MgAgAs),,"[""Zr"", ""Zr"", ""Zr"", ""Zr"", ""Ni"", ""Ni"", ""Ni"", ""Ni"", ""Sn"", ""Sn"", ""Sn"", ""Sn""]","[[0.0, 0.0, 0.0], [0.0, 0.5, 0.5], [0.5, 0.0, 0.5], [0.5, 0.5, 0.0], [0.25, 0.75, 0.75], [0.25, 0.25, 0.25], [0.75, 0.75, 0.25], [0.75, 0.25, 0.75], [0.5, 0.0, 0.0], [0.5, 0.5, 0.5], [0.0, 0.0, 0.5], [0.0, 0.5, 0.0]]",A,primitive->conventional (x sqrt2),Starrydata (experimental),10.3724/sp.j.1077.2010.00573,https://doi.org/10.3724/sp.j.1077.2010.00573,Starrydata all_curves.csv (release 'latest'),PhononDB (Togo/NIMS MDR),https://mdr.nims.go.jp/datasets/a0b4db6a-be3a-480a-8ec3-fa64481cc7df,"LTC-calc.log unit cell (PBEsol-relaxed), same file as kappa",mp-924129,True,stoichiometric,ZrNiSn
ZrNiSn,4.645529897592047,W/m/K,598.0991,"experimental, Wiedemann-Franz: kappa_total - L*T/rho (Kim2015 L(S=247uV/K))",0,experimental,1.0,wf_subtracted,6.066303,216.0,F-43m,half-Heusler (C1b / MgAgAs),,"[""Zr"", ""Zr"", ""Zr"", ""Zr"", ""Ni"", ""Ni"", ""Ni"", ""Ni"", ""Sn"", ""Sn"", ""Sn"", ""Sn""]","[[0.0, 0.0, 0.0], [0.0, 0.5, 0.5], [0.5, 0.0, 0.5], [0.5, 0.5, 0.0], [0.25, 0.75, 0.75], [0.25, 0.25, 0.25], [0.75, 0.75, 0.25], [0.75, 0.25, 0.75], [0.5, 0.0, 0.0], [0.5, 0.5, 0.5], [0.0, 0.0, 0.5], [0.0, 0.5, 0.0]]",A,primitive->conventional (x sqrt2),Starrydata (experimental),10.1063/1.3396981,https://doi.org/10.1063/1.3396981,Starrydata all_curves.csv (release 'latest'),PhononDB (Togo/NIMS MDR),https://mdr.nims.go.jp/datasets/a0b4db6a-be3a-480a-8ec3-fa64481cc7df,"LTC-calc.log unit cell (PBEsol-relaxed), same file as kappa",mp-924129,True,stoichiometric,ZrNiSn
ZrNiSn,5.933173245402057,W/m/K,598.3294,"experimental, Wiedemann-Franz: kappa_total - L*T/rho (Kim2015 L(S=240uV/K))",0,experimental,1.0,wf_subtracted,6.066303,216.0,F-43m,half-Heusler (C1b / MgAgAs),,"[""Zr"", ""Zr"", ""Zr"", ""Zr"", ""Ni"", ""Ni"", ""Ni"", ""Ni"", ""Sn"", ""Sn"", ""Sn"", ""Sn""]","[[0.0, 0.0, 0.0], [0.0, 0.5, 0.5], [0.5, 0.0, 0.5], [0.5, 0.5, 0.0], [0.25, 0.75, 0.75], [0.25, 0.25, 0.25], [0.75, 0.75, 0.25], [0.75, 0.25, 0.75], [0.5, 0.0, 0.0], [0.5, 0.5, 0.5], [0.0, 0.0, 0.5], [0.0, 0.5, 0.0]]",A,primitive->conventional (x sqrt2),Starrydata (experimental),10.1039/c4mh00142g,https://doi.org/10.1039/c4mh00142g,Starrydata all_curves.csv (release 'latest'),PhononDB (Togo/NIMS MDR),https://mdr.nims.go.jp/datasets/a0b4db6a-be3a-480a-8ec3-fa64481cc7df,"LTC-calc.log unit cell (PBEsol-relaxed), same file as kappa",mp-924129,True,stoichiometric,ZrNiSn
ZrNiSn,4.6367211996548905,W/m/K,598.5,"experimental, Wiedemann-Franz: kappa_total - L*T/rho (Kim2015 L(S=161uV/K))",0,experimental,1.0,wf_subtracted,6.066303,216.0,F-43m,half-Heusler (C1b / MgAgAs),,"[""Zr"", ""Zr"", ""Zr"", ""Zr"", ""Ni"", ""Ni"", ""Ni"", ""Ni"", ""Sn"", ""Sn"", ""Sn"", ""Sn""]","[[0.0, 0.0, 0.0], [0.0, 0.5, 0.5], [0.5, 0.0, 0.5], [0.5, 0.5, 0.0], [0.25, 0.75, 0.75], [0.25, 0.25, 0.25], [0.75, 0.75, 0.25], [0.75, 0.25, 0.75], [0.5, 0.0, 0.0], [0.5, 0.5, 0.5], [0.0, 0.0, 0.5], [0.0, 0.5, 0.0]]",A,primitive->conventional (x sqrt2),Starrydata (experimental),10.1557/proc-1267-dd03-12,https://doi.org/10.1557/proc-1267-dd03-12,Starrydata all_curves.csv (release 'latest'),PhononDB (Togo/NIMS MDR),https://mdr.nims.go.jp/datasets/a0b4db6a-be3a-480a-8ec3-fa64481cc7df,"LTC-calc.log unit cell (PBEsol-relaxed), same file as kappa",mp-924129,True,stoichiometric,ZrNiSn
ZrNiSn,6.189743006511391,W/m/K,598.9772,"experimental, Wiedemann-Franz: kappa_total - L*T/rho (Kim2015 L(S=311uV/K))",0,experimental,1.0,wf_subtracted,6.066303,216.0,F-43m,half-Heusler (C1b / MgAgAs),,"[""Zr"", ""Zr"", ""Zr"", ""Zr"", ""Ni"", ""Ni"", ""Ni"", ""Ni"", ""Sn"", ""Sn"", ""Sn"", ""Sn""]","[[0.0, 0.0, 0.0], [0.0, 0.5, 0.5], [0.5, 0.0, 0.5], [0.5, 0.5, 0.0], [0.25, 0.75, 0.75], [0.25, 0.25, 0.25], [0.75, 0.75, 0.25], [0.75, 0.25, 0.75], [0.5, 0.0, 0.0], [0.5, 0.5, 0.5], [0.0, 0.0, 0.5], [0.0, 0.5, 0.0]]",A,primitive->conventional (x sqrt2),Starrydata (experimental),10.1063/1.3396981,https://doi.org/10.1063/1.3396981,Starrydata all_curves.csv (release 'latest'),PhononDB (Togo/NIMS MDR),https://mdr.nims.go.jp/datasets/a0b4db6a-be3a-480a-8ec3-fa64481cc7df,"LTC-calc.log unit cell (PBEsol-relaxed), same file as kappa",mp-924129,True,stoichiometric,ZrNiSn
ZrNiSn,5.396399220139228,W/m/K,599.1918,"experimental, Wiedemann-Franz: kappa_total - L*T/rho (Kim2015 L(S=273uV/K))",0,experimental,1.0,wf_subtracted,6.066303,216.0,F-43m,half-Heusler (C1b / MgAgAs),,"[""Zr"", ""Zr"", ""Zr"", ""Zr"", ""Ni"", ""Ni"", ""Ni"", ""Ni"", ""Sn"", ""Sn"", ""Sn"", ""Sn""]","[[0.0, 0.0, 0.0], [0.0, 0.5, 0.5], [0.5, 0.0, 0.5], [0.5, 0.5, 0.0], [0.25, 0.75, 0.75], [0.25, 0.25, 0.25], [0.75, 0.75, 0.25], [0.75, 0.25, 0.75], [0.5, 0.0, 0.0], [0.5, 0.5, 0.5], [0.0, 0.0, 0.5], [0.0, 0.5, 0.0]]",A,primitive->conventional (x sqrt2),Starrydata (experimental),10.1063/1.3396981,https://doi.org/10.1063/1.3396981,Starrydata all_curves.csv (release 'latest'),PhononDB (Togo/NIMS MDR),https://mdr.nims.go.jp/datasets/a0b4db6a-be3a-480a-8ec3-fa64481cc7df,"LTC-calc.log unit cell (PBEsol-relaxed), same file as kappa",mp-924129,True,stoichiometric,ZrNiSn
ZrNiSn,7.958680488148484,W/m/K,606.2734,"experimental, Wiedemann-Franz: kappa_total - L*T/rho (Kim2015 L(S=200uV/K))",0,experimental,1.0,wf_subtracted,6.066303,216.0,F-43m,half-Heusler (C1b / MgAgAs),,"[""Zr"", ""Zr"", ""Zr"", ""Zr"", ""Ni"", ""Ni"", ""Ni"", ""Ni"", ""Sn"", ""Sn"", ""Sn"", ""Sn""]","[[0.0, 0.0, 0.0], [0.0, 0.5, 0.5], [0.5, 0.0, 0.5], [0.5, 0.5, 0.0], [0.25, 0.75, 0.75], [0.25, 0.25, 0.25], [0.75, 0.75, 0.25], [0.75, 0.25, 0.75], [0.5, 0.0, 0.0], [0.5, 0.5, 0.5], [0.0, 0.0, 0.5], [0.0, 0.5, 0.0]]",A,primitive->conventional (x sqrt2),Starrydata (experimental),10.1016/s0925-8388(03)00547-4,https://doi.org/10.1016/s0925-8388(03)00547-4,Starrydata all_curves.csv (release 'latest'),PhononDB (Togo/NIMS MDR),https://mdr.nims.go.jp/datasets/a0b4db6a-be3a-480a-8ec3-fa64481cc7df,"LTC-calc.log unit cell (PBEsol-relaxed), same file as kappa",mp-924129,True,stoichiometric,ZrNiSn
ZrNiSn,4.469900770772884,W/m/K,608.6,"experimental, Wiedemann-Franz: kappa_total - L*T/rho (Kim2015 L(S=260uV/K))",0,experimental,1.0,wf_subtracted,6.066303,216.0,F-43m,half-Heusler (C1b / MgAgAs),,"[""Zr"", ""Zr"", ""Zr"", ""Zr"", ""Ni"", ""Ni"", ""Ni"", ""Ni"", ""Sn"", ""Sn"", ""Sn"", ""Sn""]","[[0.0, 0.0, 0.0], [0.0, 0.5, 0.5], [0.5, 0.0, 0.5], [0.5, 0.5, 0.0], [0.25, 0.75, 0.75], [0.25, 0.25, 0.25], [0.75, 0.75, 0.25], [0.75, 0.25, 0.75], [0.5, 0.0, 0.0], [0.5, 0.5, 0.5], [0.0, 0.0, 0.5], [0.0, 0.5, 0.0]]",A,primitive->conventional (x sqrt2),Starrydata (experimental),10.1021/acsami.9b00648,https://doi.org/10.1021/acsami.9b00648,Starrydata all_curves.csv (release 'latest'),PhononDB (Togo/NIMS MDR),https://mdr.nims.go.jp/datasets/a0b4db6a-be3a-480a-8ec3-fa64481cc7df,"LTC-calc.log unit cell (PBEsol-relaxed), same file as kappa",mp-924129,True,stoichiometric,ZrNiSn
ZrNiSn,4.470209,W/m/K,608.8359,"experimental, lattice thermal conductivity as published",0,experimental,1.0,reported_lattice,6.066303,216.0,F-43m,half-Heusler (C1b / MgAgAs),,"[""Zr"", ""Zr"", ""Zr"", ""Zr"", ""Ni"", ""Ni"", ""Ni"", ""Ni"", ""Sn"", ""Sn"", ""Sn"", ""Sn""]","[[0.0, 0.0, 0.0], [0.0, 0.5, 0.5], [0.5, 0.0, 0.5], [0.5, 0.5, 0.0], [0.25, 0.75, 0.75], [0.25, 0.25, 0.25], [0.75, 0.75, 0.25], [0.75, 0.25, 0.75], [0.5, 0.0, 0.0], [0.5, 0.5, 0.5], [0.0, 0.0, 0.5], [0.0, 0.5, 0.0]]",A,primitive->conventional (x sqrt2),Starrydata (experimental),10.1007/s10853-019-03623-4,https://doi.org/10.1007/s10853-019-03623-4,Starrydata all_curves.csv (release 'latest'),PhononDB (Togo/NIMS MDR),https://mdr.nims.go.jp/datasets/a0b4db6a-be3a-480a-8ec3-fa64481cc7df,"LTC-calc.log unit cell (PBEsol-relaxed), same file as kappa",mp-924129,True,stoichiometric,ZrNiSn
ZrNiSn,4.550362,W/m/K,617.8998,"experimental, lattice thermal conductivity as published",0,experimental,1.0,reported_lattice,6.066303,216.0,F-43m,half-Heusler (C1b / MgAgAs),,"[""Zr"", ""Zr"", ""Zr"", ""Zr"", ""Ni"", ""Ni"", ""Ni"", ""Ni"", ""Sn"", ""Sn"", ""Sn"", ""Sn""]","[[0.0, 0.0, 0.0], [0.0, 0.5, 0.5], [0.5, 0.0, 0.5], [0.5, 0.5, 0.0], [0.25, 0.75, 0.75], [0.25, 0.25, 0.25], [0.75, 0.75, 0.25], [0.75, 0.25, 0.75], [0.5, 0.0, 0.0], [0.5, 0.5, 0.5], [0.0, 0.0, 0.5], [0.0, 0.5, 0.0]]",A,primitive->conventional (x sqrt2),Starrydata (experimental),10.1038/s41598-017-14013-8,https://doi.org/10.1038/s41598-017-14013-8,Starrydata all_curves.csv (release 'latest'),PhononDB (Togo/NIMS MDR),https://mdr.nims.go.jp/datasets/a0b4db6a-be3a-480a-8ec3-fa64481cc7df,"LTC-calc.log unit cell (PBEsol-relaxed), same file as kappa",mp-924129,True,stoichiometric,ZrNiSn
ZrNiSn,4.193,W/m/K,620.5,experimental (Wiedemann-Franz subtracted),0,experimental,1.0,,6.066303,216.0,F-43m,half-Heusler (C1b / MgAgAs),,"[""Zr"", ""Zr"", ""Zr"", ""Zr"", ""Ni"", ""Ni"", ""Ni"", ""Ni"", ""Sn"", ""Sn"", ""Sn"", ""Sn""]","[[0.0, 0.0, 0.0], [0.0, 0.5, 0.5], [0.5, 0.0, 0.5], [0.5, 0.5, 0.0], [0.25, 0.75, 0.75], [0.25, 0.25, 0.25], [0.75, 0.75, 0.25], [0.75, 0.25, 0.75], [0.5, 0.0, 0.0], [0.5, 0.5, 0.5], [0.0, 0.0, 0.5], [0.0, 0.5, 0.0]]",A,primitive->conventional (x sqrt2),repository mining,10.6084/m9.figshare.29438735,https://github.com/KU-Yifan/PGEC-descriptor-TE-design/blob/main/results/lorenz_number/final_processed_with_kappaL.csv,,PhononDB (Togo/NIMS MDR),https://mdr.nims.go.jp/datasets/a0b4db6a-be3a-480a-8ec3-fa64481cc7df,"LTC-calc.log unit cell (PBEsol-relaxed), same file as kappa",mp-924129,True,stoichiometric,ZrNiSn
ZrNiSn,2.590482303130028,W/m/K,620.9662,"experimental, Wiedemann-Franz: kappa_total - L*T/rho (Kim2015 L(S=263uV/K))",0,experimental,1.0,wf_subtracted,6.066303,216.0,F-43m,half-Heusler (C1b / MgAgAs),,"[""Zr"", ""Zr"", ""Zr"", ""Zr"", ""Ni"", ""Ni"", ""Ni"", ""Ni"", ""Sn"", ""Sn"", ""Sn"", ""Sn""]","[[0.0, 0.0, 0.0], [0.0, 0.5, 0.5], [0.5, 0.0, 0.5], [0.5, 0.5, 0.0], [0.25, 0.75, 0.75], [0.25, 0.25, 0.25], [0.75, 0.75, 0.25], [0.75, 0.25, 0.75], [0.5, 0.0, 0.0], [0.5, 0.5, 0.5], [0.0, 0.0, 0.5], [0.0, 0.5, 0.0]]",A,primitive->conventional (x sqrt2),Starrydata (experimental),10.1016/j.actamat.2015.11.022,https://doi.org/10.1016/j.actamat.2015.11.022,Starrydata all_curves.csv (release 'latest'),PhononDB (Togo/NIMS MDR),https://mdr.nims.go.jp/datasets/a0b4db6a-be3a-480a-8ec3-fa64481cc7df,"LTC-calc.log unit cell (PBEsol-relaxed), same file as kappa",mp-924129,True,stoichiometric,ZrNiSn
ZrNiSn,5.948274878078455,W/m/K,621.0024,"experimental, Wiedemann-Franz: kappa_total - L*T/rho (Kim2015 L(S=237uV/K))",0,experimental,1.0,wf_subtracted,6.066303,216.0,F-43m,half-Heusler (C1b / MgAgAs),,"[""Zr"", ""Zr"", ""Zr"", ""Zr"", ""Ni"", ""Ni"", ""Ni"", ""Ni"", ""Sn"", ""Sn"", ""Sn"", ""Sn""]","[[0.0, 0.0, 0.0], [0.0, 0.5, 0.5], [0.5, 0.0, 0.5], [0.5, 0.5, 0.0], [0.25, 0.75, 0.75], [0.25, 0.25, 0.25], [0.75, 0.75, 0.25], [0.75, 0.25, 0.75], [0.5, 0.0, 0.0], [0.5, 0.5, 0.5], [0.0, 0.0, 0.5], [0.0, 0.5, 0.0]]",A,primitive->conventional (x sqrt2),Starrydata (experimental),10.1039/c4mh00142g,https://doi.org/10.1039/c4mh00142g,Starrydata all_curves.csv (release 'latest'),PhononDB (Togo/NIMS MDR),https://mdr.nims.go.jp/datasets/a0b4db6a-be3a-480a-8ec3-fa64481cc7df,"LTC-calc.log unit cell (PBEsol-relaxed), same file as kappa",mp-924129,True,stoichiometric,ZrNiSn
ZrNiSn,4.540552,W/m/K,621.0422,"experimental, lattice thermal conductivity as published",0,experimental,1.0,reported_lattice,6.066303,216.0,F-43m,half-Heusler (C1b / MgAgAs),,"[""Zr"", ""Zr"", ""Zr"", ""Zr"", ""Ni"", ""Ni"", ""Ni"", ""Ni"", ""Sn"", ""Sn"", ""Sn"", ""Sn""]","[[0.0, 0.0, 0.0], [0.0, 0.5, 0.5], [0.5, 0.0, 0.5], [0.5, 0.5, 0.0], [0.25, 0.75, 0.75], [0.25, 0.25, 0.25], [0.75, 0.75, 0.25], [0.75, 0.25, 0.75], [0.5, 0.0, 0.0], [0.5, 0.5, 0.5], [0.0, 0.0, 0.5], [0.0, 0.5, 0.0]]",A,primitive->conventional (x sqrt2),Starrydata (experimental),10.1007/s40195-025-01853-x,https://doi.org/10.1007/s40195-025-01853-x,Starrydata all_curves.csv (release 'latest'),PhononDB (Togo/NIMS MDR),https://mdr.nims.go.jp/datasets/a0b4db6a-be3a-480a-8ec3-fa64481cc7df,"LTC-calc.log unit cell (PBEsol-relaxed), same file as kappa",mp-924129,True,stoichiometric,ZrNiSn
ZrNiSn,4.560438122233935,W/m/K,621.2707,"experimental, Wiedemann-Franz: kappa_total - L*T/rho (Kim2015 L(S=172uV/K))",0,experimental,1.0,wf_subtracted,6.066303,216.0,F-43m,half-Heusler (C1b / MgAgAs),,"[""Zr"", ""Zr"", ""Zr"", ""Zr"", ""Ni"", ""Ni"", ""Ni"", ""Ni"", ""Sn"", ""Sn"", ""Sn"", ""Sn""]","[[0.0, 0.0, 0.0], [0.0, 0.5, 0.5], [0.5, 0.0, 0.5], [0.5, 0.5, 0.0], [0.25, 0.75, 0.75], [0.25, 0.25, 0.25], [0.75, 0.75, 0.25], [0.75, 0.25, 0.75], [0.5, 0.0, 0.0], [0.5, 0.5, 0.5], [0.0, 0.0, 0.5], [0.0, 0.5, 0.0]]",A,primitive->conventional (x sqrt2),Starrydata (experimental),10.1007/s40195-025-01853-x,https://doi.org/10.1007/s40195-025-01853-x,Starrydata all_curves.csv (release 'latest'),PhononDB (Togo/NIMS MDR),https://mdr.nims.go.jp/datasets/a0b4db6a-be3a-480a-8ec3-fa64481cc7df,"LTC-calc.log unit cell (PBEsol-relaxed), same file as kappa",mp-924129,True,stoichiometric,ZrNiSn
ZrNiSn,4.458824,W/m/K,621.755,"experimental, lattice thermal conductivity as published",0,experimental,1.0,reported_lattice,6.066303,216.0,F-43m,half-Heusler (C1b / MgAgAs),,"[""Zr"", ""Zr"", ""Zr"", ""Zr"", ""Ni"", ""Ni"", ""Ni"", ""Ni"", ""Sn"", ""Sn"", ""Sn"", ""Sn""]","[[0.0, 0.0, 0.0], [0.0, 0.5, 0.5], [0.5, 0.0, 0.5], [0.5, 0.5, 0.0], [0.25, 0.75, 0.75], [0.25, 0.25, 0.25], [0.75, 0.75, 0.25], [0.75, 0.25, 0.75], [0.5, 0.0, 0.0], [0.5, 0.5, 0.5], [0.0, 0.0, 0.5], [0.0, 0.5, 0.0]]",A,primitive->conventional (x sqrt2),Starrydata (experimental),10.1016/j.nanoen.2020.105372,https://doi.org/10.1016/j.nanoen.2020.105372,Starrydata all_curves.csv (release 'latest'),PhononDB (Togo/NIMS MDR),https://mdr.nims.go.jp/datasets/a0b4db6a-be3a-480a-8ec3-fa64481cc7df,"LTC-calc.log unit cell (PBEsol-relaxed), same file as kappa",mp-924129,True,stoichiometric,ZrNiSn
ZrNiSn,4.253483870420572,W/m/K,621.84,"experimental, Wiedemann-Franz: kappa_total - L*T/rho (Kim2015 L(S=241uV/K))",0,experimental,1.0,wf_subtracted,6.066303,216.0,F-43m,half-Heusler (C1b / MgAgAs),,"[""Zr"", ""Zr"", ""Zr"", ""Zr"", ""Ni"", ""Ni"", ""Ni"", ""Ni"", ""Sn"", ""Sn"", ""Sn"", ""Sn""]","[[0.0, 0.0, 0.0], [0.0, 0.5, 0.5], [0.5, 0.0, 0.5], [0.5, 0.5, 0.0], [0.25, 0.75, 0.75], [0.25, 0.25, 0.25], [0.75, 0.75, 0.25], [0.75, 0.25, 0.75], [0.5, 0.0, 0.0], [0.5, 0.5, 0.5], [0.0, 0.0, 0.5], [0.0, 0.5, 0.0]]",A,primitive->conventional (x sqrt2),Starrydata (experimental),10.1021/acsami.9b21517,https://doi.org/10.1021/acsami.9b21517,Starrydata all_curves.csv (release 'latest'),PhononDB (Togo/NIMS MDR),https://mdr.nims.go.jp/datasets/a0b4db6a-be3a-480a-8ec3-fa64481cc7df,"LTC-calc.log unit cell (PBEsol-relaxed), same file as kappa",mp-924129,True,stoichiometric,ZrNiSn
ZrNiSn,4.1909185232543065,W/m/K,622.5964,"experimental, Wiedemann-Franz: kappa_total - L*T/rho (Kim2015 L(S=241uV/K))",0,experimental,1.0,wf_subtracted,6.066303,216.0,F-43m,half-Heusler (C1b / MgAgAs),,"[""Zr"", ""Zr"", ""Zr"", ""Zr"", ""Ni"", ""Ni"", ""Ni"", ""Ni"", ""Sn"", ""Sn"", ""Sn"", ""Sn""]","[[0.0, 0.0, 0.0], [0.0, 0.5, 0.5], [0.5, 0.0, 0.5], [0.5, 0.5, 0.0], [0.25, 0.75, 0.75], [0.25, 0.25, 0.25], [0.75, 0.75, 0.25], [0.75, 0.25, 0.75], [0.5, 0.0, 0.0], [0.5, 0.5, 0.5], [0.0, 0.0, 0.5], [0.0, 0.5, 0.0]]",A,primitive->conventional (x sqrt2),Starrydata (experimental),10.1016/j.nanoen.2020.105372,https://doi.org/10.1016/j.nanoen.2020.105372,Starrydata all_curves.csv (release 'latest'),PhononDB (Togo/NIMS MDR),https://mdr.nims.go.jp/datasets/a0b4db6a-be3a-480a-8ec3-fa64481cc7df,"LTC-calc.log unit cell (PBEsol-relaxed), same file as kappa",mp-924129,True,stoichiometric,ZrNiSn
ZrNiSn,4.563748852216405,W/m/K,622.5964,"experimental, Wiedemann-Franz: kappa_total - L*T/rho (Kim2015 L(S=236uV/K))",0,experimental,1.0,wf_subtracted,6.066303,216.0,F-43m,half-Heusler (C1b / MgAgAs),,"[""Zr"", ""Zr"", ""Zr"", ""Zr"", ""Ni"", ""Ni"", ""Ni"", ""Ni"", ""Sn"", ""Sn"", ""Sn"", ""Sn""]","[[0.0, 0.0, 0.0], [0.0, 0.5, 0.5], [0.5, 0.0, 0.5], [0.5, 0.5, 0.0], [0.25, 0.75, 0.75], [0.25, 0.25, 0.25], [0.75, 0.75, 0.25], [0.75, 0.25, 0.75], [0.5, 0.0, 0.0], [0.5, 0.5, 0.5], [0.0, 0.0, 0.5], [0.0, 0.5, 0.0]]",A,primitive->conventional (x sqrt2),Starrydata (experimental),10.1016/j.nanoen.2020.105372,https://doi.org/10.1016/j.nanoen.2020.105372,Starrydata all_curves.csv (release 'latest'),PhononDB (Togo/NIMS MDR),https://mdr.nims.go.jp/datasets/a0b4db6a-be3a-480a-8ec3-fa64481cc7df,"LTC-calc.log unit cell (PBEsol-relaxed), same file as kappa",mp-924129,True,stoichiometric,ZrNiSn
ZrNiSn,4.484521520322584,W/m/K,622.9264,"experimental, Wiedemann-Franz: kappa_total - L*T/rho (Kim2015 L(S=239uV/K))",0,experimental,1.0,wf_subtracted,6.066303,216.0,F-43m,half-Heusler (C1b / MgAgAs),,"[""Zr"", ""Zr"", ""Zr"", ""Zr"", ""Ni"", ""Ni"", ""Ni"", ""Ni"", ""Sn"", ""Sn"", ""Sn"", ""Sn""]","[[0.0, 0.0, 0.0], [0.0, 0.5, 0.5], [0.5, 0.0, 0.5], [0.5, 0.5, 0.0], [0.25, 0.75, 0.75], [0.25, 0.25, 0.25], [0.75, 0.75, 0.25], [0.75, 0.25, 0.75], [0.5, 0.0, 0.0], [0.5, 0.5, 0.5], [0.0, 0.0, 0.5], [0.0, 0.5, 0.0]]",A,primitive->conventional (x sqrt2),Starrydata (experimental),10.1016/j.nanoen.2020.105372,https://doi.org/10.1016/j.nanoen.2020.105372,Starrydata all_curves.csv (release 'latest'),PhononDB (Togo/NIMS MDR),https://mdr.nims.go.jp/datasets/a0b4db6a-be3a-480a-8ec3-fa64481cc7df,"LTC-calc.log unit cell (PBEsol-relaxed), same file as kappa",mp-924129,True,stoichiometric,ZrNiSn
ZrNiSn,5.729803573682404,W/m/K,623.0,"experimental, Wiedemann-Franz: kappa_total - L*T/rho (Kim2015 L(S=121uV/K))",0,experimental,1.0,wf_subtracted,6.066303,216.0,F-43m,half-Heusler (C1b / MgAgAs),,"[""Zr"", ""Zr"", ""Zr"", ""Zr"", ""Ni"", ""Ni"", ""Ni"", ""Ni"", ""Sn"", ""Sn"", ""Sn"", ""Sn""]","[[0.0, 0.0, 0.0], [0.0, 0.5, 0.5], [0.5, 0.0, 0.5], [0.5, 0.5, 0.0], [0.25, 0.75, 0.75], [0.25, 0.25, 0.25], [0.75, 0.75, 0.25], [0.75, 0.25, 0.75], [0.5, 0.0, 0.0], [0.5, 0.5, 0.5], [0.0, 0.0, 0.5], [0.0, 0.5, 0.0]]",A,primitive->conventional (x sqrt2),Starrydata (experimental),10.1557/proc-1267-dd03-12,https://doi.org/10.1557/proc-1267-dd03-12,Starrydata all_curves.csv (release 'latest'),PhononDB (Togo/NIMS MDR),https://mdr.nims.go.jp/datasets/a0b4db6a-be3a-480a-8ec3-fa64481cc7df,"LTC-calc.log unit cell (PBEsol-relaxed), same file as kappa",mp-924129,True,stoichiometric,ZrNiSn
ZrNiSn,4.061438,W/m/K,623.073,"experimental, lattice thermal conductivity as published",0,experimental,1.0,reported_lattice,6.066303,216.0,F-43m,half-Heusler (C1b / MgAgAs),,"[""Zr"", ""Zr"", ""Zr"", ""Zr"", ""Ni"", ""Ni"", ""Ni"", ""Ni"", ""Sn"", ""Sn"", ""Sn"", ""Sn""]","[[0.0, 0.0, 0.0], [0.0, 0.5, 0.5], [0.5, 0.0, 0.5], [0.5, 0.5, 0.0], [0.25, 0.75, 0.75], [0.25, 0.25, 0.25], [0.75, 0.75, 0.25], [0.75, 0.25, 0.75], [0.5, 0.0, 0.0], [0.5, 0.5, 0.5], [0.0, 0.0, 0.5], [0.0, 0.5, 0.0]]",A,primitive->conventional (x sqrt2),Starrydata (experimental),10.1016/j.nanoen.2020.105372,https://doi.org/10.1016/j.nanoen.2020.105372,Starrydata all_curves.csv (release 'latest'),PhononDB (Togo/NIMS MDR),https://mdr.nims.go.jp/datasets/a0b4db6a-be3a-480a-8ec3-fa64481cc7df,"LTC-calc.log unit cell (PBEsol-relaxed), same file as kappa",mp-924129,True,stoichiometric,ZrNiSn
ZrNiSn,4.583343613171051,W/m/K,623.1,"experimental, Wiedemann-Franz: kappa_total - L*T/rho (Kim2015 L(S=160uV/K))",0,experimental,1.0,wf_subtracted,6.066303,216.0,F-43m,half-Heusler (C1b / MgAgAs),,"[""Zr"", ""Zr"", ""Zr"", ""Zr"", ""Ni"", ""Ni"", ""Ni"", ""Ni"", ""Sn"", ""Sn"", ""Sn"", ""Sn""]","[[0.0, 0.0, 0.0], [0.0, 0.5, 0.5], [0.5, 0.0, 0.5], [0.5, 0.5, 0.0], [0.25, 0.75, 0.75], [0.25, 0.25, 0.25], [0.75, 0.75, 0.25], [0.75, 0.25, 0.75], [0.5, 0.0, 0.0], [0.5, 0.5, 0.5], [0.0, 0.0, 0.5], [0.0, 0.5, 0.0]]",A,primitive->conventional (x sqrt2),Starrydata (experimental),10.1557/proc-1267-dd03-12,https://doi.org/10.1557/proc-1267-dd03-12,Starrydata all_curves.csv (release 'latest'),PhononDB (Togo/NIMS MDR),https://mdr.nims.go.jp/datasets/a0b4db6a-be3a-480a-8ec3-fa64481cc7df,"LTC-calc.log unit cell (PBEsol-relaxed), same file as kappa",mp-924129,True,stoichiometric,ZrNiSn
ZrNiSn,6.284977435168289,W/m/K,623.6,"experimental, Wiedemann-Franz: kappa_total - L*T/rho (Kim2015 L(S=150uV/K))",0,experimental,1.0,wf_subtracted,6.066303,216.0,F-43m,half-Heusler (C1b / MgAgAs),,"[""Zr"", ""Zr"", ""Zr"", ""Zr"", ""Ni"", ""Ni"", ""Ni"", ""Ni"", ""Sn"", ""Sn"", ""Sn"", ""Sn""]","[[0.0, 0.0, 0.0], [0.0, 0.5, 0.5], [0.5, 0.0, 0.5], [0.5, 0.5, 0.0], [0.25, 0.75, 0.75], [0.25, 0.25, 0.25], [0.75, 0.75, 0.25], [0.75, 0.25, 0.75], [0.5, 0.0, 0.0], [0.5, 0.5, 0.5], [0.0, 0.0, 0.5], [0.0, 0.5, 0.0]]",A,primitive->conventional (x sqrt2),Starrydata (experimental),10.1039/c4ta01380h,https://doi.org/10.1039/c4ta01380h,Starrydata all_curves.csv (release 'latest'),PhononDB (Togo/NIMS MDR),https://mdr.nims.go.jp/datasets/a0b4db6a-be3a-480a-8ec3-fa64481cc7df,"LTC-calc.log unit cell (PBEsol-relaxed), same file as kappa",mp-924129,True,stoichiometric,ZrNiSn
ZrNiSn,4.380392,W/m/K,623.6508,"experimental, lattice thermal conductivity as published",0,experimental,1.0,reported_lattice,6.066303,216.0,F-43m,half-Heusler (C1b / MgAgAs),,"[""Zr"", ""Zr"", ""Zr"", ""Zr"", ""Ni"", ""Ni"", ""Ni"", ""Ni"", ""Sn"", ""Sn"", ""Sn"", ""Sn""]","[[0.0, 0.0, 0.0], [0.0, 0.5, 0.5], [0.5, 0.0, 0.5], [0.5, 0.5, 0.0], [0.25, 0.75, 0.75], [0.25, 0.25, 0.25], [0.75, 0.75, 0.25], [0.75, 0.25, 0.75], [0.5, 0.0, 0.0], [0.5, 0.5, 0.5], [0.0, 0.0, 0.5], [0.0, 0.5, 0.0]]",A,primitive->conventional (x sqrt2),Starrydata (experimental),10.1016/j.nanoen.2020.105372,https://doi.org/10.1016/j.nanoen.2020.105372,Starrydata all_curves.csv (release 'latest'),PhononDB (Togo/NIMS MDR),https://mdr.nims.go.jp/datasets/a0b4db6a-be3a-480a-8ec3-fa64481cc7df,"LTC-calc.log unit cell (PBEsol-relaxed), same file as kappa",mp-924129,True,stoichiometric,ZrNiSn
ZrNiSn,4.5627,W/m/K,624.15,experimental (Wiedemann-Franz subtracted),0,experimental,1.0,,6.066303,216.0,F-43m,half-Heusler (C1b / MgAgAs),,"[""Zr"", ""Zr"", ""Zr"", ""Zr"", ""Ni"", ""Ni"", ""Ni"", ""Ni"", ""Sn"", ""Sn"", ""Sn"", ""Sn""]","[[0.0, 0.0, 0.0], [0.0, 0.5, 0.5], [0.5, 0.0, 0.5], [0.5, 0.5, 0.0], [0.25, 0.75, 0.75], [0.25, 0.25, 0.25], [0.75, 0.75, 0.25], [0.75, 0.25, 0.75], [0.5, 0.0, 0.0], [0.5, 0.5, 0.5], [0.0, 0.0, 0.5], [0.0, 0.5, 0.0]]",A,primitive->conventional (x sqrt2),repository mining,10.6084/m9.figshare.29438735,https://github.com/KU-Yifan/PGEC-descriptor-TE-design/blob/main/results/lorenz_number/final_processed_with_kappaL.csv,,PhononDB (Togo/NIMS MDR),https://mdr.nims.go.jp/datasets/a0b4db6a-be3a-480a-8ec3-fa64481cc7df,"LTC-calc.log unit cell (PBEsol-relaxed), same file as kappa",mp-924129,True,stoichiometric,ZrNiSn
ZrNiSn,3.3326688537221787,W/m/K,625.6,"experimental, Wiedemann-Franz: kappa_total - L*T/rho (Kim2015 L(S=205uV/K))",0,experimental,1.0,wf_subtracted,6.066303,216.0,F-43m,half-Heusler (C1b / MgAgAs),,"[""Zr"", ""Zr"", ""Zr"", ""Zr"", ""Ni"", ""Ni"", ""Ni"", ""Ni"", ""Sn"", ""Sn"", ""Sn"", ""Sn""]","[[0.0, 0.0, 0.0], [0.0, 0.5, 0.5], [0.5, 0.0, 0.5], [0.5, 0.5, 0.0], [0.25, 0.75, 0.75], [0.25, 0.25, 0.25], [0.75, 0.75, 0.25], [0.75, 0.25, 0.75], [0.5, 0.0, 0.0], [0.5, 0.5, 0.5], [0.0, 0.0, 0.5], [0.0, 0.5, 0.0]]",A,primitive->conventional (x sqrt2),Starrydata (experimental),10.1021/acsami.9b12599,https://doi.org/10.1021/acsami.9b12599,Starrydata all_curves.csv (release 'latest'),PhononDB (Togo/NIMS MDR),https://mdr.nims.go.jp/datasets/a0b4db6a-be3a-480a-8ec3-fa64481cc7df,"LTC-calc.log unit cell (PBEsol-relaxed), same file as kappa",mp-924129,True,stoichiometric,ZrNiSn
ZrNiSn,4.4821,W/m/K,626.59,experimental (Wiedemann-Franz subtracted),0,experimental,1.0,,6.066303,216.0,F-43m,half-Heusler (C1b / MgAgAs),,"[""Zr"", ""Zr"", ""Zr"", ""Zr"", ""Ni"", ""Ni"", ""Ni"", ""Ni"", ""Sn"", ""Sn"", ""Sn"", ""Sn""]","[[0.0, 0.0, 0.0], [0.0, 0.5, 0.5], [0.5, 0.0, 0.5], [0.5, 0.5, 0.0], [0.25, 0.75, 0.75], [0.25, 0.25, 0.25], [0.75, 0.75, 0.25], [0.75, 0.25, 0.75], [0.5, 0.0, 0.0], [0.5, 0.5, 0.5], [0.0, 0.0, 0.5], [0.0, 0.5, 0.0]]",A,primitive->conventional (x sqrt2),repository mining,10.6084/m9.figshare.29438735,https://github.com/KU-Yifan/PGEC-descriptor-TE-design/blob/main/results/lorenz_number/final_processed_with_kappaL.csv,,PhononDB (Togo/NIMS MDR),https://mdr.nims.go.jp/datasets/a0b4db6a-be3a-480a-8ec3-fa64481cc7df,"LTC-calc.log unit cell (PBEsol-relaxed), same file as kappa",mp-924129,True,stoichiometric,ZrNiSn
ZrNiSn,2.5657955156635,W/m/K,627.4014,"experimental, Wiedemann-Franz: kappa_total - L*T/rho (Kim2015 L(S=262uV/K))",0,experimental,1.0,wf_subtracted,6.066303,216.0,F-43m,half-Heusler (C1b / MgAgAs),,"[""Zr"", ""Zr"", ""Zr"", ""Zr"", ""Ni"", ""Ni"", ""Ni"", ""Ni"", ""Sn"", ""Sn"", ""Sn"", ""Sn""]","[[0.0, 0.0, 0.0], [0.0, 0.5, 0.5], [0.5, 0.0, 0.5], [0.5, 0.5, 0.0], [0.25, 0.75, 0.75], [0.25, 0.25, 0.25], [0.75, 0.75, 0.25], [0.75, 0.25, 0.75], [0.5, 0.0, 0.0], [0.5, 0.5, 0.5], [0.0, 0.0, 0.5], [0.0, 0.5, 0.0]]",A,primitive->conventional (x sqrt2),Starrydata (experimental),10.1016/j.actamat.2015.11.022,https://doi.org/10.1016/j.actamat.2015.11.022,Starrydata all_curves.csv (release 'latest'),PhononDB (Togo/NIMS MDR),https://mdr.nims.go.jp/datasets/a0b4db6a-be3a-480a-8ec3-fa64481cc7df,"LTC-calc.log unit cell (PBEsol-relaxed), same file as kappa",mp-924129,True,stoichiometric,ZrNiSn
ZrNiSn,4.493124,W/m/K,640.4427,"experimental, lattice thermal conductivity as published",0,experimental,1.0,reported_lattice,6.066303,216.0,F-43m,half-Heusler (C1b / MgAgAs),,"[""Zr"", ""Zr"", ""Zr"", ""Zr"", ""Ni"", ""Ni"", ""Ni"", ""Ni"", ""Sn"", ""Sn"", ""Sn"", ""Sn""]","[[0.0, 0.0, 0.0], [0.0, 0.5, 0.5], [0.5, 0.0, 0.5], [0.5, 0.5, 0.0], [0.25, 0.75, 0.75], [0.25, 0.25, 0.25], [0.75, 0.75, 0.25], [0.75, 0.25, 0.75], [0.5, 0.0, 0.0], [0.5, 0.5, 0.5], [0.0, 0.0, 0.5], [0.0, 0.5, 0.0]]",A,primitive->conventional (x sqrt2),Starrydata (experimental),10.1021/acsaem.9b01740,https://doi.org/10.1021/acsaem.9b01740,Starrydata all_curves.csv (release 'latest'),PhononDB (Togo/NIMS MDR),https://mdr.nims.go.jp/datasets/a0b4db6a-be3a-480a-8ec3-fa64481cc7df,"LTC-calc.log unit cell (PBEsol-relaxed), same file as kappa",mp-924129,True,stoichiometric,ZrNiSn
ZrNiSn,4.472783438296547,W/m/K,641.1411,"experimental, kappa_total - MEASURED kappa_e (no Lorenz assumption)",0,experimental,1.0,total_minus_measured_ke,6.066303,216.0,F-43m,half-Heusler (C1b / MgAgAs),,"[""Zr"", ""Zr"", ""Zr"", ""Zr"", ""Ni"", ""Ni"", ""Ni"", ""Ni"", ""Sn"", ""Sn"", ""Sn"", ""Sn""]","[[0.0, 0.0, 0.0], [0.0, 0.5, 0.5], [0.5, 0.0, 0.5], [0.5, 0.5, 0.0], [0.25, 0.75, 0.75], [0.25, 0.25, 0.25], [0.75, 0.75, 0.25], [0.75, 0.25, 0.75], [0.5, 0.0, 0.0], [0.5, 0.5, 0.5], [0.0, 0.0, 0.5], [0.0, 0.5, 0.0]]",A,primitive->conventional (x sqrt2),Starrydata (experimental),10.1021/acsaem.9b01740,https://doi.org/10.1021/acsaem.9b01740,Starrydata all_curves.csv (release 'latest'),PhononDB (Togo/NIMS MDR),https://mdr.nims.go.jp/datasets/a0b4db6a-be3a-480a-8ec3-fa64481cc7df,"LTC-calc.log unit cell (PBEsol-relaxed), same file as kappa",mp-924129,True,stoichiometric,ZrNiSn
ZrNiSn,5.744320280980149,W/m/K,642.4821,"experimental, Wiedemann-Franz: kappa_total - L*T/rho (Kim2015 L(S=232uV/K))",0,experimental,1.0,wf_subtracted,6.066303,216.0,F-43m,half-Heusler (C1b / MgAgAs),,"[""Zr"", ""Zr"", ""Zr"", ""Zr"", ""Ni"", ""Ni"", ""Ni"", ""Ni"", ""Sn"", ""Sn"", ""Sn"", ""Sn""]","[[0.0, 0.0, 0.0], [0.0, 0.5, 0.5], [0.5, 0.0, 0.5], [0.5, 0.5, 0.0], [0.25, 0.75, 0.75], [0.25, 0.25, 0.25], [0.75, 0.75, 0.25], [0.75, 0.25, 0.75], [0.5, 0.0, 0.0], [0.5, 0.5, 0.5], [0.0, 0.0, 0.5], [0.0, 0.5, 0.0]]",A,primitive->conventional (x sqrt2),Starrydata (experimental),10.1039/c4mh00142g,https://doi.org/10.1039/c4mh00142g,Starrydata all_curves.csv (release 'latest'),PhononDB (Togo/NIMS MDR),https://mdr.nims.go.jp/datasets/a0b4db6a-be3a-480a-8ec3-fa64481cc7df,"LTC-calc.log unit cell (PBEsol-relaxed), same file as kappa",mp-924129,True,stoichiometric,ZrNiSn
ZrNiSn,4.469,W/m/K,643.81,experimental (Wiedemann-Franz subtracted),0,experimental,1.0,,6.066303,216.0,F-43m,half-Heusler (C1b / MgAgAs),,"[""Zr"", ""Zr"", ""Zr"", ""Zr"", ""Ni"", ""Ni"", ""Ni"", ""Ni"", ""Sn"", ""Sn"", ""Sn"", ""Sn""]","[[0.0, 0.0, 0.0], [0.0, 0.5, 0.5], [0.5, 0.0, 0.5], [0.5, 0.5, 0.0], [0.25, 0.75, 0.75], [0.25, 0.25, 0.25], [0.75, 0.75, 0.25], [0.75, 0.25, 0.75], [0.5, 0.0, 0.0], [0.5, 0.5, 0.5], [0.0, 0.0, 0.5], [0.0, 0.5, 0.0]]",A,primitive->conventional (x sqrt2),repository mining,10.6084/m9.figshare.29438735,https://github.com/KU-Yifan/PGEC-descriptor-TE-design/blob/main/results/lorenz_number/final_processed_with_kappaL.csv,,PhononDB (Togo/NIMS MDR),https://mdr.nims.go.jp/datasets/a0b4db6a-be3a-480a-8ec3-fa64481cc7df,"LTC-calc.log unit cell (PBEsol-relaxed), same file as kappa",mp-924129,True,stoichiometric,ZrNiSn
ZrNiSn,6.555577246906499,W/m/K,644.2635,"experimental, Wiedemann-Franz: kappa_total - L*T/rho (Kim2015 L(S=184uV/K))",0,experimental,1.0,wf_subtracted,6.066303,216.0,F-43m,half-Heusler (C1b / MgAgAs),,"[""Zr"", ""Zr"", ""Zr"", ""Zr"", ""Ni"", ""Ni"", ""Ni"", ""Ni"", ""Sn"", ""Sn"", ""Sn"", ""Sn""]","[[0.0, 0.0, 0.0], [0.0, 0.5, 0.5], [0.5, 0.0, 0.5], [0.5, 0.5, 0.0], [0.25, 0.75, 0.75], [0.25, 0.25, 0.25], [0.75, 0.75, 0.25], [0.75, 0.25, 0.75], [0.5, 0.0, 0.0], [0.5, 0.5, 0.5], [0.0, 0.0, 0.5], [0.0, 0.5, 0.0]]",A,primitive->conventional (x sqrt2),Starrydata (experimental),10.1063/1.1425459,https://doi.org/10.1063/1.1425459,Starrydata all_curves.csv (release 'latest'),PhononDB (Togo/NIMS MDR),https://mdr.nims.go.jp/datasets/a0b4db6a-be3a-480a-8ec3-fa64481cc7df,"LTC-calc.log unit cell (PBEsol-relaxed), same file as kappa",mp-924129,True,stoichiometric,ZrNiSn
ZrNiSn,4.418204908625783,W/m/K,647.875,"experimental, Wiedemann-Franz: kappa_total - L*T/rho (Kim2015 L(S=243uV/K))",0,experimental,1.0,wf_subtracted,6.066303,216.0,F-43m,half-Heusler (C1b / MgAgAs),,"[""Zr"", ""Zr"", ""Zr"", ""Zr"", ""Ni"", ""Ni"", ""Ni"", ""Ni"", ""Sn"", ""Sn"", ""Sn"", ""Sn""]","[[0.0, 0.0, 0.0], [0.0, 0.5, 0.5], [0.5, 0.0, 0.5], [0.5, 0.5, 0.0], [0.25, 0.75, 0.75], [0.25, 0.25, 0.25], [0.75, 0.75, 0.25], [0.75, 0.25, 0.75], [0.5, 0.0, 0.0], [0.5, 0.5, 0.5], [0.0, 0.0, 0.5], [0.0, 0.5, 0.0]]",A,primitive->conventional (x sqrt2),Starrydata (experimental),10.1063/1.3396981,https://doi.org/10.1063/1.3396981,Starrydata all_curves.csv (release 'latest'),PhononDB (Togo/NIMS MDR),https://mdr.nims.go.jp/datasets/a0b4db6a-be3a-480a-8ec3-fa64481cc7df,"LTC-calc.log unit cell (PBEsol-relaxed), same file as kappa",mp-924129,True,stoichiometric,ZrNiSn
ZrNiSn,5.748270077547634,W/m/K,648.0,"experimental, Wiedemann-Franz: kappa_total - L*T/rho (Kim2015 L(S=120uV/K))",0,experimental,1.0,wf_subtracted,6.066303,216.0,F-43m,half-Heusler (C1b / MgAgAs),,"[""Zr"", ""Zr"", ""Zr"", ""Zr"", ""Ni"", ""Ni"", ""Ni"", ""Ni"", ""Sn"", ""Sn"", ""Sn"", ""Sn""]","[[0.0, 0.0, 0.0], [0.0, 0.5, 0.5], [0.5, 0.0, 0.5], [0.5, 0.5, 0.0], [0.25, 0.75, 0.75], [0.25, 0.25, 0.25], [0.75, 0.75, 0.25], [0.75, 0.25, 0.75], [0.5, 0.0, 0.0], [0.5, 0.5, 0.5], [0.0, 0.0, 0.5], [0.0, 0.5, 0.0]]",A,primitive->conventional (x sqrt2),Starrydata (experimental),10.1557/proc-1267-dd03-12,https://doi.org/10.1557/proc-1267-dd03-12,Starrydata all_curves.csv (release 'latest'),PhononDB (Togo/NIMS MDR),https://mdr.nims.go.jp/datasets/a0b4db6a-be3a-480a-8ec3-fa64481cc7df,"LTC-calc.log unit cell (PBEsol-relaxed), same file as kappa",mp-924129,True,stoichiometric,ZrNiSn
ZrNiSn,4.52617107384769,W/m/K,648.3,"experimental, Wiedemann-Franz: kappa_total - L*T/rho (Kim2015 L(S=155uV/K))",0,experimental,1.0,wf_subtracted,6.066303,216.0,F-43m,half-Heusler (C1b / MgAgAs),,"[""Zr"", ""Zr"", ""Zr"", ""Zr"", ""Ni"", ""Ni"", ""Ni"", ""Ni"", ""Sn"", ""Sn"", ""Sn"", ""Sn""]","[[0.0, 0.0, 0.0], [0.0, 0.5, 0.5], [0.5, 0.0, 0.5], [0.5, 0.5, 0.0], [0.25, 0.75, 0.75], [0.25, 0.25, 0.25], [0.75, 0.75, 0.25], [0.75, 0.25, 0.75], [0.5, 0.0, 0.0], [0.5, 0.5, 0.5], [0.0, 0.0, 0.5], [0.0, 0.5, 0.0]]",A,primitive->conventional (x sqrt2),Starrydata (experimental),10.1557/proc-1267-dd03-12,https://doi.org/10.1557/proc-1267-dd03-12,Starrydata all_curves.csv (release 'latest'),PhononDB (Togo/NIMS MDR),https://mdr.nims.go.jp/datasets/a0b4db6a-be3a-480a-8ec3-fa64481cc7df,"LTC-calc.log unit cell (PBEsol-relaxed), same file as kappa",mp-924129,True,stoichiometric,ZrNiSn
ZrNiSn,6.467766717969946,W/m/K,648.4043,"experimental, Wiedemann-Franz: kappa_total - L*T/rho (Kim2015 L(S=188uV/K))",0,experimental,1.0,wf_subtracted,6.066303,216.0,F-43m,half-Heusler (C1b / MgAgAs),,"[""Zr"", ""Zr"", ""Zr"", ""Zr"", ""Ni"", ""Ni"", ""Ni"", ""Ni"", ""Sn"", ""Sn"", ""Sn"", ""Sn""]","[[0.0, 0.0, 0.0], [0.0, 0.5, 0.5], [0.5, 0.0, 0.5], [0.5, 0.5, 0.0], [0.25, 0.75, 0.75], [0.25, 0.25, 0.25], [0.75, 0.75, 0.25], [0.75, 0.25, 0.75], [0.5, 0.0, 0.0], [0.5, 0.5, 0.5], [0.0, 0.0, 0.5], [0.0, 0.5, 0.0]]",A,primitive->conventional (x sqrt2),Starrydata (experimental),10.3724/sp.j.1077.2010.00573,https://doi.org/10.3724/sp.j.1077.2010.00573,Starrydata all_curves.csv (release 'latest'),PhononDB (Togo/NIMS MDR),https://mdr.nims.go.jp/datasets/a0b4db6a-be3a-480a-8ec3-fa64481cc7df,"LTC-calc.log unit cell (PBEsol-relaxed), same file as kappa",mp-924129,True,stoichiometric,ZrNiSn
ZrNiSn,5.1130950475213055,W/m/K,648.9995,"experimental, Wiedemann-Franz: kappa_total - L*T/rho (Kim2015 L(S=266uV/K))",0,experimental,1.0,wf_subtracted,6.066303,216.0,F-43m,half-Heusler (C1b / MgAgAs),,"[""Zr"", ""Zr"", ""Zr"", ""Zr"", ""Ni"", ""Ni"", ""Ni"", ""Ni"", ""Sn"", ""Sn"", ""Sn"", ""Sn""]","[[0.0, 0.0, 0.0], [0.0, 0.5, 0.5], [0.5, 0.0, 0.5], [0.5, 0.5, 0.0], [0.25, 0.75, 0.75], [0.25, 0.25, 0.25], [0.75, 0.75, 0.25], [0.75, 0.25, 0.75], [0.5, 0.0, 0.0], [0.5, 0.5, 0.5], [0.0, 0.0, 0.5], [0.0, 0.5, 0.0]]",A,primitive->conventional (x sqrt2),Starrydata (experimental),10.1063/1.3396981,https://doi.org/10.1063/1.3396981,Starrydata all_curves.csv (release 'latest'),PhononDB (Togo/NIMS MDR),https://mdr.nims.go.jp/datasets/a0b4db6a-be3a-480a-8ec3-fa64481cc7df,"LTC-calc.log unit cell (PBEsol-relaxed), same file as kappa",mp-924129,True,stoichiometric,ZrNiSn
ZrNiSn,5.957055904230137,W/m/K,650.0525,"experimental, Wiedemann-Franz: kappa_total - L*T/rho (Kim2015 L(S=301uV/K))",0,experimental,1.0,wf_subtracted,6.066303,216.0,F-43m,half-Heusler (C1b / MgAgAs),,"[""Zr"", ""Zr"", ""Zr"", ""Zr"", ""Ni"", ""Ni"", ""Ni"", ""Ni"", ""Sn"", ""Sn"", ""Sn"", ""Sn""]","[[0.0, 0.0, 0.0], [0.0, 0.5, 0.5], [0.5, 0.0, 0.5], [0.5, 0.5, 0.0], [0.25, 0.75, 0.75], [0.25, 0.25, 0.25], [0.75, 0.75, 0.25], [0.75, 0.25, 0.75], [0.5, 0.0, 0.0], [0.5, 0.5, 0.5], [0.0, 0.0, 0.5], [0.0, 0.5, 0.0]]",A,primitive->conventional (x sqrt2),Starrydata (experimental),10.1063/1.3396981,https://doi.org/10.1063/1.3396981,Starrydata all_curves.csv (release 'latest'),PhononDB (Togo/NIMS MDR),https://mdr.nims.go.jp/datasets/a0b4db6a-be3a-480a-8ec3-fa64481cc7df,"LTC-calc.log unit cell (PBEsol-relaxed), same file as kappa",mp-924129,True,stoichiometric,ZrNiSn
ZrNiSn,6.372279723261765,W/m/K,650.7277,"experimental, Wiedemann-Franz: kappa_total - L*T/rho (Kim2015 L(S=194uV/K))",0,experimental,1.0,wf_subtracted,6.066303,216.0,F-43m,half-Heusler (C1b / MgAgAs),,"[""Zr"", ""Zr"", ""Zr"", ""Zr"", ""Ni"", ""Ni"", ""Ni"", ""Ni"", ""Sn"", ""Sn"", ""Sn"", ""Sn""]","[[0.0, 0.0, 0.0], [0.0, 0.5, 0.5], [0.5, 0.0, 0.5], [0.5, 0.5, 0.0], [0.25, 0.75, 0.75], [0.25, 0.25, 0.25], [0.75, 0.75, 0.25], [0.75, 0.25, 0.75], [0.5, 0.0, 0.0], [0.5, 0.5, 0.5], [0.0, 0.0, 0.5], [0.0, 0.5, 0.0]]",A,primitive->conventional (x sqrt2),Starrydata (experimental),10.1016/j.ssc.2004.02.001,https://doi.org/10.1016/j.ssc.2004.02.001,Starrydata all_curves.csv (release 'latest'),PhononDB (Togo/NIMS MDR),https://mdr.nims.go.jp/datasets/a0b4db6a-be3a-480a-8ec3-fa64481cc7df,"LTC-calc.log unit cell (PBEsol-relaxed), same file as kappa",mp-924129,True,stoichiometric,ZrNiSn
