Repository: Shivamrandive747/Thermalconductivity_prediction

# Calibrating first-principles lattice thermal conductivity to experiment

**A curated half-Heusler dataset and a validated transfer function.**

Published first-principles transport calculations of lattice thermal conductivity exceed what
laboratories measure for the same compound by a **median factor of 1.55**. That offset is regular
enough to be removed in closed form:

$$\kappa_L^{\mathrm{expt}}(T) \;=\; \kappa_L^{\mathrm{BTE}}(T)\;\min\!\left[c\left(\tfrac{T}{300}\right)^{p},\,1\right],
\qquad c = 0.51,\quad p = 0.80$$

Inside a domain of applicability declared before the validation set was scored, this places

File: data/Target_Materials/HEUSLER_KAPPA_TRAINING_SET.csv (part 74 of 192)
formula,kappa_L,kappa_units,temperature_K,method,method_tier,tier_name,weight,kappa_basis,struct_a_A,struct_spacegroup,struct_sg_symbol,struct_prototype,struct_site_ordering,struct_species,struct_frac_coords,struct_grade,lattice_convention,source,source_doi,source_url,source_location,struct_source,struct_source_url,struct_source_detail,struct_id,struct_same_paper_as_kappa,stoichiometry,parent_formula
ZrNiSn,4.250769790171401,W/m/K,652.5,"experimental, Wiedemann-Franz: kappa_total - L*T/rho (Kim2015 L(S=255uV/K))",0,experimental,1.0,wf_subtracted,6.066303,216.0,F-43m,half-Heusler (C1b / MgAgAs),,"[""Zr"", ""Zr"", ""Zr"", ""Zr"", ""Ni"", ""Ni"", ""Ni"", ""Ni"", ""Sn"", ""Sn"", ""Sn"", ""Sn""]","[[0.0, 0.0, 0.0], [0.0, 0.5, 0.5], [0.5, 0.0, 0.5], [0.5, 0.5, 0.0], [0.25, 0.75, 0.75], [0.25, 0.25, 0.25], [0.75, 0.75, 0.25], [0.75, 0.25, 0.75], [0.5, 0.0, 0.0], [0.5, 0.5, 0.5], [0.0, 0.0, 0.5], [0.0, 0.5, 0.0]]",A,primitive->conventional (x sqrt2),Starrydata (experimental),10.1021/acsami.9b00648,https://doi.org/10.1021/acsami.9b00648,Starrydata all_curves.csv (release 'latest'),PhononDB (Togo/NIMS MDR),https://mdr.nims.go.jp/datasets/a0b4db6a-be3a-480a-8ec3-fa64481cc7df,"LTC-calc.log unit cell (PBEsol-relaxed), same file as kappa",mp-924129,True,stoichiometric,ZrNiSn
ZrNiSn,4.246694,W/m/K,653.2422,"experimental, lattice thermal conductivity as published",0,experimental,1.0,reported_lattice,6.066303,216.0,F-43m,half-Heusler (C1b / MgAgAs),,"[""Zr"", ""Zr"", ""Zr"", ""Zr"", ""Ni"", ""Ni"", ""Ni"", ""Ni"", ""Sn"", ""Sn"", ""Sn"", ""Sn""]","[[0.0, 0.0, 0.0], [0.0, 0.5, 0.5], [0.5, 0.0, 0.5], [0.5, 0.5, 0.0], [0.25, 0.75, 0.75], [0.25, 0.25, 0.25], [0.75, 0.75, 0.25], [0.75, 0.25, 0.75], [0.5, 0.0, 0.0], [0.5, 0.5, 0.5], [0.0, 0.0, 0.5], [0.0, 0.5, 0.0]]",A,primitive->conventional (x sqrt2),Starrydata (experimental),10.1007/s10853-019-03623-4,https://doi.org/10.1007/s10853-019-03623-4,Starrydata all_curves.csv (release 'latest'),PhononDB (Togo/NIMS MDR),https://mdr.nims.go.jp/datasets/a0b4db6a-be3a-480a-8ec3-fa64481cc7df,"LTC-calc.log unit cell (PBEsol-relaxed), same file as kappa",mp-924129,True,stoichiometric,ZrNiSn
ZrNiSn,7.344192082914863,W/m/K,662.8669,"experimental, Wiedemann-Franz: kappa_total - L*T/rho (Kim2015 L(S=201uV/K))",0,experimental,1.0,wf_subtracted,6.066303,216.0,F-43m,half-Heusler (C1b / MgAgAs),,"[""Zr"", ""Zr"", ""Zr"", ""Zr"", ""Ni"", ""Ni"", ""Ni"", ""Ni"", ""Sn"", ""Sn"", ""Sn"", ""Sn""]","[[0.0, 0.0, 0.0], [0.0, 0.5, 0.5], [0.5, 0.0, 0.5], [0.5, 0.5, 0.0], [0.25, 0.75, 0.75], [0.25, 0.25, 0.25], [0.75, 0.75, 0.25], [0.75, 0.25, 0.75], [0.5, 0.0, 0.0], [0.5, 0.5, 0.5], [0.0, 0.0, 0.5], [0.0, 0.5, 0.0]]",A,primitive->conventional (x sqrt2),Starrydata (experimental),10.1016/s0925-8388(03)00547-4,https://doi.org/10.1016/s0925-8388(03)00547-4,Starrydata all_curves.csv (release 'latest'),PhononDB (Togo/NIMS MDR),https://mdr.nims.go.jp/datasets/a0b4db6a-be3a-480a-8ec3-fa64481cc7df,"LTC-calc.log unit cell (PBEsol-relaxed), same file as kappa",mp-924129,True,stoichiometric,ZrNiSn
ZrNiSn,6.313207614098708,W/m/K,668.9,"experimental, Wiedemann-Franz: kappa_total - L*T/rho (Kim2015 L(S=151uV/K))",0,experimental,1.0,wf_subtracted,6.066303,216.0,F-43m,half-Heusler (C1b / MgAgAs),,"[""Zr"", ""Zr"", ""Zr"", ""Zr"", ""Ni"", ""Ni"", ""Ni"", ""Ni"", ""Sn"", ""Sn"", ""Sn"", ""Sn""]","[[0.0, 0.0, 0.0], [0.0, 0.5, 0.5], [0.5, 0.0, 0.5], [0.5, 0.5, 0.0], [0.25, 0.75, 0.75], [0.25, 0.25, 0.25], [0.75, 0.75, 0.25], [0.75, 0.25, 0.75], [0.5, 0.0, 0.0], [0.5, 0.5, 0.5], [0.0, 0.0, 0.5], [0.0, 0.5, 0.0]]",A,primitive->conventional (x sqrt2),Starrydata (experimental),10.1039/c4ta01380h,https://doi.org/10.1039/c4ta01380h,Starrydata all_curves.csv (release 'latest'),PhononDB (Togo/NIMS MDR),https://mdr.nims.go.jp/datasets/a0b4db6a-be3a-480a-8ec3-fa64481cc7df,"LTC-calc.log unit cell (PBEsol-relaxed), same file as kappa",mp-924129,True,stoichiometric,ZrNiSn
ZrNiSn,4.066967223576898,W/m/K,670.11,"experimental, Wiedemann-Franz: kappa_total - L*T/rho (Kim2015 L(S=237uV/K))",0,experimental,1.0,wf_subtracted,6.066303,216.0,F-43m,half-Heusler (C1b / MgAgAs),,"[""Zr"", ""Zr"", ""Zr"", ""Zr"", ""Ni"", ""Ni"", ""Ni"", ""Ni"", ""Sn"", ""Sn"", ""Sn"", ""Sn""]","[[0.0, 0.0, 0.0], [0.0, 0.5, 0.5], [0.5, 0.0, 0.5], [0.5, 0.5, 0.0], [0.25, 0.75, 0.75], [0.25, 0.25, 0.25], [0.75, 0.75, 0.25], [0.75, 0.25, 0.75], [0.5, 0.0, 0.0], [0.5, 0.5, 0.5], [0.0, 0.0, 0.5], [0.0, 0.5, 0.0]]",A,primitive->conventional (x sqrt2),Starrydata (experimental),10.1021/acsami.9b21517,https://doi.org/10.1021/acsami.9b21517,Starrydata all_curves.csv (release 'latest'),PhononDB (Togo/NIMS MDR),https://mdr.nims.go.jp/datasets/a0b4db6a-be3a-480a-8ec3-fa64481cc7df,"LTC-calc.log unit cell (PBEsol-relaxed), same file as kappa",mp-924129,True,stoichiometric,ZrNiSn
ZrNiSn,4.4819,W/m/K,670.37,experimental (Wiedemann-Franz subtracted),0,experimental,1.0,,6.066303,216.0,F-43m,half-Heusler (C1b / MgAgAs),,"[""Zr"", ""Zr"", ""Zr"", ""Zr"", ""Ni"", ""Ni"", ""Ni"", ""Ni"", ""Sn"", ""Sn"", ""Sn"", ""Sn""]","[[0.0, 0.0, 0.0], [0.0, 0.5, 0.5], [0.5, 0.0, 0.5], [0.5, 0.5, 0.0], [0.25, 0.75, 0.75], [0.25, 0.25, 0.25], [0.75, 0.75, 0.25], [0.75, 0.25, 0.75], [0.5, 0.0, 0.0], [0.5, 0.5, 0.5], [0.0, 0.0, 0.5], [0.0, 0.5, 0.0]]",A,primitive->conventional (x sqrt2),repository mining,10.6084/m9.figshare.29438735,https://github.com/KU-Yifan/PGEC-descriptor-TE-design/blob/main/results/lorenz_number/final_processed_with_kappaL.csv,,PhononDB (Togo/NIMS MDR),https://mdr.nims.go.jp/datasets/a0b4db6a-be3a-480a-8ec3-fa64481cc7df,"LTC-calc.log unit cell (PBEsol-relaxed), same file as kappa",mp-924129,True,stoichiometric,ZrNiSn
ZrNiSn,6.307653683676583,W/m/K,670.7006,"experimental, Wiedemann-Franz: kappa_total - L*T/rho (Kim2015 L(S=317uV/K))",0,experimental,1.0,wf_subtracted,6.066303,216.0,F-43m,half-Heusler (C1b / MgAgAs),,"[""Zr"", ""Zr"", ""Zr"", ""Zr"", ""Ni"", ""Ni"", ""Ni"", ""Ni"", ""Sn"", ""Sn"", ""Sn"", ""Sn""]","[[0.0, 0.0, 0.0], [0.0, 0.5, 0.5], [0.5, 0.0, 0.5], [0.5, 0.5, 0.0], [0.25, 0.75, 0.75], [0.25, 0.25, 0.25], [0.75, 0.75, 0.25], [0.75, 0.25, 0.75], [0.5, 0.0, 0.0], [0.5, 0.5, 0.5], [0.0, 0.0, 0.5], [0.0, 0.5, 0.0]]",A,primitive->conventional (x sqrt2),Starrydata (experimental),10.1142/s1793604714500325,https://doi.org/10.1142/s1793604714500325,Starrydata all_curves.csv (release 'latest'),PhononDB (Togo/NIMS MDR),https://mdr.nims.go.jp/datasets/a0b4db6a-be3a-480a-8ec3-fa64481cc7df,"LTC-calc.log unit cell (PBEsol-relaxed), same file as kappa",mp-924129,True,stoichiometric,ZrNiSn
ZrNiSn,3.657361,W/m/K,670.9803,"experimental, lattice thermal conductivity as published",0,experimental,1.0,reported_lattice,6.066303,216.0,F-43m,half-Heusler (C1b / MgAgAs),,"[""Zr"", ""Zr"", ""Zr"", ""Zr"", ""Ni"", ""Ni"", ""Ni"", ""Ni"", ""Sn"", ""Sn"", ""Sn"", ""Sn""]","[[0.0, 0.0, 0.0], [0.0, 0.5, 0.5], [0.5, 0.0, 0.5], [0.5, 0.5, 0.0], [0.25, 0.75, 0.75], [0.25, 0.25, 0.25], [0.75, 0.75, 0.25], [0.75, 0.25, 0.75], [0.5, 0.0, 0.0], [0.5, 0.5, 0.5], [0.0, 0.0, 0.5], [0.0, 0.5, 0.0]]",A,primitive->conventional (x sqrt2),Starrydata (experimental),10.1063/1.4730436,https://doi.org/10.1063/1.4730436,Starrydata all_curves.csv (release 'latest'),PhononDB (Togo/NIMS MDR),https://mdr.nims.go.jp/datasets/a0b4db6a-be3a-480a-8ec3-fa64481cc7df,"LTC-calc.log unit cell (PBEsol-relaxed), same file as kappa",mp-924129,True,stoichiometric,ZrNiSn
ZrNiSn,5.741430237522571,W/m/K,671.1217,"experimental, Wiedemann-Franz: kappa_total - L*T/rho (Kim2015 L(S=229uV/K))",0,experimental,1.0,wf_subtracted,6.066303,216.0,F-43m,half-Heusler (C1b / MgAgAs),,"[""Zr"", ""Zr"", ""Zr"", ""Zr"", ""Ni"", ""Ni"", ""Ni"", ""Ni"", ""Sn"", ""Sn"", ""Sn"", ""Sn""]","[[0.0, 0.0, 0.0], [0.0, 0.5, 0.5], [0.5, 0.0, 0.5], [0.5, 0.5, 0.0], [0.25, 0.75, 0.75], [0.25, 0.25, 0.25], [0.75, 0.75, 0.25], [0.75, 0.25, 0.75], [0.5, 0.0, 0.0], [0.5, 0.5, 0.5], [0.0, 0.0, 0.5], [0.0, 0.5, 0.0]]",A,primitive->conventional (x sqrt2),Starrydata (experimental),10.1039/c4mh00142g,https://doi.org/10.1039/c4mh00142g,Starrydata all_curves.csv (release 'latest'),PhononDB (Togo/NIMS MDR),https://mdr.nims.go.jp/datasets/a0b4db6a-be3a-480a-8ec3-fa64481cc7df,"LTC-calc.log unit cell (PBEsol-relaxed), same file as kappa",mp-924129,True,stoichiometric,ZrNiSn
ZrNiSn,3.497693195845901,W/m/K,671.4815,"experimental, Wiedemann-Franz: kappa_total - L*T/rho (Kim2015 L(S=203uV/K))",0,experimental,1.0,wf_subtracted,6.066303,216.0,F-43m,half-Heusler (C1b / MgAgAs),,"[""Zr"", ""Zr"", ""Zr"", ""Zr"", ""Ni"", ""Ni"", ""Ni"", ""Ni"", ""Sn"", ""Sn"", ""Sn"", ""Sn""]","[[0.0, 0.0, 0.0], [0.0, 0.5, 0.5], [0.5, 0.0, 0.5], [0.5, 0.5, 0.0], [0.25, 0.75, 0.75], [0.25, 0.25, 0.25], [0.75, 0.75, 0.25], [0.75, 0.25, 0.75], [0.5, 0.0, 0.0], [0.5, 0.5, 0.5], [0.0, 0.0, 0.5], [0.0, 0.5, 0.0]]",A,primitive->conventional (x sqrt2),Starrydata (experimental),10.1007/s11664-009-1032-8,https://doi.org/10.1007/s11664-009-1032-8,Starrydata all_curves.csv (release 'latest'),PhononDB (Togo/NIMS MDR),https://mdr.nims.go.jp/datasets/a0b4db6a-be3a-480a-8ec3-fa64481cc7df,"LTC-calc.log unit cell (PBEsol-relaxed), same file as kappa",mp-924129,True,stoichiometric,ZrNiSn
ZrNiSn,3.4991682237184474,W/m/K,671.84,"experimental, Wiedemann-Franz: kappa_total - L*T/rho (Kim2015 L(S=223uV/K))",0,experimental,1.0,wf_subtracted,6.066303,216.0,F-43m,half-Heusler (C1b / MgAgAs),,"[""Zr"", ""Zr"", ""Zr"", ""Zr"", ""Ni"", ""Ni"", ""Ni"", ""Ni"", ""Sn"", ""Sn"", ""Sn"", ""Sn""]","[[0.0, 0.0, 0.0], [0.0, 0.5, 0.5], [0.5, 0.0, 0.5], [0.5, 0.5, 0.0], [0.25, 0.75, 0.75], [0.25, 0.25, 0.25], [0.75, 0.75, 0.25], [0.75, 0.25, 0.75], [0.5, 0.0, 0.0], [0.5, 0.5, 0.5], [0.0, 0.0, 0.5], [0.0, 0.5, 0.0]]",A,primitive->conventional (x sqrt2),Starrydata (experimental),10.1021/acsami.1c03525,https://doi.org/10.1021/acsami.1c03525,Starrydata all_curves.csv (release 'latest'),PhononDB (Togo/NIMS MDR),https://mdr.nims.go.jp/datasets/a0b4db6a-be3a-480a-8ec3-fa64481cc7df,"LTC-calc.log unit cell (PBEsol-relaxed), same file as kappa",mp-924129,True,stoichiometric,ZrNiSn
ZrNiSn,3.985143891950637,W/m/K,671.9903,"experimental, Wiedemann-Franz: kappa_total - L*T/rho (Kim2015 L(S=231uV/K))",0,experimental,1.0,wf_subtracted,6.066303,216.0,F-43m,half-Heusler (C1b / MgAgAs),,"[""Zr"", ""Zr"", ""Zr"", ""Zr"", ""Ni"", ""Ni"", ""Ni"", ""Ni"", ""Sn"", ""Sn"", ""Sn"", ""Sn""]","[[0.0, 0.0, 0.0], [0.0, 0.5, 0.5], [0.5, 0.0, 0.5], [0.5, 0.5, 0.0], [0.25, 0.75, 0.75], [0.25, 0.25, 0.25], [0.75, 0.75, 0.25], [0.75, 0.25, 0.75], [0.5, 0.0, 0.0], [0.5, 0.5, 0.5], [0.0, 0.0, 0.5], [0.0, 0.5, 0.0]]",A,primitive->conventional (x sqrt2),Starrydata (experimental),10.1007/s11664-009-1032-8,https://doi.org/10.1007/s11664-009-1032-8,Starrydata all_curves.csv (release 'latest'),PhononDB (Togo/NIMS MDR),https://mdr.nims.go.jp/datasets/a0b4db6a-be3a-480a-8ec3-fa64481cc7df,"LTC-calc.log unit cell (PBEsol-relaxed), same file as kappa",mp-924129,True,stoichiometric,ZrNiSn
ZrNiSn,4.354248,W/m/K,671.9957,"experimental, lattice thermal conductivity as published",0,experimental,1.0,reported_lattice,6.066303,216.0,F-43m,half-Heusler (C1b / MgAgAs),,"[""Zr"", ""Zr"", ""Zr"", ""Zr"", ""Ni"", ""Ni"", ""Ni"", ""Ni"", ""Sn"", ""Sn"", ""Sn"", ""Sn""]","[[0.0, 0.0, 0.0], [0.0, 0.5, 0.5], [0.5, 0.0, 0.5], [0.5, 0.5, 0.0], [0.25, 0.75, 0.75], [0.25, 0.25, 0.25], [0.75, 0.75, 0.25], [0.75, 0.25, 0.75], [0.5, 0.0, 0.0], [0.5, 0.5, 0.5], [0.0, 0.0, 0.5], [0.0, 0.5, 0.0]]",A,primitive->conventional (x sqrt2),Starrydata (experimental),10.1016/j.nanoen.2020.105372,https://doi.org/10.1016/j.nanoen.2020.105372,Starrydata all_curves.csv (release 'latest'),PhononDB (Togo/NIMS MDR),https://mdr.nims.go.jp/datasets/a0b4db6a-be3a-480a-8ec3-fa64481cc7df,"LTC-calc.log unit cell (PBEsol-relaxed), same file as kappa",mp-924129,True,stoichiometric,ZrNiSn
ZrNiSn,4.249673,W/m/K,672.0121,"experimental, lattice thermal conductivity as published",0,experimental,1.0,reported_lattice,6.066303,216.0,F-43m,half-Heusler (C1b / MgAgAs),,"[""Zr"", ""Zr"", ""Zr"", ""Zr"", ""Ni"", ""Ni"", ""Ni"", ""Ni"", ""Sn"", ""Sn"", ""Sn"", ""Sn""]","[[0.0, 0.0, 0.0], [0.0, 0.5, 0.5], [0.5, 0.0, 0.5], [0.5, 0.5, 0.0], [0.25, 0.75, 0.75], [0.25, 0.25, 0.25], [0.75, 0.75, 0.25], [0.75, 0.25, 0.75], [0.5, 0.0, 0.0], [0.5, 0.5, 0.5], [0.0, 0.0, 0.5], [0.0, 0.5, 0.0]]",A,primitive->conventional (x sqrt2),Starrydata (experimental),10.1016/j.nanoen.2020.105372,https://doi.org/10.1016/j.nanoen.2020.105372,Starrydata all_curves.csv (release 'latest'),PhononDB (Togo/NIMS MDR),https://mdr.nims.go.jp/datasets/a0b4db6a-be3a-480a-8ec3-fa64481cc7df,"LTC-calc.log unit cell (PBEsol-relaxed), same file as kappa",mp-924129,True,stoichiometric,ZrNiSn
ZrNiSn,4.856150745591273,W/m/K,672.1452,"experimental, Wiedemann-Franz: kappa_total - L*T/rho (Kim2015 L(S=201uV/K))",0,experimental,1.0,wf_subtracted,6.066303,216.0,F-43m,half-Heusler (C1b / MgAgAs),,"[""Zr"", ""Zr"", ""Zr"", ""Zr"", ""Ni"", ""Ni"", ""Ni"", ""Ni"", ""Sn"", ""Sn"", ""Sn"", ""Sn""]","[[0.0, 0.0, 0.0], [0.0, 0.5, 0.5], [0.5, 0.0, 0.5], [0.5, 0.5, 0.0], [0.25, 0.75, 0.75], [0.25, 0.25, 0.25], [0.75, 0.75, 0.25], [0.75, 0.25, 0.75], [0.5, 0.0, 0.0], [0.5, 0.5, 0.5], [0.0, 0.0, 0.5], [0.0, 0.5, 0.0]]",A,primitive->conventional (x sqrt2),Starrydata (experimental),10.1016/j.actamat.2010.04.028,https://doi.org/10.1016/j.actamat.2010.04.028,Starrydata all_curves.csv (release 'latest'),PhononDB (Togo/NIMS MDR),https://mdr.nims.go.jp/datasets/a0b4db6a-be3a-480a-8ec3-fa64481cc7df,"LTC-calc.log unit cell (PBEsol-relaxed), same file as kappa",mp-924129,True,stoichiometric,ZrNiSn
ZrNiSn,3.4961,W/m/K,672.21,experimental (Wiedemann-Franz subtracted),0,experimental,1.0,,6.066303,216.0,F-43m,half-Heusler (C1b / MgAgAs),,"[""Zr"", ""Zr"", ""Zr"", ""Zr"", ""Ni"", ""Ni"", ""Ni"", ""Ni"", ""Sn"", ""Sn"", ""Sn"", ""Sn""]","[[0.0, 0.0, 0.0], [0.0, 0.5, 0.5], [0.5, 0.0, 0.5], [0.5, 0.5, 0.0], [0.25, 0.75, 0.75], [0.25, 0.25, 0.25], [0.75, 0.75, 0.25], [0.75, 0.25, 0.75], [0.5, 0.0, 0.0], [0.5, 0.5, 0.5], [0.0, 0.0, 0.5], [0.0, 0.5, 0.0]]",A,primitive->conventional (x sqrt2),repository mining,10.6084/m9.figshare.29438735,https://github.com/KU-Yifan/PGEC-descriptor-TE-design/blob/main/results/lorenz_number/final_processed_with_kappaL.csv,,PhononDB (Togo/NIMS MDR),https://mdr.nims.go.jp/datasets/a0b4db6a-be3a-480a-8ec3-fa64481cc7df,"LTC-calc.log unit cell (PBEsol-relaxed), same file as kappa",mp-924129,True,stoichiometric,ZrNiSn
ZrNiSn,4.032585414094594,W/m/K,672.3735,"experimental, Wiedemann-Franz: kappa_total - L*T/rho (Kim2015 L(S=240uV/K))",0,experimental,1.0,wf_subtracted,6.066303,216.0,F-43m,half-Heusler (C1b / MgAgAs),,"[""Zr"", ""Zr"", ""Zr"", ""Zr"", ""Ni"", ""Ni"", ""Ni"", ""Ni"", ""Sn"", ""Sn"", ""Sn"", ""Sn""]","[[0.0, 0.0, 0.0], [0.0, 0.5, 0.5], [0.5, 0.0, 0.5], [0.5, 0.5, 0.0], [0.25, 0.75, 0.75], [0.25, 0.25, 0.25], [0.75, 0.75, 0.25], [0.75, 0.25, 0.75], [0.5, 0.0, 0.0], [0.5, 0.5, 0.5], [0.0, 0.0, 0.5], [0.0, 0.5, 0.0]]",A,primitive->conventional (x sqrt2),Starrydata (experimental),10.1016/j.nanoen.2020.105372,https://doi.org/10.1016/j.nanoen.2020.105372,Starrydata all_curves.csv (release 'latest'),PhononDB (Togo/NIMS MDR),https://mdr.nims.go.jp/datasets/a0b4db6a-be3a-480a-8ec3-fa64481cc7df,"LTC-calc.log unit cell (PBEsol-relaxed), same file as kappa",mp-924129,True,stoichiometric,ZrNiSn
ZrNiSn,4.48080201488422,W/m/K,672.3735,"experimental, Wiedemann-Franz: kappa_total - L*T/rho (Kim2015 L(S=235uV/K))",0,experimental,1.0,wf_subtracted,6.066303,216.0,F-43m,half-Heusler (C1b / MgAgAs),,"[""Zr"", ""Zr"", ""Zr"", ""Zr"", ""Ni"", ""Ni"", ""Ni"", ""Ni"", ""Sn"", ""Sn"", ""Sn"", ""Sn""]","[[0.0, 0.0, 0.0], [0.0, 0.5, 0.5], [0.5, 0.0, 0.5], [0.5, 0.5, 0.0], [0.25, 0.75, 0.75], [0.25, 0.25, 0.25], [0.75, 0.75, 0.25], [0.75, 0.25, 0.75], [0.5, 0.0, 0.0], [0.5, 0.5, 0.5], [0.0, 0.0, 0.5], [0.0, 0.5, 0.0]]",A,primitive->conventional (x sqrt2),Starrydata (experimental),10.1016/j.nanoen.2020.105372,https://doi.org/10.1016/j.nanoen.2020.105372,Starrydata all_curves.csv (release 'latest'),PhononDB (Togo/NIMS MDR),https://mdr.nims.go.jp/datasets/a0b4db6a-be3a-480a-8ec3-fa64481cc7df,"LTC-calc.log unit cell (PBEsol-relaxed), same file as kappa",mp-924129,True,stoichiometric,ZrNiSn
ZrNiSn,4.350228079971132,W/m/K,672.4713,"experimental, Wiedemann-Franz: kappa_total - L*T/rho (Kim2015 L(S=176uV/K))",0,experimental,1.0,wf_subtracted,6.066303,216.0,F-43m,half-Heusler (C1b / MgAgAs),,"[""Zr"", ""Zr"", ""Zr"", ""Zr"", ""Ni"", ""Ni"", ""Ni"", ""Ni"", ""Sn"", ""Sn"", ""Sn"", ""Sn""]","[[0.0, 0.0, 0.0], [0.0, 0.5, 0.5], [0.5, 0.0, 0.5], [0.5, 0.5, 0.0], [0.25, 0.75, 0.75], [0.25, 0.25, 0.25], [0.75, 0.75, 0.25], [0.75, 0.25, 0.75], [0.5, 0.0, 0.0], [0.5, 0.5, 0.5], [0.0, 0.0, 0.5], [0.0, 0.5, 0.0]]",A,primitive->conventional (x sqrt2),Starrydata (experimental),10.1007/s40195-025-01853-x,https://doi.org/10.1007/s40195-025-01853-x,Starrydata all_curves.csv (release 'latest'),PhononDB (Togo/NIMS MDR),https://mdr.nims.go.jp/datasets/a0b4db6a-be3a-480a-8ec3-fa64481cc7df,"LTC-calc.log unit cell (PBEsol-relaxed), same file as kappa",mp-924129,True,stoichiometric,ZrNiSn
ZrNiSn,4.564635699891492,W/m/K,672.553,"experimental, Wiedemann-Franz: kappa_total - L*T/rho (Kim2015 L(S=170uV/K))",0,experimental,1.0,wf_subtracted,6.066303,216.0,F-43m,half-Heusler (C1b / MgAgAs),,"[""Zr"", ""Zr"", ""Zr"", ""Zr"", ""Ni"", ""Ni"", ""Ni"", ""Ni"", ""Sn"", ""Sn"", ""Sn"", ""Sn""]","[[0.0, 0.0, 0.0], [0.0, 0.5, 0.5], [0.5, 0.0, 0.5], [0.5, 0.5, 0.0], [0.25, 0.75, 0.75], [0.25, 0.25, 0.25], [0.75, 0.75, 0.25], [0.75, 0.25, 0.75], [0.5, 0.0, 0.0], [0.5, 0.5, 0.5], [0.0, 0.0, 0.5], [0.0, 0.5, 0.0]]",A,primitive->conventional (x sqrt2),Starrydata (experimental),10.1080/19475411.2011.637994,https://doi.org/10.1080/19475411.2011.637994,Starrydata all_curves.csv (release 'latest'),PhononDB (Togo/NIMS MDR),https://mdr.nims.go.jp/datasets/a0b4db6a-be3a-480a-8ec3-fa64481cc7df,"LTC-calc.log unit cell (PBEsol-relaxed), same file as kappa",mp-924129,True,stoichiometric,ZrNiSn
ZrNiSn,4.427600375289401,W/m/K,672.8,"experimental, Wiedemann-Franz: kappa_total - L*T/rho (Kim2015 L(S=154uV/K))",0,experimental,1.0,wf_subtracted,6.066303,216.0,F-43m,half-Heusler (C1b / MgAgAs),,"[""Zr"", ""Zr"", ""Zr"", ""Zr"", ""Ni"", ""Ni"", ""Ni"", ""Ni"", ""Sn"", ""Sn"", ""Sn"", ""Sn""]","[[0.0, 0.0, 0.0], [0.0, 0.5, 0.5], [0.5, 0.0, 0.5], [0.5, 0.5, 0.0], [0.25, 0.75, 0.75], [0.25, 0.25, 0.25], [0.75, 0.75, 0.25], [0.75, 0.25, 0.75], [0.5, 0.0, 0.0], [0.5, 0.5, 0.5], [0.0, 0.0, 0.5], [0.0, 0.5, 0.0]]",A,primitive->conventional (x sqrt2),Starrydata (experimental),10.1557/proc-1267-dd03-12,https://doi.org/10.1557/proc-1267-dd03-12,Starrydata all_curves.csv (release 'latest'),PhononDB (Togo/NIMS MDR),https://mdr.nims.go.jp/datasets/a0b4db6a-be3a-480a-8ec3-fa64481cc7df,"LTC-calc.log unit cell (PBEsol-relaxed), same file as kappa",mp-924129,True,stoichiometric,ZrNiSn
ZrNiSn,4.0319,W/m/K,672.81,experimental (Wiedemann-Franz subtracted),0,experimental,1.0,,6.066303,216.0,F-43m,half-Heusler (C1b / MgAgAs),,"[""Zr"", ""Zr"", ""Zr"", ""Zr"", ""Ni"", ""Ni"", ""Ni"", ""Ni"", ""Sn"", ""Sn"", ""Sn"", ""Sn""]","[[0.0, 0.0, 0.0], [0.0, 0.5, 0.5], [0.5, 0.0, 0.5], [0.5, 0.5, 0.0], [0.25, 0.75, 0.75], [0.25, 0.25, 0.25], [0.75, 0.75, 0.25], [0.75, 0.25, 0.75], [0.5, 0.0, 0.0], [0.5, 0.5, 0.5], [0.0, 0.0, 0.5], [0.0, 0.5, 0.0]]",A,primitive->conventional (x sqrt2),repository mining,10.6084/m9.figshare.29438735,https://github.com/KU-Yifan/PGEC-descriptor-TE-design/blob/main/results/lorenz_number/final_processed_with_kappaL.csv,,PhononDB (Togo/NIMS MDR),https://mdr.nims.go.jp/datasets/a0b4db6a-be3a-480a-8ec3-fa64481cc7df,"LTC-calc.log unit cell (PBEsol-relaxed), same file as kappa",mp-924129,True,stoichiometric,ZrNiSn
ZrNiSn,5.675860613569343,W/m/K,672.9,"experimental, Wiedemann-Franz: kappa_total - L*T/rho (Kim2015 L(S=121uV/K))",0,experimental,1.0,wf_subtracted,6.066303,216.0,F-43m,half-Heusler (C1b / MgAgAs),,"[""Zr"", ""Zr"", ""Zr"", ""Zr"", ""Ni"", ""Ni"", ""Ni"", ""Ni"", ""Sn"", ""Sn"", ""Sn"", ""Sn""]","[[0.0, 0.0, 0.0], [0.0, 0.5, 0.5], [0.5, 0.0, 0.5], [0.5, 0.5, 0.0], [0.25, 0.75, 0.75], [0.25, 0.25, 0.25], [0.75, 0.75, 0.25], [0.75, 0.25, 0.75], [0.5, 0.0, 0.0], [0.5, 0.5, 0.5], [0.0, 0.0, 0.5], [0.0, 0.5, 0.0]]",A,primitive->conventional (x sqrt2),Starrydata (experimental),10.1557/proc-1267-dd03-12,https://doi.org/10.1557/proc-1267-dd03-12,Starrydata all_curves.csv (release 'latest'),PhononDB (Togo/NIMS MDR),https://mdr.nims.go.jp/datasets/a0b4db6a-be3a-480a-8ec3-fa64481cc7df,"LTC-calc.log unit cell (PBEsol-relaxed), same file as kappa",mp-924129,True,stoichiometric,ZrNiSn
ZrNiSn,3.151928715620529,W/m/K,672.9,"experimental, Wiedemann-Franz: kappa_total - L*T/rho (Kim2015 L(S=205uV/K))",0,experimental,1.0,wf_subtracted,6.066303,216.0,F-43m,half-Heusler (C1b / MgAgAs),,"[""Zr"", ""Zr"", ""Zr"", ""Zr"", ""Ni"", ""Ni"", ""Ni"", ""Ni"", ""Sn"", ""Sn"", ""Sn"", ""Sn""]","[[0.0, 0.0, 0.0], [0.0, 0.5, 0.5], [0.5, 0.0, 0.5], [0.5, 0.5, 0.0], [0.25, 0.75, 0.75], [0.25, 0.25, 0.25], [0.75, 0.75, 0.25], [0.75, 0.25, 0.75], [0.5, 0.0, 0.0], [0.5, 0.5, 0.5], [0.0, 0.0, 0.5], [0.0, 0.5, 0.0]]",A,primitive->conventional (x sqrt2),Starrydata (experimental),10.1021/acsami.9b12599,https://doi.org/10.1021/acsami.9b12599,Starrydata all_curves.csv (release 'latest'),PhononDB (Togo/NIMS MDR),https://mdr.nims.go.jp/datasets/a0b4db6a-be3a-480a-8ec3-fa64481cc7df,"LTC-calc.log unit cell (PBEsol-relaxed), same file as kappa",mp-924129,True,stoichiometric,ZrNiSn
ZrNiSn,4.366104415604664,W/m/K,673.1594,"experimental, Wiedemann-Franz: kappa_total - L*T/rho (Kim2015 L(S=238uV/K))",0,experimental,1.0,wf_subtracted,6.066303,216.0,F-43m,half-Heusler (C1b / MgAgAs),,"[""Zr"", ""Zr"", ""Zr"", ""Zr"", ""Ni"", ""Ni"", ""Ni"", ""Ni"", ""Sn"", ""Sn"", ""Sn"", ""Sn""]","[[0.0, 0.0, 0.0], [0.0, 0.5, 0.5], [0.5, 0.0, 0.5], [0.5, 0.5, 0.0], [0.25, 0.75, 0.75], [0.25, 0.25, 0.25], [0.75, 0.75, 0.25], [0.75, 0.25, 0.75], [0.5, 0.0, 0.0], [0.5, 0.5, 0.5], [0.0, 0.0, 0.5], [0.0, 0.5, 0.0]]",A,primitive->conventional (x sqrt2),Starrydata (experimental),10.1016/j.nanoen.2020.105372,https://doi.org/10.1016/j.nanoen.2020.105372,Starrydata all_curves.csv (release 'latest'),PhononDB (Togo/NIMS MDR),https://mdr.nims.go.jp/datasets/a0b4db6a-be3a-480a-8ec3-fa64481cc7df,"LTC-calc.log unit cell (PBEsol-relaxed), same file as kappa",mp-924129,True,stoichiometric,ZrNiSn
ZrNiSn,4.353636,W/m/K,673.2553,"experimental, lattice thermal conductivity as published",0,experimental,1.0,reported_lattice,6.066303,216.0,F-43m,half-Heusler (C1b / MgAgAs),,"[""Zr"", ""Zr"", ""Zr"", ""Zr"", ""Ni"", ""Ni"", ""Ni"", ""Ni"", ""Sn"", ""Sn"", ""Sn"", ""Sn""]","[[0.0, 0.0, 0.0], [0.0, 0.5, 0.5], [0.5, 0.0, 0.5], [0.5, 0.5, 0.0], [0.25, 0.75, 0.75], [0.25, 0.25, 0.25], [0.75, 0.75, 0.25], [0.75, 0.25, 0.75], [0.5, 0.0, 0.0], [0.5, 0.5, 0.5], [0.0, 0.0, 0.5], [0.0, 0.5, 0.0]]",A,primitive->conventional (x sqrt2),Starrydata (experimental),10.1007/s40195-025-01853-x,https://doi.org/10.1007/s40195-025-01853-x,Starrydata all_curves.csv (release 'latest'),PhononDB (Togo/NIMS MDR),https://mdr.nims.go.jp/datasets/a0b4db6a-be3a-480a-8ec3-fa64481cc7df,"LTC-calc.log unit cell (PBEsol-relaxed), same file as kappa",mp-924129,True,stoichiometric,ZrNiSn
ZrNiSn,3.894118,W/m/K,673.3235,"experimental, lattice thermal conductivity as published",0,experimental,1.0,reported_lattice,6.066303,216.0,F-43m,half-Heusler (C1b / MgAgAs),,"[""Zr"", ""Zr"", ""Zr"", ""Zr"", ""Ni"", ""Ni"", ""Ni"", ""Ni"", ""Sn"", ""Sn"", ""Sn"", ""Sn""]","[[0.0, 0.0, 0.0], [0.0, 0.5, 0.5], [0.5, 0.0, 0.5], [0.5, 0.5, 0.0], [0.25, 0.75, 0.75], [0.25, 0.25, 0.25], [0.75, 0.75, 0.25], [0.75, 0.25, 0.75], [0.5, 0.0, 0.0], [0.5, 0.5, 0.5], [0.0, 0.0, 0.5], [0.0, 0.5, 0.0]]",A,primitive->conventional (x sqrt2),Starrydata (experimental),10.1016/j.nanoen.2020.105372,https://doi.org/10.1016/j.nanoen.2020.105372,Starrydata all_curves.csv (release 'latest'),PhononDB (Togo/NIMS MDR),https://mdr.nims.go.jp/datasets/a0b4db6a-be3a-480a-8ec3-fa64481cc7df,"LTC-calc.log unit cell (PBEsol-relaxed), same file as kappa",mp-924129,True,stoichiometric,ZrNiSn
ZrNiSn,8.857272342398167,W/m/K,673.4465,"experimental, Wiedemann-Franz: kappa_total - L*T/rho (Kim2015 L(S=272uV/K))",0,experimental,1.0,wf_subtracted,6.066303,216.0,F-43m,half-Heusler (C1b / MgAgAs),,"[""Zr"", ""Zr"", ""Zr"", ""Zr"", ""Ni"", ""Ni"", ""Ni"", ""Ni"", ""Sn"", ""Sn"", ""Sn"", ""Sn""]","[[0.0, 0.0, 0.0], [0.0, 0.5, 0.5], [0.5, 0.0, 0.5], [0.5, 0.5, 0.0], [0.25, 0.75, 0.75], [0.25, 0.25, 0.25], [0.75, 0.75, 0.25], [0.75, 0.25, 0.75], [0.5, 0.0, 0.0], [0.5, 0.5, 0.5], [0.0, 0.0, 0.5], [0.0, 0.5, 0.0]]",A,primitive->conventional (x sqrt2),Starrydata (experimental),10.1109/ict.2005.1519956,https://doi.org/10.1109/ict.2005.1519956,Starrydata all_curves.csv (release 'latest'),PhononDB (Togo/NIMS MDR),https://mdr.nims.go.jp/datasets/a0b4db6a-be3a-480a-8ec3-fa64481cc7df,"LTC-calc.log unit cell (PBEsol-relaxed), same file as kappa",mp-924129,True,stoichiometric,ZrNiSn
ZrNiSn,4.850409283678567,W/m/K,673.6956,"experimental, Wiedemann-Franz: kappa_total - L*T/rho (Kim2015 L(S=204uV/K))",0,experimental,1.0,wf_subtracted,6.066303,216.0,F-43m,half-Heusler (C1b / MgAgAs),,"[""Zr"", ""Zr"", ""Zr"", ""Zr"", ""Ni"", ""Ni"", ""Ni"", ""Ni"", ""Sn"", ""Sn"", ""Sn"", ""Sn""]","[[0.0, 0.0, 0.0], [0.0, 0.5, 0.5], [0.5, 0.0, 0.5], [0.5, 0.5, 0.0], [0.25, 0.75, 0.75], [0.25, 0.25, 0.25], [0.75, 0.75, 0.25], [0.75, 0.25, 0.75], [0.5, 0.0, 0.0], [0.5, 0.5, 0.5], [0.0, 0.0, 0.5], [0.0, 0.5, 0.0]]",A,primitive->conventional (x sqrt2),Starrydata (experimental),10.2320/jinstmet.jaw201507,https://doi.org/10.2320/jinstmet.jaw201507,Starrydata all_curves.csv (release 'latest'),PhononDB (Togo/NIMS MDR),https://mdr.nims.go.jp/datasets/a0b4db6a-be3a-480a-8ec3-fa64481cc7df,"LTC-calc.log unit cell (PBEsol-relaxed), same file as kappa",mp-924129,True,stoichiometric,ZrNiSn
ZrNiSn,4.3659,W/m/K,674.02,experimental (Wiedemann-Franz subtracted),0,experimental,1.0,,6.066303,216.0,F-43m,half-Heusler (C1b / MgAgAs),,"[""Zr"", ""Zr"", ""Zr"", ""Zr"", ""Ni"", ""Ni"", ""Ni"", ""Ni"", ""Sn"", ""Sn"", ""Sn"", ""Sn""]","[[0.0, 0.0, 0.0], [0.0, 0.5, 0.5], [0.5, 0.0, 0.5], [0.5, 0.5, 0.0], [0.25, 0.75, 0.75], [0.25, 0.25, 0.25], [0.75, 0.75, 0.25], [0.75, 0.25, 0.75], [0.5, 0.0, 0.0], [0.5, 0.5, 0.5], [0.0, 0.0, 0.5], [0.0, 0.5, 0.0]]",A,primitive->conventional (x sqrt2),repository mining,10.6084/m9.figshare.29438735,https://github.com/KU-Yifan/PGEC-descriptor-TE-design/blob/main/results/lorenz_number/final_processed_with_kappaL.csv,,PhononDB (Togo/NIMS MDR),https://mdr.nims.go.jp/datasets/a0b4db6a-be3a-480a-8ec3-fa64481cc7df,"LTC-calc.log unit cell (PBEsol-relaxed), same file as kappa",mp-924129,True,stoichiometric,ZrNiSn
ZrNiSn,3.076785,W/m/K,674.2574,"experimental, lattice thermal conductivity as published",0,experimental,1.0,reported_lattice,6.066303,216.0,F-43m,half-Heusler (C1b / MgAgAs),,"[""Zr"", ""Zr"", ""Zr"", ""Zr"", ""Ni"", ""Ni"", ""Ni"", ""Ni"", ""Sn"", ""Sn"", ""Sn"", ""Sn""]","[[0.0, 0.0, 0.0], [0.0, 0.5, 0.5], [0.5, 0.0, 0.5], [0.5, 0.5, 0.0], [0.25, 0.75, 0.75], [0.25, 0.25, 0.25], [0.75, 0.75, 0.25], [0.75, 0.25, 0.75], [0.5, 0.0, 0.0], [0.5, 0.5, 0.5], [0.0, 0.0, 0.5], [0.0, 0.5, 0.0]]",A,primitive->conventional (x sqrt2),Starrydata (experimental),10.1007/s11664-009-1032-8,https://doi.org/10.1007/s11664-009-1032-8,Starrydata all_curves.csv (release 'latest'),PhononDB (Togo/NIMS MDR),https://mdr.nims.go.jp/datasets/a0b4db6a-be3a-480a-8ec3-fa64481cc7df,"LTC-calc.log unit cell (PBEsol-relaxed), same file as kappa",mp-924129,True,stoichiometric,ZrNiSn
ZrNiSn,5.640949992542745,W/m/K,674.7503,"experimental, Wiedemann-Franz: kappa_total - L*T/rho (Kim2015 L(S=290uV/K))",0,experimental,1.0,wf_subtracted,6.066303,216.0,F-43m,half-Heusler (C1b / MgAgAs),,"[""Zr"", ""Zr"", ""Zr"", ""Zr"", ""Ni"", ""Ni"", ""Ni"", ""Ni"", ""Sn"", ""Sn"", ""Sn"", ""Sn""]","[[0.0, 0.0, 0.0], [0.0, 0.5, 0.5], [0.5, 0.0, 0.5], [0.5, 0.5, 0.0], [0.25, 0.75, 0.75], [0.25, 0.25, 0.25], [0.75, 0.75, 0.25], [0.75, 0.25, 0.75], [0.5, 0.0, 0.0], [0.5, 0.5, 0.5], [0.0, 0.0, 0.5], [0.0, 0.5, 0.0]]",A,primitive->conventional (x sqrt2),Starrydata (experimental),10.1016/j.jallcom.2008.02.041,https://doi.org/10.1016/j.jallcom.2008.02.041,Starrydata all_curves.csv (release 'latest'),PhononDB (Togo/NIMS MDR),https://mdr.nims.go.jp/datasets/a0b4db6a-be3a-480a-8ec3-fa64481cc7df,"LTC-calc.log unit cell (PBEsol-relaxed), same file as kappa",mp-924129,True,stoichiometric,ZrNiSn
ZrNiSn,2.34557737227492,W/m/K,675.4298,"experimental, Wiedemann-Franz: kappa_total - L*T/rho (Kim2015 L(S=254uV/K))",0,experimental,1.0,wf_subtracted,6.066303,216.0,F-43m,half-Heusler (C1b / MgAgAs),,"[""Zr"", ""Zr"", ""Zr"", ""Zr"", ""Ni"", ""Ni"", ""Ni"", ""Ni"", ""Sn"", ""Sn"", ""Sn"", ""Sn""]","[[0.0, 0.0, 0.0], [0.0, 0.5, 0.5], [0.5, 0.0, 0.5], [0.5, 0.5, 0.0], [0.25, 0.75, 0.75], [0.25, 0.25, 0.25], [0.75, 0.75, 0.25], [0.75, 0.25, 0.75], [0.5, 0.0, 0.0], [0.5, 0.5, 0.5], [0.0, 0.0, 0.5], [0.0, 0.5, 0.0]]",A,primitive->conventional (x sqrt2),Starrydata (experimental),10.1016/j.actamat.2015.11.022,https://doi.org/10.1016/j.actamat.2015.11.022,Starrydata all_curves.csv (release 'latest'),PhononDB (Togo/NIMS MDR),https://mdr.nims.go.jp/datasets/a0b4db6a-be3a-480a-8ec3-fa64481cc7df,"LTC-calc.log unit cell (PBEsol-relaxed), same file as kappa",mp-924129,True,stoichiometric,ZrNiSn
ZrNiSn,6.002676361109391,W/m/K,675.5392,"experimental, Wiedemann-Franz: kappa_total - L*T/rho (Kim2015 L(S=191uV/K))",0,experimental,1.0,wf_subtracted,6.066303,216.0,F-43m,half-Heusler (C1b / MgAgAs),,"[""Zr"", ""Zr"", ""Zr"", ""Zr"", ""Ni"", ""Ni"", ""Ni"", ""Ni"", ""Sn"", ""Sn"", ""Sn"", ""Sn""]","[[0.0, 0.0, 0.0], [0.0, 0.5, 0.5], [0.5, 0.0, 0.5], [0.5, 0.5, 0.0], [0.25, 0.75, 0.75], [0.25, 0.25, 0.25], [0.75, 0.75, 0.25], [0.75, 0.25, 0.75], [0.5, 0.0, 0.0], [0.5, 0.5, 0.5], [0.0, 0.0, 0.5], [0.0, 0.5, 0.0]]",A,primitive->conventional (x sqrt2),Starrydata (experimental),10.1007/s11664-015-3882-6,https://doi.org/10.1007/s11664-015-3882-6,Starrydata all_curves.csv (release 'latest'),PhononDB (Togo/NIMS MDR),https://mdr.nims.go.jp/datasets/a0b4db6a-be3a-480a-8ec3-fa64481cc7df,"LTC-calc.log unit cell (PBEsol-relaxed), same file as kappa",mp-924129,True,stoichiometric,ZrNiSn
ZrNiSn,2.4069040296712245,W/m/K,675.8857,"experimental, Wiedemann-Franz: kappa_total - L*T/rho (Kim2015 L(S=254uV/K))",0,experimental,1.0,wf_subtracted,6.066303,216.0,F-43m,half-Heusler (C1b / MgAgAs),,"[""Zr"", ""Zr"", ""Zr"", ""Zr"", ""Ni"", ""Ni"", ""Ni"", ""Ni"", ""Sn"", ""Sn"", ""Sn"", ""Sn""]","[[0.0, 0.0, 0.0], [0.0, 0.5, 0.5], [0.5, 0.0, 0.5], [0.5, 0.5, 0.0], [0.25, 0.75, 0.75], [0.25, 0.25, 0.25], [0.75, 0.75, 0.25], [0.75, 0.25, 0.75], [0.5, 0.0, 0.0], [0.5, 0.5, 0.5], [0.0, 0.0, 0.5], [0.0, 0.5, 0.0]]",A,primitive->conventional (x sqrt2),Starrydata (experimental),10.1016/j.actamat.2015.11.022,https://doi.org/10.1016/j.actamat.2015.11.022,Starrydata all_curves.csv (release 'latest'),PhononDB (Togo/NIMS MDR),https://mdr.nims.go.jp/datasets/a0b4db6a-be3a-480a-8ec3-fa64481cc7df,"LTC-calc.log unit cell (PBEsol-relaxed), same file as kappa",mp-924129,True,stoichiometric,ZrNiSn
ZrNiSn,4.516798573018521,W/m/K,675.9875,"experimental, Wiedemann-Franz: kappa_total - L*T/rho (Kim2015 L(S=228uV/K))",0,experimental,1.0,wf_subtracted,6.066303,216.0,F-43m,half-Heusler (C1b / MgAgAs),,"[""Zr"", ""Zr"", ""Zr"", ""Zr"", ""Ni"", ""Ni"", ""Ni"", ""Ni"", ""Sn"", ""Sn"", ""Sn"", ""Sn""]","[[0.0, 0.0, 0.0], [0.0, 0.5, 0.5], [0.5, 0.0, 0.5], [0.5, 0.5, 0.0], [0.25, 0.75, 0.75], [0.25, 0.25, 0.25], [0.75, 0.75, 0.25], [0.75, 0.25, 0.75], [0.5, 0.0, 0.0], [0.5, 0.5, 0.5], [0.0, 0.0, 0.5], [0.0, 0.5, 0.0]]",A,primitive->conventional (x sqrt2),Starrydata (experimental),10.1039/c2ce25119a,https://doi.org/10.1039/c2ce25119a,Starrydata all_curves.csv (release 'latest'),PhononDB (Togo/NIMS MDR),https://mdr.nims.go.jp/datasets/a0b4db6a-be3a-480a-8ec3-fa64481cc7df,"LTC-calc.log unit cell (PBEsol-relaxed), same file as kappa",mp-924129,True,stoichiometric,ZrNiSn
ZrNiSn,3.150332,W/m/K,676.1164,"experimental, lattice thermal conductivity as published",0,experimental,1.0,reported_lattice,6.066303,216.0,F-43m,half-Heusler (C1b / MgAgAs),,"[""Zr"", ""Zr"", ""Zr"", ""Zr"", ""Ni"", ""Ni"", ""Ni"", ""Ni"", ""Sn"", ""Sn"", ""Sn"", ""Sn""]","[[0.0, 0.0, 0.0], [0.0, 0.5, 0.5], [0.5, 0.0, 0.5], [0.5, 0.5, 0.0], [0.25, 0.75, 0.75], [0.25, 0.25, 0.25], [0.75, 0.75, 0.25], [0.75, 0.25, 0.75], [0.5, 0.0, 0.0], [0.5, 0.5, 0.5], [0.0, 0.0, 0.5], [0.0, 0.5, 0.0]]",A,primitive->conventional (x sqrt2),Starrydata (experimental),10.1063/1.4730436,https://doi.org/10.1063/1.4730436,Starrydata all_curves.csv (release 'latest'),PhononDB (Togo/NIMS MDR),https://mdr.nims.go.jp/datasets/a0b4db6a-be3a-480a-8ec3-fa64481cc7df,"LTC-calc.log unit cell (PBEsol-relaxed), same file as kappa",mp-924129,True,stoichiometric,ZrNiSn
ZrNiSn,4.6914667286065965,W/m/K,676.14,"experimental, Wiedemann-Franz: kappa_total - L*T/rho (Kim2015 L(S=219uV/K))",0,experimental,1.0,wf_subtracted,6.066303,216.0,F-43m,half-Heusler (C1b / MgAgAs),,"[""Zr"", ""Zr"", ""Zr"", ""Zr"", ""Ni"", ""Ni"", ""Ni"", ""Ni"", ""Sn"", ""Sn"", ""Sn"", ""Sn""]","[[0.0, 0.0, 0.0], [0.0, 0.5, 0.5], [0.5, 0.0, 0.5], [0.5, 0.5, 0.0], [0.25, 0.75, 0.75], [0.25, 0.25, 0.25], [0.75, 0.75, 0.25], [0.75, 0.25, 0.75], [0.5, 0.0, 0.0], [0.5, 0.5, 0.5], [0.0, 0.0, 0.5], [0.0, 0.5, 0.0]]",A,primitive->conventional (x sqrt2),Starrydata (experimental),10.1039/c2ce25119a,https://doi.org/10.1039/c2ce25119a,Starrydata all_curves.csv (release 'latest'),PhononDB (Togo/NIMS MDR),https://mdr.nims.go.jp/datasets/a0b4db6a-be3a-480a-8ec3-fa64481cc7df,"LTC-calc.log unit cell (PBEsol-relaxed), same file as kappa",mp-924129,True,stoichiometric,ZrNiSn
ZrNiSn,4.7688026342569865,W/m/K,677.8846,"experimental, Wiedemann-Franz: kappa_total - L*T/rho (Kim2015 L(S=237uV/K))",0,experimental,1.0,wf_subtracted,6.066303,216.0,F-43m,half-Heusler (C1b / MgAgAs),,"[""Zr"", ""Zr"", ""Zr"", ""Zr"", ""Ni"", ""Ni"", ""Ni"", ""Ni"", ""Sn"", ""Sn"", ""Sn"", ""Sn""]","[[0.0, 0.0, 0.0], [0.0, 0.5, 0.5], [0.5, 0.0, 0.5], [0.5, 0.5, 0.0], [0.25, 0.75, 0.75], [0.25, 0.25, 0.25], [0.75, 0.75, 0.25], [0.75, 0.25, 0.75], [0.5, 0.0, 0.0], [0.5, 0.5, 0.5], [0.0, 0.0, 0.5], [0.0, 0.5, 0.0]]",A,primitive->conventional (x sqrt2),Starrydata (experimental),10.1038/srep06888,https://doi.org/10.1038/srep06888,Starrydata all_curves.csv (release 'latest'),PhononDB (Togo/NIMS MDR),https://mdr.nims.go.jp/datasets/a0b4db6a-be3a-480a-8ec3-fa64481cc7df,"LTC-calc.log unit cell (PBEsol-relaxed), same file as kappa",mp-924129,True,stoichiometric,ZrNiSn
ZrNiSn,4.9091608274032,W/m/K,679.729,"experimental, Wiedemann-Franz: kappa_total - L*T/rho (Kim2015 L(S=226uV/K))",0,experimental,1.0,wf_subtracted,6.066303,216.0,F-43m,half-Heusler (C1b / MgAgAs),,"[""Zr"", ""Zr"", ""Zr"", ""Zr"", ""Ni"", ""Ni"", ""Ni"", ""Ni"", ""Sn"", ""Sn"", ""Sn"", ""Sn""]","[[0.0, 0.0, 0.0], [0.0, 0.5, 0.5], [0.5, 0.0, 0.5], [0.5, 0.5, 0.0], [0.25, 0.75, 0.75], [0.25, 0.25, 0.25], [0.75, 0.75, 0.25], [0.75, 0.25, 0.75], [0.5, 0.0, 0.0], [0.5, 0.5, 0.5], [0.0, 0.0, 0.5], [0.0, 0.5, 0.0]]",A,primitive->conventional (x sqrt2),Starrydata (experimental),10.1039/c2ce25119a,https://doi.org/10.1039/c2ce25119a,Starrydata all_curves.csv (release 'latest'),PhononDB (Togo/NIMS MDR),https://mdr.nims.go.jp/datasets/a0b4db6a-be3a-480a-8ec3-fa64481cc7df,"LTC-calc.log unit cell (PBEsol-relaxed), same file as kappa",mp-924129,True,stoichiometric,ZrNiSn
ZrNiSn,3.4278539427837416,W/m/K,680.7613,"experimental, Wiedemann-Franz: kappa_total - L*T/rho (Kim2015 L(S=204uV/K))",0,experimental,1.0,wf_subtracted,6.066303,216.0,F-43m,half-Heusler (C1b / MgAgAs),,"[""Zr"", ""Zr"", ""Zr"", ""Zr"", ""Ni"", ""Ni"", ""Ni"", ""Ni"", ""Sn"", ""Sn"", ""Sn"", ""Sn""]","[[0.0, 0.0, 0.0], [0.0, 0.5, 0.5], [0.5, 0.0, 0.5], [0.5, 0.5, 0.0], [0.25, 0.75, 0.75], [0.25, 0.25, 0.25], [0.75, 0.75, 0.25], [0.75, 0.25, 0.75], [0.5, 0.0, 0.0], [0.5, 0.5, 0.5], [0.0, 0.0, 0.5], [0.0, 0.5, 0.0]]",A,primitive->conventional (x sqrt2),Starrydata (experimental),10.1557/jmr.2012.171,https://doi.org/10.1557/jmr.2012.171,Starrydata all_curves.csv (release 'latest'),PhononDB (Togo/NIMS MDR),https://mdr.nims.go.jp/datasets/a0b4db6a-be3a-480a-8ec3-fa64481cc7df,"LTC-calc.log unit cell (PBEsol-relaxed), same file as kappa",mp-924129,True,stoichiometric,ZrNiSn
ZrNiSn,3.635879,W/m/K,681.1881,"experimental, lattice thermal conductivity as published",0,experimental,1.0,reported_lattice,6.066303,216.0,F-43m,half-Heusler (C1b / MgAgAs),,"[""Zr"", ""Zr"", ""Zr"", ""Zr"", ""Ni"", ""Ni"", ""Ni"", ""Ni"", ""Sn"", ""Sn"", ""Sn"", ""Sn""]","[[0.0, 0.0, 0.0], [0.0, 0.5, 0.5], [0.5, 0.0, 0.5], [0.5, 0.5, 0.0], [0.25, 0.75, 0.75], [0.25, 0.25, 0.25], [0.75, 0.75, 0.25], [0.75, 0.25, 0.75], [0.5, 0.0, 0.0], [0.5, 0.5, 0.5], [0.0, 0.0, 0.5], [0.0, 0.5, 0.0]]",A,primitive->conventional (x sqrt2),Starrydata (experimental),10.1007/s11664-009-1032-8,https://doi.org/10.1007/s11664-009-1032-8,Starrydata all_curves.csv (release 'latest'),PhononDB (Togo/NIMS MDR),https://mdr.nims.go.jp/datasets/a0b4db6a-be3a-480a-8ec3-fa64481cc7df,"LTC-calc.log unit cell (PBEsol-relaxed), same file as kappa",mp-924129,True,stoichiometric,ZrNiSn
ZrNiSn,4.304519,W/m/K,688.7324,"experimental, lattice thermal conductivity as published",0,experimental,1.0,reported_lattice,6.066303,216.0,F-43m,half-Heusler (C1b / MgAgAs),,"[""Zr"", ""Zr"", ""Zr"", ""Zr"", ""Ni"", ""Ni"", ""Ni"", ""Ni"", ""Sn"", ""Sn"", ""Sn"", ""Sn""]","[[0.0, 0.0, 0.0], [0.0, 0.5, 0.5], [0.5, 0.0, 0.5], [0.5, 0.5, 0.0], [0.25, 0.75, 0.75], [0.25, 0.25, 0.25], [0.75, 0.75, 0.25], [0.75, 0.25, 0.75], [0.5, 0.0, 0.0], [0.5, 0.5, 0.5], [0.0, 0.0, 0.5], [0.0, 0.5, 0.0]]",A,primitive->conventional (x sqrt2),Starrydata (experimental),10.1021/acsaem.9b01740,https://doi.org/10.1021/acsaem.9b01740,Starrydata all_curves.csv (release 'latest'),PhononDB (Togo/NIMS MDR),https://mdr.nims.go.jp/datasets/a0b4db6a-be3a-480a-8ec3-fa64481cc7df,"LTC-calc.log unit cell (PBEsol-relaxed), same file as kappa",mp-924129,True,stoichiometric,ZrNiSn
ZrNiSn,5.629253936860554,W/m/K,692.6014,"experimental, Wiedemann-Franz: kappa_total - L*T/rho (Kim2015 L(S=225uV/K))",0,experimental,1.0,wf_subtracted,6.066303,216.0,F-43m,half-Heusler (C1b / MgAgAs),,"[""Zr"", ""Zr"", ""Zr"", ""Zr"", ""Ni"", ""Ni"", ""Ni"", ""Ni"", ""Sn"", ""Sn"", ""Sn"", ""Sn""]","[[0.0, 0.0, 0.0], [0.0, 0.5, 0.5], [0.5, 0.0, 0.5], [0.5, 0.5, 0.0], [0.25, 0.75, 0.75], [0.25, 0.25, 0.25], [0.75, 0.75, 0.25], [0.75, 0.25, 0.75], [0.5, 0.0, 0.0], [0.5, 0.5, 0.5], [0.0, 0.0, 0.5], [0.0, 0.5, 0.0]]",A,primitive->conventional (x sqrt2),Starrydata (experimental),10.1039/c4mh00142g,https://doi.org/10.1039/c4mh00142g,Starrydata all_curves.csv (release 'latest'),PhononDB (Togo/NIMS MDR),https://mdr.nims.go.jp/datasets/a0b4db6a-be3a-480a-8ec3-fa64481cc7df,"LTC-calc.log unit cell (PBEsol-relaxed), same file as kappa",mp-924129,True,stoichiometric,ZrNiSn
ZrNiSn,4.277027031222273,W/m/K,693.994,"experimental, kappa_total - MEASURED kappa_e (no Lorenz assumption)",0,experimental,1.0,total_minus_measured_ke,6.066303,216.0,F-43m,half-Heusler (C1b / MgAgAs),,"[""Zr"", ""Zr"", ""Zr"", ""Zr"", ""Ni"", ""Ni"", ""Ni"", ""Ni"", ""Sn"", ""Sn"", ""Sn"", ""Sn""]","[[0.0, 0.0, 0.0], [0.0, 0.5, 0.5], [0.5, 0.0, 0.5], [0.5, 0.5, 0.0], [0.25, 0.75, 0.75], [0.25, 0.25, 0.25], [0.75, 0.75, 0.25], [0.75, 0.25, 0.75], [0.5, 0.0, 0.0], [0.5, 0.5, 0.5], [0.0, 0.0, 0.5], [0.0, 0.5, 0.0]]",A,primitive->conventional (x sqrt2),Starrydata (experimental),10.1021/acsaem.9b01740,https://doi.org/10.1021/acsaem.9b01740,Starrydata all_curves.csv (release 'latest'),PhononDB (Togo/NIMS MDR),https://mdr.nims.go.jp/datasets/a0b4db6a-be3a-480a-8ec3-fa64481cc7df,"LTC-calc.log unit cell (PBEsol-relaxed), same file as kappa",mp-924129,True,stoichiometric,ZrNiSn
