Repository: Shivamrandive747/Thermalconductivity_prediction

# Calibrating first-principles lattice thermal conductivity to experiment

**A curated half-Heusler dataset and a validated transfer function.**

Published first-principles transport calculations of lattice thermal conductivity exceed what
laboratories measure for the same compound by a **median factor of 1.55**. That offset is regular
enough to be removed in closed form:

$$\kappa_L^{\mathrm{expt}}(T) \;=\; \kappa_L^{\mathrm{BTE}}(T)\;\min\!\left[c\left(\tfrac{T}{300}\right)^{p},\,1\right],
\qquad c = 0.51,\quad p = 0.80$$

Inside a domain of applicability declared before the validation set was scored, this places

File: data/Target_Materials/HEUSLER_KAPPA_TRAINING_SET.csv (part 75 of 192)
formula,kappa_L,kappa_units,temperature_K,method,method_tier,tier_name,weight,kappa_basis,struct_a_A,struct_spacegroup,struct_sg_symbol,struct_prototype,struct_site_ordering,struct_species,struct_frac_coords,struct_grade,lattice_convention,source,source_doi,source_url,source_location,struct_source,struct_source_url,struct_source_detail,struct_id,struct_same_paper_as_kappa,stoichiometry,parent_formula
ZrNiSn,5.57977495118991,W/m/K,696.0734,"experimental, Wiedemann-Franz: kappa_total - L*T/rho (Kim2015 L(S=292uV/K))",0,experimental,1.0,wf_subtracted,6.066303,216.0,F-43m,half-Heusler (C1b / MgAgAs),,"[""Zr"", ""Zr"", ""Zr"", ""Zr"", ""Ni"", ""Ni"", ""Ni"", ""Ni"", ""Sn"", ""Sn"", ""Sn"", ""Sn""]","[[0.0, 0.0, 0.0], [0.0, 0.5, 0.5], [0.5, 0.0, 0.5], [0.5, 0.5, 0.0], [0.25, 0.75, 0.75], [0.25, 0.25, 0.25], [0.75, 0.75, 0.25], [0.75, 0.25, 0.75], [0.5, 0.0, 0.0], [0.5, 0.5, 0.5], [0.0, 0.0, 0.5], [0.0, 0.5, 0.0]]",A,primitive->conventional (x sqrt2),Starrydata (experimental),10.1063/1.3396981,https://doi.org/10.1063/1.3396981,Starrydata all_curves.csv (release 'latest'),PhononDB (Togo/NIMS MDR),https://mdr.nims.go.jp/datasets/a0b4db6a-be3a-480a-8ec3-fa64481cc7df,"LTC-calc.log unit cell (PBEsol-relaxed), same file as kappa",mp-924129,True,stoichiometric,ZrNiSn
ZrNiSn,4.068969888832548,W/m/K,696.2,"experimental, Wiedemann-Franz: kappa_total - L*T/rho (Kim2015 L(S=248uV/K))",0,experimental,1.0,wf_subtracted,6.066303,216.0,F-43m,half-Heusler (C1b / MgAgAs),,"[""Zr"", ""Zr"", ""Zr"", ""Zr"", ""Ni"", ""Ni"", ""Ni"", ""Ni"", ""Sn"", ""Sn"", ""Sn"", ""Sn""]","[[0.0, 0.0, 0.0], [0.0, 0.5, 0.5], [0.5, 0.0, 0.5], [0.5, 0.5, 0.0], [0.25, 0.75, 0.75], [0.25, 0.25, 0.25], [0.75, 0.75, 0.25], [0.75, 0.25, 0.75], [0.5, 0.0, 0.0], [0.5, 0.5, 0.5], [0.0, 0.0, 0.5], [0.0, 0.5, 0.0]]",A,primitive->conventional (x sqrt2),Starrydata (experimental),10.1021/acsami.9b00648,https://doi.org/10.1021/acsami.9b00648,Starrydata all_curves.csv (release 'latest'),PhononDB (Togo/NIMS MDR),https://mdr.nims.go.jp/datasets/a0b4db6a-be3a-480a-8ec3-fa64481cc7df,"LTC-calc.log unit cell (PBEsol-relaxed), same file as kappa",mp-924129,True,stoichiometric,ZrNiSn
ZrNiSn,4.404767650689997,W/m/K,697.2,"experimental, Wiedemann-Franz: kappa_total - L*T/rho (Kim2015 L(S=150uV/K))",0,experimental,1.0,wf_subtracted,6.066303,216.0,F-43m,half-Heusler (C1b / MgAgAs),,"[""Zr"", ""Zr"", ""Zr"", ""Zr"", ""Ni"", ""Ni"", ""Ni"", ""Ni"", ""Sn"", ""Sn"", ""Sn"", ""Sn""]","[[0.0, 0.0, 0.0], [0.0, 0.5, 0.5], [0.5, 0.0, 0.5], [0.5, 0.5, 0.0], [0.25, 0.75, 0.75], [0.25, 0.25, 0.25], [0.75, 0.75, 0.25], [0.75, 0.25, 0.75], [0.5, 0.0, 0.0], [0.5, 0.5, 0.5], [0.0, 0.0, 0.5], [0.0, 0.5, 0.0]]",A,primitive->conventional (x sqrt2),Starrydata (experimental),10.1557/proc-1267-dd03-12,https://doi.org/10.1557/proc-1267-dd03-12,Starrydata all_curves.csv (release 'latest'),PhononDB (Togo/NIMS MDR),https://mdr.nims.go.jp/datasets/a0b4db6a-be3a-480a-8ec3-fa64481cc7df,"LTC-calc.log unit cell (PBEsol-relaxed), same file as kappa",mp-924129,True,stoichiometric,ZrNiSn
ZrNiSn,6.210849720185665,W/m/K,697.2479,"experimental, Wiedemann-Franz: kappa_total - L*T/rho (Kim2015 L(S=187uV/K))",0,experimental,1.0,wf_subtracted,6.066303,216.0,F-43m,half-Heusler (C1b / MgAgAs),,"[""Zr"", ""Zr"", ""Zr"", ""Zr"", ""Ni"", ""Ni"", ""Ni"", ""Ni"", ""Sn"", ""Sn"", ""Sn"", ""Sn""]","[[0.0, 0.0, 0.0], [0.0, 0.5, 0.5], [0.5, 0.0, 0.5], [0.5, 0.5, 0.0], [0.25, 0.75, 0.75], [0.25, 0.25, 0.25], [0.75, 0.75, 0.25], [0.75, 0.25, 0.75], [0.5, 0.0, 0.0], [0.5, 0.5, 0.5], [0.0, 0.0, 0.5], [0.0, 0.5, 0.0]]",A,primitive->conventional (x sqrt2),Starrydata (experimental),10.1063/1.1425459,https://doi.org/10.1063/1.1425459,Starrydata all_curves.csv (release 'latest'),PhononDB (Togo/NIMS MDR),https://mdr.nims.go.jp/datasets/a0b4db6a-be3a-480a-8ec3-fa64481cc7df,"LTC-calc.log unit cell (PBEsol-relaxed), same file as kappa",mp-924129,True,stoichiometric,ZrNiSn
ZrNiSn,4.076858,W/m/K,697.3379,"experimental, lattice thermal conductivity as published",0,experimental,1.0,reported_lattice,6.066303,216.0,F-43m,half-Heusler (C1b / MgAgAs),,"[""Zr"", ""Zr"", ""Zr"", ""Zr"", ""Ni"", ""Ni"", ""Ni"", ""Ni"", ""Sn"", ""Sn"", ""Sn"", ""Sn""]","[[0.0, 0.0, 0.0], [0.0, 0.5, 0.5], [0.5, 0.0, 0.5], [0.5, 0.5, 0.0], [0.25, 0.75, 0.75], [0.25, 0.25, 0.25], [0.75, 0.75, 0.25], [0.75, 0.25, 0.75], [0.5, 0.0, 0.0], [0.5, 0.5, 0.5], [0.0, 0.0, 0.5], [0.0, 0.5, 0.0]]",A,primitive->conventional (x sqrt2),Starrydata (experimental),10.1007/s10853-019-03623-4,https://doi.org/10.1007/s10853-019-03623-4,Starrydata all_curves.csv (release 'latest'),PhononDB (Togo/NIMS MDR),https://mdr.nims.go.jp/datasets/a0b4db6a-be3a-480a-8ec3-fa64481cc7df,"LTC-calc.log unit cell (PBEsol-relaxed), same file as kappa",mp-924129,True,stoichiometric,ZrNiSn
ZrNiSn,4.909180219252116,W/m/K,697.5078,"experimental, Wiedemann-Franz: kappa_total - L*T/rho (Kim2015 L(S=259uV/K))",0,experimental,1.0,wf_subtracted,6.066303,216.0,F-43m,half-Heusler (C1b / MgAgAs),,"[""Zr"", ""Zr"", ""Zr"", ""Zr"", ""Ni"", ""Ni"", ""Ni"", ""Ni"", ""Sn"", ""Sn"", ""Sn"", ""Sn""]","[[0.0, 0.0, 0.0], [0.0, 0.5, 0.5], [0.5, 0.0, 0.5], [0.5, 0.5, 0.0], [0.25, 0.75, 0.75], [0.25, 0.25, 0.25], [0.75, 0.75, 0.25], [0.75, 0.25, 0.75], [0.5, 0.0, 0.0], [0.5, 0.5, 0.5], [0.0, 0.0, 0.5], [0.0, 0.5, 0.0]]",A,primitive->conventional (x sqrt2),Starrydata (experimental),10.1063/1.3396981,https://doi.org/10.1063/1.3396981,Starrydata all_curves.csv (release 'latest'),PhononDB (Togo/NIMS MDR),https://mdr.nims.go.jp/datasets/a0b4db6a-be3a-480a-8ec3-fa64481cc7df,"LTC-calc.log unit cell (PBEsol-relaxed), same file as kappa",mp-924129,True,stoichiometric,ZrNiSn
ZrNiSn,6.046444647557225,W/m/K,697.6064,"experimental, Wiedemann-Franz: kappa_total - L*T/rho (Kim2015 L(S=188uV/K))",0,experimental,1.0,wf_subtracted,6.066303,216.0,F-43m,half-Heusler (C1b / MgAgAs),,"[""Zr"", ""Zr"", ""Zr"", ""Zr"", ""Ni"", ""Ni"", ""Ni"", ""Ni"", ""Sn"", ""Sn"", ""Sn"", ""Sn""]","[[0.0, 0.0, 0.0], [0.0, 0.5, 0.5], [0.5, 0.0, 0.5], [0.5, 0.5, 0.0], [0.25, 0.75, 0.75], [0.25, 0.25, 0.25], [0.75, 0.75, 0.25], [0.75, 0.25, 0.75], [0.5, 0.0, 0.0], [0.5, 0.5, 0.5], [0.0, 0.0, 0.5], [0.0, 0.5, 0.0]]",A,primitive->conventional (x sqrt2),Starrydata (experimental),10.3724/sp.j.1077.2010.00573,https://doi.org/10.3724/sp.j.1077.2010.00573,Starrydata all_curves.csv (release 'latest'),PhononDB (Togo/NIMS MDR),https://mdr.nims.go.jp/datasets/a0b4db6a-be3a-480a-8ec3-fa64481cc7df,"LTC-calc.log unit cell (PBEsol-relaxed), same file as kappa",mp-924129,True,stoichiometric,ZrNiSn
ZrNiSn,4.18927981093313,W/m/K,697.6509,"experimental, Wiedemann-Franz: kappa_total - L*T/rho (Kim2015 L(S=236uV/K))",0,experimental,1.0,wf_subtracted,6.066303,216.0,F-43m,half-Heusler (C1b / MgAgAs),,"[""Zr"", ""Zr"", ""Zr"", ""Zr"", ""Ni"", ""Ni"", ""Ni"", ""Ni"", ""Sn"", ""Sn"", ""Sn"", ""Sn""]","[[0.0, 0.0, 0.0], [0.0, 0.5, 0.5], [0.5, 0.0, 0.5], [0.5, 0.5, 0.0], [0.25, 0.75, 0.75], [0.25, 0.25, 0.25], [0.75, 0.75, 0.25], [0.75, 0.25, 0.75], [0.5, 0.0, 0.0], [0.5, 0.5, 0.5], [0.0, 0.0, 0.5], [0.0, 0.5, 0.0]]",A,primitive->conventional (x sqrt2),Starrydata (experimental),10.1063/1.3396981,https://doi.org/10.1063/1.3396981,Starrydata all_curves.csv (release 'latest'),PhononDB (Togo/NIMS MDR),https://mdr.nims.go.jp/datasets/a0b4db6a-be3a-480a-8ec3-fa64481cc7df,"LTC-calc.log unit cell (PBEsol-relaxed), same file as kappa",mp-924129,True,stoichiometric,ZrNiSn
ZrNiSn,5.693966752405965,W/m/K,698.1,"experimental, Wiedemann-Franz: kappa_total - L*T/rho (Kim2015 L(S=118uV/K))",0,experimental,1.0,wf_subtracted,6.066303,216.0,F-43m,half-Heusler (C1b / MgAgAs),,"[""Zr"", ""Zr"", ""Zr"", ""Zr"", ""Ni"", ""Ni"", ""Ni"", ""Ni"", ""Sn"", ""Sn"", ""Sn"", ""Sn""]","[[0.0, 0.0, 0.0], [0.0, 0.5, 0.5], [0.5, 0.0, 0.5], [0.5, 0.5, 0.0], [0.25, 0.75, 0.75], [0.25, 0.25, 0.25], [0.75, 0.75, 0.25], [0.75, 0.25, 0.75], [0.5, 0.0, 0.0], [0.5, 0.5, 0.5], [0.0, 0.0, 0.5], [0.0, 0.5, 0.0]]",A,primitive->conventional (x sqrt2),Starrydata (experimental),10.1557/proc-1267-dd03-12,https://doi.org/10.1557/proc-1267-dd03-12,Starrydata all_curves.csv (release 'latest'),PhononDB (Togo/NIMS MDR),https://mdr.nims.go.jp/datasets/a0b4db6a-be3a-480a-8ec3-fa64481cc7df,"LTC-calc.log unit cell (PBEsol-relaxed), same file as kappa",mp-924129,True,stoichiometric,ZrNiSn
ZrNiSn,6.184591053608169,W/m/K,702.2869,"experimental, Wiedemann-Franz: kappa_total - L*T/rho (Kim2015 L(S=196uV/K))",0,experimental,1.0,wf_subtracted,6.066303,216.0,F-43m,half-Heusler (C1b / MgAgAs),,"[""Zr"", ""Zr"", ""Zr"", ""Zr"", ""Ni"", ""Ni"", ""Ni"", ""Ni"", ""Sn"", ""Sn"", ""Sn"", ""Sn""]","[[0.0, 0.0, 0.0], [0.0, 0.5, 0.5], [0.5, 0.0, 0.5], [0.5, 0.5, 0.0], [0.25, 0.75, 0.75], [0.25, 0.25, 0.25], [0.75, 0.75, 0.25], [0.75, 0.25, 0.75], [0.5, 0.0, 0.0], [0.5, 0.5, 0.5], [0.0, 0.0, 0.5], [0.0, 0.5, 0.0]]",A,primitive->conventional (x sqrt2),Starrydata (experimental),10.1016/j.ssc.2004.02.001,https://doi.org/10.1016/j.ssc.2004.02.001,Starrydata all_curves.csv (release 'latest'),PhononDB (Togo/NIMS MDR),https://mdr.nims.go.jp/datasets/a0b4db6a-be3a-480a-8ec3-fa64481cc7df,"LTC-calc.log unit cell (PBEsol-relaxed), same file as kappa",mp-924129,True,stoichiometric,ZrNiSn
ZrNiSn,5.589206008515591,W/m/K,715.2745,"experimental, Wiedemann-Franz: kappa_total - L*T/rho (Kim2015 L(S=224uV/K))",0,experimental,1.0,wf_subtracted,6.066303,216.0,F-43m,half-Heusler (C1b / MgAgAs),,"[""Zr"", ""Zr"", ""Zr"", ""Zr"", ""Ni"", ""Ni"", ""Ni"", ""Ni"", ""Sn"", ""Sn"", ""Sn"", ""Sn""]","[[0.0, 0.0, 0.0], [0.0, 0.5, 0.5], [0.5, 0.0, 0.5], [0.5, 0.5, 0.0], [0.25, 0.75, 0.75], [0.25, 0.25, 0.25], [0.75, 0.75, 0.25], [0.75, 0.25, 0.75], [0.5, 0.0, 0.0], [0.5, 0.5, 0.5], [0.0, 0.0, 0.5], [0.0, 0.5, 0.0]]",A,primitive->conventional (x sqrt2),Starrydata (experimental),10.1039/c4mh00142g,https://doi.org/10.1039/c4mh00142g,Starrydata all_curves.csv (release 'latest'),PhononDB (Togo/NIMS MDR),https://mdr.nims.go.jp/datasets/a0b4db6a-be3a-480a-8ec3-fa64481cc7df,"LTC-calc.log unit cell (PBEsol-relaxed), same file as kappa",mp-924129,True,stoichiometric,ZrNiSn
ZrNiSn,2.227905572036231,W/m/K,718.0208,"experimental, Wiedemann-Franz: kappa_total - L*T/rho (Kim2015 L(S=247uV/K))",0,experimental,1.0,wf_subtracted,6.066303,216.0,F-43m,half-Heusler (C1b / MgAgAs),,"[""Zr"", ""Zr"", ""Zr"", ""Zr"", ""Ni"", ""Ni"", ""Ni"", ""Ni"", ""Sn"", ""Sn"", ""Sn"", ""Sn""]","[[0.0, 0.0, 0.0], [0.0, 0.5, 0.5], [0.5, 0.0, 0.5], [0.5, 0.5, 0.0], [0.25, 0.75, 0.75], [0.25, 0.25, 0.25], [0.75, 0.75, 0.25], [0.75, 0.25, 0.75], [0.5, 0.0, 0.0], [0.5, 0.5, 0.5], [0.0, 0.0, 0.5], [0.0, 0.5, 0.0]]",A,primitive->conventional (x sqrt2),Starrydata (experimental),10.1016/j.actamat.2015.11.022,https://doi.org/10.1016/j.actamat.2015.11.022,Starrydata all_curves.csv (release 'latest'),PhononDB (Togo/NIMS MDR),https://mdr.nims.go.jp/datasets/a0b4db6a-be3a-480a-8ec3-fa64481cc7df,"LTC-calc.log unit cell (PBEsol-relaxed), same file as kappa",mp-924129,True,stoichiometric,ZrNiSn
ZrNiSn,7.248239431591268,W/m/K,719.0321,"experimental, Wiedemann-Franz: kappa_total - L*T/rho (Kim2015 L(S=200uV/K))",0,experimental,1.0,wf_subtracted,6.066303,216.0,F-43m,half-Heusler (C1b / MgAgAs),,"[""Zr"", ""Zr"", ""Zr"", ""Zr"", ""Ni"", ""Ni"", ""Ni"", ""Ni"", ""Sn"", ""Sn"", ""Sn"", ""Sn""]","[[0.0, 0.0, 0.0], [0.0, 0.5, 0.5], [0.5, 0.0, 0.5], [0.5, 0.5, 0.0], [0.25, 0.75, 0.75], [0.25, 0.25, 0.25], [0.75, 0.75, 0.25], [0.75, 0.25, 0.75], [0.5, 0.0, 0.0], [0.5, 0.5, 0.5], [0.0, 0.0, 0.5], [0.0, 0.5, 0.0]]",A,primitive->conventional (x sqrt2),Starrydata (experimental),10.1016/s0925-8388(03)00547-4,https://doi.org/10.1016/s0925-8388(03)00547-4,Starrydata all_curves.csv (release 'latest'),PhononDB (Togo/NIMS MDR),https://mdr.nims.go.jp/datasets/a0b4db6a-be3a-480a-8ec3-fa64481cc7df,"LTC-calc.log unit cell (PBEsol-relaxed), same file as kappa",mp-924129,True,stoichiometric,ZrNiSn
ZrNiSn,3.9179,W/m/K,721.46,experimental (Wiedemann-Franz subtracted),0,experimental,1.0,,6.066303,216.0,F-43m,half-Heusler (C1b / MgAgAs),,"[""Zr"", ""Zr"", ""Zr"", ""Zr"", ""Ni"", ""Ni"", ""Ni"", ""Ni"", ""Sn"", ""Sn"", ""Sn"", ""Sn""]","[[0.0, 0.0, 0.0], [0.0, 0.5, 0.5], [0.5, 0.0, 0.5], [0.5, 0.5, 0.0], [0.25, 0.75, 0.75], [0.25, 0.25, 0.25], [0.75, 0.75, 0.25], [0.75, 0.25, 0.75], [0.5, 0.0, 0.0], [0.5, 0.5, 0.5], [0.0, 0.0, 0.5], [0.0, 0.5, 0.0]]",A,primitive->conventional (x sqrt2),repository mining,10.6084/m9.figshare.29438735,https://github.com/KU-Yifan/PGEC-descriptor-TE-design/blob/main/results/lorenz_number/final_processed_with_kappaL.csv,,PhononDB (Togo/NIMS MDR),https://mdr.nims.go.jp/datasets/a0b4db6a-be3a-480a-8ec3-fa64481cc7df,"LTC-calc.log unit cell (PBEsol-relaxed), same file as kappa",mp-924129,True,stoichiometric,ZrNiSn
ZrNiSn,4.4042,W/m/K,721.46,experimental (Wiedemann-Franz subtracted),0,experimental,1.0,,6.066303,216.0,F-43m,half-Heusler (C1b / MgAgAs),,"[""Zr"", ""Zr"", ""Zr"", ""Zr"", ""Ni"", ""Ni"", ""Ni"", ""Ni"", ""Sn"", ""Sn"", ""Sn"", ""Sn""]","[[0.0, 0.0, 0.0], [0.0, 0.5, 0.5], [0.5, 0.0, 0.5], [0.5, 0.5, 0.0], [0.25, 0.75, 0.75], [0.25, 0.25, 0.25], [0.75, 0.75, 0.25], [0.75, 0.25, 0.75], [0.5, 0.0, 0.0], [0.5, 0.5, 0.5], [0.0, 0.0, 0.5], [0.0, 0.5, 0.0]]",A,primitive->conventional (x sqrt2),repository mining,10.6084/m9.figshare.29438735,https://github.com/KU-Yifan/PGEC-descriptor-TE-design/blob/main/results/lorenz_number/final_processed_with_kappaL.csv,,PhononDB (Togo/NIMS MDR),https://mdr.nims.go.jp/datasets/a0b4db6a-be3a-480a-8ec3-fa64481cc7df,"LTC-calc.log unit cell (PBEsol-relaxed), same file as kappa",mp-924129,True,stoichiometric,ZrNiSn
ZrNiSn,4.195208945920203,W/m/K,722.1678,"experimental, Wiedemann-Franz: kappa_total - L*T/rho (Kim2015 L(S=179uV/K))",0,experimental,1.0,wf_subtracted,6.066303,216.0,F-43m,half-Heusler (C1b / MgAgAs),,"[""Zr"", ""Zr"", ""Zr"", ""Zr"", ""Ni"", ""Ni"", ""Ni"", ""Ni"", ""Sn"", ""Sn"", ""Sn"", ""Sn""]","[[0.0, 0.0, 0.0], [0.0, 0.5, 0.5], [0.5, 0.0, 0.5], [0.5, 0.5, 0.0], [0.25, 0.75, 0.75], [0.25, 0.25, 0.25], [0.75, 0.75, 0.25], [0.75, 0.25, 0.75], [0.5, 0.0, 0.0], [0.5, 0.5, 0.5], [0.0, 0.0, 0.5], [0.0, 0.5, 0.0]]",A,primitive->conventional (x sqrt2),Starrydata (experimental),10.1007/s40195-025-01853-x,https://doi.org/10.1007/s40195-025-01853-x,Starrydata all_curves.csv (release 'latest'),PhononDB (Togo/NIMS MDR),https://mdr.nims.go.jp/datasets/a0b4db6a-be3a-480a-8ec3-fa64481cc7df,"LTC-calc.log unit cell (PBEsol-relaxed), same file as kappa",mp-924129,True,stoichiometric,ZrNiSn
ZrNiSn,4.145098,W/m/K,722.2527,"experimental, lattice thermal conductivity as published",0,experimental,1.0,reported_lattice,6.066303,216.0,F-43m,half-Heusler (C1b / MgAgAs),,"[""Zr"", ""Zr"", ""Zr"", ""Zr"", ""Ni"", ""Ni"", ""Ni"", ""Ni"", ""Sn"", ""Sn"", ""Sn"", ""Sn""]","[[0.0, 0.0, 0.0], [0.0, 0.5, 0.5], [0.5, 0.0, 0.5], [0.5, 0.5, 0.0], [0.25, 0.75, 0.75], [0.25, 0.25, 0.25], [0.75, 0.75, 0.25], [0.75, 0.25, 0.75], [0.5, 0.0, 0.0], [0.5, 0.5, 0.5], [0.0, 0.0, 0.5], [0.0, 0.5, 0.0]]",A,primitive->conventional (x sqrt2),Starrydata (experimental),10.1016/j.nanoen.2020.105372,https://doi.org/10.1016/j.nanoen.2020.105372,Starrydata all_curves.csv (release 'latest'),PhononDB (Togo/NIMS MDR),https://mdr.nims.go.jp/datasets/a0b4db6a-be3a-480a-8ec3-fa64481cc7df,"LTC-calc.log unit cell (PBEsol-relaxed), same file as kappa",mp-924129,True,stoichiometric,ZrNiSn
ZrNiSn,4.183721,W/m/K,722.3055,"experimental, lattice thermal conductivity as published",0,experimental,1.0,reported_lattice,6.066303,216.0,F-43m,half-Heusler (C1b / MgAgAs),,"[""Zr"", ""Zr"", ""Zr"", ""Zr"", ""Ni"", ""Ni"", ""Ni"", ""Ni"", ""Sn"", ""Sn"", ""Sn"", ""Sn""]","[[0.0, 0.0, 0.0], [0.0, 0.5, 0.5], [0.5, 0.0, 0.5], [0.5, 0.5, 0.0], [0.25, 0.75, 0.75], [0.25, 0.25, 0.25], [0.75, 0.75, 0.25], [0.75, 0.25, 0.75], [0.5, 0.0, 0.0], [0.5, 0.5, 0.5], [0.0, 0.0, 0.5], [0.0, 0.5, 0.0]]",A,primitive->conventional (x sqrt2),Starrydata (experimental),10.1007/s40195-025-01853-x,https://doi.org/10.1007/s40195-025-01853-x,Starrydata all_curves.csv (release 'latest'),PhononDB (Togo/NIMS MDR),https://mdr.nims.go.jp/datasets/a0b4db6a-be3a-480a-8ec3-fa64481cc7df,"LTC-calc.log unit cell (PBEsol-relaxed), same file as kappa",mp-924129,True,stoichiometric,ZrNiSn
ZrNiSn,3.972123649267921,W/m/K,722.41,"experimental, Wiedemann-Franz: kappa_total - L*T/rho (Kim2015 L(S=235uV/K))",0,experimental,1.0,wf_subtracted,6.066303,216.0,F-43m,half-Heusler (C1b / MgAgAs),,"[""Zr"", ""Zr"", ""Zr"", ""Zr"", ""Ni"", ""Ni"", ""Ni"", ""Ni"", ""Sn"", ""Sn"", ""Sn"", ""Sn""]","[[0.0, 0.0, 0.0], [0.0, 0.5, 0.5], [0.5, 0.0, 0.5], [0.5, 0.5, 0.0], [0.25, 0.75, 0.75], [0.25, 0.25, 0.25], [0.75, 0.75, 0.25], [0.75, 0.25, 0.75], [0.5, 0.0, 0.0], [0.5, 0.5, 0.5], [0.0, 0.0, 0.5], [0.0, 0.5, 0.0]]",A,primitive->conventional (x sqrt2),Starrydata (experimental),10.1021/acsami.9b21517,https://doi.org/10.1021/acsami.9b21517,Starrydata all_curves.csv (release 'latest'),PhononDB (Togo/NIMS MDR),https://mdr.nims.go.jp/datasets/a0b4db6a-be3a-480a-8ec3-fa64481cc7df,"LTC-calc.log unit cell (PBEsol-relaxed), same file as kappa",mp-924129,True,stoichiometric,ZrNiSn
ZrNiSn,3.91577638812288,W/m/K,722.7432,"experimental, Wiedemann-Franz: kappa_total - L*T/rho (Kim2015 L(S=236uV/K))",0,experimental,1.0,wf_subtracted,6.066303,216.0,F-43m,half-Heusler (C1b / MgAgAs),,"[""Zr"", ""Zr"", ""Zr"", ""Zr"", ""Ni"", ""Ni"", ""Ni"", ""Ni"", ""Sn"", ""Sn"", ""Sn"", ""Sn""]","[[0.0, 0.0, 0.0], [0.0, 0.5, 0.5], [0.5, 0.0, 0.5], [0.5, 0.5, 0.0], [0.25, 0.75, 0.75], [0.25, 0.25, 0.25], [0.75, 0.75, 0.25], [0.75, 0.25, 0.75], [0.5, 0.0, 0.0], [0.5, 0.5, 0.5], [0.0, 0.0, 0.5], [0.0, 0.5, 0.0]]",A,primitive->conventional (x sqrt2),Starrydata (experimental),10.1016/j.nanoen.2020.105372,https://doi.org/10.1016/j.nanoen.2020.105372,Starrydata all_curves.csv (release 'latest'),PhononDB (Togo/NIMS MDR),https://mdr.nims.go.jp/datasets/a0b4db6a-be3a-480a-8ec3-fa64481cc7df,"LTC-calc.log unit cell (PBEsol-relaxed), same file as kappa",mp-924129,True,stoichiometric,ZrNiSn
ZrNiSn,4.402594426922666,W/m/K,722.7432,"experimental, Wiedemann-Franz: kappa_total - L*T/rho (Kim2015 L(S=234uV/K))",0,experimental,1.0,wf_subtracted,6.066303,216.0,F-43m,half-Heusler (C1b / MgAgAs),,"[""Zr"", ""Zr"", ""Zr"", ""Zr"", ""Ni"", ""Ni"", ""Ni"", ""Ni"", ""Sn"", ""Sn"", ""Sn"", ""Sn""]","[[0.0, 0.0, 0.0], [0.0, 0.5, 0.5], [0.5, 0.0, 0.5], [0.5, 0.5, 0.0], [0.25, 0.75, 0.75], [0.25, 0.25, 0.25], [0.75, 0.75, 0.25], [0.75, 0.25, 0.75], [0.5, 0.0, 0.0], [0.5, 0.5, 0.5], [0.0, 0.0, 0.5], [0.0, 0.5, 0.0]]",A,primitive->conventional (x sqrt2),Starrydata (experimental),10.1016/j.nanoen.2020.105372,https://doi.org/10.1016/j.nanoen.2020.105372,Starrydata all_curves.csv (release 'latest'),PhononDB (Togo/NIMS MDR),https://mdr.nims.go.jp/datasets/a0b4db6a-be3a-480a-8ec3-fa64481cc7df,"LTC-calc.log unit cell (PBEsol-relaxed), same file as kappa",mp-924129,True,stoichiometric,ZrNiSn
ZrNiSn,3.742484,W/m/K,722.9437,"experimental, lattice thermal conductivity as published",0,experimental,1.0,reported_lattice,6.066303,216.0,F-43m,half-Heusler (C1b / MgAgAs),,"[""Zr"", ""Zr"", ""Zr"", ""Zr"", ""Ni"", ""Ni"", ""Ni"", ""Ni"", ""Sn"", ""Sn"", ""Sn"", ""Sn""]","[[0.0, 0.0, 0.0], [0.0, 0.5, 0.5], [0.5, 0.0, 0.5], [0.5, 0.5, 0.0], [0.25, 0.75, 0.75], [0.25, 0.25, 0.25], [0.75, 0.75, 0.25], [0.75, 0.25, 0.75], [0.5, 0.0, 0.0], [0.5, 0.5, 0.5], [0.0, 0.0, 0.5], [0.0, 0.5, 0.0]]",A,primitive->conventional (x sqrt2),Starrydata (experimental),10.1016/j.nanoen.2020.105372,https://doi.org/10.1016/j.nanoen.2020.105372,Starrydata all_curves.csv (release 'latest'),PhononDB (Togo/NIMS MDR),https://mdr.nims.go.jp/datasets/a0b4db6a-be3a-480a-8ec3-fa64481cc7df,"LTC-calc.log unit cell (PBEsol-relaxed), same file as kappa",mp-924129,True,stoichiometric,ZrNiSn
ZrNiSn,4.342319011356761,W/m/K,723.1,"experimental, Wiedemann-Franz: kappa_total - L*T/rho (Kim2015 L(S=147uV/K))",0,experimental,1.0,wf_subtracted,6.066303,216.0,F-43m,half-Heusler (C1b / MgAgAs),,"[""Zr"", ""Zr"", ""Zr"", ""Zr"", ""Ni"", ""Ni"", ""Ni"", ""Ni"", ""Sn"", ""Sn"", ""Sn"", ""Sn""]","[[0.0, 0.0, 0.0], [0.0, 0.5, 0.5], [0.5, 0.0, 0.5], [0.5, 0.5, 0.0], [0.25, 0.75, 0.75], [0.25, 0.25, 0.25], [0.75, 0.75, 0.25], [0.75, 0.25, 0.75], [0.5, 0.0, 0.0], [0.5, 0.5, 0.5], [0.0, 0.0, 0.5], [0.0, 0.5, 0.0]]",A,primitive->conventional (x sqrt2),Starrydata (experimental),10.1557/proc-1267-dd03-12,https://doi.org/10.1557/proc-1267-dd03-12,Starrydata all_curves.csv (release 'latest'),PhononDB (Togo/NIMS MDR),https://mdr.nims.go.jp/datasets/a0b4db6a-be3a-480a-8ec3-fa64481cc7df,"LTC-calc.log unit cell (PBEsol-relaxed), same file as kappa",mp-924129,True,stoichiometric,ZrNiSn
ZrNiSn,5.7604597021836375,W/m/K,723.1,"experimental, Wiedemann-Franz: kappa_total - L*T/rho (Kim2015 L(S=117uV/K))",0,experimental,1.0,wf_subtracted,6.066303,216.0,F-43m,half-Heusler (C1b / MgAgAs),,"[""Zr"", ""Zr"", ""Zr"", ""Zr"", ""Ni"", ""Ni"", ""Ni"", ""Ni"", ""Sn"", ""Sn"", ""Sn"", ""Sn""]","[[0.0, 0.0, 0.0], [0.0, 0.5, 0.5], [0.5, 0.0, 0.5], [0.5, 0.5, 0.0], [0.25, 0.75, 0.75], [0.25, 0.25, 0.25], [0.75, 0.75, 0.25], [0.75, 0.25, 0.75], [0.5, 0.0, 0.0], [0.5, 0.5, 0.5], [0.0, 0.0, 0.5], [0.0, 0.5, 0.0]]",A,primitive->conventional (x sqrt2),Starrydata (experimental),10.1557/proc-1267-dd03-12,https://doi.org/10.1557/proc-1267-dd03-12,Starrydata all_curves.csv (release 'latest'),PhononDB (Togo/NIMS MDR),https://mdr.nims.go.jp/datasets/a0b4db6a-be3a-480a-8ec3-fa64481cc7df,"LTC-calc.log unit cell (PBEsol-relaxed), same file as kappa",mp-924129,True,stoichiometric,ZrNiSn
ZrNiSn,4.270588,W/m/K,723.4886,"experimental, lattice thermal conductivity as published",0,experimental,1.0,reported_lattice,6.066303,216.0,F-43m,half-Heusler (C1b / MgAgAs),,"[""Zr"", ""Zr"", ""Zr"", ""Zr"", ""Ni"", ""Ni"", ""Ni"", ""Ni"", ""Sn"", ""Sn"", ""Sn"", ""Sn""]","[[0.0, 0.0, 0.0], [0.0, 0.5, 0.5], [0.5, 0.0, 0.5], [0.5, 0.5, 0.0], [0.25, 0.75, 0.75], [0.25, 0.25, 0.25], [0.75, 0.75, 0.25], [0.75, 0.25, 0.75], [0.5, 0.0, 0.0], [0.5, 0.5, 0.5], [0.0, 0.0, 0.5], [0.0, 0.5, 0.0]]",A,primitive->conventional (x sqrt2),Starrydata (experimental),10.1016/j.nanoen.2020.105372,https://doi.org/10.1016/j.nanoen.2020.105372,Starrydata all_curves.csv (release 'latest'),PhononDB (Togo/NIMS MDR),https://mdr.nims.go.jp/datasets/a0b4db6a-be3a-480a-8ec3-fa64481cc7df,"LTC-calc.log unit cell (PBEsol-relaxed), same file as kappa",mp-924129,True,stoichiometric,ZrNiSn
ZrNiSn,4.2683,W/m/K,723.89,experimental (Wiedemann-Franz subtracted),0,experimental,1.0,,6.066303,216.0,F-43m,half-Heusler (C1b / MgAgAs),,"[""Zr"", ""Zr"", ""Zr"", ""Zr"", ""Ni"", ""Ni"", ""Ni"", ""Ni"", ""Sn"", ""Sn"", ""Sn"", ""Sn""]","[[0.0, 0.0, 0.0], [0.0, 0.5, 0.5], [0.5, 0.0, 0.5], [0.5, 0.5, 0.0], [0.25, 0.75, 0.75], [0.25, 0.25, 0.25], [0.75, 0.75, 0.25], [0.75, 0.25, 0.75], [0.5, 0.0, 0.0], [0.5, 0.5, 0.5], [0.0, 0.0, 0.5], [0.0, 0.5, 0.0]]",A,primitive->conventional (x sqrt2),repository mining,10.6084/m9.figshare.29438735,https://github.com/KU-Yifan/PGEC-descriptor-TE-design/blob/main/results/lorenz_number/final_processed_with_kappaL.csv,,PhononDB (Togo/NIMS MDR),https://mdr.nims.go.jp/datasets/a0b4db6a-be3a-480a-8ec3-fa64481cc7df,"LTC-calc.log unit cell (PBEsol-relaxed), same file as kappa",mp-924129,True,stoichiometric,ZrNiSn
ZrNiSn,4.266234406540104,W/m/K,724.0447,"experimental, Wiedemann-Franz: kappa_total - L*T/rho (Kim2015 L(S=236uV/K))",0,experimental,1.0,wf_subtracted,6.066303,216.0,F-43m,half-Heusler (C1b / MgAgAs),,"[""Zr"", ""Zr"", ""Zr"", ""Zr"", ""Ni"", ""Ni"", ""Ni"", ""Ni"", ""Sn"", ""Sn"", ""Sn"", ""Sn""]","[[0.0, 0.0, 0.0], [0.0, 0.5, 0.5], [0.5, 0.0, 0.5], [0.5, 0.5, 0.0], [0.25, 0.75, 0.75], [0.25, 0.25, 0.25], [0.75, 0.75, 0.25], [0.75, 0.25, 0.75], [0.5, 0.0, 0.0], [0.5, 0.5, 0.5], [0.0, 0.0, 0.5], [0.0, 0.5, 0.0]]",A,primitive->conventional (x sqrt2),Starrydata (experimental),10.1016/j.nanoen.2020.105372,https://doi.org/10.1016/j.nanoen.2020.105372,Starrydata all_curves.csv (release 'latest'),PhononDB (Togo/NIMS MDR),https://mdr.nims.go.jp/datasets/a0b4db6a-be3a-480a-8ec3-fa64481cc7df,"LTC-calc.log unit cell (PBEsol-relaxed), same file as kappa",mp-924129,True,stoichiometric,ZrNiSn
ZrNiSn,3.0575792550069822,W/m/K,725.4,"experimental, Wiedemann-Franz: kappa_total - L*T/rho (Kim2015 L(S=203uV/K))",0,experimental,1.0,wf_subtracted,6.066303,216.0,F-43m,half-Heusler (C1b / MgAgAs),,"[""Zr"", ""Zr"", ""Zr"", ""Zr"", ""Ni"", ""Ni"", ""Ni"", ""Ni"", ""Sn"", ""Sn"", ""Sn"", ""Sn""]","[[0.0, 0.0, 0.0], [0.0, 0.5, 0.5], [0.5, 0.0, 0.5], [0.5, 0.5, 0.0], [0.25, 0.75, 0.75], [0.25, 0.25, 0.25], [0.75, 0.75, 0.25], [0.75, 0.25, 0.75], [0.5, 0.0, 0.0], [0.5, 0.5, 0.5], [0.0, 0.0, 0.5], [0.0, 0.5, 0.0]]",A,primitive->conventional (x sqrt2),Starrydata (experimental),10.1021/acsami.9b12599,https://doi.org/10.1021/acsami.9b12599,Starrydata all_curves.csv (release 'latest'),PhononDB (Togo/NIMS MDR),https://mdr.nims.go.jp/datasets/a0b4db6a-be3a-480a-8ec3-fa64481cc7df,"LTC-calc.log unit cell (PBEsol-relaxed), same file as kappa",mp-924129,True,stoichiometric,ZrNiSn
ZrNiSn,6.057379864010775,W/m/K,725.6,"experimental, Wiedemann-Franz: kappa_total - L*T/rho (Kim2015 L(S=153uV/K))",0,experimental,1.0,wf_subtracted,6.066303,216.0,F-43m,half-Heusler (C1b / MgAgAs),,"[""Zr"", ""Zr"", ""Zr"", ""Zr"", ""Ni"", ""Ni"", ""Ni"", ""Ni"", ""Sn"", ""Sn"", ""Sn"", ""Sn""]","[[0.0, 0.0, 0.0], [0.0, 0.5, 0.5], [0.5, 0.0, 0.5], [0.5, 0.5, 0.0], [0.25, 0.75, 0.75], [0.25, 0.25, 0.25], [0.75, 0.75, 0.25], [0.75, 0.25, 0.75], [0.5, 0.0, 0.0], [0.5, 0.5, 0.5], [0.0, 0.0, 0.5], [0.0, 0.5, 0.0]]",A,primitive->conventional (x sqrt2),Starrydata (experimental),10.1039/c4ta01380h,https://doi.org/10.1039/c4ta01380h,Starrydata all_curves.csv (release 'latest'),PhononDB (Togo/NIMS MDR),https://mdr.nims.go.jp/datasets/a0b4db6a-be3a-480a-8ec3-fa64481cc7df,"LTC-calc.log unit cell (PBEsol-relaxed), same file as kappa",mp-924129,True,stoichiometric,ZrNiSn
ZrNiSn,2.155010970732829,W/m/K,725.8992,"experimental, Wiedemann-Franz: kappa_total - L*T/rho (Kim2015 L(S=246uV/K))",0,experimental,1.0,wf_subtracted,6.066303,216.0,F-43m,half-Heusler (C1b / MgAgAs),,"[""Zr"", ""Zr"", ""Zr"", ""Zr"", ""Ni"", ""Ni"", ""Ni"", ""Ni"", ""Sn"", ""Sn"", ""Sn"", ""Sn""]","[[0.0, 0.0, 0.0], [0.0, 0.5, 0.5], [0.5, 0.0, 0.5], [0.5, 0.5, 0.0], [0.25, 0.75, 0.75], [0.25, 0.25, 0.25], [0.75, 0.75, 0.25], [0.75, 0.25, 0.75], [0.5, 0.0, 0.0], [0.5, 0.5, 0.5], [0.0, 0.0, 0.5], [0.0, 0.5, 0.0]]",A,primitive->conventional (x sqrt2),Starrydata (experimental),10.1016/j.actamat.2015.11.022,https://doi.org/10.1016/j.actamat.2015.11.022,Starrydata all_curves.csv (release 'latest'),PhononDB (Togo/NIMS MDR),https://mdr.nims.go.jp/datasets/a0b4db6a-be3a-480a-8ec3-fa64481cc7df,"LTC-calc.log unit cell (PBEsol-relaxed), same file as kappa",mp-924129,True,stoichiometric,ZrNiSn
ZrNiSn,5.569798611933481,W/m/K,733.1742,"experimental, Wiedemann-Franz: kappa_total - L*T/rho (Kim2015 L(S=221uV/K))",0,experimental,1.0,wf_subtracted,6.066303,216.0,F-43m,half-Heusler (C1b / MgAgAs),,"[""Zr"", ""Zr"", ""Zr"", ""Zr"", ""Ni"", ""Ni"", ""Ni"", ""Ni"", ""Sn"", ""Sn"", ""Sn"", ""Sn""]","[[0.0, 0.0, 0.0], [0.0, 0.5, 0.5], [0.5, 0.0, 0.5], [0.5, 0.5, 0.0], [0.25, 0.75, 0.75], [0.25, 0.25, 0.25], [0.75, 0.75, 0.25], [0.75, 0.25, 0.75], [0.5, 0.0, 0.0], [0.5, 0.5, 0.5], [0.0, 0.0, 0.5], [0.0, 0.5, 0.0]]",A,primitive->conventional (x sqrt2),Starrydata (experimental),10.1039/c4mh00142g,https://doi.org/10.1039/c4mh00142g,Starrydata all_curves.csv (release 'latest'),PhononDB (Togo/NIMS MDR),https://mdr.nims.go.jp/datasets/a0b4db6a-be3a-480a-8ec3-fa64481cc7df,"LTC-calc.log unit cell (PBEsol-relaxed), same file as kappa",mp-924129,True,stoichiometric,ZrNiSn
ZrNiSn,4.123004236195553,W/m/K,739.6396,"experimental, kappa_total - MEASURED kappa_e (no Lorenz assumption)",0,experimental,1.0,total_minus_measured_ke,6.066303,216.0,F-43m,half-Heusler (C1b / MgAgAs),,"[""Zr"", ""Zr"", ""Zr"", ""Zr"", ""Ni"", ""Ni"", ""Ni"", ""Ni"", ""Sn"", ""Sn"", ""Sn"", ""Sn""]","[[0.0, 0.0, 0.0], [0.0, 0.5, 0.5], [0.5, 0.0, 0.5], [0.5, 0.5, 0.0], [0.25, 0.75, 0.75], [0.25, 0.25, 0.25], [0.75, 0.75, 0.25], [0.75, 0.25, 0.75], [0.5, 0.0, 0.0], [0.5, 0.5, 0.5], [0.0, 0.0, 0.5], [0.0, 0.5, 0.0]]",A,primitive->conventional (x sqrt2),Starrydata (experimental),10.1021/acsaem.9b01740,https://doi.org/10.1021/acsaem.9b01740,Starrydata all_curves.csv (release 'latest'),PhononDB (Togo/NIMS MDR),https://mdr.nims.go.jp/datasets/a0b4db6a-be3a-480a-8ec3-fa64481cc7df,"LTC-calc.log unit cell (PBEsol-relaxed), same file as kappa",mp-924129,True,stoichiometric,ZrNiSn
ZrNiSn,4.1277,W/m/K,739.88,experimental (Wiedemann-Franz subtracted),0,experimental,1.0,,6.066303,216.0,F-43m,half-Heusler (C1b / MgAgAs),,"[""Zr"", ""Zr"", ""Zr"", ""Zr"", ""Ni"", ""Ni"", ""Ni"", ""Ni"", ""Sn"", ""Sn"", ""Sn"", ""Sn""]","[[0.0, 0.0, 0.0], [0.0, 0.5, 0.5], [0.5, 0.0, 0.5], [0.5, 0.5, 0.0], [0.25, 0.75, 0.75], [0.25, 0.25, 0.25], [0.75, 0.75, 0.25], [0.75, 0.25, 0.75], [0.5, 0.0, 0.0], [0.5, 0.5, 0.5], [0.0, 0.0, 0.5], [0.0, 0.5, 0.0]]",A,primitive->conventional (x sqrt2),repository mining,10.6084/m9.figshare.29438735,https://github.com/KU-Yifan/PGEC-descriptor-TE-design/blob/main/results/lorenz_number/final_processed_with_kappaL.csv,,PhononDB (Togo/NIMS MDR),https://mdr.nims.go.jp/datasets/a0b4db6a-be3a-480a-8ec3-fa64481cc7df,"LTC-calc.log unit cell (PBEsol-relaxed), same file as kappa",mp-924129,True,stoichiometric,ZrNiSn
ZrNiSn,3.933841659118509,W/m/K,740.2,"experimental, Wiedemann-Franz: kappa_total - L*T/rho (Kim2015 L(S=238uV/K))",0,experimental,1.0,wf_subtracted,6.066303,216.0,F-43m,half-Heusler (C1b / MgAgAs),,"[""Zr"", ""Zr"", ""Zr"", ""Zr"", ""Ni"", ""Ni"", ""Ni"", ""Ni"", ""Sn"", ""Sn"", ""Sn"", ""Sn""]","[[0.0, 0.0, 0.0], [0.0, 0.5, 0.5], [0.5, 0.0, 0.5], [0.5, 0.5, 0.0], [0.25, 0.75, 0.75], [0.25, 0.25, 0.25], [0.75, 0.75, 0.25], [0.75, 0.25, 0.75], [0.5, 0.0, 0.0], [0.5, 0.5, 0.5], [0.0, 0.0, 0.5], [0.0, 0.5, 0.0]]",A,primitive->conventional (x sqrt2),Starrydata (experimental),10.1021/acsami.9b00648,https://doi.org/10.1021/acsami.9b00648,Starrydata all_curves.csv (release 'latest'),PhononDB (Togo/NIMS MDR),https://mdr.nims.go.jp/datasets/a0b4db6a-be3a-480a-8ec3-fa64481cc7df,"LTC-calc.log unit cell (PBEsol-relaxed), same file as kappa",mp-924129,True,stoichiometric,ZrNiSn
ZrNiSn,3.931407,W/m/K,741.7442,"experimental, lattice thermal conductivity as published",0,experimental,1.0,reported_lattice,6.066303,216.0,F-43m,half-Heusler (C1b / MgAgAs),,"[""Zr"", ""Zr"", ""Zr"", ""Zr"", ""Ni"", ""Ni"", ""Ni"", ""Ni"", ""Sn"", ""Sn"", ""Sn"", ""Sn""]","[[0.0, 0.0, 0.0], [0.0, 0.5, 0.5], [0.5, 0.0, 0.5], [0.5, 0.5, 0.0], [0.25, 0.75, 0.75], [0.25, 0.25, 0.25], [0.75, 0.75, 0.25], [0.75, 0.25, 0.75], [0.5, 0.0, 0.0], [0.5, 0.5, 0.5], [0.0, 0.0, 0.5], [0.0, 0.5, 0.0]]",A,primitive->conventional (x sqrt2),Starrydata (experimental),10.1007/s10853-019-03623-4,https://doi.org/10.1007/s10853-019-03623-4,Starrydata all_curves.csv (release 'latest'),PhononDB (Togo/NIMS MDR),https://mdr.nims.go.jp/datasets/a0b4db6a-be3a-480a-8ec3-fa64481cc7df,"LTC-calc.log unit cell (PBEsol-relaxed), same file as kappa",mp-924129,True,stoichiometric,ZrNiSn
ZrNiSn,4.131631,W/m/K,741.8511,"experimental, lattice thermal conductivity as published",0,experimental,1.0,reported_lattice,6.066303,216.0,F-43m,half-Heusler (C1b / MgAgAs),,"[""Zr"", ""Zr"", ""Zr"", ""Zr"", ""Ni"", ""Ni"", ""Ni"", ""Ni"", ""Sn"", ""Sn"", ""Sn"", ""Sn""]","[[0.0, 0.0, 0.0], [0.0, 0.5, 0.5], [0.5, 0.0, 0.5], [0.5, 0.5, 0.0], [0.25, 0.75, 0.75], [0.25, 0.25, 0.25], [0.75, 0.75, 0.25], [0.75, 0.25, 0.75], [0.5, 0.0, 0.0], [0.5, 0.5, 0.5], [0.0, 0.0, 0.5], [0.0, 0.5, 0.0]]",A,primitive->conventional (x sqrt2),Starrydata (experimental),10.1021/acsaem.9b01740,https://doi.org/10.1021/acsaem.9b01740,Starrydata all_curves.csv (release 'latest'),PhononDB (Togo/NIMS MDR),https://mdr.nims.go.jp/datasets/a0b4db6a-be3a-480a-8ec3-fa64481cc7df,"LTC-calc.log unit cell (PBEsol-relaxed), same file as kappa",mp-924129,True,stoichiometric,ZrNiSn
ZrNiSn,5.891719237955163,W/m/K,745.8069,"experimental, Wiedemann-Franz: kappa_total - L*T/rho (Kim2015 L(S=183uV/K))",0,experimental,1.0,wf_subtracted,6.066303,216.0,F-43m,half-Heusler (C1b / MgAgAs),,"[""Zr"", ""Zr"", ""Zr"", ""Zr"", ""Ni"", ""Ni"", ""Ni"", ""Ni"", ""Sn"", ""Sn"", ""Sn"", ""Sn""]","[[0.0, 0.0, 0.0], [0.0, 0.5, 0.5], [0.5, 0.0, 0.5], [0.5, 0.5, 0.0], [0.25, 0.75, 0.75], [0.25, 0.25, 0.25], [0.75, 0.75, 0.25], [0.75, 0.25, 0.75], [0.5, 0.0, 0.0], [0.5, 0.5, 0.5], [0.0, 0.0, 0.5], [0.0, 0.5, 0.0]]",A,primitive->conventional (x sqrt2),Starrydata (experimental),10.1063/1.1425459,https://doi.org/10.1063/1.1425459,Starrydata all_curves.csv (release 'latest'),PhononDB (Togo/NIMS MDR),https://mdr.nims.go.jp/datasets/a0b4db6a-be3a-480a-8ec3-fa64481cc7df,"LTC-calc.log unit cell (PBEsol-relaxed), same file as kappa",mp-924129,True,stoichiometric,ZrNiSn
ZrNiSn,3.955600338714677,W/m/K,747.4188,"experimental, Wiedemann-Franz: kappa_total - L*T/rho (Kim2015 L(S=229uV/K))",0,experimental,1.0,wf_subtracted,6.066303,216.0,F-43m,half-Heusler (C1b / MgAgAs),,"[""Zr"", ""Zr"", ""Zr"", ""Zr"", ""Ni"", ""Ni"", ""Ni"", ""Ni"", ""Sn"", ""Sn"", ""Sn"", ""Sn""]","[[0.0, 0.0, 0.0], [0.0, 0.5, 0.5], [0.5, 0.0, 0.5], [0.5, 0.5, 0.0], [0.25, 0.75, 0.75], [0.25, 0.25, 0.25], [0.75, 0.75, 0.25], [0.75, 0.25, 0.75], [0.5, 0.0, 0.0], [0.5, 0.5, 0.5], [0.0, 0.0, 0.5], [0.0, 0.5, 0.0]]",A,primitive->conventional (x sqrt2),Starrydata (experimental),10.1063/1.3396981,https://doi.org/10.1063/1.3396981,Starrydata all_curves.csv (release 'latest'),PhononDB (Togo/NIMS MDR),https://mdr.nims.go.jp/datasets/a0b4db6a-be3a-480a-8ec3-fa64481cc7df,"LTC-calc.log unit cell (PBEsol-relaxed), same file as kappa",mp-924129,True,stoichiometric,ZrNiSn
ZrNiSn,4.373518164636856,W/m/K,747.9,"experimental, Wiedemann-Franz: kappa_total - L*T/rho (Kim2015 L(S=144uV/K))",0,experimental,1.0,wf_subtracted,6.066303,216.0,F-43m,half-Heusler (C1b / MgAgAs),,"[""Zr"", ""Zr"", ""Zr"", ""Zr"", ""Ni"", ""Ni"", ""Ni"", ""Ni"", ""Sn"", ""Sn"", ""Sn"", ""Sn""]","[[0.0, 0.0, 0.0], [0.0, 0.5, 0.5], [0.5, 0.0, 0.5], [0.5, 0.5, 0.0], [0.25, 0.75, 0.75], [0.25, 0.25, 0.25], [0.75, 0.75, 0.25], [0.75, 0.25, 0.75], [0.5, 0.0, 0.0], [0.5, 0.5, 0.5], [0.0, 0.0, 0.5], [0.0, 0.5, 0.0]]",A,primitive->conventional (x sqrt2),Starrydata (experimental),10.1557/proc-1267-dd03-12,https://doi.org/10.1557/proc-1267-dd03-12,Starrydata all_curves.csv (release 'latest'),PhononDB (Togo/NIMS MDR),https://mdr.nims.go.jp/datasets/a0b4db6a-be3a-480a-8ec3-fa64481cc7df,"LTC-calc.log unit cell (PBEsol-relaxed), same file as kappa",mp-924129,True,stoichiometric,ZrNiSn
ZrNiSn,5.748983169724024,W/m/K,748.1,"experimental, Wiedemann-Franz: kappa_total - L*T/rho (Kim2015 L(S=115uV/K))",0,experimental,1.0,wf_subtracted,6.066303,216.0,F-43m,half-Heusler (C1b / MgAgAs),,"[""Zr"", ""Zr"", ""Zr"", ""Zr"", ""Ni"", ""Ni"", ""Ni"", ""Ni"", ""Sn"", ""Sn"", ""Sn"", ""Sn""]","[[0.0, 0.0, 0.0], [0.0, 0.5, 0.5], [0.5, 0.0, 0.5], [0.5, 0.5, 0.0], [0.25, 0.75, 0.75], [0.25, 0.25, 0.25], [0.75, 0.75, 0.25], [0.75, 0.25, 0.75], [0.5, 0.0, 0.0], [0.5, 0.5, 0.5], [0.0, 0.0, 0.5], [0.0, 0.5, 0.0]]",A,primitive->conventional (x sqrt2),Starrydata (experimental),10.1557/proc-1267-dd03-12,https://doi.org/10.1557/proc-1267-dd03-12,Starrydata all_curves.csv (release 'latest'),PhononDB (Togo/NIMS MDR),https://mdr.nims.go.jp/datasets/a0b4db6a-be3a-480a-8ec3-fa64481cc7df,"LTC-calc.log unit cell (PBEsol-relaxed), same file as kappa",mp-924129,True,stoichiometric,ZrNiSn
ZrNiSn,5.43987378835652,W/m/K,748.3844,"experimental, Wiedemann-Franz: kappa_total - L*T/rho (Kim2015 L(S=281uV/K))",0,experimental,1.0,wf_subtracted,6.066303,216.0,F-43m,half-Heusler (C1b / MgAgAs),,"[""Zr"", ""Zr"", ""Zr"", ""Zr"", ""Ni"", ""Ni"", ""Ni"", ""Ni"", ""Sn"", ""Sn"", ""Sn"", ""Sn""]","[[0.0, 0.0, 0.0], [0.0, 0.5, 0.5], [0.5, 0.0, 0.5], [0.5, 0.5, 0.0], [0.25, 0.75, 0.75], [0.25, 0.25, 0.25], [0.75, 0.75, 0.25], [0.75, 0.25, 0.75], [0.5, 0.0, 0.0], [0.5, 0.5, 0.5], [0.0, 0.0, 0.5], [0.0, 0.5, 0.0]]",A,primitive->conventional (x sqrt2),Starrydata (experimental),10.1063/1.3396981,https://doi.org/10.1063/1.3396981,Starrydata all_curves.csv (release 'latest'),PhononDB (Togo/NIMS MDR),https://mdr.nims.go.jp/datasets/a0b4db6a-be3a-480a-8ec3-fa64481cc7df,"LTC-calc.log unit cell (PBEsol-relaxed), same file as kappa",mp-924129,True,stoichiometric,ZrNiSn
ZrNiSn,4.766917997807997,W/m/K,749.8029,"experimental, Wiedemann-Franz: kappa_total - L*T/rho (Kim2015 L(S=252uV/K))",0,experimental,1.0,wf_subtracted,6.066303,216.0,F-43m,half-Heusler (C1b / MgAgAs),,"[""Zr"", ""Zr"", ""Zr"", ""Zr"", ""Ni"", ""Ni"", ""Ni"", ""Ni"", ""Sn"", ""Sn"", ""Sn"", ""Sn""]","[[0.0, 0.0, 0.0], [0.0, 0.5, 0.5], [0.5, 0.0, 0.5], [0.5, 0.5, 0.0], [0.25, 0.75, 0.75], [0.25, 0.25, 0.25], [0.75, 0.75, 0.25], [0.75, 0.25, 0.75], [0.5, 0.0, 0.0], [0.5, 0.5, 0.5], [0.0, 0.0, 0.5], [0.0, 0.5, 0.0]]",A,primitive->conventional (x sqrt2),Starrydata (experimental),10.1063/1.3396981,https://doi.org/10.1063/1.3396981,Starrydata all_curves.csv (release 'latest'),PhononDB (Togo/NIMS MDR),https://mdr.nims.go.jp/datasets/a0b4db6a-be3a-480a-8ec3-fa64481cc7df,"LTC-calc.log unit cell (PBEsol-relaxed), same file as kappa",mp-924129,True,stoichiometric,ZrNiSn
ZrNiSn,5.904700415789123,W/m/K,752.183,"experimental, Wiedemann-Franz: kappa_total - L*T/rho (Kim2015 L(S=197uV/K))",0,experimental,1.0,wf_subtracted,6.066303,216.0,F-43m,half-Heusler (C1b / MgAgAs),,"[""Zr"", ""Zr"", ""Zr"", ""Zr"", ""Ni"", ""Ni"", ""Ni"", ""Ni"", ""Sn"", ""Sn"", ""Sn"", ""Sn""]","[[0.0, 0.0, 0.0], [0.0, 0.5, 0.5], [0.5, 0.0, 0.5], [0.5, 0.5, 0.0], [0.25, 0.75, 0.75], [0.25, 0.25, 0.25], [0.75, 0.75, 0.25], [0.75, 0.25, 0.75], [0.5, 0.0, 0.0], [0.5, 0.5, 0.5], [0.0, 0.0, 0.5], [0.0, 0.5, 0.0]]",A,primitive->conventional (x sqrt2),Starrydata (experimental),10.1016/j.ssc.2004.02.001,https://doi.org/10.1016/j.ssc.2004.02.001,Starrydata all_curves.csv (release 'latest'),PhononDB (Togo/NIMS MDR),https://mdr.nims.go.jp/datasets/a0b4db6a-be3a-480a-8ec3-fa64481cc7df,"LTC-calc.log unit cell (PBEsol-relaxed), same file as kappa",mp-924129,True,stoichiometric,ZrNiSn
ZrNiSn,5.708251596821113,W/m/K,754.7872,"experimental, Wiedemann-Franz: kappa_total - L*T/rho (Kim2015 L(S=188uV/K))",0,experimental,1.0,wf_subtracted,6.066303,216.0,F-43m,half-Heusler (C1b / MgAgAs),,"[""Zr"", ""Zr"", ""Zr"", ""Zr"", ""Ni"", ""Ni"", ""Ni"", ""Ni"", ""Sn"", ""Sn"", ""Sn"", ""Sn""]","[[0.0, 0.0, 0.0], [0.0, 0.5, 0.5], [0.5, 0.0, 0.5], [0.5, 0.5, 0.0], [0.25, 0.75, 0.75], [0.25, 0.25, 0.25], [0.75, 0.75, 0.25], [0.75, 0.25, 0.75], [0.5, 0.0, 0.0], [0.5, 0.5, 0.5], [0.0, 0.0, 0.5], [0.0, 0.5, 0.0]]",A,primitive->conventional (x sqrt2),Starrydata (experimental),10.3724/sp.j.1077.2010.00573,https://doi.org/10.3724/sp.j.1077.2010.00573,Starrydata all_curves.csv (release 'latest'),PhononDB (Togo/NIMS MDR),https://mdr.nims.go.jp/datasets/a0b4db6a-be3a-480a-8ec3-fa64481cc7df,"LTC-calc.log unit cell (PBEsol-relaxed), same file as kappa",mp-924129,True,stoichiometric,ZrNiSn
ZrNiSn,5.5489512895427335,W/m/K,758.2339,"experimental, Wiedemann-Franz: kappa_total - L*T/rho (Kim2015 L(S=220uV/K))",0,experimental,1.0,wf_subtracted,6.066303,216.0,F-43m,half-Heusler (C1b / MgAgAs),,"[""Zr"", ""Zr"", ""Zr"", ""Zr"", ""Ni"", ""Ni"", ""Ni"", ""Ni"", ""Sn"", ""Sn"", ""Sn"", ""Sn""]","[[0.0, 0.0, 0.0], [0.0, 0.5, 0.5], [0.5, 0.0, 0.5], [0.5, 0.5, 0.0], [0.25, 0.75, 0.75], [0.25, 0.25, 0.25], [0.75, 0.75, 0.25], [0.75, 0.25, 0.75], [0.5, 0.0, 0.0], [0.5, 0.5, 0.5], [0.0, 0.0, 0.5], [0.0, 0.5, 0.0]]",A,primitive->conventional (x sqrt2),Starrydata (experimental),10.1039/c4mh00142g,https://doi.org/10.1039/c4mh00142g,Starrydata all_curves.csv (release 'latest'),PhononDB (Togo/NIMS MDR),https://mdr.nims.go.jp/datasets/a0b4db6a-be3a-480a-8ec3-fa64481cc7df,"LTC-calc.log unit cell (PBEsol-relaxed), same file as kappa",mp-924129,True,stoichiometric,ZrNiSn
