Repository: Shivamrandive747/Thermalconductivity_prediction

# Calibrating first-principles lattice thermal conductivity to experiment

**A curated half-Heusler dataset and a validated transfer function.**

Published first-principles transport calculations of lattice thermal conductivity exceed what
laboratories measure for the same compound by a **median factor of 1.55**. That offset is regular
enough to be removed in closed form:

$$\kappa_L^{\mathrm{expt}}(T) \;=\; \kappa_L^{\mathrm{BTE}}(T)\;\min\!\left[c\left(\tfrac{T}{300}\right)^{p},\,1\right],
\qquad c = 0.51,\quad p = 0.80$$

Inside a domain of applicability declared before the validation set was scored, this places

File: data/Target_Materials/HEUSLER_KAPPA_TRAINING_SET.csv (part 76 of 192)
formula,kappa_L,kappa_units,temperature_K,method,method_tier,tier_name,weight,kappa_basis,struct_a_A,struct_spacegroup,struct_sg_symbol,struct_prototype,struct_site_ordering,struct_species,struct_frac_coords,struct_grade,lattice_convention,source,source_doi,source_url,source_location,struct_source,struct_source_url,struct_source_detail,struct_id,struct_same_paper_as_kappa,stoichiometry,parent_formula
ZrNiSn,3.382378,W/m/K,765.6482,"experimental, lattice thermal conductivity as published",0,experimental,1.0,reported_lattice,6.066303,216.0,F-43m,half-Heusler (C1b / MgAgAs),,"[""Zr"", ""Zr"", ""Zr"", ""Zr"", ""Ni"", ""Ni"", ""Ni"", ""Ni"", ""Sn"", ""Sn"", ""Sn"", ""Sn""]","[[0.0, 0.0, 0.0], [0.0, 0.5, 0.5], [0.5, 0.0, 0.5], [0.5, 0.5, 0.0], [0.25, 0.75, 0.75], [0.25, 0.25, 0.25], [0.75, 0.75, 0.25], [0.75, 0.25, 0.75], [0.5, 0.0, 0.0], [0.5, 0.5, 0.5], [0.0, 0.0, 0.5], [0.0, 0.5, 0.0]]",A,primitive->conventional (x sqrt2),Starrydata (experimental),10.1063/1.4730436,https://doi.org/10.1063/1.4730436,Starrydata all_curves.csv (release 'latest'),PhononDB (Togo/NIMS MDR),https://mdr.nims.go.jp/datasets/a0b4db6a-be3a-480a-8ec3-fa64481cc7df,"LTC-calc.log unit cell (PBEsol-relaxed), same file as kappa",mp-924129,True,stoichiometric,ZrNiSn
ZrNiSn,2.849837,W/m/K,767.2691,"experimental, lattice thermal conductivity as published",0,experimental,1.0,reported_lattice,6.066303,216.0,F-43m,half-Heusler (C1b / MgAgAs),,"[""Zr"", ""Zr"", ""Zr"", ""Zr"", ""Ni"", ""Ni"", ""Ni"", ""Ni"", ""Sn"", ""Sn"", ""Sn"", ""Sn""]","[[0.0, 0.0, 0.0], [0.0, 0.5, 0.5], [0.5, 0.0, 0.5], [0.5, 0.5, 0.0], [0.25, 0.75, 0.75], [0.25, 0.25, 0.25], [0.75, 0.75, 0.25], [0.75, 0.25, 0.75], [0.5, 0.0, 0.0], [0.5, 0.5, 0.5], [0.0, 0.0, 0.5], [0.0, 0.5, 0.0]]",A,primitive->conventional (x sqrt2),Starrydata (experimental),10.1063/1.4730436,https://doi.org/10.1063/1.4730436,Starrydata all_curves.csv (release 'latest'),PhononDB (Togo/NIMS MDR),https://mdr.nims.go.jp/datasets/a0b4db6a-be3a-480a-8ec3-fa64481cc7df,"LTC-calc.log unit cell (PBEsol-relaxed), same file as kappa",mp-924129,True,stoichiometric,ZrNiSn
ZrNiSn,4.78853208187868,W/m/K,768.269,"experimental, Wiedemann-Franz: kappa_total - L*T/rho (Kim2015 L(S=196uV/K))",0,experimental,1.0,wf_subtracted,6.066303,216.0,F-43m,half-Heusler (C1b / MgAgAs),,"[""Zr"", ""Zr"", ""Zr"", ""Zr"", ""Ni"", ""Ni"", ""Ni"", ""Ni"", ""Sn"", ""Sn"", ""Sn"", ""Sn""]","[[0.0, 0.0, 0.0], [0.0, 0.5, 0.5], [0.5, 0.0, 0.5], [0.5, 0.5, 0.0], [0.25, 0.75, 0.75], [0.25, 0.25, 0.25], [0.75, 0.75, 0.25], [0.75, 0.25, 0.75], [0.5, 0.0, 0.0], [0.5, 0.5, 0.5], [0.0, 0.0, 0.5], [0.0, 0.5, 0.0]]",A,primitive->conventional (x sqrt2),Starrydata (experimental),10.1016/j.actamat.2010.04.028,https://doi.org/10.1016/j.actamat.2010.04.028,Starrydata all_curves.csv (release 'latest'),PhononDB (Togo/NIMS MDR),https://mdr.nims.go.jp/datasets/a0b4db6a-be3a-480a-8ec3-fa64481cc7df,"LTC-calc.log unit cell (PBEsol-relaxed), same file as kappa",mp-924129,True,stoichiometric,ZrNiSn
ZrNiSn,7.343097022387794,W/m/K,769.0286,"experimental, Wiedemann-Franz: kappa_total - L*T/rho (Kim2015 L(S=198uV/K))",0,experimental,1.0,wf_subtracted,6.066303,216.0,F-43m,half-Heusler (C1b / MgAgAs),,"[""Zr"", ""Zr"", ""Zr"", ""Zr"", ""Ni"", ""Ni"", ""Ni"", ""Ni"", ""Sn"", ""Sn"", ""Sn"", ""Sn""]","[[0.0, 0.0, 0.0], [0.0, 0.5, 0.5], [0.5, 0.0, 0.5], [0.5, 0.5, 0.0], [0.25, 0.75, 0.75], [0.25, 0.25, 0.25], [0.75, 0.75, 0.25], [0.75, 0.25, 0.75], [0.5, 0.0, 0.0], [0.5, 0.5, 0.5], [0.0, 0.0, 0.5], [0.0, 0.5, 0.0]]",A,primitive->conventional (x sqrt2),Starrydata (experimental),10.1016/s0925-8388(03)00547-4,https://doi.org/10.1016/s0925-8388(03)00547-4,Starrydata all_curves.csv (release 'latest'),PhononDB (Togo/NIMS MDR),https://mdr.nims.go.jp/datasets/a0b4db6a-be3a-480a-8ec3-fa64481cc7df,"LTC-calc.log unit cell (PBEsol-relaxed), same file as kappa",mp-924129,True,stoichiometric,ZrNiSn
ZrNiSn,8.657341111009021,W/m/K,769.9204,"experimental, Wiedemann-Franz: kappa_total - L*T/rho (Kim2015 L(S=262uV/K))",0,experimental,1.0,wf_subtracted,6.066303,216.0,F-43m,half-Heusler (C1b / MgAgAs),,"[""Zr"", ""Zr"", ""Zr"", ""Zr"", ""Ni"", ""Ni"", ""Ni"", ""Ni"", ""Sn"", ""Sn"", ""Sn"", ""Sn""]","[[0.0, 0.0, 0.0], [0.0, 0.5, 0.5], [0.5, 0.0, 0.5], [0.5, 0.5, 0.0], [0.25, 0.75, 0.75], [0.25, 0.25, 0.25], [0.75, 0.75, 0.25], [0.75, 0.25, 0.75], [0.5, 0.0, 0.0], [0.5, 0.5, 0.5], [0.0, 0.0, 0.5], [0.0, 0.5, 0.0]]",A,primitive->conventional (x sqrt2),Starrydata (experimental),10.1109/ict.2005.1519956,https://doi.org/10.1109/ict.2005.1519956,Starrydata all_curves.csv (release 'latest'),PhononDB (Togo/NIMS MDR),https://mdr.nims.go.jp/datasets/a0b4db6a-be3a-480a-8ec3-fa64481cc7df,"LTC-calc.log unit cell (PBEsol-relaxed), same file as kappa",mp-924129,True,stoichiometric,ZrNiSn
ZrNiSn,1.9798293618612133,W/m/K,770.3584,"experimental, Wiedemann-Franz: kappa_total - L*T/rho (Kim2015 L(S=239uV/K))",0,experimental,1.0,wf_subtracted,6.066303,216.0,F-43m,half-Heusler (C1b / MgAgAs),,"[""Zr"", ""Zr"", ""Zr"", ""Zr"", ""Ni"", ""Ni"", ""Ni"", ""Ni"", ""Sn"", ""Sn"", ""Sn"", ""Sn""]","[[0.0, 0.0, 0.0], [0.0, 0.5, 0.5], [0.5, 0.0, 0.5], [0.5, 0.5, 0.0], [0.25, 0.75, 0.75], [0.25, 0.25, 0.25], [0.75, 0.75, 0.25], [0.75, 0.25, 0.75], [0.5, 0.0, 0.0], [0.5, 0.5, 0.5], [0.0, 0.0, 0.5], [0.0, 0.5, 0.0]]",A,primitive->conventional (x sqrt2),Starrydata (experimental),10.1016/j.actamat.2015.11.022,https://doi.org/10.1016/j.actamat.2015.11.022,Starrydata all_curves.csv (release 'latest'),PhononDB (Togo/NIMS MDR),https://mdr.nims.go.jp/datasets/a0b4db6a-be3a-480a-8ec3-fa64481cc7df,"LTC-calc.log unit cell (PBEsol-relaxed), same file as kappa",mp-924129,True,stoichiometric,ZrNiSn
ZrNiSn,3.2361363110903003,W/m/K,770.39,"experimental, Wiedemann-Franz: kappa_total - L*T/rho (Kim2015 L(S=212uV/K))",0,experimental,1.0,wf_subtracted,6.066303,216.0,F-43m,half-Heusler (C1b / MgAgAs),,"[""Zr"", ""Zr"", ""Zr"", ""Zr"", ""Ni"", ""Ni"", ""Ni"", ""Ni"", ""Sn"", ""Sn"", ""Sn"", ""Sn""]","[[0.0, 0.0, 0.0], [0.0, 0.5, 0.5], [0.5, 0.0, 0.5], [0.5, 0.5, 0.0], [0.25, 0.75, 0.75], [0.25, 0.25, 0.25], [0.75, 0.75, 0.25], [0.75, 0.25, 0.75], [0.5, 0.0, 0.0], [0.5, 0.5, 0.5], [0.0, 0.0, 0.5], [0.0, 0.5, 0.0]]",A,primitive->conventional (x sqrt2),Starrydata (experimental),10.1021/acsami.1c03525,https://doi.org/10.1021/acsami.1c03525,Starrydata all_curves.csv (release 'latest'),PhononDB (Togo/NIMS MDR),https://mdr.nims.go.jp/datasets/a0b4db6a-be3a-480a-8ec3-fa64481cc7df,"LTC-calc.log unit cell (PBEsol-relaxed), same file as kappa",mp-924129,True,stoichiometric,ZrNiSn
ZrNiSn,4.831871313549634,W/m/K,771.0898,"experimental, Wiedemann-Franz: kappa_total - L*T/rho (Kim2015 L(S=193uV/K))",0,experimental,1.0,wf_subtracted,6.066303,216.0,F-43m,half-Heusler (C1b / MgAgAs),,"[""Zr"", ""Zr"", ""Zr"", ""Zr"", ""Ni"", ""Ni"", ""Ni"", ""Ni"", ""Sn"", ""Sn"", ""Sn"", ""Sn""]","[[0.0, 0.0, 0.0], [0.0, 0.5, 0.5], [0.5, 0.0, 0.5], [0.5, 0.5, 0.0], [0.25, 0.75, 0.75], [0.25, 0.25, 0.25], [0.75, 0.75, 0.25], [0.75, 0.25, 0.75], [0.5, 0.0, 0.0], [0.5, 0.5, 0.5], [0.0, 0.0, 0.5], [0.0, 0.5, 0.0]]",A,primitive->conventional (x sqrt2),Starrydata (experimental),10.2320/jinstmet.jaw201507,https://doi.org/10.2320/jinstmet.jaw201507,Starrydata all_curves.csv (release 'latest'),PhononDB (Togo/NIMS MDR),https://mdr.nims.go.jp/datasets/a0b4db6a-be3a-480a-8ec3-fa64481cc7df,"LTC-calc.log unit cell (PBEsol-relaxed), same file as kappa",mp-924129,True,stoichiometric,ZrNiSn
ZrNiSn,4.218301,W/m/K,771.2098,"experimental, lattice thermal conductivity as published",0,experimental,1.0,reported_lattice,6.066303,216.0,F-43m,half-Heusler (C1b / MgAgAs),,"[""Zr"", ""Zr"", ""Zr"", ""Zr"", ""Ni"", ""Ni"", ""Ni"", ""Ni"", ""Sn"", ""Sn"", ""Sn"", ""Sn""]","[[0.0, 0.0, 0.0], [0.0, 0.5, 0.5], [0.5, 0.0, 0.5], [0.5, 0.5, 0.0], [0.25, 0.75, 0.75], [0.25, 0.25, 0.25], [0.75, 0.75, 0.25], [0.75, 0.25, 0.75], [0.5, 0.0, 0.0], [0.5, 0.5, 0.5], [0.0, 0.0, 0.5], [0.0, 0.5, 0.0]]",A,primitive->conventional (x sqrt2),Starrydata (experimental),10.1016/j.nanoen.2020.105372,https://doi.org/10.1016/j.nanoen.2020.105372,Starrydata all_curves.csv (release 'latest'),PhononDB (Togo/NIMS MDR),https://mdr.nims.go.jp/datasets/a0b4db6a-be3a-480a-8ec3-fa64481cc7df,"LTC-calc.log unit cell (PBEsol-relaxed), same file as kappa",mp-924129,True,stoichiometric,ZrNiSn
ZrNiSn,5.236393162875686,W/m/K,771.4568,"experimental, Wiedemann-Franz: kappa_total - L*T/rho (Kim2015 L(S=267uV/K))",0,experimental,1.0,wf_subtracted,6.066303,216.0,F-43m,half-Heusler (C1b / MgAgAs),,"[""Zr"", ""Zr"", ""Zr"", ""Zr"", ""Ni"", ""Ni"", ""Ni"", ""Ni"", ""Sn"", ""Sn"", ""Sn"", ""Sn""]","[[0.0, 0.0, 0.0], [0.0, 0.5, 0.5], [0.5, 0.0, 0.5], [0.5, 0.5, 0.0], [0.25, 0.75, 0.75], [0.25, 0.25, 0.25], [0.75, 0.75, 0.25], [0.75, 0.25, 0.75], [0.5, 0.0, 0.0], [0.5, 0.5, 0.5], [0.0, 0.0, 0.5], [0.0, 0.5, 0.0]]",A,primitive->conventional (x sqrt2),Starrydata (experimental),10.1016/j.jallcom.2008.02.041,https://doi.org/10.1016/j.jallcom.2008.02.041,Starrydata all_curves.csv (release 'latest'),PhononDB (Togo/NIMS MDR),https://mdr.nims.go.jp/datasets/a0b4db6a-be3a-480a-8ec3-fa64481cc7df,"LTC-calc.log unit cell (PBEsol-relaxed), same file as kappa",mp-924129,True,stoichiometric,ZrNiSn
ZrNiSn,4.077968744128443,W/m/K,771.8902,"experimental, Wiedemann-Franz: kappa_total - L*T/rho (Kim2015 L(S=182uV/K))",0,experimental,1.0,wf_subtracted,6.066303,216.0,F-43m,half-Heusler (C1b / MgAgAs),,"[""Zr"", ""Zr"", ""Zr"", ""Zr"", ""Ni"", ""Ni"", ""Ni"", ""Ni"", ""Sn"", ""Sn"", ""Sn"", ""Sn""]","[[0.0, 0.0, 0.0], [0.0, 0.5, 0.5], [0.5, 0.0, 0.5], [0.5, 0.5, 0.0], [0.25, 0.75, 0.75], [0.25, 0.25, 0.25], [0.75, 0.75, 0.25], [0.75, 0.25, 0.75], [0.5, 0.0, 0.0], [0.5, 0.5, 0.5], [0.0, 0.0, 0.5], [0.0, 0.5, 0.0]]",A,primitive->conventional (x sqrt2),Starrydata (experimental),10.1007/s40195-025-01853-x,https://doi.org/10.1007/s40195-025-01853-x,Starrydata all_curves.csv (release 'latest'),PhononDB (Togo/NIMS MDR),https://mdr.nims.go.jp/datasets/a0b4db6a-be3a-480a-8ec3-fa64481cc7df,"LTC-calc.log unit cell (PBEsol-relaxed), same file as kappa",mp-924129,True,stoichiometric,ZrNiSn
ZrNiSn,5.652521196545699,W/m/K,772.1545,"experimental, Wiedemann-Franz: kappa_total - L*T/rho (Kim2015 L(S=188uV/K))",0,experimental,1.0,wf_subtracted,6.066303,216.0,F-43m,half-Heusler (C1b / MgAgAs),,"[""Zr"", ""Zr"", ""Zr"", ""Zr"", ""Ni"", ""Ni"", ""Ni"", ""Ni"", ""Sn"", ""Sn"", ""Sn"", ""Sn""]","[[0.0, 0.0, 0.0], [0.0, 0.5, 0.5], [0.5, 0.0, 0.5], [0.5, 0.5, 0.0], [0.25, 0.75, 0.75], [0.25, 0.25, 0.25], [0.75, 0.75, 0.25], [0.75, 0.25, 0.75], [0.5, 0.0, 0.0], [0.5, 0.5, 0.5], [0.0, 0.0, 0.5], [0.0, 0.5, 0.0]]",A,primitive->conventional (x sqrt2),Starrydata (experimental),10.1007/s11664-015-3882-6,https://doi.org/10.1007/s11664-015-3882-6,Starrydata all_curves.csv (release 'latest'),PhononDB (Togo/NIMS MDR),https://mdr.nims.go.jp/datasets/a0b4db6a-be3a-480a-8ec3-fa64481cc7df,"LTC-calc.log unit cell (PBEsol-relaxed), same file as kappa",mp-924129,True,stoichiometric,ZrNiSn
ZrNiSn,4.219307965873885,W/m/K,772.2224,"experimental, Wiedemann-Franz: kappa_total - L*T/rho (Kim2015 L(S=232uV/K))",0,experimental,1.0,wf_subtracted,6.066303,216.0,F-43m,half-Heusler (C1b / MgAgAs),,"[""Zr"", ""Zr"", ""Zr"", ""Zr"", ""Ni"", ""Ni"", ""Ni"", ""Ni"", ""Sn"", ""Sn"", ""Sn"", ""Sn""]","[[0.0, 0.0, 0.0], [0.0, 0.5, 0.5], [0.5, 0.0, 0.5], [0.5, 0.5, 0.0], [0.25, 0.75, 0.75], [0.25, 0.25, 0.25], [0.75, 0.75, 0.25], [0.75, 0.25, 0.75], [0.5, 0.0, 0.0], [0.5, 0.5, 0.5], [0.0, 0.0, 0.5], [0.0, 0.5, 0.0]]",A,primitive->conventional (x sqrt2),Starrydata (experimental),10.1016/j.nanoen.2020.105372,https://doi.org/10.1016/j.nanoen.2020.105372,Starrydata all_curves.csv (release 'latest'),PhononDB (Togo/NIMS MDR),https://mdr.nims.go.jp/datasets/a0b4db6a-be3a-480a-8ec3-fa64481cc7df,"LTC-calc.log unit cell (PBEsol-relaxed), same file as kappa",mp-924129,True,stoichiometric,ZrNiSn
ZrNiSn,4.071895,W/m/K,772.4884,"experimental, lattice thermal conductivity as published",0,experimental,1.0,reported_lattice,6.066303,216.0,F-43m,half-Heusler (C1b / MgAgAs),,"[""Zr"", ""Zr"", ""Zr"", ""Zr"", ""Ni"", ""Ni"", ""Ni"", ""Ni"", ""Sn"", ""Sn"", ""Sn"", ""Sn""]","[[0.0, 0.0, 0.0], [0.0, 0.5, 0.5], [0.5, 0.0, 0.5], [0.5, 0.5, 0.0], [0.25, 0.75, 0.75], [0.25, 0.25, 0.25], [0.75, 0.75, 0.25], [0.75, 0.25, 0.75], [0.5, 0.0, 0.0], [0.5, 0.5, 0.5], [0.0, 0.0, 0.5], [0.0, 0.5, 0.0]]",A,primitive->conventional (x sqrt2),Starrydata (experimental),10.1016/j.nanoen.2020.105372,https://doi.org/10.1016/j.nanoen.2020.105372,Starrydata all_curves.csv (release 'latest'),PhononDB (Togo/NIMS MDR),https://mdr.nims.go.jp/datasets/a0b4db6a-be3a-480a-8ec3-fa64481cc7df,"LTC-calc.log unit cell (PBEsol-relaxed), same file as kappa",mp-924129,True,stoichiometric,ZrNiSn
ZrNiSn,3.861372428785848,W/m/K,772.5203,"experimental, Wiedemann-Franz: kappa_total - L*T/rho (Kim2015 L(S=230uV/K))",0,experimental,1.0,wf_subtracted,6.066303,216.0,F-43m,half-Heusler (C1b / MgAgAs),,"[""Zr"", ""Zr"", ""Zr"", ""Zr"", ""Ni"", ""Ni"", ""Ni"", ""Ni"", ""Sn"", ""Sn"", ""Sn"", ""Sn""]","[[0.0, 0.0, 0.0], [0.0, 0.5, 0.5], [0.5, 0.0, 0.5], [0.5, 0.5, 0.0], [0.25, 0.75, 0.75], [0.25, 0.25, 0.25], [0.75, 0.75, 0.25], [0.75, 0.25, 0.75], [0.5, 0.0, 0.0], [0.5, 0.5, 0.5], [0.0, 0.0, 0.5], [0.0, 0.5, 0.0]]",A,primitive->conventional (x sqrt2),Starrydata (experimental),10.1016/j.nanoen.2020.105372,https://doi.org/10.1016/j.nanoen.2020.105372,Starrydata all_curves.csv (release 'latest'),PhononDB (Togo/NIMS MDR),https://mdr.nims.go.jp/datasets/a0b4db6a-be3a-480a-8ec3-fa64481cc7df,"LTC-calc.log unit cell (PBEsol-relaxed), same file as kappa",mp-924129,True,stoichiometric,ZrNiSn
ZrNiSn,4.370649553130986,W/m/K,772.5203,"experimental, Wiedemann-Franz: kappa_total - L*T/rho (Kim2015 L(S=230uV/K))",0,experimental,1.0,wf_subtracted,6.066303,216.0,F-43m,half-Heusler (C1b / MgAgAs),,"[""Zr"", ""Zr"", ""Zr"", ""Zr"", ""Ni"", ""Ni"", ""Ni"", ""Ni"", ""Sn"", ""Sn"", ""Sn"", ""Sn""]","[[0.0, 0.0, 0.0], [0.0, 0.5, 0.5], [0.5, 0.0, 0.5], [0.5, 0.5, 0.0], [0.25, 0.75, 0.75], [0.25, 0.25, 0.25], [0.75, 0.75, 0.25], [0.75, 0.25, 0.75], [0.5, 0.0, 0.0], [0.5, 0.5, 0.5], [0.0, 0.0, 0.5], [0.0, 0.5, 0.0]]",A,primitive->conventional (x sqrt2),Starrydata (experimental),10.1016/j.nanoen.2020.105372,https://doi.org/10.1016/j.nanoen.2020.105372,Starrydata all_curves.csv (release 'latest'),PhononDB (Togo/NIMS MDR),https://mdr.nims.go.jp/datasets/a0b4db6a-be3a-480a-8ec3-fa64481cc7df,"LTC-calc.log unit cell (PBEsol-relaxed), same file as kappa",mp-924129,True,stoichiometric,ZrNiSn
ZrNiSn,5.788663079487415,W/m/K,772.6115,"experimental, Wiedemann-Franz: kappa_total - L*T/rho (Kim2015 L(S=283uV/K))",0,experimental,1.0,wf_subtracted,6.066303,216.0,F-43m,half-Heusler (C1b / MgAgAs),,"[""Zr"", ""Zr"", ""Zr"", ""Zr"", ""Ni"", ""Ni"", ""Ni"", ""Ni"", ""Sn"", ""Sn"", ""Sn"", ""Sn""]","[[0.0, 0.0, 0.0], [0.0, 0.5, 0.5], [0.5, 0.0, 0.5], [0.5, 0.5, 0.0], [0.25, 0.75, 0.75], [0.25, 0.25, 0.25], [0.75, 0.75, 0.25], [0.75, 0.25, 0.75], [0.5, 0.0, 0.0], [0.5, 0.5, 0.5], [0.0, 0.0, 0.5], [0.0, 0.5, 0.0]]",A,primitive->conventional (x sqrt2),Starrydata (experimental),10.1142/s1793604714500325,https://doi.org/10.1142/s1793604714500325,Starrydata all_curves.csv (release 'latest'),PhononDB (Togo/NIMS MDR),https://mdr.nims.go.jp/datasets/a0b4db6a-be3a-480a-8ec3-fa64481cc7df,"LTC-calc.log unit cell (PBEsol-relaxed), same file as kappa",mp-924129,True,stoichiometric,ZrNiSn
ZrNiSn,4.056369,W/m/K,772.9506,"experimental, lattice thermal conductivity as published",0,experimental,1.0,reported_lattice,6.066303,216.0,F-43m,half-Heusler (C1b / MgAgAs),,"[""Zr"", ""Zr"", ""Zr"", ""Zr"", ""Ni"", ""Ni"", ""Ni"", ""Ni"", ""Sn"", ""Sn"", ""Sn"", ""Sn""]","[[0.0, 0.0, 0.0], [0.0, 0.5, 0.5], [0.5, 0.0, 0.5], [0.5, 0.5, 0.0], [0.25, 0.75, 0.75], [0.25, 0.25, 0.25], [0.75, 0.75, 0.25], [0.75, 0.25, 0.75], [0.5, 0.0, 0.0], [0.5, 0.5, 0.5], [0.0, 0.0, 0.5], [0.0, 0.5, 0.0]]",A,primitive->conventional (x sqrt2),Starrydata (experimental),10.1007/s40195-025-01853-x,https://doi.org/10.1007/s40195-025-01853-x,Starrydata all_curves.csv (release 'latest'),PhononDB (Togo/NIMS MDR),https://mdr.nims.go.jp/datasets/a0b4db6a-be3a-480a-8ec3-fa64481cc7df,"LTC-calc.log unit cell (PBEsol-relaxed), same file as kappa",mp-924129,True,stoichiometric,ZrNiSn
ZrNiSn,5.810918902245949,W/m/K,773.0,"experimental, Wiedemann-Franz: kappa_total - L*T/rho (Kim2015 L(S=115uV/K))",0,experimental,1.0,wf_subtracted,6.066303,216.0,F-43m,half-Heusler (C1b / MgAgAs),,"[""Zr"", ""Zr"", ""Zr"", ""Zr"", ""Ni"", ""Ni"", ""Ni"", ""Ni"", ""Sn"", ""Sn"", ""Sn"", ""Sn""]","[[0.0, 0.0, 0.0], [0.0, 0.5, 0.5], [0.5, 0.0, 0.5], [0.5, 0.5, 0.0], [0.25, 0.75, 0.75], [0.25, 0.25, 0.25], [0.75, 0.75, 0.25], [0.75, 0.25, 0.75], [0.5, 0.0, 0.0], [0.5, 0.5, 0.5], [0.0, 0.0, 0.5], [0.0, 0.5, 0.0]]",A,primitive->conventional (x sqrt2),Starrydata (experimental),10.1557/proc-1267-dd03-12,https://doi.org/10.1557/proc-1267-dd03-12,Starrydata all_curves.csv (release 'latest'),PhononDB (Togo/NIMS MDR),https://mdr.nims.go.jp/datasets/a0b4db6a-be3a-480a-8ec3-fa64481cc7df,"LTC-calc.log unit cell (PBEsol-relaxed), same file as kappa",mp-924129,True,stoichiometric,ZrNiSn
ZrNiSn,4.395865318183491,W/m/K,773.2,"experimental, Wiedemann-Franz: kappa_total - L*T/rho (Kim2015 L(S=143uV/K))",0,experimental,1.0,wf_subtracted,6.066303,216.0,F-43m,half-Heusler (C1b / MgAgAs),,"[""Zr"", ""Zr"", ""Zr"", ""Zr"", ""Ni"", ""Ni"", ""Ni"", ""Ni"", ""Sn"", ""Sn"", ""Sn"", ""Sn""]","[[0.0, 0.0, 0.0], [0.0, 0.5, 0.5], [0.5, 0.0, 0.5], [0.5, 0.5, 0.0], [0.25, 0.75, 0.75], [0.25, 0.25, 0.25], [0.75, 0.75, 0.25], [0.75, 0.25, 0.75], [0.5, 0.0, 0.0], [0.5, 0.5, 0.5], [0.0, 0.0, 0.5], [0.0, 0.5, 0.0]]",A,primitive->conventional (x sqrt2),Starrydata (experimental),10.1557/proc-1267-dd03-12,https://doi.org/10.1557/proc-1267-dd03-12,Starrydata all_curves.csv (release 'latest'),PhononDB (Togo/NIMS MDR),https://mdr.nims.go.jp/datasets/a0b4db6a-be3a-480a-8ec3-fa64481cc7df,"LTC-calc.log unit cell (PBEsol-relaxed), same file as kappa",mp-924129,True,stoichiometric,ZrNiSn
ZrNiSn,3.9131498730399854,W/m/K,773.37,"experimental, Wiedemann-Franz: kappa_total - L*T/rho (Kim2015 L(S=228uV/K))",0,experimental,1.0,wf_subtracted,6.066303,216.0,F-43m,half-Heusler (C1b / MgAgAs),,"[""Zr"", ""Zr"", ""Zr"", ""Zr"", ""Ni"", ""Ni"", ""Ni"", ""Ni"", ""Sn"", ""Sn"", ""Sn"", ""Sn""]","[[0.0, 0.0, 0.0], [0.0, 0.5, 0.5], [0.5, 0.0, 0.5], [0.5, 0.5, 0.0], [0.25, 0.75, 0.75], [0.25, 0.25, 0.25], [0.75, 0.75, 0.25], [0.75, 0.25, 0.75], [0.5, 0.0, 0.0], [0.5, 0.5, 0.5], [0.0, 0.0, 0.5], [0.0, 0.5, 0.0]]",A,primitive->conventional (x sqrt2),Starrydata (experimental),10.1021/acsami.9b21517,https://doi.org/10.1021/acsami.9b21517,Starrydata all_curves.csv (release 'latest'),PhononDB (Togo/NIMS MDR),https://mdr.nims.go.jp/datasets/a0b4db6a-be3a-480a-8ec3-fa64481cc7df,"LTC-calc.log unit cell (PBEsol-relaxed), same file as kappa",mp-924129,True,stoichiometric,ZrNiSn
ZrNiSn,3.67451,W/m/K,773.8064,"experimental, lattice thermal conductivity as published",0,experimental,1.0,reported_lattice,6.066303,216.0,F-43m,half-Heusler (C1b / MgAgAs),,"[""Zr"", ""Zr"", ""Zr"", ""Zr"", ""Ni"", ""Ni"", ""Ni"", ""Ni"", ""Sn"", ""Sn"", ""Sn"", ""Sn""]","[[0.0, 0.0, 0.0], [0.0, 0.5, 0.5], [0.5, 0.0, 0.5], [0.5, 0.5, 0.0], [0.25, 0.75, 0.75], [0.25, 0.25, 0.25], [0.75, 0.75, 0.25], [0.75, 0.25, 0.75], [0.5, 0.0, 0.0], [0.5, 0.5, 0.5], [0.0, 0.0, 0.5], [0.0, 0.5, 0.0]]",A,primitive->conventional (x sqrt2),Starrydata (experimental),10.1016/j.nanoen.2020.105372,https://doi.org/10.1016/j.nanoen.2020.105372,Starrydata all_curves.csv (release 'latest'),PhononDB (Togo/NIMS MDR),https://mdr.nims.go.jp/datasets/a0b4db6a-be3a-480a-8ec3-fa64481cc7df,"LTC-calc.log unit cell (PBEsol-relaxed), same file as kappa",mp-924129,True,stoichiometric,ZrNiSn
ZrNiSn,4.296917972790588,W/m/K,774.0226,"experimental, Wiedemann-Franz: kappa_total - L*T/rho (Kim2015 L(S=158uV/K))",0,experimental,1.0,wf_subtracted,6.066303,216.0,F-43m,half-Heusler (C1b / MgAgAs),,"[""Zr"", ""Zr"", ""Zr"", ""Zr"", ""Ni"", ""Ni"", ""Ni"", ""Ni"", ""Sn"", ""Sn"", ""Sn"", ""Sn""]","[[0.0, 0.0, 0.0], [0.0, 0.5, 0.5], [0.5, 0.0, 0.5], [0.5, 0.5, 0.0], [0.25, 0.75, 0.75], [0.25, 0.25, 0.25], [0.75, 0.75, 0.25], [0.75, 0.25, 0.75], [0.5, 0.0, 0.0], [0.5, 0.5, 0.5], [0.0, 0.0, 0.5], [0.0, 0.5, 0.0]]",A,primitive->conventional (x sqrt2),Starrydata (experimental),10.1080/19475411.2011.637994,https://doi.org/10.1080/19475411.2011.637994,Starrydata all_curves.csv (release 'latest'),PhononDB (Togo/NIMS MDR),https://mdr.nims.go.jp/datasets/a0b4db6a-be3a-480a-8ec3-fa64481cc7df,"LTC-calc.log unit cell (PBEsol-relaxed), same file as kappa",mp-924129,True,stoichiometric,ZrNiSn
ZrNiSn,3.8602,W/m/K,774.98,experimental (Wiedemann-Franz subtracted),0,experimental,1.0,,6.066303,216.0,F-43m,half-Heusler (C1b / MgAgAs),,"[""Zr"", ""Zr"", ""Zr"", ""Zr"", ""Ni"", ""Ni"", ""Ni"", ""Ni"", ""Sn"", ""Sn"", ""Sn"", ""Sn""]","[[0.0, 0.0, 0.0], [0.0, 0.5, 0.5], [0.5, 0.0, 0.5], [0.5, 0.5, 0.0], [0.25, 0.75, 0.75], [0.25, 0.25, 0.25], [0.75, 0.75, 0.25], [0.75, 0.25, 0.75], [0.5, 0.0, 0.0], [0.5, 0.5, 0.5], [0.0, 0.0, 0.5], [0.0, 0.5, 0.0]]",A,primitive->conventional (x sqrt2),repository mining,10.6084/m9.figshare.29438735,https://github.com/KU-Yifan/PGEC-descriptor-TE-design/blob/main/results/lorenz_number/final_processed_with_kappaL.csv,,PhononDB (Togo/NIMS MDR),https://mdr.nims.go.jp/datasets/a0b4db6a-be3a-480a-8ec3-fa64481cc7df,"LTC-calc.log unit cell (PBEsol-relaxed), same file as kappa",mp-924129,True,stoichiometric,ZrNiSn
ZrNiSn,4.2168,W/m/K,774.98,experimental (Wiedemann-Franz subtracted),0,experimental,1.0,,6.066303,216.0,F-43m,half-Heusler (C1b / MgAgAs),,"[""Zr"", ""Zr"", ""Zr"", ""Zr"", ""Ni"", ""Ni"", ""Ni"", ""Ni"", ""Sn"", ""Sn"", ""Sn"", ""Sn""]","[[0.0, 0.0, 0.0], [0.0, 0.5, 0.5], [0.5, 0.0, 0.5], [0.5, 0.5, 0.0], [0.25, 0.75, 0.75], [0.25, 0.25, 0.25], [0.75, 0.75, 0.25], [0.75, 0.25, 0.75], [0.5, 0.0, 0.0], [0.5, 0.5, 0.5], [0.0, 0.0, 0.5], [0.0, 0.5, 0.0]]",A,primitive->conventional (x sqrt2),repository mining,10.6084/m9.figshare.29438735,https://github.com/KU-Yifan/PGEC-descriptor-TE-design/blob/main/results/lorenz_number/final_processed_with_kappaL.csv,,PhononDB (Togo/NIMS MDR),https://mdr.nims.go.jp/datasets/a0b4db6a-be3a-480a-8ec3-fa64481cc7df,"LTC-calc.log unit cell (PBEsol-relaxed), same file as kappa",mp-924129,True,stoichiometric,ZrNiSn
ZrNiSn,4.369,W/m/K,774.98,experimental (Wiedemann-Franz subtracted),0,experimental,1.0,,6.066303,216.0,F-43m,half-Heusler (C1b / MgAgAs),,"[""Zr"", ""Zr"", ""Zr"", ""Zr"", ""Ni"", ""Ni"", ""Ni"", ""Ni"", ""Sn"", ""Sn"", ""Sn"", ""Sn""]","[[0.0, 0.0, 0.0], [0.0, 0.5, 0.5], [0.5, 0.0, 0.5], [0.5, 0.5, 0.0], [0.25, 0.75, 0.75], [0.25, 0.25, 0.25], [0.75, 0.75, 0.25], [0.75, 0.25, 0.75], [0.5, 0.0, 0.0], [0.5, 0.5, 0.5], [0.0, 0.0, 0.5], [0.0, 0.5, 0.0]]",A,primitive->conventional (x sqrt2),repository mining,10.6084/m9.figshare.29438735,https://github.com/KU-Yifan/PGEC-descriptor-TE-design/blob/main/results/lorenz_number/final_processed_with_kappaL.csv,,PhononDB (Togo/NIMS MDR),https://mdr.nims.go.jp/datasets/a0b4db6a-be3a-480a-8ec3-fa64481cc7df,"LTC-calc.log unit cell (PBEsol-relaxed), same file as kappa",mp-924129,True,stoichiometric,ZrNiSn
ZrNiSn,6.199063815006501,W/m/K,775.7,"experimental, Wiedemann-Franz: kappa_total - L*T/rho (Kim2015 L(S=151uV/K))",0,experimental,1.0,wf_subtracted,6.066303,216.0,F-43m,half-Heusler (C1b / MgAgAs),,"[""Zr"", ""Zr"", ""Zr"", ""Zr"", ""Ni"", ""Ni"", ""Ni"", ""Ni"", ""Sn"", ""Sn"", ""Sn"", ""Sn""]","[[0.0, 0.0, 0.0], [0.0, 0.5, 0.5], [0.5, 0.0, 0.5], [0.5, 0.5, 0.0], [0.25, 0.75, 0.75], [0.25, 0.25, 0.25], [0.75, 0.75, 0.25], [0.75, 0.25, 0.75], [0.5, 0.0, 0.0], [0.5, 0.5, 0.5], [0.0, 0.0, 0.5], [0.0, 0.5, 0.0]]",A,primitive->conventional (x sqrt2),Starrydata (experimental),10.1039/c4ta01380h,https://doi.org/10.1039/c4ta01380h,Starrydata all_curves.csv (release 'latest'),PhononDB (Togo/NIMS MDR),https://mdr.nims.go.jp/datasets/a0b4db6a-be3a-480a-8ec3-fa64481cc7df,"LTC-calc.log unit cell (PBEsol-relaxed), same file as kappa",mp-924129,True,stoichiometric,ZrNiSn
ZrNiSn,4.188147714783735,W/m/K,776.0547,"experimental, Wiedemann-Franz: kappa_total - L*T/rho (Kim2015 L(S=220uV/K))",0,experimental,1.0,wf_subtracted,6.066303,216.0,F-43m,half-Heusler (C1b / MgAgAs),,"[""Zr"", ""Zr"", ""Zr"", ""Zr"", ""Ni"", ""Ni"", ""Ni"", ""Ni"", ""Sn"", ""Sn"", ""Sn"", ""Sn""]","[[0.0, 0.0, 0.0], [0.0, 0.5, 0.5], [0.5, 0.0, 0.5], [0.5, 0.5, 0.0], [0.25, 0.75, 0.75], [0.25, 0.25, 0.25], [0.75, 0.75, 0.25], [0.75, 0.25, 0.75], [0.5, 0.0, 0.0], [0.5, 0.5, 0.5], [0.0, 0.0, 0.5], [0.0, 0.5, 0.0]]",A,primitive->conventional (x sqrt2),Starrydata (experimental),10.1039/c2ce25119a,https://doi.org/10.1039/c2ce25119a,Starrydata all_curves.csv (release 'latest'),PhononDB (Togo/NIMS MDR),https://mdr.nims.go.jp/datasets/a0b4db6a-be3a-480a-8ec3-fa64481cc7df,"LTC-calc.log unit cell (PBEsol-relaxed), same file as kappa",mp-924129,True,stoichiometric,ZrNiSn
ZrNiSn,4.342014504696091,W/m/K,776.1881,"experimental, Wiedemann-Franz: kappa_total - L*T/rho (Kim2015 L(S=203uV/K))",0,experimental,1.0,wf_subtracted,6.066303,216.0,F-43m,half-Heusler (C1b / MgAgAs),,"[""Zr"", ""Zr"", ""Zr"", ""Zr"", ""Ni"", ""Ni"", ""Ni"", ""Ni"", ""Sn"", ""Sn"", ""Sn"", ""Sn""]","[[0.0, 0.0, 0.0], [0.0, 0.5, 0.5], [0.5, 0.0, 0.5], [0.5, 0.5, 0.0], [0.25, 0.75, 0.75], [0.25, 0.25, 0.25], [0.75, 0.75, 0.25], [0.75, 0.25, 0.75], [0.5, 0.0, 0.0], [0.5, 0.5, 0.5], [0.0, 0.0, 0.5], [0.0, 0.5, 0.0]]",A,primitive->conventional (x sqrt2),Starrydata (experimental),10.1039/c2ce25119a,https://doi.org/10.1039/c2ce25119a,Starrydata all_curves.csv (release 'latest'),PhononDB (Togo/NIMS MDR),https://mdr.nims.go.jp/datasets/a0b4db6a-be3a-480a-8ec3-fa64481cc7df,"LTC-calc.log unit cell (PBEsol-relaxed), same file as kappa",mp-924129,True,stoichiometric,ZrNiSn
ZrNiSn,1.9567471305315447,W/m/K,776.3345,"experimental, Wiedemann-Franz: kappa_total - L*T/rho (Kim2015 L(S=238uV/K))",0,experimental,1.0,wf_subtracted,6.066303,216.0,F-43m,half-Heusler (C1b / MgAgAs),,"[""Zr"", ""Zr"", ""Zr"", ""Zr"", ""Ni"", ""Ni"", ""Ni"", ""Ni"", ""Sn"", ""Sn"", ""Sn"", ""Sn""]","[[0.0, 0.0, 0.0], [0.0, 0.5, 0.5], [0.5, 0.0, 0.5], [0.5, 0.5, 0.0], [0.25, 0.75, 0.75], [0.25, 0.25, 0.25], [0.75, 0.75, 0.25], [0.75, 0.25, 0.75], [0.5, 0.0, 0.0], [0.5, 0.5, 0.5], [0.0, 0.0, 0.5], [0.0, 0.5, 0.0]]",A,primitive->conventional (x sqrt2),Starrydata (experimental),10.1016/j.actamat.2015.11.022,https://doi.org/10.1016/j.actamat.2015.11.022,Starrydata all_curves.csv (release 'latest'),PhononDB (Togo/NIMS MDR),https://mdr.nims.go.jp/datasets/a0b4db6a-be3a-480a-8ec3-fa64481cc7df,"LTC-calc.log unit cell (PBEsol-relaxed), same file as kappa",mp-924129,True,stoichiometric,ZrNiSn
ZrNiSn,3.3027130304521783,W/m/K,777.041,"experimental, Wiedemann-Franz: kappa_total - L*T/rho (Kim2015 L(S=203uV/K))",0,experimental,1.0,wf_subtracted,6.066303,216.0,F-43m,half-Heusler (C1b / MgAgAs),,"[""Zr"", ""Zr"", ""Zr"", ""Zr"", ""Ni"", ""Ni"", ""Ni"", ""Ni"", ""Sn"", ""Sn"", ""Sn"", ""Sn""]","[[0.0, 0.0, 0.0], [0.0, 0.5, 0.5], [0.5, 0.0, 0.5], [0.5, 0.5, 0.0], [0.25, 0.75, 0.75], [0.25, 0.25, 0.25], [0.75, 0.75, 0.25], [0.75, 0.25, 0.75], [0.5, 0.0, 0.0], [0.5, 0.5, 0.5], [0.0, 0.0, 0.5], [0.0, 0.5, 0.0]]",A,primitive->conventional (x sqrt2),Starrydata (experimental),10.1557/jmr.2012.171,https://doi.org/10.1557/jmr.2012.171,Starrydata all_curves.csv (release 'latest'),PhononDB (Togo/NIMS MDR),https://mdr.nims.go.jp/datasets/a0b4db6a-be3a-480a-8ec3-fa64481cc7df,"LTC-calc.log unit cell (PBEsol-relaxed), same file as kappa",mp-924129,True,stoichiometric,ZrNiSn
ZrNiSn,2.940805114620708,W/m/K,777.9,"experimental, Wiedemann-Franz: kappa_total - L*T/rho (Kim2015 L(S=203uV/K))",0,experimental,1.0,wf_subtracted,6.066303,216.0,F-43m,half-Heusler (C1b / MgAgAs),,"[""Zr"", ""Zr"", ""Zr"", ""Zr"", ""Ni"", ""Ni"", ""Ni"", ""Ni"", ""Sn"", ""Sn"", ""Sn"", ""Sn""]","[[0.0, 0.0, 0.0], [0.0, 0.5, 0.5], [0.5, 0.0, 0.5], [0.5, 0.5, 0.0], [0.25, 0.75, 0.75], [0.25, 0.25, 0.25], [0.75, 0.75, 0.25], [0.75, 0.25, 0.75], [0.5, 0.0, 0.0], [0.5, 0.5, 0.5], [0.0, 0.0, 0.5], [0.0, 0.5, 0.0]]",A,primitive->conventional (x sqrt2),Starrydata (experimental),10.1021/acsami.9b12599,https://doi.org/10.1021/acsami.9b12599,Starrydata all_curves.csv (release 'latest'),PhononDB (Togo/NIMS MDR),https://mdr.nims.go.jp/datasets/a0b4db6a-be3a-480a-8ec3-fa64481cc7df,"LTC-calc.log unit cell (PBEsol-relaxed), same file as kappa",mp-924129,True,stoichiometric,ZrNiSn
ZrNiSn,4.537687241548425,W/m/K,778.0303,"experimental, Wiedemann-Franz: kappa_total - L*T/rho (Kim2015 L(S=216uV/K))",0,experimental,1.0,wf_subtracted,6.066303,216.0,F-43m,half-Heusler (C1b / MgAgAs),,"[""Zr"", ""Zr"", ""Zr"", ""Zr"", ""Ni"", ""Ni"", ""Ni"", ""Ni"", ""Sn"", ""Sn"", ""Sn"", ""Sn""]","[[0.0, 0.0, 0.0], [0.0, 0.5, 0.5], [0.5, 0.0, 0.5], [0.5, 0.5, 0.0], [0.25, 0.75, 0.75], [0.25, 0.25, 0.25], [0.75, 0.75, 0.25], [0.75, 0.25, 0.75], [0.5, 0.0, 0.0], [0.5, 0.5, 0.5], [0.0, 0.0, 0.5], [0.0, 0.5, 0.0]]",A,primitive->conventional (x sqrt2),Starrydata (experimental),10.1039/c2ce25119a,https://doi.org/10.1039/c2ce25119a,Starrydata all_curves.csv (release 'latest'),PhononDB (Togo/NIMS MDR),https://mdr.nims.go.jp/datasets/a0b4db6a-be3a-480a-8ec3-fa64481cc7df,"LTC-calc.log unit cell (PBEsol-relaxed), same file as kappa",mp-924129,True,stoichiometric,ZrNiSn
ZrNiSn,2.966697,W/m/K,778.2178,"experimental, lattice thermal conductivity as published",0,experimental,1.0,reported_lattice,6.066303,216.0,F-43m,half-Heusler (C1b / MgAgAs),,"[""Zr"", ""Zr"", ""Zr"", ""Zr"", ""Ni"", ""Ni"", ""Ni"", ""Ni"", ""Sn"", ""Sn"", ""Sn"", ""Sn""]","[[0.0, 0.0, 0.0], [0.0, 0.5, 0.5], [0.5, 0.0, 0.5], [0.5, 0.5, 0.0], [0.25, 0.75, 0.75], [0.25, 0.25, 0.25], [0.75, 0.75, 0.25], [0.75, 0.25, 0.75], [0.5, 0.0, 0.0], [0.5, 0.5, 0.5], [0.0, 0.0, 0.5], [0.0, 0.5, 0.0]]",A,primitive->conventional (x sqrt2),Starrydata (experimental),10.1007/s11664-009-1032-8,https://doi.org/10.1007/s11664-009-1032-8,Starrydata all_curves.csv (release 'latest'),PhononDB (Togo/NIMS MDR),https://mdr.nims.go.jp/datasets/a0b4db6a-be3a-480a-8ec3-fa64481cc7df,"LTC-calc.log unit cell (PBEsol-relaxed), same file as kappa",mp-924129,True,stoichiometric,ZrNiSn
ZrNiSn,4.580495503892166,W/m/K,778.8462,"experimental, Wiedemann-Franz: kappa_total - L*T/rho (Kim2015 L(S=232uV/K))",0,experimental,1.0,wf_subtracted,6.066303,216.0,F-43m,half-Heusler (C1b / MgAgAs),,"[""Zr"", ""Zr"", ""Zr"", ""Zr"", ""Ni"", ""Ni"", ""Ni"", ""Ni"", ""Sn"", ""Sn"", ""Sn"", ""Sn""]","[[0.0, 0.0, 0.0], [0.0, 0.5, 0.5], [0.5, 0.0, 0.5], [0.5, 0.5, 0.0], [0.25, 0.75, 0.75], [0.25, 0.25, 0.25], [0.75, 0.75, 0.25], [0.75, 0.25, 0.75], [0.5, 0.0, 0.0], [0.5, 0.5, 0.5], [0.0, 0.0, 0.5], [0.0, 0.5, 0.0]]",A,primitive->conventional (x sqrt2),Starrydata (experimental),10.1038/srep06888,https://doi.org/10.1038/srep06888,Starrydata all_curves.csv (release 'latest'),PhononDB (Togo/NIMS MDR),https://mdr.nims.go.jp/datasets/a0b4db6a-be3a-480a-8ec3-fa64481cc7df,"LTC-calc.log unit cell (PBEsol-relaxed), same file as kappa",mp-924129,True,stoichiometric,ZrNiSn
ZrNiSn,3.795063939573136,W/m/K,781.6236,"experimental, Wiedemann-Franz: kappa_total - L*T/rho (Kim2015 L(S=212uV/K))",0,experimental,1.0,wf_subtracted,6.066303,216.0,F-43m,half-Heusler (C1b / MgAgAs),,"[""Zr"", ""Zr"", ""Zr"", ""Zr"", ""Ni"", ""Ni"", ""Ni"", ""Ni"", ""Sn"", ""Sn"", ""Sn"", ""Sn""]","[[0.0, 0.0, 0.0], [0.0, 0.5, 0.5], [0.5, 0.0, 0.5], [0.5, 0.5, 0.0], [0.25, 0.75, 0.75], [0.25, 0.25, 0.25], [0.75, 0.75, 0.25], [0.75, 0.25, 0.75], [0.5, 0.0, 0.0], [0.5, 0.5, 0.5], [0.0, 0.0, 0.5], [0.0, 0.5, 0.0]]",A,primitive->conventional (x sqrt2),Starrydata (experimental),10.1007/s11664-009-1032-8,https://doi.org/10.1007/s11664-009-1032-8,Starrydata all_curves.csv (release 'latest'),PhononDB (Togo/NIMS MDR),https://mdr.nims.go.jp/datasets/a0b4db6a-be3a-480a-8ec3-fa64481cc7df,"LTC-calc.log unit cell (PBEsol-relaxed), same file as kappa",mp-924129,True,stoichiometric,ZrNiSn
ZrNiSn,5.527231960658291,W/m/K,783.2936,"experimental, Wiedemann-Franz: kappa_total - L*T/rho (Kim2015 L(S=214uV/K))",0,experimental,1.0,wf_subtracted,6.066303,216.0,F-43m,half-Heusler (C1b / MgAgAs),,"[""Zr"", ""Zr"", ""Zr"", ""Zr"", ""Ni"", ""Ni"", ""Ni"", ""Ni"", ""Sn"", ""Sn"", ""Sn"", ""Sn""]","[[0.0, 0.0, 0.0], [0.0, 0.5, 0.5], [0.5, 0.0, 0.5], [0.5, 0.5, 0.0], [0.25, 0.75, 0.75], [0.25, 0.25, 0.25], [0.75, 0.75, 0.25], [0.75, 0.25, 0.75], [0.5, 0.0, 0.0], [0.5, 0.5, 0.5], [0.0, 0.0, 0.5], [0.0, 0.5, 0.0]]",A,primitive->conventional (x sqrt2),Starrydata (experimental),10.1039/c4mh00142g,https://doi.org/10.1039/c4mh00142g,Starrydata all_curves.csv (release 'latest'),PhononDB (Togo/NIMS MDR),https://mdr.nims.go.jp/datasets/a0b4db6a-be3a-480a-8ec3-fa64481cc7df,"LTC-calc.log unit cell (PBEsol-relaxed), same file as kappa",mp-924129,True,stoichiometric,ZrNiSn
ZrNiSn,3.842594015878383,W/m/K,784.1,"experimental, Wiedemann-Franz: kappa_total - L*T/rho (Kim2015 L(S=225uV/K))",0,experimental,1.0,wf_subtracted,6.066303,216.0,F-43m,half-Heusler (C1b / MgAgAs),,"[""Zr"", ""Zr"", ""Zr"", ""Zr"", ""Ni"", ""Ni"", ""Ni"", ""Ni"", ""Sn"", ""Sn"", ""Sn"", ""Sn""]","[[0.0, 0.0, 0.0], [0.0, 0.5, 0.5], [0.5, 0.0, 0.5], [0.5, 0.5, 0.0], [0.25, 0.75, 0.75], [0.25, 0.25, 0.25], [0.75, 0.75, 0.25], [0.75, 0.25, 0.75], [0.5, 0.0, 0.0], [0.5, 0.5, 0.5], [0.0, 0.0, 0.5], [0.0, 0.5, 0.0]]",A,primitive->conventional (x sqrt2),Starrydata (experimental),10.1021/acsami.9b00648,https://doi.org/10.1021/acsami.9b00648,Starrydata all_curves.csv (release 'latest'),PhononDB (Togo/NIMS MDR),https://mdr.nims.go.jp/datasets/a0b4db6a-be3a-480a-8ec3-fa64481cc7df,"LTC-calc.log unit cell (PBEsol-relaxed), same file as kappa",mp-924129,True,stoichiometric,ZrNiSn
ZrNiSn,3.848601,W/m/K,785.2174,"experimental, lattice thermal conductivity as published",0,experimental,1.0,reported_lattice,6.066303,216.0,F-43m,half-Heusler (C1b / MgAgAs),,"[""Zr"", ""Zr"", ""Zr"", ""Zr"", ""Ni"", ""Ni"", ""Ni"", ""Ni"", ""Sn"", ""Sn"", ""Sn"", ""Sn""]","[[0.0, 0.0, 0.0], [0.0, 0.5, 0.5], [0.5, 0.0, 0.5], [0.5, 0.5, 0.0], [0.25, 0.75, 0.75], [0.25, 0.25, 0.25], [0.75, 0.75, 0.25], [0.75, 0.25, 0.75], [0.5, 0.0, 0.0], [0.5, 0.5, 0.5], [0.0, 0.0, 0.5], [0.0, 0.5, 0.0]]",A,primitive->conventional (x sqrt2),Starrydata (experimental),10.1007/s10853-019-03623-4,https://doi.org/10.1007/s10853-019-03623-4,Starrydata all_curves.csv (release 'latest'),PhononDB (Togo/NIMS MDR),https://mdr.nims.go.jp/datasets/a0b4db6a-be3a-480a-8ec3-fa64481cc7df,"LTC-calc.log unit cell (PBEsol-relaxed), same file as kappa",mp-924129,True,stoichiometric,ZrNiSn
ZrNiSn,3.97446,W/m/K,787.7264,"experimental, lattice thermal conductivity as published",0,experimental,1.0,reported_lattice,6.066303,216.0,F-43m,half-Heusler (C1b / MgAgAs),,"[""Zr"", ""Zr"", ""Zr"", ""Zr"", ""Ni"", ""Ni"", ""Ni"", ""Ni"", ""Sn"", ""Sn"", ""Sn"", ""Sn""]","[[0.0, 0.0, 0.0], [0.0, 0.5, 0.5], [0.5, 0.0, 0.5], [0.5, 0.5, 0.0], [0.25, 0.75, 0.75], [0.25, 0.25, 0.25], [0.75, 0.75, 0.25], [0.75, 0.25, 0.75], [0.5, 0.0, 0.0], [0.5, 0.5, 0.5], [0.0, 0.0, 0.5], [0.0, 0.5, 0.0]]",A,primitive->conventional (x sqrt2),Starrydata (experimental),10.1021/acsaem.9b01740,https://doi.org/10.1021/acsaem.9b01740,Starrydata all_curves.csv (release 'latest'),PhononDB (Togo/NIMS MDR),https://mdr.nims.go.jp/datasets/a0b4db6a-be3a-480a-8ec3-fa64481cc7df,"LTC-calc.log unit cell (PBEsol-relaxed), same file as kappa",mp-924129,True,stoichiometric,ZrNiSn
ZrNiSn,3.245898,W/m/K,788.6139,"experimental, lattice thermal conductivity as published",0,experimental,1.0,reported_lattice,6.066303,216.0,F-43m,half-Heusler (C1b / MgAgAs),,"[""Zr"", ""Zr"", ""Zr"", ""Zr"", ""Ni"", ""Ni"", ""Ni"", ""Ni"", ""Sn"", ""Sn"", ""Sn"", ""Sn""]","[[0.0, 0.0, 0.0], [0.0, 0.5, 0.5], [0.5, 0.0, 0.5], [0.5, 0.5, 0.0], [0.25, 0.75, 0.75], [0.25, 0.25, 0.25], [0.75, 0.75, 0.25], [0.75, 0.25, 0.75], [0.5, 0.0, 0.0], [0.5, 0.5, 0.5], [0.0, 0.0, 0.5], [0.0, 0.5, 0.0]]",A,primitive->conventional (x sqrt2),Starrydata (experimental),10.1007/s11664-009-1032-8,https://doi.org/10.1007/s11664-009-1032-8,Starrydata all_curves.csv (release 'latest'),PhononDB (Togo/NIMS MDR),https://mdr.nims.go.jp/datasets/a0b4db6a-be3a-480a-8ec3-fa64481cc7df,"LTC-calc.log unit cell (PBEsol-relaxed), same file as kappa",mp-924129,True,stoichiometric,ZrNiSn
ZrNiSn,3.9751,W/m/K,788.82,experimental (Wiedemann-Franz subtracted),0,experimental,1.0,,6.066303,216.0,F-43m,half-Heusler (C1b / MgAgAs),,"[""Zr"", ""Zr"", ""Zr"", ""Zr"", ""Ni"", ""Ni"", ""Ni"", ""Ni"", ""Sn"", ""Sn"", ""Sn"", ""Sn""]","[[0.0, 0.0, 0.0], [0.0, 0.5, 0.5], [0.5, 0.0, 0.5], [0.5, 0.5, 0.0], [0.25, 0.75, 0.75], [0.25, 0.25, 0.25], [0.75, 0.75, 0.25], [0.75, 0.25, 0.75], [0.5, 0.0, 0.0], [0.5, 0.5, 0.5], [0.0, 0.0, 0.5], [0.0, 0.5, 0.0]]",A,primitive->conventional (x sqrt2),repository mining,10.6084/m9.figshare.29438735,https://github.com/KU-Yifan/PGEC-descriptor-TE-design/blob/main/results/lorenz_number/final_processed_with_kappaL.csv,,PhononDB (Togo/NIMS MDR),https://mdr.nims.go.jp/datasets/a0b4db6a-be3a-480a-8ec3-fa64481cc7df,"LTC-calc.log unit cell (PBEsol-relaxed), same file as kappa",mp-924129,True,stoichiometric,ZrNiSn
ZrNiSn,5.669953454070355,W/m/K,789.8806,"experimental, Wiedemann-Franz: kappa_total - L*T/rho (Kim2015 L(S=179uV/K))",0,experimental,1.0,wf_subtracted,6.066303,216.0,F-43m,half-Heusler (C1b / MgAgAs),,"[""Zr"", ""Zr"", ""Zr"", ""Zr"", ""Ni"", ""Ni"", ""Ni"", ""Ni"", ""Sn"", ""Sn"", ""Sn"", ""Sn""]","[[0.0, 0.0, 0.0], [0.0, 0.5, 0.5], [0.5, 0.0, 0.5], [0.5, 0.5, 0.0], [0.25, 0.75, 0.75], [0.25, 0.25, 0.25], [0.75, 0.75, 0.25], [0.75, 0.25, 0.75], [0.5, 0.0, 0.0], [0.5, 0.5, 0.5], [0.0, 0.0, 0.5], [0.0, 0.5, 0.0]]",A,primitive->conventional (x sqrt2),Starrydata (experimental),10.1063/1.1425459,https://doi.org/10.1063/1.1425459,Starrydata all_curves.csv (release 'latest'),PhononDB (Togo/NIMS MDR),https://mdr.nims.go.jp/datasets/a0b4db6a-be3a-480a-8ec3-fa64481cc7df,"LTC-calc.log unit cell (PBEsol-relaxed), same file as kappa",mp-924129,True,stoichiometric,ZrNiSn
ZrNiSn,3.971758281848096,W/m/K,790.0901,"experimental, kappa_total - MEASURED kappa_e (no Lorenz assumption)",0,experimental,1.0,total_minus_measured_ke,6.066303,216.0,F-43m,half-Heusler (C1b / MgAgAs),,"[""Zr"", ""Zr"", ""Zr"", ""Zr"", ""Ni"", ""Ni"", ""Ni"", ""Ni"", ""Sn"", ""Sn"", ""Sn"", ""Sn""]","[[0.0, 0.0, 0.0], [0.0, 0.5, 0.5], [0.5, 0.0, 0.5], [0.5, 0.5, 0.0], [0.25, 0.75, 0.75], [0.25, 0.25, 0.25], [0.75, 0.75, 0.25], [0.75, 0.25, 0.75], [0.5, 0.0, 0.0], [0.5, 0.5, 0.5], [0.0, 0.0, 0.5], [0.0, 0.5, 0.0]]",A,primitive->conventional (x sqrt2),Starrydata (experimental),10.1021/acsaem.9b01740,https://doi.org/10.1021/acsaem.9b01740,Starrydata all_curves.csv (release 'latest'),PhononDB (Togo/NIMS MDR),https://mdr.nims.go.jp/datasets/a0b4db6a-be3a-480a-8ec3-fa64481cc7df,"LTC-calc.log unit cell (PBEsol-relaxed), same file as kappa",mp-924129,True,stoichiometric,ZrNiSn
ZrNiSn,3.323773840984268,W/m/K,791.6966,"experimental, Wiedemann-Franz: kappa_total - L*T/rho (Kim2015 L(S=203uV/K))",0,experimental,1.0,wf_subtracted,6.066303,216.0,F-43m,half-Heusler (C1b / MgAgAs),,"[""Zr"", ""Zr"", ""Zr"", ""Zr"", ""Ni"", ""Ni"", ""Ni"", ""Ni"", ""Sn"", ""Sn"", ""Sn"", ""Sn""]","[[0.0, 0.0, 0.0], [0.0, 0.5, 0.5], [0.5, 0.0, 0.5], [0.5, 0.5, 0.0], [0.25, 0.75, 0.75], [0.25, 0.25, 0.25], [0.75, 0.75, 0.25], [0.75, 0.25, 0.75], [0.5, 0.0, 0.0], [0.5, 0.5, 0.5], [0.0, 0.0, 0.5], [0.0, 0.5, 0.0]]",A,primitive->conventional (x sqrt2),Starrydata (experimental),10.1007/s11664-009-1032-8,https://doi.org/10.1007/s11664-009-1032-8,Starrydata all_curves.csv (release 'latest'),PhononDB (Togo/NIMS MDR),https://mdr.nims.go.jp/datasets/a0b4db6a-be3a-480a-8ec3-fa64481cc7df,"LTC-calc.log unit cell (PBEsol-relaxed), same file as kappa",mp-924129,True,stoichiometric,ZrNiSn
