Repository: Shivamrandive747/Thermalconductivity_prediction

# Calibrating first-principles lattice thermal conductivity to experiment

**A curated half-Heusler dataset and a validated transfer function.**

Published first-principles transport calculations of lattice thermal conductivity exceed what
laboratories measure for the same compound by a **median factor of 1.55**. That offset is regular
enough to be removed in closed form:

$$\kappa_L^{\mathrm{expt}}(T) \;=\; \kappa_L^{\mathrm{BTE}}(T)\;\min\!\left[c\left(\tfrac{T}{300}\right)^{p},\,1\right],
\qquad c = 0.51,\quad p = 0.80$$

Inside a domain of applicability declared before the validation set was scored, this places

File: data/Target_Materials/HEUSLER_KAPPA_TRAINING_SET.csv (part 77 of 192)
formula,kappa_L,kappa_units,temperature_K,method,method_tier,tier_name,weight,kappa_basis,struct_a_A,struct_spacegroup,struct_sg_symbol,struct_prototype,struct_site_ordering,struct_species,struct_frac_coords,struct_grade,lattice_convention,source,source_doi,source_url,source_location,struct_source,struct_source_url,struct_source_detail,struct_id,struct_same_paper_as_kappa,stoichiometry,parent_formula
ZrNiSn,4.685025579709687,W/m/K,795.7206,"experimental, Wiedemann-Franz: kappa_total - L*T/rho (Kim2015 L(S=243uV/K))",0,experimental,1.0,wf_subtracted,6.066303,216.0,F-43m,half-Heusler (C1b / MgAgAs),,"[""Zr"", ""Zr"", ""Zr"", ""Zr"", ""Ni"", ""Ni"", ""Ni"", ""Ni"", ""Sn"", ""Sn"", ""Sn"", ""Sn""]","[[0.0, 0.0, 0.0], [0.0, 0.5, 0.5], [0.5, 0.0, 0.5], [0.5, 0.5, 0.0], [0.25, 0.75, 0.75], [0.25, 0.25, 0.25], [0.75, 0.75, 0.25], [0.75, 0.25, 0.75], [0.5, 0.0, 0.0], [0.5, 0.5, 0.5], [0.0, 0.0, 0.5], [0.0, 0.5, 0.0]]",A,primitive->conventional (x sqrt2),Starrydata (experimental),10.1063/1.3396981,https://doi.org/10.1063/1.3396981,Starrydata all_curves.csv (release 'latest'),PhononDB (Togo/NIMS MDR),https://mdr.nims.go.jp/datasets/a0b4db6a-be3a-480a-8ec3-fa64481cc7df,"LTC-calc.log unit cell (PBEsol-relaxed), same file as kappa",mp-924129,True,stoichiometric,ZrNiSn
ZrNiSn,3.659620013602304,W/m/K,797.1947,"experimental, Wiedemann-Franz: kappa_total - L*T/rho (Kim2015 L(S=218uV/K))",0,experimental,1.0,wf_subtracted,6.066303,216.0,F-43m,half-Heusler (C1b / MgAgAs),,"[""Zr"", ""Zr"", ""Zr"", ""Zr"", ""Ni"", ""Ni"", ""Ni"", ""Ni"", ""Sn"", ""Sn"", ""Sn"", ""Sn""]","[[0.0, 0.0, 0.0], [0.0, 0.5, 0.5], [0.5, 0.0, 0.5], [0.5, 0.5, 0.0], [0.25, 0.75, 0.75], [0.25, 0.25, 0.25], [0.75, 0.75, 0.25], [0.75, 0.25, 0.75], [0.5, 0.0, 0.0], [0.5, 0.5, 0.5], [0.0, 0.0, 0.5], [0.0, 0.5, 0.0]]",A,primitive->conventional (x sqrt2),Starrydata (experimental),10.1063/1.3396981,https://doi.org/10.1063/1.3396981,Starrydata all_curves.csv (release 'latest'),PhononDB (Togo/NIMS MDR),https://mdr.nims.go.jp/datasets/a0b4db6a-be3a-480a-8ec3-fa64481cc7df,"LTC-calc.log unit cell (PBEsol-relaxed), same file as kappa",mp-924129,True,stoichiometric,ZrNiSn
ZrNiSn,5.289300082674095,W/m/K,798.1523,"experimental, Wiedemann-Franz: kappa_total - L*T/rho (Kim2015 L(S=261uV/K))",0,experimental,1.0,wf_subtracted,6.066303,216.0,F-43m,half-Heusler (C1b / MgAgAs),,"[""Zr"", ""Zr"", ""Zr"", ""Zr"", ""Ni"", ""Ni"", ""Ni"", ""Ni"", ""Sn"", ""Sn"", ""Sn"", ""Sn""]","[[0.0, 0.0, 0.0], [0.0, 0.5, 0.5], [0.5, 0.0, 0.5], [0.5, 0.5, 0.0], [0.25, 0.75, 0.75], [0.25, 0.25, 0.25], [0.75, 0.75, 0.25], [0.75, 0.25, 0.75], [0.5, 0.0, 0.0], [0.5, 0.5, 0.5], [0.0, 0.0, 0.5], [0.0, 0.5, 0.0]]",A,primitive->conventional (x sqrt2),Starrydata (experimental),10.1063/1.3396981,https://doi.org/10.1063/1.3396981,Starrydata all_curves.csv (release 'latest'),PhononDB (Togo/NIMS MDR),https://mdr.nims.go.jp/datasets/a0b4db6a-be3a-480a-8ec3-fa64481cc7df,"LTC-calc.log unit cell (PBEsol-relaxed), same file as kappa",mp-924129,True,stoichiometric,ZrNiSn
ZrNiSn,5.550912727127498,W/m/K,801.3298,"experimental, Wiedemann-Franz: kappa_total - L*T/rho (Kim2015 L(S=188uV/K))",0,experimental,1.0,wf_subtracted,6.066303,216.0,F-43m,half-Heusler (C1b / MgAgAs),,"[""Zr"", ""Zr"", ""Zr"", ""Zr"", ""Ni"", ""Ni"", ""Ni"", ""Ni"", ""Sn"", ""Sn"", ""Sn"", ""Sn""]","[[0.0, 0.0, 0.0], [0.0, 0.5, 0.5], [0.5, 0.0, 0.5], [0.5, 0.5, 0.0], [0.25, 0.75, 0.75], [0.25, 0.25, 0.25], [0.75, 0.75, 0.25], [0.75, 0.25, 0.75], [0.5, 0.0, 0.0], [0.5, 0.5, 0.5], [0.0, 0.0, 0.5], [0.0, 0.5, 0.0]]",A,primitive->conventional (x sqrt2),Starrydata (experimental),10.3724/sp.j.1077.2010.00573,https://doi.org/10.3724/sp.j.1077.2010.00573,Starrydata all_curves.csv (release 'latest'),PhononDB (Togo/NIMS MDR),https://mdr.nims.go.jp/datasets/a0b4db6a-be3a-480a-8ec3-fa64481cc7df,"LTC-calc.log unit cell (PBEsol-relaxed), same file as kappa",mp-924129,True,stoichiometric,ZrNiSn
ZrNiSn,5.869349875478539,W/m/K,802.079,"experimental, Wiedemann-Franz: kappa_total - L*T/rho (Kim2015 L(S=194uV/K))",0,experimental,1.0,wf_subtracted,6.066303,216.0,F-43m,half-Heusler (C1b / MgAgAs),,"[""Zr"", ""Zr"", ""Zr"", ""Zr"", ""Ni"", ""Ni"", ""Ni"", ""Ni"", ""Sn"", ""Sn"", ""Sn"", ""Sn""]","[[0.0, 0.0, 0.0], [0.0, 0.5, 0.5], [0.5, 0.0, 0.5], [0.5, 0.5, 0.0], [0.25, 0.75, 0.75], [0.25, 0.25, 0.25], [0.75, 0.75, 0.25], [0.75, 0.25, 0.75], [0.5, 0.0, 0.0], [0.5, 0.5, 0.5], [0.0, 0.0, 0.5], [0.0, 0.5, 0.0]]",A,primitive->conventional (x sqrt2),Starrydata (experimental),10.1016/j.ssc.2004.02.001,https://doi.org/10.1016/j.ssc.2004.02.001,Starrydata all_curves.csv (release 'latest'),PhononDB (Togo/NIMS MDR),https://mdr.nims.go.jp/datasets/a0b4db6a-be3a-480a-8ec3-fa64481cc7df,"LTC-calc.log unit cell (PBEsol-relaxed), same file as kappa",mp-924129,True,stoichiometric,ZrNiSn
ZrNiSn,5.50595532320557,W/m/K,804.7733,"experimental, Wiedemann-Franz: kappa_total - L*T/rho (Kim2015 L(S=212uV/K))",0,experimental,1.0,wf_subtracted,6.066303,216.0,F-43m,half-Heusler (C1b / MgAgAs),,"[""Zr"", ""Zr"", ""Zr"", ""Zr"", ""Ni"", ""Ni"", ""Ni"", ""Ni"", ""Sn"", ""Sn"", ""Sn"", ""Sn""]","[[0.0, 0.0, 0.0], [0.0, 0.5, 0.5], [0.5, 0.0, 0.5], [0.5, 0.5, 0.0], [0.25, 0.75, 0.75], [0.25, 0.25, 0.25], [0.75, 0.75, 0.25], [0.75, 0.25, 0.75], [0.5, 0.0, 0.0], [0.5, 0.5, 0.5], [0.0, 0.0, 0.5], [0.0, 0.5, 0.0]]",A,primitive->conventional (x sqrt2),Starrydata (experimental),10.1039/c4mh00142g,https://doi.org/10.1039/c4mh00142g,Starrydata all_curves.csv (release 'latest'),PhononDB (Togo/NIMS MDR),https://mdr.nims.go.jp/datasets/a0b4db6a-be3a-480a-8ec3-fa64481cc7df,"LTC-calc.log unit cell (PBEsol-relaxed), same file as kappa",mp-924129,True,stoichiometric,ZrNiSn
ZrNiSn,7.383035559831019,W/m/K,819.0624,"experimental, Wiedemann-Franz: kappa_total - L*T/rho (Kim2015 L(S=195uV/K))",0,experimental,1.0,wf_subtracted,6.066303,216.0,F-43m,half-Heusler (C1b / MgAgAs),,"[""Zr"", ""Zr"", ""Zr"", ""Zr"", ""Ni"", ""Ni"", ""Ni"", ""Ni"", ""Sn"", ""Sn"", ""Sn"", ""Sn""]","[[0.0, 0.0, 0.0], [0.0, 0.5, 0.5], [0.5, 0.0, 0.5], [0.5, 0.5, 0.0], [0.25, 0.75, 0.75], [0.25, 0.25, 0.25], [0.75, 0.75, 0.25], [0.75, 0.25, 0.75], [0.5, 0.0, 0.0], [0.5, 0.5, 0.5], [0.0, 0.0, 0.5], [0.0, 0.5, 0.0]]",A,primitive->conventional (x sqrt2),Starrydata (experimental),10.1016/s0925-8388(03)00547-4,https://doi.org/10.1016/s0925-8388(03)00547-4,Starrydata all_curves.csv (release 'latest'),PhononDB (Togo/NIMS MDR),https://mdr.nims.go.jp/datasets/a0b4db6a-be3a-480a-8ec3-fa64481cc7df,"LTC-calc.log unit cell (PBEsol-relaxed), same file as kappa",mp-924129,True,stoichiometric,ZrNiSn
ZrNiSn,4.1781,W/m/K,821.2,experimental (Wiedemann-Franz subtracted),0,experimental,1.0,,6.066303,216.0,F-43m,half-Heusler (C1b / MgAgAs),,"[""Zr"", ""Zr"", ""Zr"", ""Zr"", ""Ni"", ""Ni"", ""Ni"", ""Ni"", ""Sn"", ""Sn"", ""Sn"", ""Sn""]","[[0.0, 0.0, 0.0], [0.0, 0.5, 0.5], [0.5, 0.0, 0.5], [0.5, 0.5, 0.0], [0.25, 0.75, 0.75], [0.25, 0.25, 0.25], [0.75, 0.75, 0.25], [0.75, 0.25, 0.75], [0.5, 0.0, 0.0], [0.5, 0.5, 0.5], [0.0, 0.0, 0.5], [0.0, 0.5, 0.0]]",A,primitive->conventional (x sqrt2),repository mining,10.6084/m9.figshare.29438735,https://github.com/KU-Yifan/PGEC-descriptor-TE-design/blob/main/results/lorenz_number/final_processed_with_kappaL.csv,,PhononDB (Togo/NIMS MDR),https://mdr.nims.go.jp/datasets/a0b4db6a-be3a-480a-8ec3-fa64481cc7df,"LTC-calc.log unit cell (PBEsol-relaxed), same file as kappa",mp-924129,True,stoichiometric,ZrNiSn
ZrNiSn,3.980072,W/m/K,822.0255,"experimental, lattice thermal conductivity as published",0,experimental,1.0,reported_lattice,6.066303,216.0,F-43m,half-Heusler (C1b / MgAgAs),,"[""Zr"", ""Zr"", ""Zr"", ""Zr"", ""Ni"", ""Ni"", ""Ni"", ""Ni"", ""Sn"", ""Sn"", ""Sn"", ""Sn""]","[[0.0, 0.0, 0.0], [0.0, 0.5, 0.5], [0.5, 0.0, 0.5], [0.5, 0.5, 0.0], [0.25, 0.75, 0.75], [0.25, 0.25, 0.25], [0.75, 0.75, 0.25], [0.75, 0.25, 0.75], [0.5, 0.0, 0.0], [0.5, 0.5, 0.5], [0.0, 0.0, 0.5], [0.0, 0.5, 0.0]]",A,primitive->conventional (x sqrt2),Starrydata (experimental),10.1007/s40195-025-01853-x,https://doi.org/10.1007/s40195-025-01853-x,Starrydata all_curves.csv (release 'latest'),PhononDB (Togo/NIMS MDR),https://mdr.nims.go.jp/datasets/a0b4db6a-be3a-480a-8ec3-fa64481cc7df,"LTC-calc.log unit cell (PBEsol-relaxed), same file as kappa",mp-924129,True,stoichiometric,ZrNiSn
ZrNiSn,2.9362836890057653,W/m/K,822.5,"experimental, Wiedemann-Franz: kappa_total - L*T/rho (Kim2015 L(S=203uV/K))",0,experimental,1.0,wf_subtracted,6.066303,216.0,F-43m,half-Heusler (C1b / MgAgAs),,"[""Zr"", ""Zr"", ""Zr"", ""Zr"", ""Ni"", ""Ni"", ""Ni"", ""Ni"", ""Sn"", ""Sn"", ""Sn"", ""Sn""]","[[0.0, 0.0, 0.0], [0.0, 0.5, 0.5], [0.5, 0.0, 0.5], [0.5, 0.5, 0.0], [0.25, 0.75, 0.75], [0.25, 0.25, 0.25], [0.75, 0.75, 0.25], [0.75, 0.25, 0.75], [0.5, 0.0, 0.0], [0.5, 0.5, 0.5], [0.0, 0.0, 0.5], [0.0, 0.5, 0.0]]",A,primitive->conventional (x sqrt2),Starrydata (experimental),10.1021/acsami.9b12599,https://doi.org/10.1021/acsami.9b12599,Starrydata all_curves.csv (release 'latest'),PhononDB (Togo/NIMS MDR),https://mdr.nims.go.jp/datasets/a0b4db6a-be3a-480a-8ec3-fa64481cc7df,"LTC-calc.log unit cell (PBEsol-relaxed), same file as kappa",mp-924129,True,stoichiometric,ZrNiSn
ZrNiSn,4.003922,W/m/K,822.7233,"experimental, lattice thermal conductivity as published",0,experimental,1.0,reported_lattice,6.066303,216.0,F-43m,half-Heusler (C1b / MgAgAs),,"[""Zr"", ""Zr"", ""Zr"", ""Zr"", ""Ni"", ""Ni"", ""Ni"", ""Ni"", ""Sn"", ""Sn"", ""Sn"", ""Sn""]","[[0.0, 0.0, 0.0], [0.0, 0.5, 0.5], [0.5, 0.0, 0.5], [0.5, 0.5, 0.0], [0.25, 0.75, 0.75], [0.25, 0.25, 0.25], [0.75, 0.75, 0.25], [0.75, 0.25, 0.75], [0.5, 0.0, 0.0], [0.5, 0.5, 0.5], [0.0, 0.0, 0.5], [0.0, 0.5, 0.0]]",A,primitive->conventional (x sqrt2),Starrydata (experimental),10.1016/j.nanoen.2020.105372,https://doi.org/10.1016/j.nanoen.2020.105372,Starrydata all_curves.csv (release 'latest'),PhononDB (Togo/NIMS MDR),https://mdr.nims.go.jp/datasets/a0b4db6a-be3a-480a-8ec3-fa64481cc7df,"LTC-calc.log unit cell (PBEsol-relaxed), same file as kappa",mp-924129,True,stoichiometric,ZrNiSn
ZrNiSn,3.8267701730455648,W/m/K,822.8899,"experimental, Wiedemann-Franz: kappa_total - L*T/rho (Kim2015 L(S=231uV/K))",0,experimental,1.0,wf_subtracted,6.066303,216.0,F-43m,half-Heusler (C1b / MgAgAs),,"[""Zr"", ""Zr"", ""Zr"", ""Zr"", ""Ni"", ""Ni"", ""Ni"", ""Ni"", ""Sn"", ""Sn"", ""Sn"", ""Sn""]","[[0.0, 0.0, 0.0], [0.0, 0.5, 0.5], [0.5, 0.0, 0.5], [0.5, 0.5, 0.0], [0.25, 0.75, 0.75], [0.25, 0.25, 0.25], [0.75, 0.75, 0.25], [0.75, 0.25, 0.75], [0.5, 0.0, 0.0], [0.5, 0.5, 0.5], [0.0, 0.0, 0.5], [0.0, 0.5, 0.0]]",A,primitive->conventional (x sqrt2),Starrydata (experimental),10.1016/j.nanoen.2020.105372,https://doi.org/10.1016/j.nanoen.2020.105372,Starrydata all_curves.csv (release 'latest'),PhononDB (Togo/NIMS MDR),https://mdr.nims.go.jp/datasets/a0b4db6a-be3a-480a-8ec3-fa64481cc7df,"LTC-calc.log unit cell (PBEsol-relaxed), same file as kappa",mp-924129,True,stoichiometric,ZrNiSn
ZrNiSn,4.175586709037914,W/m/K,822.8899,"experimental, Wiedemann-Franz: kappa_total - L*T/rho (Kim2015 L(S=227uV/K))",0,experimental,1.0,wf_subtracted,6.066303,216.0,F-43m,half-Heusler (C1b / MgAgAs),,"[""Zr"", ""Zr"", ""Zr"", ""Zr"", ""Ni"", ""Ni"", ""Ni"", ""Ni"", ""Sn"", ""Sn"", ""Sn"", ""Sn""]","[[0.0, 0.0, 0.0], [0.0, 0.5, 0.5], [0.5, 0.0, 0.5], [0.5, 0.5, 0.0], [0.25, 0.75, 0.75], [0.25, 0.25, 0.25], [0.75, 0.75, 0.25], [0.75, 0.25, 0.75], [0.5, 0.0, 0.0], [0.5, 0.5, 0.5], [0.0, 0.0, 0.5], [0.0, 0.5, 0.0]]",A,primitive->conventional (x sqrt2),Starrydata (experimental),10.1016/j.nanoen.2020.105372,https://doi.org/10.1016/j.nanoen.2020.105372,Starrydata all_curves.csv (release 'latest'),PhononDB (Togo/NIMS MDR),https://mdr.nims.go.jp/datasets/a0b4db6a-be3a-480a-8ec3-fa64481cc7df,"LTC-calc.log unit cell (PBEsol-relaxed), same file as kappa",mp-924129,True,stoichiometric,ZrNiSn
ZrNiSn,4.3767933697106,W/m/K,822.8899,"experimental, Wiedemann-Franz: kappa_total - L*T/rho (Kim2015 L(S=227uV/K))",0,experimental,1.0,wf_subtracted,6.066303,216.0,F-43m,half-Heusler (C1b / MgAgAs),,"[""Zr"", ""Zr"", ""Zr"", ""Zr"", ""Ni"", ""Ni"", ""Ni"", ""Ni"", ""Sn"", ""Sn"", ""Sn"", ""Sn""]","[[0.0, 0.0, 0.0], [0.0, 0.5, 0.5], [0.5, 0.0, 0.5], [0.5, 0.5, 0.0], [0.25, 0.75, 0.75], [0.25, 0.25, 0.25], [0.75, 0.75, 0.25], [0.75, 0.25, 0.75], [0.5, 0.0, 0.0], [0.5, 0.5, 0.5], [0.0, 0.0, 0.5], [0.0, 0.5, 0.0]]",A,primitive->conventional (x sqrt2),Starrydata (experimental),10.1016/j.nanoen.2020.105372,https://doi.org/10.1016/j.nanoen.2020.105372,Starrydata all_curves.csv (release 'latest'),PhononDB (Togo/NIMS MDR),https://mdr.nims.go.jp/datasets/a0b4db6a-be3a-480a-8ec3-fa64481cc7df,"LTC-calc.log unit cell (PBEsol-relaxed), same file as kappa",mp-924129,True,stoichiometric,ZrNiSn
ZrNiSn,3.970516977087039,W/m/K,823.1943,"experimental, Wiedemann-Franz: kappa_total - L*T/rho (Kim2015 L(S=182uV/K))",0,experimental,1.0,wf_subtracted,6.066303,216.0,F-43m,half-Heusler (C1b / MgAgAs),,"[""Zr"", ""Zr"", ""Zr"", ""Zr"", ""Ni"", ""Ni"", ""Ni"", ""Ni"", ""Sn"", ""Sn"", ""Sn"", ""Sn""]","[[0.0, 0.0, 0.0], [0.0, 0.5, 0.5], [0.5, 0.0, 0.5], [0.5, 0.5, 0.0], [0.25, 0.75, 0.75], [0.25, 0.25, 0.25], [0.75, 0.75, 0.25], [0.75, 0.25, 0.75], [0.5, 0.0, 0.0], [0.5, 0.5, 0.5], [0.0, 0.0, 0.5], [0.0, 0.5, 0.0]]",A,primitive->conventional (x sqrt2),Starrydata (experimental),10.1007/s40195-025-01853-x,https://doi.org/10.1007/s40195-025-01853-x,Starrydata all_curves.csv (release 'latest'),PhononDB (Togo/NIMS MDR),https://mdr.nims.go.jp/datasets/a0b4db6a-be3a-480a-8ec3-fa64481cc7df,"LTC-calc.log unit cell (PBEsol-relaxed), same file as kappa",mp-924129,True,stoichiometric,ZrNiSn
ZrNiSn,4.213072,W/m/K,823.3183,"experimental, lattice thermal conductivity as published",0,experimental,1.0,reported_lattice,6.066303,216.0,F-43m,half-Heusler (C1b / MgAgAs),,"[""Zr"", ""Zr"", ""Zr"", ""Zr"", ""Ni"", ""Ni"", ""Ni"", ""Ni"", ""Sn"", ""Sn"", ""Sn"", ""Sn""]","[[0.0, 0.0, 0.0], [0.0, 0.5, 0.5], [0.5, 0.0, 0.5], [0.5, 0.5, 0.0], [0.25, 0.75, 0.75], [0.25, 0.25, 0.25], [0.75, 0.75, 0.25], [0.75, 0.25, 0.75], [0.5, 0.0, 0.0], [0.5, 0.5, 0.5], [0.0, 0.0, 0.5], [0.0, 0.5, 0.0]]",A,primitive->conventional (x sqrt2),Starrydata (experimental),10.1016/j.nanoen.2020.105372,https://doi.org/10.1016/j.nanoen.2020.105372,Starrydata all_curves.csv (release 'latest'),PhononDB (Togo/NIMS MDR),https://mdr.nims.go.jp/datasets/a0b4db6a-be3a-480a-8ec3-fa64481cc7df,"LTC-calc.log unit cell (PBEsol-relaxed), same file as kappa",mp-924129,True,stoichiometric,ZrNiSn
ZrNiSn,3.622222,W/m/K,823.411,"experimental, lattice thermal conductivity as published",0,experimental,1.0,reported_lattice,6.066303,216.0,F-43m,half-Heusler (C1b / MgAgAs),,"[""Zr"", ""Zr"", ""Zr"", ""Zr"", ""Ni"", ""Ni"", ""Ni"", ""Ni"", ""Sn"", ""Sn"", ""Sn"", ""Sn""]","[[0.0, 0.0, 0.0], [0.0, 0.5, 0.5], [0.5, 0.0, 0.5], [0.5, 0.5, 0.0], [0.25, 0.75, 0.75], [0.25, 0.25, 0.25], [0.75, 0.75, 0.25], [0.75, 0.25, 0.75], [0.5, 0.0, 0.0], [0.5, 0.5, 0.5], [0.0, 0.0, 0.5], [0.0, 0.5, 0.0]]",A,primitive->conventional (x sqrt2),Starrydata (experimental),10.1016/j.nanoen.2020.105372,https://doi.org/10.1016/j.nanoen.2020.105372,Starrydata all_curves.csv (release 'latest'),PhononDB (Togo/NIMS MDR),https://mdr.nims.go.jp/datasets/a0b4db6a-be3a-480a-8ec3-fa64481cc7df,"LTC-calc.log unit cell (PBEsol-relaxed), same file as kappa",mp-924129,True,stoichiometric,ZrNiSn
ZrNiSn,3.8205,W/m/K,824.85,experimental (Wiedemann-Franz subtracted),0,experimental,1.0,,6.066303,216.0,F-43m,half-Heusler (C1b / MgAgAs),,"[""Zr"", ""Zr"", ""Zr"", ""Zr"", ""Ni"", ""Ni"", ""Ni"", ""Ni"", ""Sn"", ""Sn"", ""Sn"", ""Sn""]","[[0.0, 0.0, 0.0], [0.0, 0.5, 0.5], [0.5, 0.0, 0.5], [0.5, 0.5, 0.0], [0.25, 0.75, 0.75], [0.25, 0.25, 0.25], [0.75, 0.75, 0.25], [0.75, 0.25, 0.75], [0.5, 0.0, 0.0], [0.5, 0.5, 0.5], [0.0, 0.0, 0.5], [0.0, 0.5, 0.0]]",A,primitive->conventional (x sqrt2),repository mining,10.6084/m9.figshare.29438735,https://github.com/KU-Yifan/PGEC-descriptor-TE-design/blob/main/results/lorenz_number/final_processed_with_kappaL.csv,,PhononDB (Togo/NIMS MDR),https://mdr.nims.go.jp/datasets/a0b4db6a-be3a-480a-8ec3-fa64481cc7df,"LTC-calc.log unit cell (PBEsol-relaxed), same file as kappa",mp-924129,True,stoichiometric,ZrNiSn
ZrNiSn,3.891006354201061,W/m/K,825.67,"experimental, Wiedemann-Franz: kappa_total - L*T/rho (Kim2015 L(S=224uV/K))",0,experimental,1.0,wf_subtracted,6.066303,216.0,F-43m,half-Heusler (C1b / MgAgAs),,"[""Zr"", ""Zr"", ""Zr"", ""Zr"", ""Ni"", ""Ni"", ""Ni"", ""Ni"", ""Sn"", ""Sn"", ""Sn"", ""Sn""]","[[0.0, 0.0, 0.0], [0.0, 0.5, 0.5], [0.5, 0.0, 0.5], [0.5, 0.5, 0.0], [0.25, 0.75, 0.75], [0.25, 0.25, 0.25], [0.75, 0.75, 0.25], [0.75, 0.25, 0.75], [0.5, 0.0, 0.0], [0.5, 0.5, 0.5], [0.0, 0.0, 0.5], [0.0, 0.5, 0.0]]",A,primitive->conventional (x sqrt2),Starrydata (experimental),10.1021/acsami.9b21517,https://doi.org/10.1021/acsami.9b21517,Starrydata all_curves.csv (release 'latest'),PhononDB (Togo/NIMS MDR),https://mdr.nims.go.jp/datasets/a0b4db6a-be3a-480a-8ec3-fa64481cc7df,"LTC-calc.log unit cell (PBEsol-relaxed), same file as kappa",mp-924129,True,stoichiometric,ZrNiSn
ZrNiSn,4.3747,W/m/K,826.06,experimental (Wiedemann-Franz subtracted),0,experimental,1.0,,6.066303,216.0,F-43m,half-Heusler (C1b / MgAgAs),,"[""Zr"", ""Zr"", ""Zr"", ""Zr"", ""Ni"", ""Ni"", ""Ni"", ""Ni"", ""Sn"", ""Sn"", ""Sn"", ""Sn""]","[[0.0, 0.0, 0.0], [0.0, 0.5, 0.5], [0.5, 0.0, 0.5], [0.5, 0.5, 0.0], [0.25, 0.75, 0.75], [0.25, 0.25, 0.25], [0.75, 0.75, 0.25], [0.75, 0.25, 0.75], [0.5, 0.0, 0.0], [0.5, 0.5, 0.5], [0.0, 0.0, 0.5], [0.0, 0.5, 0.0]]",A,primitive->conventional (x sqrt2),repository mining,10.6084/m9.figshare.29438735,https://github.com/KU-Yifan/PGEC-descriptor-TE-design/blob/main/results/lorenz_number/final_processed_with_kappaL.csv,,PhononDB (Togo/NIMS MDR),https://mdr.nims.go.jp/datasets/a0b4db6a-be3a-480a-8ec3-fa64481cc7df,"LTC-calc.log unit cell (PBEsol-relaxed), same file as kappa",mp-924129,True,stoichiometric,ZrNiSn
ZrNiSn,5.575411307415818,W/m/K,826.253,"experimental, Wiedemann-Franz: kappa_total - L*T/rho (Kim2015 L(S=210uV/K))",0,experimental,1.0,wf_subtracted,6.066303,216.0,F-43m,half-Heusler (C1b / MgAgAs),,"[""Zr"", ""Zr"", ""Zr"", ""Zr"", ""Ni"", ""Ni"", ""Ni"", ""Ni"", ""Sn"", ""Sn"", ""Sn"", ""Sn""]","[[0.0, 0.0, 0.0], [0.0, 0.5, 0.5], [0.5, 0.0, 0.5], [0.5, 0.5, 0.0], [0.25, 0.75, 0.75], [0.25, 0.25, 0.25], [0.75, 0.75, 0.25], [0.75, 0.25, 0.75], [0.5, 0.0, 0.0], [0.5, 0.5, 0.5], [0.0, 0.0, 0.5], [0.0, 0.5, 0.0]]",A,primitive->conventional (x sqrt2),Starrydata (experimental),10.1039/c4mh00142g,https://doi.org/10.1039/c4mh00142g,Starrydata all_curves.csv (release 'latest'),PhononDB (Togo/NIMS MDR),https://mdr.nims.go.jp/datasets/a0b4db6a-be3a-480a-8ec3-fa64481cc7df,"LTC-calc.log unit cell (PBEsol-relaxed), same file as kappa",mp-924129,True,stoichiometric,ZrNiSn
ZrNiSn,1.873776058847607,W/m/K,827.8701,"experimental, Wiedemann-Franz: kappa_total - L*T/rho (Kim2015 L(S=228uV/K))",0,experimental,1.0,wf_subtracted,6.066303,216.0,F-43m,half-Heusler (C1b / MgAgAs),,"[""Zr"", ""Zr"", ""Zr"", ""Zr"", ""Ni"", ""Ni"", ""Ni"", ""Ni"", ""Sn"", ""Sn"", ""Sn"", ""Sn""]","[[0.0, 0.0, 0.0], [0.0, 0.5, 0.5], [0.5, 0.0, 0.5], [0.5, 0.5, 0.0], [0.25, 0.75, 0.75], [0.25, 0.25, 0.25], [0.75, 0.75, 0.25], [0.75, 0.25, 0.75], [0.5, 0.0, 0.0], [0.5, 0.5, 0.5], [0.0, 0.0, 0.5], [0.0, 0.5, 0.0]]",A,primitive->conventional (x sqrt2),Starrydata (experimental),10.1016/j.actamat.2015.11.022,https://doi.org/10.1016/j.actamat.2015.11.022,Starrydata all_curves.csv (release 'latest'),PhononDB (Togo/NIMS MDR),https://mdr.nims.go.jp/datasets/a0b4db6a-be3a-480a-8ec3-fa64481cc7df,"LTC-calc.log unit cell (PBEsol-relaxed), same file as kappa",mp-924129,True,stoichiometric,ZrNiSn
ZrNiSn,3.786849560709221,W/m/K,828.7,"experimental, Wiedemann-Franz: kappa_total - L*T/rho (Kim2015 L(S=208uV/K))",0,experimental,1.0,wf_subtracted,6.066303,216.0,F-43m,half-Heusler (C1b / MgAgAs),,"[""Zr"", ""Zr"", ""Zr"", ""Zr"", ""Ni"", ""Ni"", ""Ni"", ""Ni"", ""Sn"", ""Sn"", ""Sn"", ""Sn""]","[[0.0, 0.0, 0.0], [0.0, 0.5, 0.5], [0.5, 0.0, 0.5], [0.5, 0.5, 0.0], [0.25, 0.75, 0.75], [0.25, 0.25, 0.25], [0.75, 0.75, 0.25], [0.75, 0.25, 0.75], [0.5, 0.0, 0.0], [0.5, 0.5, 0.5], [0.0, 0.0, 0.5], [0.0, 0.5, 0.0]]",A,primitive->conventional (x sqrt2),Starrydata (experimental),10.1021/acsami.9b00648,https://doi.org/10.1021/acsami.9b00648,Starrydata all_curves.csv (release 'latest'),PhononDB (Togo/NIMS MDR),https://mdr.nims.go.jp/datasets/a0b4db6a-be3a-480a-8ec3-fa64481cc7df,"LTC-calc.log unit cell (PBEsol-relaxed), same file as kappa",mp-924129,True,stoichiometric,ZrNiSn
ZrNiSn,3.796679,W/m/K,829.5007,"experimental, lattice thermal conductivity as published",0,experimental,1.0,reported_lattice,6.066303,216.0,F-43m,half-Heusler (C1b / MgAgAs),,"[""Zr"", ""Zr"", ""Zr"", ""Zr"", ""Ni"", ""Ni"", ""Ni"", ""Ni"", ""Sn"", ""Sn"", ""Sn"", ""Sn""]","[[0.0, 0.0, 0.0], [0.0, 0.5, 0.5], [0.5, 0.0, 0.5], [0.5, 0.5, 0.0], [0.25, 0.75, 0.75], [0.25, 0.25, 0.25], [0.75, 0.75, 0.25], [0.75, 0.25, 0.75], [0.5, 0.0, 0.0], [0.5, 0.5, 0.5], [0.0, 0.0, 0.5], [0.0, 0.5, 0.0]]",A,primitive->conventional (x sqrt2),Starrydata (experimental),10.1007/s10853-019-03623-4,https://doi.org/10.1007/s10853-019-03623-4,Starrydata all_curves.csv (release 'latest'),PhononDB (Togo/NIMS MDR),https://mdr.nims.go.jp/datasets/a0b4db6a-be3a-480a-8ec3-fa64481cc7df,"LTC-calc.log unit cell (PBEsol-relaxed), same file as kappa",mp-924129,True,stoichiometric,ZrNiSn
ZrNiSn,1.8414495485811373,W/m/K,831.6518,"experimental, Wiedemann-Franz: kappa_total - L*T/rho (Kim2015 L(S=227uV/K))",0,experimental,1.0,wf_subtracted,6.066303,216.0,F-43m,half-Heusler (C1b / MgAgAs),,"[""Zr"", ""Zr"", ""Zr"", ""Zr"", ""Ni"", ""Ni"", ""Ni"", ""Ni"", ""Sn"", ""Sn"", ""Sn"", ""Sn""]","[[0.0, 0.0, 0.0], [0.0, 0.5, 0.5], [0.5, 0.0, 0.5], [0.5, 0.5, 0.0], [0.25, 0.75, 0.75], [0.25, 0.25, 0.25], [0.75, 0.75, 0.25], [0.75, 0.25, 0.75], [0.5, 0.0, 0.0], [0.5, 0.5, 0.5], [0.0, 0.0, 0.5], [0.0, 0.5, 0.0]]",A,primitive->conventional (x sqrt2),Starrydata (experimental),10.1016/j.actamat.2015.11.022,https://doi.org/10.1016/j.actamat.2015.11.022,Starrydata all_curves.csv (release 'latest'),PhononDB (Togo/NIMS MDR),https://mdr.nims.go.jp/datasets/a0b4db6a-be3a-480a-8ec3-fa64481cc7df,"LTC-calc.log unit cell (PBEsol-relaxed), same file as kappa",mp-924129,True,stoichiometric,ZrNiSn
ZrNiSn,3.880157,W/m/K,834.8089,"experimental, lattice thermal conductivity as published",0,experimental,1.0,reported_lattice,6.066303,216.0,F-43m,half-Heusler (C1b / MgAgAs),,"[""Zr"", ""Zr"", ""Zr"", ""Zr"", ""Ni"", ""Ni"", ""Ni"", ""Ni"", ""Sn"", ""Sn"", ""Sn"", ""Sn""]","[[0.0, 0.0, 0.0], [0.0, 0.5, 0.5], [0.5, 0.0, 0.5], [0.5, 0.5, 0.0], [0.25, 0.75, 0.75], [0.25, 0.25, 0.25], [0.75, 0.75, 0.25], [0.75, 0.25, 0.75], [0.5, 0.0, 0.0], [0.5, 0.5, 0.5], [0.0, 0.0, 0.5], [0.0, 0.5, 0.0]]",A,primitive->conventional (x sqrt2),Starrydata (experimental),10.1021/acsaem.9b01740,https://doi.org/10.1021/acsaem.9b01740,Starrydata all_curves.csv (release 'latest'),PhononDB (Togo/NIMS MDR),https://mdr.nims.go.jp/datasets/a0b4db6a-be3a-480a-8ec3-fa64481cc7df,"LTC-calc.log unit cell (PBEsol-relaxed), same file as kappa",mp-924129,True,stoichiometric,ZrNiSn
ZrNiSn,3.8529,W/m/K,835.95,experimental (Wiedemann-Franz subtracted),0,experimental,1.0,,6.066303,216.0,F-43m,half-Heusler (C1b / MgAgAs),,"[""Zr"", ""Zr"", ""Zr"", ""Zr"", ""Ni"", ""Ni"", ""Ni"", ""Ni"", ""Sn"", ""Sn"", ""Sn"", ""Sn""]","[[0.0, 0.0, 0.0], [0.0, 0.5, 0.5], [0.5, 0.0, 0.5], [0.5, 0.5, 0.0], [0.25, 0.75, 0.75], [0.25, 0.25, 0.25], [0.75, 0.75, 0.25], [0.75, 0.25, 0.75], [0.5, 0.0, 0.0], [0.5, 0.5, 0.5], [0.0, 0.0, 0.5], [0.0, 0.5, 0.0]]",A,primitive->conventional (x sqrt2),repository mining,10.6084/m9.figshare.29438735,https://github.com/KU-Yifan/PGEC-descriptor-TE-design/blob/main/results/lorenz_number/final_processed_with_kappaL.csv,,PhononDB (Togo/NIMS MDR),https://mdr.nims.go.jp/datasets/a0b4db6a-be3a-480a-8ec3-fa64481cc7df,"LTC-calc.log unit cell (PBEsol-relaxed), same file as kappa",mp-924129,True,stoichiometric,ZrNiSn
ZrNiSn,3.83088403332837,W/m/K,839.3393,"experimental, kappa_total - MEASURED kappa_e (no Lorenz assumption)",0,experimental,1.0,total_minus_measured_ke,6.066303,216.0,F-43m,half-Heusler (C1b / MgAgAs),,"[""Zr"", ""Zr"", ""Zr"", ""Zr"", ""Ni"", ""Ni"", ""Ni"", ""Ni"", ""Sn"", ""Sn"", ""Sn"", ""Sn""]","[[0.0, 0.0, 0.0], [0.0, 0.5, 0.5], [0.5, 0.0, 0.5], [0.5, 0.5, 0.0], [0.25, 0.75, 0.75], [0.25, 0.25, 0.25], [0.75, 0.75, 0.25], [0.75, 0.25, 0.75], [0.5, 0.0, 0.0], [0.5, 0.5, 0.5], [0.0, 0.0, 0.5], [0.0, 0.5, 0.0]]",A,primitive->conventional (x sqrt2),Starrydata (experimental),10.1021/acsaem.9b01740,https://doi.org/10.1021/acsaem.9b01740,Starrydata all_curves.csv (release 'latest'),PhononDB (Togo/NIMS MDR),https://mdr.nims.go.jp/datasets/a0b4db6a-be3a-480a-8ec3-fa64481cc7df,"LTC-calc.log unit cell (PBEsol-relaxed), same file as kappa",mp-924129,True,stoichiometric,ZrNiSn
ZrNiSn,5.573100962531992,W/m/K,845.3461,"experimental, Wiedemann-Franz: kappa_total - L*T/rho (Kim2015 L(S=207uV/K))",0,experimental,1.0,wf_subtracted,6.066303,216.0,F-43m,half-Heusler (C1b / MgAgAs),,"[""Zr"", ""Zr"", ""Zr"", ""Zr"", ""Ni"", ""Ni"", ""Ni"", ""Ni"", ""Sn"", ""Sn"", ""Sn"", ""Sn""]","[[0.0, 0.0, 0.0], [0.0, 0.5, 0.5], [0.5, 0.0, 0.5], [0.5, 0.5, 0.0], [0.25, 0.75, 0.75], [0.25, 0.25, 0.25], [0.75, 0.75, 0.25], [0.75, 0.25, 0.75], [0.5, 0.0, 0.0], [0.5, 0.5, 0.5], [0.0, 0.0, 0.5], [0.0, 0.5, 0.0]]",A,primitive->conventional (x sqrt2),Starrydata (experimental),10.1039/c4mh00142g,https://doi.org/10.1039/c4mh00142g,Starrydata all_curves.csv (release 'latest'),PhononDB (Togo/NIMS MDR),https://mdr.nims.go.jp/datasets/a0b4db6a-be3a-480a-8ec3-fa64481cc7df,"LTC-calc.log unit cell (PBEsol-relaxed), same file as kappa",mp-924129,True,stoichiometric,ZrNiSn
ZrNiSn,5.490357026269143,W/m/K,846.5426,"experimental, Wiedemann-Franz: kappa_total - L*T/rho (Kim2015 L(S=188uV/K))",0,experimental,1.0,wf_subtracted,6.066303,216.0,F-43m,half-Heusler (C1b / MgAgAs),,"[""Zr"", ""Zr"", ""Zr"", ""Zr"", ""Ni"", ""Ni"", ""Ni"", ""Ni"", ""Sn"", ""Sn"", ""Sn"", ""Sn""]","[[0.0, 0.0, 0.0], [0.0, 0.5, 0.5], [0.5, 0.0, 0.5], [0.5, 0.5, 0.0], [0.25, 0.75, 0.75], [0.25, 0.25, 0.25], [0.75, 0.75, 0.25], [0.75, 0.25, 0.75], [0.5, 0.0, 0.0], [0.5, 0.5, 0.5], [0.0, 0.0, 0.5], [0.0, 0.5, 0.0]]",A,primitive->conventional (x sqrt2),Starrydata (experimental),10.3724/sp.j.1077.2010.00573,https://doi.org/10.3724/sp.j.1077.2010.00573,Starrydata all_curves.csv (release 'latest'),PhononDB (Togo/NIMS MDR),https://mdr.nims.go.jp/datasets/a0b4db6a-be3a-480a-8ec3-fa64481cc7df,"LTC-calc.log unit cell (PBEsol-relaxed), same file as kappa",mp-924129,True,stoichiometric,ZrNiSn
ZrNiSn,5.567705249632884,W/m/K,851.416,"experimental, Wiedemann-Franz: kappa_total - L*T/rho (Kim2015 L(S=174uV/K))",0,experimental,1.0,wf_subtracted,6.066303,216.0,F-43m,half-Heusler (C1b / MgAgAs),,"[""Zr"", ""Zr"", ""Zr"", ""Zr"", ""Ni"", ""Ni"", ""Ni"", ""Ni"", ""Sn"", ""Sn"", ""Sn"", ""Sn""]","[[0.0, 0.0, 0.0], [0.0, 0.5, 0.5], [0.5, 0.0, 0.5], [0.5, 0.5, 0.0], [0.25, 0.75, 0.75], [0.25, 0.25, 0.25], [0.75, 0.75, 0.25], [0.75, 0.25, 0.75], [0.5, 0.0, 0.0], [0.5, 0.5, 0.5], [0.0, 0.0, 0.5], [0.0, 0.5, 0.0]]",A,primitive->conventional (x sqrt2),Starrydata (experimental),10.1063/1.1425459,https://doi.org/10.1063/1.1425459,Starrydata all_curves.csv (release 'latest'),PhononDB (Togo/NIMS MDR),https://mdr.nims.go.jp/datasets/a0b4db6a-be3a-480a-8ec3-fa64481cc7df,"LTC-calc.log unit cell (PBEsol-relaxed), same file as kappa",mp-924129,True,stoichiometric,ZrNiSn
ZrNiSn,5.834446408695307,W/m/K,853.6383,"experimental, Wiedemann-Franz: kappa_total - L*T/rho (Kim2015 L(S=188uV/K))",0,experimental,1.0,wf_subtracted,6.066303,216.0,F-43m,half-Heusler (C1b / MgAgAs),,"[""Zr"", ""Zr"", ""Zr"", ""Zr"", ""Ni"", ""Ni"", ""Ni"", ""Ni"", ""Sn"", ""Sn"", ""Sn"", ""Sn""]","[[0.0, 0.0, 0.0], [0.0, 0.5, 0.5], [0.5, 0.0, 0.5], [0.5, 0.5, 0.0], [0.25, 0.75, 0.75], [0.25, 0.25, 0.25], [0.75, 0.75, 0.25], [0.75, 0.25, 0.75], [0.5, 0.0, 0.0], [0.5, 0.5, 0.5], [0.0, 0.0, 0.5], [0.0, 0.5, 0.0]]",A,primitive->conventional (x sqrt2),Starrydata (experimental),10.1016/j.ssc.2004.02.001,https://doi.org/10.1016/j.ssc.2004.02.001,Starrydata all_curves.csv (release 'latest'),PhononDB (Togo/NIMS MDR),https://mdr.nims.go.jp/datasets/a0b4db6a-be3a-480a-8ec3-fa64481cc7df,"LTC-calc.log unit cell (PBEsol-relaxed), same file as kappa",mp-924129,True,stoichiometric,ZrNiSn
ZrNiSn,8.728238916307028,W/m/K,860.4206,"experimental, Wiedemann-Franz: kappa_total - L*T/rho (Kim2015 L(S=246uV/K))",0,experimental,1.0,wf_subtracted,6.066303,216.0,F-43m,half-Heusler (C1b / MgAgAs),,"[""Zr"", ""Zr"", ""Zr"", ""Zr"", ""Ni"", ""Ni"", ""Ni"", ""Ni"", ""Sn"", ""Sn"", ""Sn"", ""Sn""]","[[0.0, 0.0, 0.0], [0.0, 0.5, 0.5], [0.5, 0.0, 0.5], [0.5, 0.5, 0.0], [0.25, 0.75, 0.75], [0.25, 0.25, 0.25], [0.75, 0.75, 0.25], [0.75, 0.25, 0.75], [0.5, 0.0, 0.0], [0.5, 0.5, 0.5], [0.0, 0.0, 0.5], [0.0, 0.5, 0.0]]",A,primitive->conventional (x sqrt2),Starrydata (experimental),10.1109/ict.2005.1519956,https://doi.org/10.1109/ict.2005.1519956,Starrydata all_curves.csv (release 'latest'),PhononDB (Togo/NIMS MDR),https://mdr.nims.go.jp/datasets/a0b4db6a-be3a-480a-8ec3-fa64481cc7df,"LTC-calc.log unit cell (PBEsol-relaxed), same file as kappa",mp-924129,True,stoichiometric,ZrNiSn
ZrNiSn,4.937865637872624,W/m/K,864.5449,"experimental, Wiedemann-Franz: kappa_total - L*T/rho (Kim2015 L(S=192uV/K))",0,experimental,1.0,wf_subtracted,6.066303,216.0,F-43m,half-Heusler (C1b / MgAgAs),,"[""Zr"", ""Zr"", ""Zr"", ""Zr"", ""Ni"", ""Ni"", ""Ni"", ""Ni"", ""Sn"", ""Sn"", ""Sn"", ""Sn""]","[[0.0, 0.0, 0.0], [0.0, 0.5, 0.5], [0.5, 0.0, 0.5], [0.5, 0.5, 0.0], [0.25, 0.75, 0.75], [0.25, 0.25, 0.25], [0.75, 0.75, 0.25], [0.75, 0.25, 0.75], [0.5, 0.0, 0.0], [0.5, 0.5, 0.5], [0.0, 0.0, 0.5], [0.0, 0.5, 0.0]]",A,primitive->conventional (x sqrt2),Starrydata (experimental),10.1016/j.actamat.2010.04.028,https://doi.org/10.1016/j.actamat.2010.04.028,Starrydata all_curves.csv (release 'latest'),PhononDB (Togo/NIMS MDR),https://mdr.nims.go.jp/datasets/a0b4db6a-be3a-480a-8ec3-fa64481cc7df,"LTC-calc.log unit cell (PBEsol-relaxed), same file as kappa",mp-924129,True,stoichiometric,ZrNiSn
ZrNiSn,2.701815,W/m/K,865.4776,"experimental, lattice thermal conductivity as published",0,experimental,1.0,reported_lattice,6.066303,216.0,F-43m,half-Heusler (C1b / MgAgAs),,"[""Zr"", ""Zr"", ""Zr"", ""Zr"", ""Ni"", ""Ni"", ""Ni"", ""Ni"", ""Sn"", ""Sn"", ""Sn"", ""Sn""]","[[0.0, 0.0, 0.0], [0.0, 0.5, 0.5], [0.5, 0.0, 0.5], [0.5, 0.5, 0.0], [0.25, 0.75, 0.75], [0.25, 0.25, 0.25], [0.75, 0.75, 0.25], [0.75, 0.25, 0.75], [0.5, 0.0, 0.0], [0.5, 0.5, 0.5], [0.0, 0.0, 0.5], [0.0, 0.5, 0.0]]",A,primitive->conventional (x sqrt2),Starrydata (experimental),10.1063/1.4730436,https://doi.org/10.1063/1.4730436,Starrydata all_curves.csv (release 'latest'),PhononDB (Togo/NIMS MDR),https://mdr.nims.go.jp/datasets/a0b4db6a-be3a-480a-8ec3-fa64481cc7df,"LTC-calc.log unit cell (PBEsol-relaxed), same file as kappa",mp-924129,True,stoichiometric,ZrNiSn
ZrNiSn,2.877673040156367,W/m/K,869.8,"experimental, Wiedemann-Franz: kappa_total - L*T/rho (Kim2015 L(S=195uV/K))",0,experimental,1.0,wf_subtracted,6.066303,216.0,F-43m,half-Heusler (C1b / MgAgAs),,"[""Zr"", ""Zr"", ""Zr"", ""Zr"", ""Ni"", ""Ni"", ""Ni"", ""Ni"", ""Sn"", ""Sn"", ""Sn"", ""Sn""]","[[0.0, 0.0, 0.0], [0.0, 0.5, 0.5], [0.5, 0.0, 0.5], [0.5, 0.5, 0.0], [0.25, 0.75, 0.75], [0.25, 0.25, 0.25], [0.75, 0.75, 0.25], [0.75, 0.25, 0.75], [0.5, 0.0, 0.0], [0.5, 0.5, 0.5], [0.0, 0.0, 0.5], [0.0, 0.5, 0.0]]",A,primitive->conventional (x sqrt2),Starrydata (experimental),10.1021/acsami.9b12599,https://doi.org/10.1021/acsami.9b12599,Starrydata all_curves.csv (release 'latest'),PhononDB (Togo/NIMS MDR),https://mdr.nims.go.jp/datasets/a0b4db6a-be3a-480a-8ec3-fa64481cc7df,"LTC-calc.log unit cell (PBEsol-relaxed), same file as kappa",mp-924129,True,stoichiometric,ZrNiSn
ZrNiSn,3.923441712121633,W/m/K,869.8687,"experimental, Wiedemann-Franz: kappa_total - L*T/rho (Kim2015 L(S=182uV/K))",0,experimental,1.0,wf_subtracted,6.066303,216.0,F-43m,half-Heusler (C1b / MgAgAs),,"[""Zr"", ""Zr"", ""Zr"", ""Zr"", ""Ni"", ""Ni"", ""Ni"", ""Ni"", ""Sn"", ""Sn"", ""Sn"", ""Sn""]","[[0.0, 0.0, 0.0], [0.0, 0.5, 0.5], [0.5, 0.0, 0.5], [0.5, 0.5, 0.0], [0.25, 0.75, 0.75], [0.25, 0.25, 0.25], [0.75, 0.75, 0.25], [0.75, 0.25, 0.75], [0.5, 0.0, 0.0], [0.5, 0.5, 0.5], [0.0, 0.0, 0.5], [0.0, 0.5, 0.0]]",A,primitive->conventional (x sqrt2),Starrydata (experimental),10.1007/s40195-025-01853-x,https://doi.org/10.1007/s40195-025-01853-x,Starrydata all_curves.csv (release 'latest'),PhononDB (Togo/NIMS MDR),https://mdr.nims.go.jp/datasets/a0b4db6a-be3a-480a-8ec3-fa64481cc7df,"LTC-calc.log unit cell (PBEsol-relaxed), same file as kappa",mp-924129,True,stoichiometric,ZrNiSn
ZrNiSn,7.547356897643333,W/m/K,871.0096,"experimental, Wiedemann-Franz: kappa_total - L*T/rho (Kim2015 L(S=192uV/K))",0,experimental,1.0,wf_subtracted,6.066303,216.0,F-43m,half-Heusler (C1b / MgAgAs),,"[""Zr"", ""Zr"", ""Zr"", ""Zr"", ""Ni"", ""Ni"", ""Ni"", ""Ni"", ""Sn"", ""Sn"", ""Sn"", ""Sn""]","[[0.0, 0.0, 0.0], [0.0, 0.5, 0.5], [0.5, 0.0, 0.5], [0.5, 0.5, 0.0], [0.25, 0.75, 0.75], [0.25, 0.25, 0.25], [0.75, 0.75, 0.25], [0.75, 0.25, 0.75], [0.5, 0.0, 0.0], [0.5, 0.5, 0.5], [0.0, 0.0, 0.5], [0.0, 0.5, 0.0]]",A,primitive->conventional (x sqrt2),Starrydata (experimental),10.1016/s0925-8388(03)00547-4,https://doi.org/10.1016/s0925-8388(03)00547-4,Starrydata all_curves.csv (release 'latest'),PhononDB (Togo/NIMS MDR),https://mdr.nims.go.jp/datasets/a0b4db6a-be3a-480a-8ec3-fa64481cc7df,"LTC-calc.log unit cell (PBEsol-relaxed), same file as kappa",mp-924129,True,stoichiometric,ZrNiSn
ZrNiSn,3.9566091988646312,W/m/K,871.0325,"experimental, Wiedemann-Franz: kappa_total - L*T/rho (Kim2015 L(S=150uV/K))",0,experimental,1.0,wf_subtracted,6.066303,216.0,F-43m,half-Heusler (C1b / MgAgAs),,"[""Zr"", ""Zr"", ""Zr"", ""Zr"", ""Ni"", ""Ni"", ""Ni"", ""Ni"", ""Sn"", ""Sn"", ""Sn"", ""Sn""]","[[0.0, 0.0, 0.0], [0.0, 0.5, 0.5], [0.5, 0.0, 0.5], [0.5, 0.5, 0.0], [0.25, 0.75, 0.75], [0.25, 0.25, 0.25], [0.75, 0.75, 0.25], [0.75, 0.25, 0.75], [0.5, 0.0, 0.0], [0.5, 0.5, 0.5], [0.0, 0.0, 0.5], [0.0, 0.5, 0.0]]",A,primitive->conventional (x sqrt2),Starrydata (experimental),10.1080/19475411.2011.637994,https://doi.org/10.1080/19475411.2011.637994,Starrydata all_curves.csv (release 'latest'),PhononDB (Togo/NIMS MDR),https://mdr.nims.go.jp/datasets/a0b4db6a-be3a-480a-8ec3-fa64481cc7df,"LTC-calc.log unit cell (PBEsol-relaxed), same file as kappa",mp-924129,True,stoichiometric,ZrNiSn
ZrNiSn,3.141104627718202,W/m/K,872.26,"experimental, Wiedemann-Franz: kappa_total - L*T/rho (Kim2015 L(S=202uV/K))",0,experimental,1.0,wf_subtracted,6.066303,216.0,F-43m,half-Heusler (C1b / MgAgAs),,"[""Zr"", ""Zr"", ""Zr"", ""Zr"", ""Ni"", ""Ni"", ""Ni"", ""Ni"", ""Sn"", ""Sn"", ""Sn"", ""Sn""]","[[0.0, 0.0, 0.0], [0.0, 0.5, 0.5], [0.5, 0.0, 0.5], [0.5, 0.5, 0.0], [0.25, 0.75, 0.75], [0.25, 0.25, 0.25], [0.75, 0.75, 0.25], [0.75, 0.25, 0.75], [0.5, 0.0, 0.0], [0.5, 0.5, 0.5], [0.0, 0.0, 0.5], [0.0, 0.5, 0.0]]",A,primitive->conventional (x sqrt2),Starrydata (experimental),10.1021/acsami.1c03525,https://doi.org/10.1021/acsami.1c03525,Starrydata all_curves.csv (release 'latest'),PhononDB (Togo/NIMS MDR),https://mdr.nims.go.jp/datasets/a0b4db6a-be3a-480a-8ec3-fa64481cc7df,"LTC-calc.log unit cell (PBEsol-relaxed), same file as kappa",mp-924129,True,stoichiometric,ZrNiSn
ZrNiSn,4.2666,W/m/K,872.28,experimental (Wiedemann-Franz subtracted),0,experimental,1.0,,6.066303,216.0,F-43m,half-Heusler (C1b / MgAgAs),,"[""Zr"", ""Zr"", ""Zr"", ""Zr"", ""Ni"", ""Ni"", ""Ni"", ""Ni"", ""Sn"", ""Sn"", ""Sn"", ""Sn""]","[[0.0, 0.0, 0.0], [0.0, 0.5, 0.5], [0.5, 0.0, 0.5], [0.5, 0.5, 0.0], [0.25, 0.75, 0.75], [0.25, 0.25, 0.25], [0.75, 0.75, 0.25], [0.75, 0.25, 0.75], [0.5, 0.0, 0.0], [0.5, 0.5, 0.5], [0.0, 0.0, 0.5], [0.0, 0.5, 0.0]]",A,primitive->conventional (x sqrt2),repository mining,10.6084/m9.figshare.29438735,https://github.com/KU-Yifan/PGEC-descriptor-TE-design/blob/main/results/lorenz_number/final_processed_with_kappaL.csv,,PhononDB (Togo/NIMS MDR),https://mdr.nims.go.jp/datasets/a0b4db6a-be3a-480a-8ec3-fa64481cc7df,"LTC-calc.log unit cell (PBEsol-relaxed), same file as kappa",mp-924129,True,stoichiometric,ZrNiSn
ZrNiSn,4.5286,W/m/K,872.28,experimental (Wiedemann-Franz subtracted),0,experimental,1.0,,6.066303,216.0,F-43m,half-Heusler (C1b / MgAgAs),,"[""Zr"", ""Zr"", ""Zr"", ""Zr"", ""Ni"", ""Ni"", ""Ni"", ""Ni"", ""Sn"", ""Sn"", ""Sn"", ""Sn""]","[[0.0, 0.0, 0.0], [0.0, 0.5, 0.5], [0.5, 0.0, 0.5], [0.5, 0.5, 0.0], [0.25, 0.75, 0.75], [0.25, 0.25, 0.25], [0.75, 0.75, 0.25], [0.75, 0.25, 0.75], [0.5, 0.0, 0.0], [0.5, 0.5, 0.5], [0.0, 0.0, 0.5], [0.0, 0.5, 0.0]]",A,primitive->conventional (x sqrt2),repository mining,10.6084/m9.figshare.29438735,https://github.com/KU-Yifan/PGEC-descriptor-TE-design/blob/main/results/lorenz_number/final_processed_with_kappaL.csv,,PhononDB (Togo/NIMS MDR),https://mdr.nims.go.jp/datasets/a0b4db6a-be3a-480a-8ec3-fa64481cc7df,"LTC-calc.log unit cell (PBEsol-relaxed), same file as kappa",mp-924129,True,stoichiometric,ZrNiSn
ZrNiSn,3.795844740601052,W/m/K,872.5,"experimental, Wiedemann-Franz: kappa_total - L*T/rho (Kim2015 L(S=188uV/K))",0,experimental,1.0,wf_subtracted,6.066303,216.0,F-43m,half-Heusler (C1b / MgAgAs),,"[""Zr"", ""Zr"", ""Zr"", ""Zr"", ""Ni"", ""Ni"", ""Ni"", ""Ni"", ""Sn"", ""Sn"", ""Sn"", ""Sn""]","[[0.0, 0.0, 0.0], [0.0, 0.5, 0.5], [0.5, 0.0, 0.5], [0.5, 0.5, 0.0], [0.25, 0.75, 0.75], [0.25, 0.25, 0.25], [0.75, 0.75, 0.25], [0.75, 0.25, 0.75], [0.5, 0.0, 0.0], [0.5, 0.5, 0.5], [0.0, 0.0, 0.5], [0.0, 0.5, 0.0]]",A,primitive->conventional (x sqrt2),Starrydata (experimental),10.1021/acsami.9b00648,https://doi.org/10.1021/acsami.9b00648,Starrydata all_curves.csv (release 'latest'),PhononDB (Togo/NIMS MDR),https://mdr.nims.go.jp/datasets/a0b4db6a-be3a-480a-8ec3-fa64481cc7df,"LTC-calc.log unit cell (PBEsol-relaxed), same file as kappa",mp-924129,True,stoichiometric,ZrNiSn
ZrNiSn,3.285451,W/m/K,872.6415,"experimental, lattice thermal conductivity as published",0,experimental,1.0,reported_lattice,6.066303,216.0,F-43m,half-Heusler (C1b / MgAgAs),,"[""Zr"", ""Zr"", ""Zr"", ""Zr"", ""Ni"", ""Ni"", ""Ni"", ""Ni"", ""Sn"", ""Sn"", ""Sn"", ""Sn""]","[[0.0, 0.0, 0.0], [0.0, 0.5, 0.5], [0.5, 0.0, 0.5], [0.5, 0.5, 0.0], [0.25, 0.75, 0.75], [0.25, 0.25, 0.25], [0.75, 0.75, 0.25], [0.75, 0.25, 0.75], [0.5, 0.0, 0.0], [0.5, 0.5, 0.5], [0.0, 0.0, 0.5], [0.0, 0.5, 0.0]]",A,primitive->conventional (x sqrt2),Starrydata (experimental),10.1063/1.4730436,https://doi.org/10.1063/1.4730436,Starrydata all_curves.csv (release 'latest'),PhononDB (Togo/NIMS MDR),https://mdr.nims.go.jp/datasets/a0b4db6a-be3a-480a-8ec3-fa64481cc7df,"LTC-calc.log unit cell (PBEsol-relaxed), same file as kappa",mp-924129,True,stoichiometric,ZrNiSn
ZrNiSn,4.266124561685308,W/m/K,872.667,"experimental, Wiedemann-Franz: kappa_total - L*T/rho (Kim2015 L(S=222uV/K))",0,experimental,1.0,wf_subtracted,6.066303,216.0,F-43m,half-Heusler (C1b / MgAgAs),,"[""Zr"", ""Zr"", ""Zr"", ""Zr"", ""Ni"", ""Ni"", ""Ni"", ""Ni"", ""Sn"", ""Sn"", ""Sn"", ""Sn""]","[[0.0, 0.0, 0.0], [0.0, 0.5, 0.5], [0.5, 0.0, 0.5], [0.5, 0.5, 0.0], [0.25, 0.75, 0.75], [0.25, 0.25, 0.25], [0.75, 0.75, 0.25], [0.75, 0.25, 0.75], [0.5, 0.0, 0.0], [0.5, 0.5, 0.5], [0.0, 0.0, 0.5], [0.0, 0.5, 0.0]]",A,primitive->conventional (x sqrt2),Starrydata (experimental),10.1016/j.nanoen.2020.105372,https://doi.org/10.1016/j.nanoen.2020.105372,Starrydata all_curves.csv (release 'latest'),PhononDB (Togo/NIMS MDR),https://mdr.nims.go.jp/datasets/a0b4db6a-be3a-480a-8ec3-fa64481cc7df,"LTC-calc.log unit cell (PBEsol-relaxed), same file as kappa",mp-924129,True,stoichiometric,ZrNiSn
