Repository: Shivamrandive747/Thermalconductivity_prediction

# Calibrating first-principles lattice thermal conductivity to experiment

**A curated half-Heusler dataset and a validated transfer function.**

Published first-principles transport calculations of lattice thermal conductivity exceed what
laboratories measure for the same compound by a **median factor of 1.55**. That offset is regular
enough to be removed in closed form:

$$\kappa_L^{\mathrm{expt}}(T) \;=\; \kappa_L^{\mathrm{BTE}}(T)\;\min\!\left[c\left(\tfrac{T}{300}\right)^{p},\,1\right],
\qquad c = 0.51,\quad p = 0.80$$

Inside a domain of applicability declared before the validation set was scored, this places

File: data/Target_Materials/HEUSLER_KAPPA_TRAINING_SET.csv (part 78 of 192)
formula,kappa_L,kappa_units,temperature_K,method,method_tier,tier_name,weight,kappa_basis,struct_a_A,struct_spacegroup,struct_sg_symbol,struct_prototype,struct_site_ordering,struct_species,struct_frac_coords,struct_grade,lattice_convention,source,source_doi,source_url,source_location,struct_source,struct_source_url,struct_source_detail,struct_id,struct_same_paper_as_kappa,stoichiometry,parent_formula
ZrNiSn,4.52818848627436,W/m/K,872.667,"experimental, Wiedemann-Franz: kappa_total - L*T/rho (Kim2015 L(S=223uV/K))",0,experimental,1.0,wf_subtracted,6.066303,216.0,F-43m,half-Heusler (C1b / MgAgAs),,"[""Zr"", ""Zr"", ""Zr"", ""Zr"", ""Ni"", ""Ni"", ""Ni"", ""Ni"", ""Sn"", ""Sn"", ""Sn"", ""Sn""]","[[0.0, 0.0, 0.0], [0.0, 0.5, 0.5], [0.5, 0.0, 0.5], [0.5, 0.5, 0.0], [0.25, 0.75, 0.75], [0.25, 0.25, 0.25], [0.75, 0.75, 0.25], [0.75, 0.25, 0.75], [0.5, 0.0, 0.0], [0.5, 0.5, 0.5], [0.0, 0.0, 0.5], [0.0, 0.5, 0.0]]",A,primitive->conventional (x sqrt2),Starrydata (experimental),10.1016/j.nanoen.2020.105372,https://doi.org/10.1016/j.nanoen.2020.105372,Starrydata all_curves.csv (release 'latest'),PhononDB (Togo/NIMS MDR),https://mdr.nims.go.jp/datasets/a0b4db6a-be3a-480a-8ec3-fa64481cc7df,"LTC-calc.log unit cell (PBEsol-relaxed), same file as kappa",mp-924129,True,stoichiometric,ZrNiSn
ZrNiSn,3.925061,W/m/K,872.6897,"experimental, lattice thermal conductivity as published",0,experimental,1.0,reported_lattice,6.066303,216.0,F-43m,half-Heusler (C1b / MgAgAs),,"[""Zr"", ""Zr"", ""Zr"", ""Zr"", ""Ni"", ""Ni"", ""Ni"", ""Ni"", ""Sn"", ""Sn"", ""Sn"", ""Sn""]","[[0.0, 0.0, 0.0], [0.0, 0.5, 0.5], [0.5, 0.0, 0.5], [0.5, 0.5, 0.0], [0.25, 0.75, 0.75], [0.25, 0.25, 0.25], [0.75, 0.75, 0.25], [0.75, 0.25, 0.75], [0.5, 0.0, 0.0], [0.5, 0.5, 0.5], [0.0, 0.0, 0.5], [0.0, 0.5, 0.0]]",A,primitive->conventional (x sqrt2),Starrydata (experimental),10.1007/s40195-025-01853-x,https://doi.org/10.1007/s40195-025-01853-x,Starrydata all_curves.csv (release 'latest'),PhononDB (Togo/NIMS MDR),https://mdr.nims.go.jp/datasets/a0b4db6a-be3a-480a-8ec3-fa64481cc7df,"LTC-calc.log unit cell (PBEsol-relaxed), same file as kappa",mp-924129,True,stoichiometric,ZrNiSn
ZrNiSn,4.061438,W/m/K,872.9385,"experimental, lattice thermal conductivity as published",0,experimental,1.0,reported_lattice,6.066303,216.0,F-43m,half-Heusler (C1b / MgAgAs),,"[""Zr"", ""Zr"", ""Zr"", ""Zr"", ""Ni"", ""Ni"", ""Ni"", ""Ni"", ""Sn"", ""Sn"", ""Sn"", ""Sn""]","[[0.0, 0.0, 0.0], [0.0, 0.5, 0.5], [0.5, 0.0, 0.5], [0.5, 0.5, 0.0], [0.25, 0.75, 0.75], [0.25, 0.25, 0.25], [0.75, 0.75, 0.25], [0.75, 0.25, 0.75], [0.5, 0.0, 0.0], [0.5, 0.5, 0.5], [0.0, 0.0, 0.5], [0.0, 0.5, 0.0]]",A,primitive->conventional (x sqrt2),Starrydata (experimental),10.1016/j.nanoen.2020.105372,https://doi.org/10.1016/j.nanoen.2020.105372,Starrydata all_curves.csv (release 'latest'),PhononDB (Togo/NIMS MDR),https://mdr.nims.go.jp/datasets/a0b4db6a-be3a-480a-8ec3-fa64481cc7df,"LTC-calc.log unit cell (PBEsol-relaxed), same file as kappa",mp-924129,True,stoichiometric,ZrNiSn
ZrNiSn,3.695425,W/m/K,872.9959,"experimental, lattice thermal conductivity as published",0,experimental,1.0,reported_lattice,6.066303,216.0,F-43m,half-Heusler (C1b / MgAgAs),,"[""Zr"", ""Zr"", ""Zr"", ""Zr"", ""Ni"", ""Ni"", ""Ni"", ""Ni"", ""Sn"", ""Sn"", ""Sn"", ""Sn""]","[[0.0, 0.0, 0.0], [0.0, 0.5, 0.5], [0.5, 0.0, 0.5], [0.5, 0.5, 0.0], [0.25, 0.75, 0.75], [0.25, 0.25, 0.25], [0.75, 0.75, 0.25], [0.75, 0.25, 0.75], [0.5, 0.0, 0.0], [0.5, 0.5, 0.5], [0.0, 0.0, 0.5], [0.0, 0.5, 0.0]]",A,primitive->conventional (x sqrt2),Starrydata (experimental),10.1016/j.nanoen.2020.105372,https://doi.org/10.1016/j.nanoen.2020.105372,Starrydata all_curves.csv (release 'latest'),PhononDB (Togo/NIMS MDR),https://mdr.nims.go.jp/datasets/a0b4db6a-be3a-480a-8ec3-fa64481cc7df,"LTC-calc.log unit cell (PBEsol-relaxed), same file as kappa",mp-924129,True,stoichiometric,ZrNiSn
ZrNiSn,4.05689659207119,W/m/K,873.0855,"experimental, Wiedemann-Franz: kappa_total - L*T/rho (Kim2015 L(S=207uV/K))",0,experimental,1.0,wf_subtracted,6.066303,216.0,F-43m,half-Heusler (C1b / MgAgAs),,"[""Zr"", ""Zr"", ""Zr"", ""Zr"", ""Ni"", ""Ni"", ""Ni"", ""Ni"", ""Sn"", ""Sn"", ""Sn"", ""Sn""]","[[0.0, 0.0, 0.0], [0.0, 0.5, 0.5], [0.5, 0.0, 0.5], [0.5, 0.5, 0.0], [0.25, 0.75, 0.75], [0.25, 0.25, 0.25], [0.75, 0.75, 0.25], [0.75, 0.25, 0.75], [0.5, 0.0, 0.0], [0.5, 0.5, 0.5], [0.0, 0.0, 0.5], [0.0, 0.5, 0.0]]",A,primitive->conventional (x sqrt2),Starrydata (experimental),10.1039/c2ce25119a,https://doi.org/10.1039/c2ce25119a,Starrydata all_curves.csv (release 'latest'),PhononDB (Togo/NIMS MDR),https://mdr.nims.go.jp/datasets/a0b4db6a-be3a-480a-8ec3-fa64481cc7df,"LTC-calc.log unit cell (PBEsol-relaxed), same file as kappa",mp-924129,True,stoichiometric,ZrNiSn
ZrNiSn,3.920877024696532,W/m/K,873.2596,"experimental, Wiedemann-Franz: kappa_total - L*T/rho (Kim2015 L(S=231uV/K))",0,experimental,1.0,wf_subtracted,6.066303,216.0,F-43m,half-Heusler (C1b / MgAgAs),,"[""Zr"", ""Zr"", ""Zr"", ""Zr"", ""Ni"", ""Ni"", ""Ni"", ""Ni"", ""Sn"", ""Sn"", ""Sn"", ""Sn""]","[[0.0, 0.0, 0.0], [0.0, 0.5, 0.5], [0.5, 0.0, 0.5], [0.5, 0.5, 0.0], [0.25, 0.75, 0.75], [0.25, 0.25, 0.25], [0.75, 0.75, 0.25], [0.75, 0.25, 0.75], [0.5, 0.0, 0.0], [0.5, 0.5, 0.5], [0.0, 0.0, 0.5], [0.0, 0.5, 0.0]]",A,primitive->conventional (x sqrt2),Starrydata (experimental),10.1016/j.nanoen.2020.105372,https://doi.org/10.1016/j.nanoen.2020.105372,Starrydata all_curves.csv (release 'latest'),PhononDB (Togo/NIMS MDR),https://mdr.nims.go.jp/datasets/a0b4db6a-be3a-480a-8ec3-fa64481cc7df,"LTC-calc.log unit cell (PBEsol-relaxed), same file as kappa",mp-924129,True,stoichiometric,ZrNiSn
ZrNiSn,4.364613268054374,W/m/K,873.276,"experimental, Wiedemann-Franz: kappa_total - L*T/rho (Kim2015 L(S=202uV/K))",0,experimental,1.0,wf_subtracted,6.066303,216.0,F-43m,half-Heusler (C1b / MgAgAs),,"[""Zr"", ""Zr"", ""Zr"", ""Zr"", ""Ni"", ""Ni"", ""Ni"", ""Ni"", ""Sn"", ""Sn"", ""Sn"", ""Sn""]","[[0.0, 0.0, 0.0], [0.0, 0.5, 0.5], [0.5, 0.0, 0.5], [0.5, 0.5, 0.0], [0.25, 0.75, 0.75], [0.25, 0.25, 0.25], [0.75, 0.75, 0.25], [0.75, 0.25, 0.75], [0.5, 0.0, 0.0], [0.5, 0.5, 0.5], [0.0, 0.0, 0.5], [0.0, 0.5, 0.0]]",A,primitive->conventional (x sqrt2),Starrydata (experimental),10.1039/c2ce25119a,https://doi.org/10.1039/c2ce25119a,Starrydata all_curves.csv (release 'latest'),PhononDB (Togo/NIMS MDR),https://mdr.nims.go.jp/datasets/a0b4db6a-be3a-480a-8ec3-fa64481cc7df,"LTC-calc.log unit cell (PBEsol-relaxed), same file as kappa",mp-924129,True,stoichiometric,ZrNiSn
ZrNiSn,3.9126,W/m/K,873.5,experimental (Wiedemann-Franz subtracted),0,experimental,1.0,,6.066303,216.0,F-43m,half-Heusler (C1b / MgAgAs),,"[""Zr"", ""Zr"", ""Zr"", ""Zr"", ""Ni"", ""Ni"", ""Ni"", ""Ni"", ""Sn"", ""Sn"", ""Sn"", ""Sn""]","[[0.0, 0.0, 0.0], [0.0, 0.5, 0.5], [0.5, 0.0, 0.5], [0.5, 0.5, 0.0], [0.25, 0.75, 0.75], [0.25, 0.25, 0.25], [0.75, 0.75, 0.25], [0.75, 0.25, 0.75], [0.5, 0.0, 0.0], [0.5, 0.5, 0.5], [0.0, 0.0, 0.5], [0.0, 0.5, 0.0]]",A,primitive->conventional (x sqrt2),repository mining,10.6084/m9.figshare.29438735,https://github.com/KU-Yifan/PGEC-descriptor-TE-design/blob/main/results/lorenz_number/final_processed_with_kappaL.csv,,PhononDB (Togo/NIMS MDR),https://mdr.nims.go.jp/datasets/a0b4db6a-be3a-480a-8ec3-fa64481cc7df,"LTC-calc.log unit cell (PBEsol-relaxed), same file as kappa",mp-924129,True,stoichiometric,ZrNiSn
ZrNiSn,4.343791,W/m/K,873.522,"experimental, lattice thermal conductivity as published",0,experimental,1.0,reported_lattice,6.066303,216.0,F-43m,half-Heusler (C1b / MgAgAs),,"[""Zr"", ""Zr"", ""Zr"", ""Zr"", ""Ni"", ""Ni"", ""Ni"", ""Ni"", ""Sn"", ""Sn"", ""Sn"", ""Sn""]","[[0.0, 0.0, 0.0], [0.0, 0.5, 0.5], [0.5, 0.0, 0.5], [0.5, 0.5, 0.0], [0.25, 0.75, 0.75], [0.25, 0.25, 0.25], [0.75, 0.75, 0.25], [0.75, 0.25, 0.75], [0.5, 0.0, 0.0], [0.5, 0.5, 0.5], [0.0, 0.0, 0.5], [0.0, 0.5, 0.0]]",A,primitive->conventional (x sqrt2),Starrydata (experimental),10.1016/j.nanoen.2020.105372,https://doi.org/10.1016/j.nanoen.2020.105372,Starrydata all_curves.csv (release 'latest'),PhononDB (Togo/NIMS MDR),https://mdr.nims.go.jp/datasets/a0b4db6a-be3a-480a-8ec3-fa64481cc7df,"LTC-calc.log unit cell (PBEsol-relaxed), same file as kappa",mp-924129,True,stoichiometric,ZrNiSn
ZrNiSn,3.3185,W/m/K,874.1,experimental (Wiedemann-Franz subtracted),0,experimental,1.0,,6.066303,216.0,F-43m,half-Heusler (C1b / MgAgAs),,"[""Zr"", ""Zr"", ""Zr"", ""Zr"", ""Ni"", ""Ni"", ""Ni"", ""Ni"", ""Sn"", ""Sn"", ""Sn"", ""Sn""]","[[0.0, 0.0, 0.0], [0.0, 0.5, 0.5], [0.5, 0.0, 0.5], [0.5, 0.5, 0.0], [0.25, 0.75, 0.75], [0.25, 0.25, 0.25], [0.75, 0.75, 0.25], [0.75, 0.25, 0.75], [0.5, 0.0, 0.0], [0.5, 0.5, 0.5], [0.0, 0.0, 0.5], [0.0, 0.5, 0.0]]",A,primitive->conventional (x sqrt2),repository mining,10.6084/m9.figshare.29438735,https://github.com/KU-Yifan/PGEC-descriptor-TE-design/blob/main/results/lorenz_number/final_processed_with_kappaL.csv,,PhononDB (Togo/NIMS MDR),https://mdr.nims.go.jp/datasets/a0b4db6a-be3a-480a-8ec3-fa64481cc7df,"LTC-calc.log unit cell (PBEsol-relaxed), same file as kappa",mp-924129,True,stoichiometric,ZrNiSn
ZrNiSn,3.798794,W/m/K,874.6524,"experimental, lattice thermal conductivity as published",0,experimental,1.0,reported_lattice,6.066303,216.0,F-43m,half-Heusler (C1b / MgAgAs),,"[""Zr"", ""Zr"", ""Zr"", ""Zr"", ""Ni"", ""Ni"", ""Ni"", ""Ni"", ""Sn"", ""Sn"", ""Sn"", ""Sn""]","[[0.0, 0.0, 0.0], [0.0, 0.5, 0.5], [0.5, 0.0, 0.5], [0.5, 0.5, 0.0], [0.25, 0.75, 0.75], [0.25, 0.25, 0.25], [0.75, 0.75, 0.25], [0.75, 0.25, 0.75], [0.5, 0.0, 0.0], [0.5, 0.5, 0.5], [0.0, 0.0, 0.5], [0.0, 0.5, 0.0]]",A,primitive->conventional (x sqrt2),Starrydata (experimental),10.1007/s10853-019-03623-4,https://doi.org/10.1007/s10853-019-03623-4,Starrydata all_curves.csv (release 'latest'),PhononDB (Togo/NIMS MDR),https://mdr.nims.go.jp/datasets/a0b4db6a-be3a-480a-8ec3-fa64481cc7df,"LTC-calc.log unit cell (PBEsol-relaxed), same file as kappa",mp-924129,True,stoichiometric,ZrNiSn
ZrNiSn,4.220253398022527,W/m/K,874.8705,"experimental, Wiedemann-Franz: kappa_total - L*T/rho (Kim2015 L(S=184uV/K))",0,experimental,1.0,wf_subtracted,6.066303,216.0,F-43m,half-Heusler (C1b / MgAgAs),,"[""Zr"", ""Zr"", ""Zr"", ""Zr"", ""Ni"", ""Ni"", ""Ni"", ""Ni"", ""Sn"", ""Sn"", ""Sn"", ""Sn""]","[[0.0, 0.0, 0.0], [0.0, 0.5, 0.5], [0.5, 0.0, 0.5], [0.5, 0.5, 0.0], [0.25, 0.75, 0.75], [0.25, 0.25, 0.25], [0.75, 0.75, 0.25], [0.75, 0.25, 0.75], [0.5, 0.0, 0.0], [0.5, 0.5, 0.5], [0.0, 0.0, 0.5], [0.0, 0.5, 0.0]]",A,primitive->conventional (x sqrt2),Starrydata (experimental),10.1039/c2ce25119a,https://doi.org/10.1039/c2ce25119a,Starrydata all_curves.csv (release 'latest'),PhononDB (Togo/NIMS MDR),https://mdr.nims.go.jp/datasets/a0b4db6a-be3a-480a-8ec3-fa64481cc7df,"LTC-calc.log unit cell (PBEsol-relaxed), same file as kappa",mp-924129,True,stoichiometric,ZrNiSn
ZrNiSn,5.364129367020141,W/m/K,874.9253,"experimental, Wiedemann-Franz: kappa_total - L*T/rho (Kim2015 L(S=182uV/K))",0,experimental,1.0,wf_subtracted,6.066303,216.0,F-43m,half-Heusler (C1b / MgAgAs),,"[""Zr"", ""Zr"", ""Zr"", ""Zr"", ""Ni"", ""Ni"", ""Ni"", ""Ni"", ""Sn"", ""Sn"", ""Sn"", ""Sn""]","[[0.0, 0.0, 0.0], [0.0, 0.5, 0.5], [0.5, 0.0, 0.5], [0.5, 0.5, 0.0], [0.25, 0.75, 0.75], [0.25, 0.25, 0.25], [0.75, 0.75, 0.25], [0.75, 0.25, 0.75], [0.5, 0.0, 0.0], [0.5, 0.5, 0.5], [0.0, 0.0, 0.5], [0.0, 0.5, 0.0]]",A,primitive->conventional (x sqrt2),Starrydata (experimental),10.1007/s11664-015-3882-6,https://doi.org/10.1007/s11664-015-3882-6,Starrydata all_curves.csv (release 'latest'),PhononDB (Togo/NIMS MDR),https://mdr.nims.go.jp/datasets/a0b4db6a-be3a-480a-8ec3-fa64481cc7df,"LTC-calc.log unit cell (PBEsol-relaxed), same file as kappa",mp-924129,True,stoichiometric,ZrNiSn
ZrNiSn,4.031809137313468,W/m/K,875.29,"experimental, Wiedemann-Franz: kappa_total - L*T/rho (Kim2015 L(S=218uV/K))",0,experimental,1.0,wf_subtracted,6.066303,216.0,F-43m,half-Heusler (C1b / MgAgAs),,"[""Zr"", ""Zr"", ""Zr"", ""Zr"", ""Ni"", ""Ni"", ""Ni"", ""Ni"", ""Sn"", ""Sn"", ""Sn"", ""Sn""]","[[0.0, 0.0, 0.0], [0.0, 0.5, 0.5], [0.5, 0.0, 0.5], [0.5, 0.5, 0.0], [0.25, 0.75, 0.75], [0.25, 0.25, 0.25], [0.75, 0.75, 0.25], [0.75, 0.25, 0.75], [0.5, 0.0, 0.0], [0.5, 0.5, 0.5], [0.0, 0.0, 0.5], [0.0, 0.5, 0.0]]",A,primitive->conventional (x sqrt2),Starrydata (experimental),10.1021/acsami.9b21517,https://doi.org/10.1021/acsami.9b21517,Starrydata all_curves.csv (release 'latest'),PhononDB (Togo/NIMS MDR),https://mdr.nims.go.jp/datasets/a0b4db6a-be3a-480a-8ec3-fa64481cc7df,"LTC-calc.log unit cell (PBEsol-relaxed), same file as kappa",mp-924129,True,stoichiometric,ZrNiSn
ZrNiSn,5.194504743581287,W/m/K,876.3424,"experimental, Wiedemann-Franz: kappa_total - L*T/rho (Kim2015 L(S=245uV/K))",0,experimental,1.0,wf_subtracted,6.066303,216.0,F-43m,half-Heusler (C1b / MgAgAs),,"[""Zr"", ""Zr"", ""Zr"", ""Zr"", ""Ni"", ""Ni"", ""Ni"", ""Ni"", ""Sn"", ""Sn"", ""Sn"", ""Sn""]","[[0.0, 0.0, 0.0], [0.0, 0.5, 0.5], [0.5, 0.0, 0.5], [0.5, 0.5, 0.0], [0.25, 0.75, 0.75], [0.25, 0.25, 0.25], [0.75, 0.75, 0.25], [0.75, 0.25, 0.75], [0.5, 0.0, 0.0], [0.5, 0.5, 0.5], [0.0, 0.0, 0.5], [0.0, 0.5, 0.0]]",A,primitive->conventional (x sqrt2),Starrydata (experimental),10.1016/j.jallcom.2008.02.041,https://doi.org/10.1016/j.jallcom.2008.02.041,Starrydata all_curves.csv (release 'latest'),PhononDB (Togo/NIMS MDR),https://mdr.nims.go.jp/datasets/a0b4db6a-be3a-480a-8ec3-fa64481cc7df,"LTC-calc.log unit cell (PBEsol-relaxed), same file as kappa",mp-924129,True,stoichiometric,ZrNiSn
ZrNiSn,3.3101117694602165,W/m/K,876.8088,"experimental, Wiedemann-Franz: kappa_total - L*T/rho (Kim2015 L(S=200uV/K))",0,experimental,1.0,wf_subtracted,6.066303,216.0,F-43m,half-Heusler (C1b / MgAgAs),,"[""Zr"", ""Zr"", ""Zr"", ""Zr"", ""Ni"", ""Ni"", ""Ni"", ""Ni"", ""Sn"", ""Sn"", ""Sn"", ""Sn""]","[[0.0, 0.0, 0.0], [0.0, 0.5, 0.5], [0.5, 0.0, 0.5], [0.5, 0.5, 0.0], [0.25, 0.75, 0.75], [0.25, 0.25, 0.25], [0.75, 0.75, 0.25], [0.75, 0.25, 0.75], [0.5, 0.0, 0.0], [0.5, 0.5, 0.5], [0.0, 0.0, 0.5], [0.0, 0.5, 0.0]]",A,primitive->conventional (x sqrt2),Starrydata (experimental),10.1007/s11664-009-1032-8,https://doi.org/10.1007/s11664-009-1032-8,Starrydata all_curves.csv (release 'latest'),PhononDB (Togo/NIMS MDR),https://mdr.nims.go.jp/datasets/a0b4db6a-be3a-480a-8ec3-fa64481cc7df,"LTC-calc.log unit cell (PBEsol-relaxed), same file as kappa",mp-924129,True,stoichiometric,ZrNiSn
ZrNiSn,4.425162635184018,W/m/K,876.9231,"experimental, Wiedemann-Franz: kappa_total - L*T/rho (Kim2015 L(S=223uV/K))",0,experimental,1.0,wf_subtracted,6.066303,216.0,F-43m,half-Heusler (C1b / MgAgAs),,"[""Zr"", ""Zr"", ""Zr"", ""Zr"", ""Ni"", ""Ni"", ""Ni"", ""Ni"", ""Sn"", ""Sn"", ""Sn"", ""Sn""]","[[0.0, 0.0, 0.0], [0.0, 0.5, 0.5], [0.5, 0.0, 0.5], [0.5, 0.5, 0.0], [0.25, 0.75, 0.75], [0.25, 0.25, 0.25], [0.75, 0.75, 0.25], [0.75, 0.25, 0.75], [0.5, 0.0, 0.0], [0.5, 0.5, 0.5], [0.0, 0.0, 0.5], [0.0, 0.5, 0.0]]",A,primitive->conventional (x sqrt2),Starrydata (experimental),10.1038/srep06888,https://doi.org/10.1038/srep06888,Starrydata all_curves.csv (release 'latest'),PhononDB (Togo/NIMS MDR),https://mdr.nims.go.jp/datasets/a0b4db6a-be3a-480a-8ec3-fa64481cc7df,"LTC-calc.log unit cell (PBEsol-relaxed), same file as kappa",mp-924129,True,stoichiometric,ZrNiSn
ZrNiSn,4.95581895261241,W/m/K,877.2584,"experimental, Wiedemann-Franz: kappa_total - L*T/rho (Kim2015 L(S=188uV/K))",0,experimental,1.0,wf_subtracted,6.066303,216.0,F-43m,half-Heusler (C1b / MgAgAs),,"[""Zr"", ""Zr"", ""Zr"", ""Zr"", ""Ni"", ""Ni"", ""Ni"", ""Ni"", ""Sn"", ""Sn"", ""Sn"", ""Sn""]","[[0.0, 0.0, 0.0], [0.0, 0.5, 0.5], [0.5, 0.0, 0.5], [0.5, 0.5, 0.0], [0.25, 0.75, 0.75], [0.25, 0.25, 0.25], [0.75, 0.75, 0.25], [0.75, 0.25, 0.75], [0.5, 0.0, 0.0], [0.5, 0.5, 0.5], [0.0, 0.0, 0.5], [0.0, 0.5, 0.0]]",A,primitive->conventional (x sqrt2),Starrydata (experimental),10.2320/jinstmet.jaw201507,https://doi.org/10.2320/jinstmet.jaw201507,Starrydata all_curves.csv (release 'latest'),PhononDB (Togo/NIMS MDR),https://mdr.nims.go.jp/datasets/a0b4db6a-be3a-480a-8ec3-fa64481cc7df,"LTC-calc.log unit cell (PBEsol-relaxed), same file as kappa",mp-924129,True,stoichiometric,ZrNiSn
ZrNiSn,3.1949243391426543,W/m/K,877.4254,"experimental, Wiedemann-Franz: kappa_total - L*T/rho (Kim2015 L(S=195uV/K))",0,experimental,1.0,wf_subtracted,6.066303,216.0,F-43m,half-Heusler (C1b / MgAgAs),,"[""Zr"", ""Zr"", ""Zr"", ""Zr"", ""Ni"", ""Ni"", ""Ni"", ""Ni"", ""Sn"", ""Sn"", ""Sn"", ""Sn""]","[[0.0, 0.0, 0.0], [0.0, 0.5, 0.5], [0.5, 0.0, 0.5], [0.5, 0.5, 0.0], [0.25, 0.75, 0.75], [0.25, 0.25, 0.25], [0.75, 0.75, 0.25], [0.75, 0.25, 0.75], [0.5, 0.0, 0.0], [0.5, 0.5, 0.5], [0.0, 0.0, 0.5], [0.0, 0.5, 0.0]]",A,primitive->conventional (x sqrt2),Starrydata (experimental),10.1557/jmr.2012.171,https://doi.org/10.1557/jmr.2012.171,Starrydata all_curves.csv (release 'latest'),PhononDB (Togo/NIMS MDR),https://mdr.nims.go.jp/datasets/a0b4db6a-be3a-480a-8ec3-fa64481cc7df,"LTC-calc.log unit cell (PBEsol-relaxed), same file as kappa",mp-924129,True,stoichiometric,ZrNiSn
ZrNiSn,3.171467,W/m/K,878.7129,"experimental, lattice thermal conductivity as published",0,experimental,1.0,reported_lattice,6.066303,216.0,F-43m,half-Heusler (C1b / MgAgAs),,"[""Zr"", ""Zr"", ""Zr"", ""Zr"", ""Ni"", ""Ni"", ""Ni"", ""Ni"", ""Sn"", ""Sn"", ""Sn"", ""Sn""]","[[0.0, 0.0, 0.0], [0.0, 0.5, 0.5], [0.5, 0.0, 0.5], [0.5, 0.5, 0.0], [0.25, 0.75, 0.75], [0.25, 0.25, 0.25], [0.75, 0.75, 0.25], [0.75, 0.25, 0.75], [0.5, 0.0, 0.0], [0.5, 0.5, 0.5], [0.0, 0.0, 0.5], [0.0, 0.5, 0.0]]",A,primitive->conventional (x sqrt2),Starrydata (experimental),10.1007/s11664-009-1032-8,https://doi.org/10.1007/s11664-009-1032-8,Starrydata all_curves.csv (release 'latest'),PhononDB (Togo/NIMS MDR),https://mdr.nims.go.jp/datasets/a0b4db6a-be3a-480a-8ec3-fa64481cc7df,"LTC-calc.log unit cell (PBEsol-relaxed), same file as kappa",mp-924129,True,stoichiometric,ZrNiSn
ZrNiSn,2.612027,W/m/K,878.7129,"experimental, lattice thermal conductivity as published",0,experimental,1.0,reported_lattice,6.066303,216.0,F-43m,half-Heusler (C1b / MgAgAs),,"[""Zr"", ""Zr"", ""Zr"", ""Zr"", ""Ni"", ""Ni"", ""Ni"", ""Ni"", ""Sn"", ""Sn"", ""Sn"", ""Sn""]","[[0.0, 0.0, 0.0], [0.0, 0.5, 0.5], [0.5, 0.0, 0.5], [0.5, 0.5, 0.0], [0.25, 0.75, 0.75], [0.25, 0.25, 0.25], [0.75, 0.75, 0.25], [0.75, 0.25, 0.75], [0.5, 0.0, 0.0], [0.5, 0.5, 0.5], [0.0, 0.0, 0.5], [0.0, 0.5, 0.0]]",A,primitive->conventional (x sqrt2),Starrydata (experimental),10.1007/s11664-009-1032-8,https://doi.org/10.1007/s11664-009-1032-8,Starrydata all_curves.csv (release 'latest'),PhononDB (Togo/NIMS MDR),https://mdr.nims.go.jp/datasets/a0b4db6a-be3a-480a-8ec3-fa64481cc7df,"LTC-calc.log unit cell (PBEsol-relaxed), same file as kappa",mp-924129,True,stoichiometric,ZrNiSn
ZrNiSn,3.745645540142947,W/m/K,880.9677,"experimental, Wiedemann-Franz: kappa_total - L*T/rho (Kim2015 L(S=188uV/K))",0,experimental,1.0,wf_subtracted,6.066303,216.0,F-43m,half-Heusler (C1b / MgAgAs),,"[""Zr"", ""Zr"", ""Zr"", ""Zr"", ""Ni"", ""Ni"", ""Ni"", ""Ni"", ""Sn"", ""Sn"", ""Sn"", ""Sn""]","[[0.0, 0.0, 0.0], [0.0, 0.5, 0.5], [0.5, 0.0, 0.5], [0.5, 0.5, 0.0], [0.25, 0.75, 0.75], [0.25, 0.25, 0.25], [0.75, 0.75, 0.25], [0.75, 0.25, 0.75], [0.5, 0.0, 0.0], [0.5, 0.5, 0.5], [0.0, 0.0, 0.5], [0.0, 0.5, 0.0]]",A,primitive->conventional (x sqrt2),Starrydata (experimental),10.1007/s11664-009-1032-8,https://doi.org/10.1007/s11664-009-1032-8,Starrydata all_curves.csv (release 'latest'),PhononDB (Togo/NIMS MDR),https://mdr.nims.go.jp/datasets/a0b4db6a-be3a-480a-8ec3-fa64481cc7df,"LTC-calc.log unit cell (PBEsol-relaxed), same file as kappa",mp-924129,True,stoichiometric,ZrNiSn
ZrNiSn,3.691552,W/m/K,884.9095,"experimental, lattice thermal conductivity as published",0,experimental,1.0,reported_lattice,6.066303,216.0,F-43m,half-Heusler (C1b / MgAgAs),,"[""Zr"", ""Zr"", ""Zr"", ""Zr"", ""Ni"", ""Ni"", ""Ni"", ""Ni"", ""Sn"", ""Sn"", ""Sn"", ""Sn""]","[[0.0, 0.0, 0.0], [0.0, 0.5, 0.5], [0.5, 0.0, 0.5], [0.5, 0.5, 0.0], [0.25, 0.75, 0.75], [0.25, 0.25, 0.25], [0.75, 0.75, 0.25], [0.75, 0.25, 0.75], [0.5, 0.0, 0.0], [0.5, 0.5, 0.5], [0.0, 0.0, 0.5], [0.0, 0.5, 0.0]]",A,primitive->conventional (x sqrt2),Starrydata (experimental),10.1021/acsaem.9b01740,https://doi.org/10.1021/acsaem.9b01740,Starrydata all_curves.csv (release 'latest'),PhononDB (Togo/NIMS MDR),https://mdr.nims.go.jp/datasets/a0b4db6a-be3a-480a-8ec3-fa64481cc7df,"LTC-calc.log unit cell (PBEsol-relaxed), same file as kappa",mp-924129,True,stoichiometric,ZrNiSn
ZrNiSn,3.6971,W/m/K,885.5,experimental (Wiedemann-Franz subtracted),0,experimental,1.0,,6.066303,216.0,F-43m,half-Heusler (C1b / MgAgAs),,"[""Zr"", ""Zr"", ""Zr"", ""Zr"", ""Ni"", ""Ni"", ""Ni"", ""Ni"", ""Sn"", ""Sn"", ""Sn"", ""Sn""]","[[0.0, 0.0, 0.0], [0.0, 0.5, 0.5], [0.5, 0.0, 0.5], [0.5, 0.5, 0.0], [0.25, 0.75, 0.75], [0.25, 0.25, 0.25], [0.75, 0.75, 0.25], [0.75, 0.25, 0.75], [0.5, 0.0, 0.0], [0.5, 0.5, 0.5], [0.0, 0.0, 0.5], [0.0, 0.5, 0.0]]",A,primitive->conventional (x sqrt2),repository mining,10.6084/m9.figshare.29438735,https://github.com/KU-Yifan/PGEC-descriptor-TE-design/blob/main/results/lorenz_number/final_processed_with_kappaL.csv,,PhononDB (Togo/NIMS MDR),https://mdr.nims.go.jp/datasets/a0b4db6a-be3a-480a-8ec3-fa64481cc7df,"LTC-calc.log unit cell (PBEsol-relaxed), same file as kappa",mp-924129,True,stoichiometric,ZrNiSn
ZrNiSn,3.708974,W/m/K,886.1862,"experimental, kappa_total - MEASURED kappa_e (no Lorenz assumption)",0,experimental,1.0,total_minus_measured_ke,6.066303,216.0,F-43m,half-Heusler (C1b / MgAgAs),,"[""Zr"", ""Zr"", ""Zr"", ""Zr"", ""Ni"", ""Ni"", ""Ni"", ""Ni"", ""Sn"", ""Sn"", ""Sn"", ""Sn""]","[[0.0, 0.0, 0.0], [0.0, 0.5, 0.5], [0.5, 0.0, 0.5], [0.5, 0.5, 0.0], [0.25, 0.75, 0.75], [0.25, 0.25, 0.25], [0.75, 0.75, 0.25], [0.75, 0.25, 0.75], [0.5, 0.0, 0.0], [0.5, 0.5, 0.5], [0.0, 0.0, 0.5], [0.0, 0.5, 0.0]]",A,primitive->conventional (x sqrt2),Starrydata (experimental),10.1021/acsaem.9b01740,https://doi.org/10.1021/acsaem.9b01740,Starrydata all_curves.csv (release 'latest'),PhononDB (Togo/NIMS MDR),https://mdr.nims.go.jp/datasets/a0b4db6a-be3a-480a-8ec3-fa64481cc7df,"LTC-calc.log unit cell (PBEsol-relaxed), same file as kappa",mp-924129,True,stoichiometric,ZrNiSn
ZrNiSn,5.518635466528958,W/m/K,894.4149,"experimental, Wiedemann-Franz: kappa_total - L*T/rho (Kim2015 L(S=188uV/K))",0,experimental,1.0,wf_subtracted,6.066303,216.0,F-43m,half-Heusler (C1b / MgAgAs),,"[""Zr"", ""Zr"", ""Zr"", ""Zr"", ""Ni"", ""Ni"", ""Ni"", ""Ni"", ""Sn"", ""Sn"", ""Sn"", ""Sn""]","[[0.0, 0.0, 0.0], [0.0, 0.5, 0.5], [0.5, 0.0, 0.5], [0.5, 0.5, 0.0], [0.25, 0.75, 0.75], [0.25, 0.25, 0.25], [0.75, 0.75, 0.25], [0.75, 0.25, 0.75], [0.5, 0.0, 0.0], [0.5, 0.5, 0.5], [0.0, 0.0, 0.5], [0.0, 0.5, 0.0]]",A,primitive->conventional (x sqrt2),Starrydata (experimental),10.3724/sp.j.1077.2010.00573,https://doi.org/10.3724/sp.j.1077.2010.00573,Starrydata all_curves.csv (release 'latest'),PhononDB (Togo/NIMS MDR),https://mdr.nims.go.jp/datasets/a0b4db6a-be3a-480a-8ec3-fa64481cc7df,"LTC-calc.log unit cell (PBEsol-relaxed), same file as kappa",mp-924129,True,stoichiometric,ZrNiSn
ZrNiSn,5.573870224979877,W/m/K,899.6753,"experimental, Wiedemann-Franz: kappa_total - L*T/rho (Kim2015 L(S=165uV/K))",0,experimental,1.0,wf_subtracted,6.066303,216.0,F-43m,half-Heusler (C1b / MgAgAs),,"[""Zr"", ""Zr"", ""Zr"", ""Zr"", ""Ni"", ""Ni"", ""Ni"", ""Ni"", ""Sn"", ""Sn"", ""Sn"", ""Sn""]","[[0.0, 0.0, 0.0], [0.0, 0.5, 0.5], [0.5, 0.0, 0.5], [0.5, 0.5, 0.0], [0.25, 0.75, 0.75], [0.25, 0.25, 0.25], [0.75, 0.75, 0.25], [0.75, 0.25, 0.75], [0.5, 0.0, 0.0], [0.5, 0.5, 0.5], [0.0, 0.0, 0.5], [0.0, 0.5, 0.0]]",A,primitive->conventional (x sqrt2),Starrydata (experimental),10.1063/1.1425459,https://doi.org/10.1063/1.1425459,Starrydata all_curves.csv (release 'latest'),PhononDB (Togo/NIMS MDR),https://mdr.nims.go.jp/datasets/a0b4db6a-be3a-480a-8ec3-fa64481cc7df,"LTC-calc.log unit cell (PBEsol-relaxed), same file as kappa",mp-924129,True,stoichiometric,ZrNiSn
ZrNiSn,5.913093062355973,W/m/K,901.8711,"experimental, Wiedemann-Franz: kappa_total - L*T/rho (Kim2015 L(S=180uV/K))",0,experimental,1.0,wf_subtracted,6.066303,216.0,F-43m,half-Heusler (C1b / MgAgAs),,"[""Zr"", ""Zr"", ""Zr"", ""Zr"", ""Ni"", ""Ni"", ""Ni"", ""Ni"", ""Sn"", ""Sn"", ""Sn"", ""Sn""]","[[0.0, 0.0, 0.0], [0.0, 0.5, 0.5], [0.5, 0.0, 0.5], [0.5, 0.5, 0.0], [0.25, 0.75, 0.75], [0.25, 0.25, 0.25], [0.75, 0.75, 0.25], [0.75, 0.25, 0.75], [0.5, 0.0, 0.0], [0.5, 0.5, 0.5], [0.0, 0.0, 0.5], [0.0, 0.5, 0.0]]",A,primitive->conventional (x sqrt2),Starrydata (experimental),10.1016/j.ssc.2004.02.001,https://doi.org/10.1016/j.ssc.2004.02.001,Starrydata all_curves.csv (release 'latest'),PhononDB (Togo/NIMS MDR),https://mdr.nims.go.jp/datasets/a0b4db6a-be3a-480a-8ec3-fa64481cc7df,"LTC-calc.log unit cell (PBEsol-relaxed), same file as kappa",mp-924129,True,stoichiometric,ZrNiSn
ZrNiSn,3.908333,W/m/K,920.9884,"experimental, lattice thermal conductivity as published",0,experimental,1.0,reported_lattice,6.066303,216.0,F-43m,half-Heusler (C1b / MgAgAs),,"[""Zr"", ""Zr"", ""Zr"", ""Zr"", ""Ni"", ""Ni"", ""Ni"", ""Ni"", ""Sn"", ""Sn"", ""Sn"", ""Sn""]","[[0.0, 0.0, 0.0], [0.0, 0.5, 0.5], [0.5, 0.0, 0.5], [0.5, 0.5, 0.0], [0.25, 0.75, 0.75], [0.25, 0.25, 0.25], [0.75, 0.75, 0.25], [0.75, 0.25, 0.75], [0.5, 0.0, 0.0], [0.5, 0.5, 0.5], [0.0, 0.0, 0.5], [0.0, 0.5, 0.0]]",A,primitive->conventional (x sqrt2),Starrydata (experimental),10.1007/s40195-025-01853-x,https://doi.org/10.1007/s40195-025-01853-x,Starrydata all_curves.csv (release 'latest'),PhononDB (Togo/NIMS MDR),https://mdr.nims.go.jp/datasets/a0b4db6a-be3a-480a-8ec3-fa64481cc7df,"LTC-calc.log unit cell (PBEsol-relaxed), same file as kappa",mp-924129,True,stoichiometric,ZrNiSn
ZrNiSn,4.7028,W/m/K,922.15,experimental (Wiedemann-Franz subtracted),0,experimental,1.0,,6.066303,216.0,F-43m,half-Heusler (C1b / MgAgAs),,"[""Zr"", ""Zr"", ""Zr"", ""Zr"", ""Ni"", ""Ni"", ""Ni"", ""Ni"", ""Sn"", ""Sn"", ""Sn"", ""Sn""]","[[0.0, 0.0, 0.0], [0.0, 0.5, 0.5], [0.5, 0.0, 0.5], [0.5, 0.5, 0.0], [0.25, 0.75, 0.75], [0.25, 0.25, 0.25], [0.75, 0.75, 0.25], [0.75, 0.25, 0.75], [0.5, 0.0, 0.0], [0.5, 0.5, 0.5], [0.0, 0.0, 0.5], [0.0, 0.5, 0.0]]",A,primitive->conventional (x sqrt2),repository mining,10.6084/m9.figshare.29438735,https://github.com/KU-Yifan/PGEC-descriptor-TE-design/blob/main/results/lorenz_number/final_processed_with_kappaL.csv,,PhononDB (Togo/NIMS MDR),https://mdr.nims.go.jp/datasets/a0b4db6a-be3a-480a-8ec3-fa64481cc7df,"LTC-calc.log unit cell (PBEsol-relaxed), same file as kappa",mp-924129,True,stoichiometric,ZrNiSn
ZrNiSn,4.05024262445944,W/m/K,922.4441,"experimental, Wiedemann-Franz: kappa_total - L*T/rho (Kim2015 L(S=231uV/K))",0,experimental,1.0,wf_subtracted,6.066303,216.0,F-43m,half-Heusler (C1b / MgAgAs),,"[""Zr"", ""Zr"", ""Zr"", ""Zr"", ""Ni"", ""Ni"", ""Ni"", ""Ni"", ""Sn"", ""Sn"", ""Sn"", ""Sn""]","[[0.0, 0.0, 0.0], [0.0, 0.5, 0.5], [0.5, 0.0, 0.5], [0.5, 0.5, 0.0], [0.25, 0.75, 0.75], [0.25, 0.25, 0.25], [0.75, 0.75, 0.25], [0.75, 0.25, 0.75], [0.5, 0.0, 0.0], [0.5, 0.5, 0.5], [0.0, 0.0, 0.5], [0.0, 0.5, 0.0]]",A,primitive->conventional (x sqrt2),Starrydata (experimental),10.1016/j.nanoen.2020.105372,https://doi.org/10.1016/j.nanoen.2020.105372,Starrydata all_curves.csv (release 'latest'),PhononDB (Togo/NIMS MDR),https://mdr.nims.go.jp/datasets/a0b4db6a-be3a-480a-8ec3-fa64481cc7df,"LTC-calc.log unit cell (PBEsol-relaxed), same file as kappa",mp-924129,True,stoichiometric,ZrNiSn
ZrNiSn,4.434579625935319,W/m/K,922.4441,"experimental, Wiedemann-Franz: kappa_total - L*T/rho (Kim2015 L(S=217uV/K))",0,experimental,1.0,wf_subtracted,6.066303,216.0,F-43m,half-Heusler (C1b / MgAgAs),,"[""Zr"", ""Zr"", ""Zr"", ""Zr"", ""Ni"", ""Ni"", ""Ni"", ""Ni"", ""Sn"", ""Sn"", ""Sn"", ""Sn""]","[[0.0, 0.0, 0.0], [0.0, 0.5, 0.5], [0.5, 0.0, 0.5], [0.5, 0.5, 0.0], [0.25, 0.75, 0.75], [0.25, 0.25, 0.25], [0.75, 0.75, 0.25], [0.75, 0.25, 0.75], [0.5, 0.0, 0.0], [0.5, 0.5, 0.5], [0.0, 0.0, 0.5], [0.0, 0.5, 0.0]]",A,primitive->conventional (x sqrt2),Starrydata (experimental),10.1016/j.nanoen.2020.105372,https://doi.org/10.1016/j.nanoen.2020.105372,Starrydata all_curves.csv (release 'latest'),PhononDB (Togo/NIMS MDR),https://mdr.nims.go.jp/datasets/a0b4db6a-be3a-480a-8ec3-fa64481cc7df,"LTC-calc.log unit cell (PBEsol-relaxed), same file as kappa",mp-924129,True,stoichiometric,ZrNiSn
ZrNiSn,4.7025134851669765,W/m/K,922.4441,"experimental, Wiedemann-Franz: kappa_total - L*T/rho (Kim2015 L(S=218uV/K))",0,experimental,1.0,wf_subtracted,6.066303,216.0,F-43m,half-Heusler (C1b / MgAgAs),,"[""Zr"", ""Zr"", ""Zr"", ""Zr"", ""Ni"", ""Ni"", ""Ni"", ""Ni"", ""Sn"", ""Sn"", ""Sn"", ""Sn""]","[[0.0, 0.0, 0.0], [0.0, 0.5, 0.5], [0.5, 0.0, 0.5], [0.5, 0.5, 0.0], [0.25, 0.75, 0.75], [0.25, 0.25, 0.25], [0.75, 0.75, 0.25], [0.75, 0.25, 0.75], [0.5, 0.0, 0.0], [0.5, 0.5, 0.5], [0.0, 0.0, 0.5], [0.0, 0.5, 0.0]]",A,primitive->conventional (x sqrt2),Starrydata (experimental),10.1016/j.nanoen.2020.105372,https://doi.org/10.1016/j.nanoen.2020.105372,Starrydata all_curves.csv (release 'latest'),PhononDB (Togo/NIMS MDR),https://mdr.nims.go.jp/datasets/a0b4db6a-be3a-480a-8ec3-fa64481cc7df,"LTC-calc.log unit cell (PBEsol-relaxed), same file as kappa",mp-924129,True,stoichiometric,ZrNiSn
ZrNiSn,4.218301,W/m/K,922.5103,"experimental, lattice thermal conductivity as published",0,experimental,1.0,reported_lattice,6.066303,216.0,F-43m,half-Heusler (C1b / MgAgAs),,"[""Zr"", ""Zr"", ""Zr"", ""Zr"", ""Ni"", ""Ni"", ""Ni"", ""Ni"", ""Sn"", ""Sn"", ""Sn"", ""Sn""]","[[0.0, 0.0, 0.0], [0.0, 0.5, 0.5], [0.5, 0.0, 0.5], [0.5, 0.5, 0.0], [0.25, 0.75, 0.75], [0.25, 0.25, 0.25], [0.75, 0.75, 0.25], [0.75, 0.25, 0.75], [0.5, 0.0, 0.0], [0.5, 0.5, 0.5], [0.0, 0.0, 0.5], [0.0, 0.5, 0.0]]",A,primitive->conventional (x sqrt2),Starrydata (experimental),10.1016/j.nanoen.2020.105372,https://doi.org/10.1016/j.nanoen.2020.105372,Starrydata all_curves.csv (release 'latest'),PhononDB (Togo/NIMS MDR),https://mdr.nims.go.jp/datasets/a0b4db6a-be3a-480a-8ec3-fa64481cc7df,"LTC-calc.log unit cell (PBEsol-relaxed), same file as kappa",mp-924129,True,stoichiometric,ZrNiSn
ZrNiSn,4.0345,W/m/K,922.76,experimental (Wiedemann-Franz subtracted),0,experimental,1.0,,6.066303,216.0,F-43m,half-Heusler (C1b / MgAgAs),,"[""Zr"", ""Zr"", ""Zr"", ""Zr"", ""Ni"", ""Ni"", ""Ni"", ""Ni"", ""Sn"", ""Sn"", ""Sn"", ""Sn""]","[[0.0, 0.0, 0.0], [0.0, 0.5, 0.5], [0.5, 0.0, 0.5], [0.5, 0.5, 0.0], [0.25, 0.75, 0.75], [0.25, 0.25, 0.25], [0.75, 0.75, 0.25], [0.75, 0.25, 0.75], [0.5, 0.0, 0.0], [0.5, 0.5, 0.5], [0.0, 0.0, 0.5], [0.0, 0.5, 0.0]]",A,primitive->conventional (x sqrt2),repository mining,10.6084/m9.figshare.29438735,https://github.com/KU-Yifan/PGEC-descriptor-TE-design/blob/main/results/lorenz_number/final_processed_with_kappaL.csv,,PhononDB (Togo/NIMS MDR),https://mdr.nims.go.jp/datasets/a0b4db6a-be3a-480a-8ec3-fa64481cc7df,"LTC-calc.log unit cell (PBEsol-relaxed), same file as kappa",mp-924129,True,stoichiometric,ZrNiSn
ZrNiSn,4.500654,W/m/K,923.0938,"experimental, lattice thermal conductivity as published",0,experimental,1.0,reported_lattice,6.066303,216.0,F-43m,half-Heusler (C1b / MgAgAs),,"[""Zr"", ""Zr"", ""Zr"", ""Zr"", ""Ni"", ""Ni"", ""Ni"", ""Ni"", ""Sn"", ""Sn"", ""Sn"", ""Sn""]","[[0.0, 0.0, 0.0], [0.0, 0.5, 0.5], [0.5, 0.0, 0.5], [0.5, 0.5, 0.0], [0.25, 0.75, 0.75], [0.25, 0.25, 0.25], [0.75, 0.75, 0.25], [0.75, 0.25, 0.75], [0.5, 0.0, 0.0], [0.5, 0.5, 0.5], [0.0, 0.0, 0.5], [0.0, 0.5, 0.0]]",A,primitive->conventional (x sqrt2),Starrydata (experimental),10.1016/j.nanoen.2020.105372,https://doi.org/10.1016/j.nanoen.2020.105372,Starrydata all_curves.csv (release 'latest'),PhononDB (Togo/NIMS MDR),https://mdr.nims.go.jp/datasets/a0b4db6a-be3a-480a-8ec3-fa64481cc7df,"LTC-calc.log unit cell (PBEsol-relaxed), same file as kappa",mp-924129,True,stoichiometric,ZrNiSn
ZrNiSn,3.789542,W/m/K,923.2054,"experimental, lattice thermal conductivity as published",0,experimental,1.0,reported_lattice,6.066303,216.0,F-43m,half-Heusler (C1b / MgAgAs),,"[""Zr"", ""Zr"", ""Zr"", ""Zr"", ""Ni"", ""Ni"", ""Ni"", ""Ni"", ""Sn"", ""Sn"", ""Sn"", ""Sn""]","[[0.0, 0.0, 0.0], [0.0, 0.5, 0.5], [0.5, 0.0, 0.5], [0.5, 0.5, 0.0], [0.25, 0.75, 0.75], [0.25, 0.25, 0.25], [0.75, 0.75, 0.25], [0.75, 0.25, 0.75], [0.5, 0.0, 0.0], [0.5, 0.5, 0.5], [0.0, 0.0, 0.5], [0.0, 0.5, 0.0]]",A,primitive->conventional (x sqrt2),Starrydata (experimental),10.1016/j.nanoen.2020.105372,https://doi.org/10.1016/j.nanoen.2020.105372,Starrydata all_curves.csv (release 'latest'),PhononDB (Togo/NIMS MDR),https://mdr.nims.go.jp/datasets/a0b4db6a-be3a-480a-8ec3-fa64481cc7df,"LTC-calc.log unit cell (PBEsol-relaxed), same file as kappa",mp-924129,True,stoichiometric,ZrNiSn
ZrNiSn,4.4332,W/m/K,923.37,experimental (Wiedemann-Franz subtracted),0,experimental,1.0,,6.066303,216.0,F-43m,half-Heusler (C1b / MgAgAs),,"[""Zr"", ""Zr"", ""Zr"", ""Zr"", ""Ni"", ""Ni"", ""Ni"", ""Ni"", ""Sn"", ""Sn"", ""Sn"", ""Sn""]","[[0.0, 0.0, 0.0], [0.0, 0.5, 0.5], [0.5, 0.0, 0.5], [0.5, 0.5, 0.0], [0.25, 0.75, 0.75], [0.25, 0.25, 0.25], [0.75, 0.75, 0.25], [0.75, 0.25, 0.75], [0.5, 0.0, 0.0], [0.5, 0.5, 0.5], [0.0, 0.0, 0.5], [0.0, 0.5, 0.0]]",A,primitive->conventional (x sqrt2),repository mining,10.6084/m9.figshare.29438735,https://github.com/KU-Yifan/PGEC-descriptor-TE-design/blob/main/results/lorenz_number/final_processed_with_kappaL.csv,,PhononDB (Togo/NIMS MDR),https://mdr.nims.go.jp/datasets/a0b4db6a-be3a-480a-8ec3-fa64481cc7df,"LTC-calc.log unit cell (PBEsol-relaxed), same file as kappa",mp-924129,True,stoichiometric,ZrNiSn
ZrNiSn,4.077491522203025,W/m/K,923.56,"experimental, Wiedemann-Franz: kappa_total - L*T/rho (Kim2015 L(S=214uV/K))",0,experimental,1.0,wf_subtracted,6.066303,216.0,F-43m,half-Heusler (C1b / MgAgAs),,"[""Zr"", ""Zr"", ""Zr"", ""Zr"", ""Ni"", ""Ni"", ""Ni"", ""Ni"", ""Sn"", ""Sn"", ""Sn"", ""Sn""]","[[0.0, 0.0, 0.0], [0.0, 0.5, 0.5], [0.5, 0.0, 0.5], [0.5, 0.5, 0.0], [0.25, 0.75, 0.75], [0.25, 0.25, 0.25], [0.75, 0.75, 0.25], [0.75, 0.25, 0.75], [0.5, 0.0, 0.0], [0.5, 0.5, 0.5], [0.0, 0.0, 0.5], [0.0, 0.5, 0.0]]",A,primitive->conventional (x sqrt2),Starrydata (experimental),10.1021/acsami.9b21517,https://doi.org/10.1021/acsami.9b21517,Starrydata all_curves.csv (release 'latest'),PhononDB (Togo/NIMS MDR),https://mdr.nims.go.jp/datasets/a0b4db6a-be3a-480a-8ec3-fa64481cc7df,"LTC-calc.log unit cell (PBEsol-relaxed), same file as kappa",mp-924129,True,stoichiometric,ZrNiSn
ZrNiSn,5.245635418682601,W/m/K,924.8544,"experimental, Wiedemann-Franz: kappa_total - L*T/rho (Kim2015 L(S=176uV/K))",0,experimental,1.0,wf_subtracted,6.066303,216.0,F-43m,half-Heusler (C1b / MgAgAs),,"[""Zr"", ""Zr"", ""Zr"", ""Zr"", ""Ni"", ""Ni"", ""Ni"", ""Ni"", ""Sn"", ""Sn"", ""Sn"", ""Sn""]","[[0.0, 0.0, 0.0], [0.0, 0.5, 0.5], [0.5, 0.0, 0.5], [0.5, 0.5, 0.0], [0.25, 0.75, 0.75], [0.25, 0.25, 0.25], [0.75, 0.75, 0.25], [0.75, 0.25, 0.75], [0.5, 0.0, 0.0], [0.5, 0.5, 0.5], [0.0, 0.0, 0.5], [0.0, 0.5, 0.0]]",A,primitive->conventional (x sqrt2),Starrydata (experimental),10.1007/s11664-015-3882-6,https://doi.org/10.1007/s11664-015-3882-6,Starrydata all_curves.csv (release 'latest'),PhononDB (Togo/NIMS MDR),https://mdr.nims.go.jp/datasets/a0b4db6a-be3a-480a-8ec3-fa64481cc7df,"LTC-calc.log unit cell (PBEsol-relaxed), same file as kappa",mp-924129,True,stoichiometric,ZrNiSn
ZrNiSn,3.899206391284218,W/m/K,925.9058,"experimental, Wiedemann-Franz: kappa_total - L*T/rho (Kim2015 L(S=183uV/K))",0,experimental,1.0,wf_subtracted,6.066303,216.0,F-43m,half-Heusler (C1b / MgAgAs),,"[""Zr"", ""Zr"", ""Zr"", ""Zr"", ""Ni"", ""Ni"", ""Ni"", ""Ni"", ""Sn"", ""Sn"", ""Sn"", ""Sn""]","[[0.0, 0.0, 0.0], [0.0, 0.5, 0.5], [0.5, 0.0, 0.5], [0.5, 0.5, 0.0], [0.25, 0.75, 0.75], [0.25, 0.25, 0.25], [0.75, 0.75, 0.25], [0.75, 0.25, 0.75], [0.5, 0.0, 0.0], [0.5, 0.5, 0.5], [0.0, 0.0, 0.5], [0.0, 0.5, 0.0]]",A,primitive->conventional (x sqrt2),Starrydata (experimental),10.1007/s40195-025-01853-x,https://doi.org/10.1007/s40195-025-01853-x,Starrydata all_curves.csv (release 'latest'),PhononDB (Togo/NIMS MDR),https://mdr.nims.go.jp/datasets/a0b4db6a-be3a-480a-8ec3-fa64481cc7df,"LTC-calc.log unit cell (PBEsol-relaxed), same file as kappa",mp-924129,True,stoichiometric,ZrNiSn
ZrNiSn,3.8837780172120704,W/m/K,927.3266,"experimental, Wiedemann-Franz: kappa_total - L*T/rho (Kim2015 L(S=177uV/K))",0,experimental,1.0,wf_subtracted,6.066303,216.0,F-43m,half-Heusler (C1b / MgAgAs),,"[""Zr"", ""Zr"", ""Zr"", ""Zr"", ""Ni"", ""Ni"", ""Ni"", ""Ni"", ""Sn"", ""Sn"", ""Sn"", ""Sn""]","[[0.0, 0.0, 0.0], [0.0, 0.5, 0.5], [0.5, 0.0, 0.5], [0.5, 0.5, 0.0], [0.25, 0.75, 0.75], [0.25, 0.25, 0.25], [0.75, 0.75, 0.25], [0.75, 0.25, 0.75], [0.5, 0.0, 0.0], [0.5, 0.5, 0.5], [0.0, 0.0, 0.5], [0.0, 0.5, 0.0]]",A,primitive->conventional (x sqrt2),Starrydata (experimental),10.1007/s11664-009-1032-8,https://doi.org/10.1007/s11664-009-1032-8,Starrydata all_curves.csv (release 'latest'),PhononDB (Togo/NIMS MDR),https://mdr.nims.go.jp/datasets/a0b4db6a-be3a-480a-8ec3-fa64481cc7df,"LTC-calc.log unit cell (PBEsol-relaxed), same file as kappa",mp-924129,True,stoichiometric,ZrNiSn
ZrNiSn,3.203663,W/m/K,934.1584,"experimental, lattice thermal conductivity as published",0,experimental,1.0,reported_lattice,6.066303,216.0,F-43m,half-Heusler (C1b / MgAgAs),,"[""Zr"", ""Zr"", ""Zr"", ""Zr"", ""Ni"", ""Ni"", ""Ni"", ""Ni"", ""Sn"", ""Sn"", ""Sn"", ""Sn""]","[[0.0, 0.0, 0.0], [0.0, 0.5, 0.5], [0.5, 0.0, 0.5], [0.5, 0.5, 0.0], [0.25, 0.75, 0.75], [0.25, 0.25, 0.25], [0.75, 0.75, 0.25], [0.75, 0.25, 0.75], [0.5, 0.0, 0.0], [0.5, 0.5, 0.5], [0.0, 0.0, 0.5], [0.0, 0.5, 0.0]]",A,primitive->conventional (x sqrt2),Starrydata (experimental),10.1007/s11664-009-1032-8,https://doi.org/10.1007/s11664-009-1032-8,Starrydata all_curves.csv (release 'latest'),PhononDB (Togo/NIMS MDR),https://mdr.nims.go.jp/datasets/a0b4db6a-be3a-480a-8ec3-fa64481cc7df,"LTC-calc.log unit cell (PBEsol-relaxed), same file as kappa",mp-924129,True,stoichiometric,ZrNiSn
ZrNiSn,5.5454777251665135,W/m/K,945.737,"experimental, Wiedemann-Franz: kappa_total - L*T/rho (Kim2015 L(S=156uV/K))",0,experimental,1.0,wf_subtracted,6.066303,216.0,F-43m,half-Heusler (C1b / MgAgAs),,"[""Zr"", ""Zr"", ""Zr"", ""Zr"", ""Ni"", ""Ni"", ""Ni"", ""Ni"", ""Sn"", ""Sn"", ""Sn"", ""Sn""]","[[0.0, 0.0, 0.0], [0.0, 0.5, 0.5], [0.5, 0.0, 0.5], [0.5, 0.5, 0.0], [0.25, 0.75, 0.75], [0.25, 0.25, 0.25], [0.75, 0.75, 0.25], [0.75, 0.25, 0.75], [0.5, 0.0, 0.0], [0.5, 0.5, 0.5], [0.0, 0.0, 0.5], [0.0, 0.5, 0.0]]",A,primitive->conventional (x sqrt2),Starrydata (experimental),10.1063/1.1425459,https://doi.org/10.1063/1.1425459,Starrydata all_curves.csv (release 'latest'),PhononDB (Togo/NIMS MDR),https://mdr.nims.go.jp/datasets/a0b4db6a-be3a-480a-8ec3-fa64481cc7df,"LTC-calc.log unit cell (PBEsol-relaxed), same file as kappa",mp-924129,True,stoichiometric,ZrNiSn
ZrNiSn,9.112104373858903,W/m/K,963.056,"experimental, Wiedemann-Franz: kappa_total - L*T/rho (Kim2015 L(S=225uV/K))",0,experimental,1.0,wf_subtracted,6.066303,216.0,F-43m,half-Heusler (C1b / MgAgAs),,"[""Zr"", ""Zr"", ""Zr"", ""Zr"", ""Ni"", ""Ni"", ""Ni"", ""Ni"", ""Sn"", ""Sn"", ""Sn"", ""Sn""]","[[0.0, 0.0, 0.0], [0.0, 0.5, 0.5], [0.5, 0.0, 0.5], [0.5, 0.5, 0.0], [0.25, 0.75, 0.75], [0.25, 0.25, 0.25], [0.75, 0.75, 0.25], [0.75, 0.25, 0.75], [0.5, 0.0, 0.0], [0.5, 0.5, 0.5], [0.0, 0.0, 0.5], [0.0, 0.5, 0.0]]",A,primitive->conventional (x sqrt2),Starrydata (experimental),10.1109/ict.2005.1519956,https://doi.org/10.1109/ict.2005.1519956,Starrydata all_curves.csv (release 'latest'),PhononDB (Togo/NIMS MDR),https://mdr.nims.go.jp/datasets/a0b4db6a-be3a-480a-8ec3-fa64481cc7df,"LTC-calc.log unit cell (PBEsol-relaxed), same file as kappa",mp-924129,True,stoichiometric,ZrNiSn
