Repository: Shivamrandive747/Thermalconductivity_prediction

# Calibrating first-principles lattice thermal conductivity to experiment

**A curated half-Heusler dataset and a validated transfer function.**

Published first-principles transport calculations of lattice thermal conductivity exceed what
laboratories measure for the same compound by a **median factor of 1.55**. That offset is regular
enough to be removed in closed form:

$$\kappa_L^{\mathrm{expt}}(T) \;=\; \kappa_L^{\mathrm{BTE}}(T)\;\min\!\left[c\left(\tfrac{T}{300}\right)^{p},\,1\right],
\qquad c = 0.51,\quad p = 0.80$$

Inside a domain of applicability declared before the validation set was scored, this places

File: data/Target_Materials/HEUSLER_KAPPA_TRAINING_SET.csv (part 79 of 192)
formula,kappa_L,kappa_units,temperature_K,method,method_tier,tier_name,weight,kappa_basis,struct_a_A,struct_spacegroup,struct_sg_symbol,struct_prototype,struct_site_ordering,struct_species,struct_frac_coords,struct_grade,lattice_convention,source,source_doi,source_url,source_location,struct_source,struct_source_url,struct_source_detail,struct_id,struct_same_paper_as_kappa,stoichiometry,parent_formula
ZrNiSn,5.220586869279611,W/m/K,968.5351,"experimental, Wiedemann-Franz: kappa_total - L*T/rho (Kim2015 L(S=184uV/K))",0,experimental,1.0,wf_subtracted,6.066303,216.0,F-43m,half-Heusler (C1b / MgAgAs),,"[""Zr"", ""Zr"", ""Zr"", ""Zr"", ""Ni"", ""Ni"", ""Ni"", ""Ni"", ""Sn"", ""Sn"", ""Sn"", ""Sn""]","[[0.0, 0.0, 0.0], [0.0, 0.5, 0.5], [0.5, 0.0, 0.5], [0.5, 0.5, 0.0], [0.25, 0.75, 0.75], [0.25, 0.25, 0.25], [0.75, 0.75, 0.25], [0.75, 0.25, 0.75], [0.5, 0.0, 0.0], [0.5, 0.5, 0.5], [0.0, 0.0, 0.5], [0.0, 0.5, 0.0]]",A,primitive->conventional (x sqrt2),Starrydata (experimental),10.1016/j.actamat.2010.04.028,https://doi.org/10.1016/j.actamat.2010.04.028,Starrydata all_curves.csv (release 'latest'),PhononDB (Togo/NIMS MDR),https://mdr.nims.go.jp/datasets/a0b4db6a-be3a-480a-8ec3-fa64481cc7df,"LTC-calc.log unit cell (PBEsol-relaxed), same file as kappa",mp-924129,True,stoichiometric,ZrNiSn
ZrNiSn,5.419372746019728,W/m/K,970.013,"experimental, Wiedemann-Franz: kappa_total - L*T/rho (Kim2015 L(S=222uV/K))",0,experimental,1.0,wf_subtracted,6.066303,216.0,F-43m,half-Heusler (C1b / MgAgAs),,"[""Zr"", ""Zr"", ""Zr"", ""Zr"", ""Ni"", ""Ni"", ""Ni"", ""Ni"", ""Sn"", ""Sn"", ""Sn"", ""Sn""]","[[0.0, 0.0, 0.0], [0.0, 0.5, 0.5], [0.5, 0.0, 0.5], [0.5, 0.5, 0.0], [0.25, 0.75, 0.75], [0.25, 0.25, 0.25], [0.75, 0.75, 0.25], [0.75, 0.25, 0.75], [0.5, 0.0, 0.0], [0.5, 0.5, 0.5], [0.0, 0.0, 0.5], [0.0, 0.5, 0.0]]",A,primitive->conventional (x sqrt2),Starrydata (experimental),10.1016/j.jallcom.2008.02.041,https://doi.org/10.1016/j.jallcom.2008.02.041,Starrydata all_curves.csv (release 'latest'),PhononDB (Togo/NIMS MDR),https://mdr.nims.go.jp/datasets/a0b4db6a-be3a-480a-8ec3-fa64481cc7df,"LTC-calc.log unit cell (PBEsol-relaxed), same file as kappa",mp-924129,True,stoichiometric,ZrNiSn
ZrNiSn,3.236724,W/m/K,972.2772,"experimental, lattice thermal conductivity as published",0,experimental,1.0,reported_lattice,6.066303,216.0,F-43m,half-Heusler (C1b / MgAgAs),,"[""Zr"", ""Zr"", ""Zr"", ""Zr"", ""Ni"", ""Ni"", ""Ni"", ""Ni"", ""Sn"", ""Sn"", ""Sn"", ""Sn""]","[[0.0, 0.0, 0.0], [0.0, 0.5, 0.5], [0.5, 0.0, 0.5], [0.5, 0.5, 0.0], [0.25, 0.75, 0.75], [0.25, 0.25, 0.25], [0.75, 0.75, 0.25], [0.75, 0.25, 0.75], [0.5, 0.0, 0.0], [0.5, 0.5, 0.5], [0.0, 0.0, 0.5], [0.0, 0.5, 0.0]]",A,primitive->conventional (x sqrt2),Starrydata (experimental),10.1007/s11664-009-1032-8,https://doi.org/10.1007/s11664-009-1032-8,Starrydata all_curves.csv (release 'latest'),PhononDB (Togo/NIMS MDR),https://mdr.nims.go.jp/datasets/a0b4db6a-be3a-480a-8ec3-fa64481cc7df,"LTC-calc.log unit cell (PBEsol-relaxed), same file as kappa",mp-924129,True,stoichiometric,ZrNiSn
ZrNiSn,3.206756055393271,W/m/K,972.46,"experimental, Wiedemann-Franz: kappa_total - L*T/rho (Kim2015 L(S=190uV/K))",0,experimental,1.0,wf_subtracted,6.066303,216.0,F-43m,half-Heusler (C1b / MgAgAs),,"[""Zr"", ""Zr"", ""Zr"", ""Zr"", ""Ni"", ""Ni"", ""Ni"", ""Ni"", ""Sn"", ""Sn"", ""Sn"", ""Sn""]","[[0.0, 0.0, 0.0], [0.0, 0.5, 0.5], [0.5, 0.0, 0.5], [0.5, 0.5, 0.0], [0.25, 0.75, 0.75], [0.25, 0.25, 0.25], [0.75, 0.75, 0.25], [0.75, 0.25, 0.75], [0.5, 0.0, 0.0], [0.5, 0.5, 0.5], [0.0, 0.0, 0.5], [0.0, 0.5, 0.0]]",A,primitive->conventional (x sqrt2),Starrydata (experimental),10.1021/acsami.1c03525,https://doi.org/10.1021/acsami.1c03525,Starrydata all_curves.csv (release 'latest'),PhononDB (Togo/NIMS MDR),https://mdr.nims.go.jp/datasets/a0b4db6a-be3a-480a-8ec3-fa64481cc7df,"LTC-calc.log unit cell (PBEsol-relaxed), same file as kappa",mp-924129,True,stoichiometric,ZrNiSn
ZrNiSn,3.274742396685797,W/m/K,972.5535,"experimental, Wiedemann-Franz: kappa_total - L*T/rho (Kim2015 L(S=191uV/K))",0,experimental,1.0,wf_subtracted,6.066303,216.0,F-43m,half-Heusler (C1b / MgAgAs),,"[""Zr"", ""Zr"", ""Zr"", ""Zr"", ""Ni"", ""Ni"", ""Ni"", ""Ni"", ""Sn"", ""Sn"", ""Sn"", ""Sn""]","[[0.0, 0.0, 0.0], [0.0, 0.5, 0.5], [0.5, 0.0, 0.5], [0.5, 0.5, 0.0], [0.25, 0.75, 0.75], [0.25, 0.25, 0.25], [0.75, 0.75, 0.25], [0.75, 0.25, 0.75], [0.5, 0.0, 0.0], [0.5, 0.5, 0.5], [0.0, 0.0, 0.5], [0.0, 0.5, 0.0]]",A,primitive->conventional (x sqrt2),Starrydata (experimental),10.1007/s11664-009-1032-8,https://doi.org/10.1007/s11664-009-1032-8,Starrydata all_curves.csv (release 'latest'),PhononDB (Togo/NIMS MDR),https://mdr.nims.go.jp/datasets/a0b4db6a-be3a-480a-8ec3-fa64481cc7df,"LTC-calc.log unit cell (PBEsol-relaxed), same file as kappa",mp-924129,True,stoichiometric,ZrNiSn
ZrNiSn,3.2712,W/m/K,975.05,experimental (Wiedemann-Franz subtracted),0,experimental,1.0,,6.066303,216.0,F-43m,half-Heusler (C1b / MgAgAs),,"[""Zr"", ""Zr"", ""Zr"", ""Zr"", ""Ni"", ""Ni"", ""Ni"", ""Ni"", ""Sn"", ""Sn"", ""Sn"", ""Sn""]","[[0.0, 0.0, 0.0], [0.0, 0.5, 0.5], [0.5, 0.0, 0.5], [0.5, 0.5, 0.0], [0.25, 0.75, 0.75], [0.25, 0.25, 0.25], [0.75, 0.75, 0.25], [0.75, 0.25, 0.75], [0.5, 0.0, 0.0], [0.5, 0.5, 0.5], [0.0, 0.0, 0.5], [0.0, 0.5, 0.0]]",A,primitive->conventional (x sqrt2),repository mining,10.6084/m9.figshare.29438735,https://github.com/KU-Yifan/PGEC-descriptor-TE-design/blob/main/results/lorenz_number/final_processed_with_kappaL.csv,,PhononDB (Togo/NIMS MDR),https://mdr.nims.go.jp/datasets/a0b4db6a-be3a-480a-8ec3-fa64481cc7df,"LTC-calc.log unit cell (PBEsol-relaxed), same file as kappa",mp-924129,True,stoichiometric,ZrNiSn
ZrNiSn,3.173295150626367,W/m/K,975.9538,"experimental, Wiedemann-Franz: kappa_total - L*T/rho (Kim2015 L(S=180uV/K))",0,experimental,1.0,wf_subtracted,6.066303,216.0,F-43m,half-Heusler (C1b / MgAgAs),,"[""Zr"", ""Zr"", ""Zr"", ""Zr"", ""Ni"", ""Ni"", ""Ni"", ""Ni"", ""Sn"", ""Sn"", ""Sn"", ""Sn""]","[[0.0, 0.0, 0.0], [0.0, 0.5, 0.5], [0.5, 0.0, 0.5], [0.5, 0.5, 0.0], [0.25, 0.75, 0.75], [0.25, 0.25, 0.25], [0.75, 0.75, 0.25], [0.75, 0.25, 0.75], [0.5, 0.0, 0.0], [0.5, 0.5, 0.5], [0.0, 0.0, 0.5], [0.0, 0.5, 0.0]]",A,primitive->conventional (x sqrt2),Starrydata (experimental),10.1557/jmr.2012.171,https://doi.org/10.1557/jmr.2012.171,Starrydata all_curves.csv (release 'latest'),PhononDB (Togo/NIMS MDR),https://mdr.nims.go.jp/datasets/a0b4db6a-be3a-480a-8ec3-fa64481cc7df,"LTC-calc.log unit cell (PBEsol-relaxed), same file as kappa",mp-924129,True,stoichiometric,ZrNiSn
ZrNiSn,2.502112,W/m/K,979.2079,"experimental, lattice thermal conductivity as published",0,experimental,1.0,reported_lattice,6.066303,216.0,F-43m,half-Heusler (C1b / MgAgAs),,"[""Zr"", ""Zr"", ""Zr"", ""Zr"", ""Ni"", ""Ni"", ""Ni"", ""Ni"", ""Sn"", ""Sn"", ""Sn"", ""Sn""]","[[0.0, 0.0, 0.0], [0.0, 0.5, 0.5], [0.5, 0.0, 0.5], [0.5, 0.5, 0.0], [0.25, 0.75, 0.75], [0.25, 0.25, 0.25], [0.75, 0.75, 0.25], [0.75, 0.25, 0.75], [0.5, 0.0, 0.0], [0.5, 0.5, 0.5], [0.0, 0.0, 0.5], [0.0, 0.5, 0.0]]",A,primitive->conventional (x sqrt2),Starrydata (experimental),10.1007/s11664-009-1032-8,https://doi.org/10.1007/s11664-009-1032-8,Starrydata all_curves.csv (release 'latest'),PhononDB (Togo/NIMS MDR),https://mdr.nims.go.jp/datasets/a0b4db6a-be3a-480a-8ec3-fa64481cc7df,"LTC-calc.log unit cell (PBEsol-relaxed), same file as kappa",mp-924129,True,stoichiometric,ZrNiSn
ZrNiSn,5.472161827486219,W/m/K,979.7715,"experimental, Wiedemann-Franz: kappa_total - L*T/rho (Kim2015 L(S=185uV/K))",0,experimental,1.0,wf_subtracted,6.066303,216.0,F-43m,half-Heusler (C1b / MgAgAs),,"[""Zr"", ""Zr"", ""Zr"", ""Zr"", ""Ni"", ""Ni"", ""Ni"", ""Ni"", ""Sn"", ""Sn"", ""Sn"", ""Sn""]","[[0.0, 0.0, 0.0], [0.0, 0.5, 0.5], [0.5, 0.0, 0.5], [0.5, 0.5, 0.0], [0.25, 0.75, 0.75], [0.25, 0.25, 0.25], [0.75, 0.75, 0.25], [0.75, 0.25, 0.75], [0.5, 0.0, 0.0], [0.5, 0.5, 0.5], [0.0, 0.0, 0.5], [0.0, 0.5, 0.0]]",A,primitive->conventional (x sqrt2),Starrydata (experimental),10.2320/jinstmet.jaw201507,https://doi.org/10.2320/jinstmet.jaw201507,Starrydata all_curves.csv (release 'latest'),PhononDB (Togo/NIMS MDR),https://mdr.nims.go.jp/datasets/a0b4db6a-be3a-480a-8ec3-fa64481cc7df,"LTC-calc.log unit cell (PBEsol-relaxed), same file as kappa",mp-924129,True,stoichiometric,ZrNiSn
ZrNiSn,3.929430410682136,W/m/K,980.7188,"experimental, Wiedemann-Franz: kappa_total - L*T/rho (Kim2015 L(S=164uV/K))",0,experimental,1.0,wf_subtracted,6.066303,216.0,F-43m,half-Heusler (C1b / MgAgAs),,"[""Zr"", ""Zr"", ""Zr"", ""Zr"", ""Ni"", ""Ni"", ""Ni"", ""Ni"", ""Sn"", ""Sn"", ""Sn"", ""Sn""]","[[0.0, 0.0, 0.0], [0.0, 0.5, 0.5], [0.5, 0.0, 0.5], [0.5, 0.5, 0.0], [0.25, 0.75, 0.75], [0.25, 0.25, 0.25], [0.75, 0.75, 0.25], [0.75, 0.25, 0.75], [0.5, 0.0, 0.0], [0.5, 0.5, 0.5], [0.0, 0.0, 0.5], [0.0, 0.5, 0.0]]",A,primitive->conventional (x sqrt2),Starrydata (experimental),10.1007/s11664-009-1032-8,https://doi.org/10.1007/s11664-009-1032-8,Starrydata all_curves.csv (release 'latest'),PhononDB (Togo/NIMS MDR),https://mdr.nims.go.jp/datasets/a0b4db6a-be3a-480a-8ec3-fa64481cc7df,"LTC-calc.log unit cell (PBEsol-relaxed), same file as kappa",mp-924129,True,stoichiometric,ZrNiSn
ZrNiSn,5.559605140160548,W/m/K,996.1341,"experimental, Wiedemann-Franz: kappa_total - L*T/rho (Kim2015 L(S=144uV/K))",0,experimental,1.0,wf_subtracted,6.066303,216.0,F-43m,half-Heusler (C1b / MgAgAs),,"[""Zr"", ""Zr"", ""Zr"", ""Zr"", ""Ni"", ""Ni"", ""Ni"", ""Ni"", ""Sn"", ""Sn"", ""Sn"", ""Sn""]","[[0.0, 0.0, 0.0], [0.0, 0.5, 0.5], [0.5, 0.0, 0.5], [0.5, 0.5, 0.0], [0.25, 0.75, 0.75], [0.25, 0.25, 0.25], [0.75, 0.75, 0.25], [0.75, 0.25, 0.75], [0.5, 0.0, 0.0], [0.5, 0.5, 0.5], [0.0, 0.0, 0.5], [0.0, 0.5, 0.0]]",A,primitive->conventional (x sqrt2),Starrydata (experimental),10.1063/1.1425459,https://doi.org/10.1063/1.1425459,Starrydata all_curves.csv (release 'latest'),PhononDB (Togo/NIMS MDR),https://mdr.nims.go.jp/datasets/a0b4db6a-be3a-480a-8ec3-fa64481cc7df,"LTC-calc.log unit cell (PBEsol-relaxed), same file as kappa",mp-924129,True,stoichiometric,ZrNiSn
ZrNiSn,6.661927645138654,W/m/K,1078.092,"experimental, Wiedemann-Franz: kappa_total - L*T/rho (Kim2015 L(S=174uV/K))",0,experimental,1.0,wf_subtracted,6.066303,216.0,F-43m,half-Heusler (C1b / MgAgAs),,"[""Zr"", ""Zr"", ""Zr"", ""Zr"", ""Ni"", ""Ni"", ""Ni"", ""Ni"", ""Sn"", ""Sn"", ""Sn"", ""Sn""]","[[0.0, 0.0, 0.0], [0.0, 0.5, 0.5], [0.5, 0.0, 0.5], [0.5, 0.5, 0.0], [0.25, 0.75, 0.75], [0.25, 0.25, 0.25], [0.75, 0.75, 0.25], [0.75, 0.25, 0.75], [0.5, 0.0, 0.0], [0.5, 0.5, 0.5], [0.0, 0.0, 0.5], [0.0, 0.5, 0.0]]",A,primitive->conventional (x sqrt2),Starrydata (experimental),10.1016/j.actamat.2010.04.028,https://doi.org/10.1016/j.actamat.2010.04.028,Starrydata all_curves.csv (release 'latest'),PhononDB (Togo/NIMS MDR),https://mdr.nims.go.jp/datasets/a0b4db6a-be3a-480a-8ec3-fa64481cc7df,"LTC-calc.log unit cell (PBEsol-relaxed), same file as kappa",mp-924129,True,stoichiometric,ZrNiSn
ZrNiSn,6.913161363713156,W/m/K,1082.013,"experimental, Wiedemann-Franz: kappa_total - L*T/rho (Kim2015 L(S=174uV/K))",0,experimental,1.0,wf_subtracted,6.066303,216.0,F-43m,half-Heusler (C1b / MgAgAs),,"[""Zr"", ""Zr"", ""Zr"", ""Zr"", ""Ni"", ""Ni"", ""Ni"", ""Ni"", ""Sn"", ""Sn"", ""Sn"", ""Sn""]","[[0.0, 0.0, 0.0], [0.0, 0.5, 0.5], [0.5, 0.0, 0.5], [0.5, 0.5, 0.0], [0.25, 0.75, 0.75], [0.25, 0.25, 0.25], [0.75, 0.75, 0.25], [0.75, 0.25, 0.75], [0.5, 0.0, 0.0], [0.5, 0.5, 0.5], [0.0, 0.0, 0.5], [0.0, 0.5, 0.0]]",A,primitive->conventional (x sqrt2),Starrydata (experimental),10.2320/jinstmet.jaw201507,https://doi.org/10.2320/jinstmet.jaw201507,Starrydata all_curves.csv (release 'latest'),PhononDB (Togo/NIMS MDR),https://mdr.nims.go.jp/datasets/a0b4db6a-be3a-480a-8ec3-fa64481cc7df,"LTC-calc.log unit cell (PBEsol-relaxed), same file as kappa",mp-924129,True,stoichiometric,ZrNiSn
ZrSnPt,20.00041532665796,W/m/K,308.2469,"experimental, Wiedemann-Franz: kappa_total - L*T/rho (Kim2015 L(S=19uV/K))",0,experimental,1.0,wf_subtracted,6.326505,216.0,F-43m,half-Heusler (C1b / MgAgAs),,"[""Zr"", ""Zr"", ""Zr"", ""Zr"", ""Sn"", ""Sn"", ""Sn"", ""Sn"", ""Pt"", ""Pt"", ""Pt"", ""Pt""]","[[0.25, 0.25, 0.75], [0.25, 0.75, 0.25], [0.75, 0.25, 0.25], [0.75, 0.75, 0.75], [0.25, 0.75, 0.75], [0.25, 0.25, 0.25], [0.75, 0.75, 0.25], [0.75, 0.25, 0.75], [0.5, 0.0, 0.0], [0.5, 0.5, 0.5], [0.0, 0.0, 0.5], [0.0, 0.5, 0.0]]",A,primitive->conventional (x sqrt2),Starrydata (experimental),10.1109/ict.2006.331294,https://doi.org/10.1109/ict.2006.331294,Starrydata all_curves.csv (release 'latest'),PhononDB (Togo/NIMS MDR),https://mdr.nims.go.jp/datasets/1086c60e-40bd-476c-8970-8f5cfb73f696,"LTC-calc.log unit cell (PBEsol-relaxed), same file as kappa",mp-961713,True,stoichiometric,ZrSnPt
ZrSnPt,16.888358567429478,W/m/K,373.4041,"experimental, Wiedemann-Franz: kappa_total - L*T/rho (Kim2015 L(S=32uV/K))",0,experimental,1.0,wf_subtracted,6.326505,216.0,F-43m,half-Heusler (C1b / MgAgAs),,"[""Zr"", ""Zr"", ""Zr"", ""Zr"", ""Sn"", ""Sn"", ""Sn"", ""Sn"", ""Pt"", ""Pt"", ""Pt"", ""Pt""]","[[0.25, 0.25, 0.75], [0.25, 0.75, 0.25], [0.75, 0.25, 0.25], [0.75, 0.75, 0.75], [0.25, 0.75, 0.75], [0.25, 0.25, 0.25], [0.75, 0.75, 0.25], [0.75, 0.25, 0.75], [0.5, 0.0, 0.0], [0.5, 0.5, 0.5], [0.0, 0.0, 0.5], [0.0, 0.5, 0.0]]",A,primitive->conventional (x sqrt2),Starrydata (experimental),10.1109/ict.2006.331294,https://doi.org/10.1109/ict.2006.331294,Starrydata all_curves.csv (release 'latest'),PhononDB (Togo/NIMS MDR),https://mdr.nims.go.jp/datasets/1086c60e-40bd-476c-8970-8f5cfb73f696,"LTC-calc.log unit cell (PBEsol-relaxed), same file as kappa",mp-961713,True,stoichiometric,ZrSnPt
ZrSnPt,14.379687608199344,W/m/K,468.5202,"experimental, Wiedemann-Franz: kappa_total - L*T/rho (Kim2015 L(S=50uV/K))",0,experimental,1.0,wf_subtracted,6.326505,216.0,F-43m,half-Heusler (C1b / MgAgAs),,"[""Zr"", ""Zr"", ""Zr"", ""Zr"", ""Sn"", ""Sn"", ""Sn"", ""Sn"", ""Pt"", ""Pt"", ""Pt"", ""Pt""]","[[0.25, 0.25, 0.75], [0.25, 0.75, 0.25], [0.75, 0.25, 0.25], [0.75, 0.75, 0.75], [0.25, 0.75, 0.75], [0.25, 0.25, 0.25], [0.75, 0.75, 0.25], [0.75, 0.25, 0.75], [0.5, 0.0, 0.0], [0.5, 0.5, 0.5], [0.0, 0.0, 0.5], [0.0, 0.5, 0.0]]",A,primitive->conventional (x sqrt2),Starrydata (experimental),10.1109/ict.2006.331294,https://doi.org/10.1109/ict.2006.331294,Starrydata all_curves.csv (release 'latest'),PhononDB (Togo/NIMS MDR),https://mdr.nims.go.jp/datasets/1086c60e-40bd-476c-8970-8f5cfb73f696,"LTC-calc.log unit cell (PBEsol-relaxed), same file as kappa",mp-961713,True,stoichiometric,ZrSnPt
ZrSnPt,12.755399775164664,W/m/K,567.4506,"experimental, Wiedemann-Franz: kappa_total - L*T/rho (Kim2015 L(S=64uV/K))",0,experimental,1.0,wf_subtracted,6.326505,216.0,F-43m,half-Heusler (C1b / MgAgAs),,"[""Zr"", ""Zr"", ""Zr"", ""Zr"", ""Sn"", ""Sn"", ""Sn"", ""Sn"", ""Pt"", ""Pt"", ""Pt"", ""Pt""]","[[0.25, 0.25, 0.75], [0.25, 0.75, 0.25], [0.75, 0.25, 0.25], [0.75, 0.75, 0.75], [0.25, 0.75, 0.75], [0.25, 0.25, 0.25], [0.75, 0.75, 0.25], [0.75, 0.25, 0.75], [0.5, 0.0, 0.0], [0.5, 0.5, 0.5], [0.0, 0.0, 0.5], [0.0, 0.5, 0.0]]",A,primitive->conventional (x sqrt2),Starrydata (experimental),10.1109/ict.2006.331294,https://doi.org/10.1109/ict.2006.331294,Starrydata all_curves.csv (release 'latest'),PhononDB (Togo/NIMS MDR),https://mdr.nims.go.jp/datasets/1086c60e-40bd-476c-8970-8f5cfb73f696,"LTC-calc.log unit cell (PBEsol-relaxed), same file as kappa",mp-961713,True,stoichiometric,ZrSnPt
ZrSnPt,11.398012716103027,W/m/K,675.75,"experimental, Wiedemann-Franz: kappa_total - L*T/rho (Kim2015 L(S=60uV/K))",0,experimental,1.0,wf_subtracted,6.326505,216.0,F-43m,half-Heusler (C1b / MgAgAs),,"[""Zr"", ""Zr"", ""Zr"", ""Zr"", ""Sn"", ""Sn"", ""Sn"", ""Sn"", ""Pt"", ""Pt"", ""Pt"", ""Pt""]","[[0.25, 0.25, 0.75], [0.25, 0.75, 0.25], [0.75, 0.25, 0.25], [0.75, 0.75, 0.75], [0.25, 0.75, 0.75], [0.25, 0.25, 0.25], [0.75, 0.75, 0.25], [0.75, 0.25, 0.75], [0.5, 0.0, 0.0], [0.5, 0.5, 0.5], [0.0, 0.0, 0.5], [0.0, 0.5, 0.0]]",A,primitive->conventional (x sqrt2),Starrydata (experimental),10.1109/ict.2006.331294,https://doi.org/10.1109/ict.2006.331294,Starrydata all_curves.csv (release 'latest'),PhononDB (Togo/NIMS MDR),https://mdr.nims.go.jp/datasets/1086c60e-40bd-476c-8970-8f5cfb73f696,"LTC-calc.log unit cell (PBEsol-relaxed), same file as kappa",mp-961713,True,stoichiometric,ZrSnPt
ZrSnPt,10.15041545548161,W/m/K,778.4537,"experimental, Wiedemann-Franz: kappa_total - L*T/rho (Kim2015 L(S=53uV/K))",0,experimental,1.0,wf_subtracted,6.326505,216.0,F-43m,half-Heusler (C1b / MgAgAs),,"[""Zr"", ""Zr"", ""Zr"", ""Zr"", ""Sn"", ""Sn"", ""Sn"", ""Sn"", ""Pt"", ""Pt"", ""Pt"", ""Pt""]","[[0.25, 0.25, 0.75], [0.25, 0.75, 0.25], [0.75, 0.25, 0.25], [0.75, 0.75, 0.75], [0.25, 0.75, 0.75], [0.25, 0.25, 0.25], [0.75, 0.75, 0.25], [0.75, 0.25, 0.75], [0.5, 0.0, 0.0], [0.5, 0.5, 0.5], [0.0, 0.0, 0.5], [0.0, 0.5, 0.0]]",A,primitive->conventional (x sqrt2),Starrydata (experimental),10.1109/ict.2006.331294,https://doi.org/10.1109/ict.2006.331294,Starrydata all_curves.csv (release 'latest'),PhononDB (Togo/NIMS MDR),https://mdr.nims.go.jp/datasets/1086c60e-40bd-476c-8970-8f5cfb73f696,"LTC-calc.log unit cell (PBEsol-relaxed), same file as kappa",mp-961713,True,stoichiometric,ZrSnPt
ZrSnPt,9.05065374696799,W/m/K,871.8292,"experimental, Wiedemann-Franz: kappa_total - L*T/rho (Kim2015 L(S=39uV/K))",0,experimental,1.0,wf_subtracted,6.326505,216.0,F-43m,half-Heusler (C1b / MgAgAs),,"[""Zr"", ""Zr"", ""Zr"", ""Zr"", ""Sn"", ""Sn"", ""Sn"", ""Sn"", ""Pt"", ""Pt"", ""Pt"", ""Pt""]","[[0.25, 0.25, 0.75], [0.25, 0.75, 0.25], [0.75, 0.25, 0.25], [0.75, 0.75, 0.75], [0.25, 0.75, 0.75], [0.25, 0.25, 0.25], [0.75, 0.75, 0.25], [0.75, 0.25, 0.75], [0.5, 0.0, 0.0], [0.5, 0.5, 0.5], [0.0, 0.0, 0.5], [0.0, 0.5, 0.0]]",A,primitive->conventional (x sqrt2),Starrydata (experimental),10.1109/ict.2006.331294,https://doi.org/10.1109/ict.2006.331294,Starrydata all_curves.csv (release 'latest'),PhononDB (Togo/NIMS MDR),https://mdr.nims.go.jp/datasets/1086c60e-40bd-476c-8970-8f5cfb73f696,"LTC-calc.log unit cell (PBEsol-relaxed), same file as kappa",mp-961713,True,stoichiometric,ZrSnPt
ZrSnPt,7.95447945430361,W/m/K,972.7163,"experimental, Wiedemann-Franz: kappa_total - L*T/rho (Kim2015 L(S=22uV/K))",0,experimental,1.0,wf_subtracted,6.326505,216.0,F-43m,half-Heusler (C1b / MgAgAs),,"[""Zr"", ""Zr"", ""Zr"", ""Zr"", ""Sn"", ""Sn"", ""Sn"", ""Sn"", ""Pt"", ""Pt"", ""Pt"", ""Pt""]","[[0.25, 0.25, 0.75], [0.25, 0.75, 0.25], [0.75, 0.25, 0.25], [0.75, 0.75, 0.75], [0.25, 0.75, 0.75], [0.25, 0.25, 0.25], [0.75, 0.75, 0.25], [0.75, 0.25, 0.75], [0.5, 0.0, 0.0], [0.5, 0.5, 0.5], [0.0, 0.0, 0.5], [0.0, 0.5, 0.0]]",A,primitive->conventional (x sqrt2),Starrydata (experimental),10.1109/ict.2006.331294,https://doi.org/10.1109/ict.2006.331294,Starrydata all_curves.csv (release 'latest'),PhononDB (Togo/NIMS MDR),https://mdr.nims.go.jp/datasets/1086c60e-40bd-476c-8970-8f5cfb73f696,"LTC-calc.log unit cell (PBEsol-relaxed), same file as kappa",mp-961713,True,stoichiometric,ZrSnPt
AcInTe2,0.4397,W/m/K,300.0,"BTE (phono3py-class, Phonix auto-kappa)",1,full BTE,1.0,,8.10487964,225.0,,,,"Ac,In,Te","[[0.5, 0.5, 0.5], [0.0, 0.0, -0.0], [0.25, 0.25, 0.25], [0.75, 0.75, 0.75]]",A,primitive->conventional (x sqrt2),Phonix (first-principles BTE),10.1038/s41524-026-02033-w,https://huggingface.co/datasets/phonix-db/phonix-summary,"phonix-summary, HF datasets-server",Materials Project,,MP relaxed structure,,False,stoichiometric,AcInTe2
AcNiAs,5.876,W/m/K,300.0,"semi-empirical (Slack / Debye-Callaway-type, NOT BTE)",1,full BTE,1.0,,6.583,216.0,F-43m,half Heusler (C1_b / MgAgAs),,,,C,conventional,repository mining,10.48550/arXiv.2501.11644,https://github.com/ertekin-research-group/halfheusler-space/blob/main/HH_overview.csv,,repository mining,https://github.com/ertekin-research-group/halfheusler-space/blob/main/HH_overview.csv,"""Lattice Parameter (Angstroms)"" column, DFT-PBE relaxed, same table as kappa_L",ertekin-research-group/halfheusler-space HH_overview.csv,True,stoichiometric,AcNiAs
AcNiP,7.25,W/m/K,300.0,"semi-empirical (Slack / Debye-Callaway-type, NOT BTE)",1,full BTE,1.0,,6.462,216.0,F-43m,half Heusler (C1_b / MgAgAs),,,,C,conventional,repository mining,10.48550/arXiv.2501.11644,https://github.com/ertekin-research-group/halfheusler-space/blob/main/HH_overview.csv,,repository mining,https://github.com/ertekin-research-group/halfheusler-space/blob/main/HH_overview.csv,"""Lattice Parameter (Angstroms)"" column, DFT-PBE relaxed, same table as kappa_L",ertekin-research-group/halfheusler-space HH_overview.csv,True,stoichiometric,AcNiP
AcNiSb,5.157,W/m/K,300.0,"semi-empirical (Slack / Debye-Callaway-type, NOT BTE)",1,full BTE,1.0,,6.826,216.0,F-43m,half Heusler (C1_b / MgAgAs),,,,C,conventional,repository mining,10.48550/arXiv.2501.11644,https://github.com/ertekin-research-group/halfheusler-space/blob/main/HH_overview.csv,,repository mining,https://github.com/ertekin-research-group/halfheusler-space/blob/main/HH_overview.csv,"""Lattice Parameter (Angstroms)"" column, DFT-PBE relaxed, same table as kappa_L",ertekin-research-group/halfheusler-space HH_overview.csv,True,stoichiometric,AcNiSb
AcOF,12.1262,W/m/K,300.0,"BTE (phono3py-class, Phonix auto-kappa)",1,full BTE,1.0,,5.947453668798175,216.0,,,,"Ac,F,O","[[0.0, 0.0, 0.0], [0.25, 0.25, 0.25], [0.75, 0.75, 0.75]]",A,primitive->conventional (x sqrt2),Phonix (first-principles BTE),10.1038/s41524-026-02033-w,https://huggingface.co/datasets/phonix-db/phonix-summary,"phonix-summary, HF datasets-server",Materials Project,,MP relaxed structure,,False,stoichiometric,AcOF
AcTlTe2,0.718933,W/m/K,300.0,"BTE (phono3py-class, Phonix auto-kappa)",1,full BTE,1.0,,8.14793804,225.0,,,,"Ac,Te,Tl","[[0.25, 0.25, 0.25], [0.75, 0.75, 0.75], [0.5, 0.5, 0.5], [0.0, -0.0, 0.0]]",A,primitive->conventional (x sqrt2),Phonix (first-principles BTE),10.1038/s41524-026-02033-w,https://huggingface.co/datasets/phonix-db/phonix-summary,"phonix-summary, HF datasets-server",Materials Project,,MP relaxed structure,,False,stoichiometric,AcTlTe2
Al2CoOs,22.18,W/m/K,200.0,BTE,1,full BTE,1.0,,5.840591,225.0,Fm-3m,full Heusler (L2_1 / Cu2MnAl),,"[""Al"", ""Al"", ""Al"", ""Al"", ""Al"", ""Al"", ""Al"", ""Al"", ""Co"", ""Co"", ""Co"", ""Co"", ""Os"", ""Os"", ""Os"", ""Os""]","[[0.25, 0.25, 0.75], [0.25, 0.75, 0.75], [0.25, 0.75, 0.25], [0.25, 0.25, 0.25], [0.75, 0.25, 0.25], [0.75, 0.75, 0.25], [0.75, 0.75, 0.75], [0.75, 0.25, 0.75], [0.5, 0.0, 0.0], [0.5, 0.5, 0.5], [0.0, 0.0, 0.5], [0.0, 0.5, 0.0], [0.0, 0.0, 0.0], [0.0, 0.5, 0.5], [0.5, 0.0, 0.5], [0.5, 0.5, 0.0]]",A,primitive->conventional (x sqrt2),BTE master (PhononDB/Carrete/npj/SciRep),,https://mdr.nims.go.jp/datasets/b325defd-6776-4fb4-9b01-97763ac959b2,,PhononDB (Togo/NIMS MDR),https://mdr.nims.go.jp/datasets/b325defd-6776-4fb4-9b01-97763ac959b2,"LTC-calc.log unit cell (PBEsol-relaxed), same file as kappa",mp-984352,True,stoichiometric,Al2CoOs
Al2CoOs,21.074,W/m/K,210.0,BTE,1,full BTE,1.0,,5.840591,225.0,Fm-3m,full Heusler (L2_1 / Cu2MnAl),,"[""Al"", ""Al"", ""Al"", ""Al"", ""Al"", ""Al"", ""Al"", ""Al"", ""Co"", ""Co"", ""Co"", ""Co"", ""Os"", ""Os"", ""Os"", ""Os""]","[[0.25, 0.25, 0.75], [0.25, 0.75, 0.75], [0.25, 0.75, 0.25], [0.25, 0.25, 0.25], [0.75, 0.25, 0.25], [0.75, 0.75, 0.25], [0.75, 0.75, 0.75], [0.75, 0.25, 0.75], [0.5, 0.0, 0.0], [0.5, 0.5, 0.5], [0.0, 0.0, 0.5], [0.0, 0.5, 0.0], [0.0, 0.0, 0.0], [0.0, 0.5, 0.5], [0.5, 0.0, 0.5], [0.5, 0.5, 0.0]]",A,primitive->conventional (x sqrt2),BTE master (PhononDB/Carrete/npj/SciRep),,https://mdr.nims.go.jp/datasets/b325defd-6776-4fb4-9b01-97763ac959b2,,PhononDB (Togo/NIMS MDR),https://mdr.nims.go.jp/datasets/b325defd-6776-4fb4-9b01-97763ac959b2,"LTC-calc.log unit cell (PBEsol-relaxed), same file as kappa",mp-984352,True,stoichiometric,Al2CoOs
Al2CoOs,20.078,W/m/K,220.0,BTE,1,full BTE,1.0,,5.840591,225.0,Fm-3m,full Heusler (L2_1 / Cu2MnAl),,"[""Al"", ""Al"", ""Al"", ""Al"", ""Al"", ""Al"", ""Al"", ""Al"", ""Co"", ""Co"", ""Co"", ""Co"", ""Os"", ""Os"", ""Os"", ""Os""]","[[0.25, 0.25, 0.75], [0.25, 0.75, 0.75], [0.25, 0.75, 0.25], [0.25, 0.25, 0.25], [0.75, 0.25, 0.25], [0.75, 0.75, 0.25], [0.75, 0.75, 0.75], [0.75, 0.25, 0.75], [0.5, 0.0, 0.0], [0.5, 0.5, 0.5], [0.0, 0.0, 0.5], [0.0, 0.5, 0.0], [0.0, 0.0, 0.0], [0.0, 0.5, 0.5], [0.5, 0.0, 0.5], [0.5, 0.5, 0.0]]",A,primitive->conventional (x sqrt2),BTE master (PhononDB/Carrete/npj/SciRep),,https://mdr.nims.go.jp/datasets/b325defd-6776-4fb4-9b01-97763ac959b2,,PhononDB (Togo/NIMS MDR),https://mdr.nims.go.jp/datasets/b325defd-6776-4fb4-9b01-97763ac959b2,"LTC-calc.log unit cell (PBEsol-relaxed), same file as kappa",mp-984352,True,stoichiometric,Al2CoOs
Al2CoOs,19.177,W/m/K,230.0,BTE,1,full BTE,1.0,,5.840591,225.0,Fm-3m,full Heusler (L2_1 / Cu2MnAl),,"[""Al"", ""Al"", ""Al"", ""Al"", ""Al"", ""Al"", ""Al"", ""Al"", ""Co"", ""Co"", ""Co"", ""Co"", ""Os"", ""Os"", ""Os"", ""Os""]","[[0.25, 0.25, 0.75], [0.25, 0.75, 0.75], [0.25, 0.75, 0.25], [0.25, 0.25, 0.25], [0.75, 0.25, 0.25], [0.75, 0.75, 0.25], [0.75, 0.75, 0.75], [0.75, 0.25, 0.75], [0.5, 0.0, 0.0], [0.5, 0.5, 0.5], [0.0, 0.0, 0.5], [0.0, 0.5, 0.0], [0.0, 0.0, 0.0], [0.0, 0.5, 0.5], [0.5, 0.0, 0.5], [0.5, 0.5, 0.0]]",A,primitive->conventional (x sqrt2),BTE master (PhononDB/Carrete/npj/SciRep),,https://mdr.nims.go.jp/datasets/b325defd-6776-4fb4-9b01-97763ac959b2,,PhononDB (Togo/NIMS MDR),https://mdr.nims.go.jp/datasets/b325defd-6776-4fb4-9b01-97763ac959b2,"LTC-calc.log unit cell (PBEsol-relaxed), same file as kappa",mp-984352,True,stoichiometric,Al2CoOs
Al2CoOs,18.356,W/m/K,240.0,BTE,1,full BTE,1.0,,5.840591,225.0,Fm-3m,full Heusler (L2_1 / Cu2MnAl),,"[""Al"", ""Al"", ""Al"", ""Al"", ""Al"", ""Al"", ""Al"", ""Al"", ""Co"", ""Co"", ""Co"", ""Co"", ""Os"", ""Os"", ""Os"", ""Os""]","[[0.25, 0.25, 0.75], [0.25, 0.75, 0.75], [0.25, 0.75, 0.25], [0.25, 0.25, 0.25], [0.75, 0.25, 0.25], [0.75, 0.75, 0.25], [0.75, 0.75, 0.75], [0.75, 0.25, 0.75], [0.5, 0.0, 0.0], [0.5, 0.5, 0.5], [0.0, 0.0, 0.5], [0.0, 0.5, 0.0], [0.0, 0.0, 0.0], [0.0, 0.5, 0.5], [0.5, 0.0, 0.5], [0.5, 0.5, 0.0]]",A,primitive->conventional (x sqrt2),BTE master (PhononDB/Carrete/npj/SciRep),,https://mdr.nims.go.jp/datasets/b325defd-6776-4fb4-9b01-97763ac959b2,,PhononDB (Togo/NIMS MDR),https://mdr.nims.go.jp/datasets/b325defd-6776-4fb4-9b01-97763ac959b2,"LTC-calc.log unit cell (PBEsol-relaxed), same file as kappa",mp-984352,True,stoichiometric,Al2CoOs
Al2CoOs,17.605,W/m/K,250.0,BTE,1,full BTE,1.0,,5.840591,225.0,Fm-3m,full Heusler (L2_1 / Cu2MnAl),,"[""Al"", ""Al"", ""Al"", ""Al"", ""Al"", ""Al"", ""Al"", ""Al"", ""Co"", ""Co"", ""Co"", ""Co"", ""Os"", ""Os"", ""Os"", ""Os""]","[[0.25, 0.25, 0.75], [0.25, 0.75, 0.75], [0.25, 0.75, 0.25], [0.25, 0.25, 0.25], [0.75, 0.25, 0.25], [0.75, 0.75, 0.25], [0.75, 0.75, 0.75], [0.75, 0.25, 0.75], [0.5, 0.0, 0.0], [0.5, 0.5, 0.5], [0.0, 0.0, 0.5], [0.0, 0.5, 0.0], [0.0, 0.0, 0.0], [0.0, 0.5, 0.5], [0.5, 0.0, 0.5], [0.5, 0.5, 0.0]]",A,primitive->conventional (x sqrt2),BTE master (PhononDB/Carrete/npj/SciRep),,https://mdr.nims.go.jp/datasets/b325defd-6776-4fb4-9b01-97763ac959b2,,PhononDB (Togo/NIMS MDR),https://mdr.nims.go.jp/datasets/b325defd-6776-4fb4-9b01-97763ac959b2,"LTC-calc.log unit cell (PBEsol-relaxed), same file as kappa",mp-984352,True,stoichiometric,Al2CoOs
Al2CoOs,16.915,W/m/K,260.0,BTE,1,full BTE,1.0,,5.840591,225.0,Fm-3m,full Heusler (L2_1 / Cu2MnAl),,"[""Al"", ""Al"", ""Al"", ""Al"", ""Al"", ""Al"", ""Al"", ""Al"", ""Co"", ""Co"", ""Co"", ""Co"", ""Os"", ""Os"", ""Os"", ""Os""]","[[0.25, 0.25, 0.75], [0.25, 0.75, 0.75], [0.25, 0.75, 0.25], [0.25, 0.25, 0.25], [0.75, 0.25, 0.25], [0.75, 0.75, 0.25], [0.75, 0.75, 0.75], [0.75, 0.25, 0.75], [0.5, 0.0, 0.0], [0.5, 0.5, 0.5], [0.0, 0.0, 0.5], [0.0, 0.5, 0.0], [0.0, 0.0, 0.0], [0.0, 0.5, 0.5], [0.5, 0.0, 0.5], [0.5, 0.5, 0.0]]",A,primitive->conventional (x sqrt2),BTE master (PhononDB/Carrete/npj/SciRep),,https://mdr.nims.go.jp/datasets/b325defd-6776-4fb4-9b01-97763ac959b2,,PhononDB (Togo/NIMS MDR),https://mdr.nims.go.jp/datasets/b325defd-6776-4fb4-9b01-97763ac959b2,"LTC-calc.log unit cell (PBEsol-relaxed), same file as kappa",mp-984352,True,stoichiometric,Al2CoOs
Al2CoOs,16.279,W/m/K,270.0,BTE,1,full BTE,1.0,,5.840591,225.0,Fm-3m,full Heusler (L2_1 / Cu2MnAl),,"[""Al"", ""Al"", ""Al"", ""Al"", ""Al"", ""Al"", ""Al"", ""Al"", ""Co"", ""Co"", ""Co"", ""Co"", ""Os"", ""Os"", ""Os"", ""Os""]","[[0.25, 0.25, 0.75], [0.25, 0.75, 0.75], [0.25, 0.75, 0.25], [0.25, 0.25, 0.25], [0.75, 0.25, 0.25], [0.75, 0.75, 0.25], [0.75, 0.75, 0.75], [0.75, 0.25, 0.75], [0.5, 0.0, 0.0], [0.5, 0.5, 0.5], [0.0, 0.0, 0.5], [0.0, 0.5, 0.0], [0.0, 0.0, 0.0], [0.0, 0.5, 0.5], [0.5, 0.0, 0.5], [0.5, 0.5, 0.0]]",A,primitive->conventional (x sqrt2),BTE master (PhononDB/Carrete/npj/SciRep),,https://mdr.nims.go.jp/datasets/b325defd-6776-4fb4-9b01-97763ac959b2,,PhononDB (Togo/NIMS MDR),https://mdr.nims.go.jp/datasets/b325defd-6776-4fb4-9b01-97763ac959b2,"LTC-calc.log unit cell (PBEsol-relaxed), same file as kappa",mp-984352,True,stoichiometric,Al2CoOs
Al2CoOs,15.69,W/m/K,280.0,BTE,1,full BTE,1.0,,5.840591,225.0,Fm-3m,full Heusler (L2_1 / Cu2MnAl),,"[""Al"", ""Al"", ""Al"", ""Al"", ""Al"", ""Al"", ""Al"", ""Al"", ""Co"", ""Co"", ""Co"", ""Co"", ""Os"", ""Os"", ""Os"", ""Os""]","[[0.25, 0.25, 0.75], [0.25, 0.75, 0.75], [0.25, 0.75, 0.25], [0.25, 0.25, 0.25], [0.75, 0.25, 0.25], [0.75, 0.75, 0.25], [0.75, 0.75, 0.75], [0.75, 0.25, 0.75], [0.5, 0.0, 0.0], [0.5, 0.5, 0.5], [0.0, 0.0, 0.5], [0.0, 0.5, 0.0], [0.0, 0.0, 0.0], [0.0, 0.5, 0.5], [0.5, 0.0, 0.5], [0.5, 0.5, 0.0]]",A,primitive->conventional (x sqrt2),BTE master (PhononDB/Carrete/npj/SciRep),,https://mdr.nims.go.jp/datasets/b325defd-6776-4fb4-9b01-97763ac959b2,,PhononDB (Togo/NIMS MDR),https://mdr.nims.go.jp/datasets/b325defd-6776-4fb4-9b01-97763ac959b2,"LTC-calc.log unit cell (PBEsol-relaxed), same file as kappa",mp-984352,True,stoichiometric,Al2CoOs
Al2CoOs,15.144,W/m/K,290.0,BTE,1,full BTE,1.0,,5.840591,225.0,Fm-3m,full Heusler (L2_1 / Cu2MnAl),,"[""Al"", ""Al"", ""Al"", ""Al"", ""Al"", ""Al"", ""Al"", ""Al"", ""Co"", ""Co"", ""Co"", ""Co"", ""Os"", ""Os"", ""Os"", ""Os""]","[[0.25, 0.25, 0.75], [0.25, 0.75, 0.75], [0.25, 0.75, 0.25], [0.25, 0.25, 0.25], [0.75, 0.25, 0.25], [0.75, 0.75, 0.25], [0.75, 0.75, 0.75], [0.75, 0.25, 0.75], [0.5, 0.0, 0.0], [0.5, 0.5, 0.5], [0.0, 0.0, 0.5], [0.0, 0.5, 0.0], [0.0, 0.0, 0.0], [0.0, 0.5, 0.5], [0.5, 0.0, 0.5], [0.5, 0.5, 0.0]]",A,primitive->conventional (x sqrt2),BTE master (PhononDB/Carrete/npj/SciRep),,https://mdr.nims.go.jp/datasets/b325defd-6776-4fb4-9b01-97763ac959b2,,PhononDB (Togo/NIMS MDR),https://mdr.nims.go.jp/datasets/b325defd-6776-4fb4-9b01-97763ac959b2,"LTC-calc.log unit cell (PBEsol-relaxed), same file as kappa",mp-984352,True,stoichiometric,Al2CoOs
Al2CoOs,14.635,W/m/K,300.0,BTE,1,full BTE,1.0,,5.840591,225.0,Fm-3m,full Heusler (L2_1 / Cu2MnAl),,"[""Al"", ""Al"", ""Al"", ""Al"", ""Al"", ""Al"", ""Al"", ""Al"", ""Co"", ""Co"", ""Co"", ""Co"", ""Os"", ""Os"", ""Os"", ""Os""]","[[0.25, 0.25, 0.75], [0.25, 0.75, 0.75], [0.25, 0.75, 0.25], [0.25, 0.25, 0.25], [0.75, 0.25, 0.25], [0.75, 0.75, 0.25], [0.75, 0.75, 0.75], [0.75, 0.25, 0.75], [0.5, 0.0, 0.0], [0.5, 0.5, 0.5], [0.0, 0.0, 0.5], [0.0, 0.5, 0.0], [0.0, 0.0, 0.0], [0.0, 0.5, 0.5], [0.5, 0.0, 0.5], [0.5, 0.5, 0.0]]",A,primitive->conventional (x sqrt2),BTE master (PhononDB/Carrete/npj/SciRep),,https://mdr.nims.go.jp/datasets/b325defd-6776-4fb4-9b01-97763ac959b2,,PhononDB (Togo/NIMS MDR),https://mdr.nims.go.jp/datasets/b325defd-6776-4fb4-9b01-97763ac959b2,"LTC-calc.log unit cell (PBEsol-relaxed), same file as kappa",mp-984352,True,stoichiometric,Al2CoOs
Al2CoOs,23.874469,W/m/K,300.0,BTE,1,full BTE,1.0,,5.840591,225.0,Fm-3m,full Heusler (L2_1 / Cu2MnAl),,"[""Al"", ""Al"", ""Al"", ""Al"", ""Al"", ""Al"", ""Al"", ""Al"", ""Co"", ""Co"", ""Co"", ""Co"", ""Os"", ""Os"", ""Os"", ""Os""]","[[0.25, 0.25, 0.75], [0.25, 0.75, 0.75], [0.25, 0.75, 0.25], [0.25, 0.25, 0.25], [0.75, 0.25, 0.25], [0.75, 0.75, 0.25], [0.75, 0.75, 0.75], [0.75, 0.25, 0.75], [0.5, 0.0, 0.0], [0.5, 0.5, 0.5], [0.0, 0.0, 0.5], [0.0, 0.5, 0.0], [0.0, 0.0, 0.0], [0.0, 0.5, 0.5], [0.5, 0.0, 0.5], [0.5, 0.5, 0.0]]",A,primitive->conventional (x sqrt2),BTE master (PhononDB/Carrete/npj/SciRep),10.1038/s41524-025-01920-y,https://doi.org/10.5281/zenodo.15937696,,PhononDB (Togo/NIMS MDR),https://mdr.nims.go.jp/datasets/b325defd-6776-4fb4-9b01-97763ac959b2,"LTC-calc.log unit cell (PBEsol-relaxed), same file as kappa",mp-984352,True,stoichiometric,Al2CoOs
Al2CoOs,21.9183,W/m/K,300.0,"BTE (phono3py-class, Phonix auto-kappa)",1,full BTE,1.0,,5.840591,225.0,Fm-3m,full Heusler (L2_1 / Cu2MnAl),,"[""Al"", ""Al"", ""Al"", ""Al"", ""Al"", ""Al"", ""Al"", ""Al"", ""Co"", ""Co"", ""Co"", ""Co"", ""Os"", ""Os"", ""Os"", ""Os""]","[[0.25, 0.25, 0.75], [0.25, 0.75, 0.75], [0.25, 0.75, 0.25], [0.25, 0.25, 0.25], [0.75, 0.25, 0.25], [0.75, 0.75, 0.25], [0.75, 0.75, 0.75], [0.75, 0.25, 0.75], [0.5, 0.0, 0.0], [0.5, 0.5, 0.5], [0.0, 0.0, 0.5], [0.0, 0.5, 0.0], [0.0, 0.0, 0.0], [0.0, 0.5, 0.5], [0.5, 0.0, 0.5], [0.5, 0.5, 0.0]]",A,primitive->conventional (x sqrt2),Phonix (first-principles BTE),10.1038/s41524-026-02033-w,https://huggingface.co/datasets/phonix-db/phonix-summary,"phonix-summary, HF datasets-server",PhononDB (Togo/NIMS MDR),https://mdr.nims.go.jp/datasets/b325defd-6776-4fb4-9b01-97763ac959b2,"LTC-calc.log unit cell (PBEsol-relaxed), same file as kappa",mp-984352,True,stoichiometric,Al2CoOs
Al2CoOs,14.16,W/m/K,310.0,BTE,1,full BTE,1.0,,5.840591,225.0,Fm-3m,full Heusler (L2_1 / Cu2MnAl),,"[""Al"", ""Al"", ""Al"", ""Al"", ""Al"", ""Al"", ""Al"", ""Al"", ""Co"", ""Co"", ""Co"", ""Co"", ""Os"", ""Os"", ""Os"", ""Os""]","[[0.25, 0.25, 0.75], [0.25, 0.75, 0.75], [0.25, 0.75, 0.25], [0.25, 0.25, 0.25], [0.75, 0.25, 0.25], [0.75, 0.75, 0.25], [0.75, 0.75, 0.75], [0.75, 0.25, 0.75], [0.5, 0.0, 0.0], [0.5, 0.5, 0.5], [0.0, 0.0, 0.5], [0.0, 0.5, 0.0], [0.0, 0.0, 0.0], [0.0, 0.5, 0.5], [0.5, 0.0, 0.5], [0.5, 0.5, 0.0]]",A,primitive->conventional (x sqrt2),BTE master (PhononDB/Carrete/npj/SciRep),,https://mdr.nims.go.jp/datasets/b325defd-6776-4fb4-9b01-97763ac959b2,,PhononDB (Togo/NIMS MDR),https://mdr.nims.go.jp/datasets/b325defd-6776-4fb4-9b01-97763ac959b2,"LTC-calc.log unit cell (PBEsol-relaxed), same file as kappa",mp-984352,True,stoichiometric,Al2CoOs
Al2CoOs,13.715,W/m/K,320.0,BTE,1,full BTE,1.0,,5.840591,225.0,Fm-3m,full Heusler (L2_1 / Cu2MnAl),,"[""Al"", ""Al"", ""Al"", ""Al"", ""Al"", ""Al"", ""Al"", ""Al"", ""Co"", ""Co"", ""Co"", ""Co"", ""Os"", ""Os"", ""Os"", ""Os""]","[[0.25, 0.25, 0.75], [0.25, 0.75, 0.75], [0.25, 0.75, 0.25], [0.25, 0.25, 0.25], [0.75, 0.25, 0.25], [0.75, 0.75, 0.25], [0.75, 0.75, 0.75], [0.75, 0.25, 0.75], [0.5, 0.0, 0.0], [0.5, 0.5, 0.5], [0.0, 0.0, 0.5], [0.0, 0.5, 0.0], [0.0, 0.0, 0.0], [0.0, 0.5, 0.5], [0.5, 0.0, 0.5], [0.5, 0.5, 0.0]]",A,primitive->conventional (x sqrt2),BTE master (PhononDB/Carrete/npj/SciRep),,https://mdr.nims.go.jp/datasets/b325defd-6776-4fb4-9b01-97763ac959b2,,PhononDB (Togo/NIMS MDR),https://mdr.nims.go.jp/datasets/b325defd-6776-4fb4-9b01-97763ac959b2,"LTC-calc.log unit cell (PBEsol-relaxed), same file as kappa",mp-984352,True,stoichiometric,Al2CoOs
Al2CoOs,13.298,W/m/K,330.0,BTE,1,full BTE,1.0,,5.840591,225.0,Fm-3m,full Heusler (L2_1 / Cu2MnAl),,"[""Al"", ""Al"", ""Al"", ""Al"", ""Al"", ""Al"", ""Al"", ""Al"", ""Co"", ""Co"", ""Co"", ""Co"", ""Os"", ""Os"", ""Os"", ""Os""]","[[0.25, 0.25, 0.75], [0.25, 0.75, 0.75], [0.25, 0.75, 0.25], [0.25, 0.25, 0.25], [0.75, 0.25, 0.25], [0.75, 0.75, 0.25], [0.75, 0.75, 0.75], [0.75, 0.25, 0.75], [0.5, 0.0, 0.0], [0.5, 0.5, 0.5], [0.0, 0.0, 0.5], [0.0, 0.5, 0.0], [0.0, 0.0, 0.0], [0.0, 0.5, 0.5], [0.5, 0.0, 0.5], [0.5, 0.5, 0.0]]",A,primitive->conventional (x sqrt2),BTE master (PhononDB/Carrete/npj/SciRep),,https://mdr.nims.go.jp/datasets/b325defd-6776-4fb4-9b01-97763ac959b2,,PhononDB (Togo/NIMS MDR),https://mdr.nims.go.jp/datasets/b325defd-6776-4fb4-9b01-97763ac959b2,"LTC-calc.log unit cell (PBEsol-relaxed), same file as kappa",mp-984352,True,stoichiometric,Al2CoOs
Al2CoOs,12.906,W/m/K,340.0,BTE,1,full BTE,1.0,,5.840591,225.0,Fm-3m,full Heusler (L2_1 / Cu2MnAl),,"[""Al"", ""Al"", ""Al"", ""Al"", ""Al"", ""Al"", ""Al"", ""Al"", ""Co"", ""Co"", ""Co"", ""Co"", ""Os"", ""Os"", ""Os"", ""Os""]","[[0.25, 0.25, 0.75], [0.25, 0.75, 0.75], [0.25, 0.75, 0.25], [0.25, 0.25, 0.25], [0.75, 0.25, 0.25], [0.75, 0.75, 0.25], [0.75, 0.75, 0.75], [0.75, 0.25, 0.75], [0.5, 0.0, 0.0], [0.5, 0.5, 0.5], [0.0, 0.0, 0.5], [0.0, 0.5, 0.0], [0.0, 0.0, 0.0], [0.0, 0.5, 0.5], [0.5, 0.0, 0.5], [0.5, 0.5, 0.0]]",A,primitive->conventional (x sqrt2),BTE master (PhononDB/Carrete/npj/SciRep),,https://mdr.nims.go.jp/datasets/b325defd-6776-4fb4-9b01-97763ac959b2,,PhononDB (Togo/NIMS MDR),https://mdr.nims.go.jp/datasets/b325defd-6776-4fb4-9b01-97763ac959b2,"LTC-calc.log unit cell (PBEsol-relaxed), same file as kappa",mp-984352,True,stoichiometric,Al2CoOs
Al2CoOs,12.536,W/m/K,350.0,BTE,1,full BTE,1.0,,5.840591,225.0,Fm-3m,full Heusler (L2_1 / Cu2MnAl),,"[""Al"", ""Al"", ""Al"", ""Al"", ""Al"", ""Al"", ""Al"", ""Al"", ""Co"", ""Co"", ""Co"", ""Co"", ""Os"", ""Os"", ""Os"", ""Os""]","[[0.25, 0.25, 0.75], [0.25, 0.75, 0.75], [0.25, 0.75, 0.25], [0.25, 0.25, 0.25], [0.75, 0.25, 0.25], [0.75, 0.75, 0.25], [0.75, 0.75, 0.75], [0.75, 0.25, 0.75], [0.5, 0.0, 0.0], [0.5, 0.5, 0.5], [0.0, 0.0, 0.5], [0.0, 0.5, 0.0], [0.0, 0.0, 0.0], [0.0, 0.5, 0.5], [0.5, 0.0, 0.5], [0.5, 0.5, 0.0]]",A,primitive->conventional (x sqrt2),BTE master (PhononDB/Carrete/npj/SciRep),,https://mdr.nims.go.jp/datasets/b325defd-6776-4fb4-9b01-97763ac959b2,,PhononDB (Togo/NIMS MDR),https://mdr.nims.go.jp/datasets/b325defd-6776-4fb4-9b01-97763ac959b2,"LTC-calc.log unit cell (PBEsol-relaxed), same file as kappa",mp-984352,True,stoichiometric,Al2CoOs
Al2CoOs,12.188,W/m/K,360.0,BTE,1,full BTE,1.0,,5.840591,225.0,Fm-3m,full Heusler (L2_1 / Cu2MnAl),,"[""Al"", ""Al"", ""Al"", ""Al"", ""Al"", ""Al"", ""Al"", ""Al"", ""Co"", ""Co"", ""Co"", ""Co"", ""Os"", ""Os"", ""Os"", ""Os""]","[[0.25, 0.25, 0.75], [0.25, 0.75, 0.75], [0.25, 0.75, 0.25], [0.25, 0.25, 0.25], [0.75, 0.25, 0.25], [0.75, 0.75, 0.25], [0.75, 0.75, 0.75], [0.75, 0.25, 0.75], [0.5, 0.0, 0.0], [0.5, 0.5, 0.5], [0.0, 0.0, 0.5], [0.0, 0.5, 0.0], [0.0, 0.0, 0.0], [0.0, 0.5, 0.5], [0.5, 0.0, 0.5], [0.5, 0.5, 0.0]]",A,primitive->conventional (x sqrt2),BTE master (PhononDB/Carrete/npj/SciRep),,https://mdr.nims.go.jp/datasets/b325defd-6776-4fb4-9b01-97763ac959b2,,PhononDB (Togo/NIMS MDR),https://mdr.nims.go.jp/datasets/b325defd-6776-4fb4-9b01-97763ac959b2,"LTC-calc.log unit cell (PBEsol-relaxed), same file as kappa",mp-984352,True,stoichiometric,Al2CoOs
Al2CoOs,11.858,W/m/K,370.0,BTE,1,full BTE,1.0,,5.840591,225.0,Fm-3m,full Heusler (L2_1 / Cu2MnAl),,"[""Al"", ""Al"", ""Al"", ""Al"", ""Al"", ""Al"", ""Al"", ""Al"", ""Co"", ""Co"", ""Co"", ""Co"", ""Os"", ""Os"", ""Os"", ""Os""]","[[0.25, 0.25, 0.75], [0.25, 0.75, 0.75], [0.25, 0.75, 0.25], [0.25, 0.25, 0.25], [0.75, 0.25, 0.25], [0.75, 0.75, 0.25], [0.75, 0.75, 0.75], [0.75, 0.25, 0.75], [0.5, 0.0, 0.0], [0.5, 0.5, 0.5], [0.0, 0.0, 0.5], [0.0, 0.5, 0.0], [0.0, 0.0, 0.0], [0.0, 0.5, 0.5], [0.5, 0.0, 0.5], [0.5, 0.5, 0.0]]",A,primitive->conventional (x sqrt2),BTE master (PhononDB/Carrete/npj/SciRep),,https://mdr.nims.go.jp/datasets/b325defd-6776-4fb4-9b01-97763ac959b2,,PhononDB (Togo/NIMS MDR),https://mdr.nims.go.jp/datasets/b325defd-6776-4fb4-9b01-97763ac959b2,"LTC-calc.log unit cell (PBEsol-relaxed), same file as kappa",mp-984352,True,stoichiometric,Al2CoOs
Al2CoOs,11.546,W/m/K,380.0,BTE,1,full BTE,1.0,,5.840591,225.0,Fm-3m,full Heusler (L2_1 / Cu2MnAl),,"[""Al"", ""Al"", ""Al"", ""Al"", ""Al"", ""Al"", ""Al"", ""Al"", ""Co"", ""Co"", ""Co"", ""Co"", ""Os"", ""Os"", ""Os"", ""Os""]","[[0.25, 0.25, 0.75], [0.25, 0.75, 0.75], [0.25, 0.75, 0.25], [0.25, 0.25, 0.25], [0.75, 0.25, 0.25], [0.75, 0.75, 0.25], [0.75, 0.75, 0.75], [0.75, 0.25, 0.75], [0.5, 0.0, 0.0], [0.5, 0.5, 0.5], [0.0, 0.0, 0.5], [0.0, 0.5, 0.0], [0.0, 0.0, 0.0], [0.0, 0.5, 0.5], [0.5, 0.0, 0.5], [0.5, 0.5, 0.0]]",A,primitive->conventional (x sqrt2),BTE master (PhononDB/Carrete/npj/SciRep),,https://mdr.nims.go.jp/datasets/b325defd-6776-4fb4-9b01-97763ac959b2,,PhononDB (Togo/NIMS MDR),https://mdr.nims.go.jp/datasets/b325defd-6776-4fb4-9b01-97763ac959b2,"LTC-calc.log unit cell (PBEsol-relaxed), same file as kappa",mp-984352,True,stoichiometric,Al2CoOs
