Repository: Shivamrandive747/Thermalconductivity_prediction

# Calibrating first-principles lattice thermal conductivity to experiment

**A curated half-Heusler dataset and a validated transfer function.**

Published first-principles transport calculations of lattice thermal conductivity exceed what
laboratories measure for the same compound by a **median factor of 1.55**. That offset is regular
enough to be removed in closed form:

$$\kappa_L^{\mathrm{expt}}(T) \;=\; \kappa_L^{\mathrm{BTE}}(T)\;\min\!\left[c\left(\tfrac{T}{300}\right)^{p},\,1\right],
\qquad c = 0.51,\quad p = 0.80$$

Inside a domain of applicability declared before the validation set was scored, this places

File: data/Target_Materials/HEUSLER_KAPPA_TRAINING_SET.csv (part 81 of 192)
formula,kappa_L,kappa_units,temperature_K,method,method_tier,tier_name,weight,kappa_basis,struct_a_A,struct_spacegroup,struct_sg_symbol,struct_prototype,struct_site_ordering,struct_species,struct_frac_coords,struct_grade,lattice_convention,source,source_doi,source_url,source_location,struct_source,struct_source_url,struct_source_detail,struct_id,struct_same_paper_as_kappa,stoichiometry,parent_formula
Al2CoOs,5.239,W/m/K,840.0,BTE,1,full BTE,1.0,,5.840591,225.0,Fm-3m,full Heusler (L2_1 / Cu2MnAl),,"[""Al"", ""Al"", ""Al"", ""Al"", ""Al"", ""Al"", ""Al"", ""Al"", ""Co"", ""Co"", ""Co"", ""Co"", ""Os"", ""Os"", ""Os"", ""Os""]","[[0.25, 0.25, 0.75], [0.25, 0.75, 0.75], [0.25, 0.75, 0.25], [0.25, 0.25, 0.25], [0.75, 0.25, 0.25], [0.75, 0.75, 0.25], [0.75, 0.75, 0.75], [0.75, 0.25, 0.75], [0.5, 0.0, 0.0], [0.5, 0.5, 0.5], [0.0, 0.0, 0.5], [0.0, 0.5, 0.0], [0.0, 0.0, 0.0], [0.0, 0.5, 0.5], [0.5, 0.0, 0.5], [0.5, 0.5, 0.0]]",A,primitive->conventional (x sqrt2),BTE master (PhononDB/Carrete/npj/SciRep),,https://mdr.nims.go.jp/datasets/b325defd-6776-4fb4-9b01-97763ac959b2,,PhononDB (Togo/NIMS MDR),https://mdr.nims.go.jp/datasets/b325defd-6776-4fb4-9b01-97763ac959b2,"LTC-calc.log unit cell (PBEsol-relaxed), same file as kappa",mp-984352,True,stoichiometric,Al2CoOs
Al2CoOs,5.178,W/m/K,850.0,BTE,1,full BTE,1.0,,5.840591,225.0,Fm-3m,full Heusler (L2_1 / Cu2MnAl),,"[""Al"", ""Al"", ""Al"", ""Al"", ""Al"", ""Al"", ""Al"", ""Al"", ""Co"", ""Co"", ""Co"", ""Co"", ""Os"", ""Os"", ""Os"", ""Os""]","[[0.25, 0.25, 0.75], [0.25, 0.75, 0.75], [0.25, 0.75, 0.25], [0.25, 0.25, 0.25], [0.75, 0.25, 0.25], [0.75, 0.75, 0.25], [0.75, 0.75, 0.75], [0.75, 0.25, 0.75], [0.5, 0.0, 0.0], [0.5, 0.5, 0.5], [0.0, 0.0, 0.5], [0.0, 0.5, 0.0], [0.0, 0.0, 0.0], [0.0, 0.5, 0.5], [0.5, 0.0, 0.5], [0.5, 0.5, 0.0]]",A,primitive->conventional (x sqrt2),BTE master (PhononDB/Carrete/npj/SciRep),,https://mdr.nims.go.jp/datasets/b325defd-6776-4fb4-9b01-97763ac959b2,,PhononDB (Togo/NIMS MDR),https://mdr.nims.go.jp/datasets/b325defd-6776-4fb4-9b01-97763ac959b2,"LTC-calc.log unit cell (PBEsol-relaxed), same file as kappa",mp-984352,True,stoichiometric,Al2CoOs
Al2CoOs,5.118,W/m/K,860.0,BTE,1,full BTE,1.0,,5.840591,225.0,Fm-3m,full Heusler (L2_1 / Cu2MnAl),,"[""Al"", ""Al"", ""Al"", ""Al"", ""Al"", ""Al"", ""Al"", ""Al"", ""Co"", ""Co"", ""Co"", ""Co"", ""Os"", ""Os"", ""Os"", ""Os""]","[[0.25, 0.25, 0.75], [0.25, 0.75, 0.75], [0.25, 0.75, 0.25], [0.25, 0.25, 0.25], [0.75, 0.25, 0.25], [0.75, 0.75, 0.25], [0.75, 0.75, 0.75], [0.75, 0.25, 0.75], [0.5, 0.0, 0.0], [0.5, 0.5, 0.5], [0.0, 0.0, 0.5], [0.0, 0.5, 0.0], [0.0, 0.0, 0.0], [0.0, 0.5, 0.5], [0.5, 0.0, 0.5], [0.5, 0.5, 0.0]]",A,primitive->conventional (x sqrt2),BTE master (PhononDB/Carrete/npj/SciRep),,https://mdr.nims.go.jp/datasets/b325defd-6776-4fb4-9b01-97763ac959b2,,PhononDB (Togo/NIMS MDR),https://mdr.nims.go.jp/datasets/b325defd-6776-4fb4-9b01-97763ac959b2,"LTC-calc.log unit cell (PBEsol-relaxed), same file as kappa",mp-984352,True,stoichiometric,Al2CoOs
Al2CoOs,5.059,W/m/K,870.0,BTE,1,full BTE,1.0,,5.840591,225.0,Fm-3m,full Heusler (L2_1 / Cu2MnAl),,"[""Al"", ""Al"", ""Al"", ""Al"", ""Al"", ""Al"", ""Al"", ""Al"", ""Co"", ""Co"", ""Co"", ""Co"", ""Os"", ""Os"", ""Os"", ""Os""]","[[0.25, 0.25, 0.75], [0.25, 0.75, 0.75], [0.25, 0.75, 0.25], [0.25, 0.25, 0.25], [0.75, 0.25, 0.25], [0.75, 0.75, 0.25], [0.75, 0.75, 0.75], [0.75, 0.25, 0.75], [0.5, 0.0, 0.0], [0.5, 0.5, 0.5], [0.0, 0.0, 0.5], [0.0, 0.5, 0.0], [0.0, 0.0, 0.0], [0.0, 0.5, 0.5], [0.5, 0.0, 0.5], [0.5, 0.5, 0.0]]",A,primitive->conventional (x sqrt2),BTE master (PhononDB/Carrete/npj/SciRep),,https://mdr.nims.go.jp/datasets/b325defd-6776-4fb4-9b01-97763ac959b2,,PhononDB (Togo/NIMS MDR),https://mdr.nims.go.jp/datasets/b325defd-6776-4fb4-9b01-97763ac959b2,"LTC-calc.log unit cell (PBEsol-relaxed), same file as kappa",mp-984352,True,stoichiometric,Al2CoOs
Al2CoOs,5.002,W/m/K,880.0,BTE,1,full BTE,1.0,,5.840591,225.0,Fm-3m,full Heusler (L2_1 / Cu2MnAl),,"[""Al"", ""Al"", ""Al"", ""Al"", ""Al"", ""Al"", ""Al"", ""Al"", ""Co"", ""Co"", ""Co"", ""Co"", ""Os"", ""Os"", ""Os"", ""Os""]","[[0.25, 0.25, 0.75], [0.25, 0.75, 0.75], [0.25, 0.75, 0.25], [0.25, 0.25, 0.25], [0.75, 0.25, 0.25], [0.75, 0.75, 0.25], [0.75, 0.75, 0.75], [0.75, 0.25, 0.75], [0.5, 0.0, 0.0], [0.5, 0.5, 0.5], [0.0, 0.0, 0.5], [0.0, 0.5, 0.0], [0.0, 0.0, 0.0], [0.0, 0.5, 0.5], [0.5, 0.0, 0.5], [0.5, 0.5, 0.0]]",A,primitive->conventional (x sqrt2),BTE master (PhononDB/Carrete/npj/SciRep),,https://mdr.nims.go.jp/datasets/b325defd-6776-4fb4-9b01-97763ac959b2,,PhononDB (Togo/NIMS MDR),https://mdr.nims.go.jp/datasets/b325defd-6776-4fb4-9b01-97763ac959b2,"LTC-calc.log unit cell (PBEsol-relaxed), same file as kappa",mp-984352,True,stoichiometric,Al2CoOs
Al2CoOs,4.946,W/m/K,890.0,BTE,1,full BTE,1.0,,5.840591,225.0,Fm-3m,full Heusler (L2_1 / Cu2MnAl),,"[""Al"", ""Al"", ""Al"", ""Al"", ""Al"", ""Al"", ""Al"", ""Al"", ""Co"", ""Co"", ""Co"", ""Co"", ""Os"", ""Os"", ""Os"", ""Os""]","[[0.25, 0.25, 0.75], [0.25, 0.75, 0.75], [0.25, 0.75, 0.25], [0.25, 0.25, 0.25], [0.75, 0.25, 0.25], [0.75, 0.75, 0.25], [0.75, 0.75, 0.75], [0.75, 0.25, 0.75], [0.5, 0.0, 0.0], [0.5, 0.5, 0.5], [0.0, 0.0, 0.5], [0.0, 0.5, 0.0], [0.0, 0.0, 0.0], [0.0, 0.5, 0.5], [0.5, 0.0, 0.5], [0.5, 0.5, 0.0]]",A,primitive->conventional (x sqrt2),BTE master (PhononDB/Carrete/npj/SciRep),,https://mdr.nims.go.jp/datasets/b325defd-6776-4fb4-9b01-97763ac959b2,,PhononDB (Togo/NIMS MDR),https://mdr.nims.go.jp/datasets/b325defd-6776-4fb4-9b01-97763ac959b2,"LTC-calc.log unit cell (PBEsol-relaxed), same file as kappa",mp-984352,True,stoichiometric,Al2CoOs
Al2CoOs,4.891,W/m/K,900.0,BTE,1,full BTE,1.0,,5.840591,225.0,Fm-3m,full Heusler (L2_1 / Cu2MnAl),,"[""Al"", ""Al"", ""Al"", ""Al"", ""Al"", ""Al"", ""Al"", ""Al"", ""Co"", ""Co"", ""Co"", ""Co"", ""Os"", ""Os"", ""Os"", ""Os""]","[[0.25, 0.25, 0.75], [0.25, 0.75, 0.75], [0.25, 0.75, 0.25], [0.25, 0.25, 0.25], [0.75, 0.25, 0.25], [0.75, 0.75, 0.25], [0.75, 0.75, 0.75], [0.75, 0.25, 0.75], [0.5, 0.0, 0.0], [0.5, 0.5, 0.5], [0.0, 0.0, 0.5], [0.0, 0.5, 0.0], [0.0, 0.0, 0.0], [0.0, 0.5, 0.5], [0.5, 0.0, 0.5], [0.5, 0.5, 0.0]]",A,primitive->conventional (x sqrt2),BTE master (PhononDB/Carrete/npj/SciRep),,https://mdr.nims.go.jp/datasets/b325defd-6776-4fb4-9b01-97763ac959b2,,PhononDB (Togo/NIMS MDR),https://mdr.nims.go.jp/datasets/b325defd-6776-4fb4-9b01-97763ac959b2,"LTC-calc.log unit cell (PBEsol-relaxed), same file as kappa",mp-984352,True,stoichiometric,Al2CoOs
Al2CoOs,4.838,W/m/K,910.0,BTE,1,full BTE,1.0,,5.840591,225.0,Fm-3m,full Heusler (L2_1 / Cu2MnAl),,"[""Al"", ""Al"", ""Al"", ""Al"", ""Al"", ""Al"", ""Al"", ""Al"", ""Co"", ""Co"", ""Co"", ""Co"", ""Os"", ""Os"", ""Os"", ""Os""]","[[0.25, 0.25, 0.75], [0.25, 0.75, 0.75], [0.25, 0.75, 0.25], [0.25, 0.25, 0.25], [0.75, 0.25, 0.25], [0.75, 0.75, 0.25], [0.75, 0.75, 0.75], [0.75, 0.25, 0.75], [0.5, 0.0, 0.0], [0.5, 0.5, 0.5], [0.0, 0.0, 0.5], [0.0, 0.5, 0.0], [0.0, 0.0, 0.0], [0.0, 0.5, 0.5], [0.5, 0.0, 0.5], [0.5, 0.5, 0.0]]",A,primitive->conventional (x sqrt2),BTE master (PhononDB/Carrete/npj/SciRep),,https://mdr.nims.go.jp/datasets/b325defd-6776-4fb4-9b01-97763ac959b2,,PhononDB (Togo/NIMS MDR),https://mdr.nims.go.jp/datasets/b325defd-6776-4fb4-9b01-97763ac959b2,"LTC-calc.log unit cell (PBEsol-relaxed), same file as kappa",mp-984352,True,stoichiometric,Al2CoOs
Al2CoOs,4.786,W/m/K,920.0,BTE,1,full BTE,1.0,,5.840591,225.0,Fm-3m,full Heusler (L2_1 / Cu2MnAl),,"[""Al"", ""Al"", ""Al"", ""Al"", ""Al"", ""Al"", ""Al"", ""Al"", ""Co"", ""Co"", ""Co"", ""Co"", ""Os"", ""Os"", ""Os"", ""Os""]","[[0.25, 0.25, 0.75], [0.25, 0.75, 0.75], [0.25, 0.75, 0.25], [0.25, 0.25, 0.25], [0.75, 0.25, 0.25], [0.75, 0.75, 0.25], [0.75, 0.75, 0.75], [0.75, 0.25, 0.75], [0.5, 0.0, 0.0], [0.5, 0.5, 0.5], [0.0, 0.0, 0.5], [0.0, 0.5, 0.0], [0.0, 0.0, 0.0], [0.0, 0.5, 0.5], [0.5, 0.0, 0.5], [0.5, 0.5, 0.0]]",A,primitive->conventional (x sqrt2),BTE master (PhononDB/Carrete/npj/SciRep),,https://mdr.nims.go.jp/datasets/b325defd-6776-4fb4-9b01-97763ac959b2,,PhononDB (Togo/NIMS MDR),https://mdr.nims.go.jp/datasets/b325defd-6776-4fb4-9b01-97763ac959b2,"LTC-calc.log unit cell (PBEsol-relaxed), same file as kappa",mp-984352,True,stoichiometric,Al2CoOs
Al2CoOs,4.734,W/m/K,930.0,BTE,1,full BTE,1.0,,5.840591,225.0,Fm-3m,full Heusler (L2_1 / Cu2MnAl),,"[""Al"", ""Al"", ""Al"", ""Al"", ""Al"", ""Al"", ""Al"", ""Al"", ""Co"", ""Co"", ""Co"", ""Co"", ""Os"", ""Os"", ""Os"", ""Os""]","[[0.25, 0.25, 0.75], [0.25, 0.75, 0.75], [0.25, 0.75, 0.25], [0.25, 0.25, 0.25], [0.75, 0.25, 0.25], [0.75, 0.75, 0.25], [0.75, 0.75, 0.75], [0.75, 0.25, 0.75], [0.5, 0.0, 0.0], [0.5, 0.5, 0.5], [0.0, 0.0, 0.5], [0.0, 0.5, 0.0], [0.0, 0.0, 0.0], [0.0, 0.5, 0.5], [0.5, 0.0, 0.5], [0.5, 0.5, 0.0]]",A,primitive->conventional (x sqrt2),BTE master (PhononDB/Carrete/npj/SciRep),,https://mdr.nims.go.jp/datasets/b325defd-6776-4fb4-9b01-97763ac959b2,,PhononDB (Togo/NIMS MDR),https://mdr.nims.go.jp/datasets/b325defd-6776-4fb4-9b01-97763ac959b2,"LTC-calc.log unit cell (PBEsol-relaxed), same file as kappa",mp-984352,True,stoichiometric,Al2CoOs
Al2CoOs,4.684,W/m/K,940.0,BTE,1,full BTE,1.0,,5.840591,225.0,Fm-3m,full Heusler (L2_1 / Cu2MnAl),,"[""Al"", ""Al"", ""Al"", ""Al"", ""Al"", ""Al"", ""Al"", ""Al"", ""Co"", ""Co"", ""Co"", ""Co"", ""Os"", ""Os"", ""Os"", ""Os""]","[[0.25, 0.25, 0.75], [0.25, 0.75, 0.75], [0.25, 0.75, 0.25], [0.25, 0.25, 0.25], [0.75, 0.25, 0.25], [0.75, 0.75, 0.25], [0.75, 0.75, 0.75], [0.75, 0.25, 0.75], [0.5, 0.0, 0.0], [0.5, 0.5, 0.5], [0.0, 0.0, 0.5], [0.0, 0.5, 0.0], [0.0, 0.0, 0.0], [0.0, 0.5, 0.5], [0.5, 0.0, 0.5], [0.5, 0.5, 0.0]]",A,primitive->conventional (x sqrt2),BTE master (PhononDB/Carrete/npj/SciRep),,https://mdr.nims.go.jp/datasets/b325defd-6776-4fb4-9b01-97763ac959b2,,PhononDB (Togo/NIMS MDR),https://mdr.nims.go.jp/datasets/b325defd-6776-4fb4-9b01-97763ac959b2,"LTC-calc.log unit cell (PBEsol-relaxed), same file as kappa",mp-984352,True,stoichiometric,Al2CoOs
Al2CoOs,4.635,W/m/K,950.0,BTE,1,full BTE,1.0,,5.840591,225.0,Fm-3m,full Heusler (L2_1 / Cu2MnAl),,"[""Al"", ""Al"", ""Al"", ""Al"", ""Al"", ""Al"", ""Al"", ""Al"", ""Co"", ""Co"", ""Co"", ""Co"", ""Os"", ""Os"", ""Os"", ""Os""]","[[0.25, 0.25, 0.75], [0.25, 0.75, 0.75], [0.25, 0.75, 0.25], [0.25, 0.25, 0.25], [0.75, 0.25, 0.25], [0.75, 0.75, 0.25], [0.75, 0.75, 0.75], [0.75, 0.25, 0.75], [0.5, 0.0, 0.0], [0.5, 0.5, 0.5], [0.0, 0.0, 0.5], [0.0, 0.5, 0.0], [0.0, 0.0, 0.0], [0.0, 0.5, 0.5], [0.5, 0.0, 0.5], [0.5, 0.5, 0.0]]",A,primitive->conventional (x sqrt2),BTE master (PhononDB/Carrete/npj/SciRep),,https://mdr.nims.go.jp/datasets/b325defd-6776-4fb4-9b01-97763ac959b2,,PhononDB (Togo/NIMS MDR),https://mdr.nims.go.jp/datasets/b325defd-6776-4fb4-9b01-97763ac959b2,"LTC-calc.log unit cell (PBEsol-relaxed), same file as kappa",mp-984352,True,stoichiometric,Al2CoOs
Al2CoOs,4.587,W/m/K,960.0,BTE,1,full BTE,1.0,,5.840591,225.0,Fm-3m,full Heusler (L2_1 / Cu2MnAl),,"[""Al"", ""Al"", ""Al"", ""Al"", ""Al"", ""Al"", ""Al"", ""Al"", ""Co"", ""Co"", ""Co"", ""Co"", ""Os"", ""Os"", ""Os"", ""Os""]","[[0.25, 0.25, 0.75], [0.25, 0.75, 0.75], [0.25, 0.75, 0.25], [0.25, 0.25, 0.25], [0.75, 0.25, 0.25], [0.75, 0.75, 0.25], [0.75, 0.75, 0.75], [0.75, 0.25, 0.75], [0.5, 0.0, 0.0], [0.5, 0.5, 0.5], [0.0, 0.0, 0.5], [0.0, 0.5, 0.0], [0.0, 0.0, 0.0], [0.0, 0.5, 0.5], [0.5, 0.0, 0.5], [0.5, 0.5, 0.0]]",A,primitive->conventional (x sqrt2),BTE master (PhononDB/Carrete/npj/SciRep),,https://mdr.nims.go.jp/datasets/b325defd-6776-4fb4-9b01-97763ac959b2,,PhononDB (Togo/NIMS MDR),https://mdr.nims.go.jp/datasets/b325defd-6776-4fb4-9b01-97763ac959b2,"LTC-calc.log unit cell (PBEsol-relaxed), same file as kappa",mp-984352,True,stoichiometric,Al2CoOs
Al2CoOs,4.54,W/m/K,970.0,BTE,1,full BTE,1.0,,5.840591,225.0,Fm-3m,full Heusler (L2_1 / Cu2MnAl),,"[""Al"", ""Al"", ""Al"", ""Al"", ""Al"", ""Al"", ""Al"", ""Al"", ""Co"", ""Co"", ""Co"", ""Co"", ""Os"", ""Os"", ""Os"", ""Os""]","[[0.25, 0.25, 0.75], [0.25, 0.75, 0.75], [0.25, 0.75, 0.25], [0.25, 0.25, 0.25], [0.75, 0.25, 0.25], [0.75, 0.75, 0.25], [0.75, 0.75, 0.75], [0.75, 0.25, 0.75], [0.5, 0.0, 0.0], [0.5, 0.5, 0.5], [0.0, 0.0, 0.5], [0.0, 0.5, 0.0], [0.0, 0.0, 0.0], [0.0, 0.5, 0.5], [0.5, 0.0, 0.5], [0.5, 0.5, 0.0]]",A,primitive->conventional (x sqrt2),BTE master (PhononDB/Carrete/npj/SciRep),,https://mdr.nims.go.jp/datasets/b325defd-6776-4fb4-9b01-97763ac959b2,,PhononDB (Togo/NIMS MDR),https://mdr.nims.go.jp/datasets/b325defd-6776-4fb4-9b01-97763ac959b2,"LTC-calc.log unit cell (PBEsol-relaxed), same file as kappa",mp-984352,True,stoichiometric,Al2CoOs
Al2CoOs,4.494,W/m/K,980.0,BTE,1,full BTE,1.0,,5.840591,225.0,Fm-3m,full Heusler (L2_1 / Cu2MnAl),,"[""Al"", ""Al"", ""Al"", ""Al"", ""Al"", ""Al"", ""Al"", ""Al"", ""Co"", ""Co"", ""Co"", ""Co"", ""Os"", ""Os"", ""Os"", ""Os""]","[[0.25, 0.25, 0.75], [0.25, 0.75, 0.75], [0.25, 0.75, 0.25], [0.25, 0.25, 0.25], [0.75, 0.25, 0.25], [0.75, 0.75, 0.25], [0.75, 0.75, 0.75], [0.75, 0.25, 0.75], [0.5, 0.0, 0.0], [0.5, 0.5, 0.5], [0.0, 0.0, 0.5], [0.0, 0.5, 0.0], [0.0, 0.0, 0.0], [0.0, 0.5, 0.5], [0.5, 0.0, 0.5], [0.5, 0.5, 0.0]]",A,primitive->conventional (x sqrt2),BTE master (PhononDB/Carrete/npj/SciRep),,https://mdr.nims.go.jp/datasets/b325defd-6776-4fb4-9b01-97763ac959b2,,PhononDB (Togo/NIMS MDR),https://mdr.nims.go.jp/datasets/b325defd-6776-4fb4-9b01-97763ac959b2,"LTC-calc.log unit cell (PBEsol-relaxed), same file as kappa",mp-984352,True,stoichiometric,Al2CoOs
Al2CoOs,4.448,W/m/K,990.0,BTE,1,full BTE,1.0,,5.840591,225.0,Fm-3m,full Heusler (L2_1 / Cu2MnAl),,"[""Al"", ""Al"", ""Al"", ""Al"", ""Al"", ""Al"", ""Al"", ""Al"", ""Co"", ""Co"", ""Co"", ""Co"", ""Os"", ""Os"", ""Os"", ""Os""]","[[0.25, 0.25, 0.75], [0.25, 0.75, 0.75], [0.25, 0.75, 0.25], [0.25, 0.25, 0.25], [0.75, 0.25, 0.25], [0.75, 0.75, 0.25], [0.75, 0.75, 0.75], [0.75, 0.25, 0.75], [0.5, 0.0, 0.0], [0.5, 0.5, 0.5], [0.0, 0.0, 0.5], [0.0, 0.5, 0.0], [0.0, 0.0, 0.0], [0.0, 0.5, 0.5], [0.5, 0.0, 0.5], [0.5, 0.5, 0.0]]",A,primitive->conventional (x sqrt2),BTE master (PhononDB/Carrete/npj/SciRep),,https://mdr.nims.go.jp/datasets/b325defd-6776-4fb4-9b01-97763ac959b2,,PhononDB (Togo/NIMS MDR),https://mdr.nims.go.jp/datasets/b325defd-6776-4fb4-9b01-97763ac959b2,"LTC-calc.log unit cell (PBEsol-relaxed), same file as kappa",mp-984352,True,stoichiometric,Al2CoOs
Al2CoOs,4.404,W/m/K,1000.0,BTE,1,full BTE,1.0,,5.840591,225.0,Fm-3m,full Heusler (L2_1 / Cu2MnAl),,"[""Al"", ""Al"", ""Al"", ""Al"", ""Al"", ""Al"", ""Al"", ""Al"", ""Co"", ""Co"", ""Co"", ""Co"", ""Os"", ""Os"", ""Os"", ""Os""]","[[0.25, 0.25, 0.75], [0.25, 0.75, 0.75], [0.25, 0.75, 0.25], [0.25, 0.25, 0.25], [0.75, 0.25, 0.25], [0.75, 0.75, 0.25], [0.75, 0.75, 0.75], [0.75, 0.25, 0.75], [0.5, 0.0, 0.0], [0.5, 0.5, 0.5], [0.0, 0.0, 0.5], [0.0, 0.5, 0.0], [0.0, 0.0, 0.0], [0.0, 0.5, 0.5], [0.5, 0.0, 0.5], [0.5, 0.5, 0.0]]",A,primitive->conventional (x sqrt2),BTE master (PhononDB/Carrete/npj/SciRep),,https://mdr.nims.go.jp/datasets/b325defd-6776-4fb4-9b01-97763ac959b2,,PhononDB (Togo/NIMS MDR),https://mdr.nims.go.jp/datasets/b325defd-6776-4fb4-9b01-97763ac959b2,"LTC-calc.log unit cell (PBEsol-relaxed), same file as kappa",mp-984352,True,stoichiometric,Al2CoOs
AlCoMo,22.953,W/m/K,300.0,"semi-empirical (Slack / Debye-Callaway-type, NOT BTE)",1,full BTE,1.0,,5.772,216.0,F-43m,half Heusler (C1_b / MgAgAs),,,,C,conventional,repository mining,10.48550/arXiv.2501.11644,https://github.com/ertekin-research-group/halfheusler-space/blob/main/HH_overview.csv,,repository mining,https://github.com/ertekin-research-group/halfheusler-space/blob/main/HH_overview.csv,"""Lattice Parameter (Angstroms)"" column, DFT-PBE relaxed, same table as kappa_L",ertekin-research-group/halfheusler-space HH_overview.csv,True,stoichiometric,AlCoMo
AlCoW,25.067,W/m/K,300.0,"semi-empirical (Slack / Debye-Callaway-type, NOT BTE)",1,full BTE,1.0,,5.63,216.0,F-43m,half Heusler (C1_b / MgAgAs),,,,C,conventional,repository mining,10.48550/arXiv.2501.11644,https://github.com/ertekin-research-group/halfheusler-space/blob/main/HH_overview.csv,,repository mining,https://github.com/ertekin-research-group/halfheusler-space/blob/main/HH_overview.csv,"""Lattice Parameter (Angstroms)"" column, DFT-PBE relaxed, same table as kappa_L",ertekin-research-group/halfheusler-space HH_overview.csv,True,stoichiometric,AlCoW
AlCrCo,31.889,W/m/K,300.0,"semi-empirical (Slack / Debye-Callaway-type, NOT BTE)",1,full BTE,1.0,,5.461,216.0,F-43m,half Heusler (C1_b / MgAgAs),,,,C,conventional,repository mining,10.48550/arXiv.2501.11644,https://github.com/ertekin-research-group/halfheusler-space/blob/main/HH_overview.csv,,repository mining,https://github.com/ertekin-research-group/halfheusler-space/blob/main/HH_overview.csv,"""Lattice Parameter (Angstroms)"" column, DFT-PBE relaxed, same table as kappa_L",ertekin-research-group/halfheusler-space HH_overview.csv,True,stoichiometric,AlCrCo
AlCrIr,23.511,W/m/K,300.0,"semi-empirical (Slack / Debye-Callaway-type, NOT BTE)",1,full BTE,1.0,,5.76,216.0,F-43m,half Heusler (C1_b / MgAgAs),,,,C,conventional,repository mining,10.48550/arXiv.2501.11644,https://github.com/ertekin-research-group/halfheusler-space/blob/main/HH_overview.csv,,repository mining,https://github.com/ertekin-research-group/halfheusler-space/blob/main/HH_overview.csv,"""Lattice Parameter (Angstroms)"" column, DFT-PBE relaxed, same table as kappa_L",ertekin-research-group/halfheusler-space HH_overview.csv,True,stoichiometric,AlCrIr
AlCrRh,28.548,W/m/K,300.0,"semi-empirical (Slack / Debye-Callaway-type, NOT BTE)",1,full BTE,1.0,,5.729,216.0,F-43m,half Heusler (C1_b / MgAgAs),,,,C,conventional,repository mining,10.48550/arXiv.2501.11644,https://github.com/ertekin-research-group/halfheusler-space/blob/main/HH_overview.csv,,repository mining,https://github.com/ertekin-research-group/halfheusler-space/blob/main/HH_overview.csv,"""Lattice Parameter (Angstroms)"" column, DFT-PBE relaxed, same table as kappa_L",ertekin-research-group/halfheusler-space HH_overview.csv,True,stoichiometric,AlCrRh
AlIrW,24.788,W/m/K,300.0,"semi-empirical (Slack / Debye-Callaway-type, NOT BTE)",1,full BTE,1.0,,5.929,216.0,F-43m,half Heusler (C1_b / MgAgAs),,,,C,conventional,repository mining,10.48550/arXiv.2501.11644,https://github.com/ertekin-research-group/halfheusler-space/blob/main/HH_overview.csv,,repository mining,https://github.com/ertekin-research-group/halfheusler-space/blob/main/HH_overview.csv,"""Lattice Parameter (Angstroms)"" column, DFT-PBE relaxed, same table as kappa_L",ertekin-research-group/halfheusler-space HH_overview.csv,True,stoichiometric,AlIrW
AlRhW,25.705,W/m/K,300.0,"semi-empirical (Slack / Debye-Callaway-type, NOT BTE)",1,full BTE,1.0,,5.889,216.0,F-43m,half Heusler (C1_b / MgAgAs),,,,C,conventional,repository mining,10.48550/arXiv.2501.11644,https://github.com/ertekin-research-group/halfheusler-space/blob/main/HH_overview.csv,,repository mining,https://github.com/ertekin-research-group/halfheusler-space/blob/main/HH_overview.csv,"""Lattice Parameter (Angstroms)"" column, DFT-PBE relaxed, same table as kappa_L",ertekin-research-group/halfheusler-space HH_overview.csv,True,stoichiometric,AlRhW
AlVFe2,61.373,W/m/K,300.0,ShengBTE,1,full BTE,1.0,,5.65709,225.0,Fm-3m,full_Heusler_L21,,"[""Al"", ""V"", ""Fe"", ""Fe""]","[[0.0, 0.0, 0.0], [0.5, 0.5, 0.5], [0.25, 0.25, 0.25], [0.75, 0.75, 0.75]]",A,conventional,"paper mining (PDF, batch 2)",10.1038/s41524-023-00974-0,,Supplementary Table 4,Materials Project,https://next-gen.materialsproject.org/materials/mp-5778,"Materials Project (OPTIMADE, keyless)",mp-5778,False,stoichiometric,AlVFe2
AlVNi,27.727,W/m/K,300.0,"semi-empirical (Slack / Debye-Callaway-type, NOT BTE)",1,full BTE,1.0,,5.47,216.0,F-43m,half Heusler (C1_b / MgAgAs),ABC,,,B,conventional,repository mining,10.48550/arXiv.2501.11644,https://github.com/ertekin-research-group/halfheusler-space/blob/main/HH_overview.csv,,repository mining,https://github.com/AMRL-2018/MachineLearning_Half_Heusler/blob/master/data/halfHeusler.csv,"alatt column (AFLOW T0003 half-Heusler relaxed lattice constant, same table as kappa)",AMRL-2018/MachineLearning_Half_Heusler data/halfHeusler.csv | AFLOW Al1Ni1V1.T0003.ABC,True,stoichiometric,AlVNi
AlVPt,19.725,W/m/K,300.0,"semi-empirical (Slack / Debye-Callaway-type, NOT BTE)",1,full BTE,1.0,,5.77,216.0,F-43m,half Heusler (C1_b / MgAgAs),ABC,,,B,conventional,repository mining,10.48550/arXiv.2501.11644,https://github.com/ertekin-research-group/halfheusler-space/blob/main/HH_overview.csv,,repository mining,https://github.com/AMRL-2018/MachineLearning_Half_Heusler/blob/master/data/halfHeusler.csv,"alatt column (AFLOW T0003 half-Heusler relaxed lattice constant, same table as kappa)",AMRL-2018/MachineLearning_Half_Heusler data/halfHeusler.csv | AFLOW Al1Pt1V1.T0003.ABC,True,stoichiometric,AlVPt
BIrW,29.443,W/m/K,300.0,"semi-empirical (Slack / Debye-Callaway-type, NOT BTE)",1,full BTE,1.0,,5.627,216.0,F-43m,half Heusler (C1_b / MgAgAs),,,,C,conventional,repository mining,10.48550/arXiv.2501.11644,https://github.com/ertekin-research-group/halfheusler-space/blob/main/HH_overview.csv,,repository mining,https://github.com/ertekin-research-group/halfheusler-space/blob/main/HH_overview.csv,"""Lattice Parameter (Angstroms)"" column, DFT-PBE relaxed, same table as kappa_L",ertekin-research-group/halfheusler-space HH_overview.csv,True,stoichiometric,BIrW
BMoIr,34.243,W/m/K,300.0,"semi-empirical (Slack / Debye-Callaway-type, NOT BTE)",1,full BTE,1.0,,5.599,216.0,F-43m,half Heusler (C1_b / MgAgAs),,,,C,conventional,repository mining,10.48550/arXiv.2501.11644,https://github.com/ertekin-research-group/halfheusler-space/blob/main/HH_overview.csv,,repository mining,https://github.com/ertekin-research-group/halfheusler-space/blob/main/HH_overview.csv,"""Lattice Parameter (Angstroms)"" column, DFT-PBE relaxed, same table as kappa_L",ertekin-research-group/halfheusler-space HH_overview.csv,True,stoichiometric,BMoIr
BMoRh,41.263,W/m/K,300.0,"semi-empirical (Slack / Debye-Callaway-type, NOT BTE)",1,full BTE,1.0,,5.529,216.0,F-43m,half Heusler (C1_b / MgAgAs),,,,C,conventional,repository mining,10.48550/arXiv.2501.11644,https://github.com/ertekin-research-group/halfheusler-space/blob/main/HH_overview.csv,,repository mining,https://github.com/ertekin-research-group/halfheusler-space/blob/main/HH_overview.csv,"""Lattice Parameter (Angstroms)"" column, DFT-PBE relaxed, same table as kappa_L",ertekin-research-group/halfheusler-space HH_overview.csv,True,stoichiometric,BMoRh
BRhW,32.079,W/m/K,300.0,"semi-empirical (Slack / Debye-Callaway-type, NOT BTE)",1,full BTE,1.0,,5.553,216.0,F-43m,half Heusler (C1_b / MgAgAs),,,,C,conventional,repository mining,10.48550/arXiv.2501.11644,https://github.com/ertekin-research-group/halfheusler-space/blob/main/HH_overview.csv,,repository mining,https://github.com/ertekin-research-group/halfheusler-space/blob/main/HH_overview.csv,"""Lattice Parameter (Angstroms)"" column, DFT-PBE relaxed, same table as kappa_L",ertekin-research-group/halfheusler-space HH_overview.csv,True,stoichiometric,BRhW
Ba2AgBi,0.7417,W/m/K,300.0,"BTE (phono3py-class, Phonix auto-kappa)",1,full BTE,1.0,,8.46,225.0,,,,,,C,conventional,Phonix (first-principles BTE),10.1038/s41524-026-02033-w,https://huggingface.co/datasets/phonix-db/phonix-summary,"phonix-summary, HF datasets-server",paper mining (PDF),,paper mining (Gemini PDF extraction),,True,stoichiometric,Ba2AgBi
Ba2AgSb,1.33,W/m/K,300.0,three-phonon BTE (ShengBTE),1,full BTE,1.0,,5.935,,,,,,,C,conventional,"paper mining (PDF, batch 2)",10.1103/physrevapplied.17.034023,,page 5,paper mining (PDF),,paper mining (Gemini PDF extraction),,True,stoichiometric,Ba2AgSb
Ba2AgSb,0.5,W/m/K,800.0,three-phonon BTE (ShengBTE),1,full BTE,1.0,,5.935,,,,,,,C,conventional,"paper mining (PDF, batch 2)",10.1103/physrevapplied.17.034023,,page 5,paper mining (PDF),,paper mining (Gemini PDF extraction),,True,stoichiometric,Ba2AgSb
Ba2AsAu,0.755,W/m/K,200.0,BTE,1,full BTE,1.0,,7.882138,225.0,Fm-3m,full Heusler (L2_1 / Cu2MnAl),,"[""Ba"", ""Ba"", ""Ba"", ""Ba"", ""Ba"", ""Ba"", ""Ba"", ""Ba"", ""As"", ""As"", ""As"", ""As"", ""Au"", ""Au"", ""Au"", ""Au""]","[[0.25, 0.75, 0.75], [0.25, 0.25, 0.75], [0.25, 0.25, 0.25], [0.25, 0.75, 0.25], [0.75, 0.75, 0.25], [0.75, 0.25, 0.25], [0.75, 0.25, 0.75], [0.75, 0.75, 0.75], [0.5, 0.0, 0.0], [0.5, 0.5, 0.5], [0.0, 0.0, 0.5], [0.0, 0.5, 0.0], [0.0, 0.0, 0.0], [0.0, 0.5, 0.5], [0.5, 0.0, 0.5], [0.5, 0.5, 0.0]]",A,primitive->conventional (x sqrt2),BTE master (PhononDB/Carrete/npj/SciRep),,https://mdr.nims.go.jp/datasets/1eb327cc-dc11-44e5-a784-d67c25bcd4c5,,PhononDB (Togo/NIMS MDR),https://mdr.nims.go.jp/datasets/1eb327cc-dc11-44e5-a784-d67c25bcd4c5,"LTC-calc.log unit cell (PBEsol-relaxed), same file as kappa",mp-861937,True,stoichiometric,Ba2AsAu
Ba2AsAu,0.72,W/m/K,210.0,BTE,1,full BTE,1.0,,7.882138,225.0,Fm-3m,full Heusler (L2_1 / Cu2MnAl),,"[""Ba"", ""Ba"", ""Ba"", ""Ba"", ""Ba"", ""Ba"", ""Ba"", ""Ba"", ""As"", ""As"", ""As"", ""As"", ""Au"", ""Au"", ""Au"", ""Au""]","[[0.25, 0.75, 0.75], [0.25, 0.25, 0.75], [0.25, 0.25, 0.25], [0.25, 0.75, 0.25], [0.75, 0.75, 0.25], [0.75, 0.25, 0.25], [0.75, 0.25, 0.75], [0.75, 0.75, 0.75], [0.5, 0.0, 0.0], [0.5, 0.5, 0.5], [0.0, 0.0, 0.5], [0.0, 0.5, 0.0], [0.0, 0.0, 0.0], [0.0, 0.5, 0.5], [0.5, 0.0, 0.5], [0.5, 0.5, 0.0]]",A,primitive->conventional (x sqrt2),BTE master (PhononDB/Carrete/npj/SciRep),,https://mdr.nims.go.jp/datasets/1eb327cc-dc11-44e5-a784-d67c25bcd4c5,,PhononDB (Togo/NIMS MDR),https://mdr.nims.go.jp/datasets/1eb327cc-dc11-44e5-a784-d67c25bcd4c5,"LTC-calc.log unit cell (PBEsol-relaxed), same file as kappa",mp-861937,True,stoichiometric,Ba2AsAu
Ba2AsAu,0.688,W/m/K,220.0,BTE,1,full BTE,1.0,,7.882138,225.0,Fm-3m,full Heusler (L2_1 / Cu2MnAl),,"[""Ba"", ""Ba"", ""Ba"", ""Ba"", ""Ba"", ""Ba"", ""Ba"", ""Ba"", ""As"", ""As"", ""As"", ""As"", ""Au"", ""Au"", ""Au"", ""Au""]","[[0.25, 0.75, 0.75], [0.25, 0.25, 0.75], [0.25, 0.25, 0.25], [0.25, 0.75, 0.25], [0.75, 0.75, 0.25], [0.75, 0.25, 0.25], [0.75, 0.25, 0.75], [0.75, 0.75, 0.75], [0.5, 0.0, 0.0], [0.5, 0.5, 0.5], [0.0, 0.0, 0.5], [0.0, 0.5, 0.0], [0.0, 0.0, 0.0], [0.0, 0.5, 0.5], [0.5, 0.0, 0.5], [0.5, 0.5, 0.0]]",A,primitive->conventional (x sqrt2),BTE master (PhononDB/Carrete/npj/SciRep),,https://mdr.nims.go.jp/datasets/1eb327cc-dc11-44e5-a784-d67c25bcd4c5,,PhononDB (Togo/NIMS MDR),https://mdr.nims.go.jp/datasets/1eb327cc-dc11-44e5-a784-d67c25bcd4c5,"LTC-calc.log unit cell (PBEsol-relaxed), same file as kappa",mp-861937,True,stoichiometric,Ba2AsAu
Ba2AsAu,0.658,W/m/K,230.0,BTE,1,full BTE,1.0,,7.882138,225.0,Fm-3m,full Heusler (L2_1 / Cu2MnAl),,"[""Ba"", ""Ba"", ""Ba"", ""Ba"", ""Ba"", ""Ba"", ""Ba"", ""Ba"", ""As"", ""As"", ""As"", ""As"", ""Au"", ""Au"", ""Au"", ""Au""]","[[0.25, 0.75, 0.75], [0.25, 0.25, 0.75], [0.25, 0.25, 0.25], [0.25, 0.75, 0.25], [0.75, 0.75, 0.25], [0.75, 0.25, 0.25], [0.75, 0.25, 0.75], [0.75, 0.75, 0.75], [0.5, 0.0, 0.0], [0.5, 0.5, 0.5], [0.0, 0.0, 0.5], [0.0, 0.5, 0.0], [0.0, 0.0, 0.0], [0.0, 0.5, 0.5], [0.5, 0.0, 0.5], [0.5, 0.5, 0.0]]",A,primitive->conventional (x sqrt2),BTE master (PhononDB/Carrete/npj/SciRep),,https://mdr.nims.go.jp/datasets/1eb327cc-dc11-44e5-a784-d67c25bcd4c5,,PhononDB (Togo/NIMS MDR),https://mdr.nims.go.jp/datasets/1eb327cc-dc11-44e5-a784-d67c25bcd4c5,"LTC-calc.log unit cell (PBEsol-relaxed), same file as kappa",mp-861937,True,stoichiometric,Ba2AsAu
Ba2AsAu,0.631,W/m/K,240.0,BTE,1,full BTE,1.0,,7.882138,225.0,Fm-3m,full Heusler (L2_1 / Cu2MnAl),,"[""Ba"", ""Ba"", ""Ba"", ""Ba"", ""Ba"", ""Ba"", ""Ba"", ""Ba"", ""As"", ""As"", ""As"", ""As"", ""Au"", ""Au"", ""Au"", ""Au""]","[[0.25, 0.75, 0.75], [0.25, 0.25, 0.75], [0.25, 0.25, 0.25], [0.25, 0.75, 0.25], [0.75, 0.75, 0.25], [0.75, 0.25, 0.25], [0.75, 0.25, 0.75], [0.75, 0.75, 0.75], [0.5, 0.0, 0.0], [0.5, 0.5, 0.5], [0.0, 0.0, 0.5], [0.0, 0.5, 0.0], [0.0, 0.0, 0.0], [0.0, 0.5, 0.5], [0.5, 0.0, 0.5], [0.5, 0.5, 0.0]]",A,primitive->conventional (x sqrt2),BTE master (PhononDB/Carrete/npj/SciRep),,https://mdr.nims.go.jp/datasets/1eb327cc-dc11-44e5-a784-d67c25bcd4c5,,PhononDB (Togo/NIMS MDR),https://mdr.nims.go.jp/datasets/1eb327cc-dc11-44e5-a784-d67c25bcd4c5,"LTC-calc.log unit cell (PBEsol-relaxed), same file as kappa",mp-861937,True,stoichiometric,Ba2AsAu
Ba2AsAu,0.606,W/m/K,250.0,BTE,1,full BTE,1.0,,7.882138,225.0,Fm-3m,full Heusler (L2_1 / Cu2MnAl),,"[""Ba"", ""Ba"", ""Ba"", ""Ba"", ""Ba"", ""Ba"", ""Ba"", ""Ba"", ""As"", ""As"", ""As"", ""As"", ""Au"", ""Au"", ""Au"", ""Au""]","[[0.25, 0.75, 0.75], [0.25, 0.25, 0.75], [0.25, 0.25, 0.25], [0.25, 0.75, 0.25], [0.75, 0.75, 0.25], [0.75, 0.25, 0.25], [0.75, 0.25, 0.75], [0.75, 0.75, 0.75], [0.5, 0.0, 0.0], [0.5, 0.5, 0.5], [0.0, 0.0, 0.5], [0.0, 0.5, 0.0], [0.0, 0.0, 0.0], [0.0, 0.5, 0.5], [0.5, 0.0, 0.5], [0.5, 0.5, 0.0]]",A,primitive->conventional (x sqrt2),BTE master (PhononDB/Carrete/npj/SciRep),,https://mdr.nims.go.jp/datasets/1eb327cc-dc11-44e5-a784-d67c25bcd4c5,,PhononDB (Togo/NIMS MDR),https://mdr.nims.go.jp/datasets/1eb327cc-dc11-44e5-a784-d67c25bcd4c5,"LTC-calc.log unit cell (PBEsol-relaxed), same file as kappa",mp-861937,True,stoichiometric,Ba2AsAu
Ba2AsAu,0.583,W/m/K,260.0,BTE,1,full BTE,1.0,,7.882138,225.0,Fm-3m,full Heusler (L2_1 / Cu2MnAl),,"[""Ba"", ""Ba"", ""Ba"", ""Ba"", ""Ba"", ""Ba"", ""Ba"", ""Ba"", ""As"", ""As"", ""As"", ""As"", ""Au"", ""Au"", ""Au"", ""Au""]","[[0.25, 0.75, 0.75], [0.25, 0.25, 0.75], [0.25, 0.25, 0.25], [0.25, 0.75, 0.25], [0.75, 0.75, 0.25], [0.75, 0.25, 0.25], [0.75, 0.25, 0.75], [0.75, 0.75, 0.75], [0.5, 0.0, 0.0], [0.5, 0.5, 0.5], [0.0, 0.0, 0.5], [0.0, 0.5, 0.0], [0.0, 0.0, 0.0], [0.0, 0.5, 0.5], [0.5, 0.0, 0.5], [0.5, 0.5, 0.0]]",A,primitive->conventional (x sqrt2),BTE master (PhononDB/Carrete/npj/SciRep),,https://mdr.nims.go.jp/datasets/1eb327cc-dc11-44e5-a784-d67c25bcd4c5,,PhononDB (Togo/NIMS MDR),https://mdr.nims.go.jp/datasets/1eb327cc-dc11-44e5-a784-d67c25bcd4c5,"LTC-calc.log unit cell (PBEsol-relaxed), same file as kappa",mp-861937,True,stoichiometric,Ba2AsAu
Ba2AsAu,0.562,W/m/K,270.0,BTE,1,full BTE,1.0,,7.882138,225.0,Fm-3m,full Heusler (L2_1 / Cu2MnAl),,"[""Ba"", ""Ba"", ""Ba"", ""Ba"", ""Ba"", ""Ba"", ""Ba"", ""Ba"", ""As"", ""As"", ""As"", ""As"", ""Au"", ""Au"", ""Au"", ""Au""]","[[0.25, 0.75, 0.75], [0.25, 0.25, 0.75], [0.25, 0.25, 0.25], [0.25, 0.75, 0.25], [0.75, 0.75, 0.25], [0.75, 0.25, 0.25], [0.75, 0.25, 0.75], [0.75, 0.75, 0.75], [0.5, 0.0, 0.0], [0.5, 0.5, 0.5], [0.0, 0.0, 0.5], [0.0, 0.5, 0.0], [0.0, 0.0, 0.0], [0.0, 0.5, 0.5], [0.5, 0.0, 0.5], [0.5, 0.5, 0.0]]",A,primitive->conventional (x sqrt2),BTE master (PhononDB/Carrete/npj/SciRep),,https://mdr.nims.go.jp/datasets/1eb327cc-dc11-44e5-a784-d67c25bcd4c5,,PhononDB (Togo/NIMS MDR),https://mdr.nims.go.jp/datasets/1eb327cc-dc11-44e5-a784-d67c25bcd4c5,"LTC-calc.log unit cell (PBEsol-relaxed), same file as kappa",mp-861937,True,stoichiometric,Ba2AsAu
Ba2AsAu,0.542,W/m/K,280.0,BTE,1,full BTE,1.0,,7.882138,225.0,Fm-3m,full Heusler (L2_1 / Cu2MnAl),,"[""Ba"", ""Ba"", ""Ba"", ""Ba"", ""Ba"", ""Ba"", ""Ba"", ""Ba"", ""As"", ""As"", ""As"", ""As"", ""Au"", ""Au"", ""Au"", ""Au""]","[[0.25, 0.75, 0.75], [0.25, 0.25, 0.75], [0.25, 0.25, 0.25], [0.25, 0.75, 0.25], [0.75, 0.75, 0.25], [0.75, 0.25, 0.25], [0.75, 0.25, 0.75], [0.75, 0.75, 0.75], [0.5, 0.0, 0.0], [0.5, 0.5, 0.5], [0.0, 0.0, 0.5], [0.0, 0.5, 0.0], [0.0, 0.0, 0.0], [0.0, 0.5, 0.5], [0.5, 0.0, 0.5], [0.5, 0.5, 0.0]]",A,primitive->conventional (x sqrt2),BTE master (PhononDB/Carrete/npj/SciRep),,https://mdr.nims.go.jp/datasets/1eb327cc-dc11-44e5-a784-d67c25bcd4c5,,PhononDB (Togo/NIMS MDR),https://mdr.nims.go.jp/datasets/1eb327cc-dc11-44e5-a784-d67c25bcd4c5,"LTC-calc.log unit cell (PBEsol-relaxed), same file as kappa",mp-861937,True,stoichiometric,Ba2AsAu
Ba2AsAu,0.524,W/m/K,290.0,BTE,1,full BTE,1.0,,7.882138,225.0,Fm-3m,full Heusler (L2_1 / Cu2MnAl),,"[""Ba"", ""Ba"", ""Ba"", ""Ba"", ""Ba"", ""Ba"", ""Ba"", ""Ba"", ""As"", ""As"", ""As"", ""As"", ""Au"", ""Au"", ""Au"", ""Au""]","[[0.25, 0.75, 0.75], [0.25, 0.25, 0.75], [0.25, 0.25, 0.25], [0.25, 0.75, 0.25], [0.75, 0.75, 0.25], [0.75, 0.25, 0.25], [0.75, 0.25, 0.75], [0.75, 0.75, 0.75], [0.5, 0.0, 0.0], [0.5, 0.5, 0.5], [0.0, 0.0, 0.5], [0.0, 0.5, 0.0], [0.0, 0.0, 0.0], [0.0, 0.5, 0.5], [0.5, 0.0, 0.5], [0.5, 0.5, 0.0]]",A,primitive->conventional (x sqrt2),BTE master (PhononDB/Carrete/npj/SciRep),,https://mdr.nims.go.jp/datasets/1eb327cc-dc11-44e5-a784-d67c25bcd4c5,,PhononDB (Togo/NIMS MDR),https://mdr.nims.go.jp/datasets/1eb327cc-dc11-44e5-a784-d67c25bcd4c5,"LTC-calc.log unit cell (PBEsol-relaxed), same file as kappa",mp-861937,True,stoichiometric,Ba2AsAu
Ba2AsAu,0.506,W/m/K,300.0,BTE,1,full BTE,1.0,,7.882138,225.0,Fm-3m,full Heusler (L2_1 / Cu2MnAl),,"[""Ba"", ""Ba"", ""Ba"", ""Ba"", ""Ba"", ""Ba"", ""Ba"", ""Ba"", ""As"", ""As"", ""As"", ""As"", ""Au"", ""Au"", ""Au"", ""Au""]","[[0.25, 0.75, 0.75], [0.25, 0.25, 0.75], [0.25, 0.25, 0.25], [0.25, 0.75, 0.25], [0.75, 0.75, 0.25], [0.75, 0.25, 0.25], [0.75, 0.25, 0.75], [0.75, 0.75, 0.75], [0.5, 0.0, 0.0], [0.5, 0.5, 0.5], [0.0, 0.0, 0.5], [0.0, 0.5, 0.0], [0.0, 0.0, 0.0], [0.0, 0.5, 0.5], [0.5, 0.0, 0.5], [0.5, 0.5, 0.0]]",A,primitive->conventional (x sqrt2),BTE master (PhononDB/Carrete/npj/SciRep),,https://mdr.nims.go.jp/datasets/1eb327cc-dc11-44e5-a784-d67c25bcd4c5,,PhononDB (Togo/NIMS MDR),https://mdr.nims.go.jp/datasets/1eb327cc-dc11-44e5-a784-d67c25bcd4c5,"LTC-calc.log unit cell (PBEsol-relaxed), same file as kappa",mp-861937,True,stoichiometric,Ba2AsAu
Ba2AsAu,0.6266,W/m/K,300.0,"BTE (phono3py-class, Phonix auto-kappa)",1,full BTE,1.0,,7.882138,225.0,Fm-3m,full Heusler (L2_1 / Cu2MnAl),,"[""Ba"", ""Ba"", ""Ba"", ""Ba"", ""Ba"", ""Ba"", ""Ba"", ""Ba"", ""As"", ""As"", ""As"", ""As"", ""Au"", ""Au"", ""Au"", ""Au""]","[[0.25, 0.75, 0.75], [0.25, 0.25, 0.75], [0.25, 0.25, 0.25], [0.25, 0.75, 0.25], [0.75, 0.75, 0.25], [0.75, 0.25, 0.25], [0.75, 0.25, 0.75], [0.75, 0.75, 0.75], [0.5, 0.0, 0.0], [0.5, 0.5, 0.5], [0.0, 0.0, 0.5], [0.0, 0.5, 0.0], [0.0, 0.0, 0.0], [0.0, 0.5, 0.5], [0.5, 0.0, 0.5], [0.5, 0.5, 0.0]]",A,primitive->conventional (x sqrt2),Phonix (first-principles BTE),10.1038/s41524-026-02033-w,https://huggingface.co/datasets/phonix-db/phonix-summary,"phonix-summary, HF datasets-server",PhononDB (Togo/NIMS MDR),https://mdr.nims.go.jp/datasets/1eb327cc-dc11-44e5-a784-d67c25bcd4c5,"LTC-calc.log unit cell (PBEsol-relaxed), same file as kappa",mp-861937,True,stoichiometric,Ba2AsAu
Ba2AsAu,0.49,W/m/K,310.0,BTE,1,full BTE,1.0,,7.882138,225.0,Fm-3m,full Heusler (L2_1 / Cu2MnAl),,"[""Ba"", ""Ba"", ""Ba"", ""Ba"", ""Ba"", ""Ba"", ""Ba"", ""Ba"", ""As"", ""As"", ""As"", ""As"", ""Au"", ""Au"", ""Au"", ""Au""]","[[0.25, 0.75, 0.75], [0.25, 0.25, 0.75], [0.25, 0.25, 0.25], [0.25, 0.75, 0.25], [0.75, 0.75, 0.25], [0.75, 0.25, 0.25], [0.75, 0.25, 0.75], [0.75, 0.75, 0.75], [0.5, 0.0, 0.0], [0.5, 0.5, 0.5], [0.0, 0.0, 0.5], [0.0, 0.5, 0.0], [0.0, 0.0, 0.0], [0.0, 0.5, 0.5], [0.5, 0.0, 0.5], [0.5, 0.5, 0.0]]",A,primitive->conventional (x sqrt2),BTE master (PhononDB/Carrete/npj/SciRep),,https://mdr.nims.go.jp/datasets/1eb327cc-dc11-44e5-a784-d67c25bcd4c5,,PhononDB (Togo/NIMS MDR),https://mdr.nims.go.jp/datasets/1eb327cc-dc11-44e5-a784-d67c25bcd4c5,"LTC-calc.log unit cell (PBEsol-relaxed), same file as kappa",mp-861937,True,stoichiometric,Ba2AsAu
Ba2AsAu,0.475,W/m/K,320.0,BTE,1,full BTE,1.0,,7.882138,225.0,Fm-3m,full Heusler (L2_1 / Cu2MnAl),,"[""Ba"", ""Ba"", ""Ba"", ""Ba"", ""Ba"", ""Ba"", ""Ba"", ""Ba"", ""As"", ""As"", ""As"", ""As"", ""Au"", ""Au"", ""Au"", ""Au""]","[[0.25, 0.75, 0.75], [0.25, 0.25, 0.75], [0.25, 0.25, 0.25], [0.25, 0.75, 0.25], [0.75, 0.75, 0.25], [0.75, 0.25, 0.25], [0.75, 0.25, 0.75], [0.75, 0.75, 0.75], [0.5, 0.0, 0.0], [0.5, 0.5, 0.5], [0.0, 0.0, 0.5], [0.0, 0.5, 0.0], [0.0, 0.0, 0.0], [0.0, 0.5, 0.5], [0.5, 0.0, 0.5], [0.5, 0.5, 0.0]]",A,primitive->conventional (x sqrt2),BTE master (PhononDB/Carrete/npj/SciRep),,https://mdr.nims.go.jp/datasets/1eb327cc-dc11-44e5-a784-d67c25bcd4c5,,PhononDB (Togo/NIMS MDR),https://mdr.nims.go.jp/datasets/1eb327cc-dc11-44e5-a784-d67c25bcd4c5,"LTC-calc.log unit cell (PBEsol-relaxed), same file as kappa",mp-861937,True,stoichiometric,Ba2AsAu
Ba2AsAu,0.461,W/m/K,330.0,BTE,1,full BTE,1.0,,7.882138,225.0,Fm-3m,full Heusler (L2_1 / Cu2MnAl),,"[""Ba"", ""Ba"", ""Ba"", ""Ba"", ""Ba"", ""Ba"", ""Ba"", ""Ba"", ""As"", ""As"", ""As"", ""As"", ""Au"", ""Au"", ""Au"", ""Au""]","[[0.25, 0.75, 0.75], [0.25, 0.25, 0.75], [0.25, 0.25, 0.25], [0.25, 0.75, 0.25], [0.75, 0.75, 0.25], [0.75, 0.25, 0.25], [0.75, 0.25, 0.75], [0.75, 0.75, 0.75], [0.5, 0.0, 0.0], [0.5, 0.5, 0.5], [0.0, 0.0, 0.5], [0.0, 0.5, 0.0], [0.0, 0.0, 0.0], [0.0, 0.5, 0.5], [0.5, 0.0, 0.5], [0.5, 0.5, 0.0]]",A,primitive->conventional (x sqrt2),BTE master (PhononDB/Carrete/npj/SciRep),,https://mdr.nims.go.jp/datasets/1eb327cc-dc11-44e5-a784-d67c25bcd4c5,,PhononDB (Togo/NIMS MDR),https://mdr.nims.go.jp/datasets/1eb327cc-dc11-44e5-a784-d67c25bcd4c5,"LTC-calc.log unit cell (PBEsol-relaxed), same file as kappa",mp-861937,True,stoichiometric,Ba2AsAu
Ba2AsAu,0.447,W/m/K,340.0,BTE,1,full BTE,1.0,,7.882138,225.0,Fm-3m,full Heusler (L2_1 / Cu2MnAl),,"[""Ba"", ""Ba"", ""Ba"", ""Ba"", ""Ba"", ""Ba"", ""Ba"", ""Ba"", ""As"", ""As"", ""As"", ""As"", ""Au"", ""Au"", ""Au"", ""Au""]","[[0.25, 0.75, 0.75], [0.25, 0.25, 0.75], [0.25, 0.25, 0.25], [0.25, 0.75, 0.25], [0.75, 0.75, 0.25], [0.75, 0.25, 0.25], [0.75, 0.25, 0.75], [0.75, 0.75, 0.75], [0.5, 0.0, 0.0], [0.5, 0.5, 0.5], [0.0, 0.0, 0.5], [0.0, 0.5, 0.0], [0.0, 0.0, 0.0], [0.0, 0.5, 0.5], [0.5, 0.0, 0.5], [0.5, 0.5, 0.0]]",A,primitive->conventional (x sqrt2),BTE master (PhononDB/Carrete/npj/SciRep),,https://mdr.nims.go.jp/datasets/1eb327cc-dc11-44e5-a784-d67c25bcd4c5,,PhononDB (Togo/NIMS MDR),https://mdr.nims.go.jp/datasets/1eb327cc-dc11-44e5-a784-d67c25bcd4c5,"LTC-calc.log unit cell (PBEsol-relaxed), same file as kappa",mp-861937,True,stoichiometric,Ba2AsAu
Ba2AsAu,0.435,W/m/K,350.0,BTE,1,full BTE,1.0,,7.882138,225.0,Fm-3m,full Heusler (L2_1 / Cu2MnAl),,"[""Ba"", ""Ba"", ""Ba"", ""Ba"", ""Ba"", ""Ba"", ""Ba"", ""Ba"", ""As"", ""As"", ""As"", ""As"", ""Au"", ""Au"", ""Au"", ""Au""]","[[0.25, 0.75, 0.75], [0.25, 0.25, 0.75], [0.25, 0.25, 0.25], [0.25, 0.75, 0.25], [0.75, 0.75, 0.25], [0.75, 0.25, 0.25], [0.75, 0.25, 0.75], [0.75, 0.75, 0.75], [0.5, 0.0, 0.0], [0.5, 0.5, 0.5], [0.0, 0.0, 0.5], [0.0, 0.5, 0.0], [0.0, 0.0, 0.0], [0.0, 0.5, 0.5], [0.5, 0.0, 0.5], [0.5, 0.5, 0.0]]",A,primitive->conventional (x sqrt2),BTE master (PhononDB/Carrete/npj/SciRep),,https://mdr.nims.go.jp/datasets/1eb327cc-dc11-44e5-a784-d67c25bcd4c5,,PhononDB (Togo/NIMS MDR),https://mdr.nims.go.jp/datasets/1eb327cc-dc11-44e5-a784-d67c25bcd4c5,"LTC-calc.log unit cell (PBEsol-relaxed), same file as kappa",mp-861937,True,stoichiometric,Ba2AsAu
Ba2AsAu,0.423,W/m/K,360.0,BTE,1,full BTE,1.0,,7.882138,225.0,Fm-3m,full Heusler (L2_1 / Cu2MnAl),,"[""Ba"", ""Ba"", ""Ba"", ""Ba"", ""Ba"", ""Ba"", ""Ba"", ""Ba"", ""As"", ""As"", ""As"", ""As"", ""Au"", ""Au"", ""Au"", ""Au""]","[[0.25, 0.75, 0.75], [0.25, 0.25, 0.75], [0.25, 0.25, 0.25], [0.25, 0.75, 0.25], [0.75, 0.75, 0.25], [0.75, 0.25, 0.25], [0.75, 0.25, 0.75], [0.75, 0.75, 0.75], [0.5, 0.0, 0.0], [0.5, 0.5, 0.5], [0.0, 0.0, 0.5], [0.0, 0.5, 0.0], [0.0, 0.0, 0.0], [0.0, 0.5, 0.5], [0.5, 0.0, 0.5], [0.5, 0.5, 0.0]]",A,primitive->conventional (x sqrt2),BTE master (PhononDB/Carrete/npj/SciRep),,https://mdr.nims.go.jp/datasets/1eb327cc-dc11-44e5-a784-d67c25bcd4c5,,PhononDB (Togo/NIMS MDR),https://mdr.nims.go.jp/datasets/1eb327cc-dc11-44e5-a784-d67c25bcd4c5,"LTC-calc.log unit cell (PBEsol-relaxed), same file as kappa",mp-861937,True,stoichiometric,Ba2AsAu
