Repository: Shivamrandive747/Thermalconductivity_prediction

# Calibrating first-principles lattice thermal conductivity to experiment

**A curated half-Heusler dataset and a validated transfer function.**

Published first-principles transport calculations of lattice thermal conductivity exceed what
laboratories measure for the same compound by a **median factor of 1.55**. That offset is regular
enough to be removed in closed form:

$$\kappa_L^{\mathrm{expt}}(T) \;=\; \kappa_L^{\mathrm{BTE}}(T)\;\min\!\left[c\left(\tfrac{T}{300}\right)^{p},\,1\right],
\qquad c = 0.51,\quad p = 0.80$$

Inside a domain of applicability declared before the validation set was scored, this places

File: data/Target_Materials/HEUSLER_KAPPA_TRAINING_SET.csv (part 82 of 192)
formula,kappa_L,kappa_units,temperature_K,method,method_tier,tier_name,weight,kappa_basis,struct_a_A,struct_spacegroup,struct_sg_symbol,struct_prototype,struct_site_ordering,struct_species,struct_frac_coords,struct_grade,lattice_convention,source,source_doi,source_url,source_location,struct_source,struct_source_url,struct_source_detail,struct_id,struct_same_paper_as_kappa,stoichiometry,parent_formula
Ba2AsAu,0.411,W/m/K,370.0,BTE,1,full BTE,1.0,,7.882138,225.0,Fm-3m,full Heusler (L2_1 / Cu2MnAl),,"[""Ba"", ""Ba"", ""Ba"", ""Ba"", ""Ba"", ""Ba"", ""Ba"", ""Ba"", ""As"", ""As"", ""As"", ""As"", ""Au"", ""Au"", ""Au"", ""Au""]","[[0.25, 0.75, 0.75], [0.25, 0.25, 0.75], [0.25, 0.25, 0.25], [0.25, 0.75, 0.25], [0.75, 0.75, 0.25], [0.75, 0.25, 0.25], [0.75, 0.25, 0.75], [0.75, 0.75, 0.75], [0.5, 0.0, 0.0], [0.5, 0.5, 0.5], [0.0, 0.0, 0.5], [0.0, 0.5, 0.0], [0.0, 0.0, 0.0], [0.0, 0.5, 0.5], [0.5, 0.0, 0.5], [0.5, 0.5, 0.0]]",A,primitive->conventional (x sqrt2),BTE master (PhononDB/Carrete/npj/SciRep),,https://mdr.nims.go.jp/datasets/1eb327cc-dc11-44e5-a784-d67c25bcd4c5,,PhononDB (Togo/NIMS MDR),https://mdr.nims.go.jp/datasets/1eb327cc-dc11-44e5-a784-d67c25bcd4c5,"LTC-calc.log unit cell (PBEsol-relaxed), same file as kappa",mp-861937,True,stoichiometric,Ba2AsAu
Ba2AsAu,0.401,W/m/K,380.0,BTE,1,full BTE,1.0,,7.882138,225.0,Fm-3m,full Heusler (L2_1 / Cu2MnAl),,"[""Ba"", ""Ba"", ""Ba"", ""Ba"", ""Ba"", ""Ba"", ""Ba"", ""Ba"", ""As"", ""As"", ""As"", ""As"", ""Au"", ""Au"", ""Au"", ""Au""]","[[0.25, 0.75, 0.75], [0.25, 0.25, 0.75], [0.25, 0.25, 0.25], [0.25, 0.75, 0.25], [0.75, 0.75, 0.25], [0.75, 0.25, 0.25], [0.75, 0.25, 0.75], [0.75, 0.75, 0.75], [0.5, 0.0, 0.0], [0.5, 0.5, 0.5], [0.0, 0.0, 0.5], [0.0, 0.5, 0.0], [0.0, 0.0, 0.0], [0.0, 0.5, 0.5], [0.5, 0.0, 0.5], [0.5, 0.5, 0.0]]",A,primitive->conventional (x sqrt2),BTE master (PhononDB/Carrete/npj/SciRep),,https://mdr.nims.go.jp/datasets/1eb327cc-dc11-44e5-a784-d67c25bcd4c5,,PhononDB (Togo/NIMS MDR),https://mdr.nims.go.jp/datasets/1eb327cc-dc11-44e5-a784-d67c25bcd4c5,"LTC-calc.log unit cell (PBEsol-relaxed), same file as kappa",mp-861937,True,stoichiometric,Ba2AsAu
Ba2AsAu,0.39,W/m/K,390.0,BTE,1,full BTE,1.0,,7.882138,225.0,Fm-3m,full Heusler (L2_1 / Cu2MnAl),,"[""Ba"", ""Ba"", ""Ba"", ""Ba"", ""Ba"", ""Ba"", ""Ba"", ""Ba"", ""As"", ""As"", ""As"", ""As"", ""Au"", ""Au"", ""Au"", ""Au""]","[[0.25, 0.75, 0.75], [0.25, 0.25, 0.75], [0.25, 0.25, 0.25], [0.25, 0.75, 0.25], [0.75, 0.75, 0.25], [0.75, 0.25, 0.25], [0.75, 0.25, 0.75], [0.75, 0.75, 0.75], [0.5, 0.0, 0.0], [0.5, 0.5, 0.5], [0.0, 0.0, 0.5], [0.0, 0.5, 0.0], [0.0, 0.0, 0.0], [0.0, 0.5, 0.5], [0.5, 0.0, 0.5], [0.5, 0.5, 0.0]]",A,primitive->conventional (x sqrt2),BTE master (PhononDB/Carrete/npj/SciRep),,https://mdr.nims.go.jp/datasets/1eb327cc-dc11-44e5-a784-d67c25bcd4c5,,PhononDB (Togo/NIMS MDR),https://mdr.nims.go.jp/datasets/1eb327cc-dc11-44e5-a784-d67c25bcd4c5,"LTC-calc.log unit cell (PBEsol-relaxed), same file as kappa",mp-861937,True,stoichiometric,Ba2AsAu
Ba2AsAu,0.381,W/m/K,400.0,BTE,1,full BTE,1.0,,7.882138,225.0,Fm-3m,full Heusler (L2_1 / Cu2MnAl),,"[""Ba"", ""Ba"", ""Ba"", ""Ba"", ""Ba"", ""Ba"", ""Ba"", ""Ba"", ""As"", ""As"", ""As"", ""As"", ""Au"", ""Au"", ""Au"", ""Au""]","[[0.25, 0.75, 0.75], [0.25, 0.25, 0.75], [0.25, 0.25, 0.25], [0.25, 0.75, 0.25], [0.75, 0.75, 0.25], [0.75, 0.25, 0.25], [0.75, 0.25, 0.75], [0.75, 0.75, 0.75], [0.5, 0.0, 0.0], [0.5, 0.5, 0.5], [0.0, 0.0, 0.5], [0.0, 0.5, 0.0], [0.0, 0.0, 0.0], [0.0, 0.5, 0.5], [0.5, 0.0, 0.5], [0.5, 0.5, 0.0]]",A,primitive->conventional (x sqrt2),BTE master (PhononDB/Carrete/npj/SciRep),,https://mdr.nims.go.jp/datasets/1eb327cc-dc11-44e5-a784-d67c25bcd4c5,,PhononDB (Togo/NIMS MDR),https://mdr.nims.go.jp/datasets/1eb327cc-dc11-44e5-a784-d67c25bcd4c5,"LTC-calc.log unit cell (PBEsol-relaxed), same file as kappa",mp-861937,True,stoichiometric,Ba2AsAu
Ba2AsAu,0.371,W/m/K,410.0,BTE,1,full BTE,1.0,,7.882138,225.0,Fm-3m,full Heusler (L2_1 / Cu2MnAl),,"[""Ba"", ""Ba"", ""Ba"", ""Ba"", ""Ba"", ""Ba"", ""Ba"", ""Ba"", ""As"", ""As"", ""As"", ""As"", ""Au"", ""Au"", ""Au"", ""Au""]","[[0.25, 0.75, 0.75], [0.25, 0.25, 0.75], [0.25, 0.25, 0.25], [0.25, 0.75, 0.25], [0.75, 0.75, 0.25], [0.75, 0.25, 0.25], [0.75, 0.25, 0.75], [0.75, 0.75, 0.75], [0.5, 0.0, 0.0], [0.5, 0.5, 0.5], [0.0, 0.0, 0.5], [0.0, 0.5, 0.0], [0.0, 0.0, 0.0], [0.0, 0.5, 0.5], [0.5, 0.0, 0.5], [0.5, 0.5, 0.0]]",A,primitive->conventional (x sqrt2),BTE master (PhononDB/Carrete/npj/SciRep),,https://mdr.nims.go.jp/datasets/1eb327cc-dc11-44e5-a784-d67c25bcd4c5,,PhononDB (Togo/NIMS MDR),https://mdr.nims.go.jp/datasets/1eb327cc-dc11-44e5-a784-d67c25bcd4c5,"LTC-calc.log unit cell (PBEsol-relaxed), same file as kappa",mp-861937,True,stoichiometric,Ba2AsAu
Ba2AsAu,0.363,W/m/K,420.0,BTE,1,full BTE,1.0,,7.882138,225.0,Fm-3m,full Heusler (L2_1 / Cu2MnAl),,"[""Ba"", ""Ba"", ""Ba"", ""Ba"", ""Ba"", ""Ba"", ""Ba"", ""Ba"", ""As"", ""As"", ""As"", ""As"", ""Au"", ""Au"", ""Au"", ""Au""]","[[0.25, 0.75, 0.75], [0.25, 0.25, 0.75], [0.25, 0.25, 0.25], [0.25, 0.75, 0.25], [0.75, 0.75, 0.25], [0.75, 0.25, 0.25], [0.75, 0.25, 0.75], [0.75, 0.75, 0.75], [0.5, 0.0, 0.0], [0.5, 0.5, 0.5], [0.0, 0.0, 0.5], [0.0, 0.5, 0.0], [0.0, 0.0, 0.0], [0.0, 0.5, 0.5], [0.5, 0.0, 0.5], [0.5, 0.5, 0.0]]",A,primitive->conventional (x sqrt2),BTE master (PhononDB/Carrete/npj/SciRep),,https://mdr.nims.go.jp/datasets/1eb327cc-dc11-44e5-a784-d67c25bcd4c5,,PhononDB (Togo/NIMS MDR),https://mdr.nims.go.jp/datasets/1eb327cc-dc11-44e5-a784-d67c25bcd4c5,"LTC-calc.log unit cell (PBEsol-relaxed), same file as kappa",mp-861937,True,stoichiometric,Ba2AsAu
Ba2AsAu,0.354,W/m/K,430.0,BTE,1,full BTE,1.0,,7.882138,225.0,Fm-3m,full Heusler (L2_1 / Cu2MnAl),,"[""Ba"", ""Ba"", ""Ba"", ""Ba"", ""Ba"", ""Ba"", ""Ba"", ""Ba"", ""As"", ""As"", ""As"", ""As"", ""Au"", ""Au"", ""Au"", ""Au""]","[[0.25, 0.75, 0.75], [0.25, 0.25, 0.75], [0.25, 0.25, 0.25], [0.25, 0.75, 0.25], [0.75, 0.75, 0.25], [0.75, 0.25, 0.25], [0.75, 0.25, 0.75], [0.75, 0.75, 0.75], [0.5, 0.0, 0.0], [0.5, 0.5, 0.5], [0.0, 0.0, 0.5], [0.0, 0.5, 0.0], [0.0, 0.0, 0.0], [0.0, 0.5, 0.5], [0.5, 0.0, 0.5], [0.5, 0.5, 0.0]]",A,primitive->conventional (x sqrt2),BTE master (PhononDB/Carrete/npj/SciRep),,https://mdr.nims.go.jp/datasets/1eb327cc-dc11-44e5-a784-d67c25bcd4c5,,PhononDB (Togo/NIMS MDR),https://mdr.nims.go.jp/datasets/1eb327cc-dc11-44e5-a784-d67c25bcd4c5,"LTC-calc.log unit cell (PBEsol-relaxed), same file as kappa",mp-861937,True,stoichiometric,Ba2AsAu
Ba2AsAu,0.346,W/m/K,440.0,BTE,1,full BTE,1.0,,7.882138,225.0,Fm-3m,full Heusler (L2_1 / Cu2MnAl),,"[""Ba"", ""Ba"", ""Ba"", ""Ba"", ""Ba"", ""Ba"", ""Ba"", ""Ba"", ""As"", ""As"", ""As"", ""As"", ""Au"", ""Au"", ""Au"", ""Au""]","[[0.25, 0.75, 0.75], [0.25, 0.25, 0.75], [0.25, 0.25, 0.25], [0.25, 0.75, 0.25], [0.75, 0.75, 0.25], [0.75, 0.25, 0.25], [0.75, 0.25, 0.75], [0.75, 0.75, 0.75], [0.5, 0.0, 0.0], [0.5, 0.5, 0.5], [0.0, 0.0, 0.5], [0.0, 0.5, 0.0], [0.0, 0.0, 0.0], [0.0, 0.5, 0.5], [0.5, 0.0, 0.5], [0.5, 0.5, 0.0]]",A,primitive->conventional (x sqrt2),BTE master (PhononDB/Carrete/npj/SciRep),,https://mdr.nims.go.jp/datasets/1eb327cc-dc11-44e5-a784-d67c25bcd4c5,,PhononDB (Togo/NIMS MDR),https://mdr.nims.go.jp/datasets/1eb327cc-dc11-44e5-a784-d67c25bcd4c5,"LTC-calc.log unit cell (PBEsol-relaxed), same file as kappa",mp-861937,True,stoichiometric,Ba2AsAu
Ba2AsAu,0.339,W/m/K,450.0,BTE,1,full BTE,1.0,,7.882138,225.0,Fm-3m,full Heusler (L2_1 / Cu2MnAl),,"[""Ba"", ""Ba"", ""Ba"", ""Ba"", ""Ba"", ""Ba"", ""Ba"", ""Ba"", ""As"", ""As"", ""As"", ""As"", ""Au"", ""Au"", ""Au"", ""Au""]","[[0.25, 0.75, 0.75], [0.25, 0.25, 0.75], [0.25, 0.25, 0.25], [0.25, 0.75, 0.25], [0.75, 0.75, 0.25], [0.75, 0.25, 0.25], [0.75, 0.25, 0.75], [0.75, 0.75, 0.75], [0.5, 0.0, 0.0], [0.5, 0.5, 0.5], [0.0, 0.0, 0.5], [0.0, 0.5, 0.0], [0.0, 0.0, 0.0], [0.0, 0.5, 0.5], [0.5, 0.0, 0.5], [0.5, 0.5, 0.0]]",A,primitive->conventional (x sqrt2),BTE master (PhononDB/Carrete/npj/SciRep),,https://mdr.nims.go.jp/datasets/1eb327cc-dc11-44e5-a784-d67c25bcd4c5,,PhononDB (Togo/NIMS MDR),https://mdr.nims.go.jp/datasets/1eb327cc-dc11-44e5-a784-d67c25bcd4c5,"LTC-calc.log unit cell (PBEsol-relaxed), same file as kappa",mp-861937,True,stoichiometric,Ba2AsAu
Ba2AsAu,0.331,W/m/K,460.0,BTE,1,full BTE,1.0,,7.882138,225.0,Fm-3m,full Heusler (L2_1 / Cu2MnAl),,"[""Ba"", ""Ba"", ""Ba"", ""Ba"", ""Ba"", ""Ba"", ""Ba"", ""Ba"", ""As"", ""As"", ""As"", ""As"", ""Au"", ""Au"", ""Au"", ""Au""]","[[0.25, 0.75, 0.75], [0.25, 0.25, 0.75], [0.25, 0.25, 0.25], [0.25, 0.75, 0.25], [0.75, 0.75, 0.25], [0.75, 0.25, 0.25], [0.75, 0.25, 0.75], [0.75, 0.75, 0.75], [0.5, 0.0, 0.0], [0.5, 0.5, 0.5], [0.0, 0.0, 0.5], [0.0, 0.5, 0.0], [0.0, 0.0, 0.0], [0.0, 0.5, 0.5], [0.5, 0.0, 0.5], [0.5, 0.5, 0.0]]",A,primitive->conventional (x sqrt2),BTE master (PhononDB/Carrete/npj/SciRep),,https://mdr.nims.go.jp/datasets/1eb327cc-dc11-44e5-a784-d67c25bcd4c5,,PhononDB (Togo/NIMS MDR),https://mdr.nims.go.jp/datasets/1eb327cc-dc11-44e5-a784-d67c25bcd4c5,"LTC-calc.log unit cell (PBEsol-relaxed), same file as kappa",mp-861937,True,stoichiometric,Ba2AsAu
Ba2AsAu,0.324,W/m/K,470.0,BTE,1,full BTE,1.0,,7.882138,225.0,Fm-3m,full Heusler (L2_1 / Cu2MnAl),,"[""Ba"", ""Ba"", ""Ba"", ""Ba"", ""Ba"", ""Ba"", ""Ba"", ""Ba"", ""As"", ""As"", ""As"", ""As"", ""Au"", ""Au"", ""Au"", ""Au""]","[[0.25, 0.75, 0.75], [0.25, 0.25, 0.75], [0.25, 0.25, 0.25], [0.25, 0.75, 0.25], [0.75, 0.75, 0.25], [0.75, 0.25, 0.25], [0.75, 0.25, 0.75], [0.75, 0.75, 0.75], [0.5, 0.0, 0.0], [0.5, 0.5, 0.5], [0.0, 0.0, 0.5], [0.0, 0.5, 0.0], [0.0, 0.0, 0.0], [0.0, 0.5, 0.5], [0.5, 0.0, 0.5], [0.5, 0.5, 0.0]]",A,primitive->conventional (x sqrt2),BTE master (PhononDB/Carrete/npj/SciRep),,https://mdr.nims.go.jp/datasets/1eb327cc-dc11-44e5-a784-d67c25bcd4c5,,PhononDB (Togo/NIMS MDR),https://mdr.nims.go.jp/datasets/1eb327cc-dc11-44e5-a784-d67c25bcd4c5,"LTC-calc.log unit cell (PBEsol-relaxed), same file as kappa",mp-861937,True,stoichiometric,Ba2AsAu
Ba2AsAu,0.318,W/m/K,480.0,BTE,1,full BTE,1.0,,7.882138,225.0,Fm-3m,full Heusler (L2_1 / Cu2MnAl),,"[""Ba"", ""Ba"", ""Ba"", ""Ba"", ""Ba"", ""Ba"", ""Ba"", ""Ba"", ""As"", ""As"", ""As"", ""As"", ""Au"", ""Au"", ""Au"", ""Au""]","[[0.25, 0.75, 0.75], [0.25, 0.25, 0.75], [0.25, 0.25, 0.25], [0.25, 0.75, 0.25], [0.75, 0.75, 0.25], [0.75, 0.25, 0.25], [0.75, 0.25, 0.75], [0.75, 0.75, 0.75], [0.5, 0.0, 0.0], [0.5, 0.5, 0.5], [0.0, 0.0, 0.5], [0.0, 0.5, 0.0], [0.0, 0.0, 0.0], [0.0, 0.5, 0.5], [0.5, 0.0, 0.5], [0.5, 0.5, 0.0]]",A,primitive->conventional (x sqrt2),BTE master (PhononDB/Carrete/npj/SciRep),,https://mdr.nims.go.jp/datasets/1eb327cc-dc11-44e5-a784-d67c25bcd4c5,,PhononDB (Togo/NIMS MDR),https://mdr.nims.go.jp/datasets/1eb327cc-dc11-44e5-a784-d67c25bcd4c5,"LTC-calc.log unit cell (PBEsol-relaxed), same file as kappa",mp-861937,True,stoichiometric,Ba2AsAu
Ba2AsAu,0.311,W/m/K,490.0,BTE,1,full BTE,1.0,,7.882138,225.0,Fm-3m,full Heusler (L2_1 / Cu2MnAl),,"[""Ba"", ""Ba"", ""Ba"", ""Ba"", ""Ba"", ""Ba"", ""Ba"", ""Ba"", ""As"", ""As"", ""As"", ""As"", ""Au"", ""Au"", ""Au"", ""Au""]","[[0.25, 0.75, 0.75], [0.25, 0.25, 0.75], [0.25, 0.25, 0.25], [0.25, 0.75, 0.25], [0.75, 0.75, 0.25], [0.75, 0.25, 0.25], [0.75, 0.25, 0.75], [0.75, 0.75, 0.75], [0.5, 0.0, 0.0], [0.5, 0.5, 0.5], [0.0, 0.0, 0.5], [0.0, 0.5, 0.0], [0.0, 0.0, 0.0], [0.0, 0.5, 0.5], [0.5, 0.0, 0.5], [0.5, 0.5, 0.0]]",A,primitive->conventional (x sqrt2),BTE master (PhononDB/Carrete/npj/SciRep),,https://mdr.nims.go.jp/datasets/1eb327cc-dc11-44e5-a784-d67c25bcd4c5,,PhononDB (Togo/NIMS MDR),https://mdr.nims.go.jp/datasets/1eb327cc-dc11-44e5-a784-d67c25bcd4c5,"LTC-calc.log unit cell (PBEsol-relaxed), same file as kappa",mp-861937,True,stoichiometric,Ba2AsAu
Ba2AsAu,0.305,W/m/K,500.0,BTE,1,full BTE,1.0,,7.882138,225.0,Fm-3m,full Heusler (L2_1 / Cu2MnAl),,"[""Ba"", ""Ba"", ""Ba"", ""Ba"", ""Ba"", ""Ba"", ""Ba"", ""Ba"", ""As"", ""As"", ""As"", ""As"", ""Au"", ""Au"", ""Au"", ""Au""]","[[0.25, 0.75, 0.75], [0.25, 0.25, 0.75], [0.25, 0.25, 0.25], [0.25, 0.75, 0.25], [0.75, 0.75, 0.25], [0.75, 0.25, 0.25], [0.75, 0.25, 0.75], [0.75, 0.75, 0.75], [0.5, 0.0, 0.0], [0.5, 0.5, 0.5], [0.0, 0.0, 0.5], [0.0, 0.5, 0.0], [0.0, 0.0, 0.0], [0.0, 0.5, 0.5], [0.5, 0.0, 0.5], [0.5, 0.5, 0.0]]",A,primitive->conventional (x sqrt2),BTE master (PhononDB/Carrete/npj/SciRep),,https://mdr.nims.go.jp/datasets/1eb327cc-dc11-44e5-a784-d67c25bcd4c5,,PhononDB (Togo/NIMS MDR),https://mdr.nims.go.jp/datasets/1eb327cc-dc11-44e5-a784-d67c25bcd4c5,"LTC-calc.log unit cell (PBEsol-relaxed), same file as kappa",mp-861937,True,stoichiometric,Ba2AsAu
Ba2AsAu,0.299,W/m/K,510.0,BTE,1,full BTE,1.0,,7.882138,225.0,Fm-3m,full Heusler (L2_1 / Cu2MnAl),,"[""Ba"", ""Ba"", ""Ba"", ""Ba"", ""Ba"", ""Ba"", ""Ba"", ""Ba"", ""As"", ""As"", ""As"", ""As"", ""Au"", ""Au"", ""Au"", ""Au""]","[[0.25, 0.75, 0.75], [0.25, 0.25, 0.75], [0.25, 0.25, 0.25], [0.25, 0.75, 0.25], [0.75, 0.75, 0.25], [0.75, 0.25, 0.25], [0.75, 0.25, 0.75], [0.75, 0.75, 0.75], [0.5, 0.0, 0.0], [0.5, 0.5, 0.5], [0.0, 0.0, 0.5], [0.0, 0.5, 0.0], [0.0, 0.0, 0.0], [0.0, 0.5, 0.5], [0.5, 0.0, 0.5], [0.5, 0.5, 0.0]]",A,primitive->conventional (x sqrt2),BTE master (PhononDB/Carrete/npj/SciRep),,https://mdr.nims.go.jp/datasets/1eb327cc-dc11-44e5-a784-d67c25bcd4c5,,PhononDB (Togo/NIMS MDR),https://mdr.nims.go.jp/datasets/1eb327cc-dc11-44e5-a784-d67c25bcd4c5,"LTC-calc.log unit cell (PBEsol-relaxed), same file as kappa",mp-861937,True,stoichiometric,Ba2AsAu
Ba2AsAu,0.293,W/m/K,520.0,BTE,1,full BTE,1.0,,7.882138,225.0,Fm-3m,full Heusler (L2_1 / Cu2MnAl),,"[""Ba"", ""Ba"", ""Ba"", ""Ba"", ""Ba"", ""Ba"", ""Ba"", ""Ba"", ""As"", ""As"", ""As"", ""As"", ""Au"", ""Au"", ""Au"", ""Au""]","[[0.25, 0.75, 0.75], [0.25, 0.25, 0.75], [0.25, 0.25, 0.25], [0.25, 0.75, 0.25], [0.75, 0.75, 0.25], [0.75, 0.25, 0.25], [0.75, 0.25, 0.75], [0.75, 0.75, 0.75], [0.5, 0.0, 0.0], [0.5, 0.5, 0.5], [0.0, 0.0, 0.5], [0.0, 0.5, 0.0], [0.0, 0.0, 0.0], [0.0, 0.5, 0.5], [0.5, 0.0, 0.5], [0.5, 0.5, 0.0]]",A,primitive->conventional (x sqrt2),BTE master (PhononDB/Carrete/npj/SciRep),,https://mdr.nims.go.jp/datasets/1eb327cc-dc11-44e5-a784-d67c25bcd4c5,,PhononDB (Togo/NIMS MDR),https://mdr.nims.go.jp/datasets/1eb327cc-dc11-44e5-a784-d67c25bcd4c5,"LTC-calc.log unit cell (PBEsol-relaxed), same file as kappa",mp-861937,True,stoichiometric,Ba2AsAu
Ba2AsAu,0.288,W/m/K,530.0,BTE,1,full BTE,1.0,,7.882138,225.0,Fm-3m,full Heusler (L2_1 / Cu2MnAl),,"[""Ba"", ""Ba"", ""Ba"", ""Ba"", ""Ba"", ""Ba"", ""Ba"", ""Ba"", ""As"", ""As"", ""As"", ""As"", ""Au"", ""Au"", ""Au"", ""Au""]","[[0.25, 0.75, 0.75], [0.25, 0.25, 0.75], [0.25, 0.25, 0.25], [0.25, 0.75, 0.25], [0.75, 0.75, 0.25], [0.75, 0.25, 0.25], [0.75, 0.25, 0.75], [0.75, 0.75, 0.75], [0.5, 0.0, 0.0], [0.5, 0.5, 0.5], [0.0, 0.0, 0.5], [0.0, 0.5, 0.0], [0.0, 0.0, 0.0], [0.0, 0.5, 0.5], [0.5, 0.0, 0.5], [0.5, 0.5, 0.0]]",A,primitive->conventional (x sqrt2),BTE master (PhononDB/Carrete/npj/SciRep),,https://mdr.nims.go.jp/datasets/1eb327cc-dc11-44e5-a784-d67c25bcd4c5,,PhononDB (Togo/NIMS MDR),https://mdr.nims.go.jp/datasets/1eb327cc-dc11-44e5-a784-d67c25bcd4c5,"LTC-calc.log unit cell (PBEsol-relaxed), same file as kappa",mp-861937,True,stoichiometric,Ba2AsAu
Ba2AsAu,0.282,W/m/K,540.0,BTE,1,full BTE,1.0,,7.882138,225.0,Fm-3m,full Heusler (L2_1 / Cu2MnAl),,"[""Ba"", ""Ba"", ""Ba"", ""Ba"", ""Ba"", ""Ba"", ""Ba"", ""Ba"", ""As"", ""As"", ""As"", ""As"", ""Au"", ""Au"", ""Au"", ""Au""]","[[0.25, 0.75, 0.75], [0.25, 0.25, 0.75], [0.25, 0.25, 0.25], [0.25, 0.75, 0.25], [0.75, 0.75, 0.25], [0.75, 0.25, 0.25], [0.75, 0.25, 0.75], [0.75, 0.75, 0.75], [0.5, 0.0, 0.0], [0.5, 0.5, 0.5], [0.0, 0.0, 0.5], [0.0, 0.5, 0.0], [0.0, 0.0, 0.0], [0.0, 0.5, 0.5], [0.5, 0.0, 0.5], [0.5, 0.5, 0.0]]",A,primitive->conventional (x sqrt2),BTE master (PhononDB/Carrete/npj/SciRep),,https://mdr.nims.go.jp/datasets/1eb327cc-dc11-44e5-a784-d67c25bcd4c5,,PhononDB (Togo/NIMS MDR),https://mdr.nims.go.jp/datasets/1eb327cc-dc11-44e5-a784-d67c25bcd4c5,"LTC-calc.log unit cell (PBEsol-relaxed), same file as kappa",mp-861937,True,stoichiometric,Ba2AsAu
Ba2AsAu,0.277,W/m/K,550.0,BTE,1,full BTE,1.0,,7.882138,225.0,Fm-3m,full Heusler (L2_1 / Cu2MnAl),,"[""Ba"", ""Ba"", ""Ba"", ""Ba"", ""Ba"", ""Ba"", ""Ba"", ""Ba"", ""As"", ""As"", ""As"", ""As"", ""Au"", ""Au"", ""Au"", ""Au""]","[[0.25, 0.75, 0.75], [0.25, 0.25, 0.75], [0.25, 0.25, 0.25], [0.25, 0.75, 0.25], [0.75, 0.75, 0.25], [0.75, 0.25, 0.25], [0.75, 0.25, 0.75], [0.75, 0.75, 0.75], [0.5, 0.0, 0.0], [0.5, 0.5, 0.5], [0.0, 0.0, 0.5], [0.0, 0.5, 0.0], [0.0, 0.0, 0.0], [0.0, 0.5, 0.5], [0.5, 0.0, 0.5], [0.5, 0.5, 0.0]]",A,primitive->conventional (x sqrt2),BTE master (PhononDB/Carrete/npj/SciRep),,https://mdr.nims.go.jp/datasets/1eb327cc-dc11-44e5-a784-d67c25bcd4c5,,PhononDB (Togo/NIMS MDR),https://mdr.nims.go.jp/datasets/1eb327cc-dc11-44e5-a784-d67c25bcd4c5,"LTC-calc.log unit cell (PBEsol-relaxed), same file as kappa",mp-861937,True,stoichiometric,Ba2AsAu
Ba2AsAu,0.272,W/m/K,560.0,BTE,1,full BTE,1.0,,7.882138,225.0,Fm-3m,full Heusler (L2_1 / Cu2MnAl),,"[""Ba"", ""Ba"", ""Ba"", ""Ba"", ""Ba"", ""Ba"", ""Ba"", ""Ba"", ""As"", ""As"", ""As"", ""As"", ""Au"", ""Au"", ""Au"", ""Au""]","[[0.25, 0.75, 0.75], [0.25, 0.25, 0.75], [0.25, 0.25, 0.25], [0.25, 0.75, 0.25], [0.75, 0.75, 0.25], [0.75, 0.25, 0.25], [0.75, 0.25, 0.75], [0.75, 0.75, 0.75], [0.5, 0.0, 0.0], [0.5, 0.5, 0.5], [0.0, 0.0, 0.5], [0.0, 0.5, 0.0], [0.0, 0.0, 0.0], [0.0, 0.5, 0.5], [0.5, 0.0, 0.5], [0.5, 0.5, 0.0]]",A,primitive->conventional (x sqrt2),BTE master (PhononDB/Carrete/npj/SciRep),,https://mdr.nims.go.jp/datasets/1eb327cc-dc11-44e5-a784-d67c25bcd4c5,,PhononDB (Togo/NIMS MDR),https://mdr.nims.go.jp/datasets/1eb327cc-dc11-44e5-a784-d67c25bcd4c5,"LTC-calc.log unit cell (PBEsol-relaxed), same file as kappa",mp-861937,True,stoichiometric,Ba2AsAu
Ba2AsAu,0.268,W/m/K,570.0,BTE,1,full BTE,1.0,,7.882138,225.0,Fm-3m,full Heusler (L2_1 / Cu2MnAl),,"[""Ba"", ""Ba"", ""Ba"", ""Ba"", ""Ba"", ""Ba"", ""Ba"", ""Ba"", ""As"", ""As"", ""As"", ""As"", ""Au"", ""Au"", ""Au"", ""Au""]","[[0.25, 0.75, 0.75], [0.25, 0.25, 0.75], [0.25, 0.25, 0.25], [0.25, 0.75, 0.25], [0.75, 0.75, 0.25], [0.75, 0.25, 0.25], [0.75, 0.25, 0.75], [0.75, 0.75, 0.75], [0.5, 0.0, 0.0], [0.5, 0.5, 0.5], [0.0, 0.0, 0.5], [0.0, 0.5, 0.0], [0.0, 0.0, 0.0], [0.0, 0.5, 0.5], [0.5, 0.0, 0.5], [0.5, 0.5, 0.0]]",A,primitive->conventional (x sqrt2),BTE master (PhononDB/Carrete/npj/SciRep),,https://mdr.nims.go.jp/datasets/1eb327cc-dc11-44e5-a784-d67c25bcd4c5,,PhononDB (Togo/NIMS MDR),https://mdr.nims.go.jp/datasets/1eb327cc-dc11-44e5-a784-d67c25bcd4c5,"LTC-calc.log unit cell (PBEsol-relaxed), same file as kappa",mp-861937,True,stoichiometric,Ba2AsAu
Ba2AsAu,0.263,W/m/K,580.0,BTE,1,full BTE,1.0,,7.882138,225.0,Fm-3m,full Heusler (L2_1 / Cu2MnAl),,"[""Ba"", ""Ba"", ""Ba"", ""Ba"", ""Ba"", ""Ba"", ""Ba"", ""Ba"", ""As"", ""As"", ""As"", ""As"", ""Au"", ""Au"", ""Au"", ""Au""]","[[0.25, 0.75, 0.75], [0.25, 0.25, 0.75], [0.25, 0.25, 0.25], [0.25, 0.75, 0.25], [0.75, 0.75, 0.25], [0.75, 0.25, 0.25], [0.75, 0.25, 0.75], [0.75, 0.75, 0.75], [0.5, 0.0, 0.0], [0.5, 0.5, 0.5], [0.0, 0.0, 0.5], [0.0, 0.5, 0.0], [0.0, 0.0, 0.0], [0.0, 0.5, 0.5], [0.5, 0.0, 0.5], [0.5, 0.5, 0.0]]",A,primitive->conventional (x sqrt2),BTE master (PhononDB/Carrete/npj/SciRep),,https://mdr.nims.go.jp/datasets/1eb327cc-dc11-44e5-a784-d67c25bcd4c5,,PhononDB (Togo/NIMS MDR),https://mdr.nims.go.jp/datasets/1eb327cc-dc11-44e5-a784-d67c25bcd4c5,"LTC-calc.log unit cell (PBEsol-relaxed), same file as kappa",mp-861937,True,stoichiometric,Ba2AsAu
Ba2AsAu,0.259,W/m/K,590.0,BTE,1,full BTE,1.0,,7.882138,225.0,Fm-3m,full Heusler (L2_1 / Cu2MnAl),,"[""Ba"", ""Ba"", ""Ba"", ""Ba"", ""Ba"", ""Ba"", ""Ba"", ""Ba"", ""As"", ""As"", ""As"", ""As"", ""Au"", ""Au"", ""Au"", ""Au""]","[[0.25, 0.75, 0.75], [0.25, 0.25, 0.75], [0.25, 0.25, 0.25], [0.25, 0.75, 0.25], [0.75, 0.75, 0.25], [0.75, 0.25, 0.25], [0.75, 0.25, 0.75], [0.75, 0.75, 0.75], [0.5, 0.0, 0.0], [0.5, 0.5, 0.5], [0.0, 0.0, 0.5], [0.0, 0.5, 0.0], [0.0, 0.0, 0.0], [0.0, 0.5, 0.5], [0.5, 0.0, 0.5], [0.5, 0.5, 0.0]]",A,primitive->conventional (x sqrt2),BTE master (PhononDB/Carrete/npj/SciRep),,https://mdr.nims.go.jp/datasets/1eb327cc-dc11-44e5-a784-d67c25bcd4c5,,PhononDB (Togo/NIMS MDR),https://mdr.nims.go.jp/datasets/1eb327cc-dc11-44e5-a784-d67c25bcd4c5,"LTC-calc.log unit cell (PBEsol-relaxed), same file as kappa",mp-861937,True,stoichiometric,Ba2AsAu
Ba2AsAu,0.254,W/m/K,600.0,BTE,1,full BTE,1.0,,7.882138,225.0,Fm-3m,full Heusler (L2_1 / Cu2MnAl),,"[""Ba"", ""Ba"", ""Ba"", ""Ba"", ""Ba"", ""Ba"", ""Ba"", ""Ba"", ""As"", ""As"", ""As"", ""As"", ""Au"", ""Au"", ""Au"", ""Au""]","[[0.25, 0.75, 0.75], [0.25, 0.25, 0.75], [0.25, 0.25, 0.25], [0.25, 0.75, 0.25], [0.75, 0.75, 0.25], [0.75, 0.25, 0.25], [0.75, 0.25, 0.75], [0.75, 0.75, 0.75], [0.5, 0.0, 0.0], [0.5, 0.5, 0.5], [0.0, 0.0, 0.5], [0.0, 0.5, 0.0], [0.0, 0.0, 0.0], [0.0, 0.5, 0.5], [0.5, 0.0, 0.5], [0.5, 0.5, 0.0]]",A,primitive->conventional (x sqrt2),BTE master (PhononDB/Carrete/npj/SciRep),,https://mdr.nims.go.jp/datasets/1eb327cc-dc11-44e5-a784-d67c25bcd4c5,,PhononDB (Togo/NIMS MDR),https://mdr.nims.go.jp/datasets/1eb327cc-dc11-44e5-a784-d67c25bcd4c5,"LTC-calc.log unit cell (PBEsol-relaxed), same file as kappa",mp-861937,True,stoichiometric,Ba2AsAu
Ba2AsAu,0.25,W/m/K,610.0,BTE,1,full BTE,1.0,,7.882138,225.0,Fm-3m,full Heusler (L2_1 / Cu2MnAl),,"[""Ba"", ""Ba"", ""Ba"", ""Ba"", ""Ba"", ""Ba"", ""Ba"", ""Ba"", ""As"", ""As"", ""As"", ""As"", ""Au"", ""Au"", ""Au"", ""Au""]","[[0.25, 0.75, 0.75], [0.25, 0.25, 0.75], [0.25, 0.25, 0.25], [0.25, 0.75, 0.25], [0.75, 0.75, 0.25], [0.75, 0.25, 0.25], [0.75, 0.25, 0.75], [0.75, 0.75, 0.75], [0.5, 0.0, 0.0], [0.5, 0.5, 0.5], [0.0, 0.0, 0.5], [0.0, 0.5, 0.0], [0.0, 0.0, 0.0], [0.0, 0.5, 0.5], [0.5, 0.0, 0.5], [0.5, 0.5, 0.0]]",A,primitive->conventional (x sqrt2),BTE master (PhononDB/Carrete/npj/SciRep),,https://mdr.nims.go.jp/datasets/1eb327cc-dc11-44e5-a784-d67c25bcd4c5,,PhononDB (Togo/NIMS MDR),https://mdr.nims.go.jp/datasets/1eb327cc-dc11-44e5-a784-d67c25bcd4c5,"LTC-calc.log unit cell (PBEsol-relaxed), same file as kappa",mp-861937,True,stoichiometric,Ba2AsAu
Ba2AsAu,0.246,W/m/K,620.0,BTE,1,full BTE,1.0,,7.882138,225.0,Fm-3m,full Heusler (L2_1 / Cu2MnAl),,"[""Ba"", ""Ba"", ""Ba"", ""Ba"", ""Ba"", ""Ba"", ""Ba"", ""Ba"", ""As"", ""As"", ""As"", ""As"", ""Au"", ""Au"", ""Au"", ""Au""]","[[0.25, 0.75, 0.75], [0.25, 0.25, 0.75], [0.25, 0.25, 0.25], [0.25, 0.75, 0.25], [0.75, 0.75, 0.25], [0.75, 0.25, 0.25], [0.75, 0.25, 0.75], [0.75, 0.75, 0.75], [0.5, 0.0, 0.0], [0.5, 0.5, 0.5], [0.0, 0.0, 0.5], [0.0, 0.5, 0.0], [0.0, 0.0, 0.0], [0.0, 0.5, 0.5], [0.5, 0.0, 0.5], [0.5, 0.5, 0.0]]",A,primitive->conventional (x sqrt2),BTE master (PhononDB/Carrete/npj/SciRep),,https://mdr.nims.go.jp/datasets/1eb327cc-dc11-44e5-a784-d67c25bcd4c5,,PhononDB (Togo/NIMS MDR),https://mdr.nims.go.jp/datasets/1eb327cc-dc11-44e5-a784-d67c25bcd4c5,"LTC-calc.log unit cell (PBEsol-relaxed), same file as kappa",mp-861937,True,stoichiometric,Ba2AsAu
Ba2AsAu,0.242,W/m/K,630.0,BTE,1,full BTE,1.0,,7.882138,225.0,Fm-3m,full Heusler (L2_1 / Cu2MnAl),,"[""Ba"", ""Ba"", ""Ba"", ""Ba"", ""Ba"", ""Ba"", ""Ba"", ""Ba"", ""As"", ""As"", ""As"", ""As"", ""Au"", ""Au"", ""Au"", ""Au""]","[[0.25, 0.75, 0.75], [0.25, 0.25, 0.75], [0.25, 0.25, 0.25], [0.25, 0.75, 0.25], [0.75, 0.75, 0.25], [0.75, 0.25, 0.25], [0.75, 0.25, 0.75], [0.75, 0.75, 0.75], [0.5, 0.0, 0.0], [0.5, 0.5, 0.5], [0.0, 0.0, 0.5], [0.0, 0.5, 0.0], [0.0, 0.0, 0.0], [0.0, 0.5, 0.5], [0.5, 0.0, 0.5], [0.5, 0.5, 0.0]]",A,primitive->conventional (x sqrt2),BTE master (PhononDB/Carrete/npj/SciRep),,https://mdr.nims.go.jp/datasets/1eb327cc-dc11-44e5-a784-d67c25bcd4c5,,PhononDB (Togo/NIMS MDR),https://mdr.nims.go.jp/datasets/1eb327cc-dc11-44e5-a784-d67c25bcd4c5,"LTC-calc.log unit cell (PBEsol-relaxed), same file as kappa",mp-861937,True,stoichiometric,Ba2AsAu
Ba2AsAu,0.238,W/m/K,640.0,BTE,1,full BTE,1.0,,7.882138,225.0,Fm-3m,full Heusler (L2_1 / Cu2MnAl),,"[""Ba"", ""Ba"", ""Ba"", ""Ba"", ""Ba"", ""Ba"", ""Ba"", ""Ba"", ""As"", ""As"", ""As"", ""As"", ""Au"", ""Au"", ""Au"", ""Au""]","[[0.25, 0.75, 0.75], [0.25, 0.25, 0.75], [0.25, 0.25, 0.25], [0.25, 0.75, 0.25], [0.75, 0.75, 0.25], [0.75, 0.25, 0.25], [0.75, 0.25, 0.75], [0.75, 0.75, 0.75], [0.5, 0.0, 0.0], [0.5, 0.5, 0.5], [0.0, 0.0, 0.5], [0.0, 0.5, 0.0], [0.0, 0.0, 0.0], [0.0, 0.5, 0.5], [0.5, 0.0, 0.5], [0.5, 0.5, 0.0]]",A,primitive->conventional (x sqrt2),BTE master (PhononDB/Carrete/npj/SciRep),,https://mdr.nims.go.jp/datasets/1eb327cc-dc11-44e5-a784-d67c25bcd4c5,,PhononDB (Togo/NIMS MDR),https://mdr.nims.go.jp/datasets/1eb327cc-dc11-44e5-a784-d67c25bcd4c5,"LTC-calc.log unit cell (PBEsol-relaxed), same file as kappa",mp-861937,True,stoichiometric,Ba2AsAu
Ba2AsAu,0.235,W/m/K,650.0,BTE,1,full BTE,1.0,,7.882138,225.0,Fm-3m,full Heusler (L2_1 / Cu2MnAl),,"[""Ba"", ""Ba"", ""Ba"", ""Ba"", ""Ba"", ""Ba"", ""Ba"", ""Ba"", ""As"", ""As"", ""As"", ""As"", ""Au"", ""Au"", ""Au"", ""Au""]","[[0.25, 0.75, 0.75], [0.25, 0.25, 0.75], [0.25, 0.25, 0.25], [0.25, 0.75, 0.25], [0.75, 0.75, 0.25], [0.75, 0.25, 0.25], [0.75, 0.25, 0.75], [0.75, 0.75, 0.75], [0.5, 0.0, 0.0], [0.5, 0.5, 0.5], [0.0, 0.0, 0.5], [0.0, 0.5, 0.0], [0.0, 0.0, 0.0], [0.0, 0.5, 0.5], [0.5, 0.0, 0.5], [0.5, 0.5, 0.0]]",A,primitive->conventional (x sqrt2),BTE master (PhononDB/Carrete/npj/SciRep),,https://mdr.nims.go.jp/datasets/1eb327cc-dc11-44e5-a784-d67c25bcd4c5,,PhononDB (Togo/NIMS MDR),https://mdr.nims.go.jp/datasets/1eb327cc-dc11-44e5-a784-d67c25bcd4c5,"LTC-calc.log unit cell (PBEsol-relaxed), same file as kappa",mp-861937,True,stoichiometric,Ba2AsAu
Ba2AsAu,0.231,W/m/K,660.0,BTE,1,full BTE,1.0,,7.882138,225.0,Fm-3m,full Heusler (L2_1 / Cu2MnAl),,"[""Ba"", ""Ba"", ""Ba"", ""Ba"", ""Ba"", ""Ba"", ""Ba"", ""Ba"", ""As"", ""As"", ""As"", ""As"", ""Au"", ""Au"", ""Au"", ""Au""]","[[0.25, 0.75, 0.75], [0.25, 0.25, 0.75], [0.25, 0.25, 0.25], [0.25, 0.75, 0.25], [0.75, 0.75, 0.25], [0.75, 0.25, 0.25], [0.75, 0.25, 0.75], [0.75, 0.75, 0.75], [0.5, 0.0, 0.0], [0.5, 0.5, 0.5], [0.0, 0.0, 0.5], [0.0, 0.5, 0.0], [0.0, 0.0, 0.0], [0.0, 0.5, 0.5], [0.5, 0.0, 0.5], [0.5, 0.5, 0.0]]",A,primitive->conventional (x sqrt2),BTE master (PhononDB/Carrete/npj/SciRep),,https://mdr.nims.go.jp/datasets/1eb327cc-dc11-44e5-a784-d67c25bcd4c5,,PhononDB (Togo/NIMS MDR),https://mdr.nims.go.jp/datasets/1eb327cc-dc11-44e5-a784-d67c25bcd4c5,"LTC-calc.log unit cell (PBEsol-relaxed), same file as kappa",mp-861937,True,stoichiometric,Ba2AsAu
Ba2AsAu,0.228,W/m/K,670.0,BTE,1,full BTE,1.0,,7.882138,225.0,Fm-3m,full Heusler (L2_1 / Cu2MnAl),,"[""Ba"", ""Ba"", ""Ba"", ""Ba"", ""Ba"", ""Ba"", ""Ba"", ""Ba"", ""As"", ""As"", ""As"", ""As"", ""Au"", ""Au"", ""Au"", ""Au""]","[[0.25, 0.75, 0.75], [0.25, 0.25, 0.75], [0.25, 0.25, 0.25], [0.25, 0.75, 0.25], [0.75, 0.75, 0.25], [0.75, 0.25, 0.25], [0.75, 0.25, 0.75], [0.75, 0.75, 0.75], [0.5, 0.0, 0.0], [0.5, 0.5, 0.5], [0.0, 0.0, 0.5], [0.0, 0.5, 0.0], [0.0, 0.0, 0.0], [0.0, 0.5, 0.5], [0.5, 0.0, 0.5], [0.5, 0.5, 0.0]]",A,primitive->conventional (x sqrt2),BTE master (PhononDB/Carrete/npj/SciRep),,https://mdr.nims.go.jp/datasets/1eb327cc-dc11-44e5-a784-d67c25bcd4c5,,PhononDB (Togo/NIMS MDR),https://mdr.nims.go.jp/datasets/1eb327cc-dc11-44e5-a784-d67c25bcd4c5,"LTC-calc.log unit cell (PBEsol-relaxed), same file as kappa",mp-861937,True,stoichiometric,Ba2AsAu
Ba2AsAu,0.224,W/m/K,680.0,BTE,1,full BTE,1.0,,7.882138,225.0,Fm-3m,full Heusler (L2_1 / Cu2MnAl),,"[""Ba"", ""Ba"", ""Ba"", ""Ba"", ""Ba"", ""Ba"", ""Ba"", ""Ba"", ""As"", ""As"", ""As"", ""As"", ""Au"", ""Au"", ""Au"", ""Au""]","[[0.25, 0.75, 0.75], [0.25, 0.25, 0.75], [0.25, 0.25, 0.25], [0.25, 0.75, 0.25], [0.75, 0.75, 0.25], [0.75, 0.25, 0.25], [0.75, 0.25, 0.75], [0.75, 0.75, 0.75], [0.5, 0.0, 0.0], [0.5, 0.5, 0.5], [0.0, 0.0, 0.5], [0.0, 0.5, 0.0], [0.0, 0.0, 0.0], [0.0, 0.5, 0.5], [0.5, 0.0, 0.5], [0.5, 0.5, 0.0]]",A,primitive->conventional (x sqrt2),BTE master (PhononDB/Carrete/npj/SciRep),,https://mdr.nims.go.jp/datasets/1eb327cc-dc11-44e5-a784-d67c25bcd4c5,,PhononDB (Togo/NIMS MDR),https://mdr.nims.go.jp/datasets/1eb327cc-dc11-44e5-a784-d67c25bcd4c5,"LTC-calc.log unit cell (PBEsol-relaxed), same file as kappa",mp-861937,True,stoichiometric,Ba2AsAu
Ba2AsAu,0.221,W/m/K,690.0,BTE,1,full BTE,1.0,,7.882138,225.0,Fm-3m,full Heusler (L2_1 / Cu2MnAl),,"[""Ba"", ""Ba"", ""Ba"", ""Ba"", ""Ba"", ""Ba"", ""Ba"", ""Ba"", ""As"", ""As"", ""As"", ""As"", ""Au"", ""Au"", ""Au"", ""Au""]","[[0.25, 0.75, 0.75], [0.25, 0.25, 0.75], [0.25, 0.25, 0.25], [0.25, 0.75, 0.25], [0.75, 0.75, 0.25], [0.75, 0.25, 0.25], [0.75, 0.25, 0.75], [0.75, 0.75, 0.75], [0.5, 0.0, 0.0], [0.5, 0.5, 0.5], [0.0, 0.0, 0.5], [0.0, 0.5, 0.0], [0.0, 0.0, 0.0], [0.0, 0.5, 0.5], [0.5, 0.0, 0.5], [0.5, 0.5, 0.0]]",A,primitive->conventional (x sqrt2),BTE master (PhononDB/Carrete/npj/SciRep),,https://mdr.nims.go.jp/datasets/1eb327cc-dc11-44e5-a784-d67c25bcd4c5,,PhononDB (Togo/NIMS MDR),https://mdr.nims.go.jp/datasets/1eb327cc-dc11-44e5-a784-d67c25bcd4c5,"LTC-calc.log unit cell (PBEsol-relaxed), same file as kappa",mp-861937,True,stoichiometric,Ba2AsAu
Ba2AsAu,0.218,W/m/K,700.0,BTE,1,full BTE,1.0,,7.882138,225.0,Fm-3m,full Heusler (L2_1 / Cu2MnAl),,"[""Ba"", ""Ba"", ""Ba"", ""Ba"", ""Ba"", ""Ba"", ""Ba"", ""Ba"", ""As"", ""As"", ""As"", ""As"", ""Au"", ""Au"", ""Au"", ""Au""]","[[0.25, 0.75, 0.75], [0.25, 0.25, 0.75], [0.25, 0.25, 0.25], [0.25, 0.75, 0.25], [0.75, 0.75, 0.25], [0.75, 0.25, 0.25], [0.75, 0.25, 0.75], [0.75, 0.75, 0.75], [0.5, 0.0, 0.0], [0.5, 0.5, 0.5], [0.0, 0.0, 0.5], [0.0, 0.5, 0.0], [0.0, 0.0, 0.0], [0.0, 0.5, 0.5], [0.5, 0.0, 0.5], [0.5, 0.5, 0.0]]",A,primitive->conventional (x sqrt2),BTE master (PhononDB/Carrete/npj/SciRep),,https://mdr.nims.go.jp/datasets/1eb327cc-dc11-44e5-a784-d67c25bcd4c5,,PhononDB (Togo/NIMS MDR),https://mdr.nims.go.jp/datasets/1eb327cc-dc11-44e5-a784-d67c25bcd4c5,"LTC-calc.log unit cell (PBEsol-relaxed), same file as kappa",mp-861937,True,stoichiometric,Ba2AsAu
Ba2AsAu,0.215,W/m/K,710.0,BTE,1,full BTE,1.0,,7.882138,225.0,Fm-3m,full Heusler (L2_1 / Cu2MnAl),,"[""Ba"", ""Ba"", ""Ba"", ""Ba"", ""Ba"", ""Ba"", ""Ba"", ""Ba"", ""As"", ""As"", ""As"", ""As"", ""Au"", ""Au"", ""Au"", ""Au""]","[[0.25, 0.75, 0.75], [0.25, 0.25, 0.75], [0.25, 0.25, 0.25], [0.25, 0.75, 0.25], [0.75, 0.75, 0.25], [0.75, 0.25, 0.25], [0.75, 0.25, 0.75], [0.75, 0.75, 0.75], [0.5, 0.0, 0.0], [0.5, 0.5, 0.5], [0.0, 0.0, 0.5], [0.0, 0.5, 0.0], [0.0, 0.0, 0.0], [0.0, 0.5, 0.5], [0.5, 0.0, 0.5], [0.5, 0.5, 0.0]]",A,primitive->conventional (x sqrt2),BTE master (PhononDB/Carrete/npj/SciRep),,https://mdr.nims.go.jp/datasets/1eb327cc-dc11-44e5-a784-d67c25bcd4c5,,PhononDB (Togo/NIMS MDR),https://mdr.nims.go.jp/datasets/1eb327cc-dc11-44e5-a784-d67c25bcd4c5,"LTC-calc.log unit cell (PBEsol-relaxed), same file as kappa",mp-861937,True,stoichiometric,Ba2AsAu
Ba2AsAu,0.212,W/m/K,720.0,BTE,1,full BTE,1.0,,7.882138,225.0,Fm-3m,full Heusler (L2_1 / Cu2MnAl),,"[""Ba"", ""Ba"", ""Ba"", ""Ba"", ""Ba"", ""Ba"", ""Ba"", ""Ba"", ""As"", ""As"", ""As"", ""As"", ""Au"", ""Au"", ""Au"", ""Au""]","[[0.25, 0.75, 0.75], [0.25, 0.25, 0.75], [0.25, 0.25, 0.25], [0.25, 0.75, 0.25], [0.75, 0.75, 0.25], [0.75, 0.25, 0.25], [0.75, 0.25, 0.75], [0.75, 0.75, 0.75], [0.5, 0.0, 0.0], [0.5, 0.5, 0.5], [0.0, 0.0, 0.5], [0.0, 0.5, 0.0], [0.0, 0.0, 0.0], [0.0, 0.5, 0.5], [0.5, 0.0, 0.5], [0.5, 0.5, 0.0]]",A,primitive->conventional (x sqrt2),BTE master (PhononDB/Carrete/npj/SciRep),,https://mdr.nims.go.jp/datasets/1eb327cc-dc11-44e5-a784-d67c25bcd4c5,,PhononDB (Togo/NIMS MDR),https://mdr.nims.go.jp/datasets/1eb327cc-dc11-44e5-a784-d67c25bcd4c5,"LTC-calc.log unit cell (PBEsol-relaxed), same file as kappa",mp-861937,True,stoichiometric,Ba2AsAu
Ba2AsAu,0.209,W/m/K,730.0,BTE,1,full BTE,1.0,,7.882138,225.0,Fm-3m,full Heusler (L2_1 / Cu2MnAl),,"[""Ba"", ""Ba"", ""Ba"", ""Ba"", ""Ba"", ""Ba"", ""Ba"", ""Ba"", ""As"", ""As"", ""As"", ""As"", ""Au"", ""Au"", ""Au"", ""Au""]","[[0.25, 0.75, 0.75], [0.25, 0.25, 0.75], [0.25, 0.25, 0.25], [0.25, 0.75, 0.25], [0.75, 0.75, 0.25], [0.75, 0.25, 0.25], [0.75, 0.25, 0.75], [0.75, 0.75, 0.75], [0.5, 0.0, 0.0], [0.5, 0.5, 0.5], [0.0, 0.0, 0.5], [0.0, 0.5, 0.0], [0.0, 0.0, 0.0], [0.0, 0.5, 0.5], [0.5, 0.0, 0.5], [0.5, 0.5, 0.0]]",A,primitive->conventional (x sqrt2),BTE master (PhononDB/Carrete/npj/SciRep),,https://mdr.nims.go.jp/datasets/1eb327cc-dc11-44e5-a784-d67c25bcd4c5,,PhononDB (Togo/NIMS MDR),https://mdr.nims.go.jp/datasets/1eb327cc-dc11-44e5-a784-d67c25bcd4c5,"LTC-calc.log unit cell (PBEsol-relaxed), same file as kappa",mp-861937,True,stoichiometric,Ba2AsAu
Ba2AsAu,0.206,W/m/K,740.0,BTE,1,full BTE,1.0,,7.882138,225.0,Fm-3m,full Heusler (L2_1 / Cu2MnAl),,"[""Ba"", ""Ba"", ""Ba"", ""Ba"", ""Ba"", ""Ba"", ""Ba"", ""Ba"", ""As"", ""As"", ""As"", ""As"", ""Au"", ""Au"", ""Au"", ""Au""]","[[0.25, 0.75, 0.75], [0.25, 0.25, 0.75], [0.25, 0.25, 0.25], [0.25, 0.75, 0.25], [0.75, 0.75, 0.25], [0.75, 0.25, 0.25], [0.75, 0.25, 0.75], [0.75, 0.75, 0.75], [0.5, 0.0, 0.0], [0.5, 0.5, 0.5], [0.0, 0.0, 0.5], [0.0, 0.5, 0.0], [0.0, 0.0, 0.0], [0.0, 0.5, 0.5], [0.5, 0.0, 0.5], [0.5, 0.5, 0.0]]",A,primitive->conventional (x sqrt2),BTE master (PhononDB/Carrete/npj/SciRep),,https://mdr.nims.go.jp/datasets/1eb327cc-dc11-44e5-a784-d67c25bcd4c5,,PhononDB (Togo/NIMS MDR),https://mdr.nims.go.jp/datasets/1eb327cc-dc11-44e5-a784-d67c25bcd4c5,"LTC-calc.log unit cell (PBEsol-relaxed), same file as kappa",mp-861937,True,stoichiometric,Ba2AsAu
Ba2AsAu,0.203,W/m/K,750.0,BTE,1,full BTE,1.0,,7.882138,225.0,Fm-3m,full Heusler (L2_1 / Cu2MnAl),,"[""Ba"", ""Ba"", ""Ba"", ""Ba"", ""Ba"", ""Ba"", ""Ba"", ""Ba"", ""As"", ""As"", ""As"", ""As"", ""Au"", ""Au"", ""Au"", ""Au""]","[[0.25, 0.75, 0.75], [0.25, 0.25, 0.75], [0.25, 0.25, 0.25], [0.25, 0.75, 0.25], [0.75, 0.75, 0.25], [0.75, 0.25, 0.25], [0.75, 0.25, 0.75], [0.75, 0.75, 0.75], [0.5, 0.0, 0.0], [0.5, 0.5, 0.5], [0.0, 0.0, 0.5], [0.0, 0.5, 0.0], [0.0, 0.0, 0.0], [0.0, 0.5, 0.5], [0.5, 0.0, 0.5], [0.5, 0.5, 0.0]]",A,primitive->conventional (x sqrt2),BTE master (PhononDB/Carrete/npj/SciRep),,https://mdr.nims.go.jp/datasets/1eb327cc-dc11-44e5-a784-d67c25bcd4c5,,PhononDB (Togo/NIMS MDR),https://mdr.nims.go.jp/datasets/1eb327cc-dc11-44e5-a784-d67c25bcd4c5,"LTC-calc.log unit cell (PBEsol-relaxed), same file as kappa",mp-861937,True,stoichiometric,Ba2AsAu
Ba2AsAu,0.201,W/m/K,760.0,BTE,1,full BTE,1.0,,7.882138,225.0,Fm-3m,full Heusler (L2_1 / Cu2MnAl),,"[""Ba"", ""Ba"", ""Ba"", ""Ba"", ""Ba"", ""Ba"", ""Ba"", ""Ba"", ""As"", ""As"", ""As"", ""As"", ""Au"", ""Au"", ""Au"", ""Au""]","[[0.25, 0.75, 0.75], [0.25, 0.25, 0.75], [0.25, 0.25, 0.25], [0.25, 0.75, 0.25], [0.75, 0.75, 0.25], [0.75, 0.25, 0.25], [0.75, 0.25, 0.75], [0.75, 0.75, 0.75], [0.5, 0.0, 0.0], [0.5, 0.5, 0.5], [0.0, 0.0, 0.5], [0.0, 0.5, 0.0], [0.0, 0.0, 0.0], [0.0, 0.5, 0.5], [0.5, 0.0, 0.5], [0.5, 0.5, 0.0]]",A,primitive->conventional (x sqrt2),BTE master (PhononDB/Carrete/npj/SciRep),,https://mdr.nims.go.jp/datasets/1eb327cc-dc11-44e5-a784-d67c25bcd4c5,,PhononDB (Togo/NIMS MDR),https://mdr.nims.go.jp/datasets/1eb327cc-dc11-44e5-a784-d67c25bcd4c5,"LTC-calc.log unit cell (PBEsol-relaxed), same file as kappa",mp-861937,True,stoichiometric,Ba2AsAu
Ba2AsAu,0.198,W/m/K,770.0,BTE,1,full BTE,1.0,,7.882138,225.0,Fm-3m,full Heusler (L2_1 / Cu2MnAl),,"[""Ba"", ""Ba"", ""Ba"", ""Ba"", ""Ba"", ""Ba"", ""Ba"", ""Ba"", ""As"", ""As"", ""As"", ""As"", ""Au"", ""Au"", ""Au"", ""Au""]","[[0.25, 0.75, 0.75], [0.25, 0.25, 0.75], [0.25, 0.25, 0.25], [0.25, 0.75, 0.25], [0.75, 0.75, 0.25], [0.75, 0.25, 0.25], [0.75, 0.25, 0.75], [0.75, 0.75, 0.75], [0.5, 0.0, 0.0], [0.5, 0.5, 0.5], [0.0, 0.0, 0.5], [0.0, 0.5, 0.0], [0.0, 0.0, 0.0], [0.0, 0.5, 0.5], [0.5, 0.0, 0.5], [0.5, 0.5, 0.0]]",A,primitive->conventional (x sqrt2),BTE master (PhononDB/Carrete/npj/SciRep),,https://mdr.nims.go.jp/datasets/1eb327cc-dc11-44e5-a784-d67c25bcd4c5,,PhononDB (Togo/NIMS MDR),https://mdr.nims.go.jp/datasets/1eb327cc-dc11-44e5-a784-d67c25bcd4c5,"LTC-calc.log unit cell (PBEsol-relaxed), same file as kappa",mp-861937,True,stoichiometric,Ba2AsAu
Ba2AsAu,0.196,W/m/K,780.0,BTE,1,full BTE,1.0,,7.882138,225.0,Fm-3m,full Heusler (L2_1 / Cu2MnAl),,"[""Ba"", ""Ba"", ""Ba"", ""Ba"", ""Ba"", ""Ba"", ""Ba"", ""Ba"", ""As"", ""As"", ""As"", ""As"", ""Au"", ""Au"", ""Au"", ""Au""]","[[0.25, 0.75, 0.75], [0.25, 0.25, 0.75], [0.25, 0.25, 0.25], [0.25, 0.75, 0.25], [0.75, 0.75, 0.25], [0.75, 0.25, 0.25], [0.75, 0.25, 0.75], [0.75, 0.75, 0.75], [0.5, 0.0, 0.0], [0.5, 0.5, 0.5], [0.0, 0.0, 0.5], [0.0, 0.5, 0.0], [0.0, 0.0, 0.0], [0.0, 0.5, 0.5], [0.5, 0.0, 0.5], [0.5, 0.5, 0.0]]",A,primitive->conventional (x sqrt2),BTE master (PhononDB/Carrete/npj/SciRep),,https://mdr.nims.go.jp/datasets/1eb327cc-dc11-44e5-a784-d67c25bcd4c5,,PhononDB (Togo/NIMS MDR),https://mdr.nims.go.jp/datasets/1eb327cc-dc11-44e5-a784-d67c25bcd4c5,"LTC-calc.log unit cell (PBEsol-relaxed), same file as kappa",mp-861937,True,stoichiometric,Ba2AsAu
Ba2AsAu,0.193,W/m/K,790.0,BTE,1,full BTE,1.0,,7.882138,225.0,Fm-3m,full Heusler (L2_1 / Cu2MnAl),,"[""Ba"", ""Ba"", ""Ba"", ""Ba"", ""Ba"", ""Ba"", ""Ba"", ""Ba"", ""As"", ""As"", ""As"", ""As"", ""Au"", ""Au"", ""Au"", ""Au""]","[[0.25, 0.75, 0.75], [0.25, 0.25, 0.75], [0.25, 0.25, 0.25], [0.25, 0.75, 0.25], [0.75, 0.75, 0.25], [0.75, 0.25, 0.25], [0.75, 0.25, 0.75], [0.75, 0.75, 0.75], [0.5, 0.0, 0.0], [0.5, 0.5, 0.5], [0.0, 0.0, 0.5], [0.0, 0.5, 0.0], [0.0, 0.0, 0.0], [0.0, 0.5, 0.5], [0.5, 0.0, 0.5], [0.5, 0.5, 0.0]]",A,primitive->conventional (x sqrt2),BTE master (PhononDB/Carrete/npj/SciRep),,https://mdr.nims.go.jp/datasets/1eb327cc-dc11-44e5-a784-d67c25bcd4c5,,PhononDB (Togo/NIMS MDR),https://mdr.nims.go.jp/datasets/1eb327cc-dc11-44e5-a784-d67c25bcd4c5,"LTC-calc.log unit cell (PBEsol-relaxed), same file as kappa",mp-861937,True,stoichiometric,Ba2AsAu
Ba2AsAu,0.191,W/m/K,800.0,BTE,1,full BTE,1.0,,7.882138,225.0,Fm-3m,full Heusler (L2_1 / Cu2MnAl),,"[""Ba"", ""Ba"", ""Ba"", ""Ba"", ""Ba"", ""Ba"", ""Ba"", ""Ba"", ""As"", ""As"", ""As"", ""As"", ""Au"", ""Au"", ""Au"", ""Au""]","[[0.25, 0.75, 0.75], [0.25, 0.25, 0.75], [0.25, 0.25, 0.25], [0.25, 0.75, 0.25], [0.75, 0.75, 0.25], [0.75, 0.25, 0.25], [0.75, 0.25, 0.75], [0.75, 0.75, 0.75], [0.5, 0.0, 0.0], [0.5, 0.5, 0.5], [0.0, 0.0, 0.5], [0.0, 0.5, 0.0], [0.0, 0.0, 0.0], [0.0, 0.5, 0.5], [0.5, 0.0, 0.5], [0.5, 0.5, 0.0]]",A,primitive->conventional (x sqrt2),BTE master (PhononDB/Carrete/npj/SciRep),,https://mdr.nims.go.jp/datasets/1eb327cc-dc11-44e5-a784-d67c25bcd4c5,,PhononDB (Togo/NIMS MDR),https://mdr.nims.go.jp/datasets/1eb327cc-dc11-44e5-a784-d67c25bcd4c5,"LTC-calc.log unit cell (PBEsol-relaxed), same file as kappa",mp-861937,True,stoichiometric,Ba2AsAu
Ba2AsAu,0.188,W/m/K,810.0,BTE,1,full BTE,1.0,,7.882138,225.0,Fm-3m,full Heusler (L2_1 / Cu2MnAl),,"[""Ba"", ""Ba"", ""Ba"", ""Ba"", ""Ba"", ""Ba"", ""Ba"", ""Ba"", ""As"", ""As"", ""As"", ""As"", ""Au"", ""Au"", ""Au"", ""Au""]","[[0.25, 0.75, 0.75], [0.25, 0.25, 0.75], [0.25, 0.25, 0.25], [0.25, 0.75, 0.25], [0.75, 0.75, 0.25], [0.75, 0.25, 0.25], [0.75, 0.25, 0.75], [0.75, 0.75, 0.75], [0.5, 0.0, 0.0], [0.5, 0.5, 0.5], [0.0, 0.0, 0.5], [0.0, 0.5, 0.0], [0.0, 0.0, 0.0], [0.0, 0.5, 0.5], [0.5, 0.0, 0.5], [0.5, 0.5, 0.0]]",A,primitive->conventional (x sqrt2),BTE master (PhononDB/Carrete/npj/SciRep),,https://mdr.nims.go.jp/datasets/1eb327cc-dc11-44e5-a784-d67c25bcd4c5,,PhononDB (Togo/NIMS MDR),https://mdr.nims.go.jp/datasets/1eb327cc-dc11-44e5-a784-d67c25bcd4c5,"LTC-calc.log unit cell (PBEsol-relaxed), same file as kappa",mp-861937,True,stoichiometric,Ba2AsAu
