Repository: Shivamrandive747/Thermalconductivity_prediction

# Calibrating first-principles lattice thermal conductivity to experiment

**A curated half-Heusler dataset and a validated transfer function.**

Published first-principles transport calculations of lattice thermal conductivity exceed what
laboratories measure for the same compound by a **median factor of 1.55**. That offset is regular
enough to be removed in closed form:

$$\kappa_L^{\mathrm{expt}}(T) \;=\; \kappa_L^{\mathrm{BTE}}(T)\;\min\!\left[c\left(\tfrac{T}{300}\right)^{p},\,1\right],
\qquad c = 0.51,\quad p = 0.80$$

Inside a domain of applicability declared before the validation set was scored, this places

File: data/Target_Materials/HEUSLER_KAPPA_TRAINING_SET.csv (part 83 of 192)
formula,kappa_L,kappa_units,temperature_K,method,method_tier,tier_name,weight,kappa_basis,struct_a_A,struct_spacegroup,struct_sg_symbol,struct_prototype,struct_site_ordering,struct_species,struct_frac_coords,struct_grade,lattice_convention,source,source_doi,source_url,source_location,struct_source,struct_source_url,struct_source_detail,struct_id,struct_same_paper_as_kappa,stoichiometry,parent_formula
Ba2AsAu,0.186,W/m/K,820.0,BTE,1,full BTE,1.0,,7.882138,225.0,Fm-3m,full Heusler (L2_1 / Cu2MnAl),,"[""Ba"", ""Ba"", ""Ba"", ""Ba"", ""Ba"", ""Ba"", ""Ba"", ""Ba"", ""As"", ""As"", ""As"", ""As"", ""Au"", ""Au"", ""Au"", ""Au""]","[[0.25, 0.75, 0.75], [0.25, 0.25, 0.75], [0.25, 0.25, 0.25], [0.25, 0.75, 0.25], [0.75, 0.75, 0.25], [0.75, 0.25, 0.25], [0.75, 0.25, 0.75], [0.75, 0.75, 0.75], [0.5, 0.0, 0.0], [0.5, 0.5, 0.5], [0.0, 0.0, 0.5], [0.0, 0.5, 0.0], [0.0, 0.0, 0.0], [0.0, 0.5, 0.5], [0.5, 0.0, 0.5], [0.5, 0.5, 0.0]]",A,primitive->conventional (x sqrt2),BTE master (PhononDB/Carrete/npj/SciRep),,https://mdr.nims.go.jp/datasets/1eb327cc-dc11-44e5-a784-d67c25bcd4c5,,PhononDB (Togo/NIMS MDR),https://mdr.nims.go.jp/datasets/1eb327cc-dc11-44e5-a784-d67c25bcd4c5,"LTC-calc.log unit cell (PBEsol-relaxed), same file as kappa",mp-861937,True,stoichiometric,Ba2AsAu
Ba2AsAu,0.184,W/m/K,830.0,BTE,1,full BTE,1.0,,7.882138,225.0,Fm-3m,full Heusler (L2_1 / Cu2MnAl),,"[""Ba"", ""Ba"", ""Ba"", ""Ba"", ""Ba"", ""Ba"", ""Ba"", ""Ba"", ""As"", ""As"", ""As"", ""As"", ""Au"", ""Au"", ""Au"", ""Au""]","[[0.25, 0.75, 0.75], [0.25, 0.25, 0.75], [0.25, 0.25, 0.25], [0.25, 0.75, 0.25], [0.75, 0.75, 0.25], [0.75, 0.25, 0.25], [0.75, 0.25, 0.75], [0.75, 0.75, 0.75], [0.5, 0.0, 0.0], [0.5, 0.5, 0.5], [0.0, 0.0, 0.5], [0.0, 0.5, 0.0], [0.0, 0.0, 0.0], [0.0, 0.5, 0.5], [0.5, 0.0, 0.5], [0.5, 0.5, 0.0]]",A,primitive->conventional (x sqrt2),BTE master (PhononDB/Carrete/npj/SciRep),,https://mdr.nims.go.jp/datasets/1eb327cc-dc11-44e5-a784-d67c25bcd4c5,,PhononDB (Togo/NIMS MDR),https://mdr.nims.go.jp/datasets/1eb327cc-dc11-44e5-a784-d67c25bcd4c5,"LTC-calc.log unit cell (PBEsol-relaxed), same file as kappa",mp-861937,True,stoichiometric,Ba2AsAu
Ba2AsAu,0.182,W/m/K,840.0,BTE,1,full BTE,1.0,,7.882138,225.0,Fm-3m,full Heusler (L2_1 / Cu2MnAl),,"[""Ba"", ""Ba"", ""Ba"", ""Ba"", ""Ba"", ""Ba"", ""Ba"", ""Ba"", ""As"", ""As"", ""As"", ""As"", ""Au"", ""Au"", ""Au"", ""Au""]","[[0.25, 0.75, 0.75], [0.25, 0.25, 0.75], [0.25, 0.25, 0.25], [0.25, 0.75, 0.25], [0.75, 0.75, 0.25], [0.75, 0.25, 0.25], [0.75, 0.25, 0.75], [0.75, 0.75, 0.75], [0.5, 0.0, 0.0], [0.5, 0.5, 0.5], [0.0, 0.0, 0.5], [0.0, 0.5, 0.0], [0.0, 0.0, 0.0], [0.0, 0.5, 0.5], [0.5, 0.0, 0.5], [0.5, 0.5, 0.0]]",A,primitive->conventional (x sqrt2),BTE master (PhononDB/Carrete/npj/SciRep),,https://mdr.nims.go.jp/datasets/1eb327cc-dc11-44e5-a784-d67c25bcd4c5,,PhononDB (Togo/NIMS MDR),https://mdr.nims.go.jp/datasets/1eb327cc-dc11-44e5-a784-d67c25bcd4c5,"LTC-calc.log unit cell (PBEsol-relaxed), same file as kappa",mp-861937,True,stoichiometric,Ba2AsAu
Ba2AsAu,0.18,W/m/K,850.0,BTE,1,full BTE,1.0,,7.882138,225.0,Fm-3m,full Heusler (L2_1 / Cu2MnAl),,"[""Ba"", ""Ba"", ""Ba"", ""Ba"", ""Ba"", ""Ba"", ""Ba"", ""Ba"", ""As"", ""As"", ""As"", ""As"", ""Au"", ""Au"", ""Au"", ""Au""]","[[0.25, 0.75, 0.75], [0.25, 0.25, 0.75], [0.25, 0.25, 0.25], [0.25, 0.75, 0.25], [0.75, 0.75, 0.25], [0.75, 0.25, 0.25], [0.75, 0.25, 0.75], [0.75, 0.75, 0.75], [0.5, 0.0, 0.0], [0.5, 0.5, 0.5], [0.0, 0.0, 0.5], [0.0, 0.5, 0.0], [0.0, 0.0, 0.0], [0.0, 0.5, 0.5], [0.5, 0.0, 0.5], [0.5, 0.5, 0.0]]",A,primitive->conventional (x sqrt2),BTE master (PhononDB/Carrete/npj/SciRep),,https://mdr.nims.go.jp/datasets/1eb327cc-dc11-44e5-a784-d67c25bcd4c5,,PhononDB (Togo/NIMS MDR),https://mdr.nims.go.jp/datasets/1eb327cc-dc11-44e5-a784-d67c25bcd4c5,"LTC-calc.log unit cell (PBEsol-relaxed), same file as kappa",mp-861937,True,stoichiometric,Ba2AsAu
Ba2AsAu,0.178,W/m/K,860.0,BTE,1,full BTE,1.0,,7.882138,225.0,Fm-3m,full Heusler (L2_1 / Cu2MnAl),,"[""Ba"", ""Ba"", ""Ba"", ""Ba"", ""Ba"", ""Ba"", ""Ba"", ""Ba"", ""As"", ""As"", ""As"", ""As"", ""Au"", ""Au"", ""Au"", ""Au""]","[[0.25, 0.75, 0.75], [0.25, 0.25, 0.75], [0.25, 0.25, 0.25], [0.25, 0.75, 0.25], [0.75, 0.75, 0.25], [0.75, 0.25, 0.25], [0.75, 0.25, 0.75], [0.75, 0.75, 0.75], [0.5, 0.0, 0.0], [0.5, 0.5, 0.5], [0.0, 0.0, 0.5], [0.0, 0.5, 0.0], [0.0, 0.0, 0.0], [0.0, 0.5, 0.5], [0.5, 0.0, 0.5], [0.5, 0.5, 0.0]]",A,primitive->conventional (x sqrt2),BTE master (PhononDB/Carrete/npj/SciRep),,https://mdr.nims.go.jp/datasets/1eb327cc-dc11-44e5-a784-d67c25bcd4c5,,PhononDB (Togo/NIMS MDR),https://mdr.nims.go.jp/datasets/1eb327cc-dc11-44e5-a784-d67c25bcd4c5,"LTC-calc.log unit cell (PBEsol-relaxed), same file as kappa",mp-861937,True,stoichiometric,Ba2AsAu
Ba2AsAu,0.175,W/m/K,870.0,BTE,1,full BTE,1.0,,7.882138,225.0,Fm-3m,full Heusler (L2_1 / Cu2MnAl),,"[""Ba"", ""Ba"", ""Ba"", ""Ba"", ""Ba"", ""Ba"", ""Ba"", ""Ba"", ""As"", ""As"", ""As"", ""As"", ""Au"", ""Au"", ""Au"", ""Au""]","[[0.25, 0.75, 0.75], [0.25, 0.25, 0.75], [0.25, 0.25, 0.25], [0.25, 0.75, 0.25], [0.75, 0.75, 0.25], [0.75, 0.25, 0.25], [0.75, 0.25, 0.75], [0.75, 0.75, 0.75], [0.5, 0.0, 0.0], [0.5, 0.5, 0.5], [0.0, 0.0, 0.5], [0.0, 0.5, 0.0], [0.0, 0.0, 0.0], [0.0, 0.5, 0.5], [0.5, 0.0, 0.5], [0.5, 0.5, 0.0]]",A,primitive->conventional (x sqrt2),BTE master (PhononDB/Carrete/npj/SciRep),,https://mdr.nims.go.jp/datasets/1eb327cc-dc11-44e5-a784-d67c25bcd4c5,,PhononDB (Togo/NIMS MDR),https://mdr.nims.go.jp/datasets/1eb327cc-dc11-44e5-a784-d67c25bcd4c5,"LTC-calc.log unit cell (PBEsol-relaxed), same file as kappa",mp-861937,True,stoichiometric,Ba2AsAu
Ba2AsAu,0.173,W/m/K,880.0,BTE,1,full BTE,1.0,,7.882138,225.0,Fm-3m,full Heusler (L2_1 / Cu2MnAl),,"[""Ba"", ""Ba"", ""Ba"", ""Ba"", ""Ba"", ""Ba"", ""Ba"", ""Ba"", ""As"", ""As"", ""As"", ""As"", ""Au"", ""Au"", ""Au"", ""Au""]","[[0.25, 0.75, 0.75], [0.25, 0.25, 0.75], [0.25, 0.25, 0.25], [0.25, 0.75, 0.25], [0.75, 0.75, 0.25], [0.75, 0.25, 0.25], [0.75, 0.25, 0.75], [0.75, 0.75, 0.75], [0.5, 0.0, 0.0], [0.5, 0.5, 0.5], [0.0, 0.0, 0.5], [0.0, 0.5, 0.0], [0.0, 0.0, 0.0], [0.0, 0.5, 0.5], [0.5, 0.0, 0.5], [0.5, 0.5, 0.0]]",A,primitive->conventional (x sqrt2),BTE master (PhononDB/Carrete/npj/SciRep),,https://mdr.nims.go.jp/datasets/1eb327cc-dc11-44e5-a784-d67c25bcd4c5,,PhononDB (Togo/NIMS MDR),https://mdr.nims.go.jp/datasets/1eb327cc-dc11-44e5-a784-d67c25bcd4c5,"LTC-calc.log unit cell (PBEsol-relaxed), same file as kappa",mp-861937,True,stoichiometric,Ba2AsAu
Ba2AsAu,0.172,W/m/K,890.0,BTE,1,full BTE,1.0,,7.882138,225.0,Fm-3m,full Heusler (L2_1 / Cu2MnAl),,"[""Ba"", ""Ba"", ""Ba"", ""Ba"", ""Ba"", ""Ba"", ""Ba"", ""Ba"", ""As"", ""As"", ""As"", ""As"", ""Au"", ""Au"", ""Au"", ""Au""]","[[0.25, 0.75, 0.75], [0.25, 0.25, 0.75], [0.25, 0.25, 0.25], [0.25, 0.75, 0.25], [0.75, 0.75, 0.25], [0.75, 0.25, 0.25], [0.75, 0.25, 0.75], [0.75, 0.75, 0.75], [0.5, 0.0, 0.0], [0.5, 0.5, 0.5], [0.0, 0.0, 0.5], [0.0, 0.5, 0.0], [0.0, 0.0, 0.0], [0.0, 0.5, 0.5], [0.5, 0.0, 0.5], [0.5, 0.5, 0.0]]",A,primitive->conventional (x sqrt2),BTE master (PhononDB/Carrete/npj/SciRep),,https://mdr.nims.go.jp/datasets/1eb327cc-dc11-44e5-a784-d67c25bcd4c5,,PhononDB (Togo/NIMS MDR),https://mdr.nims.go.jp/datasets/1eb327cc-dc11-44e5-a784-d67c25bcd4c5,"LTC-calc.log unit cell (PBEsol-relaxed), same file as kappa",mp-861937,True,stoichiometric,Ba2AsAu
Ba2AsAu,0.17,W/m/K,900.0,BTE,1,full BTE,1.0,,7.882138,225.0,Fm-3m,full Heusler (L2_1 / Cu2MnAl),,"[""Ba"", ""Ba"", ""Ba"", ""Ba"", ""Ba"", ""Ba"", ""Ba"", ""Ba"", ""As"", ""As"", ""As"", ""As"", ""Au"", ""Au"", ""Au"", ""Au""]","[[0.25, 0.75, 0.75], [0.25, 0.25, 0.75], [0.25, 0.25, 0.25], [0.25, 0.75, 0.25], [0.75, 0.75, 0.25], [0.75, 0.25, 0.25], [0.75, 0.25, 0.75], [0.75, 0.75, 0.75], [0.5, 0.0, 0.0], [0.5, 0.5, 0.5], [0.0, 0.0, 0.5], [0.0, 0.5, 0.0], [0.0, 0.0, 0.0], [0.0, 0.5, 0.5], [0.5, 0.0, 0.5], [0.5, 0.5, 0.0]]",A,primitive->conventional (x sqrt2),BTE master (PhononDB/Carrete/npj/SciRep),,https://mdr.nims.go.jp/datasets/1eb327cc-dc11-44e5-a784-d67c25bcd4c5,,PhononDB (Togo/NIMS MDR),https://mdr.nims.go.jp/datasets/1eb327cc-dc11-44e5-a784-d67c25bcd4c5,"LTC-calc.log unit cell (PBEsol-relaxed), same file as kappa",mp-861937,True,stoichiometric,Ba2AsAu
Ba2AsAu,0.168,W/m/K,910.0,BTE,1,full BTE,1.0,,7.882138,225.0,Fm-3m,full Heusler (L2_1 / Cu2MnAl),,"[""Ba"", ""Ba"", ""Ba"", ""Ba"", ""Ba"", ""Ba"", ""Ba"", ""Ba"", ""As"", ""As"", ""As"", ""As"", ""Au"", ""Au"", ""Au"", ""Au""]","[[0.25, 0.75, 0.75], [0.25, 0.25, 0.75], [0.25, 0.25, 0.25], [0.25, 0.75, 0.25], [0.75, 0.75, 0.25], [0.75, 0.25, 0.25], [0.75, 0.25, 0.75], [0.75, 0.75, 0.75], [0.5, 0.0, 0.0], [0.5, 0.5, 0.5], [0.0, 0.0, 0.5], [0.0, 0.5, 0.0], [0.0, 0.0, 0.0], [0.0, 0.5, 0.5], [0.5, 0.0, 0.5], [0.5, 0.5, 0.0]]",A,primitive->conventional (x sqrt2),BTE master (PhononDB/Carrete/npj/SciRep),,https://mdr.nims.go.jp/datasets/1eb327cc-dc11-44e5-a784-d67c25bcd4c5,,PhononDB (Togo/NIMS MDR),https://mdr.nims.go.jp/datasets/1eb327cc-dc11-44e5-a784-d67c25bcd4c5,"LTC-calc.log unit cell (PBEsol-relaxed), same file as kappa",mp-861937,True,stoichiometric,Ba2AsAu
Ba2AsAu,0.166,W/m/K,920.0,BTE,1,full BTE,1.0,,7.882138,225.0,Fm-3m,full Heusler (L2_1 / Cu2MnAl),,"[""Ba"", ""Ba"", ""Ba"", ""Ba"", ""Ba"", ""Ba"", ""Ba"", ""Ba"", ""As"", ""As"", ""As"", ""As"", ""Au"", ""Au"", ""Au"", ""Au""]","[[0.25, 0.75, 0.75], [0.25, 0.25, 0.75], [0.25, 0.25, 0.25], [0.25, 0.75, 0.25], [0.75, 0.75, 0.25], [0.75, 0.25, 0.25], [0.75, 0.25, 0.75], [0.75, 0.75, 0.75], [0.5, 0.0, 0.0], [0.5, 0.5, 0.5], [0.0, 0.0, 0.5], [0.0, 0.5, 0.0], [0.0, 0.0, 0.0], [0.0, 0.5, 0.5], [0.5, 0.0, 0.5], [0.5, 0.5, 0.0]]",A,primitive->conventional (x sqrt2),BTE master (PhononDB/Carrete/npj/SciRep),,https://mdr.nims.go.jp/datasets/1eb327cc-dc11-44e5-a784-d67c25bcd4c5,,PhononDB (Togo/NIMS MDR),https://mdr.nims.go.jp/datasets/1eb327cc-dc11-44e5-a784-d67c25bcd4c5,"LTC-calc.log unit cell (PBEsol-relaxed), same file as kappa",mp-861937,True,stoichiometric,Ba2AsAu
Ba2AsAu,0.164,W/m/K,930.0,BTE,1,full BTE,1.0,,7.882138,225.0,Fm-3m,full Heusler (L2_1 / Cu2MnAl),,"[""Ba"", ""Ba"", ""Ba"", ""Ba"", ""Ba"", ""Ba"", ""Ba"", ""Ba"", ""As"", ""As"", ""As"", ""As"", ""Au"", ""Au"", ""Au"", ""Au""]","[[0.25, 0.75, 0.75], [0.25, 0.25, 0.75], [0.25, 0.25, 0.25], [0.25, 0.75, 0.25], [0.75, 0.75, 0.25], [0.75, 0.25, 0.25], [0.75, 0.25, 0.75], [0.75, 0.75, 0.75], [0.5, 0.0, 0.0], [0.5, 0.5, 0.5], [0.0, 0.0, 0.5], [0.0, 0.5, 0.0], [0.0, 0.0, 0.0], [0.0, 0.5, 0.5], [0.5, 0.0, 0.5], [0.5, 0.5, 0.0]]",A,primitive->conventional (x sqrt2),BTE master (PhononDB/Carrete/npj/SciRep),,https://mdr.nims.go.jp/datasets/1eb327cc-dc11-44e5-a784-d67c25bcd4c5,,PhononDB (Togo/NIMS MDR),https://mdr.nims.go.jp/datasets/1eb327cc-dc11-44e5-a784-d67c25bcd4c5,"LTC-calc.log unit cell (PBEsol-relaxed), same file as kappa",mp-861937,True,stoichiometric,Ba2AsAu
Ba2AsAu,0.162,W/m/K,940.0,BTE,1,full BTE,1.0,,7.882138,225.0,Fm-3m,full Heusler (L2_1 / Cu2MnAl),,"[""Ba"", ""Ba"", ""Ba"", ""Ba"", ""Ba"", ""Ba"", ""Ba"", ""Ba"", ""As"", ""As"", ""As"", ""As"", ""Au"", ""Au"", ""Au"", ""Au""]","[[0.25, 0.75, 0.75], [0.25, 0.25, 0.75], [0.25, 0.25, 0.25], [0.25, 0.75, 0.25], [0.75, 0.75, 0.25], [0.75, 0.25, 0.25], [0.75, 0.25, 0.75], [0.75, 0.75, 0.75], [0.5, 0.0, 0.0], [0.5, 0.5, 0.5], [0.0, 0.0, 0.5], [0.0, 0.5, 0.0], [0.0, 0.0, 0.0], [0.0, 0.5, 0.5], [0.5, 0.0, 0.5], [0.5, 0.5, 0.0]]",A,primitive->conventional (x sqrt2),BTE master (PhononDB/Carrete/npj/SciRep),,https://mdr.nims.go.jp/datasets/1eb327cc-dc11-44e5-a784-d67c25bcd4c5,,PhononDB (Togo/NIMS MDR),https://mdr.nims.go.jp/datasets/1eb327cc-dc11-44e5-a784-d67c25bcd4c5,"LTC-calc.log unit cell (PBEsol-relaxed), same file as kappa",mp-861937,True,stoichiometric,Ba2AsAu
Ba2AsAu,0.161,W/m/K,950.0,BTE,1,full BTE,1.0,,7.882138,225.0,Fm-3m,full Heusler (L2_1 / Cu2MnAl),,"[""Ba"", ""Ba"", ""Ba"", ""Ba"", ""Ba"", ""Ba"", ""Ba"", ""Ba"", ""As"", ""As"", ""As"", ""As"", ""Au"", ""Au"", ""Au"", ""Au""]","[[0.25, 0.75, 0.75], [0.25, 0.25, 0.75], [0.25, 0.25, 0.25], [0.25, 0.75, 0.25], [0.75, 0.75, 0.25], [0.75, 0.25, 0.25], [0.75, 0.25, 0.75], [0.75, 0.75, 0.75], [0.5, 0.0, 0.0], [0.5, 0.5, 0.5], [0.0, 0.0, 0.5], [0.0, 0.5, 0.0], [0.0, 0.0, 0.0], [0.0, 0.5, 0.5], [0.5, 0.0, 0.5], [0.5, 0.5, 0.0]]",A,primitive->conventional (x sqrt2),BTE master (PhononDB/Carrete/npj/SciRep),,https://mdr.nims.go.jp/datasets/1eb327cc-dc11-44e5-a784-d67c25bcd4c5,,PhononDB (Togo/NIMS MDR),https://mdr.nims.go.jp/datasets/1eb327cc-dc11-44e5-a784-d67c25bcd4c5,"LTC-calc.log unit cell (PBEsol-relaxed), same file as kappa",mp-861937,True,stoichiometric,Ba2AsAu
Ba2AsAu,0.159,W/m/K,960.0,BTE,1,full BTE,1.0,,7.882138,225.0,Fm-3m,full Heusler (L2_1 / Cu2MnAl),,"[""Ba"", ""Ba"", ""Ba"", ""Ba"", ""Ba"", ""Ba"", ""Ba"", ""Ba"", ""As"", ""As"", ""As"", ""As"", ""Au"", ""Au"", ""Au"", ""Au""]","[[0.25, 0.75, 0.75], [0.25, 0.25, 0.75], [0.25, 0.25, 0.25], [0.25, 0.75, 0.25], [0.75, 0.75, 0.25], [0.75, 0.25, 0.25], [0.75, 0.25, 0.75], [0.75, 0.75, 0.75], [0.5, 0.0, 0.0], [0.5, 0.5, 0.5], [0.0, 0.0, 0.5], [0.0, 0.5, 0.0], [0.0, 0.0, 0.0], [0.0, 0.5, 0.5], [0.5, 0.0, 0.5], [0.5, 0.5, 0.0]]",A,primitive->conventional (x sqrt2),BTE master (PhononDB/Carrete/npj/SciRep),,https://mdr.nims.go.jp/datasets/1eb327cc-dc11-44e5-a784-d67c25bcd4c5,,PhononDB (Togo/NIMS MDR),https://mdr.nims.go.jp/datasets/1eb327cc-dc11-44e5-a784-d67c25bcd4c5,"LTC-calc.log unit cell (PBEsol-relaxed), same file as kappa",mp-861937,True,stoichiometric,Ba2AsAu
Ba2AsAu,0.157,W/m/K,970.0,BTE,1,full BTE,1.0,,7.882138,225.0,Fm-3m,full Heusler (L2_1 / Cu2MnAl),,"[""Ba"", ""Ba"", ""Ba"", ""Ba"", ""Ba"", ""Ba"", ""Ba"", ""Ba"", ""As"", ""As"", ""As"", ""As"", ""Au"", ""Au"", ""Au"", ""Au""]","[[0.25, 0.75, 0.75], [0.25, 0.25, 0.75], [0.25, 0.25, 0.25], [0.25, 0.75, 0.25], [0.75, 0.75, 0.25], [0.75, 0.25, 0.25], [0.75, 0.25, 0.75], [0.75, 0.75, 0.75], [0.5, 0.0, 0.0], [0.5, 0.5, 0.5], [0.0, 0.0, 0.5], [0.0, 0.5, 0.0], [0.0, 0.0, 0.0], [0.0, 0.5, 0.5], [0.5, 0.0, 0.5], [0.5, 0.5, 0.0]]",A,primitive->conventional (x sqrt2),BTE master (PhononDB/Carrete/npj/SciRep),,https://mdr.nims.go.jp/datasets/1eb327cc-dc11-44e5-a784-d67c25bcd4c5,,PhononDB (Togo/NIMS MDR),https://mdr.nims.go.jp/datasets/1eb327cc-dc11-44e5-a784-d67c25bcd4c5,"LTC-calc.log unit cell (PBEsol-relaxed), same file as kappa",mp-861937,True,stoichiometric,Ba2AsAu
Ba2AsAu,0.156,W/m/K,980.0,BTE,1,full BTE,1.0,,7.882138,225.0,Fm-3m,full Heusler (L2_1 / Cu2MnAl),,"[""Ba"", ""Ba"", ""Ba"", ""Ba"", ""Ba"", ""Ba"", ""Ba"", ""Ba"", ""As"", ""As"", ""As"", ""As"", ""Au"", ""Au"", ""Au"", ""Au""]","[[0.25, 0.75, 0.75], [0.25, 0.25, 0.75], [0.25, 0.25, 0.25], [0.25, 0.75, 0.25], [0.75, 0.75, 0.25], [0.75, 0.25, 0.25], [0.75, 0.25, 0.75], [0.75, 0.75, 0.75], [0.5, 0.0, 0.0], [0.5, 0.5, 0.5], [0.0, 0.0, 0.5], [0.0, 0.5, 0.0], [0.0, 0.0, 0.0], [0.0, 0.5, 0.5], [0.5, 0.0, 0.5], [0.5, 0.5, 0.0]]",A,primitive->conventional (x sqrt2),BTE master (PhononDB/Carrete/npj/SciRep),,https://mdr.nims.go.jp/datasets/1eb327cc-dc11-44e5-a784-d67c25bcd4c5,,PhononDB (Togo/NIMS MDR),https://mdr.nims.go.jp/datasets/1eb327cc-dc11-44e5-a784-d67c25bcd4c5,"LTC-calc.log unit cell (PBEsol-relaxed), same file as kappa",mp-861937,True,stoichiometric,Ba2AsAu
Ba2AsAu,0.154,W/m/K,990.0,BTE,1,full BTE,1.0,,7.882138,225.0,Fm-3m,full Heusler (L2_1 / Cu2MnAl),,"[""Ba"", ""Ba"", ""Ba"", ""Ba"", ""Ba"", ""Ba"", ""Ba"", ""Ba"", ""As"", ""As"", ""As"", ""As"", ""Au"", ""Au"", ""Au"", ""Au""]","[[0.25, 0.75, 0.75], [0.25, 0.25, 0.75], [0.25, 0.25, 0.25], [0.25, 0.75, 0.25], [0.75, 0.75, 0.25], [0.75, 0.25, 0.25], [0.75, 0.25, 0.75], [0.75, 0.75, 0.75], [0.5, 0.0, 0.0], [0.5, 0.5, 0.5], [0.0, 0.0, 0.5], [0.0, 0.5, 0.0], [0.0, 0.0, 0.0], [0.0, 0.5, 0.5], [0.5, 0.0, 0.5], [0.5, 0.5, 0.0]]",A,primitive->conventional (x sqrt2),BTE master (PhononDB/Carrete/npj/SciRep),,https://mdr.nims.go.jp/datasets/1eb327cc-dc11-44e5-a784-d67c25bcd4c5,,PhononDB (Togo/NIMS MDR),https://mdr.nims.go.jp/datasets/1eb327cc-dc11-44e5-a784-d67c25bcd4c5,"LTC-calc.log unit cell (PBEsol-relaxed), same file as kappa",mp-861937,True,stoichiometric,Ba2AsAu
Ba2AsAu,0.153,W/m/K,1000.0,BTE,1,full BTE,1.0,,7.882138,225.0,Fm-3m,full Heusler (L2_1 / Cu2MnAl),,"[""Ba"", ""Ba"", ""Ba"", ""Ba"", ""Ba"", ""Ba"", ""Ba"", ""Ba"", ""As"", ""As"", ""As"", ""As"", ""Au"", ""Au"", ""Au"", ""Au""]","[[0.25, 0.75, 0.75], [0.25, 0.25, 0.75], [0.25, 0.25, 0.25], [0.25, 0.75, 0.25], [0.75, 0.75, 0.25], [0.75, 0.25, 0.25], [0.75, 0.25, 0.75], [0.75, 0.75, 0.75], [0.5, 0.0, 0.0], [0.5, 0.5, 0.5], [0.0, 0.0, 0.5], [0.0, 0.5, 0.0], [0.0, 0.0, 0.0], [0.0, 0.5, 0.5], [0.5, 0.0, 0.5], [0.5, 0.5, 0.0]]",A,primitive->conventional (x sqrt2),BTE master (PhononDB/Carrete/npj/SciRep),,https://mdr.nims.go.jp/datasets/1eb327cc-dc11-44e5-a784-d67c25bcd4c5,,PhononDB (Togo/NIMS MDR),https://mdr.nims.go.jp/datasets/1eb327cc-dc11-44e5-a784-d67c25bcd4c5,"LTC-calc.log unit cell (PBEsol-relaxed), same file as kappa",mp-861937,True,stoichiometric,Ba2AsAu
Ba2BiAu,0.278,W/m/K,200.0,BTE,1,full BTE,1.0,,8.245247,225.0,Fm-3m,full Heusler (L2_1 / Cu2MnAl),,"[""Ba"", ""Ba"", ""Ba"", ""Ba"", ""Ba"", ""Ba"", ""Ba"", ""Ba"", ""Bi"", ""Bi"", ""Bi"", ""Bi"", ""Au"", ""Au"", ""Au"", ""Au""]","[[0.25, 0.75, 0.75], [0.25, 0.25, 0.75], [0.25, 0.25, 0.25], [0.25, 0.75, 0.25], [0.75, 0.75, 0.25], [0.75, 0.25, 0.25], [0.75, 0.25, 0.75], [0.75, 0.75, 0.75], [0.0, 0.0, 0.0], [0.0, 0.5, 0.5], [0.5, 0.0, 0.5], [0.5, 0.5, 0.0], [0.5, 0.0, 0.0], [0.5, 0.5, 0.5], [0.0, 0.0, 0.5], [0.0, 0.5, 0.0]]",A,primitive->conventional (x sqrt2),BTE master (PhononDB/Carrete/npj/SciRep),,https://mdr.nims.go.jp/datasets/2ce6cc9c-bfab-4546-889a-ac0568c00399,,PhononDB (Togo/NIMS MDR),https://mdr.nims.go.jp/datasets/2ce6cc9c-bfab-4546-889a-ac0568c00399,"LTC-calc.log unit cell (PBEsol-relaxed), same file as kappa",mp-862947,True,stoichiometric,Ba2BiAu
Ba2BiAu,0.266,W/m/K,210.0,BTE,1,full BTE,1.0,,8.245247,225.0,Fm-3m,full Heusler (L2_1 / Cu2MnAl),,"[""Ba"", ""Ba"", ""Ba"", ""Ba"", ""Ba"", ""Ba"", ""Ba"", ""Ba"", ""Bi"", ""Bi"", ""Bi"", ""Bi"", ""Au"", ""Au"", ""Au"", ""Au""]","[[0.25, 0.75, 0.75], [0.25, 0.25, 0.75], [0.25, 0.25, 0.25], [0.25, 0.75, 0.25], [0.75, 0.75, 0.25], [0.75, 0.25, 0.25], [0.75, 0.25, 0.75], [0.75, 0.75, 0.75], [0.0, 0.0, 0.0], [0.0, 0.5, 0.5], [0.5, 0.0, 0.5], [0.5, 0.5, 0.0], [0.5, 0.0, 0.0], [0.5, 0.5, 0.5], [0.0, 0.0, 0.5], [0.0, 0.5, 0.0]]",A,primitive->conventional (x sqrt2),BTE master (PhononDB/Carrete/npj/SciRep),,https://mdr.nims.go.jp/datasets/2ce6cc9c-bfab-4546-889a-ac0568c00399,,PhononDB (Togo/NIMS MDR),https://mdr.nims.go.jp/datasets/2ce6cc9c-bfab-4546-889a-ac0568c00399,"LTC-calc.log unit cell (PBEsol-relaxed), same file as kappa",mp-862947,True,stoichiometric,Ba2BiAu
Ba2BiAu,0.254,W/m/K,220.0,BTE,1,full BTE,1.0,,8.245247,225.0,Fm-3m,full Heusler (L2_1 / Cu2MnAl),,"[""Ba"", ""Ba"", ""Ba"", ""Ba"", ""Ba"", ""Ba"", ""Ba"", ""Ba"", ""Bi"", ""Bi"", ""Bi"", ""Bi"", ""Au"", ""Au"", ""Au"", ""Au""]","[[0.25, 0.75, 0.75], [0.25, 0.25, 0.75], [0.25, 0.25, 0.25], [0.25, 0.75, 0.25], [0.75, 0.75, 0.25], [0.75, 0.25, 0.25], [0.75, 0.25, 0.75], [0.75, 0.75, 0.75], [0.0, 0.0, 0.0], [0.0, 0.5, 0.5], [0.5, 0.0, 0.5], [0.5, 0.5, 0.0], [0.5, 0.0, 0.0], [0.5, 0.5, 0.5], [0.0, 0.0, 0.5], [0.0, 0.5, 0.0]]",A,primitive->conventional (x sqrt2),BTE master (PhononDB/Carrete/npj/SciRep),,https://mdr.nims.go.jp/datasets/2ce6cc9c-bfab-4546-889a-ac0568c00399,,PhononDB (Togo/NIMS MDR),https://mdr.nims.go.jp/datasets/2ce6cc9c-bfab-4546-889a-ac0568c00399,"LTC-calc.log unit cell (PBEsol-relaxed), same file as kappa",mp-862947,True,stoichiometric,Ba2BiAu
Ba2BiAu,0.243,W/m/K,230.0,BTE,1,full BTE,1.0,,8.245247,225.0,Fm-3m,full Heusler (L2_1 / Cu2MnAl),,"[""Ba"", ""Ba"", ""Ba"", ""Ba"", ""Ba"", ""Ba"", ""Ba"", ""Ba"", ""Bi"", ""Bi"", ""Bi"", ""Bi"", ""Au"", ""Au"", ""Au"", ""Au""]","[[0.25, 0.75, 0.75], [0.25, 0.25, 0.75], [0.25, 0.25, 0.25], [0.25, 0.75, 0.25], [0.75, 0.75, 0.25], [0.75, 0.25, 0.25], [0.75, 0.25, 0.75], [0.75, 0.75, 0.75], [0.0, 0.0, 0.0], [0.0, 0.5, 0.5], [0.5, 0.0, 0.5], [0.5, 0.5, 0.0], [0.5, 0.0, 0.0], [0.5, 0.5, 0.5], [0.0, 0.0, 0.5], [0.0, 0.5, 0.0]]",A,primitive->conventional (x sqrt2),BTE master (PhononDB/Carrete/npj/SciRep),,https://mdr.nims.go.jp/datasets/2ce6cc9c-bfab-4546-889a-ac0568c00399,,PhononDB (Togo/NIMS MDR),https://mdr.nims.go.jp/datasets/2ce6cc9c-bfab-4546-889a-ac0568c00399,"LTC-calc.log unit cell (PBEsol-relaxed), same file as kappa",mp-862947,True,stoichiometric,Ba2BiAu
Ba2BiAu,0.233,W/m/K,240.0,BTE,1,full BTE,1.0,,8.245247,225.0,Fm-3m,full Heusler (L2_1 / Cu2MnAl),,"[""Ba"", ""Ba"", ""Ba"", ""Ba"", ""Ba"", ""Ba"", ""Ba"", ""Ba"", ""Bi"", ""Bi"", ""Bi"", ""Bi"", ""Au"", ""Au"", ""Au"", ""Au""]","[[0.25, 0.75, 0.75], [0.25, 0.25, 0.75], [0.25, 0.25, 0.25], [0.25, 0.75, 0.25], [0.75, 0.75, 0.25], [0.75, 0.25, 0.25], [0.75, 0.25, 0.75], [0.75, 0.75, 0.75], [0.0, 0.0, 0.0], [0.0, 0.5, 0.5], [0.5, 0.0, 0.5], [0.5, 0.5, 0.0], [0.5, 0.0, 0.0], [0.5, 0.5, 0.5], [0.0, 0.0, 0.5], [0.0, 0.5, 0.0]]",A,primitive->conventional (x sqrt2),BTE master (PhononDB/Carrete/npj/SciRep),,https://mdr.nims.go.jp/datasets/2ce6cc9c-bfab-4546-889a-ac0568c00399,,PhononDB (Togo/NIMS MDR),https://mdr.nims.go.jp/datasets/2ce6cc9c-bfab-4546-889a-ac0568c00399,"LTC-calc.log unit cell (PBEsol-relaxed), same file as kappa",mp-862947,True,stoichiometric,Ba2BiAu
Ba2BiAu,0.224,W/m/K,250.0,BTE,1,full BTE,1.0,,8.245247,225.0,Fm-3m,full Heusler (L2_1 / Cu2MnAl),,"[""Ba"", ""Ba"", ""Ba"", ""Ba"", ""Ba"", ""Ba"", ""Ba"", ""Ba"", ""Bi"", ""Bi"", ""Bi"", ""Bi"", ""Au"", ""Au"", ""Au"", ""Au""]","[[0.25, 0.75, 0.75], [0.25, 0.25, 0.75], [0.25, 0.25, 0.25], [0.25, 0.75, 0.25], [0.75, 0.75, 0.25], [0.75, 0.25, 0.25], [0.75, 0.25, 0.75], [0.75, 0.75, 0.75], [0.0, 0.0, 0.0], [0.0, 0.5, 0.5], [0.5, 0.0, 0.5], [0.5, 0.5, 0.0], [0.5, 0.0, 0.0], [0.5, 0.5, 0.5], [0.0, 0.0, 0.5], [0.0, 0.5, 0.0]]",A,primitive->conventional (x sqrt2),BTE master (PhononDB/Carrete/npj/SciRep),,https://mdr.nims.go.jp/datasets/2ce6cc9c-bfab-4546-889a-ac0568c00399,,PhononDB (Togo/NIMS MDR),https://mdr.nims.go.jp/datasets/2ce6cc9c-bfab-4546-889a-ac0568c00399,"LTC-calc.log unit cell (PBEsol-relaxed), same file as kappa",mp-862947,True,stoichiometric,Ba2BiAu
Ba2BiAu,0.216,W/m/K,260.0,BTE,1,full BTE,1.0,,8.245247,225.0,Fm-3m,full Heusler (L2_1 / Cu2MnAl),,"[""Ba"", ""Ba"", ""Ba"", ""Ba"", ""Ba"", ""Ba"", ""Ba"", ""Ba"", ""Bi"", ""Bi"", ""Bi"", ""Bi"", ""Au"", ""Au"", ""Au"", ""Au""]","[[0.25, 0.75, 0.75], [0.25, 0.25, 0.75], [0.25, 0.25, 0.25], [0.25, 0.75, 0.25], [0.75, 0.75, 0.25], [0.75, 0.25, 0.25], [0.75, 0.25, 0.75], [0.75, 0.75, 0.75], [0.0, 0.0, 0.0], [0.0, 0.5, 0.5], [0.5, 0.0, 0.5], [0.5, 0.5, 0.0], [0.5, 0.0, 0.0], [0.5, 0.5, 0.5], [0.0, 0.0, 0.5], [0.0, 0.5, 0.0]]",A,primitive->conventional (x sqrt2),BTE master (PhononDB/Carrete/npj/SciRep),,https://mdr.nims.go.jp/datasets/2ce6cc9c-bfab-4546-889a-ac0568c00399,,PhononDB (Togo/NIMS MDR),https://mdr.nims.go.jp/datasets/2ce6cc9c-bfab-4546-889a-ac0568c00399,"LTC-calc.log unit cell (PBEsol-relaxed), same file as kappa",mp-862947,True,stoichiometric,Ba2BiAu
Ba2BiAu,0.208,W/m/K,270.0,BTE,1,full BTE,1.0,,8.245247,225.0,Fm-3m,full Heusler (L2_1 / Cu2MnAl),,"[""Ba"", ""Ba"", ""Ba"", ""Ba"", ""Ba"", ""Ba"", ""Ba"", ""Ba"", ""Bi"", ""Bi"", ""Bi"", ""Bi"", ""Au"", ""Au"", ""Au"", ""Au""]","[[0.25, 0.75, 0.75], [0.25, 0.25, 0.75], [0.25, 0.25, 0.25], [0.25, 0.75, 0.25], [0.75, 0.75, 0.25], [0.75, 0.25, 0.25], [0.75, 0.25, 0.75], [0.75, 0.75, 0.75], [0.0, 0.0, 0.0], [0.0, 0.5, 0.5], [0.5, 0.0, 0.5], [0.5, 0.5, 0.0], [0.5, 0.0, 0.0], [0.5, 0.5, 0.5], [0.0, 0.0, 0.5], [0.0, 0.5, 0.0]]",A,primitive->conventional (x sqrt2),BTE master (PhononDB/Carrete/npj/SciRep),,https://mdr.nims.go.jp/datasets/2ce6cc9c-bfab-4546-889a-ac0568c00399,,PhononDB (Togo/NIMS MDR),https://mdr.nims.go.jp/datasets/2ce6cc9c-bfab-4546-889a-ac0568c00399,"LTC-calc.log unit cell (PBEsol-relaxed), same file as kappa",mp-862947,True,stoichiometric,Ba2BiAu
Ba2BiAu,0.201,W/m/K,280.0,BTE,1,full BTE,1.0,,8.245247,225.0,Fm-3m,full Heusler (L2_1 / Cu2MnAl),,"[""Ba"", ""Ba"", ""Ba"", ""Ba"", ""Ba"", ""Ba"", ""Ba"", ""Ba"", ""Bi"", ""Bi"", ""Bi"", ""Bi"", ""Au"", ""Au"", ""Au"", ""Au""]","[[0.25, 0.75, 0.75], [0.25, 0.25, 0.75], [0.25, 0.25, 0.25], [0.25, 0.75, 0.25], [0.75, 0.75, 0.25], [0.75, 0.25, 0.25], [0.75, 0.25, 0.75], [0.75, 0.75, 0.75], [0.0, 0.0, 0.0], [0.0, 0.5, 0.5], [0.5, 0.0, 0.5], [0.5, 0.5, 0.0], [0.5, 0.0, 0.0], [0.5, 0.5, 0.5], [0.0, 0.0, 0.5], [0.0, 0.5, 0.0]]",A,primitive->conventional (x sqrt2),BTE master (PhononDB/Carrete/npj/SciRep),,https://mdr.nims.go.jp/datasets/2ce6cc9c-bfab-4546-889a-ac0568c00399,,PhononDB (Togo/NIMS MDR),https://mdr.nims.go.jp/datasets/2ce6cc9c-bfab-4546-889a-ac0568c00399,"LTC-calc.log unit cell (PBEsol-relaxed), same file as kappa",mp-862947,True,stoichiometric,Ba2BiAu
Ba2BiAu,0.194,W/m/K,290.0,BTE,1,full BTE,1.0,,8.245247,225.0,Fm-3m,full Heusler (L2_1 / Cu2MnAl),,"[""Ba"", ""Ba"", ""Ba"", ""Ba"", ""Ba"", ""Ba"", ""Ba"", ""Ba"", ""Bi"", ""Bi"", ""Bi"", ""Bi"", ""Au"", ""Au"", ""Au"", ""Au""]","[[0.25, 0.75, 0.75], [0.25, 0.25, 0.75], [0.25, 0.25, 0.25], [0.25, 0.75, 0.25], [0.75, 0.75, 0.25], [0.75, 0.25, 0.25], [0.75, 0.25, 0.75], [0.75, 0.75, 0.75], [0.0, 0.0, 0.0], [0.0, 0.5, 0.5], [0.5, 0.0, 0.5], [0.5, 0.5, 0.0], [0.5, 0.0, 0.0], [0.5, 0.5, 0.5], [0.0, 0.0, 0.5], [0.0, 0.5, 0.0]]",A,primitive->conventional (x sqrt2),BTE master (PhononDB/Carrete/npj/SciRep),,https://mdr.nims.go.jp/datasets/2ce6cc9c-bfab-4546-889a-ac0568c00399,,PhononDB (Togo/NIMS MDR),https://mdr.nims.go.jp/datasets/2ce6cc9c-bfab-4546-889a-ac0568c00399,"LTC-calc.log unit cell (PBEsol-relaxed), same file as kappa",mp-862947,True,stoichiometric,Ba2BiAu
Ba2BiAu,0.188,W/m/K,300.0,BTE,1,full BTE,1.0,,8.245247,225.0,Fm-3m,full Heusler (L2_1 / Cu2MnAl),,"[""Ba"", ""Ba"", ""Ba"", ""Ba"", ""Ba"", ""Ba"", ""Ba"", ""Ba"", ""Bi"", ""Bi"", ""Bi"", ""Bi"", ""Au"", ""Au"", ""Au"", ""Au""]","[[0.25, 0.75, 0.75], [0.25, 0.25, 0.75], [0.25, 0.25, 0.25], [0.25, 0.75, 0.25], [0.75, 0.75, 0.25], [0.75, 0.25, 0.25], [0.75, 0.25, 0.75], [0.75, 0.75, 0.75], [0.0, 0.0, 0.0], [0.0, 0.5, 0.5], [0.5, 0.0, 0.5], [0.5, 0.5, 0.0], [0.5, 0.0, 0.0], [0.5, 0.5, 0.5], [0.0, 0.0, 0.5], [0.0, 0.5, 0.0]]",A,primitive->conventional (x sqrt2),BTE master (PhononDB/Carrete/npj/SciRep),,https://mdr.nims.go.jp/datasets/2ce6cc9c-bfab-4546-889a-ac0568c00399,,PhononDB (Togo/NIMS MDR),https://mdr.nims.go.jp/datasets/2ce6cc9c-bfab-4546-889a-ac0568c00399,"LTC-calc.log unit cell (PBEsol-relaxed), same file as kappa",mp-862947,True,stoichiometric,Ba2BiAu
Ba2BiAu,0.5653590000000001,W/m/K,300.0,BTE,1,full BTE,1.0,,8.245247,225.0,Fm-3m,full Heusler (L2_1 / Cu2MnAl),,"[""Ba"", ""Ba"", ""Ba"", ""Ba"", ""Ba"", ""Ba"", ""Ba"", ""Ba"", ""Bi"", ""Bi"", ""Bi"", ""Bi"", ""Au"", ""Au"", ""Au"", ""Au""]","[[0.25, 0.75, 0.75], [0.25, 0.25, 0.75], [0.25, 0.25, 0.25], [0.25, 0.75, 0.25], [0.75, 0.75, 0.25], [0.75, 0.25, 0.25], [0.75, 0.25, 0.75], [0.75, 0.75, 0.75], [0.0, 0.0, 0.0], [0.0, 0.5, 0.5], [0.5, 0.0, 0.5], [0.5, 0.5, 0.0], [0.5, 0.0, 0.0], [0.5, 0.5, 0.5], [0.0, 0.0, 0.5], [0.0, 0.5, 0.0]]",A,primitive->conventional (x sqrt2),BTE master (PhononDB/Carrete/npj/SciRep),10.1038/s41524-025-01920-y,https://doi.org/10.5281/zenodo.15937696,,PhononDB (Togo/NIMS MDR),https://mdr.nims.go.jp/datasets/2ce6cc9c-bfab-4546-889a-ac0568c00399,"LTC-calc.log unit cell (PBEsol-relaxed), same file as kappa",mp-862947,True,stoichiometric,Ba2BiAu
Ba2BiAu,0.2893,W/m/K,300.0,"BTE (phono3py-class, Phonix auto-kappa)",1,full BTE,1.0,,8.245247,225.0,Fm-3m,full Heusler (L2_1 / Cu2MnAl),,"[""Ba"", ""Ba"", ""Ba"", ""Ba"", ""Ba"", ""Ba"", ""Ba"", ""Ba"", ""Bi"", ""Bi"", ""Bi"", ""Bi"", ""Au"", ""Au"", ""Au"", ""Au""]","[[0.25, 0.75, 0.75], [0.25, 0.25, 0.75], [0.25, 0.25, 0.25], [0.25, 0.75, 0.25], [0.75, 0.75, 0.25], [0.75, 0.25, 0.25], [0.75, 0.25, 0.75], [0.75, 0.75, 0.75], [0.0, 0.0, 0.0], [0.0, 0.5, 0.5], [0.5, 0.0, 0.5], [0.5, 0.5, 0.0], [0.5, 0.0, 0.0], [0.5, 0.5, 0.5], [0.0, 0.0, 0.5], [0.0, 0.5, 0.0]]",A,primitive->conventional (x sqrt2),Phonix (first-principles BTE),10.1038/s41524-026-02033-w,https://huggingface.co/datasets/phonix-db/phonix-summary,"phonix-summary, HF datasets-server",PhononDB (Togo/NIMS MDR),https://mdr.nims.go.jp/datasets/2ce6cc9c-bfab-4546-889a-ac0568c00399,"LTC-calc.log unit cell (PBEsol-relaxed), same file as kappa",mp-862947,True,stoichiometric,Ba2BiAu
Ba2BiAu,0.182,W/m/K,310.0,BTE,1,full BTE,1.0,,8.245247,225.0,Fm-3m,full Heusler (L2_1 / Cu2MnAl),,"[""Ba"", ""Ba"", ""Ba"", ""Ba"", ""Ba"", ""Ba"", ""Ba"", ""Ba"", ""Bi"", ""Bi"", ""Bi"", ""Bi"", ""Au"", ""Au"", ""Au"", ""Au""]","[[0.25, 0.75, 0.75], [0.25, 0.25, 0.75], [0.25, 0.25, 0.25], [0.25, 0.75, 0.25], [0.75, 0.75, 0.25], [0.75, 0.25, 0.25], [0.75, 0.25, 0.75], [0.75, 0.75, 0.75], [0.0, 0.0, 0.0], [0.0, 0.5, 0.5], [0.5, 0.0, 0.5], [0.5, 0.5, 0.0], [0.5, 0.0, 0.0], [0.5, 0.5, 0.5], [0.0, 0.0, 0.5], [0.0, 0.5, 0.0]]",A,primitive->conventional (x sqrt2),BTE master (PhononDB/Carrete/npj/SciRep),,https://mdr.nims.go.jp/datasets/2ce6cc9c-bfab-4546-889a-ac0568c00399,,PhononDB (Togo/NIMS MDR),https://mdr.nims.go.jp/datasets/2ce6cc9c-bfab-4546-889a-ac0568c00399,"LTC-calc.log unit cell (PBEsol-relaxed), same file as kappa",mp-862947,True,stoichiometric,Ba2BiAu
Ba2BiAu,0.176,W/m/K,320.0,BTE,1,full BTE,1.0,,8.245247,225.0,Fm-3m,full Heusler (L2_1 / Cu2MnAl),,"[""Ba"", ""Ba"", ""Ba"", ""Ba"", ""Ba"", ""Ba"", ""Ba"", ""Ba"", ""Bi"", ""Bi"", ""Bi"", ""Bi"", ""Au"", ""Au"", ""Au"", ""Au""]","[[0.25, 0.75, 0.75], [0.25, 0.25, 0.75], [0.25, 0.25, 0.25], [0.25, 0.75, 0.25], [0.75, 0.75, 0.25], [0.75, 0.25, 0.25], [0.75, 0.25, 0.75], [0.75, 0.75, 0.75], [0.0, 0.0, 0.0], [0.0, 0.5, 0.5], [0.5, 0.0, 0.5], [0.5, 0.5, 0.0], [0.5, 0.0, 0.0], [0.5, 0.5, 0.5], [0.0, 0.0, 0.5], [0.0, 0.5, 0.0]]",A,primitive->conventional (x sqrt2),BTE master (PhononDB/Carrete/npj/SciRep),,https://mdr.nims.go.jp/datasets/2ce6cc9c-bfab-4546-889a-ac0568c00399,,PhononDB (Togo/NIMS MDR),https://mdr.nims.go.jp/datasets/2ce6cc9c-bfab-4546-889a-ac0568c00399,"LTC-calc.log unit cell (PBEsol-relaxed), same file as kappa",mp-862947,True,stoichiometric,Ba2BiAu
Ba2BiAu,0.171,W/m/K,330.0,BTE,1,full BTE,1.0,,8.245247,225.0,Fm-3m,full Heusler (L2_1 / Cu2MnAl),,"[""Ba"", ""Ba"", ""Ba"", ""Ba"", ""Ba"", ""Ba"", ""Ba"", ""Ba"", ""Bi"", ""Bi"", ""Bi"", ""Bi"", ""Au"", ""Au"", ""Au"", ""Au""]","[[0.25, 0.75, 0.75], [0.25, 0.25, 0.75], [0.25, 0.25, 0.25], [0.25, 0.75, 0.25], [0.75, 0.75, 0.25], [0.75, 0.25, 0.25], [0.75, 0.25, 0.75], [0.75, 0.75, 0.75], [0.0, 0.0, 0.0], [0.0, 0.5, 0.5], [0.5, 0.0, 0.5], [0.5, 0.5, 0.0], [0.5, 0.0, 0.0], [0.5, 0.5, 0.5], [0.0, 0.0, 0.5], [0.0, 0.5, 0.0]]",A,primitive->conventional (x sqrt2),BTE master (PhononDB/Carrete/npj/SciRep),,https://mdr.nims.go.jp/datasets/2ce6cc9c-bfab-4546-889a-ac0568c00399,,PhononDB (Togo/NIMS MDR),https://mdr.nims.go.jp/datasets/2ce6cc9c-bfab-4546-889a-ac0568c00399,"LTC-calc.log unit cell (PBEsol-relaxed), same file as kappa",mp-862947,True,stoichiometric,Ba2BiAu
Ba2BiAu,0.166,W/m/K,340.0,BTE,1,full BTE,1.0,,8.245247,225.0,Fm-3m,full Heusler (L2_1 / Cu2MnAl),,"[""Ba"", ""Ba"", ""Ba"", ""Ba"", ""Ba"", ""Ba"", ""Ba"", ""Ba"", ""Bi"", ""Bi"", ""Bi"", ""Bi"", ""Au"", ""Au"", ""Au"", ""Au""]","[[0.25, 0.75, 0.75], [0.25, 0.25, 0.75], [0.25, 0.25, 0.25], [0.25, 0.75, 0.25], [0.75, 0.75, 0.25], [0.75, 0.25, 0.25], [0.75, 0.25, 0.75], [0.75, 0.75, 0.75], [0.0, 0.0, 0.0], [0.0, 0.5, 0.5], [0.5, 0.0, 0.5], [0.5, 0.5, 0.0], [0.5, 0.0, 0.0], [0.5, 0.5, 0.5], [0.0, 0.0, 0.5], [0.0, 0.5, 0.0]]",A,primitive->conventional (x sqrt2),BTE master (PhononDB/Carrete/npj/SciRep),,https://mdr.nims.go.jp/datasets/2ce6cc9c-bfab-4546-889a-ac0568c00399,,PhononDB (Togo/NIMS MDR),https://mdr.nims.go.jp/datasets/2ce6cc9c-bfab-4546-889a-ac0568c00399,"LTC-calc.log unit cell (PBEsol-relaxed), same file as kappa",mp-862947,True,stoichiometric,Ba2BiAu
Ba2BiAu,0.161,W/m/K,350.0,BTE,1,full BTE,1.0,,8.245247,225.0,Fm-3m,full Heusler (L2_1 / Cu2MnAl),,"[""Ba"", ""Ba"", ""Ba"", ""Ba"", ""Ba"", ""Ba"", ""Ba"", ""Ba"", ""Bi"", ""Bi"", ""Bi"", ""Bi"", ""Au"", ""Au"", ""Au"", ""Au""]","[[0.25, 0.75, 0.75], [0.25, 0.25, 0.75], [0.25, 0.25, 0.25], [0.25, 0.75, 0.25], [0.75, 0.75, 0.25], [0.75, 0.25, 0.25], [0.75, 0.25, 0.75], [0.75, 0.75, 0.75], [0.0, 0.0, 0.0], [0.0, 0.5, 0.5], [0.5, 0.0, 0.5], [0.5, 0.5, 0.0], [0.5, 0.0, 0.0], [0.5, 0.5, 0.5], [0.0, 0.0, 0.5], [0.0, 0.5, 0.0]]",A,primitive->conventional (x sqrt2),BTE master (PhononDB/Carrete/npj/SciRep),,https://mdr.nims.go.jp/datasets/2ce6cc9c-bfab-4546-889a-ac0568c00399,,PhononDB (Togo/NIMS MDR),https://mdr.nims.go.jp/datasets/2ce6cc9c-bfab-4546-889a-ac0568c00399,"LTC-calc.log unit cell (PBEsol-relaxed), same file as kappa",mp-862947,True,stoichiometric,Ba2BiAu
Ba2BiAu,0.157,W/m/K,360.0,BTE,1,full BTE,1.0,,8.245247,225.0,Fm-3m,full Heusler (L2_1 / Cu2MnAl),,"[""Ba"", ""Ba"", ""Ba"", ""Ba"", ""Ba"", ""Ba"", ""Ba"", ""Ba"", ""Bi"", ""Bi"", ""Bi"", ""Bi"", ""Au"", ""Au"", ""Au"", ""Au""]","[[0.25, 0.75, 0.75], [0.25, 0.25, 0.75], [0.25, 0.25, 0.25], [0.25, 0.75, 0.25], [0.75, 0.75, 0.25], [0.75, 0.25, 0.25], [0.75, 0.25, 0.75], [0.75, 0.75, 0.75], [0.0, 0.0, 0.0], [0.0, 0.5, 0.5], [0.5, 0.0, 0.5], [0.5, 0.5, 0.0], [0.5, 0.0, 0.0], [0.5, 0.5, 0.5], [0.0, 0.0, 0.5], [0.0, 0.5, 0.0]]",A,primitive->conventional (x sqrt2),BTE master (PhononDB/Carrete/npj/SciRep),,https://mdr.nims.go.jp/datasets/2ce6cc9c-bfab-4546-889a-ac0568c00399,,PhononDB (Togo/NIMS MDR),https://mdr.nims.go.jp/datasets/2ce6cc9c-bfab-4546-889a-ac0568c00399,"LTC-calc.log unit cell (PBEsol-relaxed), same file as kappa",mp-862947,True,stoichiometric,Ba2BiAu
Ba2BiAu,0.153,W/m/K,370.0,BTE,1,full BTE,1.0,,8.245247,225.0,Fm-3m,full Heusler (L2_1 / Cu2MnAl),,"[""Ba"", ""Ba"", ""Ba"", ""Ba"", ""Ba"", ""Ba"", ""Ba"", ""Ba"", ""Bi"", ""Bi"", ""Bi"", ""Bi"", ""Au"", ""Au"", ""Au"", ""Au""]","[[0.25, 0.75, 0.75], [0.25, 0.25, 0.75], [0.25, 0.25, 0.25], [0.25, 0.75, 0.25], [0.75, 0.75, 0.25], [0.75, 0.25, 0.25], [0.75, 0.25, 0.75], [0.75, 0.75, 0.75], [0.0, 0.0, 0.0], [0.0, 0.5, 0.5], [0.5, 0.0, 0.5], [0.5, 0.5, 0.0], [0.5, 0.0, 0.0], [0.5, 0.5, 0.5], [0.0, 0.0, 0.5], [0.0, 0.5, 0.0]]",A,primitive->conventional (x sqrt2),BTE master (PhononDB/Carrete/npj/SciRep),,https://mdr.nims.go.jp/datasets/2ce6cc9c-bfab-4546-889a-ac0568c00399,,PhononDB (Togo/NIMS MDR),https://mdr.nims.go.jp/datasets/2ce6cc9c-bfab-4546-889a-ac0568c00399,"LTC-calc.log unit cell (PBEsol-relaxed), same file as kappa",mp-862947,True,stoichiometric,Ba2BiAu
Ba2BiAu,0.149,W/m/K,380.0,BTE,1,full BTE,1.0,,8.245247,225.0,Fm-3m,full Heusler (L2_1 / Cu2MnAl),,"[""Ba"", ""Ba"", ""Ba"", ""Ba"", ""Ba"", ""Ba"", ""Ba"", ""Ba"", ""Bi"", ""Bi"", ""Bi"", ""Bi"", ""Au"", ""Au"", ""Au"", ""Au""]","[[0.25, 0.75, 0.75], [0.25, 0.25, 0.75], [0.25, 0.25, 0.25], [0.25, 0.75, 0.25], [0.75, 0.75, 0.25], [0.75, 0.25, 0.25], [0.75, 0.25, 0.75], [0.75, 0.75, 0.75], [0.0, 0.0, 0.0], [0.0, 0.5, 0.5], [0.5, 0.0, 0.5], [0.5, 0.5, 0.0], [0.5, 0.0, 0.0], [0.5, 0.5, 0.5], [0.0, 0.0, 0.5], [0.0, 0.5, 0.0]]",A,primitive->conventional (x sqrt2),BTE master (PhononDB/Carrete/npj/SciRep),,https://mdr.nims.go.jp/datasets/2ce6cc9c-bfab-4546-889a-ac0568c00399,,PhononDB (Togo/NIMS MDR),https://mdr.nims.go.jp/datasets/2ce6cc9c-bfab-4546-889a-ac0568c00399,"LTC-calc.log unit cell (PBEsol-relaxed), same file as kappa",mp-862947,True,stoichiometric,Ba2BiAu
Ba2BiAu,0.145,W/m/K,390.0,BTE,1,full BTE,1.0,,8.245247,225.0,Fm-3m,full Heusler (L2_1 / Cu2MnAl),,"[""Ba"", ""Ba"", ""Ba"", ""Ba"", ""Ba"", ""Ba"", ""Ba"", ""Ba"", ""Bi"", ""Bi"", ""Bi"", ""Bi"", ""Au"", ""Au"", ""Au"", ""Au""]","[[0.25, 0.75, 0.75], [0.25, 0.25, 0.75], [0.25, 0.25, 0.25], [0.25, 0.75, 0.25], [0.75, 0.75, 0.25], [0.75, 0.25, 0.25], [0.75, 0.25, 0.75], [0.75, 0.75, 0.75], [0.0, 0.0, 0.0], [0.0, 0.5, 0.5], [0.5, 0.0, 0.5], [0.5, 0.5, 0.0], [0.5, 0.0, 0.0], [0.5, 0.5, 0.5], [0.0, 0.0, 0.5], [0.0, 0.5, 0.0]]",A,primitive->conventional (x sqrt2),BTE master (PhononDB/Carrete/npj/SciRep),,https://mdr.nims.go.jp/datasets/2ce6cc9c-bfab-4546-889a-ac0568c00399,,PhononDB (Togo/NIMS MDR),https://mdr.nims.go.jp/datasets/2ce6cc9c-bfab-4546-889a-ac0568c00399,"LTC-calc.log unit cell (PBEsol-relaxed), same file as kappa",mp-862947,True,stoichiometric,Ba2BiAu
Ba2BiAu,0.141,W/m/K,400.0,BTE,1,full BTE,1.0,,8.245247,225.0,Fm-3m,full Heusler (L2_1 / Cu2MnAl),,"[""Ba"", ""Ba"", ""Ba"", ""Ba"", ""Ba"", ""Ba"", ""Ba"", ""Ba"", ""Bi"", ""Bi"", ""Bi"", ""Bi"", ""Au"", ""Au"", ""Au"", ""Au""]","[[0.25, 0.75, 0.75], [0.25, 0.25, 0.75], [0.25, 0.25, 0.25], [0.25, 0.75, 0.25], [0.75, 0.75, 0.25], [0.75, 0.25, 0.25], [0.75, 0.25, 0.75], [0.75, 0.75, 0.75], [0.0, 0.0, 0.0], [0.0, 0.5, 0.5], [0.5, 0.0, 0.5], [0.5, 0.5, 0.0], [0.5, 0.0, 0.0], [0.5, 0.5, 0.5], [0.0, 0.0, 0.5], [0.0, 0.5, 0.0]]",A,primitive->conventional (x sqrt2),BTE master (PhononDB/Carrete/npj/SciRep),,https://mdr.nims.go.jp/datasets/2ce6cc9c-bfab-4546-889a-ac0568c00399,,PhononDB (Togo/NIMS MDR),https://mdr.nims.go.jp/datasets/2ce6cc9c-bfab-4546-889a-ac0568c00399,"LTC-calc.log unit cell (PBEsol-relaxed), same file as kappa",mp-862947,True,stoichiometric,Ba2BiAu
Ba2BiAu,0.138,W/m/K,410.0,BTE,1,full BTE,1.0,,8.245247,225.0,Fm-3m,full Heusler (L2_1 / Cu2MnAl),,"[""Ba"", ""Ba"", ""Ba"", ""Ba"", ""Ba"", ""Ba"", ""Ba"", ""Ba"", ""Bi"", ""Bi"", ""Bi"", ""Bi"", ""Au"", ""Au"", ""Au"", ""Au""]","[[0.25, 0.75, 0.75], [0.25, 0.25, 0.75], [0.25, 0.25, 0.25], [0.25, 0.75, 0.25], [0.75, 0.75, 0.25], [0.75, 0.25, 0.25], [0.75, 0.25, 0.75], [0.75, 0.75, 0.75], [0.0, 0.0, 0.0], [0.0, 0.5, 0.5], [0.5, 0.0, 0.5], [0.5, 0.5, 0.0], [0.5, 0.0, 0.0], [0.5, 0.5, 0.5], [0.0, 0.0, 0.5], [0.0, 0.5, 0.0]]",A,primitive->conventional (x sqrt2),BTE master (PhononDB/Carrete/npj/SciRep),,https://mdr.nims.go.jp/datasets/2ce6cc9c-bfab-4546-889a-ac0568c00399,,PhononDB (Togo/NIMS MDR),https://mdr.nims.go.jp/datasets/2ce6cc9c-bfab-4546-889a-ac0568c00399,"LTC-calc.log unit cell (PBEsol-relaxed), same file as kappa",mp-862947,True,stoichiometric,Ba2BiAu
Ba2BiAu,0.135,W/m/K,420.0,BTE,1,full BTE,1.0,,8.245247,225.0,Fm-3m,full Heusler (L2_1 / Cu2MnAl),,"[""Ba"", ""Ba"", ""Ba"", ""Ba"", ""Ba"", ""Ba"", ""Ba"", ""Ba"", ""Bi"", ""Bi"", ""Bi"", ""Bi"", ""Au"", ""Au"", ""Au"", ""Au""]","[[0.25, 0.75, 0.75], [0.25, 0.25, 0.75], [0.25, 0.25, 0.25], [0.25, 0.75, 0.25], [0.75, 0.75, 0.25], [0.75, 0.25, 0.25], [0.75, 0.25, 0.75], [0.75, 0.75, 0.75], [0.0, 0.0, 0.0], [0.0, 0.5, 0.5], [0.5, 0.0, 0.5], [0.5, 0.5, 0.0], [0.5, 0.0, 0.0], [0.5, 0.5, 0.5], [0.0, 0.0, 0.5], [0.0, 0.5, 0.0]]",A,primitive->conventional (x sqrt2),BTE master (PhononDB/Carrete/npj/SciRep),,https://mdr.nims.go.jp/datasets/2ce6cc9c-bfab-4546-889a-ac0568c00399,,PhononDB (Togo/NIMS MDR),https://mdr.nims.go.jp/datasets/2ce6cc9c-bfab-4546-889a-ac0568c00399,"LTC-calc.log unit cell (PBEsol-relaxed), same file as kappa",mp-862947,True,stoichiometric,Ba2BiAu
Ba2BiAu,0.132,W/m/K,430.0,BTE,1,full BTE,1.0,,8.245247,225.0,Fm-3m,full Heusler (L2_1 / Cu2MnAl),,"[""Ba"", ""Ba"", ""Ba"", ""Ba"", ""Ba"", ""Ba"", ""Ba"", ""Ba"", ""Bi"", ""Bi"", ""Bi"", ""Bi"", ""Au"", ""Au"", ""Au"", ""Au""]","[[0.25, 0.75, 0.75], [0.25, 0.25, 0.75], [0.25, 0.25, 0.25], [0.25, 0.75, 0.25], [0.75, 0.75, 0.25], [0.75, 0.25, 0.25], [0.75, 0.25, 0.75], [0.75, 0.75, 0.75], [0.0, 0.0, 0.0], [0.0, 0.5, 0.5], [0.5, 0.0, 0.5], [0.5, 0.5, 0.0], [0.5, 0.0, 0.0], [0.5, 0.5, 0.5], [0.0, 0.0, 0.5], [0.0, 0.5, 0.0]]",A,primitive->conventional (x sqrt2),BTE master (PhononDB/Carrete/npj/SciRep),,https://mdr.nims.go.jp/datasets/2ce6cc9c-bfab-4546-889a-ac0568c00399,,PhononDB (Togo/NIMS MDR),https://mdr.nims.go.jp/datasets/2ce6cc9c-bfab-4546-889a-ac0568c00399,"LTC-calc.log unit cell (PBEsol-relaxed), same file as kappa",mp-862947,True,stoichiometric,Ba2BiAu
