Repository: Shivamrandive747/Thermalconductivity_prediction

# Calibrating first-principles lattice thermal conductivity to experiment

**A curated half-Heusler dataset and a validated transfer function.**

Published first-principles transport calculations of lattice thermal conductivity exceed what
laboratories measure for the same compound by a **median factor of 1.55**. That offset is regular
enough to be removed in closed form:

$$\kappa_L^{\mathrm{expt}}(T) \;=\; \kappa_L^{\mathrm{BTE}}(T)\;\min\!\left[c\left(\tfrac{T}{300}\right)^{p},\,1\right],
\qquad c = 0.51,\quad p = 0.80$$

Inside a domain of applicability declared before the validation set was scored, this places

File: data/Target_Materials/HEUSLER_KAPPA_TRAINING_SET.csv (part 84 of 192)
formula,kappa_L,kappa_units,temperature_K,method,method_tier,tier_name,weight,kappa_basis,struct_a_A,struct_spacegroup,struct_sg_symbol,struct_prototype,struct_site_ordering,struct_species,struct_frac_coords,struct_grade,lattice_convention,source,source_doi,source_url,source_location,struct_source,struct_source_url,struct_source_detail,struct_id,struct_same_paper_as_kappa,stoichiometry,parent_formula
Ba2BiAu,0.129,W/m/K,440.0,BTE,1,full BTE,1.0,,8.245247,225.0,Fm-3m,full Heusler (L2_1 / Cu2MnAl),,"[""Ba"", ""Ba"", ""Ba"", ""Ba"", ""Ba"", ""Ba"", ""Ba"", ""Ba"", ""Bi"", ""Bi"", ""Bi"", ""Bi"", ""Au"", ""Au"", ""Au"", ""Au""]","[[0.25, 0.75, 0.75], [0.25, 0.25, 0.75], [0.25, 0.25, 0.25], [0.25, 0.75, 0.25], [0.75, 0.75, 0.25], [0.75, 0.25, 0.25], [0.75, 0.25, 0.75], [0.75, 0.75, 0.75], [0.0, 0.0, 0.0], [0.0, 0.5, 0.5], [0.5, 0.0, 0.5], [0.5, 0.5, 0.0], [0.5, 0.0, 0.0], [0.5, 0.5, 0.5], [0.0, 0.0, 0.5], [0.0, 0.5, 0.0]]",A,primitive->conventional (x sqrt2),BTE master (PhononDB/Carrete/npj/SciRep),,https://mdr.nims.go.jp/datasets/2ce6cc9c-bfab-4546-889a-ac0568c00399,,PhononDB (Togo/NIMS MDR),https://mdr.nims.go.jp/datasets/2ce6cc9c-bfab-4546-889a-ac0568c00399,"LTC-calc.log unit cell (PBEsol-relaxed), same file as kappa",mp-862947,True,stoichiometric,Ba2BiAu
Ba2BiAu,0.126,W/m/K,450.0,BTE,1,full BTE,1.0,,8.245247,225.0,Fm-3m,full Heusler (L2_1 / Cu2MnAl),,"[""Ba"", ""Ba"", ""Ba"", ""Ba"", ""Ba"", ""Ba"", ""Ba"", ""Ba"", ""Bi"", ""Bi"", ""Bi"", ""Bi"", ""Au"", ""Au"", ""Au"", ""Au""]","[[0.25, 0.75, 0.75], [0.25, 0.25, 0.75], [0.25, 0.25, 0.25], [0.25, 0.75, 0.25], [0.75, 0.75, 0.25], [0.75, 0.25, 0.25], [0.75, 0.25, 0.75], [0.75, 0.75, 0.75], [0.0, 0.0, 0.0], [0.0, 0.5, 0.5], [0.5, 0.0, 0.5], [0.5, 0.5, 0.0], [0.5, 0.0, 0.0], [0.5, 0.5, 0.5], [0.0, 0.0, 0.5], [0.0, 0.5, 0.0]]",A,primitive->conventional (x sqrt2),BTE master (PhononDB/Carrete/npj/SciRep),,https://mdr.nims.go.jp/datasets/2ce6cc9c-bfab-4546-889a-ac0568c00399,,PhononDB (Togo/NIMS MDR),https://mdr.nims.go.jp/datasets/2ce6cc9c-bfab-4546-889a-ac0568c00399,"LTC-calc.log unit cell (PBEsol-relaxed), same file as kappa",mp-862947,True,stoichiometric,Ba2BiAu
Ba2BiAu,0.123,W/m/K,460.0,BTE,1,full BTE,1.0,,8.245247,225.0,Fm-3m,full Heusler (L2_1 / Cu2MnAl),,"[""Ba"", ""Ba"", ""Ba"", ""Ba"", ""Ba"", ""Ba"", ""Ba"", ""Ba"", ""Bi"", ""Bi"", ""Bi"", ""Bi"", ""Au"", ""Au"", ""Au"", ""Au""]","[[0.25, 0.75, 0.75], [0.25, 0.25, 0.75], [0.25, 0.25, 0.25], [0.25, 0.75, 0.25], [0.75, 0.75, 0.25], [0.75, 0.25, 0.25], [0.75, 0.25, 0.75], [0.75, 0.75, 0.75], [0.0, 0.0, 0.0], [0.0, 0.5, 0.5], [0.5, 0.0, 0.5], [0.5, 0.5, 0.0], [0.5, 0.0, 0.0], [0.5, 0.5, 0.5], [0.0, 0.0, 0.5], [0.0, 0.5, 0.0]]",A,primitive->conventional (x sqrt2),BTE master (PhononDB/Carrete/npj/SciRep),,https://mdr.nims.go.jp/datasets/2ce6cc9c-bfab-4546-889a-ac0568c00399,,PhononDB (Togo/NIMS MDR),https://mdr.nims.go.jp/datasets/2ce6cc9c-bfab-4546-889a-ac0568c00399,"LTC-calc.log unit cell (PBEsol-relaxed), same file as kappa",mp-862947,True,stoichiometric,Ba2BiAu
Ba2BiAu,0.121,W/m/K,470.0,BTE,1,full BTE,1.0,,8.245247,225.0,Fm-3m,full Heusler (L2_1 / Cu2MnAl),,"[""Ba"", ""Ba"", ""Ba"", ""Ba"", ""Ba"", ""Ba"", ""Ba"", ""Ba"", ""Bi"", ""Bi"", ""Bi"", ""Bi"", ""Au"", ""Au"", ""Au"", ""Au""]","[[0.25, 0.75, 0.75], [0.25, 0.25, 0.75], [0.25, 0.25, 0.25], [0.25, 0.75, 0.25], [0.75, 0.75, 0.25], [0.75, 0.25, 0.25], [0.75, 0.25, 0.75], [0.75, 0.75, 0.75], [0.0, 0.0, 0.0], [0.0, 0.5, 0.5], [0.5, 0.0, 0.5], [0.5, 0.5, 0.0], [0.5, 0.0, 0.0], [0.5, 0.5, 0.5], [0.0, 0.0, 0.5], [0.0, 0.5, 0.0]]",A,primitive->conventional (x sqrt2),BTE master (PhononDB/Carrete/npj/SciRep),,https://mdr.nims.go.jp/datasets/2ce6cc9c-bfab-4546-889a-ac0568c00399,,PhononDB (Togo/NIMS MDR),https://mdr.nims.go.jp/datasets/2ce6cc9c-bfab-4546-889a-ac0568c00399,"LTC-calc.log unit cell (PBEsol-relaxed), same file as kappa",mp-862947,True,stoichiometric,Ba2BiAu
Ba2BiAu,0.118,W/m/K,480.0,BTE,1,full BTE,1.0,,8.245247,225.0,Fm-3m,full Heusler (L2_1 / Cu2MnAl),,"[""Ba"", ""Ba"", ""Ba"", ""Ba"", ""Ba"", ""Ba"", ""Ba"", ""Ba"", ""Bi"", ""Bi"", ""Bi"", ""Bi"", ""Au"", ""Au"", ""Au"", ""Au""]","[[0.25, 0.75, 0.75], [0.25, 0.25, 0.75], [0.25, 0.25, 0.25], [0.25, 0.75, 0.25], [0.75, 0.75, 0.25], [0.75, 0.25, 0.25], [0.75, 0.25, 0.75], [0.75, 0.75, 0.75], [0.0, 0.0, 0.0], [0.0, 0.5, 0.5], [0.5, 0.0, 0.5], [0.5, 0.5, 0.0], [0.5, 0.0, 0.0], [0.5, 0.5, 0.5], [0.0, 0.0, 0.5], [0.0, 0.5, 0.0]]",A,primitive->conventional (x sqrt2),BTE master (PhononDB/Carrete/npj/SciRep),,https://mdr.nims.go.jp/datasets/2ce6cc9c-bfab-4546-889a-ac0568c00399,,PhononDB (Togo/NIMS MDR),https://mdr.nims.go.jp/datasets/2ce6cc9c-bfab-4546-889a-ac0568c00399,"LTC-calc.log unit cell (PBEsol-relaxed), same file as kappa",mp-862947,True,stoichiometric,Ba2BiAu
Ba2BiAu,0.116,W/m/K,490.0,BTE,1,full BTE,1.0,,8.245247,225.0,Fm-3m,full Heusler (L2_1 / Cu2MnAl),,"[""Ba"", ""Ba"", ""Ba"", ""Ba"", ""Ba"", ""Ba"", ""Ba"", ""Ba"", ""Bi"", ""Bi"", ""Bi"", ""Bi"", ""Au"", ""Au"", ""Au"", ""Au""]","[[0.25, 0.75, 0.75], [0.25, 0.25, 0.75], [0.25, 0.25, 0.25], [0.25, 0.75, 0.25], [0.75, 0.75, 0.25], [0.75, 0.25, 0.25], [0.75, 0.25, 0.75], [0.75, 0.75, 0.75], [0.0, 0.0, 0.0], [0.0, 0.5, 0.5], [0.5, 0.0, 0.5], [0.5, 0.5, 0.0], [0.5, 0.0, 0.0], [0.5, 0.5, 0.5], [0.0, 0.0, 0.5], [0.0, 0.5, 0.0]]",A,primitive->conventional (x sqrt2),BTE master (PhononDB/Carrete/npj/SciRep),,https://mdr.nims.go.jp/datasets/2ce6cc9c-bfab-4546-889a-ac0568c00399,,PhononDB (Togo/NIMS MDR),https://mdr.nims.go.jp/datasets/2ce6cc9c-bfab-4546-889a-ac0568c00399,"LTC-calc.log unit cell (PBEsol-relaxed), same file as kappa",mp-862947,True,stoichiometric,Ba2BiAu
Ba2BiAu,0.113,W/m/K,500.0,BTE,1,full BTE,1.0,,8.245247,225.0,Fm-3m,full Heusler (L2_1 / Cu2MnAl),,"[""Ba"", ""Ba"", ""Ba"", ""Ba"", ""Ba"", ""Ba"", ""Ba"", ""Ba"", ""Bi"", ""Bi"", ""Bi"", ""Bi"", ""Au"", ""Au"", ""Au"", ""Au""]","[[0.25, 0.75, 0.75], [0.25, 0.25, 0.75], [0.25, 0.25, 0.25], [0.25, 0.75, 0.25], [0.75, 0.75, 0.25], [0.75, 0.25, 0.25], [0.75, 0.25, 0.75], [0.75, 0.75, 0.75], [0.0, 0.0, 0.0], [0.0, 0.5, 0.5], [0.5, 0.0, 0.5], [0.5, 0.5, 0.0], [0.5, 0.0, 0.0], [0.5, 0.5, 0.5], [0.0, 0.0, 0.5], [0.0, 0.5, 0.0]]",A,primitive->conventional (x sqrt2),BTE master (PhononDB/Carrete/npj/SciRep),,https://mdr.nims.go.jp/datasets/2ce6cc9c-bfab-4546-889a-ac0568c00399,,PhononDB (Togo/NIMS MDR),https://mdr.nims.go.jp/datasets/2ce6cc9c-bfab-4546-889a-ac0568c00399,"LTC-calc.log unit cell (PBEsol-relaxed), same file as kappa",mp-862947,True,stoichiometric,Ba2BiAu
Ba2BiAu,0.111,W/m/K,510.0,BTE,1,full BTE,1.0,,8.245247,225.0,Fm-3m,full Heusler (L2_1 / Cu2MnAl),,"[""Ba"", ""Ba"", ""Ba"", ""Ba"", ""Ba"", ""Ba"", ""Ba"", ""Ba"", ""Bi"", ""Bi"", ""Bi"", ""Bi"", ""Au"", ""Au"", ""Au"", ""Au""]","[[0.25, 0.75, 0.75], [0.25, 0.25, 0.75], [0.25, 0.25, 0.25], [0.25, 0.75, 0.25], [0.75, 0.75, 0.25], [0.75, 0.25, 0.25], [0.75, 0.25, 0.75], [0.75, 0.75, 0.75], [0.0, 0.0, 0.0], [0.0, 0.5, 0.5], [0.5, 0.0, 0.5], [0.5, 0.5, 0.0], [0.5, 0.0, 0.0], [0.5, 0.5, 0.5], [0.0, 0.0, 0.5], [0.0, 0.5, 0.0]]",A,primitive->conventional (x sqrt2),BTE master (PhononDB/Carrete/npj/SciRep),,https://mdr.nims.go.jp/datasets/2ce6cc9c-bfab-4546-889a-ac0568c00399,,PhononDB (Togo/NIMS MDR),https://mdr.nims.go.jp/datasets/2ce6cc9c-bfab-4546-889a-ac0568c00399,"LTC-calc.log unit cell (PBEsol-relaxed), same file as kappa",mp-862947,True,stoichiometric,Ba2BiAu
Ba2BiAu,0.109,W/m/K,520.0,BTE,1,full BTE,1.0,,8.245247,225.0,Fm-3m,full Heusler (L2_1 / Cu2MnAl),,"[""Ba"", ""Ba"", ""Ba"", ""Ba"", ""Ba"", ""Ba"", ""Ba"", ""Ba"", ""Bi"", ""Bi"", ""Bi"", ""Bi"", ""Au"", ""Au"", ""Au"", ""Au""]","[[0.25, 0.75, 0.75], [0.25, 0.25, 0.75], [0.25, 0.25, 0.25], [0.25, 0.75, 0.25], [0.75, 0.75, 0.25], [0.75, 0.25, 0.25], [0.75, 0.25, 0.75], [0.75, 0.75, 0.75], [0.0, 0.0, 0.0], [0.0, 0.5, 0.5], [0.5, 0.0, 0.5], [0.5, 0.5, 0.0], [0.5, 0.0, 0.0], [0.5, 0.5, 0.5], [0.0, 0.0, 0.5], [0.0, 0.5, 0.0]]",A,primitive->conventional (x sqrt2),BTE master (PhononDB/Carrete/npj/SciRep),,https://mdr.nims.go.jp/datasets/2ce6cc9c-bfab-4546-889a-ac0568c00399,,PhononDB (Togo/NIMS MDR),https://mdr.nims.go.jp/datasets/2ce6cc9c-bfab-4546-889a-ac0568c00399,"LTC-calc.log unit cell (PBEsol-relaxed), same file as kappa",mp-862947,True,stoichiometric,Ba2BiAu
Ba2BiAu,0.107,W/m/K,530.0,BTE,1,full BTE,1.0,,8.245247,225.0,Fm-3m,full Heusler (L2_1 / Cu2MnAl),,"[""Ba"", ""Ba"", ""Ba"", ""Ba"", ""Ba"", ""Ba"", ""Ba"", ""Ba"", ""Bi"", ""Bi"", ""Bi"", ""Bi"", ""Au"", ""Au"", ""Au"", ""Au""]","[[0.25, 0.75, 0.75], [0.25, 0.25, 0.75], [0.25, 0.25, 0.25], [0.25, 0.75, 0.25], [0.75, 0.75, 0.25], [0.75, 0.25, 0.25], [0.75, 0.25, 0.75], [0.75, 0.75, 0.75], [0.0, 0.0, 0.0], [0.0, 0.5, 0.5], [0.5, 0.0, 0.5], [0.5, 0.5, 0.0], [0.5, 0.0, 0.0], [0.5, 0.5, 0.5], [0.0, 0.0, 0.5], [0.0, 0.5, 0.0]]",A,primitive->conventional (x sqrt2),BTE master (PhononDB/Carrete/npj/SciRep),,https://mdr.nims.go.jp/datasets/2ce6cc9c-bfab-4546-889a-ac0568c00399,,PhononDB (Togo/NIMS MDR),https://mdr.nims.go.jp/datasets/2ce6cc9c-bfab-4546-889a-ac0568c00399,"LTC-calc.log unit cell (PBEsol-relaxed), same file as kappa",mp-862947,True,stoichiometric,Ba2BiAu
Ba2BiAu,0.105,W/m/K,540.0,BTE,1,full BTE,1.0,,8.245247,225.0,Fm-3m,full Heusler (L2_1 / Cu2MnAl),,"[""Ba"", ""Ba"", ""Ba"", ""Ba"", ""Ba"", ""Ba"", ""Ba"", ""Ba"", ""Bi"", ""Bi"", ""Bi"", ""Bi"", ""Au"", ""Au"", ""Au"", ""Au""]","[[0.25, 0.75, 0.75], [0.25, 0.25, 0.75], [0.25, 0.25, 0.25], [0.25, 0.75, 0.25], [0.75, 0.75, 0.25], [0.75, 0.25, 0.25], [0.75, 0.25, 0.75], [0.75, 0.75, 0.75], [0.0, 0.0, 0.0], [0.0, 0.5, 0.5], [0.5, 0.0, 0.5], [0.5, 0.5, 0.0], [0.5, 0.0, 0.0], [0.5, 0.5, 0.5], [0.0, 0.0, 0.5], [0.0, 0.5, 0.0]]",A,primitive->conventional (x sqrt2),BTE master (PhononDB/Carrete/npj/SciRep),,https://mdr.nims.go.jp/datasets/2ce6cc9c-bfab-4546-889a-ac0568c00399,,PhononDB (Togo/NIMS MDR),https://mdr.nims.go.jp/datasets/2ce6cc9c-bfab-4546-889a-ac0568c00399,"LTC-calc.log unit cell (PBEsol-relaxed), same file as kappa",mp-862947,True,stoichiometric,Ba2BiAu
Ba2BiAu,0.103,W/m/K,550.0,BTE,1,full BTE,1.0,,8.245247,225.0,Fm-3m,full Heusler (L2_1 / Cu2MnAl),,"[""Ba"", ""Ba"", ""Ba"", ""Ba"", ""Ba"", ""Ba"", ""Ba"", ""Ba"", ""Bi"", ""Bi"", ""Bi"", ""Bi"", ""Au"", ""Au"", ""Au"", ""Au""]","[[0.25, 0.75, 0.75], [0.25, 0.25, 0.75], [0.25, 0.25, 0.25], [0.25, 0.75, 0.25], [0.75, 0.75, 0.25], [0.75, 0.25, 0.25], [0.75, 0.25, 0.75], [0.75, 0.75, 0.75], [0.0, 0.0, 0.0], [0.0, 0.5, 0.5], [0.5, 0.0, 0.5], [0.5, 0.5, 0.0], [0.5, 0.0, 0.0], [0.5, 0.5, 0.5], [0.0, 0.0, 0.5], [0.0, 0.5, 0.0]]",A,primitive->conventional (x sqrt2),BTE master (PhononDB/Carrete/npj/SciRep),,https://mdr.nims.go.jp/datasets/2ce6cc9c-bfab-4546-889a-ac0568c00399,,PhononDB (Togo/NIMS MDR),https://mdr.nims.go.jp/datasets/2ce6cc9c-bfab-4546-889a-ac0568c00399,"LTC-calc.log unit cell (PBEsol-relaxed), same file as kappa",mp-862947,True,stoichiometric,Ba2BiAu
Ba2BiAu,0.101,W/m/K,560.0,BTE,1,full BTE,1.0,,8.245247,225.0,Fm-3m,full Heusler (L2_1 / Cu2MnAl),,"[""Ba"", ""Ba"", ""Ba"", ""Ba"", ""Ba"", ""Ba"", ""Ba"", ""Ba"", ""Bi"", ""Bi"", ""Bi"", ""Bi"", ""Au"", ""Au"", ""Au"", ""Au""]","[[0.25, 0.75, 0.75], [0.25, 0.25, 0.75], [0.25, 0.25, 0.25], [0.25, 0.75, 0.25], [0.75, 0.75, 0.25], [0.75, 0.25, 0.25], [0.75, 0.25, 0.75], [0.75, 0.75, 0.75], [0.0, 0.0, 0.0], [0.0, 0.5, 0.5], [0.5, 0.0, 0.5], [0.5, 0.5, 0.0], [0.5, 0.0, 0.0], [0.5, 0.5, 0.5], [0.0, 0.0, 0.5], [0.0, 0.5, 0.0]]",A,primitive->conventional (x sqrt2),BTE master (PhononDB/Carrete/npj/SciRep),,https://mdr.nims.go.jp/datasets/2ce6cc9c-bfab-4546-889a-ac0568c00399,,PhononDB (Togo/NIMS MDR),https://mdr.nims.go.jp/datasets/2ce6cc9c-bfab-4546-889a-ac0568c00399,"LTC-calc.log unit cell (PBEsol-relaxed), same file as kappa",mp-862947,True,stoichiometric,Ba2BiAu
Ba2BiAu,0.1,W/m/K,570.0,BTE,1,full BTE,1.0,,8.245247,225.0,Fm-3m,full Heusler (L2_1 / Cu2MnAl),,"[""Ba"", ""Ba"", ""Ba"", ""Ba"", ""Ba"", ""Ba"", ""Ba"", ""Ba"", ""Bi"", ""Bi"", ""Bi"", ""Bi"", ""Au"", ""Au"", ""Au"", ""Au""]","[[0.25, 0.75, 0.75], [0.25, 0.25, 0.75], [0.25, 0.25, 0.25], [0.25, 0.75, 0.25], [0.75, 0.75, 0.25], [0.75, 0.25, 0.25], [0.75, 0.25, 0.75], [0.75, 0.75, 0.75], [0.0, 0.0, 0.0], [0.0, 0.5, 0.5], [0.5, 0.0, 0.5], [0.5, 0.5, 0.0], [0.5, 0.0, 0.0], [0.5, 0.5, 0.5], [0.0, 0.0, 0.5], [0.0, 0.5, 0.0]]",A,primitive->conventional (x sqrt2),BTE master (PhononDB/Carrete/npj/SciRep),,https://mdr.nims.go.jp/datasets/2ce6cc9c-bfab-4546-889a-ac0568c00399,,PhononDB (Togo/NIMS MDR),https://mdr.nims.go.jp/datasets/2ce6cc9c-bfab-4546-889a-ac0568c00399,"LTC-calc.log unit cell (PBEsol-relaxed), same file as kappa",mp-862947,True,stoichiometric,Ba2BiAu
Ba2BiAu,0.098,W/m/K,580.0,BTE,1,full BTE,1.0,,8.245247,225.0,Fm-3m,full Heusler (L2_1 / Cu2MnAl),,"[""Ba"", ""Ba"", ""Ba"", ""Ba"", ""Ba"", ""Ba"", ""Ba"", ""Ba"", ""Bi"", ""Bi"", ""Bi"", ""Bi"", ""Au"", ""Au"", ""Au"", ""Au""]","[[0.25, 0.75, 0.75], [0.25, 0.25, 0.75], [0.25, 0.25, 0.25], [0.25, 0.75, 0.25], [0.75, 0.75, 0.25], [0.75, 0.25, 0.25], [0.75, 0.25, 0.75], [0.75, 0.75, 0.75], [0.0, 0.0, 0.0], [0.0, 0.5, 0.5], [0.5, 0.0, 0.5], [0.5, 0.5, 0.0], [0.5, 0.0, 0.0], [0.5, 0.5, 0.5], [0.0, 0.0, 0.5], [0.0, 0.5, 0.0]]",A,primitive->conventional (x sqrt2),BTE master (PhononDB/Carrete/npj/SciRep),,https://mdr.nims.go.jp/datasets/2ce6cc9c-bfab-4546-889a-ac0568c00399,,PhononDB (Togo/NIMS MDR),https://mdr.nims.go.jp/datasets/2ce6cc9c-bfab-4546-889a-ac0568c00399,"LTC-calc.log unit cell (PBEsol-relaxed), same file as kappa",mp-862947,True,stoichiometric,Ba2BiAu
Ba2BiAu,0.096,W/m/K,590.0,BTE,1,full BTE,1.0,,8.245247,225.0,Fm-3m,full Heusler (L2_1 / Cu2MnAl),,"[""Ba"", ""Ba"", ""Ba"", ""Ba"", ""Ba"", ""Ba"", ""Ba"", ""Ba"", ""Bi"", ""Bi"", ""Bi"", ""Bi"", ""Au"", ""Au"", ""Au"", ""Au""]","[[0.25, 0.75, 0.75], [0.25, 0.25, 0.75], [0.25, 0.25, 0.25], [0.25, 0.75, 0.25], [0.75, 0.75, 0.25], [0.75, 0.25, 0.25], [0.75, 0.25, 0.75], [0.75, 0.75, 0.75], [0.0, 0.0, 0.0], [0.0, 0.5, 0.5], [0.5, 0.0, 0.5], [0.5, 0.5, 0.0], [0.5, 0.0, 0.0], [0.5, 0.5, 0.5], [0.0, 0.0, 0.5], [0.0, 0.5, 0.0]]",A,primitive->conventional (x sqrt2),BTE master (PhononDB/Carrete/npj/SciRep),,https://mdr.nims.go.jp/datasets/2ce6cc9c-bfab-4546-889a-ac0568c00399,,PhononDB (Togo/NIMS MDR),https://mdr.nims.go.jp/datasets/2ce6cc9c-bfab-4546-889a-ac0568c00399,"LTC-calc.log unit cell (PBEsol-relaxed), same file as kappa",mp-862947,True,stoichiometric,Ba2BiAu
Ba2BiAu,0.095,W/m/K,600.0,BTE,1,full BTE,1.0,,8.245247,225.0,Fm-3m,full Heusler (L2_1 / Cu2MnAl),,"[""Ba"", ""Ba"", ""Ba"", ""Ba"", ""Ba"", ""Ba"", ""Ba"", ""Ba"", ""Bi"", ""Bi"", ""Bi"", ""Bi"", ""Au"", ""Au"", ""Au"", ""Au""]","[[0.25, 0.75, 0.75], [0.25, 0.25, 0.75], [0.25, 0.25, 0.25], [0.25, 0.75, 0.25], [0.75, 0.75, 0.25], [0.75, 0.25, 0.25], [0.75, 0.25, 0.75], [0.75, 0.75, 0.75], [0.0, 0.0, 0.0], [0.0, 0.5, 0.5], [0.5, 0.0, 0.5], [0.5, 0.5, 0.0], [0.5, 0.0, 0.0], [0.5, 0.5, 0.5], [0.0, 0.0, 0.5], [0.0, 0.5, 0.0]]",A,primitive->conventional (x sqrt2),BTE master (PhononDB/Carrete/npj/SciRep),,https://mdr.nims.go.jp/datasets/2ce6cc9c-bfab-4546-889a-ac0568c00399,,PhononDB (Togo/NIMS MDR),https://mdr.nims.go.jp/datasets/2ce6cc9c-bfab-4546-889a-ac0568c00399,"LTC-calc.log unit cell (PBEsol-relaxed), same file as kappa",mp-862947,True,stoichiometric,Ba2BiAu
Ba2BiAu,0.093,W/m/K,610.0,BTE,1,full BTE,1.0,,8.245247,225.0,Fm-3m,full Heusler (L2_1 / Cu2MnAl),,"[""Ba"", ""Ba"", ""Ba"", ""Ba"", ""Ba"", ""Ba"", ""Ba"", ""Ba"", ""Bi"", ""Bi"", ""Bi"", ""Bi"", ""Au"", ""Au"", ""Au"", ""Au""]","[[0.25, 0.75, 0.75], [0.25, 0.25, 0.75], [0.25, 0.25, 0.25], [0.25, 0.75, 0.25], [0.75, 0.75, 0.25], [0.75, 0.25, 0.25], [0.75, 0.25, 0.75], [0.75, 0.75, 0.75], [0.0, 0.0, 0.0], [0.0, 0.5, 0.5], [0.5, 0.0, 0.5], [0.5, 0.5, 0.0], [0.5, 0.0, 0.0], [0.5, 0.5, 0.5], [0.0, 0.0, 0.5], [0.0, 0.5, 0.0]]",A,primitive->conventional (x sqrt2),BTE master (PhononDB/Carrete/npj/SciRep),,https://mdr.nims.go.jp/datasets/2ce6cc9c-bfab-4546-889a-ac0568c00399,,PhononDB (Togo/NIMS MDR),https://mdr.nims.go.jp/datasets/2ce6cc9c-bfab-4546-889a-ac0568c00399,"LTC-calc.log unit cell (PBEsol-relaxed), same file as kappa",mp-862947,True,stoichiometric,Ba2BiAu
Ba2BiAu,0.092,W/m/K,620.0,BTE,1,full BTE,1.0,,8.245247,225.0,Fm-3m,full Heusler (L2_1 / Cu2MnAl),,"[""Ba"", ""Ba"", ""Ba"", ""Ba"", ""Ba"", ""Ba"", ""Ba"", ""Ba"", ""Bi"", ""Bi"", ""Bi"", ""Bi"", ""Au"", ""Au"", ""Au"", ""Au""]","[[0.25, 0.75, 0.75], [0.25, 0.25, 0.75], [0.25, 0.25, 0.25], [0.25, 0.75, 0.25], [0.75, 0.75, 0.25], [0.75, 0.25, 0.25], [0.75, 0.25, 0.75], [0.75, 0.75, 0.75], [0.0, 0.0, 0.0], [0.0, 0.5, 0.5], [0.5, 0.0, 0.5], [0.5, 0.5, 0.0], [0.5, 0.0, 0.0], [0.5, 0.5, 0.5], [0.0, 0.0, 0.5], [0.0, 0.5, 0.0]]",A,primitive->conventional (x sqrt2),BTE master (PhononDB/Carrete/npj/SciRep),,https://mdr.nims.go.jp/datasets/2ce6cc9c-bfab-4546-889a-ac0568c00399,,PhononDB (Togo/NIMS MDR),https://mdr.nims.go.jp/datasets/2ce6cc9c-bfab-4546-889a-ac0568c00399,"LTC-calc.log unit cell (PBEsol-relaxed), same file as kappa",mp-862947,True,stoichiometric,Ba2BiAu
Ba2BiAu,0.09,W/m/K,630.0,BTE,1,full BTE,1.0,,8.245247,225.0,Fm-3m,full Heusler (L2_1 / Cu2MnAl),,"[""Ba"", ""Ba"", ""Ba"", ""Ba"", ""Ba"", ""Ba"", ""Ba"", ""Ba"", ""Bi"", ""Bi"", ""Bi"", ""Bi"", ""Au"", ""Au"", ""Au"", ""Au""]","[[0.25, 0.75, 0.75], [0.25, 0.25, 0.75], [0.25, 0.25, 0.25], [0.25, 0.75, 0.25], [0.75, 0.75, 0.25], [0.75, 0.25, 0.25], [0.75, 0.25, 0.75], [0.75, 0.75, 0.75], [0.0, 0.0, 0.0], [0.0, 0.5, 0.5], [0.5, 0.0, 0.5], [0.5, 0.5, 0.0], [0.5, 0.0, 0.0], [0.5, 0.5, 0.5], [0.0, 0.0, 0.5], [0.0, 0.5, 0.0]]",A,primitive->conventional (x sqrt2),BTE master (PhononDB/Carrete/npj/SciRep),,https://mdr.nims.go.jp/datasets/2ce6cc9c-bfab-4546-889a-ac0568c00399,,PhononDB (Togo/NIMS MDR),https://mdr.nims.go.jp/datasets/2ce6cc9c-bfab-4546-889a-ac0568c00399,"LTC-calc.log unit cell (PBEsol-relaxed), same file as kappa",mp-862947,True,stoichiometric,Ba2BiAu
Ba2BiAu,0.089,W/m/K,640.0,BTE,1,full BTE,1.0,,8.245247,225.0,Fm-3m,full Heusler (L2_1 / Cu2MnAl),,"[""Ba"", ""Ba"", ""Ba"", ""Ba"", ""Ba"", ""Ba"", ""Ba"", ""Ba"", ""Bi"", ""Bi"", ""Bi"", ""Bi"", ""Au"", ""Au"", ""Au"", ""Au""]","[[0.25, 0.75, 0.75], [0.25, 0.25, 0.75], [0.25, 0.25, 0.25], [0.25, 0.75, 0.25], [0.75, 0.75, 0.25], [0.75, 0.25, 0.25], [0.75, 0.25, 0.75], [0.75, 0.75, 0.75], [0.0, 0.0, 0.0], [0.0, 0.5, 0.5], [0.5, 0.0, 0.5], [0.5, 0.5, 0.0], [0.5, 0.0, 0.0], [0.5, 0.5, 0.5], [0.0, 0.0, 0.5], [0.0, 0.5, 0.0]]",A,primitive->conventional (x sqrt2),BTE master (PhononDB/Carrete/npj/SciRep),,https://mdr.nims.go.jp/datasets/2ce6cc9c-bfab-4546-889a-ac0568c00399,,PhononDB (Togo/NIMS MDR),https://mdr.nims.go.jp/datasets/2ce6cc9c-bfab-4546-889a-ac0568c00399,"LTC-calc.log unit cell (PBEsol-relaxed), same file as kappa",mp-862947,True,stoichiometric,Ba2BiAu
Ba2BiAu,0.087,W/m/K,650.0,BTE,1,full BTE,1.0,,8.245247,225.0,Fm-3m,full Heusler (L2_1 / Cu2MnAl),,"[""Ba"", ""Ba"", ""Ba"", ""Ba"", ""Ba"", ""Ba"", ""Ba"", ""Ba"", ""Bi"", ""Bi"", ""Bi"", ""Bi"", ""Au"", ""Au"", ""Au"", ""Au""]","[[0.25, 0.75, 0.75], [0.25, 0.25, 0.75], [0.25, 0.25, 0.25], [0.25, 0.75, 0.25], [0.75, 0.75, 0.25], [0.75, 0.25, 0.25], [0.75, 0.25, 0.75], [0.75, 0.75, 0.75], [0.0, 0.0, 0.0], [0.0, 0.5, 0.5], [0.5, 0.0, 0.5], [0.5, 0.5, 0.0], [0.5, 0.0, 0.0], [0.5, 0.5, 0.5], [0.0, 0.0, 0.5], [0.0, 0.5, 0.0]]",A,primitive->conventional (x sqrt2),BTE master (PhononDB/Carrete/npj/SciRep),,https://mdr.nims.go.jp/datasets/2ce6cc9c-bfab-4546-889a-ac0568c00399,,PhononDB (Togo/NIMS MDR),https://mdr.nims.go.jp/datasets/2ce6cc9c-bfab-4546-889a-ac0568c00399,"LTC-calc.log unit cell (PBEsol-relaxed), same file as kappa",mp-862947,True,stoichiometric,Ba2BiAu
Ba2BiAu,0.086,W/m/K,660.0,BTE,1,full BTE,1.0,,8.245247,225.0,Fm-3m,full Heusler (L2_1 / Cu2MnAl),,"[""Ba"", ""Ba"", ""Ba"", ""Ba"", ""Ba"", ""Ba"", ""Ba"", ""Ba"", ""Bi"", ""Bi"", ""Bi"", ""Bi"", ""Au"", ""Au"", ""Au"", ""Au""]","[[0.25, 0.75, 0.75], [0.25, 0.25, 0.75], [0.25, 0.25, 0.25], [0.25, 0.75, 0.25], [0.75, 0.75, 0.25], [0.75, 0.25, 0.25], [0.75, 0.25, 0.75], [0.75, 0.75, 0.75], [0.0, 0.0, 0.0], [0.0, 0.5, 0.5], [0.5, 0.0, 0.5], [0.5, 0.5, 0.0], [0.5, 0.0, 0.0], [0.5, 0.5, 0.5], [0.0, 0.0, 0.5], [0.0, 0.5, 0.0]]",A,primitive->conventional (x sqrt2),BTE master (PhononDB/Carrete/npj/SciRep),,https://mdr.nims.go.jp/datasets/2ce6cc9c-bfab-4546-889a-ac0568c00399,,PhononDB (Togo/NIMS MDR),https://mdr.nims.go.jp/datasets/2ce6cc9c-bfab-4546-889a-ac0568c00399,"LTC-calc.log unit cell (PBEsol-relaxed), same file as kappa",mp-862947,True,stoichiometric,Ba2BiAu
Ba2BiAu,0.085,W/m/K,670.0,BTE,1,full BTE,1.0,,8.245247,225.0,Fm-3m,full Heusler (L2_1 / Cu2MnAl),,"[""Ba"", ""Ba"", ""Ba"", ""Ba"", ""Ba"", ""Ba"", ""Ba"", ""Ba"", ""Bi"", ""Bi"", ""Bi"", ""Bi"", ""Au"", ""Au"", ""Au"", ""Au""]","[[0.25, 0.75, 0.75], [0.25, 0.25, 0.75], [0.25, 0.25, 0.25], [0.25, 0.75, 0.25], [0.75, 0.75, 0.25], [0.75, 0.25, 0.25], [0.75, 0.25, 0.75], [0.75, 0.75, 0.75], [0.0, 0.0, 0.0], [0.0, 0.5, 0.5], [0.5, 0.0, 0.5], [0.5, 0.5, 0.0], [0.5, 0.0, 0.0], [0.5, 0.5, 0.5], [0.0, 0.0, 0.5], [0.0, 0.5, 0.0]]",A,primitive->conventional (x sqrt2),BTE master (PhononDB/Carrete/npj/SciRep),,https://mdr.nims.go.jp/datasets/2ce6cc9c-bfab-4546-889a-ac0568c00399,,PhononDB (Togo/NIMS MDR),https://mdr.nims.go.jp/datasets/2ce6cc9c-bfab-4546-889a-ac0568c00399,"LTC-calc.log unit cell (PBEsol-relaxed), same file as kappa",mp-862947,True,stoichiometric,Ba2BiAu
Ba2BiAu,0.083,W/m/K,680.0,BTE,1,full BTE,1.0,,8.245247,225.0,Fm-3m,full Heusler (L2_1 / Cu2MnAl),,"[""Ba"", ""Ba"", ""Ba"", ""Ba"", ""Ba"", ""Ba"", ""Ba"", ""Ba"", ""Bi"", ""Bi"", ""Bi"", ""Bi"", ""Au"", ""Au"", ""Au"", ""Au""]","[[0.25, 0.75, 0.75], [0.25, 0.25, 0.75], [0.25, 0.25, 0.25], [0.25, 0.75, 0.25], [0.75, 0.75, 0.25], [0.75, 0.25, 0.25], [0.75, 0.25, 0.75], [0.75, 0.75, 0.75], [0.0, 0.0, 0.0], [0.0, 0.5, 0.5], [0.5, 0.0, 0.5], [0.5, 0.5, 0.0], [0.5, 0.0, 0.0], [0.5, 0.5, 0.5], [0.0, 0.0, 0.5], [0.0, 0.5, 0.0]]",A,primitive->conventional (x sqrt2),BTE master (PhononDB/Carrete/npj/SciRep),,https://mdr.nims.go.jp/datasets/2ce6cc9c-bfab-4546-889a-ac0568c00399,,PhononDB (Togo/NIMS MDR),https://mdr.nims.go.jp/datasets/2ce6cc9c-bfab-4546-889a-ac0568c00399,"LTC-calc.log unit cell (PBEsol-relaxed), same file as kappa",mp-862947,True,stoichiometric,Ba2BiAu
Ba2BiAu,0.082,W/m/K,690.0,BTE,1,full BTE,1.0,,8.245247,225.0,Fm-3m,full Heusler (L2_1 / Cu2MnAl),,"[""Ba"", ""Ba"", ""Ba"", ""Ba"", ""Ba"", ""Ba"", ""Ba"", ""Ba"", ""Bi"", ""Bi"", ""Bi"", ""Bi"", ""Au"", ""Au"", ""Au"", ""Au""]","[[0.25, 0.75, 0.75], [0.25, 0.25, 0.75], [0.25, 0.25, 0.25], [0.25, 0.75, 0.25], [0.75, 0.75, 0.25], [0.75, 0.25, 0.25], [0.75, 0.25, 0.75], [0.75, 0.75, 0.75], [0.0, 0.0, 0.0], [0.0, 0.5, 0.5], [0.5, 0.0, 0.5], [0.5, 0.5, 0.0], [0.5, 0.0, 0.0], [0.5, 0.5, 0.5], [0.0, 0.0, 0.5], [0.0, 0.5, 0.0]]",A,primitive->conventional (x sqrt2),BTE master (PhononDB/Carrete/npj/SciRep),,https://mdr.nims.go.jp/datasets/2ce6cc9c-bfab-4546-889a-ac0568c00399,,PhononDB (Togo/NIMS MDR),https://mdr.nims.go.jp/datasets/2ce6cc9c-bfab-4546-889a-ac0568c00399,"LTC-calc.log unit cell (PBEsol-relaxed), same file as kappa",mp-862947,True,stoichiometric,Ba2BiAu
Ba2BiAu,0.081,W/m/K,700.0,BTE,1,full BTE,1.0,,8.245247,225.0,Fm-3m,full Heusler (L2_1 / Cu2MnAl),,"[""Ba"", ""Ba"", ""Ba"", ""Ba"", ""Ba"", ""Ba"", ""Ba"", ""Ba"", ""Bi"", ""Bi"", ""Bi"", ""Bi"", ""Au"", ""Au"", ""Au"", ""Au""]","[[0.25, 0.75, 0.75], [0.25, 0.25, 0.75], [0.25, 0.25, 0.25], [0.25, 0.75, 0.25], [0.75, 0.75, 0.25], [0.75, 0.25, 0.25], [0.75, 0.25, 0.75], [0.75, 0.75, 0.75], [0.0, 0.0, 0.0], [0.0, 0.5, 0.5], [0.5, 0.0, 0.5], [0.5, 0.5, 0.0], [0.5, 0.0, 0.0], [0.5, 0.5, 0.5], [0.0, 0.0, 0.5], [0.0, 0.5, 0.0]]",A,primitive->conventional (x sqrt2),BTE master (PhononDB/Carrete/npj/SciRep),,https://mdr.nims.go.jp/datasets/2ce6cc9c-bfab-4546-889a-ac0568c00399,,PhononDB (Togo/NIMS MDR),https://mdr.nims.go.jp/datasets/2ce6cc9c-bfab-4546-889a-ac0568c00399,"LTC-calc.log unit cell (PBEsol-relaxed), same file as kappa",mp-862947,True,stoichiometric,Ba2BiAu
Ba2BiAu,0.08,W/m/K,710.0,BTE,1,full BTE,1.0,,8.245247,225.0,Fm-3m,full Heusler (L2_1 / Cu2MnAl),,"[""Ba"", ""Ba"", ""Ba"", ""Ba"", ""Ba"", ""Ba"", ""Ba"", ""Ba"", ""Bi"", ""Bi"", ""Bi"", ""Bi"", ""Au"", ""Au"", ""Au"", ""Au""]","[[0.25, 0.75, 0.75], [0.25, 0.25, 0.75], [0.25, 0.25, 0.25], [0.25, 0.75, 0.25], [0.75, 0.75, 0.25], [0.75, 0.25, 0.25], [0.75, 0.25, 0.75], [0.75, 0.75, 0.75], [0.0, 0.0, 0.0], [0.0, 0.5, 0.5], [0.5, 0.0, 0.5], [0.5, 0.5, 0.0], [0.5, 0.0, 0.0], [0.5, 0.5, 0.5], [0.0, 0.0, 0.5], [0.0, 0.5, 0.0]]",A,primitive->conventional (x sqrt2),BTE master (PhononDB/Carrete/npj/SciRep),,https://mdr.nims.go.jp/datasets/2ce6cc9c-bfab-4546-889a-ac0568c00399,,PhononDB (Togo/NIMS MDR),https://mdr.nims.go.jp/datasets/2ce6cc9c-bfab-4546-889a-ac0568c00399,"LTC-calc.log unit cell (PBEsol-relaxed), same file as kappa",mp-862947,True,stoichiometric,Ba2BiAu
Ba2BiAu,0.079,W/m/K,720.0,BTE,1,full BTE,1.0,,8.245247,225.0,Fm-3m,full Heusler (L2_1 / Cu2MnAl),,"[""Ba"", ""Ba"", ""Ba"", ""Ba"", ""Ba"", ""Ba"", ""Ba"", ""Ba"", ""Bi"", ""Bi"", ""Bi"", ""Bi"", ""Au"", ""Au"", ""Au"", ""Au""]","[[0.25, 0.75, 0.75], [0.25, 0.25, 0.75], [0.25, 0.25, 0.25], [0.25, 0.75, 0.25], [0.75, 0.75, 0.25], [0.75, 0.25, 0.25], [0.75, 0.25, 0.75], [0.75, 0.75, 0.75], [0.0, 0.0, 0.0], [0.0, 0.5, 0.5], [0.5, 0.0, 0.5], [0.5, 0.5, 0.0], [0.5, 0.0, 0.0], [0.5, 0.5, 0.5], [0.0, 0.0, 0.5], [0.0, 0.5, 0.0]]",A,primitive->conventional (x sqrt2),BTE master (PhononDB/Carrete/npj/SciRep),,https://mdr.nims.go.jp/datasets/2ce6cc9c-bfab-4546-889a-ac0568c00399,,PhononDB (Togo/NIMS MDR),https://mdr.nims.go.jp/datasets/2ce6cc9c-bfab-4546-889a-ac0568c00399,"LTC-calc.log unit cell (PBEsol-relaxed), same file as kappa",mp-862947,True,stoichiometric,Ba2BiAu
Ba2BiAu,0.078,W/m/K,730.0,BTE,1,full BTE,1.0,,8.245247,225.0,Fm-3m,full Heusler (L2_1 / Cu2MnAl),,"[""Ba"", ""Ba"", ""Ba"", ""Ba"", ""Ba"", ""Ba"", ""Ba"", ""Ba"", ""Bi"", ""Bi"", ""Bi"", ""Bi"", ""Au"", ""Au"", ""Au"", ""Au""]","[[0.25, 0.75, 0.75], [0.25, 0.25, 0.75], [0.25, 0.25, 0.25], [0.25, 0.75, 0.25], [0.75, 0.75, 0.25], [0.75, 0.25, 0.25], [0.75, 0.25, 0.75], [0.75, 0.75, 0.75], [0.0, 0.0, 0.0], [0.0, 0.5, 0.5], [0.5, 0.0, 0.5], [0.5, 0.5, 0.0], [0.5, 0.0, 0.0], [0.5, 0.5, 0.5], [0.0, 0.0, 0.5], [0.0, 0.5, 0.0]]",A,primitive->conventional (x sqrt2),BTE master (PhononDB/Carrete/npj/SciRep),,https://mdr.nims.go.jp/datasets/2ce6cc9c-bfab-4546-889a-ac0568c00399,,PhononDB (Togo/NIMS MDR),https://mdr.nims.go.jp/datasets/2ce6cc9c-bfab-4546-889a-ac0568c00399,"LTC-calc.log unit cell (PBEsol-relaxed), same file as kappa",mp-862947,True,stoichiometric,Ba2BiAu
Ba2BiAu,0.077,W/m/K,740.0,BTE,1,full BTE,1.0,,8.245247,225.0,Fm-3m,full Heusler (L2_1 / Cu2MnAl),,"[""Ba"", ""Ba"", ""Ba"", ""Ba"", ""Ba"", ""Ba"", ""Ba"", ""Ba"", ""Bi"", ""Bi"", ""Bi"", ""Bi"", ""Au"", ""Au"", ""Au"", ""Au""]","[[0.25, 0.75, 0.75], [0.25, 0.25, 0.75], [0.25, 0.25, 0.25], [0.25, 0.75, 0.25], [0.75, 0.75, 0.25], [0.75, 0.25, 0.25], [0.75, 0.25, 0.75], [0.75, 0.75, 0.75], [0.0, 0.0, 0.0], [0.0, 0.5, 0.5], [0.5, 0.0, 0.5], [0.5, 0.5, 0.0], [0.5, 0.0, 0.0], [0.5, 0.5, 0.5], [0.0, 0.0, 0.5], [0.0, 0.5, 0.0]]",A,primitive->conventional (x sqrt2),BTE master (PhononDB/Carrete/npj/SciRep),,https://mdr.nims.go.jp/datasets/2ce6cc9c-bfab-4546-889a-ac0568c00399,,PhononDB (Togo/NIMS MDR),https://mdr.nims.go.jp/datasets/2ce6cc9c-bfab-4546-889a-ac0568c00399,"LTC-calc.log unit cell (PBEsol-relaxed), same file as kappa",mp-862947,True,stoichiometric,Ba2BiAu
Ba2BiAu,0.076,W/m/K,750.0,BTE,1,full BTE,1.0,,8.245247,225.0,Fm-3m,full Heusler (L2_1 / Cu2MnAl),,"[""Ba"", ""Ba"", ""Ba"", ""Ba"", ""Ba"", ""Ba"", ""Ba"", ""Ba"", ""Bi"", ""Bi"", ""Bi"", ""Bi"", ""Au"", ""Au"", ""Au"", ""Au""]","[[0.25, 0.75, 0.75], [0.25, 0.25, 0.75], [0.25, 0.25, 0.25], [0.25, 0.75, 0.25], [0.75, 0.75, 0.25], [0.75, 0.25, 0.25], [0.75, 0.25, 0.75], [0.75, 0.75, 0.75], [0.0, 0.0, 0.0], [0.0, 0.5, 0.5], [0.5, 0.0, 0.5], [0.5, 0.5, 0.0], [0.5, 0.0, 0.0], [0.5, 0.5, 0.5], [0.0, 0.0, 0.5], [0.0, 0.5, 0.0]]",A,primitive->conventional (x sqrt2),BTE master (PhononDB/Carrete/npj/SciRep),,https://mdr.nims.go.jp/datasets/2ce6cc9c-bfab-4546-889a-ac0568c00399,,PhononDB (Togo/NIMS MDR),https://mdr.nims.go.jp/datasets/2ce6cc9c-bfab-4546-889a-ac0568c00399,"LTC-calc.log unit cell (PBEsol-relaxed), same file as kappa",mp-862947,True,stoichiometric,Ba2BiAu
Ba2BiAu,0.075,W/m/K,760.0,BTE,1,full BTE,1.0,,8.245247,225.0,Fm-3m,full Heusler (L2_1 / Cu2MnAl),,"[""Ba"", ""Ba"", ""Ba"", ""Ba"", ""Ba"", ""Ba"", ""Ba"", ""Ba"", ""Bi"", ""Bi"", ""Bi"", ""Bi"", ""Au"", ""Au"", ""Au"", ""Au""]","[[0.25, 0.75, 0.75], [0.25, 0.25, 0.75], [0.25, 0.25, 0.25], [0.25, 0.75, 0.25], [0.75, 0.75, 0.25], [0.75, 0.25, 0.25], [0.75, 0.25, 0.75], [0.75, 0.75, 0.75], [0.0, 0.0, 0.0], [0.0, 0.5, 0.5], [0.5, 0.0, 0.5], [0.5, 0.5, 0.0], [0.5, 0.0, 0.0], [0.5, 0.5, 0.5], [0.0, 0.0, 0.5], [0.0, 0.5, 0.0]]",A,primitive->conventional (x sqrt2),BTE master (PhononDB/Carrete/npj/SciRep),,https://mdr.nims.go.jp/datasets/2ce6cc9c-bfab-4546-889a-ac0568c00399,,PhononDB (Togo/NIMS MDR),https://mdr.nims.go.jp/datasets/2ce6cc9c-bfab-4546-889a-ac0568c00399,"LTC-calc.log unit cell (PBEsol-relaxed), same file as kappa",mp-862947,True,stoichiometric,Ba2BiAu
Ba2BiAu,0.074,W/m/K,770.0,BTE,1,full BTE,1.0,,8.245247,225.0,Fm-3m,full Heusler (L2_1 / Cu2MnAl),,"[""Ba"", ""Ba"", ""Ba"", ""Ba"", ""Ba"", ""Ba"", ""Ba"", ""Ba"", ""Bi"", ""Bi"", ""Bi"", ""Bi"", ""Au"", ""Au"", ""Au"", ""Au""]","[[0.25, 0.75, 0.75], [0.25, 0.25, 0.75], [0.25, 0.25, 0.25], [0.25, 0.75, 0.25], [0.75, 0.75, 0.25], [0.75, 0.25, 0.25], [0.75, 0.25, 0.75], [0.75, 0.75, 0.75], [0.0, 0.0, 0.0], [0.0, 0.5, 0.5], [0.5, 0.0, 0.5], [0.5, 0.5, 0.0], [0.5, 0.0, 0.0], [0.5, 0.5, 0.5], [0.0, 0.0, 0.5], [0.0, 0.5, 0.0]]",A,primitive->conventional (x sqrt2),BTE master (PhononDB/Carrete/npj/SciRep),,https://mdr.nims.go.jp/datasets/2ce6cc9c-bfab-4546-889a-ac0568c00399,,PhononDB (Togo/NIMS MDR),https://mdr.nims.go.jp/datasets/2ce6cc9c-bfab-4546-889a-ac0568c00399,"LTC-calc.log unit cell (PBEsol-relaxed), same file as kappa",mp-862947,True,stoichiometric,Ba2BiAu
Ba2BiAu,0.073,W/m/K,780.0,BTE,1,full BTE,1.0,,8.245247,225.0,Fm-3m,full Heusler (L2_1 / Cu2MnAl),,"[""Ba"", ""Ba"", ""Ba"", ""Ba"", ""Ba"", ""Ba"", ""Ba"", ""Ba"", ""Bi"", ""Bi"", ""Bi"", ""Bi"", ""Au"", ""Au"", ""Au"", ""Au""]","[[0.25, 0.75, 0.75], [0.25, 0.25, 0.75], [0.25, 0.25, 0.25], [0.25, 0.75, 0.25], [0.75, 0.75, 0.25], [0.75, 0.25, 0.25], [0.75, 0.25, 0.75], [0.75, 0.75, 0.75], [0.0, 0.0, 0.0], [0.0, 0.5, 0.5], [0.5, 0.0, 0.5], [0.5, 0.5, 0.0], [0.5, 0.0, 0.0], [0.5, 0.5, 0.5], [0.0, 0.0, 0.5], [0.0, 0.5, 0.0]]",A,primitive->conventional (x sqrt2),BTE master (PhononDB/Carrete/npj/SciRep),,https://mdr.nims.go.jp/datasets/2ce6cc9c-bfab-4546-889a-ac0568c00399,,PhononDB (Togo/NIMS MDR),https://mdr.nims.go.jp/datasets/2ce6cc9c-bfab-4546-889a-ac0568c00399,"LTC-calc.log unit cell (PBEsol-relaxed), same file as kappa",mp-862947,True,stoichiometric,Ba2BiAu
Ba2BiAu,0.072,W/m/K,790.0,BTE,1,full BTE,1.0,,8.245247,225.0,Fm-3m,full Heusler (L2_1 / Cu2MnAl),,"[""Ba"", ""Ba"", ""Ba"", ""Ba"", ""Ba"", ""Ba"", ""Ba"", ""Ba"", ""Bi"", ""Bi"", ""Bi"", ""Bi"", ""Au"", ""Au"", ""Au"", ""Au""]","[[0.25, 0.75, 0.75], [0.25, 0.25, 0.75], [0.25, 0.25, 0.25], [0.25, 0.75, 0.25], [0.75, 0.75, 0.25], [0.75, 0.25, 0.25], [0.75, 0.25, 0.75], [0.75, 0.75, 0.75], [0.0, 0.0, 0.0], [0.0, 0.5, 0.5], [0.5, 0.0, 0.5], [0.5, 0.5, 0.0], [0.5, 0.0, 0.0], [0.5, 0.5, 0.5], [0.0, 0.0, 0.5], [0.0, 0.5, 0.0]]",A,primitive->conventional (x sqrt2),BTE master (PhononDB/Carrete/npj/SciRep),,https://mdr.nims.go.jp/datasets/2ce6cc9c-bfab-4546-889a-ac0568c00399,,PhononDB (Togo/NIMS MDR),https://mdr.nims.go.jp/datasets/2ce6cc9c-bfab-4546-889a-ac0568c00399,"LTC-calc.log unit cell (PBEsol-relaxed), same file as kappa",mp-862947,True,stoichiometric,Ba2BiAu
Ba2BiAu,0.071,W/m/K,800.0,BTE,1,full BTE,1.0,,8.245247,225.0,Fm-3m,full Heusler (L2_1 / Cu2MnAl),,"[""Ba"", ""Ba"", ""Ba"", ""Ba"", ""Ba"", ""Ba"", ""Ba"", ""Ba"", ""Bi"", ""Bi"", ""Bi"", ""Bi"", ""Au"", ""Au"", ""Au"", ""Au""]","[[0.25, 0.75, 0.75], [0.25, 0.25, 0.75], [0.25, 0.25, 0.25], [0.25, 0.75, 0.25], [0.75, 0.75, 0.25], [0.75, 0.25, 0.25], [0.75, 0.25, 0.75], [0.75, 0.75, 0.75], [0.0, 0.0, 0.0], [0.0, 0.5, 0.5], [0.5, 0.0, 0.5], [0.5, 0.5, 0.0], [0.5, 0.0, 0.0], [0.5, 0.5, 0.5], [0.0, 0.0, 0.5], [0.0, 0.5, 0.0]]",A,primitive->conventional (x sqrt2),BTE master (PhononDB/Carrete/npj/SciRep),,https://mdr.nims.go.jp/datasets/2ce6cc9c-bfab-4546-889a-ac0568c00399,,PhononDB (Togo/NIMS MDR),https://mdr.nims.go.jp/datasets/2ce6cc9c-bfab-4546-889a-ac0568c00399,"LTC-calc.log unit cell (PBEsol-relaxed), same file as kappa",mp-862947,True,stoichiometric,Ba2BiAu
Ba2BiAu,0.07,W/m/K,810.0,BTE,1,full BTE,1.0,,8.245247,225.0,Fm-3m,full Heusler (L2_1 / Cu2MnAl),,"[""Ba"", ""Ba"", ""Ba"", ""Ba"", ""Ba"", ""Ba"", ""Ba"", ""Ba"", ""Bi"", ""Bi"", ""Bi"", ""Bi"", ""Au"", ""Au"", ""Au"", ""Au""]","[[0.25, 0.75, 0.75], [0.25, 0.25, 0.75], [0.25, 0.25, 0.25], [0.25, 0.75, 0.25], [0.75, 0.75, 0.25], [0.75, 0.25, 0.25], [0.75, 0.25, 0.75], [0.75, 0.75, 0.75], [0.0, 0.0, 0.0], [0.0, 0.5, 0.5], [0.5, 0.0, 0.5], [0.5, 0.5, 0.0], [0.5, 0.0, 0.0], [0.5, 0.5, 0.5], [0.0, 0.0, 0.5], [0.0, 0.5, 0.0]]",A,primitive->conventional (x sqrt2),BTE master (PhononDB/Carrete/npj/SciRep),,https://mdr.nims.go.jp/datasets/2ce6cc9c-bfab-4546-889a-ac0568c00399,,PhononDB (Togo/NIMS MDR),https://mdr.nims.go.jp/datasets/2ce6cc9c-bfab-4546-889a-ac0568c00399,"LTC-calc.log unit cell (PBEsol-relaxed), same file as kappa",mp-862947,True,stoichiometric,Ba2BiAu
Ba2BiAu,0.069,W/m/K,820.0,BTE,1,full BTE,1.0,,8.245247,225.0,Fm-3m,full Heusler (L2_1 / Cu2MnAl),,"[""Ba"", ""Ba"", ""Ba"", ""Ba"", ""Ba"", ""Ba"", ""Ba"", ""Ba"", ""Bi"", ""Bi"", ""Bi"", ""Bi"", ""Au"", ""Au"", ""Au"", ""Au""]","[[0.25, 0.75, 0.75], [0.25, 0.25, 0.75], [0.25, 0.25, 0.25], [0.25, 0.75, 0.25], [0.75, 0.75, 0.25], [0.75, 0.25, 0.25], [0.75, 0.25, 0.75], [0.75, 0.75, 0.75], [0.0, 0.0, 0.0], [0.0, 0.5, 0.5], [0.5, 0.0, 0.5], [0.5, 0.5, 0.0], [0.5, 0.0, 0.0], [0.5, 0.5, 0.5], [0.0, 0.0, 0.5], [0.0, 0.5, 0.0]]",A,primitive->conventional (x sqrt2),BTE master (PhononDB/Carrete/npj/SciRep),,https://mdr.nims.go.jp/datasets/2ce6cc9c-bfab-4546-889a-ac0568c00399,,PhononDB (Togo/NIMS MDR),https://mdr.nims.go.jp/datasets/2ce6cc9c-bfab-4546-889a-ac0568c00399,"LTC-calc.log unit cell (PBEsol-relaxed), same file as kappa",mp-862947,True,stoichiometric,Ba2BiAu
Ba2BiAu,0.068,W/m/K,830.0,BTE,1,full BTE,1.0,,8.245247,225.0,Fm-3m,full Heusler (L2_1 / Cu2MnAl),,"[""Ba"", ""Ba"", ""Ba"", ""Ba"", ""Ba"", ""Ba"", ""Ba"", ""Ba"", ""Bi"", ""Bi"", ""Bi"", ""Bi"", ""Au"", ""Au"", ""Au"", ""Au""]","[[0.25, 0.75, 0.75], [0.25, 0.25, 0.75], [0.25, 0.25, 0.25], [0.25, 0.75, 0.25], [0.75, 0.75, 0.25], [0.75, 0.25, 0.25], [0.75, 0.25, 0.75], [0.75, 0.75, 0.75], [0.0, 0.0, 0.0], [0.0, 0.5, 0.5], [0.5, 0.0, 0.5], [0.5, 0.5, 0.0], [0.5, 0.0, 0.0], [0.5, 0.5, 0.5], [0.0, 0.0, 0.5], [0.0, 0.5, 0.0]]",A,primitive->conventional (x sqrt2),BTE master (PhononDB/Carrete/npj/SciRep),,https://mdr.nims.go.jp/datasets/2ce6cc9c-bfab-4546-889a-ac0568c00399,,PhononDB (Togo/NIMS MDR),https://mdr.nims.go.jp/datasets/2ce6cc9c-bfab-4546-889a-ac0568c00399,"LTC-calc.log unit cell (PBEsol-relaxed), same file as kappa",mp-862947,True,stoichiometric,Ba2BiAu
Ba2BiAu,0.068,W/m/K,840.0,BTE,1,full BTE,1.0,,8.245247,225.0,Fm-3m,full Heusler (L2_1 / Cu2MnAl),,"[""Ba"", ""Ba"", ""Ba"", ""Ba"", ""Ba"", ""Ba"", ""Ba"", ""Ba"", ""Bi"", ""Bi"", ""Bi"", ""Bi"", ""Au"", ""Au"", ""Au"", ""Au""]","[[0.25, 0.75, 0.75], [0.25, 0.25, 0.75], [0.25, 0.25, 0.25], [0.25, 0.75, 0.25], [0.75, 0.75, 0.25], [0.75, 0.25, 0.25], [0.75, 0.25, 0.75], [0.75, 0.75, 0.75], [0.0, 0.0, 0.0], [0.0, 0.5, 0.5], [0.5, 0.0, 0.5], [0.5, 0.5, 0.0], [0.5, 0.0, 0.0], [0.5, 0.5, 0.5], [0.0, 0.0, 0.5], [0.0, 0.5, 0.0]]",A,primitive->conventional (x sqrt2),BTE master (PhononDB/Carrete/npj/SciRep),,https://mdr.nims.go.jp/datasets/2ce6cc9c-bfab-4546-889a-ac0568c00399,,PhononDB (Togo/NIMS MDR),https://mdr.nims.go.jp/datasets/2ce6cc9c-bfab-4546-889a-ac0568c00399,"LTC-calc.log unit cell (PBEsol-relaxed), same file as kappa",mp-862947,True,stoichiometric,Ba2BiAu
Ba2BiAu,0.067,W/m/K,850.0,BTE,1,full BTE,1.0,,8.245247,225.0,Fm-3m,full Heusler (L2_1 / Cu2MnAl),,"[""Ba"", ""Ba"", ""Ba"", ""Ba"", ""Ba"", ""Ba"", ""Ba"", ""Ba"", ""Bi"", ""Bi"", ""Bi"", ""Bi"", ""Au"", ""Au"", ""Au"", ""Au""]","[[0.25, 0.75, 0.75], [0.25, 0.25, 0.75], [0.25, 0.25, 0.25], [0.25, 0.75, 0.25], [0.75, 0.75, 0.25], [0.75, 0.25, 0.25], [0.75, 0.25, 0.75], [0.75, 0.75, 0.75], [0.0, 0.0, 0.0], [0.0, 0.5, 0.5], [0.5, 0.0, 0.5], [0.5, 0.5, 0.0], [0.5, 0.0, 0.0], [0.5, 0.5, 0.5], [0.0, 0.0, 0.5], [0.0, 0.5, 0.0]]",A,primitive->conventional (x sqrt2),BTE master (PhononDB/Carrete/npj/SciRep),,https://mdr.nims.go.jp/datasets/2ce6cc9c-bfab-4546-889a-ac0568c00399,,PhononDB (Togo/NIMS MDR),https://mdr.nims.go.jp/datasets/2ce6cc9c-bfab-4546-889a-ac0568c00399,"LTC-calc.log unit cell (PBEsol-relaxed), same file as kappa",mp-862947,True,stoichiometric,Ba2BiAu
Ba2BiAu,0.066,W/m/K,860.0,BTE,1,full BTE,1.0,,8.245247,225.0,Fm-3m,full Heusler (L2_1 / Cu2MnAl),,"[""Ba"", ""Ba"", ""Ba"", ""Ba"", ""Ba"", ""Ba"", ""Ba"", ""Ba"", ""Bi"", ""Bi"", ""Bi"", ""Bi"", ""Au"", ""Au"", ""Au"", ""Au""]","[[0.25, 0.75, 0.75], [0.25, 0.25, 0.75], [0.25, 0.25, 0.25], [0.25, 0.75, 0.25], [0.75, 0.75, 0.25], [0.75, 0.25, 0.25], [0.75, 0.25, 0.75], [0.75, 0.75, 0.75], [0.0, 0.0, 0.0], [0.0, 0.5, 0.5], [0.5, 0.0, 0.5], [0.5, 0.5, 0.0], [0.5, 0.0, 0.0], [0.5, 0.5, 0.5], [0.0, 0.0, 0.5], [0.0, 0.5, 0.0]]",A,primitive->conventional (x sqrt2),BTE master (PhononDB/Carrete/npj/SciRep),,https://mdr.nims.go.jp/datasets/2ce6cc9c-bfab-4546-889a-ac0568c00399,,PhononDB (Togo/NIMS MDR),https://mdr.nims.go.jp/datasets/2ce6cc9c-bfab-4546-889a-ac0568c00399,"LTC-calc.log unit cell (PBEsol-relaxed), same file as kappa",mp-862947,True,stoichiometric,Ba2BiAu
Ba2BiAu,0.065,W/m/K,870.0,BTE,1,full BTE,1.0,,8.245247,225.0,Fm-3m,full Heusler (L2_1 / Cu2MnAl),,"[""Ba"", ""Ba"", ""Ba"", ""Ba"", ""Ba"", ""Ba"", ""Ba"", ""Ba"", ""Bi"", ""Bi"", ""Bi"", ""Bi"", ""Au"", ""Au"", ""Au"", ""Au""]","[[0.25, 0.75, 0.75], [0.25, 0.25, 0.75], [0.25, 0.25, 0.25], [0.25, 0.75, 0.25], [0.75, 0.75, 0.25], [0.75, 0.25, 0.25], [0.75, 0.25, 0.75], [0.75, 0.75, 0.75], [0.0, 0.0, 0.0], [0.0, 0.5, 0.5], [0.5, 0.0, 0.5], [0.5, 0.5, 0.0], [0.5, 0.0, 0.0], [0.5, 0.5, 0.5], [0.0, 0.0, 0.5], [0.0, 0.5, 0.0]]",A,primitive->conventional (x sqrt2),BTE master (PhononDB/Carrete/npj/SciRep),,https://mdr.nims.go.jp/datasets/2ce6cc9c-bfab-4546-889a-ac0568c00399,,PhononDB (Togo/NIMS MDR),https://mdr.nims.go.jp/datasets/2ce6cc9c-bfab-4546-889a-ac0568c00399,"LTC-calc.log unit cell (PBEsol-relaxed), same file as kappa",mp-862947,True,stoichiometric,Ba2BiAu
Ba2BiAu,0.065,W/m/K,880.0,BTE,1,full BTE,1.0,,8.245247,225.0,Fm-3m,full Heusler (L2_1 / Cu2MnAl),,"[""Ba"", ""Ba"", ""Ba"", ""Ba"", ""Ba"", ""Ba"", ""Ba"", ""Ba"", ""Bi"", ""Bi"", ""Bi"", ""Bi"", ""Au"", ""Au"", ""Au"", ""Au""]","[[0.25, 0.75, 0.75], [0.25, 0.25, 0.75], [0.25, 0.25, 0.25], [0.25, 0.75, 0.25], [0.75, 0.75, 0.25], [0.75, 0.25, 0.25], [0.75, 0.25, 0.75], [0.75, 0.75, 0.75], [0.0, 0.0, 0.0], [0.0, 0.5, 0.5], [0.5, 0.0, 0.5], [0.5, 0.5, 0.0], [0.5, 0.0, 0.0], [0.5, 0.5, 0.5], [0.0, 0.0, 0.5], [0.0, 0.5, 0.0]]",A,primitive->conventional (x sqrt2),BTE master (PhononDB/Carrete/npj/SciRep),,https://mdr.nims.go.jp/datasets/2ce6cc9c-bfab-4546-889a-ac0568c00399,,PhononDB (Togo/NIMS MDR),https://mdr.nims.go.jp/datasets/2ce6cc9c-bfab-4546-889a-ac0568c00399,"LTC-calc.log unit cell (PBEsol-relaxed), same file as kappa",mp-862947,True,stoichiometric,Ba2BiAu
