Repository: Shivamrandive747/Thermalconductivity_prediction

# Calibrating first-principles lattice thermal conductivity to experiment

**A curated half-Heusler dataset and a validated transfer function.**

Published first-principles transport calculations of lattice thermal conductivity exceed what
laboratories measure for the same compound by a **median factor of 1.55**. That offset is regular
enough to be removed in closed form:

$$\kappa_L^{\mathrm{expt}}(T) \;=\; \kappa_L^{\mathrm{BTE}}(T)\;\min\!\left[c\left(\tfrac{T}{300}\right)^{p},\,1\right],
\qquad c = 0.51,\quad p = 0.80$$

Inside a domain of applicability declared before the validation set was scored, this places

File: data/Target_Materials/HEUSLER_KAPPA_TRAINING_SET.csv (part 85 of 192)
formula,kappa_L,kappa_units,temperature_K,method,method_tier,tier_name,weight,kappa_basis,struct_a_A,struct_spacegroup,struct_sg_symbol,struct_prototype,struct_site_ordering,struct_species,struct_frac_coords,struct_grade,lattice_convention,source,source_doi,source_url,source_location,struct_source,struct_source_url,struct_source_detail,struct_id,struct_same_paper_as_kappa,stoichiometry,parent_formula
Ba2BiAu,0.064,W/m/K,890.0,BTE,1,full BTE,1.0,,8.245247,225.0,Fm-3m,full Heusler (L2_1 / Cu2MnAl),,"[""Ba"", ""Ba"", ""Ba"", ""Ba"", ""Ba"", ""Ba"", ""Ba"", ""Ba"", ""Bi"", ""Bi"", ""Bi"", ""Bi"", ""Au"", ""Au"", ""Au"", ""Au""]","[[0.25, 0.75, 0.75], [0.25, 0.25, 0.75], [0.25, 0.25, 0.25], [0.25, 0.75, 0.25], [0.75, 0.75, 0.25], [0.75, 0.25, 0.25], [0.75, 0.25, 0.75], [0.75, 0.75, 0.75], [0.0, 0.0, 0.0], [0.0, 0.5, 0.5], [0.5, 0.0, 0.5], [0.5, 0.5, 0.0], [0.5, 0.0, 0.0], [0.5, 0.5, 0.5], [0.0, 0.0, 0.5], [0.0, 0.5, 0.0]]",A,primitive->conventional (x sqrt2),BTE master (PhononDB/Carrete/npj/SciRep),,https://mdr.nims.go.jp/datasets/2ce6cc9c-bfab-4546-889a-ac0568c00399,,PhononDB (Togo/NIMS MDR),https://mdr.nims.go.jp/datasets/2ce6cc9c-bfab-4546-889a-ac0568c00399,"LTC-calc.log unit cell (PBEsol-relaxed), same file as kappa",mp-862947,True,stoichiometric,Ba2BiAu
Ba2BiAu,0.063,W/m/K,900.0,BTE,1,full BTE,1.0,,8.245247,225.0,Fm-3m,full Heusler (L2_1 / Cu2MnAl),,"[""Ba"", ""Ba"", ""Ba"", ""Ba"", ""Ba"", ""Ba"", ""Ba"", ""Ba"", ""Bi"", ""Bi"", ""Bi"", ""Bi"", ""Au"", ""Au"", ""Au"", ""Au""]","[[0.25, 0.75, 0.75], [0.25, 0.25, 0.75], [0.25, 0.25, 0.25], [0.25, 0.75, 0.25], [0.75, 0.75, 0.25], [0.75, 0.25, 0.25], [0.75, 0.25, 0.75], [0.75, 0.75, 0.75], [0.0, 0.0, 0.0], [0.0, 0.5, 0.5], [0.5, 0.0, 0.5], [0.5, 0.5, 0.0], [0.5, 0.0, 0.0], [0.5, 0.5, 0.5], [0.0, 0.0, 0.5], [0.0, 0.5, 0.0]]",A,primitive->conventional (x sqrt2),BTE master (PhononDB/Carrete/npj/SciRep),,https://mdr.nims.go.jp/datasets/2ce6cc9c-bfab-4546-889a-ac0568c00399,,PhononDB (Togo/NIMS MDR),https://mdr.nims.go.jp/datasets/2ce6cc9c-bfab-4546-889a-ac0568c00399,"LTC-calc.log unit cell (PBEsol-relaxed), same file as kappa",mp-862947,True,stoichiometric,Ba2BiAu
Ba2BiAu,0.062,W/m/K,910.0,BTE,1,full BTE,1.0,,8.245247,225.0,Fm-3m,full Heusler (L2_1 / Cu2MnAl),,"[""Ba"", ""Ba"", ""Ba"", ""Ba"", ""Ba"", ""Ba"", ""Ba"", ""Ba"", ""Bi"", ""Bi"", ""Bi"", ""Bi"", ""Au"", ""Au"", ""Au"", ""Au""]","[[0.25, 0.75, 0.75], [0.25, 0.25, 0.75], [0.25, 0.25, 0.25], [0.25, 0.75, 0.25], [0.75, 0.75, 0.25], [0.75, 0.25, 0.25], [0.75, 0.25, 0.75], [0.75, 0.75, 0.75], [0.0, 0.0, 0.0], [0.0, 0.5, 0.5], [0.5, 0.0, 0.5], [0.5, 0.5, 0.0], [0.5, 0.0, 0.0], [0.5, 0.5, 0.5], [0.0, 0.0, 0.5], [0.0, 0.5, 0.0]]",A,primitive->conventional (x sqrt2),BTE master (PhononDB/Carrete/npj/SciRep),,https://mdr.nims.go.jp/datasets/2ce6cc9c-bfab-4546-889a-ac0568c00399,,PhononDB (Togo/NIMS MDR),https://mdr.nims.go.jp/datasets/2ce6cc9c-bfab-4546-889a-ac0568c00399,"LTC-calc.log unit cell (PBEsol-relaxed), same file as kappa",mp-862947,True,stoichiometric,Ba2BiAu
Ba2BiAu,0.062,W/m/K,920.0,BTE,1,full BTE,1.0,,8.245247,225.0,Fm-3m,full Heusler (L2_1 / Cu2MnAl),,"[""Ba"", ""Ba"", ""Ba"", ""Ba"", ""Ba"", ""Ba"", ""Ba"", ""Ba"", ""Bi"", ""Bi"", ""Bi"", ""Bi"", ""Au"", ""Au"", ""Au"", ""Au""]","[[0.25, 0.75, 0.75], [0.25, 0.25, 0.75], [0.25, 0.25, 0.25], [0.25, 0.75, 0.25], [0.75, 0.75, 0.25], [0.75, 0.25, 0.25], [0.75, 0.25, 0.75], [0.75, 0.75, 0.75], [0.0, 0.0, 0.0], [0.0, 0.5, 0.5], [0.5, 0.0, 0.5], [0.5, 0.5, 0.0], [0.5, 0.0, 0.0], [0.5, 0.5, 0.5], [0.0, 0.0, 0.5], [0.0, 0.5, 0.0]]",A,primitive->conventional (x sqrt2),BTE master (PhononDB/Carrete/npj/SciRep),,https://mdr.nims.go.jp/datasets/2ce6cc9c-bfab-4546-889a-ac0568c00399,,PhononDB (Togo/NIMS MDR),https://mdr.nims.go.jp/datasets/2ce6cc9c-bfab-4546-889a-ac0568c00399,"LTC-calc.log unit cell (PBEsol-relaxed), same file as kappa",mp-862947,True,stoichiometric,Ba2BiAu
Ba2BiAu,0.061,W/m/K,930.0,BTE,1,full BTE,1.0,,8.245247,225.0,Fm-3m,full Heusler (L2_1 / Cu2MnAl),,"[""Ba"", ""Ba"", ""Ba"", ""Ba"", ""Ba"", ""Ba"", ""Ba"", ""Ba"", ""Bi"", ""Bi"", ""Bi"", ""Bi"", ""Au"", ""Au"", ""Au"", ""Au""]","[[0.25, 0.75, 0.75], [0.25, 0.25, 0.75], [0.25, 0.25, 0.25], [0.25, 0.75, 0.25], [0.75, 0.75, 0.25], [0.75, 0.25, 0.25], [0.75, 0.25, 0.75], [0.75, 0.75, 0.75], [0.0, 0.0, 0.0], [0.0, 0.5, 0.5], [0.5, 0.0, 0.5], [0.5, 0.5, 0.0], [0.5, 0.0, 0.0], [0.5, 0.5, 0.5], [0.0, 0.0, 0.5], [0.0, 0.5, 0.0]]",A,primitive->conventional (x sqrt2),BTE master (PhononDB/Carrete/npj/SciRep),,https://mdr.nims.go.jp/datasets/2ce6cc9c-bfab-4546-889a-ac0568c00399,,PhononDB (Togo/NIMS MDR),https://mdr.nims.go.jp/datasets/2ce6cc9c-bfab-4546-889a-ac0568c00399,"LTC-calc.log unit cell (PBEsol-relaxed), same file as kappa",mp-862947,True,stoichiometric,Ba2BiAu
Ba2BiAu,0.06,W/m/K,940.0,BTE,1,full BTE,1.0,,8.245247,225.0,Fm-3m,full Heusler (L2_1 / Cu2MnAl),,"[""Ba"", ""Ba"", ""Ba"", ""Ba"", ""Ba"", ""Ba"", ""Ba"", ""Ba"", ""Bi"", ""Bi"", ""Bi"", ""Bi"", ""Au"", ""Au"", ""Au"", ""Au""]","[[0.25, 0.75, 0.75], [0.25, 0.25, 0.75], [0.25, 0.25, 0.25], [0.25, 0.75, 0.25], [0.75, 0.75, 0.25], [0.75, 0.25, 0.25], [0.75, 0.25, 0.75], [0.75, 0.75, 0.75], [0.0, 0.0, 0.0], [0.0, 0.5, 0.5], [0.5, 0.0, 0.5], [0.5, 0.5, 0.0], [0.5, 0.0, 0.0], [0.5, 0.5, 0.5], [0.0, 0.0, 0.5], [0.0, 0.5, 0.0]]",A,primitive->conventional (x sqrt2),BTE master (PhononDB/Carrete/npj/SciRep),,https://mdr.nims.go.jp/datasets/2ce6cc9c-bfab-4546-889a-ac0568c00399,,PhononDB (Togo/NIMS MDR),https://mdr.nims.go.jp/datasets/2ce6cc9c-bfab-4546-889a-ac0568c00399,"LTC-calc.log unit cell (PBEsol-relaxed), same file as kappa",mp-862947,True,stoichiometric,Ba2BiAu
Ba2BiAu,0.06,W/m/K,950.0,BTE,1,full BTE,1.0,,8.245247,225.0,Fm-3m,full Heusler (L2_1 / Cu2MnAl),,"[""Ba"", ""Ba"", ""Ba"", ""Ba"", ""Ba"", ""Ba"", ""Ba"", ""Ba"", ""Bi"", ""Bi"", ""Bi"", ""Bi"", ""Au"", ""Au"", ""Au"", ""Au""]","[[0.25, 0.75, 0.75], [0.25, 0.25, 0.75], [0.25, 0.25, 0.25], [0.25, 0.75, 0.25], [0.75, 0.75, 0.25], [0.75, 0.25, 0.25], [0.75, 0.25, 0.75], [0.75, 0.75, 0.75], [0.0, 0.0, 0.0], [0.0, 0.5, 0.5], [0.5, 0.0, 0.5], [0.5, 0.5, 0.0], [0.5, 0.0, 0.0], [0.5, 0.5, 0.5], [0.0, 0.0, 0.5], [0.0, 0.5, 0.0]]",A,primitive->conventional (x sqrt2),BTE master (PhononDB/Carrete/npj/SciRep),,https://mdr.nims.go.jp/datasets/2ce6cc9c-bfab-4546-889a-ac0568c00399,,PhononDB (Togo/NIMS MDR),https://mdr.nims.go.jp/datasets/2ce6cc9c-bfab-4546-889a-ac0568c00399,"LTC-calc.log unit cell (PBEsol-relaxed), same file as kappa",mp-862947,True,stoichiometric,Ba2BiAu
Ba2BiAu,0.059,W/m/K,960.0,BTE,1,full BTE,1.0,,8.245247,225.0,Fm-3m,full Heusler (L2_1 / Cu2MnAl),,"[""Ba"", ""Ba"", ""Ba"", ""Ba"", ""Ba"", ""Ba"", ""Ba"", ""Ba"", ""Bi"", ""Bi"", ""Bi"", ""Bi"", ""Au"", ""Au"", ""Au"", ""Au""]","[[0.25, 0.75, 0.75], [0.25, 0.25, 0.75], [0.25, 0.25, 0.25], [0.25, 0.75, 0.25], [0.75, 0.75, 0.25], [0.75, 0.25, 0.25], [0.75, 0.25, 0.75], [0.75, 0.75, 0.75], [0.0, 0.0, 0.0], [0.0, 0.5, 0.5], [0.5, 0.0, 0.5], [0.5, 0.5, 0.0], [0.5, 0.0, 0.0], [0.5, 0.5, 0.5], [0.0, 0.0, 0.5], [0.0, 0.5, 0.0]]",A,primitive->conventional (x sqrt2),BTE master (PhononDB/Carrete/npj/SciRep),,https://mdr.nims.go.jp/datasets/2ce6cc9c-bfab-4546-889a-ac0568c00399,,PhononDB (Togo/NIMS MDR),https://mdr.nims.go.jp/datasets/2ce6cc9c-bfab-4546-889a-ac0568c00399,"LTC-calc.log unit cell (PBEsol-relaxed), same file as kappa",mp-862947,True,stoichiometric,Ba2BiAu
Ba2BiAu,0.059,W/m/K,970.0,BTE,1,full BTE,1.0,,8.245247,225.0,Fm-3m,full Heusler (L2_1 / Cu2MnAl),,"[""Ba"", ""Ba"", ""Ba"", ""Ba"", ""Ba"", ""Ba"", ""Ba"", ""Ba"", ""Bi"", ""Bi"", ""Bi"", ""Bi"", ""Au"", ""Au"", ""Au"", ""Au""]","[[0.25, 0.75, 0.75], [0.25, 0.25, 0.75], [0.25, 0.25, 0.25], [0.25, 0.75, 0.25], [0.75, 0.75, 0.25], [0.75, 0.25, 0.25], [0.75, 0.25, 0.75], [0.75, 0.75, 0.75], [0.0, 0.0, 0.0], [0.0, 0.5, 0.5], [0.5, 0.0, 0.5], [0.5, 0.5, 0.0], [0.5, 0.0, 0.0], [0.5, 0.5, 0.5], [0.0, 0.0, 0.5], [0.0, 0.5, 0.0]]",A,primitive->conventional (x sqrt2),BTE master (PhononDB/Carrete/npj/SciRep),,https://mdr.nims.go.jp/datasets/2ce6cc9c-bfab-4546-889a-ac0568c00399,,PhononDB (Togo/NIMS MDR),https://mdr.nims.go.jp/datasets/2ce6cc9c-bfab-4546-889a-ac0568c00399,"LTC-calc.log unit cell (PBEsol-relaxed), same file as kappa",mp-862947,True,stoichiometric,Ba2BiAu
Ba2BiAu,0.058,W/m/K,980.0,BTE,1,full BTE,1.0,,8.245247,225.0,Fm-3m,full Heusler (L2_1 / Cu2MnAl),,"[""Ba"", ""Ba"", ""Ba"", ""Ba"", ""Ba"", ""Ba"", ""Ba"", ""Ba"", ""Bi"", ""Bi"", ""Bi"", ""Bi"", ""Au"", ""Au"", ""Au"", ""Au""]","[[0.25, 0.75, 0.75], [0.25, 0.25, 0.75], [0.25, 0.25, 0.25], [0.25, 0.75, 0.25], [0.75, 0.75, 0.25], [0.75, 0.25, 0.25], [0.75, 0.25, 0.75], [0.75, 0.75, 0.75], [0.0, 0.0, 0.0], [0.0, 0.5, 0.5], [0.5, 0.0, 0.5], [0.5, 0.5, 0.0], [0.5, 0.0, 0.0], [0.5, 0.5, 0.5], [0.0, 0.0, 0.5], [0.0, 0.5, 0.0]]",A,primitive->conventional (x sqrt2),BTE master (PhononDB/Carrete/npj/SciRep),,https://mdr.nims.go.jp/datasets/2ce6cc9c-bfab-4546-889a-ac0568c00399,,PhononDB (Togo/NIMS MDR),https://mdr.nims.go.jp/datasets/2ce6cc9c-bfab-4546-889a-ac0568c00399,"LTC-calc.log unit cell (PBEsol-relaxed), same file as kappa",mp-862947,True,stoichiometric,Ba2BiAu
Ba2BiAu,0.057,W/m/K,990.0,BTE,1,full BTE,1.0,,8.245247,225.0,Fm-3m,full Heusler (L2_1 / Cu2MnAl),,"[""Ba"", ""Ba"", ""Ba"", ""Ba"", ""Ba"", ""Ba"", ""Ba"", ""Ba"", ""Bi"", ""Bi"", ""Bi"", ""Bi"", ""Au"", ""Au"", ""Au"", ""Au""]","[[0.25, 0.75, 0.75], [0.25, 0.25, 0.75], [0.25, 0.25, 0.25], [0.25, 0.75, 0.25], [0.75, 0.75, 0.25], [0.75, 0.25, 0.25], [0.75, 0.25, 0.75], [0.75, 0.75, 0.75], [0.0, 0.0, 0.0], [0.0, 0.5, 0.5], [0.5, 0.0, 0.5], [0.5, 0.5, 0.0], [0.5, 0.0, 0.0], [0.5, 0.5, 0.5], [0.0, 0.0, 0.5], [0.0, 0.5, 0.0]]",A,primitive->conventional (x sqrt2),BTE master (PhononDB/Carrete/npj/SciRep),,https://mdr.nims.go.jp/datasets/2ce6cc9c-bfab-4546-889a-ac0568c00399,,PhononDB (Togo/NIMS MDR),https://mdr.nims.go.jp/datasets/2ce6cc9c-bfab-4546-889a-ac0568c00399,"LTC-calc.log unit cell (PBEsol-relaxed), same file as kappa",mp-862947,True,stoichiometric,Ba2BiAu
Ba2BiAu,0.057,W/m/K,1000.0,BTE,1,full BTE,1.0,,8.245247,225.0,Fm-3m,full Heusler (L2_1 / Cu2MnAl),,"[""Ba"", ""Ba"", ""Ba"", ""Ba"", ""Ba"", ""Ba"", ""Ba"", ""Ba"", ""Bi"", ""Bi"", ""Bi"", ""Bi"", ""Au"", ""Au"", ""Au"", ""Au""]","[[0.25, 0.75, 0.75], [0.25, 0.25, 0.75], [0.25, 0.25, 0.25], [0.25, 0.75, 0.25], [0.75, 0.75, 0.25], [0.75, 0.25, 0.25], [0.75, 0.25, 0.75], [0.75, 0.75, 0.75], [0.0, 0.0, 0.0], [0.0, 0.5, 0.5], [0.5, 0.0, 0.5], [0.5, 0.5, 0.0], [0.5, 0.0, 0.0], [0.5, 0.5, 0.5], [0.0, 0.0, 0.5], [0.0, 0.5, 0.0]]",A,primitive->conventional (x sqrt2),BTE master (PhononDB/Carrete/npj/SciRep),,https://mdr.nims.go.jp/datasets/2ce6cc9c-bfab-4546-889a-ac0568c00399,,PhononDB (Togo/NIMS MDR),https://mdr.nims.go.jp/datasets/2ce6cc9c-bfab-4546-889a-ac0568c00399,"LTC-calc.log unit cell (PBEsol-relaxed), same file as kappa",mp-862947,True,stoichiometric,Ba2BiAu
Ba2SbAu,0.398,W/m/K,200.0,BTE,1,full BTE,1.0,,8.155821,225.0,Fm-3m,full Heusler (L2_1 / Cu2MnAl),,"[""Ba"", ""Ba"", ""Ba"", ""Ba"", ""Ba"", ""Ba"", ""Ba"", ""Ba"", ""Sb"", ""Sb"", ""Sb"", ""Sb"", ""Au"", ""Au"", ""Au"", ""Au""]","[[0.25, 0.25, 0.75], [0.25, 0.75, 0.75], [0.25, 0.75, 0.25], [0.25, 0.25, 0.25], [0.75, 0.25, 0.25], [0.75, 0.75, 0.25], [0.75, 0.75, 0.75], [0.75, 0.25, 0.75], [0.0, 0.0, 0.0], [0.0, 0.5, 0.5], [0.5, 0.0, 0.5], [0.5, 0.5, 0.0], [0.5, 0.0, 0.0], [0.5, 0.5, 0.5], [0.0, 0.0, 0.5], [0.0, 0.5, 0.0]]",A,primitive->conventional (x sqrt2),BTE master (PhononDB/Carrete/npj/SciRep),,https://mdr.nims.go.jp/datasets/0ae95029-24af-4b2c-a790-eca8dc15388d,,PhononDB (Togo/NIMS MDR),https://mdr.nims.go.jp/datasets/0ae95029-24af-4b2c-a790-eca8dc15388d,"LTC-calc.log unit cell (PBEsol-relaxed), same file as kappa",mp-862631,True,stoichiometric,Ba2SbAu
Ba2SbAu,0.379,W/m/K,210.0,BTE,1,full BTE,1.0,,8.155821,225.0,Fm-3m,full Heusler (L2_1 / Cu2MnAl),,"[""Ba"", ""Ba"", ""Ba"", ""Ba"", ""Ba"", ""Ba"", ""Ba"", ""Ba"", ""Sb"", ""Sb"", ""Sb"", ""Sb"", ""Au"", ""Au"", ""Au"", ""Au""]","[[0.25, 0.25, 0.75], [0.25, 0.75, 0.75], [0.25, 0.75, 0.25], [0.25, 0.25, 0.25], [0.75, 0.25, 0.25], [0.75, 0.75, 0.25], [0.75, 0.75, 0.75], [0.75, 0.25, 0.75], [0.0, 0.0, 0.0], [0.0, 0.5, 0.5], [0.5, 0.0, 0.5], [0.5, 0.5, 0.0], [0.5, 0.0, 0.0], [0.5, 0.5, 0.5], [0.0, 0.0, 0.5], [0.0, 0.5, 0.0]]",A,primitive->conventional (x sqrt2),BTE master (PhononDB/Carrete/npj/SciRep),,https://mdr.nims.go.jp/datasets/0ae95029-24af-4b2c-a790-eca8dc15388d,,PhononDB (Togo/NIMS MDR),https://mdr.nims.go.jp/datasets/0ae95029-24af-4b2c-a790-eca8dc15388d,"LTC-calc.log unit cell (PBEsol-relaxed), same file as kappa",mp-862631,True,stoichiometric,Ba2SbAu
Ba2SbAu,0.363,W/m/K,220.0,BTE,1,full BTE,1.0,,8.155821,225.0,Fm-3m,full Heusler (L2_1 / Cu2MnAl),,"[""Ba"", ""Ba"", ""Ba"", ""Ba"", ""Ba"", ""Ba"", ""Ba"", ""Ba"", ""Sb"", ""Sb"", ""Sb"", ""Sb"", ""Au"", ""Au"", ""Au"", ""Au""]","[[0.25, 0.25, 0.75], [0.25, 0.75, 0.75], [0.25, 0.75, 0.25], [0.25, 0.25, 0.25], [0.75, 0.25, 0.25], [0.75, 0.75, 0.25], [0.75, 0.75, 0.75], [0.75, 0.25, 0.75], [0.0, 0.0, 0.0], [0.0, 0.5, 0.5], [0.5, 0.0, 0.5], [0.5, 0.5, 0.0], [0.5, 0.0, 0.0], [0.5, 0.5, 0.5], [0.0, 0.0, 0.5], [0.0, 0.5, 0.0]]",A,primitive->conventional (x sqrt2),BTE master (PhononDB/Carrete/npj/SciRep),,https://mdr.nims.go.jp/datasets/0ae95029-24af-4b2c-a790-eca8dc15388d,,PhononDB (Togo/NIMS MDR),https://mdr.nims.go.jp/datasets/0ae95029-24af-4b2c-a790-eca8dc15388d,"LTC-calc.log unit cell (PBEsol-relaxed), same file as kappa",mp-862631,True,stoichiometric,Ba2SbAu
Ba2SbAu,0.347,W/m/K,230.0,BTE,1,full BTE,1.0,,8.155821,225.0,Fm-3m,full Heusler (L2_1 / Cu2MnAl),,"[""Ba"", ""Ba"", ""Ba"", ""Ba"", ""Ba"", ""Ba"", ""Ba"", ""Ba"", ""Sb"", ""Sb"", ""Sb"", ""Sb"", ""Au"", ""Au"", ""Au"", ""Au""]","[[0.25, 0.25, 0.75], [0.25, 0.75, 0.75], [0.25, 0.75, 0.25], [0.25, 0.25, 0.25], [0.75, 0.25, 0.25], [0.75, 0.75, 0.25], [0.75, 0.75, 0.75], [0.75, 0.25, 0.75], [0.0, 0.0, 0.0], [0.0, 0.5, 0.5], [0.5, 0.0, 0.5], [0.5, 0.5, 0.0], [0.5, 0.0, 0.0], [0.5, 0.5, 0.5], [0.0, 0.0, 0.5], [0.0, 0.5, 0.0]]",A,primitive->conventional (x sqrt2),BTE master (PhononDB/Carrete/npj/SciRep),,https://mdr.nims.go.jp/datasets/0ae95029-24af-4b2c-a790-eca8dc15388d,,PhononDB (Togo/NIMS MDR),https://mdr.nims.go.jp/datasets/0ae95029-24af-4b2c-a790-eca8dc15388d,"LTC-calc.log unit cell (PBEsol-relaxed), same file as kappa",mp-862631,True,stoichiometric,Ba2SbAu
Ba2SbAu,0.333,W/m/K,240.0,BTE,1,full BTE,1.0,,8.155821,225.0,Fm-3m,full Heusler (L2_1 / Cu2MnAl),,"[""Ba"", ""Ba"", ""Ba"", ""Ba"", ""Ba"", ""Ba"", ""Ba"", ""Ba"", ""Sb"", ""Sb"", ""Sb"", ""Sb"", ""Au"", ""Au"", ""Au"", ""Au""]","[[0.25, 0.25, 0.75], [0.25, 0.75, 0.75], [0.25, 0.75, 0.25], [0.25, 0.25, 0.25], [0.75, 0.25, 0.25], [0.75, 0.75, 0.25], [0.75, 0.75, 0.75], [0.75, 0.25, 0.75], [0.0, 0.0, 0.0], [0.0, 0.5, 0.5], [0.5, 0.0, 0.5], [0.5, 0.5, 0.0], [0.5, 0.0, 0.0], [0.5, 0.5, 0.5], [0.0, 0.0, 0.5], [0.0, 0.5, 0.0]]",A,primitive->conventional (x sqrt2),BTE master (PhononDB/Carrete/npj/SciRep),,https://mdr.nims.go.jp/datasets/0ae95029-24af-4b2c-a790-eca8dc15388d,,PhononDB (Togo/NIMS MDR),https://mdr.nims.go.jp/datasets/0ae95029-24af-4b2c-a790-eca8dc15388d,"LTC-calc.log unit cell (PBEsol-relaxed), same file as kappa",mp-862631,True,stoichiometric,Ba2SbAu
Ba2SbAu,0.32,W/m/K,250.0,BTE,1,full BTE,1.0,,8.155821,225.0,Fm-3m,full Heusler (L2_1 / Cu2MnAl),,"[""Ba"", ""Ba"", ""Ba"", ""Ba"", ""Ba"", ""Ba"", ""Ba"", ""Ba"", ""Sb"", ""Sb"", ""Sb"", ""Sb"", ""Au"", ""Au"", ""Au"", ""Au""]","[[0.25, 0.25, 0.75], [0.25, 0.75, 0.75], [0.25, 0.75, 0.25], [0.25, 0.25, 0.25], [0.75, 0.25, 0.25], [0.75, 0.75, 0.25], [0.75, 0.75, 0.75], [0.75, 0.25, 0.75], [0.0, 0.0, 0.0], [0.0, 0.5, 0.5], [0.5, 0.0, 0.5], [0.5, 0.5, 0.0], [0.5, 0.0, 0.0], [0.5, 0.5, 0.5], [0.0, 0.0, 0.5], [0.0, 0.5, 0.0]]",A,primitive->conventional (x sqrt2),BTE master (PhononDB/Carrete/npj/SciRep),,https://mdr.nims.go.jp/datasets/0ae95029-24af-4b2c-a790-eca8dc15388d,,PhononDB (Togo/NIMS MDR),https://mdr.nims.go.jp/datasets/0ae95029-24af-4b2c-a790-eca8dc15388d,"LTC-calc.log unit cell (PBEsol-relaxed), same file as kappa",mp-862631,True,stoichiometric,Ba2SbAu
Ba2SbAu,0.308,W/m/K,260.0,BTE,1,full BTE,1.0,,8.155821,225.0,Fm-3m,full Heusler (L2_1 / Cu2MnAl),,"[""Ba"", ""Ba"", ""Ba"", ""Ba"", ""Ba"", ""Ba"", ""Ba"", ""Ba"", ""Sb"", ""Sb"", ""Sb"", ""Sb"", ""Au"", ""Au"", ""Au"", ""Au""]","[[0.25, 0.25, 0.75], [0.25, 0.75, 0.75], [0.25, 0.75, 0.25], [0.25, 0.25, 0.25], [0.75, 0.25, 0.25], [0.75, 0.75, 0.25], [0.75, 0.75, 0.75], [0.75, 0.25, 0.75], [0.0, 0.0, 0.0], [0.0, 0.5, 0.5], [0.5, 0.0, 0.5], [0.5, 0.5, 0.0], [0.5, 0.0, 0.0], [0.5, 0.5, 0.5], [0.0, 0.0, 0.5], [0.0, 0.5, 0.0]]",A,primitive->conventional (x sqrt2),BTE master (PhononDB/Carrete/npj/SciRep),,https://mdr.nims.go.jp/datasets/0ae95029-24af-4b2c-a790-eca8dc15388d,,PhononDB (Togo/NIMS MDR),https://mdr.nims.go.jp/datasets/0ae95029-24af-4b2c-a790-eca8dc15388d,"LTC-calc.log unit cell (PBEsol-relaxed), same file as kappa",mp-862631,True,stoichiometric,Ba2SbAu
Ba2SbAu,0.297,W/m/K,270.0,BTE,1,full BTE,1.0,,8.155821,225.0,Fm-3m,full Heusler (L2_1 / Cu2MnAl),,"[""Ba"", ""Ba"", ""Ba"", ""Ba"", ""Ba"", ""Ba"", ""Ba"", ""Ba"", ""Sb"", ""Sb"", ""Sb"", ""Sb"", ""Au"", ""Au"", ""Au"", ""Au""]","[[0.25, 0.25, 0.75], [0.25, 0.75, 0.75], [0.25, 0.75, 0.25], [0.25, 0.25, 0.25], [0.75, 0.25, 0.25], [0.75, 0.75, 0.25], [0.75, 0.75, 0.75], [0.75, 0.25, 0.75], [0.0, 0.0, 0.0], [0.0, 0.5, 0.5], [0.5, 0.0, 0.5], [0.5, 0.5, 0.0], [0.5, 0.0, 0.0], [0.5, 0.5, 0.5], [0.0, 0.0, 0.5], [0.0, 0.5, 0.0]]",A,primitive->conventional (x sqrt2),BTE master (PhononDB/Carrete/npj/SciRep),,https://mdr.nims.go.jp/datasets/0ae95029-24af-4b2c-a790-eca8dc15388d,,PhononDB (Togo/NIMS MDR),https://mdr.nims.go.jp/datasets/0ae95029-24af-4b2c-a790-eca8dc15388d,"LTC-calc.log unit cell (PBEsol-relaxed), same file as kappa",mp-862631,True,stoichiometric,Ba2SbAu
Ba2SbAu,0.287,W/m/K,280.0,BTE,1,full BTE,1.0,,8.155821,225.0,Fm-3m,full Heusler (L2_1 / Cu2MnAl),,"[""Ba"", ""Ba"", ""Ba"", ""Ba"", ""Ba"", ""Ba"", ""Ba"", ""Ba"", ""Sb"", ""Sb"", ""Sb"", ""Sb"", ""Au"", ""Au"", ""Au"", ""Au""]","[[0.25, 0.25, 0.75], [0.25, 0.75, 0.75], [0.25, 0.75, 0.25], [0.25, 0.25, 0.25], [0.75, 0.25, 0.25], [0.75, 0.75, 0.25], [0.75, 0.75, 0.75], [0.75, 0.25, 0.75], [0.0, 0.0, 0.0], [0.0, 0.5, 0.5], [0.5, 0.0, 0.5], [0.5, 0.5, 0.0], [0.5, 0.0, 0.0], [0.5, 0.5, 0.5], [0.0, 0.0, 0.5], [0.0, 0.5, 0.0]]",A,primitive->conventional (x sqrt2),BTE master (PhononDB/Carrete/npj/SciRep),,https://mdr.nims.go.jp/datasets/0ae95029-24af-4b2c-a790-eca8dc15388d,,PhononDB (Togo/NIMS MDR),https://mdr.nims.go.jp/datasets/0ae95029-24af-4b2c-a790-eca8dc15388d,"LTC-calc.log unit cell (PBEsol-relaxed), same file as kappa",mp-862631,True,stoichiometric,Ba2SbAu
Ba2SbAu,0.277,W/m/K,290.0,BTE,1,full BTE,1.0,,8.155821,225.0,Fm-3m,full Heusler (L2_1 / Cu2MnAl),,"[""Ba"", ""Ba"", ""Ba"", ""Ba"", ""Ba"", ""Ba"", ""Ba"", ""Ba"", ""Sb"", ""Sb"", ""Sb"", ""Sb"", ""Au"", ""Au"", ""Au"", ""Au""]","[[0.25, 0.25, 0.75], [0.25, 0.75, 0.75], [0.25, 0.75, 0.25], [0.25, 0.25, 0.25], [0.75, 0.25, 0.25], [0.75, 0.75, 0.25], [0.75, 0.75, 0.75], [0.75, 0.25, 0.75], [0.0, 0.0, 0.0], [0.0, 0.5, 0.5], [0.5, 0.0, 0.5], [0.5, 0.5, 0.0], [0.5, 0.0, 0.0], [0.5, 0.5, 0.5], [0.0, 0.0, 0.5], [0.0, 0.5, 0.0]]",A,primitive->conventional (x sqrt2),BTE master (PhononDB/Carrete/npj/SciRep),,https://mdr.nims.go.jp/datasets/0ae95029-24af-4b2c-a790-eca8dc15388d,,PhononDB (Togo/NIMS MDR),https://mdr.nims.go.jp/datasets/0ae95029-24af-4b2c-a790-eca8dc15388d,"LTC-calc.log unit cell (PBEsol-relaxed), same file as kappa",mp-862631,True,stoichiometric,Ba2SbAu
Ba2SbAu,0.268,W/m/K,300.0,BTE,1,full BTE,1.0,,8.155821,225.0,Fm-3m,full Heusler (L2_1 / Cu2MnAl),,"[""Ba"", ""Ba"", ""Ba"", ""Ba"", ""Ba"", ""Ba"", ""Ba"", ""Ba"", ""Sb"", ""Sb"", ""Sb"", ""Sb"", ""Au"", ""Au"", ""Au"", ""Au""]","[[0.25, 0.25, 0.75], [0.25, 0.75, 0.75], [0.25, 0.75, 0.25], [0.25, 0.25, 0.25], [0.75, 0.25, 0.25], [0.75, 0.75, 0.25], [0.75, 0.75, 0.75], [0.75, 0.25, 0.75], [0.0, 0.0, 0.0], [0.0, 0.5, 0.5], [0.5, 0.0, 0.5], [0.5, 0.5, 0.0], [0.5, 0.0, 0.0], [0.5, 0.5, 0.5], [0.0, 0.0, 0.5], [0.0, 0.5, 0.0]]",A,primitive->conventional (x sqrt2),BTE master (PhononDB/Carrete/npj/SciRep),,https://mdr.nims.go.jp/datasets/0ae95029-24af-4b2c-a790-eca8dc15388d,,PhononDB (Togo/NIMS MDR),https://mdr.nims.go.jp/datasets/0ae95029-24af-4b2c-a790-eca8dc15388d,"LTC-calc.log unit cell (PBEsol-relaxed), same file as kappa",mp-862631,True,stoichiometric,Ba2SbAu
Ba2SbAu,0.3719,W/m/K,300.0,"BTE (phono3py-class, Phonix auto-kappa)",1,full BTE,1.0,,8.155821,225.0,Fm-3m,full Heusler (L2_1 / Cu2MnAl),,"[""Ba"", ""Ba"", ""Ba"", ""Ba"", ""Ba"", ""Ba"", ""Ba"", ""Ba"", ""Sb"", ""Sb"", ""Sb"", ""Sb"", ""Au"", ""Au"", ""Au"", ""Au""]","[[0.25, 0.25, 0.75], [0.25, 0.75, 0.75], [0.25, 0.75, 0.25], [0.25, 0.25, 0.25], [0.75, 0.25, 0.25], [0.75, 0.75, 0.25], [0.75, 0.75, 0.75], [0.75, 0.25, 0.75], [0.0, 0.0, 0.0], [0.0, 0.5, 0.5], [0.5, 0.0, 0.5], [0.5, 0.5, 0.0], [0.5, 0.0, 0.0], [0.5, 0.5, 0.5], [0.0, 0.0, 0.5], [0.0, 0.5, 0.0]]",A,primitive->conventional (x sqrt2),Phonix (first-principles BTE),10.1038/s41524-026-02033-w,https://huggingface.co/datasets/phonix-db/phonix-summary,"phonix-summary, HF datasets-server",PhononDB (Togo/NIMS MDR),https://mdr.nims.go.jp/datasets/0ae95029-24af-4b2c-a790-eca8dc15388d,"LTC-calc.log unit cell (PBEsol-relaxed), same file as kappa",mp-862631,True,stoichiometric,Ba2SbAu
Ba2SbAu,0.259,W/m/K,310.0,BTE,1,full BTE,1.0,,8.155821,225.0,Fm-3m,full Heusler (L2_1 / Cu2MnAl),,"[""Ba"", ""Ba"", ""Ba"", ""Ba"", ""Ba"", ""Ba"", ""Ba"", ""Ba"", ""Sb"", ""Sb"", ""Sb"", ""Sb"", ""Au"", ""Au"", ""Au"", ""Au""]","[[0.25, 0.25, 0.75], [0.25, 0.75, 0.75], [0.25, 0.75, 0.25], [0.25, 0.25, 0.25], [0.75, 0.25, 0.25], [0.75, 0.75, 0.25], [0.75, 0.75, 0.75], [0.75, 0.25, 0.75], [0.0, 0.0, 0.0], [0.0, 0.5, 0.5], [0.5, 0.0, 0.5], [0.5, 0.5, 0.0], [0.5, 0.0, 0.0], [0.5, 0.5, 0.5], [0.0, 0.0, 0.5], [0.0, 0.5, 0.0]]",A,primitive->conventional (x sqrt2),BTE master (PhononDB/Carrete/npj/SciRep),,https://mdr.nims.go.jp/datasets/0ae95029-24af-4b2c-a790-eca8dc15388d,,PhononDB (Togo/NIMS MDR),https://mdr.nims.go.jp/datasets/0ae95029-24af-4b2c-a790-eca8dc15388d,"LTC-calc.log unit cell (PBEsol-relaxed), same file as kappa",mp-862631,True,stoichiometric,Ba2SbAu
Ba2SbAu,0.252,W/m/K,320.0,BTE,1,full BTE,1.0,,8.155821,225.0,Fm-3m,full Heusler (L2_1 / Cu2MnAl),,"[""Ba"", ""Ba"", ""Ba"", ""Ba"", ""Ba"", ""Ba"", ""Ba"", ""Ba"", ""Sb"", ""Sb"", ""Sb"", ""Sb"", ""Au"", ""Au"", ""Au"", ""Au""]","[[0.25, 0.25, 0.75], [0.25, 0.75, 0.75], [0.25, 0.75, 0.25], [0.25, 0.25, 0.25], [0.75, 0.25, 0.25], [0.75, 0.75, 0.25], [0.75, 0.75, 0.75], [0.75, 0.25, 0.75], [0.0, 0.0, 0.0], [0.0, 0.5, 0.5], [0.5, 0.0, 0.5], [0.5, 0.5, 0.0], [0.5, 0.0, 0.0], [0.5, 0.5, 0.5], [0.0, 0.0, 0.5], [0.0, 0.5, 0.0]]",A,primitive->conventional (x sqrt2),BTE master (PhononDB/Carrete/npj/SciRep),,https://mdr.nims.go.jp/datasets/0ae95029-24af-4b2c-a790-eca8dc15388d,,PhononDB (Togo/NIMS MDR),https://mdr.nims.go.jp/datasets/0ae95029-24af-4b2c-a790-eca8dc15388d,"LTC-calc.log unit cell (PBEsol-relaxed), same file as kappa",mp-862631,True,stoichiometric,Ba2SbAu
Ba2SbAu,0.244,W/m/K,330.0,BTE,1,full BTE,1.0,,8.155821,225.0,Fm-3m,full Heusler (L2_1 / Cu2MnAl),,"[""Ba"", ""Ba"", ""Ba"", ""Ba"", ""Ba"", ""Ba"", ""Ba"", ""Ba"", ""Sb"", ""Sb"", ""Sb"", ""Sb"", ""Au"", ""Au"", ""Au"", ""Au""]","[[0.25, 0.25, 0.75], [0.25, 0.75, 0.75], [0.25, 0.75, 0.25], [0.25, 0.25, 0.25], [0.75, 0.25, 0.25], [0.75, 0.75, 0.25], [0.75, 0.75, 0.75], [0.75, 0.25, 0.75], [0.0, 0.0, 0.0], [0.0, 0.5, 0.5], [0.5, 0.0, 0.5], [0.5, 0.5, 0.0], [0.5, 0.0, 0.0], [0.5, 0.5, 0.5], [0.0, 0.0, 0.5], [0.0, 0.5, 0.0]]",A,primitive->conventional (x sqrt2),BTE master (PhononDB/Carrete/npj/SciRep),,https://mdr.nims.go.jp/datasets/0ae95029-24af-4b2c-a790-eca8dc15388d,,PhononDB (Togo/NIMS MDR),https://mdr.nims.go.jp/datasets/0ae95029-24af-4b2c-a790-eca8dc15388d,"LTC-calc.log unit cell (PBEsol-relaxed), same file as kappa",mp-862631,True,stoichiometric,Ba2SbAu
Ba2SbAu,0.237,W/m/K,340.0,BTE,1,full BTE,1.0,,8.155821,225.0,Fm-3m,full Heusler (L2_1 / Cu2MnAl),,"[""Ba"", ""Ba"", ""Ba"", ""Ba"", ""Ba"", ""Ba"", ""Ba"", ""Ba"", ""Sb"", ""Sb"", ""Sb"", ""Sb"", ""Au"", ""Au"", ""Au"", ""Au""]","[[0.25, 0.25, 0.75], [0.25, 0.75, 0.75], [0.25, 0.75, 0.25], [0.25, 0.25, 0.25], [0.75, 0.25, 0.25], [0.75, 0.75, 0.25], [0.75, 0.75, 0.75], [0.75, 0.25, 0.75], [0.0, 0.0, 0.0], [0.0, 0.5, 0.5], [0.5, 0.0, 0.5], [0.5, 0.5, 0.0], [0.5, 0.0, 0.0], [0.5, 0.5, 0.5], [0.0, 0.0, 0.5], [0.0, 0.5, 0.0]]",A,primitive->conventional (x sqrt2),BTE master (PhononDB/Carrete/npj/SciRep),,https://mdr.nims.go.jp/datasets/0ae95029-24af-4b2c-a790-eca8dc15388d,,PhononDB (Togo/NIMS MDR),https://mdr.nims.go.jp/datasets/0ae95029-24af-4b2c-a790-eca8dc15388d,"LTC-calc.log unit cell (PBEsol-relaxed), same file as kappa",mp-862631,True,stoichiometric,Ba2SbAu
Ba2SbAu,0.23,W/m/K,350.0,BTE,1,full BTE,1.0,,8.155821,225.0,Fm-3m,full Heusler (L2_1 / Cu2MnAl),,"[""Ba"", ""Ba"", ""Ba"", ""Ba"", ""Ba"", ""Ba"", ""Ba"", ""Ba"", ""Sb"", ""Sb"", ""Sb"", ""Sb"", ""Au"", ""Au"", ""Au"", ""Au""]","[[0.25, 0.25, 0.75], [0.25, 0.75, 0.75], [0.25, 0.75, 0.25], [0.25, 0.25, 0.25], [0.75, 0.25, 0.25], [0.75, 0.75, 0.25], [0.75, 0.75, 0.75], [0.75, 0.25, 0.75], [0.0, 0.0, 0.0], [0.0, 0.5, 0.5], [0.5, 0.0, 0.5], [0.5, 0.5, 0.0], [0.5, 0.0, 0.0], [0.5, 0.5, 0.5], [0.0, 0.0, 0.5], [0.0, 0.5, 0.0]]",A,primitive->conventional (x sqrt2),BTE master (PhononDB/Carrete/npj/SciRep),,https://mdr.nims.go.jp/datasets/0ae95029-24af-4b2c-a790-eca8dc15388d,,PhononDB (Togo/NIMS MDR),https://mdr.nims.go.jp/datasets/0ae95029-24af-4b2c-a790-eca8dc15388d,"LTC-calc.log unit cell (PBEsol-relaxed), same file as kappa",mp-862631,True,stoichiometric,Ba2SbAu
Ba2SbAu,0.224,W/m/K,360.0,BTE,1,full BTE,1.0,,8.155821,225.0,Fm-3m,full Heusler (L2_1 / Cu2MnAl),,"[""Ba"", ""Ba"", ""Ba"", ""Ba"", ""Ba"", ""Ba"", ""Ba"", ""Ba"", ""Sb"", ""Sb"", ""Sb"", ""Sb"", ""Au"", ""Au"", ""Au"", ""Au""]","[[0.25, 0.25, 0.75], [0.25, 0.75, 0.75], [0.25, 0.75, 0.25], [0.25, 0.25, 0.25], [0.75, 0.25, 0.25], [0.75, 0.75, 0.25], [0.75, 0.75, 0.75], [0.75, 0.25, 0.75], [0.0, 0.0, 0.0], [0.0, 0.5, 0.5], [0.5, 0.0, 0.5], [0.5, 0.5, 0.0], [0.5, 0.0, 0.0], [0.5, 0.5, 0.5], [0.0, 0.0, 0.5], [0.0, 0.5, 0.0]]",A,primitive->conventional (x sqrt2),BTE master (PhononDB/Carrete/npj/SciRep),,https://mdr.nims.go.jp/datasets/0ae95029-24af-4b2c-a790-eca8dc15388d,,PhononDB (Togo/NIMS MDR),https://mdr.nims.go.jp/datasets/0ae95029-24af-4b2c-a790-eca8dc15388d,"LTC-calc.log unit cell (PBEsol-relaxed), same file as kappa",mp-862631,True,stoichiometric,Ba2SbAu
Ba2SbAu,0.218,W/m/K,370.0,BTE,1,full BTE,1.0,,8.155821,225.0,Fm-3m,full Heusler (L2_1 / Cu2MnAl),,"[""Ba"", ""Ba"", ""Ba"", ""Ba"", ""Ba"", ""Ba"", ""Ba"", ""Ba"", ""Sb"", ""Sb"", ""Sb"", ""Sb"", ""Au"", ""Au"", ""Au"", ""Au""]","[[0.25, 0.25, 0.75], [0.25, 0.75, 0.75], [0.25, 0.75, 0.25], [0.25, 0.25, 0.25], [0.75, 0.25, 0.25], [0.75, 0.75, 0.25], [0.75, 0.75, 0.75], [0.75, 0.25, 0.75], [0.0, 0.0, 0.0], [0.0, 0.5, 0.5], [0.5, 0.0, 0.5], [0.5, 0.5, 0.0], [0.5, 0.0, 0.0], [0.5, 0.5, 0.5], [0.0, 0.0, 0.5], [0.0, 0.5, 0.0]]",A,primitive->conventional (x sqrt2),BTE master (PhononDB/Carrete/npj/SciRep),,https://mdr.nims.go.jp/datasets/0ae95029-24af-4b2c-a790-eca8dc15388d,,PhononDB (Togo/NIMS MDR),https://mdr.nims.go.jp/datasets/0ae95029-24af-4b2c-a790-eca8dc15388d,"LTC-calc.log unit cell (PBEsol-relaxed), same file as kappa",mp-862631,True,stoichiometric,Ba2SbAu
Ba2SbAu,0.212,W/m/K,380.0,BTE,1,full BTE,1.0,,8.155821,225.0,Fm-3m,full Heusler (L2_1 / Cu2MnAl),,"[""Ba"", ""Ba"", ""Ba"", ""Ba"", ""Ba"", ""Ba"", ""Ba"", ""Ba"", ""Sb"", ""Sb"", ""Sb"", ""Sb"", ""Au"", ""Au"", ""Au"", ""Au""]","[[0.25, 0.25, 0.75], [0.25, 0.75, 0.75], [0.25, 0.75, 0.25], [0.25, 0.25, 0.25], [0.75, 0.25, 0.25], [0.75, 0.75, 0.25], [0.75, 0.75, 0.75], [0.75, 0.25, 0.75], [0.0, 0.0, 0.0], [0.0, 0.5, 0.5], [0.5, 0.0, 0.5], [0.5, 0.5, 0.0], [0.5, 0.0, 0.0], [0.5, 0.5, 0.5], [0.0, 0.0, 0.5], [0.0, 0.5, 0.0]]",A,primitive->conventional (x sqrt2),BTE master (PhononDB/Carrete/npj/SciRep),,https://mdr.nims.go.jp/datasets/0ae95029-24af-4b2c-a790-eca8dc15388d,,PhononDB (Togo/NIMS MDR),https://mdr.nims.go.jp/datasets/0ae95029-24af-4b2c-a790-eca8dc15388d,"LTC-calc.log unit cell (PBEsol-relaxed), same file as kappa",mp-862631,True,stoichiometric,Ba2SbAu
Ba2SbAu,0.207,W/m/K,390.0,BTE,1,full BTE,1.0,,8.155821,225.0,Fm-3m,full Heusler (L2_1 / Cu2MnAl),,"[""Ba"", ""Ba"", ""Ba"", ""Ba"", ""Ba"", ""Ba"", ""Ba"", ""Ba"", ""Sb"", ""Sb"", ""Sb"", ""Sb"", ""Au"", ""Au"", ""Au"", ""Au""]","[[0.25, 0.25, 0.75], [0.25, 0.75, 0.75], [0.25, 0.75, 0.25], [0.25, 0.25, 0.25], [0.75, 0.25, 0.25], [0.75, 0.75, 0.25], [0.75, 0.75, 0.75], [0.75, 0.25, 0.75], [0.0, 0.0, 0.0], [0.0, 0.5, 0.5], [0.5, 0.0, 0.5], [0.5, 0.5, 0.0], [0.5, 0.0, 0.0], [0.5, 0.5, 0.5], [0.0, 0.0, 0.5], [0.0, 0.5, 0.0]]",A,primitive->conventional (x sqrt2),BTE master (PhononDB/Carrete/npj/SciRep),,https://mdr.nims.go.jp/datasets/0ae95029-24af-4b2c-a790-eca8dc15388d,,PhononDB (Togo/NIMS MDR),https://mdr.nims.go.jp/datasets/0ae95029-24af-4b2c-a790-eca8dc15388d,"LTC-calc.log unit cell (PBEsol-relaxed), same file as kappa",mp-862631,True,stoichiometric,Ba2SbAu
Ba2SbAu,0.202,W/m/K,400.0,BTE,1,full BTE,1.0,,8.155821,225.0,Fm-3m,full Heusler (L2_1 / Cu2MnAl),,"[""Ba"", ""Ba"", ""Ba"", ""Ba"", ""Ba"", ""Ba"", ""Ba"", ""Ba"", ""Sb"", ""Sb"", ""Sb"", ""Sb"", ""Au"", ""Au"", ""Au"", ""Au""]","[[0.25, 0.25, 0.75], [0.25, 0.75, 0.75], [0.25, 0.75, 0.25], [0.25, 0.25, 0.25], [0.75, 0.25, 0.25], [0.75, 0.75, 0.25], [0.75, 0.75, 0.75], [0.75, 0.25, 0.75], [0.0, 0.0, 0.0], [0.0, 0.5, 0.5], [0.5, 0.0, 0.5], [0.5, 0.5, 0.0], [0.5, 0.0, 0.0], [0.5, 0.5, 0.5], [0.0, 0.0, 0.5], [0.0, 0.5, 0.0]]",A,primitive->conventional (x sqrt2),BTE master (PhononDB/Carrete/npj/SciRep),,https://mdr.nims.go.jp/datasets/0ae95029-24af-4b2c-a790-eca8dc15388d,,PhononDB (Togo/NIMS MDR),https://mdr.nims.go.jp/datasets/0ae95029-24af-4b2c-a790-eca8dc15388d,"LTC-calc.log unit cell (PBEsol-relaxed), same file as kappa",mp-862631,True,stoichiometric,Ba2SbAu
Ba2SbAu,0.197,W/m/K,410.0,BTE,1,full BTE,1.0,,8.155821,225.0,Fm-3m,full Heusler (L2_1 / Cu2MnAl),,"[""Ba"", ""Ba"", ""Ba"", ""Ba"", ""Ba"", ""Ba"", ""Ba"", ""Ba"", ""Sb"", ""Sb"", ""Sb"", ""Sb"", ""Au"", ""Au"", ""Au"", ""Au""]","[[0.25, 0.25, 0.75], [0.25, 0.75, 0.75], [0.25, 0.75, 0.25], [0.25, 0.25, 0.25], [0.75, 0.25, 0.25], [0.75, 0.75, 0.25], [0.75, 0.75, 0.75], [0.75, 0.25, 0.75], [0.0, 0.0, 0.0], [0.0, 0.5, 0.5], [0.5, 0.0, 0.5], [0.5, 0.5, 0.0], [0.5, 0.0, 0.0], [0.5, 0.5, 0.5], [0.0, 0.0, 0.5], [0.0, 0.5, 0.0]]",A,primitive->conventional (x sqrt2),BTE master (PhononDB/Carrete/npj/SciRep),,https://mdr.nims.go.jp/datasets/0ae95029-24af-4b2c-a790-eca8dc15388d,,PhononDB (Togo/NIMS MDR),https://mdr.nims.go.jp/datasets/0ae95029-24af-4b2c-a790-eca8dc15388d,"LTC-calc.log unit cell (PBEsol-relaxed), same file as kappa",mp-862631,True,stoichiometric,Ba2SbAu
Ba2SbAu,0.192,W/m/K,420.0,BTE,1,full BTE,1.0,,8.155821,225.0,Fm-3m,full Heusler (L2_1 / Cu2MnAl),,"[""Ba"", ""Ba"", ""Ba"", ""Ba"", ""Ba"", ""Ba"", ""Ba"", ""Ba"", ""Sb"", ""Sb"", ""Sb"", ""Sb"", ""Au"", ""Au"", ""Au"", ""Au""]","[[0.25, 0.25, 0.75], [0.25, 0.75, 0.75], [0.25, 0.75, 0.25], [0.25, 0.25, 0.25], [0.75, 0.25, 0.25], [0.75, 0.75, 0.25], [0.75, 0.75, 0.75], [0.75, 0.25, 0.75], [0.0, 0.0, 0.0], [0.0, 0.5, 0.5], [0.5, 0.0, 0.5], [0.5, 0.5, 0.0], [0.5, 0.0, 0.0], [0.5, 0.5, 0.5], [0.0, 0.0, 0.5], [0.0, 0.5, 0.0]]",A,primitive->conventional (x sqrt2),BTE master (PhononDB/Carrete/npj/SciRep),,https://mdr.nims.go.jp/datasets/0ae95029-24af-4b2c-a790-eca8dc15388d,,PhononDB (Togo/NIMS MDR),https://mdr.nims.go.jp/datasets/0ae95029-24af-4b2c-a790-eca8dc15388d,"LTC-calc.log unit cell (PBEsol-relaxed), same file as kappa",mp-862631,True,stoichiometric,Ba2SbAu
Ba2SbAu,0.188,W/m/K,430.0,BTE,1,full BTE,1.0,,8.155821,225.0,Fm-3m,full Heusler (L2_1 / Cu2MnAl),,"[""Ba"", ""Ba"", ""Ba"", ""Ba"", ""Ba"", ""Ba"", ""Ba"", ""Ba"", ""Sb"", ""Sb"", ""Sb"", ""Sb"", ""Au"", ""Au"", ""Au"", ""Au""]","[[0.25, 0.25, 0.75], [0.25, 0.75, 0.75], [0.25, 0.75, 0.25], [0.25, 0.25, 0.25], [0.75, 0.25, 0.25], [0.75, 0.75, 0.25], [0.75, 0.75, 0.75], [0.75, 0.25, 0.75], [0.0, 0.0, 0.0], [0.0, 0.5, 0.5], [0.5, 0.0, 0.5], [0.5, 0.5, 0.0], [0.5, 0.0, 0.0], [0.5, 0.5, 0.5], [0.0, 0.0, 0.5], [0.0, 0.5, 0.0]]",A,primitive->conventional (x sqrt2),BTE master (PhononDB/Carrete/npj/SciRep),,https://mdr.nims.go.jp/datasets/0ae95029-24af-4b2c-a790-eca8dc15388d,,PhononDB (Togo/NIMS MDR),https://mdr.nims.go.jp/datasets/0ae95029-24af-4b2c-a790-eca8dc15388d,"LTC-calc.log unit cell (PBEsol-relaxed), same file as kappa",mp-862631,True,stoichiometric,Ba2SbAu
Ba2SbAu,0.184,W/m/K,440.0,BTE,1,full BTE,1.0,,8.155821,225.0,Fm-3m,full Heusler (L2_1 / Cu2MnAl),,"[""Ba"", ""Ba"", ""Ba"", ""Ba"", ""Ba"", ""Ba"", ""Ba"", ""Ba"", ""Sb"", ""Sb"", ""Sb"", ""Sb"", ""Au"", ""Au"", ""Au"", ""Au""]","[[0.25, 0.25, 0.75], [0.25, 0.75, 0.75], [0.25, 0.75, 0.25], [0.25, 0.25, 0.25], [0.75, 0.25, 0.25], [0.75, 0.75, 0.25], [0.75, 0.75, 0.75], [0.75, 0.25, 0.75], [0.0, 0.0, 0.0], [0.0, 0.5, 0.5], [0.5, 0.0, 0.5], [0.5, 0.5, 0.0], [0.5, 0.0, 0.0], [0.5, 0.5, 0.5], [0.0, 0.0, 0.5], [0.0, 0.5, 0.0]]",A,primitive->conventional (x sqrt2),BTE master (PhononDB/Carrete/npj/SciRep),,https://mdr.nims.go.jp/datasets/0ae95029-24af-4b2c-a790-eca8dc15388d,,PhononDB (Togo/NIMS MDR),https://mdr.nims.go.jp/datasets/0ae95029-24af-4b2c-a790-eca8dc15388d,"LTC-calc.log unit cell (PBEsol-relaxed), same file as kappa",mp-862631,True,stoichiometric,Ba2SbAu
Ba2SbAu,0.18,W/m/K,450.0,BTE,1,full BTE,1.0,,8.155821,225.0,Fm-3m,full Heusler (L2_1 / Cu2MnAl),,"[""Ba"", ""Ba"", ""Ba"", ""Ba"", ""Ba"", ""Ba"", ""Ba"", ""Ba"", ""Sb"", ""Sb"", ""Sb"", ""Sb"", ""Au"", ""Au"", ""Au"", ""Au""]","[[0.25, 0.25, 0.75], [0.25, 0.75, 0.75], [0.25, 0.75, 0.25], [0.25, 0.25, 0.25], [0.75, 0.25, 0.25], [0.75, 0.75, 0.25], [0.75, 0.75, 0.75], [0.75, 0.25, 0.75], [0.0, 0.0, 0.0], [0.0, 0.5, 0.5], [0.5, 0.0, 0.5], [0.5, 0.5, 0.0], [0.5, 0.0, 0.0], [0.5, 0.5, 0.5], [0.0, 0.0, 0.5], [0.0, 0.5, 0.0]]",A,primitive->conventional (x sqrt2),BTE master (PhononDB/Carrete/npj/SciRep),,https://mdr.nims.go.jp/datasets/0ae95029-24af-4b2c-a790-eca8dc15388d,,PhononDB (Togo/NIMS MDR),https://mdr.nims.go.jp/datasets/0ae95029-24af-4b2c-a790-eca8dc15388d,"LTC-calc.log unit cell (PBEsol-relaxed), same file as kappa",mp-862631,True,stoichiometric,Ba2SbAu
Ba2SbAu,0.176,W/m/K,460.0,BTE,1,full BTE,1.0,,8.155821,225.0,Fm-3m,full Heusler (L2_1 / Cu2MnAl),,"[""Ba"", ""Ba"", ""Ba"", ""Ba"", ""Ba"", ""Ba"", ""Ba"", ""Ba"", ""Sb"", ""Sb"", ""Sb"", ""Sb"", ""Au"", ""Au"", ""Au"", ""Au""]","[[0.25, 0.25, 0.75], [0.25, 0.75, 0.75], [0.25, 0.75, 0.25], [0.25, 0.25, 0.25], [0.75, 0.25, 0.25], [0.75, 0.75, 0.25], [0.75, 0.75, 0.75], [0.75, 0.25, 0.75], [0.0, 0.0, 0.0], [0.0, 0.5, 0.5], [0.5, 0.0, 0.5], [0.5, 0.5, 0.0], [0.5, 0.0, 0.0], [0.5, 0.5, 0.5], [0.0, 0.0, 0.5], [0.0, 0.5, 0.0]]",A,primitive->conventional (x sqrt2),BTE master (PhononDB/Carrete/npj/SciRep),,https://mdr.nims.go.jp/datasets/0ae95029-24af-4b2c-a790-eca8dc15388d,,PhononDB (Togo/NIMS MDR),https://mdr.nims.go.jp/datasets/0ae95029-24af-4b2c-a790-eca8dc15388d,"LTC-calc.log unit cell (PBEsol-relaxed), same file as kappa",mp-862631,True,stoichiometric,Ba2SbAu
Ba2SbAu,0.172,W/m/K,470.0,BTE,1,full BTE,1.0,,8.155821,225.0,Fm-3m,full Heusler (L2_1 / Cu2MnAl),,"[""Ba"", ""Ba"", ""Ba"", ""Ba"", ""Ba"", ""Ba"", ""Ba"", ""Ba"", ""Sb"", ""Sb"", ""Sb"", ""Sb"", ""Au"", ""Au"", ""Au"", ""Au""]","[[0.25, 0.25, 0.75], [0.25, 0.75, 0.75], [0.25, 0.75, 0.25], [0.25, 0.25, 0.25], [0.75, 0.25, 0.25], [0.75, 0.75, 0.25], [0.75, 0.75, 0.75], [0.75, 0.25, 0.75], [0.0, 0.0, 0.0], [0.0, 0.5, 0.5], [0.5, 0.0, 0.5], [0.5, 0.5, 0.0], [0.5, 0.0, 0.0], [0.5, 0.5, 0.5], [0.0, 0.0, 0.5], [0.0, 0.5, 0.0]]",A,primitive->conventional (x sqrt2),BTE master (PhononDB/Carrete/npj/SciRep),,https://mdr.nims.go.jp/datasets/0ae95029-24af-4b2c-a790-eca8dc15388d,,PhononDB (Togo/NIMS MDR),https://mdr.nims.go.jp/datasets/0ae95029-24af-4b2c-a790-eca8dc15388d,"LTC-calc.log unit cell (PBEsol-relaxed), same file as kappa",mp-862631,True,stoichiometric,Ba2SbAu
Ba2SbAu,0.168,W/m/K,480.0,BTE,1,full BTE,1.0,,8.155821,225.0,Fm-3m,full Heusler (L2_1 / Cu2MnAl),,"[""Ba"", ""Ba"", ""Ba"", ""Ba"", ""Ba"", ""Ba"", ""Ba"", ""Ba"", ""Sb"", ""Sb"", ""Sb"", ""Sb"", ""Au"", ""Au"", ""Au"", ""Au""]","[[0.25, 0.25, 0.75], [0.25, 0.75, 0.75], [0.25, 0.75, 0.25], [0.25, 0.25, 0.25], [0.75, 0.25, 0.25], [0.75, 0.75, 0.25], [0.75, 0.75, 0.75], [0.75, 0.25, 0.75], [0.0, 0.0, 0.0], [0.0, 0.5, 0.5], [0.5, 0.0, 0.5], [0.5, 0.5, 0.0], [0.5, 0.0, 0.0], [0.5, 0.5, 0.5], [0.0, 0.0, 0.5], [0.0, 0.5, 0.0]]",A,primitive->conventional (x sqrt2),BTE master (PhononDB/Carrete/npj/SciRep),,https://mdr.nims.go.jp/datasets/0ae95029-24af-4b2c-a790-eca8dc15388d,,PhononDB (Togo/NIMS MDR),https://mdr.nims.go.jp/datasets/0ae95029-24af-4b2c-a790-eca8dc15388d,"LTC-calc.log unit cell (PBEsol-relaxed), same file as kappa",mp-862631,True,stoichiometric,Ba2SbAu
Ba2SbAu,0.165,W/m/K,490.0,BTE,1,full BTE,1.0,,8.155821,225.0,Fm-3m,full Heusler (L2_1 / Cu2MnAl),,"[""Ba"", ""Ba"", ""Ba"", ""Ba"", ""Ba"", ""Ba"", ""Ba"", ""Ba"", ""Sb"", ""Sb"", ""Sb"", ""Sb"", ""Au"", ""Au"", ""Au"", ""Au""]","[[0.25, 0.25, 0.75], [0.25, 0.75, 0.75], [0.25, 0.75, 0.25], [0.25, 0.25, 0.25], [0.75, 0.25, 0.25], [0.75, 0.75, 0.25], [0.75, 0.75, 0.75], [0.75, 0.25, 0.75], [0.0, 0.0, 0.0], [0.0, 0.5, 0.5], [0.5, 0.0, 0.5], [0.5, 0.5, 0.0], [0.5, 0.0, 0.0], [0.5, 0.5, 0.5], [0.0, 0.0, 0.5], [0.0, 0.5, 0.0]]",A,primitive->conventional (x sqrt2),BTE master (PhononDB/Carrete/npj/SciRep),,https://mdr.nims.go.jp/datasets/0ae95029-24af-4b2c-a790-eca8dc15388d,,PhononDB (Togo/NIMS MDR),https://mdr.nims.go.jp/datasets/0ae95029-24af-4b2c-a790-eca8dc15388d,"LTC-calc.log unit cell (PBEsol-relaxed), same file as kappa",mp-862631,True,stoichiometric,Ba2SbAu
Ba2SbAu,0.162,W/m/K,500.0,BTE,1,full BTE,1.0,,8.155821,225.0,Fm-3m,full Heusler (L2_1 / Cu2MnAl),,"[""Ba"", ""Ba"", ""Ba"", ""Ba"", ""Ba"", ""Ba"", ""Ba"", ""Ba"", ""Sb"", ""Sb"", ""Sb"", ""Sb"", ""Au"", ""Au"", ""Au"", ""Au""]","[[0.25, 0.25, 0.75], [0.25, 0.75, 0.75], [0.25, 0.75, 0.25], [0.25, 0.25, 0.25], [0.75, 0.25, 0.25], [0.75, 0.75, 0.25], [0.75, 0.75, 0.75], [0.75, 0.25, 0.75], [0.0, 0.0, 0.0], [0.0, 0.5, 0.5], [0.5, 0.0, 0.5], [0.5, 0.5, 0.0], [0.5, 0.0, 0.0], [0.5, 0.5, 0.5], [0.0, 0.0, 0.5], [0.0, 0.5, 0.0]]",A,primitive->conventional (x sqrt2),BTE master (PhononDB/Carrete/npj/SciRep),,https://mdr.nims.go.jp/datasets/0ae95029-24af-4b2c-a790-eca8dc15388d,,PhononDB (Togo/NIMS MDR),https://mdr.nims.go.jp/datasets/0ae95029-24af-4b2c-a790-eca8dc15388d,"LTC-calc.log unit cell (PBEsol-relaxed), same file as kappa",mp-862631,True,stoichiometric,Ba2SbAu
Ba2SbAu,0.159,W/m/K,510.0,BTE,1,full BTE,1.0,,8.155821,225.0,Fm-3m,full Heusler (L2_1 / Cu2MnAl),,"[""Ba"", ""Ba"", ""Ba"", ""Ba"", ""Ba"", ""Ba"", ""Ba"", ""Ba"", ""Sb"", ""Sb"", ""Sb"", ""Sb"", ""Au"", ""Au"", ""Au"", ""Au""]","[[0.25, 0.25, 0.75], [0.25, 0.75, 0.75], [0.25, 0.75, 0.25], [0.25, 0.25, 0.25], [0.75, 0.25, 0.25], [0.75, 0.75, 0.25], [0.75, 0.75, 0.75], [0.75, 0.25, 0.75], [0.0, 0.0, 0.0], [0.0, 0.5, 0.5], [0.5, 0.0, 0.5], [0.5, 0.5, 0.0], [0.5, 0.0, 0.0], [0.5, 0.5, 0.5], [0.0, 0.0, 0.5], [0.0, 0.5, 0.0]]",A,primitive->conventional (x sqrt2),BTE master (PhononDB/Carrete/npj/SciRep),,https://mdr.nims.go.jp/datasets/0ae95029-24af-4b2c-a790-eca8dc15388d,,PhononDB (Togo/NIMS MDR),https://mdr.nims.go.jp/datasets/0ae95029-24af-4b2c-a790-eca8dc15388d,"LTC-calc.log unit cell (PBEsol-relaxed), same file as kappa",mp-862631,True,stoichiometric,Ba2SbAu
