Repository: Shivamrandive747/Thermalconductivity_prediction

# Calibrating first-principles lattice thermal conductivity to experiment

**A curated half-Heusler dataset and a validated transfer function.**

Published first-principles transport calculations of lattice thermal conductivity exceed what
laboratories measure for the same compound by a **median factor of 1.55**. That offset is regular
enough to be removed in closed form:

$$\kappa_L^{\mathrm{expt}}(T) \;=\; \kappa_L^{\mathrm{BTE}}(T)\;\min\!\left[c\left(\tfrac{T}{300}\right)^{p},\,1\right],
\qquad c = 0.51,\quad p = 0.80$$

Inside a domain of applicability declared before the validation set was scored, this places

File: data/Target_Materials/HEUSLER_KAPPA_TRAINING_SET.csv (part 87 of 192)
formula,kappa_L,kappa_units,temperature_K,method,method_tier,tier_name,weight,kappa_basis,struct_a_A,struct_spacegroup,struct_sg_symbol,struct_prototype,struct_site_ordering,struct_species,struct_frac_coords,struct_grade,lattice_convention,source,source_doi,source_url,source_location,struct_source,struct_source_url,struct_source_detail,struct_id,struct_same_paper_as_kappa,stoichiometry,parent_formula
Ba2SbAu,0.084,W/m/K,970.0,BTE,1,full BTE,1.0,,8.155821,225.0,Fm-3m,full Heusler (L2_1 / Cu2MnAl),,"[""Ba"", ""Ba"", ""Ba"", ""Ba"", ""Ba"", ""Ba"", ""Ba"", ""Ba"", ""Sb"", ""Sb"", ""Sb"", ""Sb"", ""Au"", ""Au"", ""Au"", ""Au""]","[[0.25, 0.25, 0.75], [0.25, 0.75, 0.75], [0.25, 0.75, 0.25], [0.25, 0.25, 0.25], [0.75, 0.25, 0.25], [0.75, 0.75, 0.25], [0.75, 0.75, 0.75], [0.75, 0.25, 0.75], [0.0, 0.0, 0.0], [0.0, 0.5, 0.5], [0.5, 0.0, 0.5], [0.5, 0.5, 0.0], [0.5, 0.0, 0.0], [0.5, 0.5, 0.5], [0.0, 0.0, 0.5], [0.0, 0.5, 0.0]]",A,primitive->conventional (x sqrt2),BTE master (PhononDB/Carrete/npj/SciRep),,https://mdr.nims.go.jp/datasets/0ae95029-24af-4b2c-a790-eca8dc15388d,,PhononDB (Togo/NIMS MDR),https://mdr.nims.go.jp/datasets/0ae95029-24af-4b2c-a790-eca8dc15388d,"LTC-calc.log unit cell (PBEsol-relaxed), same file as kappa",mp-862631,True,stoichiometric,Ba2SbAu
Ba2SbAu,0.083,W/m/K,980.0,BTE,1,full BTE,1.0,,8.155821,225.0,Fm-3m,full Heusler (L2_1 / Cu2MnAl),,"[""Ba"", ""Ba"", ""Ba"", ""Ba"", ""Ba"", ""Ba"", ""Ba"", ""Ba"", ""Sb"", ""Sb"", ""Sb"", ""Sb"", ""Au"", ""Au"", ""Au"", ""Au""]","[[0.25, 0.25, 0.75], [0.25, 0.75, 0.75], [0.25, 0.75, 0.25], [0.25, 0.25, 0.25], [0.75, 0.25, 0.25], [0.75, 0.75, 0.25], [0.75, 0.75, 0.75], [0.75, 0.25, 0.75], [0.0, 0.0, 0.0], [0.0, 0.5, 0.5], [0.5, 0.0, 0.5], [0.5, 0.5, 0.0], [0.5, 0.0, 0.0], [0.5, 0.5, 0.5], [0.0, 0.0, 0.5], [0.0, 0.5, 0.0]]",A,primitive->conventional (x sqrt2),BTE master (PhononDB/Carrete/npj/SciRep),,https://mdr.nims.go.jp/datasets/0ae95029-24af-4b2c-a790-eca8dc15388d,,PhononDB (Togo/NIMS MDR),https://mdr.nims.go.jp/datasets/0ae95029-24af-4b2c-a790-eca8dc15388d,"LTC-calc.log unit cell (PBEsol-relaxed), same file as kappa",mp-862631,True,stoichiometric,Ba2SbAu
Ba2SbAu,0.082,W/m/K,990.0,BTE,1,full BTE,1.0,,8.155821,225.0,Fm-3m,full Heusler (L2_1 / Cu2MnAl),,"[""Ba"", ""Ba"", ""Ba"", ""Ba"", ""Ba"", ""Ba"", ""Ba"", ""Ba"", ""Sb"", ""Sb"", ""Sb"", ""Sb"", ""Au"", ""Au"", ""Au"", ""Au""]","[[0.25, 0.25, 0.75], [0.25, 0.75, 0.75], [0.25, 0.75, 0.25], [0.25, 0.25, 0.25], [0.75, 0.25, 0.25], [0.75, 0.75, 0.25], [0.75, 0.75, 0.75], [0.75, 0.25, 0.75], [0.0, 0.0, 0.0], [0.0, 0.5, 0.5], [0.5, 0.0, 0.5], [0.5, 0.5, 0.0], [0.5, 0.0, 0.0], [0.5, 0.5, 0.5], [0.0, 0.0, 0.5], [0.0, 0.5, 0.0]]",A,primitive->conventional (x sqrt2),BTE master (PhononDB/Carrete/npj/SciRep),,https://mdr.nims.go.jp/datasets/0ae95029-24af-4b2c-a790-eca8dc15388d,,PhononDB (Togo/NIMS MDR),https://mdr.nims.go.jp/datasets/0ae95029-24af-4b2c-a790-eca8dc15388d,"LTC-calc.log unit cell (PBEsol-relaxed), same file as kappa",mp-862631,True,stoichiometric,Ba2SbAu
Ba2SbAu,0.081,W/m/K,1000.0,BTE,1,full BTE,1.0,,8.155821,225.0,Fm-3m,full Heusler (L2_1 / Cu2MnAl),,"[""Ba"", ""Ba"", ""Ba"", ""Ba"", ""Ba"", ""Ba"", ""Ba"", ""Ba"", ""Sb"", ""Sb"", ""Sb"", ""Sb"", ""Au"", ""Au"", ""Au"", ""Au""]","[[0.25, 0.25, 0.75], [0.25, 0.75, 0.75], [0.25, 0.75, 0.25], [0.25, 0.25, 0.25], [0.75, 0.25, 0.25], [0.75, 0.75, 0.25], [0.75, 0.75, 0.75], [0.75, 0.25, 0.75], [0.0, 0.0, 0.0], [0.0, 0.5, 0.5], [0.5, 0.0, 0.5], [0.5, 0.5, 0.0], [0.5, 0.0, 0.0], [0.5, 0.5, 0.5], [0.0, 0.0, 0.5], [0.0, 0.5, 0.0]]",A,primitive->conventional (x sqrt2),BTE master (PhononDB/Carrete/npj/SciRep),,https://mdr.nims.go.jp/datasets/0ae95029-24af-4b2c-a790-eca8dc15388d,,PhononDB (Togo/NIMS MDR),https://mdr.nims.go.jp/datasets/0ae95029-24af-4b2c-a790-eca8dc15388d,"LTC-calc.log unit cell (PBEsol-relaxed), same file as kappa",mp-862631,True,stoichiometric,Ba2SbAu
BaBrCl,1.3929,W/m/K,300.0,"BTE (phono3py-class, Phonix auto-kappa)",1,full BTE,1.0,,7.32,216.0,F-43m,half Heusler (C1_b / MgAgAs),CAB,,,B,conventional,Phonix (first-principles BTE),10.1038/s41524-026-02033-w,https://huggingface.co/datasets/phonix-db/phonix-summary,"phonix-summary, HF datasets-server",repository mining,https://github.com/AMRL-2018/MachineLearning_Half_Heusler/blob/master/data/halfHeusler.csv,"alatt column (AFLOW T0003 half-Heusler relaxed lattice constant, same table as kappa)",AMRL-2018/MachineLearning_Half_Heusler data/halfHeusler.csv | AFLOW Ba1Br1Cl1.T0003.CAB,True,stoichiometric,BaBrCl
BaNaSb,2.17,W/m/K,300.0,BTE,1,full BTE,1.0,,7.96,216.0,F-43m,C1b,Ba/Na/Sb,"[""Ba"", ""Na"", ""Sb""]","[[0, 0, 0], [0.5, 0.5, 0.5], [0.25, 0.25, 0.25]]",A,conventional,BTE master (PhononDB/Carrete/npj/SciRep),10.1038/s41598-021-92030-4,https://www.nature.com/articles/s41598-021-92030-4#MOESM1,,Sci.Rep. 11:13809 (2021) Table S1,https://www.nature.com/articles/s41598-021-92030-4#MOESM1,"Table S1 (DFT-optimized lattice parameter + lowest-energy site assignment), same table as kappa",mp-961774,True,stoichiometric,BaNaSb
BaNaSb,2.17,W/m/K,300.0,Phono3py,1,full BTE,1.0,,7.96,216.0,F-43m,C1b,Ba/Na/Sb,"[""Ba"", ""Na"", ""Sb""]","[[0, 0, 0], [0.5, 0.5, 0.5], [0.25, 0.25, 0.25]]",A,conventional,"paper mining (PDF, batch 2)",arxiv:2010.12467v1,,Table S1,Sci.Rep. 11:13809 (2021) Table S1,https://www.nature.com/articles/s41598-021-92030-4#MOESM1,"Table S1 (DFT-optimized lattice parameter + lowest-energy site assignment), same table as kappa",mp-961774,True,stoichiometric,BaNaSb
BaNaSb,1.3,W/m/K,300.0,Phono3py (LBTE),1,full BTE,1.0,,7.96,216.0,F-43m,C1b,Ba/Na/Sb,"[""Ba"", ""Na"", ""Sb""]","[[0, 0, 0], [0.5, 0.5, 0.5], [0.25, 0.25, 0.25]]",A,conventional,"paper mining (PDF, batch 2)",arxiv:2306.07751v1,,page 4,Sci.Rep. 11:13809 (2021) Table S1,https://www.nature.com/articles/s41598-021-92030-4#MOESM1,"Table S1 (DFT-optimized lattice parameter + lowest-energy site assignment), same table as kappa",mp-961774,True,stoichiometric,BaNaSb
BaNaSb,0.4,W/m/K,900.0,Phono3py (LBTE),1,full BTE,1.0,,7.96,216.0,F-43m,C1b,Ba/Na/Sb,"[""Ba"", ""Na"", ""Sb""]","[[0, 0, 0], [0.5, 0.5, 0.5], [0.25, 0.25, 0.25]]",A,conventional,"paper mining (PDF, batch 2)",arxiv:2306.07751v1,,page 4,Sci.Rep. 11:13809 (2021) Table S1,https://www.nature.com/articles/s41598-021-92030-4#MOESM1,"Table S1 (DFT-optimized lattice parameter + lowest-energy site assignment), same table as kappa",mp-961774,True,stoichiometric,BaNaSb
BaSrIn,0.582,W/m/K,300.0,BTE,1,full BTE,1.0,,9.0425,216.0,F-43m,T0003.ABC,,"[""Ba"", ""In"", ""Sr""]","[[0.5, 0.5, 0.5], [0.75, 0.75, 0.75], [0, 0, 0]]",A,primitive->conventional (x sqrt2),BTE master (PhononDB/Carrete/npj/SciRep),10.1103/PhysRevX.4.011019,https://doi.org/10.1103/PhysRevX.4.011019,,Carrete PRX 4:011019 (2014),https://doi.org/10.1103/PhysRevX.4.011019,AFLOW aflow:d0dc9944c223b19e (aflowlib.duke.edu:AFLOWDATA/LIB3_WEB/Ba_svIn_dSr_sv/T0003.ABC) - lowest-enthalpy F-43m 3-atom entry; AFLOW is the structure source used by Carrete et al.,"Carrete et al. PRX 4, 011019 (2014), Table I, compound InBaSr",True,stoichiometric,BaSrIn
BaSrSn,2.01,W/m/K,300.0,BTE,1,full BTE,1.0,,8.276,216.0,F-43m,T0003.ABC,,"[""Ba"", ""Sn"", ""Sr""]","[[0.5, 0.5, 0.5], [0.75, 0.75, 0.75], [0, 0, 0]]",A,primitive->conventional (x sqrt2),BTE master (PhononDB/Carrete/npj/SciRep),10.1103/PhysRevX.4.011019,https://doi.org/10.1103/PhysRevX.4.011019,,Carrete PRX 4:011019 (2014),https://doi.org/10.1103/PhysRevX.4.011019,AFLOW aflow:5665300fe3dfbd5f (aflowlib.duke.edu:AFLOWDATA/LIB3_WEB/Ba_svSnSr_sv/T0003.ABC) - lowest-enthalpy F-43m 3-atom entry; AFLOW is the structure source used by Carrete et al.,"Carrete et al. PRX 4, 011019 (2014), Table I, compound SnBaSr",True,stoichiometric,BaSrSn
BeAlB,18.71,W/m/K,300.0,BTE,1,full BTE,1.0,,4.96,216.0,F-43m,C1b,Be/Al/B,"[""Be"", ""Al"", ""B""]","[[0, 0, 0], [0.5, 0.5, 0.5], [0.25, 0.25, 0.25]]",A,conventional,BTE master (PhononDB/Carrete/npj/SciRep),10.1038/s41598-021-92030-4,https://www.nature.com/articles/s41598-021-92030-4#MOESM1,,Sci.Rep. 11:13809 (2021) Table S1,https://www.nature.com/articles/s41598-021-92030-4#MOESM1,"Table S1 (DFT-optimized lattice parameter + lowest-energy site assignment), same table as kappa",mp-4262,True,stoichiometric,BeAlB
BeAlB,18.71,W/m/K,300.0,Phono3py,1,full BTE,1.0,,4.96,216.0,F-43m,C1b,Be/Al/B,"[""Be"", ""Al"", ""B""]","[[0, 0, 0], [0.5, 0.5, 0.5], [0.25, 0.25, 0.25]]",A,conventional,"paper mining (PDF, batch 2)",arxiv:2010.12467v1,,Table S1,Sci.Rep. 11:13809 (2021) Table S1,https://www.nature.com/articles/s41598-021-92030-4#MOESM1,"Table S1 (DFT-optimized lattice parameter + lowest-energy site assignment), same table as kappa",mp-4262,True,stoichiometric,BeAlB
Ca2SnHg,0.7045,W/m/K,300.0,"BTE (phono3py-class, Phonix auto-kappa)",1,full BTE,1.0,,7.60845,225.0,Fm-3m,full_Heusler_L21,,"[""Ca"", ""Ca"", ""Sn"", ""Hg""]","[[0.5, 0.5, 0.5], [0.0, 0.0, 0.0], [0.75, 0.75, 0.75], [0.25, 0.25, 0.25]]",A,conventional,Phonix (first-principles BTE),10.1038/s41524-026-02033-w,https://huggingface.co/datasets/phonix-db/phonix-summary,"phonix-summary, HF datasets-server",JARVIS-DFT (NIST),https://www.ctcms.nist.gov/~knc6/static/JARVIS-DFT/JVASP-40101.xml,JARVIS-DFT (NIST),JVASP-40101,False,stoichiometric,Ca2SnHg
CaAcCd2,0.8763,W/m/K,300.0,empirical Slack model on ML-potential elastics (2 steps removed from BTE),1,full BTE,1.0,,7.9676,225.0,Fm-3m,full Heusler (L2_1 / Cu2MnAl),,,,C,conventional,repository mining,10.5281/zenodo.21899132,https://zenodo.org/records/21899132,,repository mining,https://zenodo.org/records/21899132,"lattice_a_ang (CHGNet-relaxed primitive, x sqrt(2) cell) -> conventional cubic a",zenodo:21899132 | gnome_thermoelectric_features.parquet | material_id=f77a11add9,True,stoichiometric,CaAcCd2
CaCdSi,3.39,W/m/K,300.0,BTE,1,full BTE,1.0,,6.7,216.0,F-43m,C1b,Ca/Cd/Si,"[""Ca"", ""Cd"", ""Si""]","[[0, 0, 0], [0.5, 0.5, 0.5], [0.25, 0.25, 0.25]]",A,conventional,BTE master (PhononDB/Carrete/npj/SciRep),10.1038/s41598-021-92030-4,https://www.nature.com/articles/s41598-021-92030-4#MOESM1,,Sci.Rep. 11:13809 (2021) Table S1,https://www.nature.com/articles/s41598-021-92030-4#MOESM1,"Table S1 (DFT-optimized lattice parameter + lowest-energy site assignment), same table as kappa",mp-962078,True,stoichiometric,CaCdSi
CaCdSi,3.39,W/m/K,300.0,Phono3py,1,full BTE,1.0,,6.7,216.0,F-43m,C1b,Ca/Cd/Si,"[""Ca"", ""Cd"", ""Si""]","[[0, 0, 0], [0.5, 0.5, 0.5], [0.25, 0.25, 0.25]]",A,conventional,"paper mining (PDF, batch 2)",arxiv:2010.12467v1,,Table S1,Sci.Rep. 11:13809 (2021) Table S1,https://www.nature.com/articles/s41598-021-92030-4#MOESM1,"Table S1 (DFT-optimized lattice parameter + lowest-energy site assignment), same table as kappa",mp-962078,True,stoichiometric,CaCdSi
CaCdSn,3.02,W/m/K,300.0,BTE,1,full BTE,1.0,,7.12,216.0,F-43m,C1b,Ca/Cd/Sn,"[""Ca"", ""Cd"", ""Sn""]","[[0, 0, 0], [0.5, 0.5, 0.5], [0.25, 0.25, 0.25]]",A,conventional,BTE master (PhononDB/Carrete/npj/SciRep),10.1038/s41598-021-92030-4,https://www.nature.com/articles/s41598-021-92030-4#MOESM1,,Sci.Rep. 11:13809 (2021) Table S1,https://www.nature.com/articles/s41598-021-92030-4#MOESM1,"Table S1 (DFT-optimized lattice parameter + lowest-energy site assignment), same table as kappa",mp-1100411,True,stoichiometric,CaCdSn
CaCdSn,3.02,W/m/K,300.0,Phono3py,1,full BTE,1.0,,7.12,216.0,F-43m,C1b,Ca/Cd/Sn,"[""Ca"", ""Cd"", ""Sn""]","[[0, 0, 0], [0.5, 0.5, 0.5], [0.25, 0.25, 0.25]]",A,conventional,"paper mining (PDF, batch 2)",arxiv:2010.12467v1,,Table S1,Sci.Rep. 11:13809 (2021) Table S1,https://www.nature.com/articles/s41598-021-92030-4#MOESM1,"Table S1 (DFT-optimized lattice parameter + lowest-energy site assignment), same table as kappa",mp-1100411,True,stoichiometric,CaCdSn
CaHF,17.3381,W/m/K,300.0,"BTE (phono3py-class, Phonix auto-kappa)",1,full BTE,1.0,,5.480198,216.0,,,,"Ca,F,H","[[0.25, 0.25, 0.25], [0.0, 0.0, 0.0], [0.5, 0.5, 0.5]]",A,primitive->conventional (x sqrt2),Phonix (first-principles BTE),10.1038/s41524-026-02033-w,https://huggingface.co/datasets/phonix-db/phonix-summary,"phonix-summary, HF datasets-server",Materials Project,,MP relaxed structure,,False,stoichiometric,CaHF
CaMgSn,4.19,W/m/K,300.0,BTE,1,full BTE,1.0,,7.16,216.0,F-43m,C1b,Ca/Mg/Sn,"[""Ca"", ""Mg"", ""Sn""]","[[0, 0, 0], [0.5, 0.5, 0.5], [0.25, 0.25, 0.25]]",A,conventional,BTE master (PhononDB/Carrete/npj/SciRep),10.1038/s41598-021-92030-4,https://www.nature.com/articles/s41598-021-92030-4#MOESM1,,Sci.Rep. 11:13809 (2021) Table S1,https://www.nature.com/articles/s41598-021-92030-4#MOESM1,"Table S1 (DFT-optimized lattice parameter + lowest-energy site assignment), same table as kappa",mp-962068,True,stoichiometric,CaMgSn
CaMgSn,4.19,W/m/K,300.0,Phono3py,1,full BTE,1.0,,7.16,216.0,F-43m,C1b,Ca/Mg/Sn,"[""Ca"", ""Mg"", ""Sn""]","[[0, 0, 0], [0.5, 0.5, 0.5], [0.25, 0.25, 0.25]]",A,conventional,"paper mining (PDF, batch 2)",arxiv:2010.12467v1,,Table S1,Sci.Rep. 11:13809 (2021) Table S1,https://www.nature.com/articles/s41598-021-92030-4#MOESM1,"Table S1 (DFT-optimized lattice parameter + lowest-energy site assignment), same table as kappa",mp-962068,True,stoichiometric,CaMgSn
CaZnGe,2.75,W/m/K,300.0,BTE,1,full BTE,1.0,,6.5473,216.0,F-43m,T0003.ABC,,"[""Ca"", ""Ge"", ""Zn""]","[[0.5, 0.5, 0.5], [0.75, 0.75, 0.75], [0, 0, 0]]",A,primitive->conventional (x sqrt2),BTE master (PhononDB/Carrete/npj/SciRep),10.1103/PhysRevX.4.011019,https://doi.org/10.1103/PhysRevX.4.011019,,Carrete PRX 4:011019 (2014),https://doi.org/10.1103/PhysRevX.4.011019,AFLOW aflow:4a26d4d753b73791 (aflowlib.duke.edu:AFLOWDATA/LIB3_WEB/Ca_svGe_hZn/T0003.ABC) - lowest-enthalpy F-43m 3-atom entry; AFLOW is the structure source used by Carrete et al.,"Carrete et al. PRX 4, 011019 (2014), Table I, compound GeCaZn",True,stoichiometric,CaZnGe
CaZnSi,2.46,W/m/K,300.0,BTE,1,full BTE,1.0,,6.48,216.0,F-43m,C1b,Ca/Zn/Si,"[""Ca"", ""Zn"", ""Si""]","[[0, 0, 0], [0.5, 0.5, 0.5], [0.25, 0.25, 0.25]]",A,conventional,BTE master (PhononDB/Carrete/npj/SciRep),10.1038/s41598-021-92030-4,https://www.nature.com/articles/s41598-021-92030-4#MOESM1,,Sci.Rep. 11:13809 (2021) Table S1,https://www.nature.com/articles/s41598-021-92030-4#MOESM1,"Table S1 (DFT-optimized lattice parameter + lowest-energy site assignment), same table as kappa",mp-1100433,True,stoichiometric,CaZnSi
CaZnSi,2.46,W/m/K,300.0,Phono3py,1,full BTE,1.0,,6.48,216.0,F-43m,C1b,Ca/Zn/Si,"[""Ca"", ""Zn"", ""Si""]","[[0, 0, 0], [0.5, 0.5, 0.5], [0.25, 0.25, 0.25]]",A,conventional,"paper mining (PDF, batch 2)",arxiv:2010.12467v1,,Table S1,Sci.Rep. 11:13809 (2021) Table S1,https://www.nature.com/articles/s41598-021-92030-4#MOESM1,"Table S1 (DFT-optimized lattice parameter + lowest-energy site assignment), same table as kappa",mp-1100433,True,stoichiometric,CaZnSi
CeHN,2.4836,W/m/K,300.0,empirical Slack model on ML-potential elastics (2 steps removed from BTE),1,full BTE,1.0,,5.4404,216.0,F-43m,half Heusler (C1_b / MgAgAs),,,,C,conventional,repository mining,10.5281/zenodo.21899132,https://zenodo.org/records/21899132,,repository mining,https://zenodo.org/records/21899132,"lattice_a_ang (CHGNet-relaxed primitive, x sqrt(2) cell) -> conventional cubic a",zenodo:21899132 | gnome_thermoelectric_features.parquet | material_id=430f484f4c,True,stoichiometric,CeHN
CoBW,34.205,W/m/K,300.0,"semi-empirical (Slack / Debye-Callaway-type, NOT BTE)",1,full BTE,1.0,,5.232,216.0,F-43m,half Heusler (C1_b / MgAgAs),,,,C,conventional,repository mining,10.48550/arXiv.2501.11644,https://github.com/ertekin-research-group/halfheusler-space/blob/main/HH_overview.csv,,repository mining,https://github.com/ertekin-research-group/halfheusler-space/blob/main/HH_overview.csv,"""Lattice Parameter (Angstroms)"" column, DFT-PBE relaxed, same table as kappa_L",ertekin-research-group/halfheusler-space HH_overview.csv,True,stoichiometric,CoBW
CrBIr,31.7,W/m/K,300.0,"semi-empirical (Slack / Debye-Callaway-type, NOT BTE)",1,full BTE,1.0,,5.376,216.0,F-43m,half Heusler (C1_b / MgAgAs),,,,C,conventional,repository mining,10.48550/arXiv.2501.11644,https://github.com/ertekin-research-group/halfheusler-space/blob/main/HH_overview.csv,,repository mining,https://github.com/ertekin-research-group/halfheusler-space/blob/main/HH_overview.csv,"""Lattice Parameter (Angstroms)"" column, DFT-PBE relaxed, same table as kappa_L",ertekin-research-group/halfheusler-space HH_overview.csv,True,stoichiometric,CrBIr
CrBRh,41.078,W/m/K,300.0,"semi-empirical (Slack / Debye-Callaway-type, NOT BTE)",1,full BTE,1.0,,5.315,216.0,F-43m,half Heusler (C1_b / MgAgAs),,,,C,conventional,repository mining,10.48550/arXiv.2501.11644,https://github.com/ertekin-research-group/halfheusler-space/blob/main/HH_overview.csv,,repository mining,https://github.com/ertekin-research-group/halfheusler-space/blob/main/HH_overview.csv,"""Lattice Parameter (Angstroms)"" column, DFT-PBE relaxed, same table as kappa_L",ertekin-research-group/halfheusler-space HH_overview.csv,True,stoichiometric,CrBRh
CrCoB,51.699,W/m/K,300.0,"semi-empirical (Slack / Debye-Callaway-type, NOT BTE)",1,full BTE,1.0,,4.984,216.0,F-43m,half Heusler (C1_b / MgAgAs),,,,C,conventional,repository mining,10.48550/arXiv.2501.11644,https://github.com/ertekin-research-group/halfheusler-space/blob/main/HH_overview.csv,,repository mining,https://github.com/ertekin-research-group/halfheusler-space/blob/main/HH_overview.csv,"""Lattice Parameter (Angstroms)"" column, DFT-PBE relaxed, same table as kappa_L",ertekin-research-group/halfheusler-space HH_overview.csv,True,stoichiometric,CrCoB
CrFeC,61.675,W/m/K,300.0,"semi-empirical (Slack / Debye-Callaway-type, NOT BTE)",1,full BTE,1.0,,4.895,216.0,F-43m,half Heusler (C1_b / MgAgAs),,,,C,conventional,repository mining,10.48550/arXiv.2501.11644,https://github.com/ertekin-research-group/halfheusler-space/blob/main/HH_overview.csv,,repository mining,https://github.com/ertekin-research-group/halfheusler-space/blob/main/HH_overview.csv,"""Lattice Parameter (Angstroms)"" column, DFT-PBE relaxed, same table as kappa_L",ertekin-research-group/halfheusler-space HH_overview.csv,True,stoichiometric,CrFeC
CrFeGe,31.988,W/m/K,300.0,"semi-empirical (Slack / Debye-Callaway-type, NOT BTE)",1,full BTE,1.0,,5.45,216.0,F-43m,half Heusler (C1_b / MgAgAs),,,,C,conventional,repository mining,10.48550/arXiv.2501.11644,https://github.com/ertekin-research-group/halfheusler-space/blob/main/HH_overview.csv,,repository mining,https://github.com/ertekin-research-group/halfheusler-space/blob/main/HH_overview.csv,"""Lattice Parameter (Angstroms)"" column, DFT-PBE relaxed, same table as kappa_L",ertekin-research-group/halfheusler-space HH_overview.csv,True,stoichiometric,CrFeGe
CrFeSi,48.319,W/m/K,300.0,"semi-empirical (Slack / Debye-Callaway-type, NOT BTE)",1,full BTE,1.0,,5.339,216.0,F-43m,half Heusler (C1_b / MgAgAs),,,,C,conventional,repository mining,10.48550/arXiv.2501.11644,https://github.com/ertekin-research-group/halfheusler-space/blob/main/HH_overview.csv,,repository mining,https://github.com/ertekin-research-group/halfheusler-space/blob/main/HH_overview.csv,"""Lattice Parameter (Angstroms)"" column, DFT-PBE relaxed, same table as kappa_L",ertekin-research-group/halfheusler-space HH_overview.csv,True,stoichiometric,CrFeSi
CrFeSn,21.467,W/m/K,300.0,"semi-empirical (Slack / Debye-Callaway-type, NOT BTE)",1,full BTE,1.0,,5.743,216.0,F-43m,half Heusler (C1_b / MgAgAs),,,,C,conventional,repository mining,10.48550/arXiv.2501.11644,https://github.com/ertekin-research-group/halfheusler-space/blob/main/HH_overview.csv,,repository mining,https://github.com/ertekin-research-group/halfheusler-space/blob/main/HH_overview.csv,"""Lattice Parameter (Angstroms)"" column, DFT-PBE relaxed, same table as kappa_L",ertekin-research-group/halfheusler-space HH_overview.csv,True,stoichiometric,CrFeSn
CrGaCo,24.873,W/m/K,300.0,"semi-empirical (Slack / Debye-Callaway-type, NOT BTE)",1,full BTE,1.0,,5.457,216.0,F-43m,half Heusler (C1_b / MgAgAs),,,,C,conventional,repository mining,10.48550/arXiv.2501.11644,https://github.com/ertekin-research-group/halfheusler-space/blob/main/HH_overview.csv,,repository mining,https://github.com/ertekin-research-group/halfheusler-space/blob/main/HH_overview.csv,"""Lattice Parameter (Angstroms)"" column, DFT-PBE relaxed, same table as kappa_L",ertekin-research-group/halfheusler-space HH_overview.csv,True,stoichiometric,CrGaCo
CrGaIr,21.008,W/m/K,300.0,"semi-empirical (Slack / Debye-Callaway-type, NOT BTE)",1,full BTE,1.0,,5.775,216.0,F-43m,half Heusler (C1_b / MgAgAs),,,,C,conventional,repository mining,10.48550/arXiv.2501.11644,https://github.com/ertekin-research-group/halfheusler-space/blob/main/HH_overview.csv,,repository mining,https://github.com/ertekin-research-group/halfheusler-space/blob/main/HH_overview.csv,"""Lattice Parameter (Angstroms)"" column, DFT-PBE relaxed, same table as kappa_L",ertekin-research-group/halfheusler-space HH_overview.csv,True,stoichiometric,CrGaIr
CrGaRh,23.483,W/m/K,300.0,"semi-empirical (Slack / Debye-Callaway-type, NOT BTE)",1,full BTE,1.0,,5.733,216.0,F-43m,half Heusler (C1_b / MgAgAs),,,,C,conventional,repository mining,10.48550/arXiv.2501.11644,https://github.com/ertekin-research-group/halfheusler-space/blob/main/HH_overview.csv,,repository mining,https://github.com/ertekin-research-group/halfheusler-space/blob/main/HH_overview.csv,"""Lattice Parameter (Angstroms)"" column, DFT-PBE relaxed, same table as kappa_L",ertekin-research-group/halfheusler-space HH_overview.csv,True,stoichiometric,CrGaRh
CrGeOs,25.716,W/m/K,300.0,"semi-empirical (Slack / Debye-Callaway-type, NOT BTE)",1,full BTE,1.0,,5.767,216.0,F-43m,half Heusler (C1_b / MgAgAs),,,,C,conventional,repository mining,10.48550/arXiv.2501.11644,https://github.com/ertekin-research-group/halfheusler-space/blob/main/HH_overview.csv,,repository mining,https://github.com/ertekin-research-group/halfheusler-space/blob/main/HH_overview.csv,"""Lattice Parameter (Angstroms)"" column, DFT-PBE relaxed, same table as kappa_L",ertekin-research-group/halfheusler-space HH_overview.csv,True,stoichiometric,CrGeOs
CrGeRu,30.488,W/m/K,300.0,"semi-empirical (Slack / Debye-Callaway-type, NOT BTE)",1,full BTE,1.0,,5.722,216.0,F-43m,half Heusler (C1_b / MgAgAs),,,,C,conventional,repository mining,10.48550/arXiv.2501.11644,https://github.com/ertekin-research-group/halfheusler-space/blob/main/HH_overview.csv,,repository mining,https://github.com/ertekin-research-group/halfheusler-space/blob/main/HH_overview.csv,"""Lattice Parameter (Angstroms)"" column, DFT-PBE relaxed, same table as kappa_L",ertekin-research-group/halfheusler-space HH_overview.csv,True,stoichiometric,CrGeRu
CrInCo,17.093,W/m/K,300.0,"semi-empirical (Slack / Debye-Callaway-type, NOT BTE)",1,full BTE,1.0,,5.752,216.0,F-43m,half Heusler (C1_b / MgAgAs),,,,C,conventional,repository mining,10.48550/arXiv.2501.11644,https://github.com/ertekin-research-group/halfheusler-space/blob/main/HH_overview.csv,,repository mining,https://github.com/ertekin-research-group/halfheusler-space/blob/main/HH_overview.csv,"""Lattice Parameter (Angstroms)"" column, DFT-PBE relaxed, same table as kappa_L",ertekin-research-group/halfheusler-space HH_overview.csv,True,stoichiometric,CrInCo
CrInIr,16.043,W/m/K,300.0,"semi-empirical (Slack / Debye-Callaway-type, NOT BTE)",1,full BTE,1.0,,6.042,216.0,F-43m,half Heusler (C1_b / MgAgAs),,,,C,conventional,repository mining,10.48550/arXiv.2501.11644,https://github.com/ertekin-research-group/halfheusler-space/blob/main/HH_overview.csv,,repository mining,https://github.com/ertekin-research-group/halfheusler-space/blob/main/HH_overview.csv,"""Lattice Parameter (Angstroms)"" column, DFT-PBE relaxed, same table as kappa_L",ertekin-research-group/halfheusler-space HH_overview.csv,True,stoichiometric,CrInIr
CrOsPb,12.579,W/m/K,300.0,"semi-empirical (Slack / Debye-Callaway-type, NOT BTE)",1,full BTE,1.0,,6.135,216.0,F-43m,half Heusler (C1_b / MgAgAs),,,,C,conventional,repository mining,10.48550/arXiv.2501.11644,https://github.com/ertekin-research-group/halfheusler-space/blob/main/HH_overview.csv,,repository mining,https://github.com/ertekin-research-group/halfheusler-space/blob/main/HH_overview.csv,"""Lattice Parameter (Angstroms)"" column, DFT-PBE relaxed, same table as kappa_L",ertekin-research-group/halfheusler-space HH_overview.csv,True,stoichiometric,CrOsPb
CrReAs,25.314,W/m/K,300.0,"semi-empirical (Slack / Debye-Callaway-type, NOT BTE)",1,full BTE,1.0,,5.794,216.0,F-43m,half Heusler (C1_b / MgAgAs),,,,C,conventional,repository mining,10.48550/arXiv.2501.11644,https://github.com/ertekin-research-group/halfheusler-space/blob/main/HH_overview.csv,,repository mining,https://github.com/ertekin-research-group/halfheusler-space/blob/main/HH_overview.csv,"""Lattice Parameter (Angstroms)"" column, DFT-PBE relaxed, same table as kappa_L",ertekin-research-group/halfheusler-space HH_overview.csv,True,stoichiometric,CrReAs
CrReP,32.444,W/m/K,300.0,"semi-empirical (Slack / Debye-Callaway-type, NOT BTE)",1,full BTE,1.0,,5.641,216.0,F-43m,half Heusler (C1_b / MgAgAs),,,,C,conventional,repository mining,10.48550/arXiv.2501.11644,https://github.com/ertekin-research-group/halfheusler-space/blob/main/HH_overview.csv,,repository mining,https://github.com/ertekin-research-group/halfheusler-space/blob/main/HH_overview.csv,"""Lattice Parameter (Angstroms)"" column, DFT-PBE relaxed, same table as kappa_L",ertekin-research-group/halfheusler-space HH_overview.csv,True,stoichiometric,CrReP
CrReSb,20.774,W/m/K,300.0,"semi-empirical (Slack / Debye-Callaway-type, NOT BTE)",1,full BTE,1.0,,6.057,216.0,F-43m,half Heusler (C1_b / MgAgAs),,,,C,conventional,repository mining,10.48550/arXiv.2501.11644,https://github.com/ertekin-research-group/halfheusler-space/blob/main/HH_overview.csv,,repository mining,https://github.com/ertekin-research-group/halfheusler-space/blob/main/HH_overview.csv,"""Lattice Parameter (Angstroms)"" column, DFT-PBE relaxed, same table as kappa_L",ertekin-research-group/halfheusler-space HH_overview.csv,True,stoichiometric,CrReSb
CrRuC,47.53,W/m/K,300.0,"semi-empirical (Slack / Debye-Callaway-type, NOT BTE)",1,full BTE,1.0,,5.232,216.0,F-43m,half Heusler (C1_b / MgAgAs),,,,C,conventional,repository mining,10.48550/arXiv.2501.11644,https://github.com/ertekin-research-group/halfheusler-space/blob/main/HH_overview.csv,,repository mining,https://github.com/ertekin-research-group/halfheusler-space/blob/main/HH_overview.csv,"""Lattice Parameter (Angstroms)"" column, DFT-PBE relaxed, same table as kappa_L",ertekin-research-group/halfheusler-space HH_overview.csv,True,stoichiometric,CrRuC
CrRuPb,13.891,W/m/K,300.0,"semi-empirical (Slack / Debye-Callaway-type, NOT BTE)",1,full BTE,1.0,,6.09,216.0,F-43m,half Heusler (C1_b / MgAgAs),,,,C,conventional,repository mining,10.48550/arXiv.2501.11644,https://github.com/ertekin-research-group/halfheusler-space/blob/main/HH_overview.csv,,repository mining,https://github.com/ertekin-research-group/halfheusler-space/blob/main/HH_overview.csv,"""Lattice Parameter (Angstroms)"" column, DFT-PBE relaxed, same table as kappa_L",ertekin-research-group/halfheusler-space HH_overview.csv,True,stoichiometric,CrRuPb
CrSiOs,32.723,W/m/K,300.0,"semi-empirical (Slack / Debye-Callaway-type, NOT BTE)",1,full BTE,1.0,,5.662,216.0,F-43m,half Heusler (C1_b / MgAgAs),,,,C,conventional,repository mining,10.48550/arXiv.2501.11644,https://github.com/ertekin-research-group/halfheusler-space/blob/main/HH_overview.csv,,repository mining,https://github.com/ertekin-research-group/halfheusler-space/blob/main/HH_overview.csv,"""Lattice Parameter (Angstroms)"" column, DFT-PBE relaxed, same table as kappa_L",ertekin-research-group/halfheusler-space HH_overview.csv,True,stoichiometric,CrSiOs
CrSiRu,42.159,W/m/K,300.0,"semi-empirical (Slack / Debye-Callaway-type, NOT BTE)",1,full BTE,1.0,,5.62,216.0,F-43m,half Heusler (C1_b / MgAgAs),,,,C,conventional,repository mining,10.48550/arXiv.2501.11644,https://github.com/ertekin-research-group/halfheusler-space/blob/main/HH_overview.csv,,repository mining,https://github.com/ertekin-research-group/halfheusler-space/blob/main/HH_overview.csv,"""Lattice Parameter (Angstroms)"" column, DFT-PBE relaxed, same table as kappa_L",ertekin-research-group/halfheusler-space HH_overview.csv,True,stoichiometric,CrSiRu
CrSnOs,20.175,W/m/K,300.0,"semi-empirical (Slack / Debye-Callaway-type, NOT BTE)",1,full BTE,1.0,,6.026,216.0,F-43m,half Heusler (C1_b / MgAgAs),,,,C,conventional,repository mining,10.48550/arXiv.2501.11644,https://github.com/ertekin-research-group/halfheusler-space/blob/main/HH_overview.csv,,repository mining,https://github.com/ertekin-research-group/halfheusler-space/blob/main/HH_overview.csv,"""Lattice Parameter (Angstroms)"" column, DFT-PBE relaxed, same table as kappa_L",ertekin-research-group/halfheusler-space HH_overview.csv,True,stoichiometric,CrSnOs
CrSnPd,0.208,W/m/K,300.0,Phono3py (SMRT),1,full BTE,1.0,,6.35,,,,,,,C,conventional,"paper mining (PDF, batch 2)",10.1007/s11664-026-12923-w,,"page 1, Abstract",paper mining (PDF),,paper mining (Gemini PDF extraction),,True,stoichiometric,CrSnPd
CrSnPt,0.298,W/m/K,300.0,Phono3py (SMRT),1,full BTE,1.0,,6.233,,,,,,,C,conventional,"paper mining (PDF, batch 2)",10.1007/s11664-026-12923-w,,"page 1, Abstract",paper mining (PDF),,paper mining (Gemini PDF extraction),,True,stoichiometric,CrSnPt
CrSnRu,22.551,W/m/K,300.0,"semi-empirical (Slack / Debye-Callaway-type, NOT BTE)",1,full BTE,1.0,,5.987,216.0,F-43m,half Heusler (C1_b / MgAgAs),,,,C,conventional,repository mining,10.48550/arXiv.2501.11644,https://github.com/ertekin-research-group/halfheusler-space/blob/main/HH_overview.csv,,repository mining,https://github.com/ertekin-research-group/halfheusler-space/blob/main/HH_overview.csv,"""Lattice Parameter (Angstroms)"" column, DFT-PBE relaxed, same table as kappa_L",ertekin-research-group/halfheusler-space HH_overview.csv,True,stoichiometric,CrSnRu
CrTcAs,31.938,W/m/K,300.0,"semi-empirical (Slack / Debye-Callaway-type, NOT BTE)",1,full BTE,1.0,,5.752,216.0,F-43m,half Heusler (C1_b / MgAgAs),,,,C,conventional,repository mining,10.48550/arXiv.2501.11644,https://github.com/ertekin-research-group/halfheusler-space/blob/main/HH_overview.csv,,repository mining,https://github.com/ertekin-research-group/halfheusler-space/blob/main/HH_overview.csv,"""Lattice Parameter (Angstroms)"" column, DFT-PBE relaxed, same table as kappa_L",ertekin-research-group/halfheusler-space HH_overview.csv,True,stoichiometric,CrTcAs
CrTcP,43.702,W/m/K,300.0,"semi-empirical (Slack / Debye-Callaway-type, NOT BTE)",1,full BTE,1.0,,5.597,216.0,F-43m,half Heusler (C1_b / MgAgAs),,,,C,conventional,repository mining,10.48550/arXiv.2501.11644,https://github.com/ertekin-research-group/halfheusler-space/blob/main/HH_overview.csv,,repository mining,https://github.com/ertekin-research-group/halfheusler-space/blob/main/HH_overview.csv,"""Lattice Parameter (Angstroms)"" column, DFT-PBE relaxed, same table as kappa_L",ertekin-research-group/halfheusler-space HH_overview.csv,True,stoichiometric,CrTcP
CrTcSb,24.251,W/m/K,300.0,"semi-empirical (Slack / Debye-Callaway-type, NOT BTE)",1,full BTE,1.0,,6.018,216.0,F-43m,half Heusler (C1_b / MgAgAs),,,,C,conventional,repository mining,10.48550/arXiv.2501.11644,https://github.com/ertekin-research-group/halfheusler-space/blob/main/HH_overview.csv,,repository mining,https://github.com/ertekin-research-group/halfheusler-space/blob/main/HH_overview.csv,"""Lattice Parameter (Angstroms)"" column, DFT-PBE relaxed, same table as kappa_L",ertekin-research-group/halfheusler-space HH_overview.csv,True,stoichiometric,CrTcSb
CsAcTe2,0.5061,W/m/K,300.0,"BTE (phono3py-class, Phonix auto-kappa)",1,full BTE,1.0,,8.4539064,225.0,,,,"Ac,Cs,Te","[[-0.0, 0.0, 0.0], [0.5, 0.5, 0.5], [0.75, 0.75, 0.75], [0.25, 0.25, 0.25]]",A,primitive->conventional (x sqrt2),Phonix (first-principles BTE),10.1038/s41524-026-02033-w,https://huggingface.co/datasets/phonix-db/phonix-summary,"phonix-summary, HF datasets-server",Materials Project,,MP relaxed structure,,False,stoichiometric,CsAcTe2
CsAgO,1.3753,W/m/K,300.0,"BTE (phono3py-class, Phonix auto-kappa)",1,full BTE,1.0,,8.764948598401517,139.0,,,,"Ag,Cs,O","[[0.55659974, 0.19337326, 0.19337326], [0.25002701, 0.80662674, 0.19337326], [0.94334725, 0.80662674, 0.80662674], [0.25002701, 0.19337326, 0.80662674], [0.8914682, 0.21706559, 0.5], [0.6085318, 0.78293441, 0.5], [0.6085318, 0.5, 0.78293441], [0.8914682, 0.5, 0.21706559], [0.46730093, 0.78252747, 0.78252747], [0.75017059, 0.21747253, 0.78252747], [0.75017059, 0.78252747, 0.21747253], [0.03235688, 0.21747253, 0.21747253]]",A,primitive->conventional (x sqrt2),Phonix (first-principles BTE),10.1038/s41524-026-02033-w,https://huggingface.co/datasets/phonix-db/phonix-summary,"phonix-summary, HF datasets-server",Materials Project,,MP relaxed structure,,False,stoichiometric,CsAgO
CsAgO,1.0406,W/m/K,300.0,"BTE (phono3py-class, Phonix auto-kappa)",1,full BTE,1.0,,8.764948598401517,139.0,,,,"Ag,Cs,O","[[0.55659974, 0.19337326, 0.19337326], [0.25002701, 0.80662674, 0.19337326], [0.94334725, 0.80662674, 0.80662674], [0.25002701, 0.19337326, 0.80662674], [0.8914682, 0.21706559, 0.5], [0.6085318, 0.78293441, 0.5], [0.6085318, 0.5, 0.78293441], [0.8914682, 0.5, 0.21706559], [0.46730093, 0.78252747, 0.78252747], [0.75017059, 0.21747253, 0.78252747], [0.75017059, 0.78252747, 0.21747253], [0.03235688, 0.21747253, 0.21747253]]",A,primitive->conventional (x sqrt2),Phonix (first-principles BTE),10.1038/s41524-026-02033-w,https://huggingface.co/datasets/phonix-db/phonix-summary,"phonix-summary, HF datasets-server",Materials Project,,MP relaxed structure,,False,stoichiometric,CsAgO
CsK2Bi,0.3205,W/m/K,300.0,"BTE (phono3py-class, Phonix auto-kappa)",1,full BTE,1.0,,8.73966,225.0,Fm-3m,full_Heusler_L21,,"[""Cs"", ""K"", ""K"", ""Bi""]","[[0.75, 0.75, 0.75], [0.5, 0.5, 0.5], [0.0, 0.0, 0.0], [0.25, 0.25, 0.25]]",A,conventional,Phonix (first-principles BTE),10.1038/s41524-026-02033-w,https://huggingface.co/datasets/phonix-db/phonix-summary,"phonix-summary, HF datasets-server",JARVIS-DFT (NIST),https://www.ctcms.nist.gov/~knc6/static/JARVIS-DFT/JVASP-22732.xml,JARVIS-DFT (NIST),JVASP-22732,False,stoichiometric,CsK2Bi
CsK2Sb,0.355,W/m/K,300.0,"BTE (phono3py-class, Phonix auto-kappa)",1,full BTE,1.0,,8.58309,225.0,Fm-3m,full_Heusler_L21,,"[""Cs"", ""K"", ""K"", ""Sb""]","[[0.5, 0.5, 0.5], [0.75, 0.75, 0.75], [0.25, 0.25, 0.25], [0.0, 0.0, 0.0]]",A,conventional,Phonix (first-principles BTE),10.1038/s41524-026-02033-w,https://huggingface.co/datasets/phonix-db/phonix-summary,"phonix-summary, HF datasets-server",JARVIS-DFT (NIST),https://www.ctcms.nist.gov/~knc6/static/JARVIS-DFT/JVASP-22672.xml,JARVIS-DFT (NIST),JVASP-22672,False,stoichiometric,CsK2Sb
DyBiPd,6.93,W/m/K,300.0,BTE,1,full BTE,1.0,,6.73,216.0,F-43m,C1b,Dy/Bi/Pd,"[""Dy"", ""Bi"", ""Pd""]","[[0, 0, 0], [0.5, 0.5, 0.5], [0.25, 0.25, 0.25]]",A,conventional,BTE master (PhononDB/Carrete/npj/SciRep),10.1038/s41598-021-92030-4,https://www.nature.com/articles/s41598-021-92030-4#MOESM1,,Sci.Rep. 11:13809 (2021) Table S1,https://www.nature.com/articles/s41598-021-92030-4#MOESM1,"Table S1 (DFT-optimized lattice parameter + lowest-energy site assignment), same table as kappa",mp-1009543,True,stoichiometric,DyBiPd
DyBiPd,6.93,W/m/K,300.0,Phono3py,1,full BTE,1.0,,6.73,216.0,F-43m,C1b,Dy/Bi/Pd,"[""Dy"", ""Bi"", ""Pd""]","[[0, 0, 0], [0.5, 0.5, 0.5], [0.25, 0.25, 0.25]]",A,conventional,"paper mining (PDF, batch 2)",arxiv:2010.12467v1,,Table S1,Sci.Rep. 11:13809 (2021) Table S1,https://www.nature.com/articles/s41598-021-92030-4#MOESM1,"Table S1 (DFT-optimized lattice parameter + lowest-energy site assignment), same table as kappa",mp-1009543,True,stoichiometric,DyBiPd
DyBiPt,6.23,W/m/K,300.0,BTE,1,full BTE,1.0,,6.75,216.0,F-43m,C1b,Dy/Bi/Pt,"[""Dy"", ""Bi"", ""Pt""]","[[0, 0, 0], [0.5, 0.5, 0.5], [0.25, 0.25, 0.25]]",A,conventional,BTE master (PhononDB/Carrete/npj/SciRep),10.1038/s41598-021-92030-4,https://www.nature.com/articles/s41598-021-92030-4#MOESM1,,Sci.Rep. 11:13809 (2021) Table S1,https://www.nature.com/articles/s41598-021-92030-4#MOESM1,"Table S1 (DFT-optimized lattice parameter + lowest-energy site assignment), same table as kappa",mp-30453,True,stoichiometric,DyBiPt
DyBiPt,6.23,W/m/K,300.0,Phono3py,1,full BTE,1.0,,6.75,216.0,F-43m,C1b,Dy/Bi/Pt,"[""Dy"", ""Bi"", ""Pt""]","[[0, 0, 0], [0.5, 0.5, 0.5], [0.25, 0.25, 0.25]]",A,conventional,"paper mining (PDF, batch 2)",arxiv:2010.12467v1,,Table S1,Sci.Rep. 11:13809 (2021) Table S1,https://www.nature.com/articles/s41598-021-92030-4#MOESM1,"Table S1 (DFT-optimized lattice parameter + lowest-energy site assignment), same table as kappa",mp-30453,True,stoichiometric,DyBiPt
DyNiBi,11.779733,W/m/K,300.0,"BTE (phono3py-class, Phonix auto-kappa)",1,full BTE,1.0,,6.484918716668699,216.0,F-43m,half-Heusler (C1b / MgAgAs),,"[""Bi"", ""Dy"", ""Ni""]","[[0.0, 0.0, -0.0], [0.5, 0.5, 0.5], [0.75, 0.75, 0.75]]",A,primitive->conventional (x sqrt2),Phonix (first-principles BTE),10.1038/s41524-026-02033-w,https://huggingface.co/datasets/phonix-db/phonix-summary,"phonix-summary, HF datasets-server",HH130 / MatHub-3d,https://www.mathub3d.net/api/v1/assets/mathub-datasets/datasets/3d/legacy/HH130.zip,HH130.zip primitive cell POSCAR,HH130.zip / Primitive cell structures-130HH/POSCAR-BiDyNi,False,stoichiometric,DyNiBi
DyNiSb,9.46,W/m/K,300.0,BTE,1,full BTE,1.0,,6.36,216.0,F-43m,C1b,Dy/Sb/Ni,"[""Dy"", ""Sb"", ""Ni""]","[[0, 0, 0], [0.5, 0.5, 0.5], [0.25, 0.25, 0.25]]",A,conventional,BTE master (PhononDB/Carrete/npj/SciRep),10.1038/s41598-021-92030-4,https://www.nature.com/articles/s41598-021-92030-4#MOESM1,,Sci.Rep. 11:13809 (2021) Table S1,https://www.nature.com/articles/s41598-021-92030-4#MOESM1,"Table S1 (DFT-optimized lattice parameter + lowest-energy site assignment), same table as kappa",mp-4510,True,stoichiometric,DyNiSb
DyNiSb,9.46,W/m/K,300.0,Phono3py,1,full BTE,1.0,,6.36,216.0,F-43m,C1b,Dy/Sb/Ni,"[""Dy"", ""Sb"", ""Ni""]","[[0, 0, 0], [0.5, 0.5, 0.5], [0.25, 0.25, 0.25]]",A,conventional,"paper mining (PDF, batch 2)",arxiv:2010.12467v1,,Table S1,Sci.Rep. 11:13809 (2021) Table S1,https://www.nature.com/articles/s41598-021-92030-4#MOESM1,"Table S1 (DFT-optimized lattice parameter + lowest-energy site assignment), same table as kappa",mp-4510,True,stoichiometric,DyNiSb
DyPbAu,3.35,W/m/K,300.0,BTE,1,full BTE,1.0,,6.85,216.0,F-43m,C1b,Dy/Pb/Au,"[""Dy"", ""Pb"", ""Au""]","[[0, 0, 0], [0.5, 0.5, 0.5], [0.25, 0.25, 0.25]]",A,conventional,BTE master (PhononDB/Carrete/npj/SciRep),10.1038/s41598-021-92030-4,https://www.nature.com/articles/s41598-021-92030-4#MOESM1,,Sci.Rep. 11:13809 (2021) Table S1,https://www.nature.com/articles/s41598-021-92030-4#MOESM1,"Table S1 (DFT-optimized lattice parameter + lowest-energy site assignment), same table as kappa",mp-11242,True,stoichiometric,DyPbAu
DyPbAu,3.35,W/m/K,300.0,Phono3py,1,full BTE,1.0,,6.85,216.0,F-43m,C1b,Dy/Pb/Au,"[""Dy"", ""Pb"", ""Au""]","[[0, 0, 0], [0.5, 0.5, 0.5], [0.25, 0.25, 0.25]]",A,conventional,"paper mining (PDF, batch 2)",arxiv:2010.12467v1,,Table S1,Sci.Rep. 11:13809 (2021) Table S1,https://www.nature.com/articles/s41598-021-92030-4#MOESM1,"Table S1 (DFT-optimized lattice parameter + lowest-energy site assignment), same table as kappa",mp-11242,True,stoichiometric,DyPbAu
DySbPd,7.67,W/m/K,300.0,BTE,1,full BTE,1.0,,6.61,216.0,F-43m,C1b,Dy/Sb/Pd,"[""Dy"", ""Sb"", ""Pd""]","[[0, 0, 0], [0.5, 0.5, 0.5], [0.25, 0.25, 0.25]]",A,conventional,BTE master (PhononDB/Carrete/npj/SciRep),10.1038/s41598-021-92030-4,https://www.nature.com/articles/s41598-021-92030-4#MOESM1,,Sci.Rep. 11:13809 (2021) Table S1,https://www.nature.com/articles/s41598-021-92030-4#MOESM1,"Table S1 (DFT-optimized lattice parameter + lowest-energy site assignment), same table as kappa",mp-1225491,True,stoichiometric,DySbPd
DySbPd,7.67,W/m/K,300.0,Phono3py,1,full BTE,1.0,,6.61,216.0,F-43m,C1b,Dy/Sb/Pd,"[""Dy"", ""Sb"", ""Pd""]","[[0, 0, 0], [0.5, 0.5, 0.5], [0.25, 0.25, 0.25]]",A,conventional,"paper mining (PDF, batch 2)",arxiv:2010.12467v1,,Table S1,Sci.Rep. 11:13809 (2021) Table S1,https://www.nature.com/articles/s41598-021-92030-4#MOESM1,"Table S1 (DFT-optimized lattice parameter + lowest-energy site assignment), same table as kappa",mp-1225491,True,stoichiometric,DySbPd
