Repository: Shivamrandive747/Thermalconductivity_prediction

# Calibrating first-principles lattice thermal conductivity to experiment

**A curated half-Heusler dataset and a validated transfer function.**

Published first-principles transport calculations of lattice thermal conductivity exceed what
laboratories measure for the same compound by a **median factor of 1.55**. That offset is regular
enough to be removed in closed form:

$$\kappa_L^{\mathrm{expt}}(T) \;=\; \kappa_L^{\mathrm{BTE}}(T)\;\min\!\left[c\left(\tfrac{T}{300}\right)^{p},\,1\right],
\qquad c = 0.51,\quad p = 0.80$$

Inside a domain of applicability declared before the validation set was scored, this places

File: data/Target_Materials/HEUSLER_KAPPA_TRAINING_SET.csv (part 88 of 192)
formula,kappa_L,kappa_units,temperature_K,method,method_tier,tier_name,weight,kappa_basis,struct_a_A,struct_spacegroup,struct_sg_symbol,struct_prototype,struct_site_ordering,struct_species,struct_frac_coords,struct_grade,lattice_convention,source,source_doi,source_url,source_location,struct_source,struct_source_url,struct_source_detail,struct_id,struct_same_paper_as_kappa,stoichiometry,parent_formula
DySbPt,9.979,W/m/K,200.0,BTE,1,full BTE,1.0,,6.514676,216.0,F-43m,half-Heusler (C1b / MgAgAs),,"[""Sb"", ""Sb"", ""Sb"", ""Sb"", ""Dy"", ""Dy"", ""Dy"", ""Dy"", ""Pt"", ""Pt"", ""Pt"", ""Pt""]","[[0.0, 0.0, 0.0], [0.0, 0.5, 0.5], [0.5, 0.0, 0.5], [0.5, 0.5, 0.0], [0.5, 0.0, 0.0], [0.5, 0.5, 0.5], [0.0, 0.0, 0.5], [0.0, 0.5, 0.0], [0.25, 0.75, 0.75], [0.25, 0.25, 0.25], [0.75, 0.75, 0.25], [0.75, 0.25, 0.75]]",A,primitive->conventional (x sqrt2),BTE master (PhononDB/Carrete/npj/SciRep),,https://mdr.nims.go.jp/datasets/a1efbf1b-d290-4265-9db0-b309c252b605,,PhononDB (Togo/NIMS MDR),https://mdr.nims.go.jp/datasets/a1efbf1b-d290-4265-9db0-b309c252b605,"LTC-calc.log unit cell (PBEsol-relaxed), same file as kappa",mp-16327,True,stoichiometric,DySbPt
DySbPt,9.512,W/m/K,210.0,BTE,1,full BTE,1.0,,6.514676,216.0,F-43m,half-Heusler (C1b / MgAgAs),,"[""Sb"", ""Sb"", ""Sb"", ""Sb"", ""Dy"", ""Dy"", ""Dy"", ""Dy"", ""Pt"", ""Pt"", ""Pt"", ""Pt""]","[[0.0, 0.0, 0.0], [0.0, 0.5, 0.5], [0.5, 0.0, 0.5], [0.5, 0.5, 0.0], [0.5, 0.0, 0.0], [0.5, 0.5, 0.5], [0.0, 0.0, 0.5], [0.0, 0.5, 0.0], [0.25, 0.75, 0.75], [0.25, 0.25, 0.25], [0.75, 0.75, 0.25], [0.75, 0.25, 0.75]]",A,primitive->conventional (x sqrt2),BTE master (PhononDB/Carrete/npj/SciRep),,https://mdr.nims.go.jp/datasets/a1efbf1b-d290-4265-9db0-b309c252b605,,PhononDB (Togo/NIMS MDR),https://mdr.nims.go.jp/datasets/a1efbf1b-d290-4265-9db0-b309c252b605,"LTC-calc.log unit cell (PBEsol-relaxed), same file as kappa",mp-16327,True,stoichiometric,DySbPt
DySbPt,9.087,W/m/K,220.0,BTE,1,full BTE,1.0,,6.514676,216.0,F-43m,half-Heusler (C1b / MgAgAs),,"[""Sb"", ""Sb"", ""Sb"", ""Sb"", ""Dy"", ""Dy"", ""Dy"", ""Dy"", ""Pt"", ""Pt"", ""Pt"", ""Pt""]","[[0.0, 0.0, 0.0], [0.0, 0.5, 0.5], [0.5, 0.0, 0.5], [0.5, 0.5, 0.0], [0.5, 0.0, 0.0], [0.5, 0.5, 0.5], [0.0, 0.0, 0.5], [0.0, 0.5, 0.0], [0.25, 0.75, 0.75], [0.25, 0.25, 0.25], [0.75, 0.75, 0.25], [0.75, 0.25, 0.75]]",A,primitive->conventional (x sqrt2),BTE master (PhononDB/Carrete/npj/SciRep),,https://mdr.nims.go.jp/datasets/a1efbf1b-d290-4265-9db0-b309c252b605,,PhononDB (Togo/NIMS MDR),https://mdr.nims.go.jp/datasets/a1efbf1b-d290-4265-9db0-b309c252b605,"LTC-calc.log unit cell (PBEsol-relaxed), same file as kappa",mp-16327,True,stoichiometric,DySbPt
DySbPt,8.699,W/m/K,230.0,BTE,1,full BTE,1.0,,6.514676,216.0,F-43m,half-Heusler (C1b / MgAgAs),,"[""Sb"", ""Sb"", ""Sb"", ""Sb"", ""Dy"", ""Dy"", ""Dy"", ""Dy"", ""Pt"", ""Pt"", ""Pt"", ""Pt""]","[[0.0, 0.0, 0.0], [0.0, 0.5, 0.5], [0.5, 0.0, 0.5], [0.5, 0.5, 0.0], [0.5, 0.0, 0.0], [0.5, 0.5, 0.5], [0.0, 0.0, 0.5], [0.0, 0.5, 0.0], [0.25, 0.75, 0.75], [0.25, 0.25, 0.25], [0.75, 0.75, 0.25], [0.75, 0.25, 0.75]]",A,primitive->conventional (x sqrt2),BTE master (PhononDB/Carrete/npj/SciRep),,https://mdr.nims.go.jp/datasets/a1efbf1b-d290-4265-9db0-b309c252b605,,PhononDB (Togo/NIMS MDR),https://mdr.nims.go.jp/datasets/a1efbf1b-d290-4265-9db0-b309c252b605,"LTC-calc.log unit cell (PBEsol-relaxed), same file as kappa",mp-16327,True,stoichiometric,DySbPt
DySbPt,8.343,W/m/K,240.0,BTE,1,full BTE,1.0,,6.514676,216.0,F-43m,half-Heusler (C1b / MgAgAs),,"[""Sb"", ""Sb"", ""Sb"", ""Sb"", ""Dy"", ""Dy"", ""Dy"", ""Dy"", ""Pt"", ""Pt"", ""Pt"", ""Pt""]","[[0.0, 0.0, 0.0], [0.0, 0.5, 0.5], [0.5, 0.0, 0.5], [0.5, 0.5, 0.0], [0.5, 0.0, 0.0], [0.5, 0.5, 0.5], [0.0, 0.0, 0.5], [0.0, 0.5, 0.0], [0.25, 0.75, 0.75], [0.25, 0.25, 0.25], [0.75, 0.75, 0.25], [0.75, 0.25, 0.75]]",A,primitive->conventional (x sqrt2),BTE master (PhononDB/Carrete/npj/SciRep),,https://mdr.nims.go.jp/datasets/a1efbf1b-d290-4265-9db0-b309c252b605,,PhononDB (Togo/NIMS MDR),https://mdr.nims.go.jp/datasets/a1efbf1b-d290-4265-9db0-b309c252b605,"LTC-calc.log unit cell (PBEsol-relaxed), same file as kappa",mp-16327,True,stoichiometric,DySbPt
DySbPt,8.014,W/m/K,250.0,BTE,1,full BTE,1.0,,6.514676,216.0,F-43m,half-Heusler (C1b / MgAgAs),,"[""Sb"", ""Sb"", ""Sb"", ""Sb"", ""Dy"", ""Dy"", ""Dy"", ""Dy"", ""Pt"", ""Pt"", ""Pt"", ""Pt""]","[[0.0, 0.0, 0.0], [0.0, 0.5, 0.5], [0.5, 0.0, 0.5], [0.5, 0.5, 0.0], [0.5, 0.0, 0.0], [0.5, 0.5, 0.5], [0.0, 0.0, 0.5], [0.0, 0.5, 0.0], [0.25, 0.75, 0.75], [0.25, 0.25, 0.25], [0.75, 0.75, 0.25], [0.75, 0.25, 0.75]]",A,primitive->conventional (x sqrt2),BTE master (PhononDB/Carrete/npj/SciRep),,https://mdr.nims.go.jp/datasets/a1efbf1b-d290-4265-9db0-b309c252b605,,PhononDB (Togo/NIMS MDR),https://mdr.nims.go.jp/datasets/a1efbf1b-d290-4265-9db0-b309c252b605,"LTC-calc.log unit cell (PBEsol-relaxed), same file as kappa",mp-16327,True,stoichiometric,DySbPt
DySbPt,7.711,W/m/K,260.0,BTE,1,full BTE,1.0,,6.514676,216.0,F-43m,half-Heusler (C1b / MgAgAs),,"[""Sb"", ""Sb"", ""Sb"", ""Sb"", ""Dy"", ""Dy"", ""Dy"", ""Dy"", ""Pt"", ""Pt"", ""Pt"", ""Pt""]","[[0.0, 0.0, 0.0], [0.0, 0.5, 0.5], [0.5, 0.0, 0.5], [0.5, 0.5, 0.0], [0.5, 0.0, 0.0], [0.5, 0.5, 0.5], [0.0, 0.0, 0.5], [0.0, 0.5, 0.0], [0.25, 0.75, 0.75], [0.25, 0.25, 0.25], [0.75, 0.75, 0.25], [0.75, 0.25, 0.75]]",A,primitive->conventional (x sqrt2),BTE master (PhononDB/Carrete/npj/SciRep),,https://mdr.nims.go.jp/datasets/a1efbf1b-d290-4265-9db0-b309c252b605,,PhononDB (Togo/NIMS MDR),https://mdr.nims.go.jp/datasets/a1efbf1b-d290-4265-9db0-b309c252b605,"LTC-calc.log unit cell (PBEsol-relaxed), same file as kappa",mp-16327,True,stoichiometric,DySbPt
DySbPt,7.43,W/m/K,270.0,BTE,1,full BTE,1.0,,6.514676,216.0,F-43m,half-Heusler (C1b / MgAgAs),,"[""Sb"", ""Sb"", ""Sb"", ""Sb"", ""Dy"", ""Dy"", ""Dy"", ""Dy"", ""Pt"", ""Pt"", ""Pt"", ""Pt""]","[[0.0, 0.0, 0.0], [0.0, 0.5, 0.5], [0.5, 0.0, 0.5], [0.5, 0.5, 0.0], [0.5, 0.0, 0.0], [0.5, 0.5, 0.5], [0.0, 0.0, 0.5], [0.0, 0.5, 0.0], [0.25, 0.75, 0.75], [0.25, 0.25, 0.25], [0.75, 0.75, 0.25], [0.75, 0.25, 0.75]]",A,primitive->conventional (x sqrt2),BTE master (PhononDB/Carrete/npj/SciRep),,https://mdr.nims.go.jp/datasets/a1efbf1b-d290-4265-9db0-b309c252b605,,PhononDB (Togo/NIMS MDR),https://mdr.nims.go.jp/datasets/a1efbf1b-d290-4265-9db0-b309c252b605,"LTC-calc.log unit cell (PBEsol-relaxed), same file as kappa",mp-16327,True,stoichiometric,DySbPt
DySbPt,7.168,W/m/K,280.0,BTE,1,full BTE,1.0,,6.514676,216.0,F-43m,half-Heusler (C1b / MgAgAs),,"[""Sb"", ""Sb"", ""Sb"", ""Sb"", ""Dy"", ""Dy"", ""Dy"", ""Dy"", ""Pt"", ""Pt"", ""Pt"", ""Pt""]","[[0.0, 0.0, 0.0], [0.0, 0.5, 0.5], [0.5, 0.0, 0.5], [0.5, 0.5, 0.0], [0.5, 0.0, 0.0], [0.5, 0.5, 0.5], [0.0, 0.0, 0.5], [0.0, 0.5, 0.0], [0.25, 0.75, 0.75], [0.25, 0.25, 0.25], [0.75, 0.75, 0.25], [0.75, 0.25, 0.75]]",A,primitive->conventional (x sqrt2),BTE master (PhononDB/Carrete/npj/SciRep),,https://mdr.nims.go.jp/datasets/a1efbf1b-d290-4265-9db0-b309c252b605,,PhononDB (Togo/NIMS MDR),https://mdr.nims.go.jp/datasets/a1efbf1b-d290-4265-9db0-b309c252b605,"LTC-calc.log unit cell (PBEsol-relaxed), same file as kappa",mp-16327,True,stoichiometric,DySbPt
DySbPt,6.925,W/m/K,290.0,BTE,1,full BTE,1.0,,6.514676,216.0,F-43m,half-Heusler (C1b / MgAgAs),,"[""Sb"", ""Sb"", ""Sb"", ""Sb"", ""Dy"", ""Dy"", ""Dy"", ""Dy"", ""Pt"", ""Pt"", ""Pt"", ""Pt""]","[[0.0, 0.0, 0.0], [0.0, 0.5, 0.5], [0.5, 0.0, 0.5], [0.5, 0.5, 0.0], [0.5, 0.0, 0.0], [0.5, 0.5, 0.5], [0.0, 0.0, 0.5], [0.0, 0.5, 0.0], [0.25, 0.75, 0.75], [0.25, 0.25, 0.25], [0.75, 0.75, 0.25], [0.75, 0.25, 0.75]]",A,primitive->conventional (x sqrt2),BTE master (PhononDB/Carrete/npj/SciRep),,https://mdr.nims.go.jp/datasets/a1efbf1b-d290-4265-9db0-b309c252b605,,PhononDB (Togo/NIMS MDR),https://mdr.nims.go.jp/datasets/a1efbf1b-d290-4265-9db0-b309c252b605,"LTC-calc.log unit cell (PBEsol-relaxed), same file as kappa",mp-16327,True,stoichiometric,DySbPt
DySbPt,6.697,W/m/K,300.0,BTE,1,full BTE,1.0,,6.514676,216.0,F-43m,half-Heusler (C1b / MgAgAs),,"[""Sb"", ""Sb"", ""Sb"", ""Sb"", ""Dy"", ""Dy"", ""Dy"", ""Dy"", ""Pt"", ""Pt"", ""Pt"", ""Pt""]","[[0.0, 0.0, 0.0], [0.0, 0.5, 0.5], [0.5, 0.0, 0.5], [0.5, 0.5, 0.0], [0.5, 0.0, 0.0], [0.5, 0.5, 0.5], [0.0, 0.0, 0.5], [0.0, 0.5, 0.0], [0.25, 0.75, 0.75], [0.25, 0.25, 0.25], [0.75, 0.75, 0.25], [0.75, 0.25, 0.75]]",A,primitive->conventional (x sqrt2),BTE master (PhononDB/Carrete/npj/SciRep),,https://mdr.nims.go.jp/datasets/a1efbf1b-d290-4265-9db0-b309c252b605,,PhononDB (Togo/NIMS MDR),https://mdr.nims.go.jp/datasets/a1efbf1b-d290-4265-9db0-b309c252b605,"LTC-calc.log unit cell (PBEsol-relaxed), same file as kappa",mp-16327,True,stoichiometric,DySbPt
DySbPt,4.43,W/m/K,300.0,BTE,1,full BTE,1.0,,6.514676,216.0,F-43m,half-Heusler (C1b / MgAgAs),,"[""Sb"", ""Sb"", ""Sb"", ""Sb"", ""Dy"", ""Dy"", ""Dy"", ""Dy"", ""Pt"", ""Pt"", ""Pt"", ""Pt""]","[[0.0, 0.0, 0.0], [0.0, 0.5, 0.5], [0.5, 0.0, 0.5], [0.5, 0.5, 0.0], [0.5, 0.0, 0.0], [0.5, 0.5, 0.5], [0.0, 0.0, 0.5], [0.0, 0.5, 0.0], [0.25, 0.75, 0.75], [0.25, 0.25, 0.25], [0.75, 0.75, 0.25], [0.75, 0.25, 0.75]]",A,primitive->conventional (x sqrt2),BTE master (PhononDB/Carrete/npj/SciRep),10.1038/s41598-021-92030-4,https://www.nature.com/articles/s41598-021-92030-4#MOESM1,,PhononDB (Togo/NIMS MDR),https://mdr.nims.go.jp/datasets/a1efbf1b-d290-4265-9db0-b309c252b605,"LTC-calc.log unit cell (PBEsol-relaxed), same file as kappa",mp-16327,True,stoichiometric,DySbPt
DySbPt,6.429398,W/m/K,300.0,BTE,1,full BTE,1.0,,6.514676,216.0,F-43m,half-Heusler (C1b / MgAgAs),,"[""Sb"", ""Sb"", ""Sb"", ""Sb"", ""Dy"", ""Dy"", ""Dy"", ""Dy"", ""Pt"", ""Pt"", ""Pt"", ""Pt""]","[[0.0, 0.0, 0.0], [0.0, 0.5, 0.5], [0.5, 0.0, 0.5], [0.5, 0.5, 0.0], [0.5, 0.0, 0.0], [0.5, 0.5, 0.5], [0.0, 0.0, 0.5], [0.0, 0.5, 0.0], [0.25, 0.75, 0.75], [0.25, 0.25, 0.25], [0.75, 0.75, 0.25], [0.75, 0.25, 0.75]]",A,primitive->conventional (x sqrt2),BTE master (PhononDB/Carrete/npj/SciRep),10.1038/s41524-025-01920-y,https://doi.org/10.5281/zenodo.15937696,,PhononDB (Togo/NIMS MDR),https://mdr.nims.go.jp/datasets/a1efbf1b-d290-4265-9db0-b309c252b605,"LTC-calc.log unit cell (PBEsol-relaxed), same file as kappa",mp-16327,True,stoichiometric,DySbPt
DySbPt,4.43,W/m/K,300.0,Phono3py,1,full BTE,1.0,,6.514676,216.0,F-43m,half-Heusler (C1b / MgAgAs),,"[""Sb"", ""Sb"", ""Sb"", ""Sb"", ""Dy"", ""Dy"", ""Dy"", ""Dy"", ""Pt"", ""Pt"", ""Pt"", ""Pt""]","[[0.0, 0.0, 0.0], [0.0, 0.5, 0.5], [0.5, 0.0, 0.5], [0.5, 0.5, 0.0], [0.5, 0.0, 0.0], [0.5, 0.5, 0.5], [0.0, 0.0, 0.5], [0.0, 0.5, 0.0], [0.25, 0.75, 0.75], [0.25, 0.25, 0.25], [0.75, 0.75, 0.25], [0.75, 0.25, 0.75]]",A,primitive->conventional (x sqrt2),"paper mining (PDF, batch 2)",arxiv:2010.12467v1,,Table S1,PhononDB (Togo/NIMS MDR),https://mdr.nims.go.jp/datasets/a1efbf1b-d290-4265-9db0-b309c252b605,"LTC-calc.log unit cell (PBEsol-relaxed), same file as kappa",mp-16327,True,stoichiometric,DySbPt
DySbPt,7.098733,W/m/K,300.0,"BTE (phono3py-class, Phonix auto-kappa)",1,full BTE,1.0,,6.514676,216.0,F-43m,half-Heusler (C1b / MgAgAs),,"[""Sb"", ""Sb"", ""Sb"", ""Sb"", ""Dy"", ""Dy"", ""Dy"", ""Dy"", ""Pt"", ""Pt"", ""Pt"", ""Pt""]","[[0.0, 0.0, 0.0], [0.0, 0.5, 0.5], [0.5, 0.0, 0.5], [0.5, 0.5, 0.0], [0.5, 0.0, 0.0], [0.5, 0.5, 0.5], [0.0, 0.0, 0.5], [0.0, 0.5, 0.0], [0.25, 0.75, 0.75], [0.25, 0.25, 0.25], [0.75, 0.75, 0.25], [0.75, 0.25, 0.75]]",A,primitive->conventional (x sqrt2),Phonix (first-principles BTE),10.1038/s41524-026-02033-w,https://huggingface.co/datasets/phonix-db/phonix-summary,"phonix-summary, HF datasets-server",PhononDB (Togo/NIMS MDR),https://mdr.nims.go.jp/datasets/a1efbf1b-d290-4265-9db0-b309c252b605,"LTC-calc.log unit cell (PBEsol-relaxed), same file as kappa",mp-16327,True,stoichiometric,DySbPt
DySbPt,6.484,W/m/K,310.0,BTE,1,full BTE,1.0,,6.514676,216.0,F-43m,half-Heusler (C1b / MgAgAs),,"[""Sb"", ""Sb"", ""Sb"", ""Sb"", ""Dy"", ""Dy"", ""Dy"", ""Dy"", ""Pt"", ""Pt"", ""Pt"", ""Pt""]","[[0.0, 0.0, 0.0], [0.0, 0.5, 0.5], [0.5, 0.0, 0.5], [0.5, 0.5, 0.0], [0.5, 0.0, 0.0], [0.5, 0.5, 0.5], [0.0, 0.0, 0.5], [0.0, 0.5, 0.0], [0.25, 0.75, 0.75], [0.25, 0.25, 0.25], [0.75, 0.75, 0.25], [0.75, 0.25, 0.75]]",A,primitive->conventional (x sqrt2),BTE master (PhononDB/Carrete/npj/SciRep),,https://mdr.nims.go.jp/datasets/a1efbf1b-d290-4265-9db0-b309c252b605,,PhononDB (Togo/NIMS MDR),https://mdr.nims.go.jp/datasets/a1efbf1b-d290-4265-9db0-b309c252b605,"LTC-calc.log unit cell (PBEsol-relaxed), same file as kappa",mp-16327,True,stoichiometric,DySbPt
DySbPt,6.284,W/m/K,320.0,BTE,1,full BTE,1.0,,6.514676,216.0,F-43m,half-Heusler (C1b / MgAgAs),,"[""Sb"", ""Sb"", ""Sb"", ""Sb"", ""Dy"", ""Dy"", ""Dy"", ""Dy"", ""Pt"", ""Pt"", ""Pt"", ""Pt""]","[[0.0, 0.0, 0.0], [0.0, 0.5, 0.5], [0.5, 0.0, 0.5], [0.5, 0.5, 0.0], [0.5, 0.0, 0.0], [0.5, 0.5, 0.5], [0.0, 0.0, 0.5], [0.0, 0.5, 0.0], [0.25, 0.75, 0.75], [0.25, 0.25, 0.25], [0.75, 0.75, 0.25], [0.75, 0.25, 0.75]]",A,primitive->conventional (x sqrt2),BTE master (PhononDB/Carrete/npj/SciRep),,https://mdr.nims.go.jp/datasets/a1efbf1b-d290-4265-9db0-b309c252b605,,PhononDB (Togo/NIMS MDR),https://mdr.nims.go.jp/datasets/a1efbf1b-d290-4265-9db0-b309c252b605,"LTC-calc.log unit cell (PBEsol-relaxed), same file as kappa",mp-16327,True,stoichiometric,DySbPt
DySbPt,6.096,W/m/K,330.0,BTE,1,full BTE,1.0,,6.514676,216.0,F-43m,half-Heusler (C1b / MgAgAs),,"[""Sb"", ""Sb"", ""Sb"", ""Sb"", ""Dy"", ""Dy"", ""Dy"", ""Dy"", ""Pt"", ""Pt"", ""Pt"", ""Pt""]","[[0.0, 0.0, 0.0], [0.0, 0.5, 0.5], [0.5, 0.0, 0.5], [0.5, 0.5, 0.0], [0.5, 0.0, 0.0], [0.5, 0.5, 0.5], [0.0, 0.0, 0.5], [0.0, 0.5, 0.0], [0.25, 0.75, 0.75], [0.25, 0.25, 0.25], [0.75, 0.75, 0.25], [0.75, 0.25, 0.75]]",A,primitive->conventional (x sqrt2),BTE master (PhononDB/Carrete/npj/SciRep),,https://mdr.nims.go.jp/datasets/a1efbf1b-d290-4265-9db0-b309c252b605,,PhononDB (Togo/NIMS MDR),https://mdr.nims.go.jp/datasets/a1efbf1b-d290-4265-9db0-b309c252b605,"LTC-calc.log unit cell (PBEsol-relaxed), same file as kappa",mp-16327,True,stoichiometric,DySbPt
DySbPt,5.919,W/m/K,340.0,BTE,1,full BTE,1.0,,6.514676,216.0,F-43m,half-Heusler (C1b / MgAgAs),,"[""Sb"", ""Sb"", ""Sb"", ""Sb"", ""Dy"", ""Dy"", ""Dy"", ""Dy"", ""Pt"", ""Pt"", ""Pt"", ""Pt""]","[[0.0, 0.0, 0.0], [0.0, 0.5, 0.5], [0.5, 0.0, 0.5], [0.5, 0.5, 0.0], [0.5, 0.0, 0.0], [0.5, 0.5, 0.5], [0.0, 0.0, 0.5], [0.0, 0.5, 0.0], [0.25, 0.75, 0.75], [0.25, 0.25, 0.25], [0.75, 0.75, 0.25], [0.75, 0.25, 0.75]]",A,primitive->conventional (x sqrt2),BTE master (PhononDB/Carrete/npj/SciRep),,https://mdr.nims.go.jp/datasets/a1efbf1b-d290-4265-9db0-b309c252b605,,PhononDB (Togo/NIMS MDR),https://mdr.nims.go.jp/datasets/a1efbf1b-d290-4265-9db0-b309c252b605,"LTC-calc.log unit cell (PBEsol-relaxed), same file as kappa",mp-16327,True,stoichiometric,DySbPt
DySbPt,5.752,W/m/K,350.0,BTE,1,full BTE,1.0,,6.514676,216.0,F-43m,half-Heusler (C1b / MgAgAs),,"[""Sb"", ""Sb"", ""Sb"", ""Sb"", ""Dy"", ""Dy"", ""Dy"", ""Dy"", ""Pt"", ""Pt"", ""Pt"", ""Pt""]","[[0.0, 0.0, 0.0], [0.0, 0.5, 0.5], [0.5, 0.0, 0.5], [0.5, 0.5, 0.0], [0.5, 0.0, 0.0], [0.5, 0.5, 0.5], [0.0, 0.0, 0.5], [0.0, 0.5, 0.0], [0.25, 0.75, 0.75], [0.25, 0.25, 0.25], [0.75, 0.75, 0.25], [0.75, 0.25, 0.75]]",A,primitive->conventional (x sqrt2),BTE master (PhononDB/Carrete/npj/SciRep),,https://mdr.nims.go.jp/datasets/a1efbf1b-d290-4265-9db0-b309c252b605,,PhononDB (Togo/NIMS MDR),https://mdr.nims.go.jp/datasets/a1efbf1b-d290-4265-9db0-b309c252b605,"LTC-calc.log unit cell (PBEsol-relaxed), same file as kappa",mp-16327,True,stoichiometric,DySbPt
DySbPt,5.594,W/m/K,360.0,BTE,1,full BTE,1.0,,6.514676,216.0,F-43m,half-Heusler (C1b / MgAgAs),,"[""Sb"", ""Sb"", ""Sb"", ""Sb"", ""Dy"", ""Dy"", ""Dy"", ""Dy"", ""Pt"", ""Pt"", ""Pt"", ""Pt""]","[[0.0, 0.0, 0.0], [0.0, 0.5, 0.5], [0.5, 0.0, 0.5], [0.5, 0.5, 0.0], [0.5, 0.0, 0.0], [0.5, 0.5, 0.5], [0.0, 0.0, 0.5], [0.0, 0.5, 0.0], [0.25, 0.75, 0.75], [0.25, 0.25, 0.25], [0.75, 0.75, 0.25], [0.75, 0.25, 0.75]]",A,primitive->conventional (x sqrt2),BTE master (PhononDB/Carrete/npj/SciRep),,https://mdr.nims.go.jp/datasets/a1efbf1b-d290-4265-9db0-b309c252b605,,PhononDB (Togo/NIMS MDR),https://mdr.nims.go.jp/datasets/a1efbf1b-d290-4265-9db0-b309c252b605,"LTC-calc.log unit cell (PBEsol-relaxed), same file as kappa",mp-16327,True,stoichiometric,DySbPt
DySbPt,5.445,W/m/K,370.0,BTE,1,full BTE,1.0,,6.514676,216.0,F-43m,half-Heusler (C1b / MgAgAs),,"[""Sb"", ""Sb"", ""Sb"", ""Sb"", ""Dy"", ""Dy"", ""Dy"", ""Dy"", ""Pt"", ""Pt"", ""Pt"", ""Pt""]","[[0.0, 0.0, 0.0], [0.0, 0.5, 0.5], [0.5, 0.0, 0.5], [0.5, 0.5, 0.0], [0.5, 0.0, 0.0], [0.5, 0.5, 0.5], [0.0, 0.0, 0.5], [0.0, 0.5, 0.0], [0.25, 0.75, 0.75], [0.25, 0.25, 0.25], [0.75, 0.75, 0.25], [0.75, 0.25, 0.75]]",A,primitive->conventional (x sqrt2),BTE master (PhononDB/Carrete/npj/SciRep),,https://mdr.nims.go.jp/datasets/a1efbf1b-d290-4265-9db0-b309c252b605,,PhononDB (Togo/NIMS MDR),https://mdr.nims.go.jp/datasets/a1efbf1b-d290-4265-9db0-b309c252b605,"LTC-calc.log unit cell (PBEsol-relaxed), same file as kappa",mp-16327,True,stoichiometric,DySbPt
DySbPt,5.303,W/m/K,380.0,BTE,1,full BTE,1.0,,6.514676,216.0,F-43m,half-Heusler (C1b / MgAgAs),,"[""Sb"", ""Sb"", ""Sb"", ""Sb"", ""Dy"", ""Dy"", ""Dy"", ""Dy"", ""Pt"", ""Pt"", ""Pt"", ""Pt""]","[[0.0, 0.0, 0.0], [0.0, 0.5, 0.5], [0.5, 0.0, 0.5], [0.5, 0.5, 0.0], [0.5, 0.0, 0.0], [0.5, 0.5, 0.5], [0.0, 0.0, 0.5], [0.0, 0.5, 0.0], [0.25, 0.75, 0.75], [0.25, 0.25, 0.25], [0.75, 0.75, 0.25], [0.75, 0.25, 0.75]]",A,primitive->conventional (x sqrt2),BTE master (PhononDB/Carrete/npj/SciRep),,https://mdr.nims.go.jp/datasets/a1efbf1b-d290-4265-9db0-b309c252b605,,PhononDB (Togo/NIMS MDR),https://mdr.nims.go.jp/datasets/a1efbf1b-d290-4265-9db0-b309c252b605,"LTC-calc.log unit cell (PBEsol-relaxed), same file as kappa",mp-16327,True,stoichiometric,DySbPt
DySbPt,5.168,W/m/K,390.0,BTE,1,full BTE,1.0,,6.514676,216.0,F-43m,half-Heusler (C1b / MgAgAs),,"[""Sb"", ""Sb"", ""Sb"", ""Sb"", ""Dy"", ""Dy"", ""Dy"", ""Dy"", ""Pt"", ""Pt"", ""Pt"", ""Pt""]","[[0.0, 0.0, 0.0], [0.0, 0.5, 0.5], [0.5, 0.0, 0.5], [0.5, 0.5, 0.0], [0.5, 0.0, 0.0], [0.5, 0.5, 0.5], [0.0, 0.0, 0.5], [0.0, 0.5, 0.0], [0.25, 0.75, 0.75], [0.25, 0.25, 0.25], [0.75, 0.75, 0.25], [0.75, 0.25, 0.75]]",A,primitive->conventional (x sqrt2),BTE master (PhononDB/Carrete/npj/SciRep),,https://mdr.nims.go.jp/datasets/a1efbf1b-d290-4265-9db0-b309c252b605,,PhononDB (Togo/NIMS MDR),https://mdr.nims.go.jp/datasets/a1efbf1b-d290-4265-9db0-b309c252b605,"LTC-calc.log unit cell (PBEsol-relaxed), same file as kappa",mp-16327,True,stoichiometric,DySbPt
DySbPt,5.041,W/m/K,400.0,BTE,1,full BTE,1.0,,6.514676,216.0,F-43m,half-Heusler (C1b / MgAgAs),,"[""Sb"", ""Sb"", ""Sb"", ""Sb"", ""Dy"", ""Dy"", ""Dy"", ""Dy"", ""Pt"", ""Pt"", ""Pt"", ""Pt""]","[[0.0, 0.0, 0.0], [0.0, 0.5, 0.5], [0.5, 0.0, 0.5], [0.5, 0.5, 0.0], [0.5, 0.0, 0.0], [0.5, 0.5, 0.5], [0.0, 0.0, 0.5], [0.0, 0.5, 0.0], [0.25, 0.75, 0.75], [0.25, 0.25, 0.25], [0.75, 0.75, 0.25], [0.75, 0.25, 0.75]]",A,primitive->conventional (x sqrt2),BTE master (PhononDB/Carrete/npj/SciRep),,https://mdr.nims.go.jp/datasets/a1efbf1b-d290-4265-9db0-b309c252b605,,PhononDB (Togo/NIMS MDR),https://mdr.nims.go.jp/datasets/a1efbf1b-d290-4265-9db0-b309c252b605,"LTC-calc.log unit cell (PBEsol-relaxed), same file as kappa",mp-16327,True,stoichiometric,DySbPt
DySbPt,4.919,W/m/K,410.0,BTE,1,full BTE,1.0,,6.514676,216.0,F-43m,half-Heusler (C1b / MgAgAs),,"[""Sb"", ""Sb"", ""Sb"", ""Sb"", ""Dy"", ""Dy"", ""Dy"", ""Dy"", ""Pt"", ""Pt"", ""Pt"", ""Pt""]","[[0.0, 0.0, 0.0], [0.0, 0.5, 0.5], [0.5, 0.0, 0.5], [0.5, 0.5, 0.0], [0.5, 0.0, 0.0], [0.5, 0.5, 0.5], [0.0, 0.0, 0.5], [0.0, 0.5, 0.0], [0.25, 0.75, 0.75], [0.25, 0.25, 0.25], [0.75, 0.75, 0.25], [0.75, 0.25, 0.75]]",A,primitive->conventional (x sqrt2),BTE master (PhononDB/Carrete/npj/SciRep),,https://mdr.nims.go.jp/datasets/a1efbf1b-d290-4265-9db0-b309c252b605,,PhononDB (Togo/NIMS MDR),https://mdr.nims.go.jp/datasets/a1efbf1b-d290-4265-9db0-b309c252b605,"LTC-calc.log unit cell (PBEsol-relaxed), same file as kappa",mp-16327,True,stoichiometric,DySbPt
DySbPt,4.803,W/m/K,420.0,BTE,1,full BTE,1.0,,6.514676,216.0,F-43m,half-Heusler (C1b / MgAgAs),,"[""Sb"", ""Sb"", ""Sb"", ""Sb"", ""Dy"", ""Dy"", ""Dy"", ""Dy"", ""Pt"", ""Pt"", ""Pt"", ""Pt""]","[[0.0, 0.0, 0.0], [0.0, 0.5, 0.5], [0.5, 0.0, 0.5], [0.5, 0.5, 0.0], [0.5, 0.0, 0.0], [0.5, 0.5, 0.5], [0.0, 0.0, 0.5], [0.0, 0.5, 0.0], [0.25, 0.75, 0.75], [0.25, 0.25, 0.25], [0.75, 0.75, 0.25], [0.75, 0.25, 0.75]]",A,primitive->conventional (x sqrt2),BTE master (PhononDB/Carrete/npj/SciRep),,https://mdr.nims.go.jp/datasets/a1efbf1b-d290-4265-9db0-b309c252b605,,PhononDB (Togo/NIMS MDR),https://mdr.nims.go.jp/datasets/a1efbf1b-d290-4265-9db0-b309c252b605,"LTC-calc.log unit cell (PBEsol-relaxed), same file as kappa",mp-16327,True,stoichiometric,DySbPt
DySbPt,4.692,W/m/K,430.0,BTE,1,full BTE,1.0,,6.514676,216.0,F-43m,half-Heusler (C1b / MgAgAs),,"[""Sb"", ""Sb"", ""Sb"", ""Sb"", ""Dy"", ""Dy"", ""Dy"", ""Dy"", ""Pt"", ""Pt"", ""Pt"", ""Pt""]","[[0.0, 0.0, 0.0], [0.0, 0.5, 0.5], [0.5, 0.0, 0.5], [0.5, 0.5, 0.0], [0.5, 0.0, 0.0], [0.5, 0.5, 0.5], [0.0, 0.0, 0.5], [0.0, 0.5, 0.0], [0.25, 0.75, 0.75], [0.25, 0.25, 0.25], [0.75, 0.75, 0.25], [0.75, 0.25, 0.75]]",A,primitive->conventional (x sqrt2),BTE master (PhononDB/Carrete/npj/SciRep),,https://mdr.nims.go.jp/datasets/a1efbf1b-d290-4265-9db0-b309c252b605,,PhononDB (Togo/NIMS MDR),https://mdr.nims.go.jp/datasets/a1efbf1b-d290-4265-9db0-b309c252b605,"LTC-calc.log unit cell (PBEsol-relaxed), same file as kappa",mp-16327,True,stoichiometric,DySbPt
DySbPt,4.587,W/m/K,440.0,BTE,1,full BTE,1.0,,6.514676,216.0,F-43m,half-Heusler (C1b / MgAgAs),,"[""Sb"", ""Sb"", ""Sb"", ""Sb"", ""Dy"", ""Dy"", ""Dy"", ""Dy"", ""Pt"", ""Pt"", ""Pt"", ""Pt""]","[[0.0, 0.0, 0.0], [0.0, 0.5, 0.5], [0.5, 0.0, 0.5], [0.5, 0.5, 0.0], [0.5, 0.0, 0.0], [0.5, 0.5, 0.5], [0.0, 0.0, 0.5], [0.0, 0.5, 0.0], [0.25, 0.75, 0.75], [0.25, 0.25, 0.25], [0.75, 0.75, 0.25], [0.75, 0.25, 0.75]]",A,primitive->conventional (x sqrt2),BTE master (PhononDB/Carrete/npj/SciRep),,https://mdr.nims.go.jp/datasets/a1efbf1b-d290-4265-9db0-b309c252b605,,PhononDB (Togo/NIMS MDR),https://mdr.nims.go.jp/datasets/a1efbf1b-d290-4265-9db0-b309c252b605,"LTC-calc.log unit cell (PBEsol-relaxed), same file as kappa",mp-16327,True,stoichiometric,DySbPt
DySbPt,4.486,W/m/K,450.0,BTE,1,full BTE,1.0,,6.514676,216.0,F-43m,half-Heusler (C1b / MgAgAs),,"[""Sb"", ""Sb"", ""Sb"", ""Sb"", ""Dy"", ""Dy"", ""Dy"", ""Dy"", ""Pt"", ""Pt"", ""Pt"", ""Pt""]","[[0.0, 0.0, 0.0], [0.0, 0.5, 0.5], [0.5, 0.0, 0.5], [0.5, 0.5, 0.0], [0.5, 0.0, 0.0], [0.5, 0.5, 0.5], [0.0, 0.0, 0.5], [0.0, 0.5, 0.0], [0.25, 0.75, 0.75], [0.25, 0.25, 0.25], [0.75, 0.75, 0.25], [0.75, 0.25, 0.75]]",A,primitive->conventional (x sqrt2),BTE master (PhononDB/Carrete/npj/SciRep),,https://mdr.nims.go.jp/datasets/a1efbf1b-d290-4265-9db0-b309c252b605,,PhononDB (Togo/NIMS MDR),https://mdr.nims.go.jp/datasets/a1efbf1b-d290-4265-9db0-b309c252b605,"LTC-calc.log unit cell (PBEsol-relaxed), same file as kappa",mp-16327,True,stoichiometric,DySbPt
DySbPt,4.389,W/m/K,460.0,BTE,1,full BTE,1.0,,6.514676,216.0,F-43m,half-Heusler (C1b / MgAgAs),,"[""Sb"", ""Sb"", ""Sb"", ""Sb"", ""Dy"", ""Dy"", ""Dy"", ""Dy"", ""Pt"", ""Pt"", ""Pt"", ""Pt""]","[[0.0, 0.0, 0.0], [0.0, 0.5, 0.5], [0.5, 0.0, 0.5], [0.5, 0.5, 0.0], [0.5, 0.0, 0.0], [0.5, 0.5, 0.5], [0.0, 0.0, 0.5], [0.0, 0.5, 0.0], [0.25, 0.75, 0.75], [0.25, 0.25, 0.25], [0.75, 0.75, 0.25], [0.75, 0.25, 0.75]]",A,primitive->conventional (x sqrt2),BTE master (PhononDB/Carrete/npj/SciRep),,https://mdr.nims.go.jp/datasets/a1efbf1b-d290-4265-9db0-b309c252b605,,PhononDB (Togo/NIMS MDR),https://mdr.nims.go.jp/datasets/a1efbf1b-d290-4265-9db0-b309c252b605,"LTC-calc.log unit cell (PBEsol-relaxed), same file as kappa",mp-16327,True,stoichiometric,DySbPt
DySbPt,4.297,W/m/K,470.0,BTE,1,full BTE,1.0,,6.514676,216.0,F-43m,half-Heusler (C1b / MgAgAs),,"[""Sb"", ""Sb"", ""Sb"", ""Sb"", ""Dy"", ""Dy"", ""Dy"", ""Dy"", ""Pt"", ""Pt"", ""Pt"", ""Pt""]","[[0.0, 0.0, 0.0], [0.0, 0.5, 0.5], [0.5, 0.0, 0.5], [0.5, 0.5, 0.0], [0.5, 0.0, 0.0], [0.5, 0.5, 0.5], [0.0, 0.0, 0.5], [0.0, 0.5, 0.0], [0.25, 0.75, 0.75], [0.25, 0.25, 0.25], [0.75, 0.75, 0.25], [0.75, 0.25, 0.75]]",A,primitive->conventional (x sqrt2),BTE master (PhononDB/Carrete/npj/SciRep),,https://mdr.nims.go.jp/datasets/a1efbf1b-d290-4265-9db0-b309c252b605,,PhononDB (Togo/NIMS MDR),https://mdr.nims.go.jp/datasets/a1efbf1b-d290-4265-9db0-b309c252b605,"LTC-calc.log unit cell (PBEsol-relaxed), same file as kappa",mp-16327,True,stoichiometric,DySbPt
DySbPt,4.208,W/m/K,480.0,BTE,1,full BTE,1.0,,6.514676,216.0,F-43m,half-Heusler (C1b / MgAgAs),,"[""Sb"", ""Sb"", ""Sb"", ""Sb"", ""Dy"", ""Dy"", ""Dy"", ""Dy"", ""Pt"", ""Pt"", ""Pt"", ""Pt""]","[[0.0, 0.0, 0.0], [0.0, 0.5, 0.5], [0.5, 0.0, 0.5], [0.5, 0.5, 0.0], [0.5, 0.0, 0.0], [0.5, 0.5, 0.5], [0.0, 0.0, 0.5], [0.0, 0.5, 0.0], [0.25, 0.75, 0.75], [0.25, 0.25, 0.25], [0.75, 0.75, 0.25], [0.75, 0.25, 0.75]]",A,primitive->conventional (x sqrt2),BTE master (PhononDB/Carrete/npj/SciRep),,https://mdr.nims.go.jp/datasets/a1efbf1b-d290-4265-9db0-b309c252b605,,PhononDB (Togo/NIMS MDR),https://mdr.nims.go.jp/datasets/a1efbf1b-d290-4265-9db0-b309c252b605,"LTC-calc.log unit cell (PBEsol-relaxed), same file as kappa",mp-16327,True,stoichiometric,DySbPt
DySbPt,4.123,W/m/K,490.0,BTE,1,full BTE,1.0,,6.514676,216.0,F-43m,half-Heusler (C1b / MgAgAs),,"[""Sb"", ""Sb"", ""Sb"", ""Sb"", ""Dy"", ""Dy"", ""Dy"", ""Dy"", ""Pt"", ""Pt"", ""Pt"", ""Pt""]","[[0.0, 0.0, 0.0], [0.0, 0.5, 0.5], [0.5, 0.0, 0.5], [0.5, 0.5, 0.0], [0.5, 0.0, 0.0], [0.5, 0.5, 0.5], [0.0, 0.0, 0.5], [0.0, 0.5, 0.0], [0.25, 0.75, 0.75], [0.25, 0.25, 0.25], [0.75, 0.75, 0.25], [0.75, 0.25, 0.75]]",A,primitive->conventional (x sqrt2),BTE master (PhononDB/Carrete/npj/SciRep),,https://mdr.nims.go.jp/datasets/a1efbf1b-d290-4265-9db0-b309c252b605,,PhononDB (Togo/NIMS MDR),https://mdr.nims.go.jp/datasets/a1efbf1b-d290-4265-9db0-b309c252b605,"LTC-calc.log unit cell (PBEsol-relaxed), same file as kappa",mp-16327,True,stoichiometric,DySbPt
DySbPt,4.041,W/m/K,500.0,BTE,1,full BTE,1.0,,6.514676,216.0,F-43m,half-Heusler (C1b / MgAgAs),,"[""Sb"", ""Sb"", ""Sb"", ""Sb"", ""Dy"", ""Dy"", ""Dy"", ""Dy"", ""Pt"", ""Pt"", ""Pt"", ""Pt""]","[[0.0, 0.0, 0.0], [0.0, 0.5, 0.5], [0.5, 0.0, 0.5], [0.5, 0.5, 0.0], [0.5, 0.0, 0.0], [0.5, 0.5, 0.5], [0.0, 0.0, 0.5], [0.0, 0.5, 0.0], [0.25, 0.75, 0.75], [0.25, 0.25, 0.25], [0.75, 0.75, 0.25], [0.75, 0.25, 0.75]]",A,primitive->conventional (x sqrt2),BTE master (PhononDB/Carrete/npj/SciRep),,https://mdr.nims.go.jp/datasets/a1efbf1b-d290-4265-9db0-b309c252b605,,PhononDB (Togo/NIMS MDR),https://mdr.nims.go.jp/datasets/a1efbf1b-d290-4265-9db0-b309c252b605,"LTC-calc.log unit cell (PBEsol-relaxed), same file as kappa",mp-16327,True,stoichiometric,DySbPt
DySbPt,3.962,W/m/K,510.0,BTE,1,full BTE,1.0,,6.514676,216.0,F-43m,half-Heusler (C1b / MgAgAs),,"[""Sb"", ""Sb"", ""Sb"", ""Sb"", ""Dy"", ""Dy"", ""Dy"", ""Dy"", ""Pt"", ""Pt"", ""Pt"", ""Pt""]","[[0.0, 0.0, 0.0], [0.0, 0.5, 0.5], [0.5, 0.0, 0.5], [0.5, 0.5, 0.0], [0.5, 0.0, 0.0], [0.5, 0.5, 0.5], [0.0, 0.0, 0.5], [0.0, 0.5, 0.0], [0.25, 0.75, 0.75], [0.25, 0.25, 0.25], [0.75, 0.75, 0.25], [0.75, 0.25, 0.75]]",A,primitive->conventional (x sqrt2),BTE master (PhononDB/Carrete/npj/SciRep),,https://mdr.nims.go.jp/datasets/a1efbf1b-d290-4265-9db0-b309c252b605,,PhononDB (Togo/NIMS MDR),https://mdr.nims.go.jp/datasets/a1efbf1b-d290-4265-9db0-b309c252b605,"LTC-calc.log unit cell (PBEsol-relaxed), same file as kappa",mp-16327,True,stoichiometric,DySbPt
DySbPt,3.887,W/m/K,520.0,BTE,1,full BTE,1.0,,6.514676,216.0,F-43m,half-Heusler (C1b / MgAgAs),,"[""Sb"", ""Sb"", ""Sb"", ""Sb"", ""Dy"", ""Dy"", ""Dy"", ""Dy"", ""Pt"", ""Pt"", ""Pt"", ""Pt""]","[[0.0, 0.0, 0.0], [0.0, 0.5, 0.5], [0.5, 0.0, 0.5], [0.5, 0.5, 0.0], [0.5, 0.0, 0.0], [0.5, 0.5, 0.5], [0.0, 0.0, 0.5], [0.0, 0.5, 0.0], [0.25, 0.75, 0.75], [0.25, 0.25, 0.25], [0.75, 0.75, 0.25], [0.75, 0.25, 0.75]]",A,primitive->conventional (x sqrt2),BTE master (PhononDB/Carrete/npj/SciRep),,https://mdr.nims.go.jp/datasets/a1efbf1b-d290-4265-9db0-b309c252b605,,PhononDB (Togo/NIMS MDR),https://mdr.nims.go.jp/datasets/a1efbf1b-d290-4265-9db0-b309c252b605,"LTC-calc.log unit cell (PBEsol-relaxed), same file as kappa",mp-16327,True,stoichiometric,DySbPt
DySbPt,3.814,W/m/K,530.0,BTE,1,full BTE,1.0,,6.514676,216.0,F-43m,half-Heusler (C1b / MgAgAs),,"[""Sb"", ""Sb"", ""Sb"", ""Sb"", ""Dy"", ""Dy"", ""Dy"", ""Dy"", ""Pt"", ""Pt"", ""Pt"", ""Pt""]","[[0.0, 0.0, 0.0], [0.0, 0.5, 0.5], [0.5, 0.0, 0.5], [0.5, 0.5, 0.0], [0.5, 0.0, 0.0], [0.5, 0.5, 0.5], [0.0, 0.0, 0.5], [0.0, 0.5, 0.0], [0.25, 0.75, 0.75], [0.25, 0.25, 0.25], [0.75, 0.75, 0.25], [0.75, 0.25, 0.75]]",A,primitive->conventional (x sqrt2),BTE master (PhononDB/Carrete/npj/SciRep),,https://mdr.nims.go.jp/datasets/a1efbf1b-d290-4265-9db0-b309c252b605,,PhononDB (Togo/NIMS MDR),https://mdr.nims.go.jp/datasets/a1efbf1b-d290-4265-9db0-b309c252b605,"LTC-calc.log unit cell (PBEsol-relaxed), same file as kappa",mp-16327,True,stoichiometric,DySbPt
DySbPt,3.744,W/m/K,540.0,BTE,1,full BTE,1.0,,6.514676,216.0,F-43m,half-Heusler (C1b / MgAgAs),,"[""Sb"", ""Sb"", ""Sb"", ""Sb"", ""Dy"", ""Dy"", ""Dy"", ""Dy"", ""Pt"", ""Pt"", ""Pt"", ""Pt""]","[[0.0, 0.0, 0.0], [0.0, 0.5, 0.5], [0.5, 0.0, 0.5], [0.5, 0.5, 0.0], [0.5, 0.0, 0.0], [0.5, 0.5, 0.5], [0.0, 0.0, 0.5], [0.0, 0.5, 0.0], [0.25, 0.75, 0.75], [0.25, 0.25, 0.25], [0.75, 0.75, 0.25], [0.75, 0.25, 0.75]]",A,primitive->conventional (x sqrt2),BTE master (PhononDB/Carrete/npj/SciRep),,https://mdr.nims.go.jp/datasets/a1efbf1b-d290-4265-9db0-b309c252b605,,PhononDB (Togo/NIMS MDR),https://mdr.nims.go.jp/datasets/a1efbf1b-d290-4265-9db0-b309c252b605,"LTC-calc.log unit cell (PBEsol-relaxed), same file as kappa",mp-16327,True,stoichiometric,DySbPt
DySbPt,3.676,W/m/K,550.0,BTE,1,full BTE,1.0,,6.514676,216.0,F-43m,half-Heusler (C1b / MgAgAs),,"[""Sb"", ""Sb"", ""Sb"", ""Sb"", ""Dy"", ""Dy"", ""Dy"", ""Dy"", ""Pt"", ""Pt"", ""Pt"", ""Pt""]","[[0.0, 0.0, 0.0], [0.0, 0.5, 0.5], [0.5, 0.0, 0.5], [0.5, 0.5, 0.0], [0.5, 0.0, 0.0], [0.5, 0.5, 0.5], [0.0, 0.0, 0.5], [0.0, 0.5, 0.0], [0.25, 0.75, 0.75], [0.25, 0.25, 0.25], [0.75, 0.75, 0.25], [0.75, 0.25, 0.75]]",A,primitive->conventional (x sqrt2),BTE master (PhononDB/Carrete/npj/SciRep),,https://mdr.nims.go.jp/datasets/a1efbf1b-d290-4265-9db0-b309c252b605,,PhononDB (Togo/NIMS MDR),https://mdr.nims.go.jp/datasets/a1efbf1b-d290-4265-9db0-b309c252b605,"LTC-calc.log unit cell (PBEsol-relaxed), same file as kappa",mp-16327,True,stoichiometric,DySbPt
DySbPt,3.611,W/m/K,560.0,BTE,1,full BTE,1.0,,6.514676,216.0,F-43m,half-Heusler (C1b / MgAgAs),,"[""Sb"", ""Sb"", ""Sb"", ""Sb"", ""Dy"", ""Dy"", ""Dy"", ""Dy"", ""Pt"", ""Pt"", ""Pt"", ""Pt""]","[[0.0, 0.0, 0.0], [0.0, 0.5, 0.5], [0.5, 0.0, 0.5], [0.5, 0.5, 0.0], [0.5, 0.0, 0.0], [0.5, 0.5, 0.5], [0.0, 0.0, 0.5], [0.0, 0.5, 0.0], [0.25, 0.75, 0.75], [0.25, 0.25, 0.25], [0.75, 0.75, 0.25], [0.75, 0.25, 0.75]]",A,primitive->conventional (x sqrt2),BTE master (PhononDB/Carrete/npj/SciRep),,https://mdr.nims.go.jp/datasets/a1efbf1b-d290-4265-9db0-b309c252b605,,PhononDB (Togo/NIMS MDR),https://mdr.nims.go.jp/datasets/a1efbf1b-d290-4265-9db0-b309c252b605,"LTC-calc.log unit cell (PBEsol-relaxed), same file as kappa",mp-16327,True,stoichiometric,DySbPt
DySbPt,3.548,W/m/K,570.0,BTE,1,full BTE,1.0,,6.514676,216.0,F-43m,half-Heusler (C1b / MgAgAs),,"[""Sb"", ""Sb"", ""Sb"", ""Sb"", ""Dy"", ""Dy"", ""Dy"", ""Dy"", ""Pt"", ""Pt"", ""Pt"", ""Pt""]","[[0.0, 0.0, 0.0], [0.0, 0.5, 0.5], [0.5, 0.0, 0.5], [0.5, 0.5, 0.0], [0.5, 0.0, 0.0], [0.5, 0.5, 0.5], [0.0, 0.0, 0.5], [0.0, 0.5, 0.0], [0.25, 0.75, 0.75], [0.25, 0.25, 0.25], [0.75, 0.75, 0.25], [0.75, 0.25, 0.75]]",A,primitive->conventional (x sqrt2),BTE master (PhononDB/Carrete/npj/SciRep),,https://mdr.nims.go.jp/datasets/a1efbf1b-d290-4265-9db0-b309c252b605,,PhononDB (Togo/NIMS MDR),https://mdr.nims.go.jp/datasets/a1efbf1b-d290-4265-9db0-b309c252b605,"LTC-calc.log unit cell (PBEsol-relaxed), same file as kappa",mp-16327,True,stoichiometric,DySbPt
DySbPt,3.488,W/m/K,580.0,BTE,1,full BTE,1.0,,6.514676,216.0,F-43m,half-Heusler (C1b / MgAgAs),,"[""Sb"", ""Sb"", ""Sb"", ""Sb"", ""Dy"", ""Dy"", ""Dy"", ""Dy"", ""Pt"", ""Pt"", ""Pt"", ""Pt""]","[[0.0, 0.0, 0.0], [0.0, 0.5, 0.5], [0.5, 0.0, 0.5], [0.5, 0.5, 0.0], [0.5, 0.0, 0.0], [0.5, 0.5, 0.5], [0.0, 0.0, 0.5], [0.0, 0.5, 0.0], [0.25, 0.75, 0.75], [0.25, 0.25, 0.25], [0.75, 0.75, 0.25], [0.75, 0.25, 0.75]]",A,primitive->conventional (x sqrt2),BTE master (PhononDB/Carrete/npj/SciRep),,https://mdr.nims.go.jp/datasets/a1efbf1b-d290-4265-9db0-b309c252b605,,PhononDB (Togo/NIMS MDR),https://mdr.nims.go.jp/datasets/a1efbf1b-d290-4265-9db0-b309c252b605,"LTC-calc.log unit cell (PBEsol-relaxed), same file as kappa",mp-16327,True,stoichiometric,DySbPt
DySbPt,3.429,W/m/K,590.0,BTE,1,full BTE,1.0,,6.514676,216.0,F-43m,half-Heusler (C1b / MgAgAs),,"[""Sb"", ""Sb"", ""Sb"", ""Sb"", ""Dy"", ""Dy"", ""Dy"", ""Dy"", ""Pt"", ""Pt"", ""Pt"", ""Pt""]","[[0.0, 0.0, 0.0], [0.0, 0.5, 0.5], [0.5, 0.0, 0.5], [0.5, 0.5, 0.0], [0.5, 0.0, 0.0], [0.5, 0.5, 0.5], [0.0, 0.0, 0.5], [0.0, 0.5, 0.0], [0.25, 0.75, 0.75], [0.25, 0.25, 0.25], [0.75, 0.75, 0.25], [0.75, 0.25, 0.75]]",A,primitive->conventional (x sqrt2),BTE master (PhononDB/Carrete/npj/SciRep),,https://mdr.nims.go.jp/datasets/a1efbf1b-d290-4265-9db0-b309c252b605,,PhononDB (Togo/NIMS MDR),https://mdr.nims.go.jp/datasets/a1efbf1b-d290-4265-9db0-b309c252b605,"LTC-calc.log unit cell (PBEsol-relaxed), same file as kappa",mp-16327,True,stoichiometric,DySbPt
DySbPt,3.372,W/m/K,600.0,BTE,1,full BTE,1.0,,6.514676,216.0,F-43m,half-Heusler (C1b / MgAgAs),,"[""Sb"", ""Sb"", ""Sb"", ""Sb"", ""Dy"", ""Dy"", ""Dy"", ""Dy"", ""Pt"", ""Pt"", ""Pt"", ""Pt""]","[[0.0, 0.0, 0.0], [0.0, 0.5, 0.5], [0.5, 0.0, 0.5], [0.5, 0.5, 0.0], [0.5, 0.0, 0.0], [0.5, 0.5, 0.5], [0.0, 0.0, 0.5], [0.0, 0.5, 0.0], [0.25, 0.75, 0.75], [0.25, 0.25, 0.25], [0.75, 0.75, 0.25], [0.75, 0.25, 0.75]]",A,primitive->conventional (x sqrt2),BTE master (PhononDB/Carrete/npj/SciRep),,https://mdr.nims.go.jp/datasets/a1efbf1b-d290-4265-9db0-b309c252b605,,PhononDB (Togo/NIMS MDR),https://mdr.nims.go.jp/datasets/a1efbf1b-d290-4265-9db0-b309c252b605,"LTC-calc.log unit cell (PBEsol-relaxed), same file as kappa",mp-16327,True,stoichiometric,DySbPt
DySbPt,3.317,W/m/K,610.0,BTE,1,full BTE,1.0,,6.514676,216.0,F-43m,half-Heusler (C1b / MgAgAs),,"[""Sb"", ""Sb"", ""Sb"", ""Sb"", ""Dy"", ""Dy"", ""Dy"", ""Dy"", ""Pt"", ""Pt"", ""Pt"", ""Pt""]","[[0.0, 0.0, 0.0], [0.0, 0.5, 0.5], [0.5, 0.0, 0.5], [0.5, 0.5, 0.0], [0.5, 0.0, 0.0], [0.5, 0.5, 0.5], [0.0, 0.0, 0.5], [0.0, 0.5, 0.0], [0.25, 0.75, 0.75], [0.25, 0.25, 0.25], [0.75, 0.75, 0.25], [0.75, 0.25, 0.75]]",A,primitive->conventional (x sqrt2),BTE master (PhononDB/Carrete/npj/SciRep),,https://mdr.nims.go.jp/datasets/a1efbf1b-d290-4265-9db0-b309c252b605,,PhononDB (Togo/NIMS MDR),https://mdr.nims.go.jp/datasets/a1efbf1b-d290-4265-9db0-b309c252b605,"LTC-calc.log unit cell (PBEsol-relaxed), same file as kappa",mp-16327,True,stoichiometric,DySbPt
DySbPt,3.264,W/m/K,620.0,BTE,1,full BTE,1.0,,6.514676,216.0,F-43m,half-Heusler (C1b / MgAgAs),,"[""Sb"", ""Sb"", ""Sb"", ""Sb"", ""Dy"", ""Dy"", ""Dy"", ""Dy"", ""Pt"", ""Pt"", ""Pt"", ""Pt""]","[[0.0, 0.0, 0.0], [0.0, 0.5, 0.5], [0.5, 0.0, 0.5], [0.5, 0.5, 0.0], [0.5, 0.0, 0.0], [0.5, 0.5, 0.5], [0.0, 0.0, 0.5], [0.0, 0.5, 0.0], [0.25, 0.75, 0.75], [0.25, 0.25, 0.25], [0.75, 0.75, 0.25], [0.75, 0.25, 0.75]]",A,primitive->conventional (x sqrt2),BTE master (PhononDB/Carrete/npj/SciRep),,https://mdr.nims.go.jp/datasets/a1efbf1b-d290-4265-9db0-b309c252b605,,PhononDB (Togo/NIMS MDR),https://mdr.nims.go.jp/datasets/a1efbf1b-d290-4265-9db0-b309c252b605,"LTC-calc.log unit cell (PBEsol-relaxed), same file as kappa",mp-16327,True,stoichiometric,DySbPt
DySbPt,3.212,W/m/K,630.0,BTE,1,full BTE,1.0,,6.514676,216.0,F-43m,half-Heusler (C1b / MgAgAs),,"[""Sb"", ""Sb"", ""Sb"", ""Sb"", ""Dy"", ""Dy"", ""Dy"", ""Dy"", ""Pt"", ""Pt"", ""Pt"", ""Pt""]","[[0.0, 0.0, 0.0], [0.0, 0.5, 0.5], [0.5, 0.0, 0.5], [0.5, 0.5, 0.0], [0.5, 0.0, 0.0], [0.5, 0.5, 0.5], [0.0, 0.0, 0.5], [0.0, 0.5, 0.0], [0.25, 0.75, 0.75], [0.25, 0.25, 0.25], [0.75, 0.75, 0.25], [0.75, 0.25, 0.75]]",A,primitive->conventional (x sqrt2),BTE master (PhononDB/Carrete/npj/SciRep),,https://mdr.nims.go.jp/datasets/a1efbf1b-d290-4265-9db0-b309c252b605,,PhononDB (Togo/NIMS MDR),https://mdr.nims.go.jp/datasets/a1efbf1b-d290-4265-9db0-b309c252b605,"LTC-calc.log unit cell (PBEsol-relaxed), same file as kappa",mp-16327,True,stoichiometric,DySbPt
DySbPt,3.163,W/m/K,640.0,BTE,1,full BTE,1.0,,6.514676,216.0,F-43m,half-Heusler (C1b / MgAgAs),,"[""Sb"", ""Sb"", ""Sb"", ""Sb"", ""Dy"", ""Dy"", ""Dy"", ""Dy"", ""Pt"", ""Pt"", ""Pt"", ""Pt""]","[[0.0, 0.0, 0.0], [0.0, 0.5, 0.5], [0.5, 0.0, 0.5], [0.5, 0.5, 0.0], [0.5, 0.0, 0.0], [0.5, 0.5, 0.5], [0.0, 0.0, 0.5], [0.0, 0.5, 0.0], [0.25, 0.75, 0.75], [0.25, 0.25, 0.25], [0.75, 0.75, 0.25], [0.75, 0.25, 0.75]]",A,primitive->conventional (x sqrt2),BTE master (PhononDB/Carrete/npj/SciRep),,https://mdr.nims.go.jp/datasets/a1efbf1b-d290-4265-9db0-b309c252b605,,PhononDB (Togo/NIMS MDR),https://mdr.nims.go.jp/datasets/a1efbf1b-d290-4265-9db0-b309c252b605,"LTC-calc.log unit cell (PBEsol-relaxed), same file as kappa",mp-16327,True,stoichiometric,DySbPt
DySbPt,3.114,W/m/K,650.0,BTE,1,full BTE,1.0,,6.514676,216.0,F-43m,half-Heusler (C1b / MgAgAs),,"[""Sb"", ""Sb"", ""Sb"", ""Sb"", ""Dy"", ""Dy"", ""Dy"", ""Dy"", ""Pt"", ""Pt"", ""Pt"", ""Pt""]","[[0.0, 0.0, 0.0], [0.0, 0.5, 0.5], [0.5, 0.0, 0.5], [0.5, 0.5, 0.0], [0.5, 0.0, 0.0], [0.5, 0.5, 0.5], [0.0, 0.0, 0.5], [0.0, 0.5, 0.0], [0.25, 0.75, 0.75], [0.25, 0.25, 0.25], [0.75, 0.75, 0.25], [0.75, 0.25, 0.75]]",A,primitive->conventional (x sqrt2),BTE master (PhononDB/Carrete/npj/SciRep),,https://mdr.nims.go.jp/datasets/a1efbf1b-d290-4265-9db0-b309c252b605,,PhononDB (Togo/NIMS MDR),https://mdr.nims.go.jp/datasets/a1efbf1b-d290-4265-9db0-b309c252b605,"LTC-calc.log unit cell (PBEsol-relaxed), same file as kappa",mp-16327,True,stoichiometric,DySbPt
DySbPt,3.067,W/m/K,660.0,BTE,1,full BTE,1.0,,6.514676,216.0,F-43m,half-Heusler (C1b / MgAgAs),,"[""Sb"", ""Sb"", ""Sb"", ""Sb"", ""Dy"", ""Dy"", ""Dy"", ""Dy"", ""Pt"", ""Pt"", ""Pt"", ""Pt""]","[[0.0, 0.0, 0.0], [0.0, 0.5, 0.5], [0.5, 0.0, 0.5], [0.5, 0.5, 0.0], [0.5, 0.0, 0.0], [0.5, 0.5, 0.5], [0.0, 0.0, 0.5], [0.0, 0.5, 0.0], [0.25, 0.75, 0.75], [0.25, 0.25, 0.25], [0.75, 0.75, 0.25], [0.75, 0.25, 0.75]]",A,primitive->conventional (x sqrt2),BTE master (PhononDB/Carrete/npj/SciRep),,https://mdr.nims.go.jp/datasets/a1efbf1b-d290-4265-9db0-b309c252b605,,PhononDB (Togo/NIMS MDR),https://mdr.nims.go.jp/datasets/a1efbf1b-d290-4265-9db0-b309c252b605,"LTC-calc.log unit cell (PBEsol-relaxed), same file as kappa",mp-16327,True,stoichiometric,DySbPt
DySbPt,3.022,W/m/K,670.0,BTE,1,full BTE,1.0,,6.514676,216.0,F-43m,half-Heusler (C1b / MgAgAs),,"[""Sb"", ""Sb"", ""Sb"", ""Sb"", ""Dy"", ""Dy"", ""Dy"", ""Dy"", ""Pt"", ""Pt"", ""Pt"", ""Pt""]","[[0.0, 0.0, 0.0], [0.0, 0.5, 0.5], [0.5, 0.0, 0.5], [0.5, 0.5, 0.0], [0.5, 0.0, 0.0], [0.5, 0.5, 0.5], [0.0, 0.0, 0.5], [0.0, 0.5, 0.0], [0.25, 0.75, 0.75], [0.25, 0.25, 0.25], [0.75, 0.75, 0.25], [0.75, 0.25, 0.75]]",A,primitive->conventional (x sqrt2),BTE master (PhononDB/Carrete/npj/SciRep),,https://mdr.nims.go.jp/datasets/a1efbf1b-d290-4265-9db0-b309c252b605,,PhononDB (Togo/NIMS MDR),https://mdr.nims.go.jp/datasets/a1efbf1b-d290-4265-9db0-b309c252b605,"LTC-calc.log unit cell (PBEsol-relaxed), same file as kappa",mp-16327,True,stoichiometric,DySbPt
DySbPt,2.978,W/m/K,680.0,BTE,1,full BTE,1.0,,6.514676,216.0,F-43m,half-Heusler (C1b / MgAgAs),,"[""Sb"", ""Sb"", ""Sb"", ""Sb"", ""Dy"", ""Dy"", ""Dy"", ""Dy"", ""Pt"", ""Pt"", ""Pt"", ""Pt""]","[[0.0, 0.0, 0.0], [0.0, 0.5, 0.5], [0.5, 0.0, 0.5], [0.5, 0.5, 0.0], [0.5, 0.0, 0.0], [0.5, 0.5, 0.5], [0.0, 0.0, 0.5], [0.0, 0.5, 0.0], [0.25, 0.75, 0.75], [0.25, 0.25, 0.25], [0.75, 0.75, 0.25], [0.75, 0.25, 0.75]]",A,primitive->conventional (x sqrt2),BTE master (PhononDB/Carrete/npj/SciRep),,https://mdr.nims.go.jp/datasets/a1efbf1b-d290-4265-9db0-b309c252b605,,PhononDB (Togo/NIMS MDR),https://mdr.nims.go.jp/datasets/a1efbf1b-d290-4265-9db0-b309c252b605,"LTC-calc.log unit cell (PBEsol-relaxed), same file as kappa",mp-16327,True,stoichiometric,DySbPt
