Repository: Shivamrandive747/Thermalconductivity_prediction

# Calibrating first-principles lattice thermal conductivity to experiment

**A curated half-Heusler dataset and a validated transfer function.**

Published first-principles transport calculations of lattice thermal conductivity exceed what
laboratories measure for the same compound by a **median factor of 1.55**. That offset is regular
enough to be removed in closed form:

$$\kappa_L^{\mathrm{expt}}(T) \;=\; \kappa_L^{\mathrm{BTE}}(T)\;\min\!\left[c\left(\tfrac{T}{300}\right)^{p},\,1\right],
\qquad c = 0.51,\quad p = 0.80$$

Inside a domain of applicability declared before the validation set was scored, this places

File: data/Target_Materials/HEUSLER_KAPPA_TRAINING_SET.csv (part 90 of 192)
formula,kappa_L,kappa_units,temperature_K,method,method_tier,tier_name,weight,kappa_basis,struct_a_A,struct_spacegroup,struct_sg_symbol,struct_prototype,struct_site_ordering,struct_species,struct_frac_coords,struct_grade,lattice_convention,source,source_doi,source_url,source_location,struct_source,struct_source_url,struct_source_detail,struct_id,struct_same_paper_as_kappa,stoichiometry,parent_formula
ErSbPt,7.69,W/m/K,300.0,BTE,1,full BTE,1.0,,6.481207,216.0,F-43m,half-Heusler (C1b / MgAgAs),,"[""Sb"", ""Sb"", ""Sb"", ""Sb"", ""Er"", ""Er"", ""Er"", ""Er"", ""Pt"", ""Pt"", ""Pt"", ""Pt""]","[[0.0, 0.0, 0.0], [0.0, 0.5, 0.5], [0.5, 0.0, 0.5], [0.5, 0.5, 0.0], [0.5, 0.0, 0.0], [0.5, 0.5, 0.5], [0.0, 0.0, 0.5], [0.0, 0.5, 0.0], [0.25, 0.75, 0.75], [0.25, 0.25, 0.25], [0.75, 0.75, 0.25], [0.75, 0.25, 0.75]]",A,primitive->conventional (x sqrt2),BTE master (PhononDB/Carrete/npj/SciRep),,https://mdr.nims.go.jp/datasets/62e1e29d-e7f4-41f7-b9ab-535f21521813,,PhononDB (Togo/NIMS MDR),https://mdr.nims.go.jp/datasets/62e1e29d-e7f4-41f7-b9ab-535f21521813,"LTC-calc.log unit cell (PBEsol-relaxed), same file as kappa",mp-16329,True,stoichiometric,ErSbPt
ErSbPt,5.41,W/m/K,300.0,BTE,1,full BTE,1.0,,6.481207,216.0,F-43m,half-Heusler (C1b / MgAgAs),,"[""Sb"", ""Sb"", ""Sb"", ""Sb"", ""Er"", ""Er"", ""Er"", ""Er"", ""Pt"", ""Pt"", ""Pt"", ""Pt""]","[[0.0, 0.0, 0.0], [0.0, 0.5, 0.5], [0.5, 0.0, 0.5], [0.5, 0.5, 0.0], [0.5, 0.0, 0.0], [0.5, 0.5, 0.5], [0.0, 0.0, 0.5], [0.0, 0.5, 0.0], [0.25, 0.75, 0.75], [0.25, 0.25, 0.25], [0.75, 0.75, 0.25], [0.75, 0.25, 0.75]]",A,primitive->conventional (x sqrt2),BTE master (PhononDB/Carrete/npj/SciRep),10.1038/s41598-021-92030-4,https://www.nature.com/articles/s41598-021-92030-4#MOESM1,,PhononDB (Togo/NIMS MDR),https://mdr.nims.go.jp/datasets/62e1e29d-e7f4-41f7-b9ab-535f21521813,"LTC-calc.log unit cell (PBEsol-relaxed), same file as kappa",mp-16329,True,stoichiometric,ErSbPt
ErSbPt,7.183966,W/m/K,300.0,BTE,1,full BTE,1.0,,6.481207,216.0,F-43m,half-Heusler (C1b / MgAgAs),,"[""Sb"", ""Sb"", ""Sb"", ""Sb"", ""Er"", ""Er"", ""Er"", ""Er"", ""Pt"", ""Pt"", ""Pt"", ""Pt""]","[[0.0, 0.0, 0.0], [0.0, 0.5, 0.5], [0.5, 0.0, 0.5], [0.5, 0.5, 0.0], [0.5, 0.0, 0.0], [0.5, 0.5, 0.5], [0.0, 0.0, 0.5], [0.0, 0.5, 0.0], [0.25, 0.75, 0.75], [0.25, 0.25, 0.25], [0.75, 0.75, 0.25], [0.75, 0.25, 0.75]]",A,primitive->conventional (x sqrt2),BTE master (PhononDB/Carrete/npj/SciRep),10.1038/s41524-025-01920-y,https://doi.org/10.5281/zenodo.15937696,,PhononDB (Togo/NIMS MDR),https://mdr.nims.go.jp/datasets/62e1e29d-e7f4-41f7-b9ab-535f21521813,"LTC-calc.log unit cell (PBEsol-relaxed), same file as kappa",mp-16329,True,stoichiometric,ErSbPt
ErSbPt,5.41,W/m/K,300.0,Phono3py,1,full BTE,1.0,,6.481207,216.0,F-43m,half-Heusler (C1b / MgAgAs),,"[""Sb"", ""Sb"", ""Sb"", ""Sb"", ""Er"", ""Er"", ""Er"", ""Er"", ""Pt"", ""Pt"", ""Pt"", ""Pt""]","[[0.0, 0.0, 0.0], [0.0, 0.5, 0.5], [0.5, 0.0, 0.5], [0.5, 0.5, 0.0], [0.5, 0.0, 0.0], [0.5, 0.5, 0.5], [0.0, 0.0, 0.5], [0.0, 0.5, 0.0], [0.25, 0.75, 0.75], [0.25, 0.25, 0.25], [0.75, 0.75, 0.25], [0.75, 0.25, 0.75]]",A,primitive->conventional (x sqrt2),"paper mining (PDF, batch 2)",arxiv:2010.12467v1,,Table S1,PhononDB (Togo/NIMS MDR),https://mdr.nims.go.jp/datasets/62e1e29d-e7f4-41f7-b9ab-535f21521813,"LTC-calc.log unit cell (PBEsol-relaxed), same file as kappa",mp-16329,True,stoichiometric,ErSbPt
ErSbPt,9.093833,W/m/K,300.0,"BTE (phono3py-class, Phonix auto-kappa)",1,full BTE,1.0,,6.481207,216.0,F-43m,half-Heusler (C1b / MgAgAs),,"[""Sb"", ""Sb"", ""Sb"", ""Sb"", ""Er"", ""Er"", ""Er"", ""Er"", ""Pt"", ""Pt"", ""Pt"", ""Pt""]","[[0.0, 0.0, 0.0], [0.0, 0.5, 0.5], [0.5, 0.0, 0.5], [0.5, 0.5, 0.0], [0.5, 0.0, 0.0], [0.5, 0.5, 0.5], [0.0, 0.0, 0.5], [0.0, 0.5, 0.0], [0.25, 0.75, 0.75], [0.25, 0.25, 0.25], [0.75, 0.75, 0.25], [0.75, 0.25, 0.75]]",A,primitive->conventional (x sqrt2),Phonix (first-principles BTE),10.1038/s41524-026-02033-w,https://huggingface.co/datasets/phonix-db/phonix-summary,"phonix-summary, HF datasets-server",PhononDB (Togo/NIMS MDR),https://mdr.nims.go.jp/datasets/62e1e29d-e7f4-41f7-b9ab-535f21521813,"LTC-calc.log unit cell (PBEsol-relaxed), same file as kappa",mp-16329,True,stoichiometric,ErSbPt
ErSbPt,7.446,W/m/K,310.0,BTE,1,full BTE,1.0,,6.481207,216.0,F-43m,half-Heusler (C1b / MgAgAs),,"[""Sb"", ""Sb"", ""Sb"", ""Sb"", ""Er"", ""Er"", ""Er"", ""Er"", ""Pt"", ""Pt"", ""Pt"", ""Pt""]","[[0.0, 0.0, 0.0], [0.0, 0.5, 0.5], [0.5, 0.0, 0.5], [0.5, 0.5, 0.0], [0.5, 0.0, 0.0], [0.5, 0.5, 0.5], [0.0, 0.0, 0.5], [0.0, 0.5, 0.0], [0.25, 0.75, 0.75], [0.25, 0.25, 0.25], [0.75, 0.75, 0.25], [0.75, 0.25, 0.75]]",A,primitive->conventional (x sqrt2),BTE master (PhononDB/Carrete/npj/SciRep),,https://mdr.nims.go.jp/datasets/62e1e29d-e7f4-41f7-b9ab-535f21521813,,PhononDB (Togo/NIMS MDR),https://mdr.nims.go.jp/datasets/62e1e29d-e7f4-41f7-b9ab-535f21521813,"LTC-calc.log unit cell (PBEsol-relaxed), same file as kappa",mp-16329,True,stoichiometric,ErSbPt
ErSbPt,7.216,W/m/K,320.0,BTE,1,full BTE,1.0,,6.481207,216.0,F-43m,half-Heusler (C1b / MgAgAs),,"[""Sb"", ""Sb"", ""Sb"", ""Sb"", ""Er"", ""Er"", ""Er"", ""Er"", ""Pt"", ""Pt"", ""Pt"", ""Pt""]","[[0.0, 0.0, 0.0], [0.0, 0.5, 0.5], [0.5, 0.0, 0.5], [0.5, 0.5, 0.0], [0.5, 0.0, 0.0], [0.5, 0.5, 0.5], [0.0, 0.0, 0.5], [0.0, 0.5, 0.0], [0.25, 0.75, 0.75], [0.25, 0.25, 0.25], [0.75, 0.75, 0.25], [0.75, 0.25, 0.75]]",A,primitive->conventional (x sqrt2),BTE master (PhononDB/Carrete/npj/SciRep),,https://mdr.nims.go.jp/datasets/62e1e29d-e7f4-41f7-b9ab-535f21521813,,PhononDB (Togo/NIMS MDR),https://mdr.nims.go.jp/datasets/62e1e29d-e7f4-41f7-b9ab-535f21521813,"LTC-calc.log unit cell (PBEsol-relaxed), same file as kappa",mp-16329,True,stoichiometric,ErSbPt
ErSbPt,7.0,W/m/K,330.0,BTE,1,full BTE,1.0,,6.481207,216.0,F-43m,half-Heusler (C1b / MgAgAs),,"[""Sb"", ""Sb"", ""Sb"", ""Sb"", ""Er"", ""Er"", ""Er"", ""Er"", ""Pt"", ""Pt"", ""Pt"", ""Pt""]","[[0.0, 0.0, 0.0], [0.0, 0.5, 0.5], [0.5, 0.0, 0.5], [0.5, 0.5, 0.0], [0.5, 0.0, 0.0], [0.5, 0.5, 0.5], [0.0, 0.0, 0.5], [0.0, 0.5, 0.0], [0.25, 0.75, 0.75], [0.25, 0.25, 0.25], [0.75, 0.75, 0.25], [0.75, 0.25, 0.75]]",A,primitive->conventional (x sqrt2),BTE master (PhononDB/Carrete/npj/SciRep),,https://mdr.nims.go.jp/datasets/62e1e29d-e7f4-41f7-b9ab-535f21521813,,PhononDB (Togo/NIMS MDR),https://mdr.nims.go.jp/datasets/62e1e29d-e7f4-41f7-b9ab-535f21521813,"LTC-calc.log unit cell (PBEsol-relaxed), same file as kappa",mp-16329,True,stoichiometric,ErSbPt
ErSbPt,6.797,W/m/K,340.0,BTE,1,full BTE,1.0,,6.481207,216.0,F-43m,half-Heusler (C1b / MgAgAs),,"[""Sb"", ""Sb"", ""Sb"", ""Sb"", ""Er"", ""Er"", ""Er"", ""Er"", ""Pt"", ""Pt"", ""Pt"", ""Pt""]","[[0.0, 0.0, 0.0], [0.0, 0.5, 0.5], [0.5, 0.0, 0.5], [0.5, 0.5, 0.0], [0.5, 0.0, 0.0], [0.5, 0.5, 0.5], [0.0, 0.0, 0.5], [0.0, 0.5, 0.0], [0.25, 0.75, 0.75], [0.25, 0.25, 0.25], [0.75, 0.75, 0.25], [0.75, 0.25, 0.75]]",A,primitive->conventional (x sqrt2),BTE master (PhononDB/Carrete/npj/SciRep),,https://mdr.nims.go.jp/datasets/62e1e29d-e7f4-41f7-b9ab-535f21521813,,PhononDB (Togo/NIMS MDR),https://mdr.nims.go.jp/datasets/62e1e29d-e7f4-41f7-b9ab-535f21521813,"LTC-calc.log unit cell (PBEsol-relaxed), same file as kappa",mp-16329,True,stoichiometric,ErSbPt
ErSbPt,6.605,W/m/K,350.0,BTE,1,full BTE,1.0,,6.481207,216.0,F-43m,half-Heusler (C1b / MgAgAs),,"[""Sb"", ""Sb"", ""Sb"", ""Sb"", ""Er"", ""Er"", ""Er"", ""Er"", ""Pt"", ""Pt"", ""Pt"", ""Pt""]","[[0.0, 0.0, 0.0], [0.0, 0.5, 0.5], [0.5, 0.0, 0.5], [0.5, 0.5, 0.0], [0.5, 0.0, 0.0], [0.5, 0.5, 0.5], [0.0, 0.0, 0.5], [0.0, 0.5, 0.0], [0.25, 0.75, 0.75], [0.25, 0.25, 0.25], [0.75, 0.75, 0.25], [0.75, 0.25, 0.75]]",A,primitive->conventional (x sqrt2),BTE master (PhononDB/Carrete/npj/SciRep),,https://mdr.nims.go.jp/datasets/62e1e29d-e7f4-41f7-b9ab-535f21521813,,PhononDB (Togo/NIMS MDR),https://mdr.nims.go.jp/datasets/62e1e29d-e7f4-41f7-b9ab-535f21521813,"LTC-calc.log unit cell (PBEsol-relaxed), same file as kappa",mp-16329,True,stoichiometric,ErSbPt
ErSbPt,6.424,W/m/K,360.0,BTE,1,full BTE,1.0,,6.481207,216.0,F-43m,half-Heusler (C1b / MgAgAs),,"[""Sb"", ""Sb"", ""Sb"", ""Sb"", ""Er"", ""Er"", ""Er"", ""Er"", ""Pt"", ""Pt"", ""Pt"", ""Pt""]","[[0.0, 0.0, 0.0], [0.0, 0.5, 0.5], [0.5, 0.0, 0.5], [0.5, 0.5, 0.0], [0.5, 0.0, 0.0], [0.5, 0.5, 0.5], [0.0, 0.0, 0.5], [0.0, 0.5, 0.0], [0.25, 0.75, 0.75], [0.25, 0.25, 0.25], [0.75, 0.75, 0.25], [0.75, 0.25, 0.75]]",A,primitive->conventional (x sqrt2),BTE master (PhononDB/Carrete/npj/SciRep),,https://mdr.nims.go.jp/datasets/62e1e29d-e7f4-41f7-b9ab-535f21521813,,PhononDB (Togo/NIMS MDR),https://mdr.nims.go.jp/datasets/62e1e29d-e7f4-41f7-b9ab-535f21521813,"LTC-calc.log unit cell (PBEsol-relaxed), same file as kappa",mp-16329,True,stoichiometric,ErSbPt
ErSbPt,6.253,W/m/K,370.0,BTE,1,full BTE,1.0,,6.481207,216.0,F-43m,half-Heusler (C1b / MgAgAs),,"[""Sb"", ""Sb"", ""Sb"", ""Sb"", ""Er"", ""Er"", ""Er"", ""Er"", ""Pt"", ""Pt"", ""Pt"", ""Pt""]","[[0.0, 0.0, 0.0], [0.0, 0.5, 0.5], [0.5, 0.0, 0.5], [0.5, 0.5, 0.0], [0.5, 0.0, 0.0], [0.5, 0.5, 0.5], [0.0, 0.0, 0.5], [0.0, 0.5, 0.0], [0.25, 0.75, 0.75], [0.25, 0.25, 0.25], [0.75, 0.75, 0.25], [0.75, 0.25, 0.75]]",A,primitive->conventional (x sqrt2),BTE master (PhononDB/Carrete/npj/SciRep),,https://mdr.nims.go.jp/datasets/62e1e29d-e7f4-41f7-b9ab-535f21521813,,PhononDB (Togo/NIMS MDR),https://mdr.nims.go.jp/datasets/62e1e29d-e7f4-41f7-b9ab-535f21521813,"LTC-calc.log unit cell (PBEsol-relaxed), same file as kappa",mp-16329,True,stoichiometric,ErSbPt
ErSbPt,6.09,W/m/K,380.0,BTE,1,full BTE,1.0,,6.481207,216.0,F-43m,half-Heusler (C1b / MgAgAs),,"[""Sb"", ""Sb"", ""Sb"", ""Sb"", ""Er"", ""Er"", ""Er"", ""Er"", ""Pt"", ""Pt"", ""Pt"", ""Pt""]","[[0.0, 0.0, 0.0], [0.0, 0.5, 0.5], [0.5, 0.0, 0.5], [0.5, 0.5, 0.0], [0.5, 0.0, 0.0], [0.5, 0.5, 0.5], [0.0, 0.0, 0.5], [0.0, 0.5, 0.0], [0.25, 0.75, 0.75], [0.25, 0.25, 0.25], [0.75, 0.75, 0.25], [0.75, 0.25, 0.75]]",A,primitive->conventional (x sqrt2),BTE master (PhononDB/Carrete/npj/SciRep),,https://mdr.nims.go.jp/datasets/62e1e29d-e7f4-41f7-b9ab-535f21521813,,PhononDB (Togo/NIMS MDR),https://mdr.nims.go.jp/datasets/62e1e29d-e7f4-41f7-b9ab-535f21521813,"LTC-calc.log unit cell (PBEsol-relaxed), same file as kappa",mp-16329,True,stoichiometric,ErSbPt
ErSbPt,5.936,W/m/K,390.0,BTE,1,full BTE,1.0,,6.481207,216.0,F-43m,half-Heusler (C1b / MgAgAs),,"[""Sb"", ""Sb"", ""Sb"", ""Sb"", ""Er"", ""Er"", ""Er"", ""Er"", ""Pt"", ""Pt"", ""Pt"", ""Pt""]","[[0.0, 0.0, 0.0], [0.0, 0.5, 0.5], [0.5, 0.0, 0.5], [0.5, 0.5, 0.0], [0.5, 0.0, 0.0], [0.5, 0.5, 0.5], [0.0, 0.0, 0.5], [0.0, 0.5, 0.0], [0.25, 0.75, 0.75], [0.25, 0.25, 0.25], [0.75, 0.75, 0.25], [0.75, 0.25, 0.75]]",A,primitive->conventional (x sqrt2),BTE master (PhononDB/Carrete/npj/SciRep),,https://mdr.nims.go.jp/datasets/62e1e29d-e7f4-41f7-b9ab-535f21521813,,PhononDB (Togo/NIMS MDR),https://mdr.nims.go.jp/datasets/62e1e29d-e7f4-41f7-b9ab-535f21521813,"LTC-calc.log unit cell (PBEsol-relaxed), same file as kappa",mp-16329,True,stoichiometric,ErSbPt
ErSbPt,5.789,W/m/K,400.0,BTE,1,full BTE,1.0,,6.481207,216.0,F-43m,half-Heusler (C1b / MgAgAs),,"[""Sb"", ""Sb"", ""Sb"", ""Sb"", ""Er"", ""Er"", ""Er"", ""Er"", ""Pt"", ""Pt"", ""Pt"", ""Pt""]","[[0.0, 0.0, 0.0], [0.0, 0.5, 0.5], [0.5, 0.0, 0.5], [0.5, 0.5, 0.0], [0.5, 0.0, 0.0], [0.5, 0.5, 0.5], [0.0, 0.0, 0.5], [0.0, 0.5, 0.0], [0.25, 0.75, 0.75], [0.25, 0.25, 0.25], [0.75, 0.75, 0.25], [0.75, 0.25, 0.75]]",A,primitive->conventional (x sqrt2),BTE master (PhononDB/Carrete/npj/SciRep),,https://mdr.nims.go.jp/datasets/62e1e29d-e7f4-41f7-b9ab-535f21521813,,PhononDB (Togo/NIMS MDR),https://mdr.nims.go.jp/datasets/62e1e29d-e7f4-41f7-b9ab-535f21521813,"LTC-calc.log unit cell (PBEsol-relaxed), same file as kappa",mp-16329,True,stoichiometric,ErSbPt
ErSbPt,5.65,W/m/K,410.0,BTE,1,full BTE,1.0,,6.481207,216.0,F-43m,half-Heusler (C1b / MgAgAs),,"[""Sb"", ""Sb"", ""Sb"", ""Sb"", ""Er"", ""Er"", ""Er"", ""Er"", ""Pt"", ""Pt"", ""Pt"", ""Pt""]","[[0.0, 0.0, 0.0], [0.0, 0.5, 0.5], [0.5, 0.0, 0.5], [0.5, 0.5, 0.0], [0.5, 0.0, 0.0], [0.5, 0.5, 0.5], [0.0, 0.0, 0.5], [0.0, 0.5, 0.0], [0.25, 0.75, 0.75], [0.25, 0.25, 0.25], [0.75, 0.75, 0.25], [0.75, 0.25, 0.75]]",A,primitive->conventional (x sqrt2),BTE master (PhononDB/Carrete/npj/SciRep),,https://mdr.nims.go.jp/datasets/62e1e29d-e7f4-41f7-b9ab-535f21521813,,PhononDB (Togo/NIMS MDR),https://mdr.nims.go.jp/datasets/62e1e29d-e7f4-41f7-b9ab-535f21521813,"LTC-calc.log unit cell (PBEsol-relaxed), same file as kappa",mp-16329,True,stoichiometric,ErSbPt
ErSbPt,5.517,W/m/K,420.0,BTE,1,full BTE,1.0,,6.481207,216.0,F-43m,half-Heusler (C1b / MgAgAs),,"[""Sb"", ""Sb"", ""Sb"", ""Sb"", ""Er"", ""Er"", ""Er"", ""Er"", ""Pt"", ""Pt"", ""Pt"", ""Pt""]","[[0.0, 0.0, 0.0], [0.0, 0.5, 0.5], [0.5, 0.0, 0.5], [0.5, 0.5, 0.0], [0.5, 0.0, 0.0], [0.5, 0.5, 0.5], [0.0, 0.0, 0.5], [0.0, 0.5, 0.0], [0.25, 0.75, 0.75], [0.25, 0.25, 0.25], [0.75, 0.75, 0.25], [0.75, 0.25, 0.75]]",A,primitive->conventional (x sqrt2),BTE master (PhononDB/Carrete/npj/SciRep),,https://mdr.nims.go.jp/datasets/62e1e29d-e7f4-41f7-b9ab-535f21521813,,PhononDB (Togo/NIMS MDR),https://mdr.nims.go.jp/datasets/62e1e29d-e7f4-41f7-b9ab-535f21521813,"LTC-calc.log unit cell (PBEsol-relaxed), same file as kappa",mp-16329,True,stoichiometric,ErSbPt
ErSbPt,5.39,W/m/K,430.0,BTE,1,full BTE,1.0,,6.481207,216.0,F-43m,half-Heusler (C1b / MgAgAs),,"[""Sb"", ""Sb"", ""Sb"", ""Sb"", ""Er"", ""Er"", ""Er"", ""Er"", ""Pt"", ""Pt"", ""Pt"", ""Pt""]","[[0.0, 0.0, 0.0], [0.0, 0.5, 0.5], [0.5, 0.0, 0.5], [0.5, 0.5, 0.0], [0.5, 0.0, 0.0], [0.5, 0.5, 0.5], [0.0, 0.0, 0.5], [0.0, 0.5, 0.0], [0.25, 0.75, 0.75], [0.25, 0.25, 0.25], [0.75, 0.75, 0.25], [0.75, 0.25, 0.75]]",A,primitive->conventional (x sqrt2),BTE master (PhononDB/Carrete/npj/SciRep),,https://mdr.nims.go.jp/datasets/62e1e29d-e7f4-41f7-b9ab-535f21521813,,PhononDB (Togo/NIMS MDR),https://mdr.nims.go.jp/datasets/62e1e29d-e7f4-41f7-b9ab-535f21521813,"LTC-calc.log unit cell (PBEsol-relaxed), same file as kappa",mp-16329,True,stoichiometric,ErSbPt
ErSbPt,5.269,W/m/K,440.0,BTE,1,full BTE,1.0,,6.481207,216.0,F-43m,half-Heusler (C1b / MgAgAs),,"[""Sb"", ""Sb"", ""Sb"", ""Sb"", ""Er"", ""Er"", ""Er"", ""Er"", ""Pt"", ""Pt"", ""Pt"", ""Pt""]","[[0.0, 0.0, 0.0], [0.0, 0.5, 0.5], [0.5, 0.0, 0.5], [0.5, 0.5, 0.0], [0.5, 0.0, 0.0], [0.5, 0.5, 0.5], [0.0, 0.0, 0.5], [0.0, 0.5, 0.0], [0.25, 0.75, 0.75], [0.25, 0.25, 0.25], [0.75, 0.75, 0.25], [0.75, 0.25, 0.75]]",A,primitive->conventional (x sqrt2),BTE master (PhononDB/Carrete/npj/SciRep),,https://mdr.nims.go.jp/datasets/62e1e29d-e7f4-41f7-b9ab-535f21521813,,PhononDB (Togo/NIMS MDR),https://mdr.nims.go.jp/datasets/62e1e29d-e7f4-41f7-b9ab-535f21521813,"LTC-calc.log unit cell (PBEsol-relaxed), same file as kappa",mp-16329,True,stoichiometric,ErSbPt
ErSbPt,5.153,W/m/K,450.0,BTE,1,full BTE,1.0,,6.481207,216.0,F-43m,half-Heusler (C1b / MgAgAs),,"[""Sb"", ""Sb"", ""Sb"", ""Sb"", ""Er"", ""Er"", ""Er"", ""Er"", ""Pt"", ""Pt"", ""Pt"", ""Pt""]","[[0.0, 0.0, 0.0], [0.0, 0.5, 0.5], [0.5, 0.0, 0.5], [0.5, 0.5, 0.0], [0.5, 0.0, 0.0], [0.5, 0.5, 0.5], [0.0, 0.0, 0.5], [0.0, 0.5, 0.0], [0.25, 0.75, 0.75], [0.25, 0.25, 0.25], [0.75, 0.75, 0.25], [0.75, 0.25, 0.75]]",A,primitive->conventional (x sqrt2),BTE master (PhononDB/Carrete/npj/SciRep),,https://mdr.nims.go.jp/datasets/62e1e29d-e7f4-41f7-b9ab-535f21521813,,PhononDB (Togo/NIMS MDR),https://mdr.nims.go.jp/datasets/62e1e29d-e7f4-41f7-b9ab-535f21521813,"LTC-calc.log unit cell (PBEsol-relaxed), same file as kappa",mp-16329,True,stoichiometric,ErSbPt
ErSbPt,5.042,W/m/K,460.0,BTE,1,full BTE,1.0,,6.481207,216.0,F-43m,half-Heusler (C1b / MgAgAs),,"[""Sb"", ""Sb"", ""Sb"", ""Sb"", ""Er"", ""Er"", ""Er"", ""Er"", ""Pt"", ""Pt"", ""Pt"", ""Pt""]","[[0.0, 0.0, 0.0], [0.0, 0.5, 0.5], [0.5, 0.0, 0.5], [0.5, 0.5, 0.0], [0.5, 0.0, 0.0], [0.5, 0.5, 0.5], [0.0, 0.0, 0.5], [0.0, 0.5, 0.0], [0.25, 0.75, 0.75], [0.25, 0.25, 0.25], [0.75, 0.75, 0.25], [0.75, 0.25, 0.75]]",A,primitive->conventional (x sqrt2),BTE master (PhononDB/Carrete/npj/SciRep),,https://mdr.nims.go.jp/datasets/62e1e29d-e7f4-41f7-b9ab-535f21521813,,PhononDB (Togo/NIMS MDR),https://mdr.nims.go.jp/datasets/62e1e29d-e7f4-41f7-b9ab-535f21521813,"LTC-calc.log unit cell (PBEsol-relaxed), same file as kappa",mp-16329,True,stoichiometric,ErSbPt
ErSbPt,4.936,W/m/K,470.0,BTE,1,full BTE,1.0,,6.481207,216.0,F-43m,half-Heusler (C1b / MgAgAs),,"[""Sb"", ""Sb"", ""Sb"", ""Sb"", ""Er"", ""Er"", ""Er"", ""Er"", ""Pt"", ""Pt"", ""Pt"", ""Pt""]","[[0.0, 0.0, 0.0], [0.0, 0.5, 0.5], [0.5, 0.0, 0.5], [0.5, 0.5, 0.0], [0.5, 0.0, 0.0], [0.5, 0.5, 0.5], [0.0, 0.0, 0.5], [0.0, 0.5, 0.0], [0.25, 0.75, 0.75], [0.25, 0.25, 0.25], [0.75, 0.75, 0.25], [0.75, 0.25, 0.75]]",A,primitive->conventional (x sqrt2),BTE master (PhononDB/Carrete/npj/SciRep),,https://mdr.nims.go.jp/datasets/62e1e29d-e7f4-41f7-b9ab-535f21521813,,PhononDB (Togo/NIMS MDR),https://mdr.nims.go.jp/datasets/62e1e29d-e7f4-41f7-b9ab-535f21521813,"LTC-calc.log unit cell (PBEsol-relaxed), same file as kappa",mp-16329,True,stoichiometric,ErSbPt
ErSbPt,4.834,W/m/K,480.0,BTE,1,full BTE,1.0,,6.481207,216.0,F-43m,half-Heusler (C1b / MgAgAs),,"[""Sb"", ""Sb"", ""Sb"", ""Sb"", ""Er"", ""Er"", ""Er"", ""Er"", ""Pt"", ""Pt"", ""Pt"", ""Pt""]","[[0.0, 0.0, 0.0], [0.0, 0.5, 0.5], [0.5, 0.0, 0.5], [0.5, 0.5, 0.0], [0.5, 0.0, 0.0], [0.5, 0.5, 0.5], [0.0, 0.0, 0.5], [0.0, 0.5, 0.0], [0.25, 0.75, 0.75], [0.25, 0.25, 0.25], [0.75, 0.75, 0.25], [0.75, 0.25, 0.75]]",A,primitive->conventional (x sqrt2),BTE master (PhononDB/Carrete/npj/SciRep),,https://mdr.nims.go.jp/datasets/62e1e29d-e7f4-41f7-b9ab-535f21521813,,PhononDB (Togo/NIMS MDR),https://mdr.nims.go.jp/datasets/62e1e29d-e7f4-41f7-b9ab-535f21521813,"LTC-calc.log unit cell (PBEsol-relaxed), same file as kappa",mp-16329,True,stoichiometric,ErSbPt
ErSbPt,4.736,W/m/K,490.0,BTE,1,full BTE,1.0,,6.481207,216.0,F-43m,half-Heusler (C1b / MgAgAs),,"[""Sb"", ""Sb"", ""Sb"", ""Sb"", ""Er"", ""Er"", ""Er"", ""Er"", ""Pt"", ""Pt"", ""Pt"", ""Pt""]","[[0.0, 0.0, 0.0], [0.0, 0.5, 0.5], [0.5, 0.0, 0.5], [0.5, 0.5, 0.0], [0.5, 0.0, 0.0], [0.5, 0.5, 0.5], [0.0, 0.0, 0.5], [0.0, 0.5, 0.0], [0.25, 0.75, 0.75], [0.25, 0.25, 0.25], [0.75, 0.75, 0.25], [0.75, 0.25, 0.75]]",A,primitive->conventional (x sqrt2),BTE master (PhononDB/Carrete/npj/SciRep),,https://mdr.nims.go.jp/datasets/62e1e29d-e7f4-41f7-b9ab-535f21521813,,PhononDB (Togo/NIMS MDR),https://mdr.nims.go.jp/datasets/62e1e29d-e7f4-41f7-b9ab-535f21521813,"LTC-calc.log unit cell (PBEsol-relaxed), same file as kappa",mp-16329,True,stoichiometric,ErSbPt
ErSbPt,4.642,W/m/K,500.0,BTE,1,full BTE,1.0,,6.481207,216.0,F-43m,half-Heusler (C1b / MgAgAs),,"[""Sb"", ""Sb"", ""Sb"", ""Sb"", ""Er"", ""Er"", ""Er"", ""Er"", ""Pt"", ""Pt"", ""Pt"", ""Pt""]","[[0.0, 0.0, 0.0], [0.0, 0.5, 0.5], [0.5, 0.0, 0.5], [0.5, 0.5, 0.0], [0.5, 0.0, 0.0], [0.5, 0.5, 0.5], [0.0, 0.0, 0.5], [0.0, 0.5, 0.0], [0.25, 0.75, 0.75], [0.25, 0.25, 0.25], [0.75, 0.75, 0.25], [0.75, 0.25, 0.75]]",A,primitive->conventional (x sqrt2),BTE master (PhononDB/Carrete/npj/SciRep),,https://mdr.nims.go.jp/datasets/62e1e29d-e7f4-41f7-b9ab-535f21521813,,PhononDB (Togo/NIMS MDR),https://mdr.nims.go.jp/datasets/62e1e29d-e7f4-41f7-b9ab-535f21521813,"LTC-calc.log unit cell (PBEsol-relaxed), same file as kappa",mp-16329,True,stoichiometric,ErSbPt
ErSbPt,4.552,W/m/K,510.0,BTE,1,full BTE,1.0,,6.481207,216.0,F-43m,half-Heusler (C1b / MgAgAs),,"[""Sb"", ""Sb"", ""Sb"", ""Sb"", ""Er"", ""Er"", ""Er"", ""Er"", ""Pt"", ""Pt"", ""Pt"", ""Pt""]","[[0.0, 0.0, 0.0], [0.0, 0.5, 0.5], [0.5, 0.0, 0.5], [0.5, 0.5, 0.0], [0.5, 0.0, 0.0], [0.5, 0.5, 0.5], [0.0, 0.0, 0.5], [0.0, 0.5, 0.0], [0.25, 0.75, 0.75], [0.25, 0.25, 0.25], [0.75, 0.75, 0.25], [0.75, 0.25, 0.75]]",A,primitive->conventional (x sqrt2),BTE master (PhononDB/Carrete/npj/SciRep),,https://mdr.nims.go.jp/datasets/62e1e29d-e7f4-41f7-b9ab-535f21521813,,PhononDB (Togo/NIMS MDR),https://mdr.nims.go.jp/datasets/62e1e29d-e7f4-41f7-b9ab-535f21521813,"LTC-calc.log unit cell (PBEsol-relaxed), same file as kappa",mp-16329,True,stoichiometric,ErSbPt
ErSbPt,4.465,W/m/K,520.0,BTE,1,full BTE,1.0,,6.481207,216.0,F-43m,half-Heusler (C1b / MgAgAs),,"[""Sb"", ""Sb"", ""Sb"", ""Sb"", ""Er"", ""Er"", ""Er"", ""Er"", ""Pt"", ""Pt"", ""Pt"", ""Pt""]","[[0.0, 0.0, 0.0], [0.0, 0.5, 0.5], [0.5, 0.0, 0.5], [0.5, 0.5, 0.0], [0.5, 0.0, 0.0], [0.5, 0.5, 0.5], [0.0, 0.0, 0.5], [0.0, 0.5, 0.0], [0.25, 0.75, 0.75], [0.25, 0.25, 0.25], [0.75, 0.75, 0.25], [0.75, 0.25, 0.75]]",A,primitive->conventional (x sqrt2),BTE master (PhononDB/Carrete/npj/SciRep),,https://mdr.nims.go.jp/datasets/62e1e29d-e7f4-41f7-b9ab-535f21521813,,PhononDB (Togo/NIMS MDR),https://mdr.nims.go.jp/datasets/62e1e29d-e7f4-41f7-b9ab-535f21521813,"LTC-calc.log unit cell (PBEsol-relaxed), same file as kappa",mp-16329,True,stoichiometric,ErSbPt
ErSbPt,4.382,W/m/K,530.0,BTE,1,full BTE,1.0,,6.481207,216.0,F-43m,half-Heusler (C1b / MgAgAs),,"[""Sb"", ""Sb"", ""Sb"", ""Sb"", ""Er"", ""Er"", ""Er"", ""Er"", ""Pt"", ""Pt"", ""Pt"", ""Pt""]","[[0.0, 0.0, 0.0], [0.0, 0.5, 0.5], [0.5, 0.0, 0.5], [0.5, 0.5, 0.0], [0.5, 0.0, 0.0], [0.5, 0.5, 0.5], [0.0, 0.0, 0.5], [0.0, 0.5, 0.0], [0.25, 0.75, 0.75], [0.25, 0.25, 0.25], [0.75, 0.75, 0.25], [0.75, 0.25, 0.75]]",A,primitive->conventional (x sqrt2),BTE master (PhononDB/Carrete/npj/SciRep),,https://mdr.nims.go.jp/datasets/62e1e29d-e7f4-41f7-b9ab-535f21521813,,PhononDB (Togo/NIMS MDR),https://mdr.nims.go.jp/datasets/62e1e29d-e7f4-41f7-b9ab-535f21521813,"LTC-calc.log unit cell (PBEsol-relaxed), same file as kappa",mp-16329,True,stoichiometric,ErSbPt
ErSbPt,4.301,W/m/K,540.0,BTE,1,full BTE,1.0,,6.481207,216.0,F-43m,half-Heusler (C1b / MgAgAs),,"[""Sb"", ""Sb"", ""Sb"", ""Sb"", ""Er"", ""Er"", ""Er"", ""Er"", ""Pt"", ""Pt"", ""Pt"", ""Pt""]","[[0.0, 0.0, 0.0], [0.0, 0.5, 0.5], [0.5, 0.0, 0.5], [0.5, 0.5, 0.0], [0.5, 0.0, 0.0], [0.5, 0.5, 0.5], [0.0, 0.0, 0.5], [0.0, 0.5, 0.0], [0.25, 0.75, 0.75], [0.25, 0.25, 0.25], [0.75, 0.75, 0.25], [0.75, 0.25, 0.75]]",A,primitive->conventional (x sqrt2),BTE master (PhononDB/Carrete/npj/SciRep),,https://mdr.nims.go.jp/datasets/62e1e29d-e7f4-41f7-b9ab-535f21521813,,PhononDB (Togo/NIMS MDR),https://mdr.nims.go.jp/datasets/62e1e29d-e7f4-41f7-b9ab-535f21521813,"LTC-calc.log unit cell (PBEsol-relaxed), same file as kappa",mp-16329,True,stoichiometric,ErSbPt
ErSbPt,4.224,W/m/K,550.0,BTE,1,full BTE,1.0,,6.481207,216.0,F-43m,half-Heusler (C1b / MgAgAs),,"[""Sb"", ""Sb"", ""Sb"", ""Sb"", ""Er"", ""Er"", ""Er"", ""Er"", ""Pt"", ""Pt"", ""Pt"", ""Pt""]","[[0.0, 0.0, 0.0], [0.0, 0.5, 0.5], [0.5, 0.0, 0.5], [0.5, 0.5, 0.0], [0.5, 0.0, 0.0], [0.5, 0.5, 0.5], [0.0, 0.0, 0.5], [0.0, 0.5, 0.0], [0.25, 0.75, 0.75], [0.25, 0.25, 0.25], [0.75, 0.75, 0.25], [0.75, 0.25, 0.75]]",A,primitive->conventional (x sqrt2),BTE master (PhononDB/Carrete/npj/SciRep),,https://mdr.nims.go.jp/datasets/62e1e29d-e7f4-41f7-b9ab-535f21521813,,PhononDB (Togo/NIMS MDR),https://mdr.nims.go.jp/datasets/62e1e29d-e7f4-41f7-b9ab-535f21521813,"LTC-calc.log unit cell (PBEsol-relaxed), same file as kappa",mp-16329,True,stoichiometric,ErSbPt
ErSbPt,4.149,W/m/K,560.0,BTE,1,full BTE,1.0,,6.481207,216.0,F-43m,half-Heusler (C1b / MgAgAs),,"[""Sb"", ""Sb"", ""Sb"", ""Sb"", ""Er"", ""Er"", ""Er"", ""Er"", ""Pt"", ""Pt"", ""Pt"", ""Pt""]","[[0.0, 0.0, 0.0], [0.0, 0.5, 0.5], [0.5, 0.0, 0.5], [0.5, 0.5, 0.0], [0.5, 0.0, 0.0], [0.5, 0.5, 0.5], [0.0, 0.0, 0.5], [0.0, 0.5, 0.0], [0.25, 0.75, 0.75], [0.25, 0.25, 0.25], [0.75, 0.75, 0.25], [0.75, 0.25, 0.75]]",A,primitive->conventional (x sqrt2),BTE master (PhononDB/Carrete/npj/SciRep),,https://mdr.nims.go.jp/datasets/62e1e29d-e7f4-41f7-b9ab-535f21521813,,PhononDB (Togo/NIMS MDR),https://mdr.nims.go.jp/datasets/62e1e29d-e7f4-41f7-b9ab-535f21521813,"LTC-calc.log unit cell (PBEsol-relaxed), same file as kappa",mp-16329,True,stoichiometric,ErSbPt
ErSbPt,4.077,W/m/K,570.0,BTE,1,full BTE,1.0,,6.481207,216.0,F-43m,half-Heusler (C1b / MgAgAs),,"[""Sb"", ""Sb"", ""Sb"", ""Sb"", ""Er"", ""Er"", ""Er"", ""Er"", ""Pt"", ""Pt"", ""Pt"", ""Pt""]","[[0.0, 0.0, 0.0], [0.0, 0.5, 0.5], [0.5, 0.0, 0.5], [0.5, 0.5, 0.0], [0.5, 0.0, 0.0], [0.5, 0.5, 0.5], [0.0, 0.0, 0.5], [0.0, 0.5, 0.0], [0.25, 0.75, 0.75], [0.25, 0.25, 0.25], [0.75, 0.75, 0.25], [0.75, 0.25, 0.75]]",A,primitive->conventional (x sqrt2),BTE master (PhononDB/Carrete/npj/SciRep),,https://mdr.nims.go.jp/datasets/62e1e29d-e7f4-41f7-b9ab-535f21521813,,PhononDB (Togo/NIMS MDR),https://mdr.nims.go.jp/datasets/62e1e29d-e7f4-41f7-b9ab-535f21521813,"LTC-calc.log unit cell (PBEsol-relaxed), same file as kappa",mp-16329,True,stoichiometric,ErSbPt
ErSbPt,4.007,W/m/K,580.0,BTE,1,full BTE,1.0,,6.481207,216.0,F-43m,half-Heusler (C1b / MgAgAs),,"[""Sb"", ""Sb"", ""Sb"", ""Sb"", ""Er"", ""Er"", ""Er"", ""Er"", ""Pt"", ""Pt"", ""Pt"", ""Pt""]","[[0.0, 0.0, 0.0], [0.0, 0.5, 0.5], [0.5, 0.0, 0.5], [0.5, 0.5, 0.0], [0.5, 0.0, 0.0], [0.5, 0.5, 0.5], [0.0, 0.0, 0.5], [0.0, 0.5, 0.0], [0.25, 0.75, 0.75], [0.25, 0.25, 0.25], [0.75, 0.75, 0.25], [0.75, 0.25, 0.75]]",A,primitive->conventional (x sqrt2),BTE master (PhononDB/Carrete/npj/SciRep),,https://mdr.nims.go.jp/datasets/62e1e29d-e7f4-41f7-b9ab-535f21521813,,PhononDB (Togo/NIMS MDR),https://mdr.nims.go.jp/datasets/62e1e29d-e7f4-41f7-b9ab-535f21521813,"LTC-calc.log unit cell (PBEsol-relaxed), same file as kappa",mp-16329,True,stoichiometric,ErSbPt
ErSbPt,3.94,W/m/K,590.0,BTE,1,full BTE,1.0,,6.481207,216.0,F-43m,half-Heusler (C1b / MgAgAs),,"[""Sb"", ""Sb"", ""Sb"", ""Sb"", ""Er"", ""Er"", ""Er"", ""Er"", ""Pt"", ""Pt"", ""Pt"", ""Pt""]","[[0.0, 0.0, 0.0], [0.0, 0.5, 0.5], [0.5, 0.0, 0.5], [0.5, 0.5, 0.0], [0.5, 0.0, 0.0], [0.5, 0.5, 0.5], [0.0, 0.0, 0.5], [0.0, 0.5, 0.0], [0.25, 0.75, 0.75], [0.25, 0.25, 0.25], [0.75, 0.75, 0.25], [0.75, 0.25, 0.75]]",A,primitive->conventional (x sqrt2),BTE master (PhononDB/Carrete/npj/SciRep),,https://mdr.nims.go.jp/datasets/62e1e29d-e7f4-41f7-b9ab-535f21521813,,PhononDB (Togo/NIMS MDR),https://mdr.nims.go.jp/datasets/62e1e29d-e7f4-41f7-b9ab-535f21521813,"LTC-calc.log unit cell (PBEsol-relaxed), same file as kappa",mp-16329,True,stoichiometric,ErSbPt
ErSbPt,3.875,W/m/K,600.0,BTE,1,full BTE,1.0,,6.481207,216.0,F-43m,half-Heusler (C1b / MgAgAs),,"[""Sb"", ""Sb"", ""Sb"", ""Sb"", ""Er"", ""Er"", ""Er"", ""Er"", ""Pt"", ""Pt"", ""Pt"", ""Pt""]","[[0.0, 0.0, 0.0], [0.0, 0.5, 0.5], [0.5, 0.0, 0.5], [0.5, 0.5, 0.0], [0.5, 0.0, 0.0], [0.5, 0.5, 0.5], [0.0, 0.0, 0.5], [0.0, 0.5, 0.0], [0.25, 0.75, 0.75], [0.25, 0.25, 0.25], [0.75, 0.75, 0.25], [0.75, 0.25, 0.75]]",A,primitive->conventional (x sqrt2),BTE master (PhononDB/Carrete/npj/SciRep),,https://mdr.nims.go.jp/datasets/62e1e29d-e7f4-41f7-b9ab-535f21521813,,PhononDB (Togo/NIMS MDR),https://mdr.nims.go.jp/datasets/62e1e29d-e7f4-41f7-b9ab-535f21521813,"LTC-calc.log unit cell (PBEsol-relaxed), same file as kappa",mp-16329,True,stoichiometric,ErSbPt
ErSbPt,3.812,W/m/K,610.0,BTE,1,full BTE,1.0,,6.481207,216.0,F-43m,half-Heusler (C1b / MgAgAs),,"[""Sb"", ""Sb"", ""Sb"", ""Sb"", ""Er"", ""Er"", ""Er"", ""Er"", ""Pt"", ""Pt"", ""Pt"", ""Pt""]","[[0.0, 0.0, 0.0], [0.0, 0.5, 0.5], [0.5, 0.0, 0.5], [0.5, 0.5, 0.0], [0.5, 0.0, 0.0], [0.5, 0.5, 0.5], [0.0, 0.0, 0.5], [0.0, 0.5, 0.0], [0.25, 0.75, 0.75], [0.25, 0.25, 0.25], [0.75, 0.75, 0.25], [0.75, 0.25, 0.75]]",A,primitive->conventional (x sqrt2),BTE master (PhononDB/Carrete/npj/SciRep),,https://mdr.nims.go.jp/datasets/62e1e29d-e7f4-41f7-b9ab-535f21521813,,PhononDB (Togo/NIMS MDR),https://mdr.nims.go.jp/datasets/62e1e29d-e7f4-41f7-b9ab-535f21521813,"LTC-calc.log unit cell (PBEsol-relaxed), same file as kappa",mp-16329,True,stoichiometric,ErSbPt
ErSbPt,3.751,W/m/K,620.0,BTE,1,full BTE,1.0,,6.481207,216.0,F-43m,half-Heusler (C1b / MgAgAs),,"[""Sb"", ""Sb"", ""Sb"", ""Sb"", ""Er"", ""Er"", ""Er"", ""Er"", ""Pt"", ""Pt"", ""Pt"", ""Pt""]","[[0.0, 0.0, 0.0], [0.0, 0.5, 0.5], [0.5, 0.0, 0.5], [0.5, 0.5, 0.0], [0.5, 0.0, 0.0], [0.5, 0.5, 0.5], [0.0, 0.0, 0.5], [0.0, 0.5, 0.0], [0.25, 0.75, 0.75], [0.25, 0.25, 0.25], [0.75, 0.75, 0.25], [0.75, 0.25, 0.75]]",A,primitive->conventional (x sqrt2),BTE master (PhononDB/Carrete/npj/SciRep),,https://mdr.nims.go.jp/datasets/62e1e29d-e7f4-41f7-b9ab-535f21521813,,PhononDB (Togo/NIMS MDR),https://mdr.nims.go.jp/datasets/62e1e29d-e7f4-41f7-b9ab-535f21521813,"LTC-calc.log unit cell (PBEsol-relaxed), same file as kappa",mp-16329,True,stoichiometric,ErSbPt
ErSbPt,3.691,W/m/K,630.0,BTE,1,full BTE,1.0,,6.481207,216.0,F-43m,half-Heusler (C1b / MgAgAs),,"[""Sb"", ""Sb"", ""Sb"", ""Sb"", ""Er"", ""Er"", ""Er"", ""Er"", ""Pt"", ""Pt"", ""Pt"", ""Pt""]","[[0.0, 0.0, 0.0], [0.0, 0.5, 0.5], [0.5, 0.0, 0.5], [0.5, 0.5, 0.0], [0.5, 0.0, 0.0], [0.5, 0.5, 0.5], [0.0, 0.0, 0.5], [0.0, 0.5, 0.0], [0.25, 0.75, 0.75], [0.25, 0.25, 0.25], [0.75, 0.75, 0.25], [0.75, 0.25, 0.75]]",A,primitive->conventional (x sqrt2),BTE master (PhononDB/Carrete/npj/SciRep),,https://mdr.nims.go.jp/datasets/62e1e29d-e7f4-41f7-b9ab-535f21521813,,PhononDB (Togo/NIMS MDR),https://mdr.nims.go.jp/datasets/62e1e29d-e7f4-41f7-b9ab-535f21521813,"LTC-calc.log unit cell (PBEsol-relaxed), same file as kappa",mp-16329,True,stoichiometric,ErSbPt
ErSbPt,3.634,W/m/K,640.0,BTE,1,full BTE,1.0,,6.481207,216.0,F-43m,half-Heusler (C1b / MgAgAs),,"[""Sb"", ""Sb"", ""Sb"", ""Sb"", ""Er"", ""Er"", ""Er"", ""Er"", ""Pt"", ""Pt"", ""Pt"", ""Pt""]","[[0.0, 0.0, 0.0], [0.0, 0.5, 0.5], [0.5, 0.0, 0.5], [0.5, 0.5, 0.0], [0.5, 0.0, 0.0], [0.5, 0.5, 0.5], [0.0, 0.0, 0.5], [0.0, 0.5, 0.0], [0.25, 0.75, 0.75], [0.25, 0.25, 0.25], [0.75, 0.75, 0.25], [0.75, 0.25, 0.75]]",A,primitive->conventional (x sqrt2),BTE master (PhononDB/Carrete/npj/SciRep),,https://mdr.nims.go.jp/datasets/62e1e29d-e7f4-41f7-b9ab-535f21521813,,PhononDB (Togo/NIMS MDR),https://mdr.nims.go.jp/datasets/62e1e29d-e7f4-41f7-b9ab-535f21521813,"LTC-calc.log unit cell (PBEsol-relaxed), same file as kappa",mp-16329,True,stoichiometric,ErSbPt
ErSbPt,3.579,W/m/K,650.0,BTE,1,full BTE,1.0,,6.481207,216.0,F-43m,half-Heusler (C1b / MgAgAs),,"[""Sb"", ""Sb"", ""Sb"", ""Sb"", ""Er"", ""Er"", ""Er"", ""Er"", ""Pt"", ""Pt"", ""Pt"", ""Pt""]","[[0.0, 0.0, 0.0], [0.0, 0.5, 0.5], [0.5, 0.0, 0.5], [0.5, 0.5, 0.0], [0.5, 0.0, 0.0], [0.5, 0.5, 0.5], [0.0, 0.0, 0.5], [0.0, 0.5, 0.0], [0.25, 0.75, 0.75], [0.25, 0.25, 0.25], [0.75, 0.75, 0.25], [0.75, 0.25, 0.75]]",A,primitive->conventional (x sqrt2),BTE master (PhononDB/Carrete/npj/SciRep),,https://mdr.nims.go.jp/datasets/62e1e29d-e7f4-41f7-b9ab-535f21521813,,PhononDB (Togo/NIMS MDR),https://mdr.nims.go.jp/datasets/62e1e29d-e7f4-41f7-b9ab-535f21521813,"LTC-calc.log unit cell (PBEsol-relaxed), same file as kappa",mp-16329,True,stoichiometric,ErSbPt
ErSbPt,3.525,W/m/K,660.0,BTE,1,full BTE,1.0,,6.481207,216.0,F-43m,half-Heusler (C1b / MgAgAs),,"[""Sb"", ""Sb"", ""Sb"", ""Sb"", ""Er"", ""Er"", ""Er"", ""Er"", ""Pt"", ""Pt"", ""Pt"", ""Pt""]","[[0.0, 0.0, 0.0], [0.0, 0.5, 0.5], [0.5, 0.0, 0.5], [0.5, 0.5, 0.0], [0.5, 0.0, 0.0], [0.5, 0.5, 0.5], [0.0, 0.0, 0.5], [0.0, 0.5, 0.0], [0.25, 0.75, 0.75], [0.25, 0.25, 0.25], [0.75, 0.75, 0.25], [0.75, 0.25, 0.75]]",A,primitive->conventional (x sqrt2),BTE master (PhononDB/Carrete/npj/SciRep),,https://mdr.nims.go.jp/datasets/62e1e29d-e7f4-41f7-b9ab-535f21521813,,PhononDB (Togo/NIMS MDR),https://mdr.nims.go.jp/datasets/62e1e29d-e7f4-41f7-b9ab-535f21521813,"LTC-calc.log unit cell (PBEsol-relaxed), same file as kappa",mp-16329,True,stoichiometric,ErSbPt
ErSbPt,3.473,W/m/K,670.0,BTE,1,full BTE,1.0,,6.481207,216.0,F-43m,half-Heusler (C1b / MgAgAs),,"[""Sb"", ""Sb"", ""Sb"", ""Sb"", ""Er"", ""Er"", ""Er"", ""Er"", ""Pt"", ""Pt"", ""Pt"", ""Pt""]","[[0.0, 0.0, 0.0], [0.0, 0.5, 0.5], [0.5, 0.0, 0.5], [0.5, 0.5, 0.0], [0.5, 0.0, 0.0], [0.5, 0.5, 0.5], [0.0, 0.0, 0.5], [0.0, 0.5, 0.0], [0.25, 0.75, 0.75], [0.25, 0.25, 0.25], [0.75, 0.75, 0.25], [0.75, 0.25, 0.75]]",A,primitive->conventional (x sqrt2),BTE master (PhononDB/Carrete/npj/SciRep),,https://mdr.nims.go.jp/datasets/62e1e29d-e7f4-41f7-b9ab-535f21521813,,PhononDB (Togo/NIMS MDR),https://mdr.nims.go.jp/datasets/62e1e29d-e7f4-41f7-b9ab-535f21521813,"LTC-calc.log unit cell (PBEsol-relaxed), same file as kappa",mp-16329,True,stoichiometric,ErSbPt
ErSbPt,3.422,W/m/K,680.0,BTE,1,full BTE,1.0,,6.481207,216.0,F-43m,half-Heusler (C1b / MgAgAs),,"[""Sb"", ""Sb"", ""Sb"", ""Sb"", ""Er"", ""Er"", ""Er"", ""Er"", ""Pt"", ""Pt"", ""Pt"", ""Pt""]","[[0.0, 0.0, 0.0], [0.0, 0.5, 0.5], [0.5, 0.0, 0.5], [0.5, 0.5, 0.0], [0.5, 0.0, 0.0], [0.5, 0.5, 0.5], [0.0, 0.0, 0.5], [0.0, 0.5, 0.0], [0.25, 0.75, 0.75], [0.25, 0.25, 0.25], [0.75, 0.75, 0.25], [0.75, 0.25, 0.75]]",A,primitive->conventional (x sqrt2),BTE master (PhononDB/Carrete/npj/SciRep),,https://mdr.nims.go.jp/datasets/62e1e29d-e7f4-41f7-b9ab-535f21521813,,PhononDB (Togo/NIMS MDR),https://mdr.nims.go.jp/datasets/62e1e29d-e7f4-41f7-b9ab-535f21521813,"LTC-calc.log unit cell (PBEsol-relaxed), same file as kappa",mp-16329,True,stoichiometric,ErSbPt
ErSbPt,3.373,W/m/K,690.0,BTE,1,full BTE,1.0,,6.481207,216.0,F-43m,half-Heusler (C1b / MgAgAs),,"[""Sb"", ""Sb"", ""Sb"", ""Sb"", ""Er"", ""Er"", ""Er"", ""Er"", ""Pt"", ""Pt"", ""Pt"", ""Pt""]","[[0.0, 0.0, 0.0], [0.0, 0.5, 0.5], [0.5, 0.0, 0.5], [0.5, 0.5, 0.0], [0.5, 0.0, 0.0], [0.5, 0.5, 0.5], [0.0, 0.0, 0.5], [0.0, 0.5, 0.0], [0.25, 0.75, 0.75], [0.25, 0.25, 0.25], [0.75, 0.75, 0.25], [0.75, 0.25, 0.75]]",A,primitive->conventional (x sqrt2),BTE master (PhononDB/Carrete/npj/SciRep),,https://mdr.nims.go.jp/datasets/62e1e29d-e7f4-41f7-b9ab-535f21521813,,PhononDB (Togo/NIMS MDR),https://mdr.nims.go.jp/datasets/62e1e29d-e7f4-41f7-b9ab-535f21521813,"LTC-calc.log unit cell (PBEsol-relaxed), same file as kappa",mp-16329,True,stoichiometric,ErSbPt
ErSbPt,3.325,W/m/K,700.0,BTE,1,full BTE,1.0,,6.481207,216.0,F-43m,half-Heusler (C1b / MgAgAs),,"[""Sb"", ""Sb"", ""Sb"", ""Sb"", ""Er"", ""Er"", ""Er"", ""Er"", ""Pt"", ""Pt"", ""Pt"", ""Pt""]","[[0.0, 0.0, 0.0], [0.0, 0.5, 0.5], [0.5, 0.0, 0.5], [0.5, 0.5, 0.0], [0.5, 0.0, 0.0], [0.5, 0.5, 0.5], [0.0, 0.0, 0.5], [0.0, 0.5, 0.0], [0.25, 0.75, 0.75], [0.25, 0.25, 0.25], [0.75, 0.75, 0.25], [0.75, 0.25, 0.75]]",A,primitive->conventional (x sqrt2),BTE master (PhononDB/Carrete/npj/SciRep),,https://mdr.nims.go.jp/datasets/62e1e29d-e7f4-41f7-b9ab-535f21521813,,PhononDB (Togo/NIMS MDR),https://mdr.nims.go.jp/datasets/62e1e29d-e7f4-41f7-b9ab-535f21521813,"LTC-calc.log unit cell (PBEsol-relaxed), same file as kappa",mp-16329,True,stoichiometric,ErSbPt
ErSbPt,3.278,W/m/K,710.0,BTE,1,full BTE,1.0,,6.481207,216.0,F-43m,half-Heusler (C1b / MgAgAs),,"[""Sb"", ""Sb"", ""Sb"", ""Sb"", ""Er"", ""Er"", ""Er"", ""Er"", ""Pt"", ""Pt"", ""Pt"", ""Pt""]","[[0.0, 0.0, 0.0], [0.0, 0.5, 0.5], [0.5, 0.0, 0.5], [0.5, 0.5, 0.0], [0.5, 0.0, 0.0], [0.5, 0.5, 0.5], [0.0, 0.0, 0.5], [0.0, 0.5, 0.0], [0.25, 0.75, 0.75], [0.25, 0.25, 0.25], [0.75, 0.75, 0.25], [0.75, 0.25, 0.75]]",A,primitive->conventional (x sqrt2),BTE master (PhononDB/Carrete/npj/SciRep),,https://mdr.nims.go.jp/datasets/62e1e29d-e7f4-41f7-b9ab-535f21521813,,PhononDB (Togo/NIMS MDR),https://mdr.nims.go.jp/datasets/62e1e29d-e7f4-41f7-b9ab-535f21521813,"LTC-calc.log unit cell (PBEsol-relaxed), same file as kappa",mp-16329,True,stoichiometric,ErSbPt
ErSbPt,3.233,W/m/K,720.0,BTE,1,full BTE,1.0,,6.481207,216.0,F-43m,half-Heusler (C1b / MgAgAs),,"[""Sb"", ""Sb"", ""Sb"", ""Sb"", ""Er"", ""Er"", ""Er"", ""Er"", ""Pt"", ""Pt"", ""Pt"", ""Pt""]","[[0.0, 0.0, 0.0], [0.0, 0.5, 0.5], [0.5, 0.0, 0.5], [0.5, 0.5, 0.0], [0.5, 0.0, 0.0], [0.5, 0.5, 0.5], [0.0, 0.0, 0.5], [0.0, 0.5, 0.0], [0.25, 0.75, 0.75], [0.25, 0.25, 0.25], [0.75, 0.75, 0.25], [0.75, 0.25, 0.75]]",A,primitive->conventional (x sqrt2),BTE master (PhononDB/Carrete/npj/SciRep),,https://mdr.nims.go.jp/datasets/62e1e29d-e7f4-41f7-b9ab-535f21521813,,PhononDB (Togo/NIMS MDR),https://mdr.nims.go.jp/datasets/62e1e29d-e7f4-41f7-b9ab-535f21521813,"LTC-calc.log unit cell (PBEsol-relaxed), same file as kappa",mp-16329,True,stoichiometric,ErSbPt
ErSbPt,3.189,W/m/K,730.0,BTE,1,full BTE,1.0,,6.481207,216.0,F-43m,half-Heusler (C1b / MgAgAs),,"[""Sb"", ""Sb"", ""Sb"", ""Sb"", ""Er"", ""Er"", ""Er"", ""Er"", ""Pt"", ""Pt"", ""Pt"", ""Pt""]","[[0.0, 0.0, 0.0], [0.0, 0.5, 0.5], [0.5, 0.0, 0.5], [0.5, 0.5, 0.0], [0.5, 0.0, 0.0], [0.5, 0.5, 0.5], [0.0, 0.0, 0.5], [0.0, 0.5, 0.0], [0.25, 0.75, 0.75], [0.25, 0.25, 0.25], [0.75, 0.75, 0.25], [0.75, 0.25, 0.75]]",A,primitive->conventional (x sqrt2),BTE master (PhononDB/Carrete/npj/SciRep),,https://mdr.nims.go.jp/datasets/62e1e29d-e7f4-41f7-b9ab-535f21521813,,PhononDB (Togo/NIMS MDR),https://mdr.nims.go.jp/datasets/62e1e29d-e7f4-41f7-b9ab-535f21521813,"LTC-calc.log unit cell (PBEsol-relaxed), same file as kappa",mp-16329,True,stoichiometric,ErSbPt
ErSbPt,3.146,W/m/K,740.0,BTE,1,full BTE,1.0,,6.481207,216.0,F-43m,half-Heusler (C1b / MgAgAs),,"[""Sb"", ""Sb"", ""Sb"", ""Sb"", ""Er"", ""Er"", ""Er"", ""Er"", ""Pt"", ""Pt"", ""Pt"", ""Pt""]","[[0.0, 0.0, 0.0], [0.0, 0.5, 0.5], [0.5, 0.0, 0.5], [0.5, 0.5, 0.0], [0.5, 0.0, 0.0], [0.5, 0.5, 0.5], [0.0, 0.0, 0.5], [0.0, 0.5, 0.0], [0.25, 0.75, 0.75], [0.25, 0.25, 0.25], [0.75, 0.75, 0.25], [0.75, 0.25, 0.75]]",A,primitive->conventional (x sqrt2),BTE master (PhononDB/Carrete/npj/SciRep),,https://mdr.nims.go.jp/datasets/62e1e29d-e7f4-41f7-b9ab-535f21521813,,PhononDB (Togo/NIMS MDR),https://mdr.nims.go.jp/datasets/62e1e29d-e7f4-41f7-b9ab-535f21521813,"LTC-calc.log unit cell (PBEsol-relaxed), same file as kappa",mp-16329,True,stoichiometric,ErSbPt
ErSbPt,3.105,W/m/K,750.0,BTE,1,full BTE,1.0,,6.481207,216.0,F-43m,half-Heusler (C1b / MgAgAs),,"[""Sb"", ""Sb"", ""Sb"", ""Sb"", ""Er"", ""Er"", ""Er"", ""Er"", ""Pt"", ""Pt"", ""Pt"", ""Pt""]","[[0.0, 0.0, 0.0], [0.0, 0.5, 0.5], [0.5, 0.0, 0.5], [0.5, 0.5, 0.0], [0.5, 0.0, 0.0], [0.5, 0.5, 0.5], [0.0, 0.0, 0.5], [0.0, 0.5, 0.0], [0.25, 0.75, 0.75], [0.25, 0.25, 0.25], [0.75, 0.75, 0.25], [0.75, 0.25, 0.75]]",A,primitive->conventional (x sqrt2),BTE master (PhononDB/Carrete/npj/SciRep),,https://mdr.nims.go.jp/datasets/62e1e29d-e7f4-41f7-b9ab-535f21521813,,PhononDB (Togo/NIMS MDR),https://mdr.nims.go.jp/datasets/62e1e29d-e7f4-41f7-b9ab-535f21521813,"LTC-calc.log unit cell (PBEsol-relaxed), same file as kappa",mp-16329,True,stoichiometric,ErSbPt
ErSbPt,3.064,W/m/K,760.0,BTE,1,full BTE,1.0,,6.481207,216.0,F-43m,half-Heusler (C1b / MgAgAs),,"[""Sb"", ""Sb"", ""Sb"", ""Sb"", ""Er"", ""Er"", ""Er"", ""Er"", ""Pt"", ""Pt"", ""Pt"", ""Pt""]","[[0.0, 0.0, 0.0], [0.0, 0.5, 0.5], [0.5, 0.0, 0.5], [0.5, 0.5, 0.0], [0.5, 0.0, 0.0], [0.5, 0.5, 0.5], [0.0, 0.0, 0.5], [0.0, 0.5, 0.0], [0.25, 0.75, 0.75], [0.25, 0.25, 0.25], [0.75, 0.75, 0.25], [0.75, 0.25, 0.75]]",A,primitive->conventional (x sqrt2),BTE master (PhononDB/Carrete/npj/SciRep),,https://mdr.nims.go.jp/datasets/62e1e29d-e7f4-41f7-b9ab-535f21521813,,PhononDB (Togo/NIMS MDR),https://mdr.nims.go.jp/datasets/62e1e29d-e7f4-41f7-b9ab-535f21521813,"LTC-calc.log unit cell (PBEsol-relaxed), same file as kappa",mp-16329,True,stoichiometric,ErSbPt
ErSbPt,3.024,W/m/K,770.0,BTE,1,full BTE,1.0,,6.481207,216.0,F-43m,half-Heusler (C1b / MgAgAs),,"[""Sb"", ""Sb"", ""Sb"", ""Sb"", ""Er"", ""Er"", ""Er"", ""Er"", ""Pt"", ""Pt"", ""Pt"", ""Pt""]","[[0.0, 0.0, 0.0], [0.0, 0.5, 0.5], [0.5, 0.0, 0.5], [0.5, 0.5, 0.0], [0.5, 0.0, 0.0], [0.5, 0.5, 0.5], [0.0, 0.0, 0.5], [0.0, 0.5, 0.0], [0.25, 0.75, 0.75], [0.25, 0.25, 0.25], [0.75, 0.75, 0.25], [0.75, 0.25, 0.75]]",A,primitive->conventional (x sqrt2),BTE master (PhononDB/Carrete/npj/SciRep),,https://mdr.nims.go.jp/datasets/62e1e29d-e7f4-41f7-b9ab-535f21521813,,PhononDB (Togo/NIMS MDR),https://mdr.nims.go.jp/datasets/62e1e29d-e7f4-41f7-b9ab-535f21521813,"LTC-calc.log unit cell (PBEsol-relaxed), same file as kappa",mp-16329,True,stoichiometric,ErSbPt
ErSbPt,2.986,W/m/K,780.0,BTE,1,full BTE,1.0,,6.481207,216.0,F-43m,half-Heusler (C1b / MgAgAs),,"[""Sb"", ""Sb"", ""Sb"", ""Sb"", ""Er"", ""Er"", ""Er"", ""Er"", ""Pt"", ""Pt"", ""Pt"", ""Pt""]","[[0.0, 0.0, 0.0], [0.0, 0.5, 0.5], [0.5, 0.0, 0.5], [0.5, 0.5, 0.0], [0.5, 0.0, 0.0], [0.5, 0.5, 0.5], [0.0, 0.0, 0.5], [0.0, 0.5, 0.0], [0.25, 0.75, 0.75], [0.25, 0.25, 0.25], [0.75, 0.75, 0.25], [0.75, 0.25, 0.75]]",A,primitive->conventional (x sqrt2),BTE master (PhononDB/Carrete/npj/SciRep),,https://mdr.nims.go.jp/datasets/62e1e29d-e7f4-41f7-b9ab-535f21521813,,PhononDB (Togo/NIMS MDR),https://mdr.nims.go.jp/datasets/62e1e29d-e7f4-41f7-b9ab-535f21521813,"LTC-calc.log unit cell (PBEsol-relaxed), same file as kappa",mp-16329,True,stoichiometric,ErSbPt
