Repository: Shivamrandive747/Thermalconductivity_prediction

# Calibrating first-principles lattice thermal conductivity to experiment

**A curated half-Heusler dataset and a validated transfer function.**

Published first-principles transport calculations of lattice thermal conductivity exceed what
laboratories measure for the same compound by a **median factor of 1.55**. That offset is regular
enough to be removed in closed form:

$$\kappa_L^{\mathrm{expt}}(T) \;=\; \kappa_L^{\mathrm{BTE}}(T)\;\min\!\left[c\left(\tfrac{T}{300}\right)^{p},\,1\right],
\qquad c = 0.51,\quad p = 0.80$$

Inside a domain of applicability declared before the validation set was scored, this places

File: data/Target_Materials/HEUSLER_KAPPA_TRAINING_SET.csv (part 91 of 192)
formula,kappa_L,kappa_units,temperature_K,method,method_tier,tier_name,weight,kappa_basis,struct_a_A,struct_spacegroup,struct_sg_symbol,struct_prototype,struct_site_ordering,struct_species,struct_frac_coords,struct_grade,lattice_convention,source,source_doi,source_url,source_location,struct_source,struct_source_url,struct_source_detail,struct_id,struct_same_paper_as_kappa,stoichiometry,parent_formula
ErSbPt,2.948,W/m/K,790.0,BTE,1,full BTE,1.0,,6.481207,216.0,F-43m,half-Heusler (C1b / MgAgAs),,"[""Sb"", ""Sb"", ""Sb"", ""Sb"", ""Er"", ""Er"", ""Er"", ""Er"", ""Pt"", ""Pt"", ""Pt"", ""Pt""]","[[0.0, 0.0, 0.0], [0.0, 0.5, 0.5], [0.5, 0.0, 0.5], [0.5, 0.5, 0.0], [0.5, 0.0, 0.0], [0.5, 0.5, 0.5], [0.0, 0.0, 0.5], [0.0, 0.5, 0.0], [0.25, 0.75, 0.75], [0.25, 0.25, 0.25], [0.75, 0.75, 0.25], [0.75, 0.25, 0.75]]",A,primitive->conventional (x sqrt2),BTE master (PhononDB/Carrete/npj/SciRep),,https://mdr.nims.go.jp/datasets/62e1e29d-e7f4-41f7-b9ab-535f21521813,,PhononDB (Togo/NIMS MDR),https://mdr.nims.go.jp/datasets/62e1e29d-e7f4-41f7-b9ab-535f21521813,"LTC-calc.log unit cell (PBEsol-relaxed), same file as kappa",mp-16329,True,stoichiometric,ErSbPt
ErSbPt,2.912,W/m/K,800.0,BTE,1,full BTE,1.0,,6.481207,216.0,F-43m,half-Heusler (C1b / MgAgAs),,"[""Sb"", ""Sb"", ""Sb"", ""Sb"", ""Er"", ""Er"", ""Er"", ""Er"", ""Pt"", ""Pt"", ""Pt"", ""Pt""]","[[0.0, 0.0, 0.0], [0.0, 0.5, 0.5], [0.5, 0.0, 0.5], [0.5, 0.5, 0.0], [0.5, 0.0, 0.0], [0.5, 0.5, 0.5], [0.0, 0.0, 0.5], [0.0, 0.5, 0.0], [0.25, 0.75, 0.75], [0.25, 0.25, 0.25], [0.75, 0.75, 0.25], [0.75, 0.25, 0.75]]",A,primitive->conventional (x sqrt2),BTE master (PhononDB/Carrete/npj/SciRep),,https://mdr.nims.go.jp/datasets/62e1e29d-e7f4-41f7-b9ab-535f21521813,,PhononDB (Togo/NIMS MDR),https://mdr.nims.go.jp/datasets/62e1e29d-e7f4-41f7-b9ab-535f21521813,"LTC-calc.log unit cell (PBEsol-relaxed), same file as kappa",mp-16329,True,stoichiometric,ErSbPt
ErSbPt,2.876,W/m/K,810.0,BTE,1,full BTE,1.0,,6.481207,216.0,F-43m,half-Heusler (C1b / MgAgAs),,"[""Sb"", ""Sb"", ""Sb"", ""Sb"", ""Er"", ""Er"", ""Er"", ""Er"", ""Pt"", ""Pt"", ""Pt"", ""Pt""]","[[0.0, 0.0, 0.0], [0.0, 0.5, 0.5], [0.5, 0.0, 0.5], [0.5, 0.5, 0.0], [0.5, 0.0, 0.0], [0.5, 0.5, 0.5], [0.0, 0.0, 0.5], [0.0, 0.5, 0.0], [0.25, 0.75, 0.75], [0.25, 0.25, 0.25], [0.75, 0.75, 0.25], [0.75, 0.25, 0.75]]",A,primitive->conventional (x sqrt2),BTE master (PhononDB/Carrete/npj/SciRep),,https://mdr.nims.go.jp/datasets/62e1e29d-e7f4-41f7-b9ab-535f21521813,,PhononDB (Togo/NIMS MDR),https://mdr.nims.go.jp/datasets/62e1e29d-e7f4-41f7-b9ab-535f21521813,"LTC-calc.log unit cell (PBEsol-relaxed), same file as kappa",mp-16329,True,stoichiometric,ErSbPt
ErSbPt,2.841,W/m/K,820.0,BTE,1,full BTE,1.0,,6.481207,216.0,F-43m,half-Heusler (C1b / MgAgAs),,"[""Sb"", ""Sb"", ""Sb"", ""Sb"", ""Er"", ""Er"", ""Er"", ""Er"", ""Pt"", ""Pt"", ""Pt"", ""Pt""]","[[0.0, 0.0, 0.0], [0.0, 0.5, 0.5], [0.5, 0.0, 0.5], [0.5, 0.5, 0.0], [0.5, 0.0, 0.0], [0.5, 0.5, 0.5], [0.0, 0.0, 0.5], [0.0, 0.5, 0.0], [0.25, 0.75, 0.75], [0.25, 0.25, 0.25], [0.75, 0.75, 0.25], [0.75, 0.25, 0.75]]",A,primitive->conventional (x sqrt2),BTE master (PhononDB/Carrete/npj/SciRep),,https://mdr.nims.go.jp/datasets/62e1e29d-e7f4-41f7-b9ab-535f21521813,,PhononDB (Togo/NIMS MDR),https://mdr.nims.go.jp/datasets/62e1e29d-e7f4-41f7-b9ab-535f21521813,"LTC-calc.log unit cell (PBEsol-relaxed), same file as kappa",mp-16329,True,stoichiometric,ErSbPt
ErSbPt,2.807,W/m/K,830.0,BTE,1,full BTE,1.0,,6.481207,216.0,F-43m,half-Heusler (C1b / MgAgAs),,"[""Sb"", ""Sb"", ""Sb"", ""Sb"", ""Er"", ""Er"", ""Er"", ""Er"", ""Pt"", ""Pt"", ""Pt"", ""Pt""]","[[0.0, 0.0, 0.0], [0.0, 0.5, 0.5], [0.5, 0.0, 0.5], [0.5, 0.5, 0.0], [0.5, 0.0, 0.0], [0.5, 0.5, 0.5], [0.0, 0.0, 0.5], [0.0, 0.5, 0.0], [0.25, 0.75, 0.75], [0.25, 0.25, 0.25], [0.75, 0.75, 0.25], [0.75, 0.25, 0.75]]",A,primitive->conventional (x sqrt2),BTE master (PhononDB/Carrete/npj/SciRep),,https://mdr.nims.go.jp/datasets/62e1e29d-e7f4-41f7-b9ab-535f21521813,,PhononDB (Togo/NIMS MDR),https://mdr.nims.go.jp/datasets/62e1e29d-e7f4-41f7-b9ab-535f21521813,"LTC-calc.log unit cell (PBEsol-relaxed), same file as kappa",mp-16329,True,stoichiometric,ErSbPt
ErSbPt,2.774,W/m/K,840.0,BTE,1,full BTE,1.0,,6.481207,216.0,F-43m,half-Heusler (C1b / MgAgAs),,"[""Sb"", ""Sb"", ""Sb"", ""Sb"", ""Er"", ""Er"", ""Er"", ""Er"", ""Pt"", ""Pt"", ""Pt"", ""Pt""]","[[0.0, 0.0, 0.0], [0.0, 0.5, 0.5], [0.5, 0.0, 0.5], [0.5, 0.5, 0.0], [0.5, 0.0, 0.0], [0.5, 0.5, 0.5], [0.0, 0.0, 0.5], [0.0, 0.5, 0.0], [0.25, 0.75, 0.75], [0.25, 0.25, 0.25], [0.75, 0.75, 0.25], [0.75, 0.25, 0.75]]",A,primitive->conventional (x sqrt2),BTE master (PhononDB/Carrete/npj/SciRep),,https://mdr.nims.go.jp/datasets/62e1e29d-e7f4-41f7-b9ab-535f21521813,,PhononDB (Togo/NIMS MDR),https://mdr.nims.go.jp/datasets/62e1e29d-e7f4-41f7-b9ab-535f21521813,"LTC-calc.log unit cell (PBEsol-relaxed), same file as kappa",mp-16329,True,stoichiometric,ErSbPt
ErSbPt,2.741,W/m/K,850.0,BTE,1,full BTE,1.0,,6.481207,216.0,F-43m,half-Heusler (C1b / MgAgAs),,"[""Sb"", ""Sb"", ""Sb"", ""Sb"", ""Er"", ""Er"", ""Er"", ""Er"", ""Pt"", ""Pt"", ""Pt"", ""Pt""]","[[0.0, 0.0, 0.0], [0.0, 0.5, 0.5], [0.5, 0.0, 0.5], [0.5, 0.5, 0.0], [0.5, 0.0, 0.0], [0.5, 0.5, 0.5], [0.0, 0.0, 0.5], [0.0, 0.5, 0.0], [0.25, 0.75, 0.75], [0.25, 0.25, 0.25], [0.75, 0.75, 0.25], [0.75, 0.25, 0.75]]",A,primitive->conventional (x sqrt2),BTE master (PhononDB/Carrete/npj/SciRep),,https://mdr.nims.go.jp/datasets/62e1e29d-e7f4-41f7-b9ab-535f21521813,,PhononDB (Togo/NIMS MDR),https://mdr.nims.go.jp/datasets/62e1e29d-e7f4-41f7-b9ab-535f21521813,"LTC-calc.log unit cell (PBEsol-relaxed), same file as kappa",mp-16329,True,stoichiometric,ErSbPt
ErSbPt,2.71,W/m/K,860.0,BTE,1,full BTE,1.0,,6.481207,216.0,F-43m,half-Heusler (C1b / MgAgAs),,"[""Sb"", ""Sb"", ""Sb"", ""Sb"", ""Er"", ""Er"", ""Er"", ""Er"", ""Pt"", ""Pt"", ""Pt"", ""Pt""]","[[0.0, 0.0, 0.0], [0.0, 0.5, 0.5], [0.5, 0.0, 0.5], [0.5, 0.5, 0.0], [0.5, 0.0, 0.0], [0.5, 0.5, 0.5], [0.0, 0.0, 0.5], [0.0, 0.5, 0.0], [0.25, 0.75, 0.75], [0.25, 0.25, 0.25], [0.75, 0.75, 0.25], [0.75, 0.25, 0.75]]",A,primitive->conventional (x sqrt2),BTE master (PhononDB/Carrete/npj/SciRep),,https://mdr.nims.go.jp/datasets/62e1e29d-e7f4-41f7-b9ab-535f21521813,,PhononDB (Togo/NIMS MDR),https://mdr.nims.go.jp/datasets/62e1e29d-e7f4-41f7-b9ab-535f21521813,"LTC-calc.log unit cell (PBEsol-relaxed), same file as kappa",mp-16329,True,stoichiometric,ErSbPt
ErSbPt,2.679,W/m/K,870.0,BTE,1,full BTE,1.0,,6.481207,216.0,F-43m,half-Heusler (C1b / MgAgAs),,"[""Sb"", ""Sb"", ""Sb"", ""Sb"", ""Er"", ""Er"", ""Er"", ""Er"", ""Pt"", ""Pt"", ""Pt"", ""Pt""]","[[0.0, 0.0, 0.0], [0.0, 0.5, 0.5], [0.5, 0.0, 0.5], [0.5, 0.5, 0.0], [0.5, 0.0, 0.0], [0.5, 0.5, 0.5], [0.0, 0.0, 0.5], [0.0, 0.5, 0.0], [0.25, 0.75, 0.75], [0.25, 0.25, 0.25], [0.75, 0.75, 0.25], [0.75, 0.25, 0.75]]",A,primitive->conventional (x sqrt2),BTE master (PhononDB/Carrete/npj/SciRep),,https://mdr.nims.go.jp/datasets/62e1e29d-e7f4-41f7-b9ab-535f21521813,,PhononDB (Togo/NIMS MDR),https://mdr.nims.go.jp/datasets/62e1e29d-e7f4-41f7-b9ab-535f21521813,"LTC-calc.log unit cell (PBEsol-relaxed), same file as kappa",mp-16329,True,stoichiometric,ErSbPt
ErSbPt,2.648,W/m/K,880.0,BTE,1,full BTE,1.0,,6.481207,216.0,F-43m,half-Heusler (C1b / MgAgAs),,"[""Sb"", ""Sb"", ""Sb"", ""Sb"", ""Er"", ""Er"", ""Er"", ""Er"", ""Pt"", ""Pt"", ""Pt"", ""Pt""]","[[0.0, 0.0, 0.0], [0.0, 0.5, 0.5], [0.5, 0.0, 0.5], [0.5, 0.5, 0.0], [0.5, 0.0, 0.0], [0.5, 0.5, 0.5], [0.0, 0.0, 0.5], [0.0, 0.5, 0.0], [0.25, 0.75, 0.75], [0.25, 0.25, 0.25], [0.75, 0.75, 0.25], [0.75, 0.25, 0.75]]",A,primitive->conventional (x sqrt2),BTE master (PhononDB/Carrete/npj/SciRep),,https://mdr.nims.go.jp/datasets/62e1e29d-e7f4-41f7-b9ab-535f21521813,,PhononDB (Togo/NIMS MDR),https://mdr.nims.go.jp/datasets/62e1e29d-e7f4-41f7-b9ab-535f21521813,"LTC-calc.log unit cell (PBEsol-relaxed), same file as kappa",mp-16329,True,stoichiometric,ErSbPt
ErSbPt,2.619,W/m/K,890.0,BTE,1,full BTE,1.0,,6.481207,216.0,F-43m,half-Heusler (C1b / MgAgAs),,"[""Sb"", ""Sb"", ""Sb"", ""Sb"", ""Er"", ""Er"", ""Er"", ""Er"", ""Pt"", ""Pt"", ""Pt"", ""Pt""]","[[0.0, 0.0, 0.0], [0.0, 0.5, 0.5], [0.5, 0.0, 0.5], [0.5, 0.5, 0.0], [0.5, 0.0, 0.0], [0.5, 0.5, 0.5], [0.0, 0.0, 0.5], [0.0, 0.5, 0.0], [0.25, 0.75, 0.75], [0.25, 0.25, 0.25], [0.75, 0.75, 0.25], [0.75, 0.25, 0.75]]",A,primitive->conventional (x sqrt2),BTE master (PhononDB/Carrete/npj/SciRep),,https://mdr.nims.go.jp/datasets/62e1e29d-e7f4-41f7-b9ab-535f21521813,,PhononDB (Togo/NIMS MDR),https://mdr.nims.go.jp/datasets/62e1e29d-e7f4-41f7-b9ab-535f21521813,"LTC-calc.log unit cell (PBEsol-relaxed), same file as kappa",mp-16329,True,stoichiometric,ErSbPt
ErSbPt,2.59,W/m/K,900.0,BTE,1,full BTE,1.0,,6.481207,216.0,F-43m,half-Heusler (C1b / MgAgAs),,"[""Sb"", ""Sb"", ""Sb"", ""Sb"", ""Er"", ""Er"", ""Er"", ""Er"", ""Pt"", ""Pt"", ""Pt"", ""Pt""]","[[0.0, 0.0, 0.0], [0.0, 0.5, 0.5], [0.5, 0.0, 0.5], [0.5, 0.5, 0.0], [0.5, 0.0, 0.0], [0.5, 0.5, 0.5], [0.0, 0.0, 0.5], [0.0, 0.5, 0.0], [0.25, 0.75, 0.75], [0.25, 0.25, 0.25], [0.75, 0.75, 0.25], [0.75, 0.25, 0.75]]",A,primitive->conventional (x sqrt2),BTE master (PhononDB/Carrete/npj/SciRep),,https://mdr.nims.go.jp/datasets/62e1e29d-e7f4-41f7-b9ab-535f21521813,,PhononDB (Togo/NIMS MDR),https://mdr.nims.go.jp/datasets/62e1e29d-e7f4-41f7-b9ab-535f21521813,"LTC-calc.log unit cell (PBEsol-relaxed), same file as kappa",mp-16329,True,stoichiometric,ErSbPt
ErSbPt,2.562,W/m/K,910.0,BTE,1,full BTE,1.0,,6.481207,216.0,F-43m,half-Heusler (C1b / MgAgAs),,"[""Sb"", ""Sb"", ""Sb"", ""Sb"", ""Er"", ""Er"", ""Er"", ""Er"", ""Pt"", ""Pt"", ""Pt"", ""Pt""]","[[0.0, 0.0, 0.0], [0.0, 0.5, 0.5], [0.5, 0.0, 0.5], [0.5, 0.5, 0.0], [0.5, 0.0, 0.0], [0.5, 0.5, 0.5], [0.0, 0.0, 0.5], [0.0, 0.5, 0.0], [0.25, 0.75, 0.75], [0.25, 0.25, 0.25], [0.75, 0.75, 0.25], [0.75, 0.25, 0.75]]",A,primitive->conventional (x sqrt2),BTE master (PhononDB/Carrete/npj/SciRep),,https://mdr.nims.go.jp/datasets/62e1e29d-e7f4-41f7-b9ab-535f21521813,,PhononDB (Togo/NIMS MDR),https://mdr.nims.go.jp/datasets/62e1e29d-e7f4-41f7-b9ab-535f21521813,"LTC-calc.log unit cell (PBEsol-relaxed), same file as kappa",mp-16329,True,stoichiometric,ErSbPt
ErSbPt,2.534,W/m/K,920.0,BTE,1,full BTE,1.0,,6.481207,216.0,F-43m,half-Heusler (C1b / MgAgAs),,"[""Sb"", ""Sb"", ""Sb"", ""Sb"", ""Er"", ""Er"", ""Er"", ""Er"", ""Pt"", ""Pt"", ""Pt"", ""Pt""]","[[0.0, 0.0, 0.0], [0.0, 0.5, 0.5], [0.5, 0.0, 0.5], [0.5, 0.5, 0.0], [0.5, 0.0, 0.0], [0.5, 0.5, 0.5], [0.0, 0.0, 0.5], [0.0, 0.5, 0.0], [0.25, 0.75, 0.75], [0.25, 0.25, 0.25], [0.75, 0.75, 0.25], [0.75, 0.25, 0.75]]",A,primitive->conventional (x sqrt2),BTE master (PhononDB/Carrete/npj/SciRep),,https://mdr.nims.go.jp/datasets/62e1e29d-e7f4-41f7-b9ab-535f21521813,,PhononDB (Togo/NIMS MDR),https://mdr.nims.go.jp/datasets/62e1e29d-e7f4-41f7-b9ab-535f21521813,"LTC-calc.log unit cell (PBEsol-relaxed), same file as kappa",mp-16329,True,stoichiometric,ErSbPt
ErSbPt,2.507,W/m/K,930.0,BTE,1,full BTE,1.0,,6.481207,216.0,F-43m,half-Heusler (C1b / MgAgAs),,"[""Sb"", ""Sb"", ""Sb"", ""Sb"", ""Er"", ""Er"", ""Er"", ""Er"", ""Pt"", ""Pt"", ""Pt"", ""Pt""]","[[0.0, 0.0, 0.0], [0.0, 0.5, 0.5], [0.5, 0.0, 0.5], [0.5, 0.5, 0.0], [0.5, 0.0, 0.0], [0.5, 0.5, 0.5], [0.0, 0.0, 0.5], [0.0, 0.5, 0.0], [0.25, 0.75, 0.75], [0.25, 0.25, 0.25], [0.75, 0.75, 0.25], [0.75, 0.25, 0.75]]",A,primitive->conventional (x sqrt2),BTE master (PhononDB/Carrete/npj/SciRep),,https://mdr.nims.go.jp/datasets/62e1e29d-e7f4-41f7-b9ab-535f21521813,,PhononDB (Togo/NIMS MDR),https://mdr.nims.go.jp/datasets/62e1e29d-e7f4-41f7-b9ab-535f21521813,"LTC-calc.log unit cell (PBEsol-relaxed), same file as kappa",mp-16329,True,stoichiometric,ErSbPt
ErSbPt,2.48,W/m/K,940.0,BTE,1,full BTE,1.0,,6.481207,216.0,F-43m,half-Heusler (C1b / MgAgAs),,"[""Sb"", ""Sb"", ""Sb"", ""Sb"", ""Er"", ""Er"", ""Er"", ""Er"", ""Pt"", ""Pt"", ""Pt"", ""Pt""]","[[0.0, 0.0, 0.0], [0.0, 0.5, 0.5], [0.5, 0.0, 0.5], [0.5, 0.5, 0.0], [0.5, 0.0, 0.0], [0.5, 0.5, 0.5], [0.0, 0.0, 0.5], [0.0, 0.5, 0.0], [0.25, 0.75, 0.75], [0.25, 0.25, 0.25], [0.75, 0.75, 0.25], [0.75, 0.25, 0.75]]",A,primitive->conventional (x sqrt2),BTE master (PhononDB/Carrete/npj/SciRep),,https://mdr.nims.go.jp/datasets/62e1e29d-e7f4-41f7-b9ab-535f21521813,,PhononDB (Togo/NIMS MDR),https://mdr.nims.go.jp/datasets/62e1e29d-e7f4-41f7-b9ab-535f21521813,"LTC-calc.log unit cell (PBEsol-relaxed), same file as kappa",mp-16329,True,stoichiometric,ErSbPt
ErSbPt,2.454,W/m/K,950.0,BTE,1,full BTE,1.0,,6.481207,216.0,F-43m,half-Heusler (C1b / MgAgAs),,"[""Sb"", ""Sb"", ""Sb"", ""Sb"", ""Er"", ""Er"", ""Er"", ""Er"", ""Pt"", ""Pt"", ""Pt"", ""Pt""]","[[0.0, 0.0, 0.0], [0.0, 0.5, 0.5], [0.5, 0.0, 0.5], [0.5, 0.5, 0.0], [0.5, 0.0, 0.0], [0.5, 0.5, 0.5], [0.0, 0.0, 0.5], [0.0, 0.5, 0.0], [0.25, 0.75, 0.75], [0.25, 0.25, 0.25], [0.75, 0.75, 0.25], [0.75, 0.25, 0.75]]",A,primitive->conventional (x sqrt2),BTE master (PhononDB/Carrete/npj/SciRep),,https://mdr.nims.go.jp/datasets/62e1e29d-e7f4-41f7-b9ab-535f21521813,,PhononDB (Togo/NIMS MDR),https://mdr.nims.go.jp/datasets/62e1e29d-e7f4-41f7-b9ab-535f21521813,"LTC-calc.log unit cell (PBEsol-relaxed), same file as kappa",mp-16329,True,stoichiometric,ErSbPt
ErSbPt,2.429,W/m/K,960.0,BTE,1,full BTE,1.0,,6.481207,216.0,F-43m,half-Heusler (C1b / MgAgAs),,"[""Sb"", ""Sb"", ""Sb"", ""Sb"", ""Er"", ""Er"", ""Er"", ""Er"", ""Pt"", ""Pt"", ""Pt"", ""Pt""]","[[0.0, 0.0, 0.0], [0.0, 0.5, 0.5], [0.5, 0.0, 0.5], [0.5, 0.5, 0.0], [0.5, 0.0, 0.0], [0.5, 0.5, 0.5], [0.0, 0.0, 0.5], [0.0, 0.5, 0.0], [0.25, 0.75, 0.75], [0.25, 0.25, 0.25], [0.75, 0.75, 0.25], [0.75, 0.25, 0.75]]",A,primitive->conventional (x sqrt2),BTE master (PhononDB/Carrete/npj/SciRep),,https://mdr.nims.go.jp/datasets/62e1e29d-e7f4-41f7-b9ab-535f21521813,,PhononDB (Togo/NIMS MDR),https://mdr.nims.go.jp/datasets/62e1e29d-e7f4-41f7-b9ab-535f21521813,"LTC-calc.log unit cell (PBEsol-relaxed), same file as kappa",mp-16329,True,stoichiometric,ErSbPt
ErSbPt,2.404,W/m/K,970.0,BTE,1,full BTE,1.0,,6.481207,216.0,F-43m,half-Heusler (C1b / MgAgAs),,"[""Sb"", ""Sb"", ""Sb"", ""Sb"", ""Er"", ""Er"", ""Er"", ""Er"", ""Pt"", ""Pt"", ""Pt"", ""Pt""]","[[0.0, 0.0, 0.0], [0.0, 0.5, 0.5], [0.5, 0.0, 0.5], [0.5, 0.5, 0.0], [0.5, 0.0, 0.0], [0.5, 0.5, 0.5], [0.0, 0.0, 0.5], [0.0, 0.5, 0.0], [0.25, 0.75, 0.75], [0.25, 0.25, 0.25], [0.75, 0.75, 0.25], [0.75, 0.25, 0.75]]",A,primitive->conventional (x sqrt2),BTE master (PhononDB/Carrete/npj/SciRep),,https://mdr.nims.go.jp/datasets/62e1e29d-e7f4-41f7-b9ab-535f21521813,,PhononDB (Togo/NIMS MDR),https://mdr.nims.go.jp/datasets/62e1e29d-e7f4-41f7-b9ab-535f21521813,"LTC-calc.log unit cell (PBEsol-relaxed), same file as kappa",mp-16329,True,stoichiometric,ErSbPt
ErSbPt,2.379,W/m/K,980.0,BTE,1,full BTE,1.0,,6.481207,216.0,F-43m,half-Heusler (C1b / MgAgAs),,"[""Sb"", ""Sb"", ""Sb"", ""Sb"", ""Er"", ""Er"", ""Er"", ""Er"", ""Pt"", ""Pt"", ""Pt"", ""Pt""]","[[0.0, 0.0, 0.0], [0.0, 0.5, 0.5], [0.5, 0.0, 0.5], [0.5, 0.5, 0.0], [0.5, 0.0, 0.0], [0.5, 0.5, 0.5], [0.0, 0.0, 0.5], [0.0, 0.5, 0.0], [0.25, 0.75, 0.75], [0.25, 0.25, 0.25], [0.75, 0.75, 0.25], [0.75, 0.25, 0.75]]",A,primitive->conventional (x sqrt2),BTE master (PhononDB/Carrete/npj/SciRep),,https://mdr.nims.go.jp/datasets/62e1e29d-e7f4-41f7-b9ab-535f21521813,,PhononDB (Togo/NIMS MDR),https://mdr.nims.go.jp/datasets/62e1e29d-e7f4-41f7-b9ab-535f21521813,"LTC-calc.log unit cell (PBEsol-relaxed), same file as kappa",mp-16329,True,stoichiometric,ErSbPt
ErSbPt,2.356,W/m/K,990.0,BTE,1,full BTE,1.0,,6.481207,216.0,F-43m,half-Heusler (C1b / MgAgAs),,"[""Sb"", ""Sb"", ""Sb"", ""Sb"", ""Er"", ""Er"", ""Er"", ""Er"", ""Pt"", ""Pt"", ""Pt"", ""Pt""]","[[0.0, 0.0, 0.0], [0.0, 0.5, 0.5], [0.5, 0.0, 0.5], [0.5, 0.5, 0.0], [0.5, 0.0, 0.0], [0.5, 0.5, 0.5], [0.0, 0.0, 0.5], [0.0, 0.5, 0.0], [0.25, 0.75, 0.75], [0.25, 0.25, 0.25], [0.75, 0.75, 0.25], [0.75, 0.25, 0.75]]",A,primitive->conventional (x sqrt2),BTE master (PhononDB/Carrete/npj/SciRep),,https://mdr.nims.go.jp/datasets/62e1e29d-e7f4-41f7-b9ab-535f21521813,,PhononDB (Togo/NIMS MDR),https://mdr.nims.go.jp/datasets/62e1e29d-e7f4-41f7-b9ab-535f21521813,"LTC-calc.log unit cell (PBEsol-relaxed), same file as kappa",mp-16329,True,stoichiometric,ErSbPt
ErSbPt,2.332,W/m/K,1000.0,BTE,1,full BTE,1.0,,6.481207,216.0,F-43m,half-Heusler (C1b / MgAgAs),,"[""Sb"", ""Sb"", ""Sb"", ""Sb"", ""Er"", ""Er"", ""Er"", ""Er"", ""Pt"", ""Pt"", ""Pt"", ""Pt""]","[[0.0, 0.0, 0.0], [0.0, 0.5, 0.5], [0.5, 0.0, 0.5], [0.5, 0.5, 0.0], [0.5, 0.0, 0.0], [0.5, 0.5, 0.5], [0.0, 0.0, 0.5], [0.0, 0.5, 0.0], [0.25, 0.75, 0.75], [0.25, 0.25, 0.25], [0.75, 0.75, 0.25], [0.75, 0.25, 0.75]]",A,primitive->conventional (x sqrt2),BTE master (PhononDB/Carrete/npj/SciRep),,https://mdr.nims.go.jp/datasets/62e1e29d-e7f4-41f7-b9ab-535f21521813,,PhononDB (Togo/NIMS MDR),https://mdr.nims.go.jp/datasets/62e1e29d-e7f4-41f7-b9ab-535f21521813,"LTC-calc.log unit cell (PBEsol-relaxed), same file as kappa",mp-16329,True,stoichiometric,ErSbPt
ErSnAu,4.53,W/m/K,300.0,BTE,1,full BTE,1.0,,6.71,216.0,F-43m,C1b,Er/Sn/Au,"[""Er"", ""Sn"", ""Au""]","[[0, 0, 0], [0.5, 0.5, 0.5], [0.25, 0.25, 0.25]]",A,conventional,BTE master (PhononDB/Carrete/npj/SciRep),10.1038/s41598-021-92030-4,https://www.nature.com/articles/s41598-021-92030-4#MOESM1,,Sci.Rep. 11:13809 (2021) Table S1,https://www.nature.com/articles/s41598-021-92030-4#MOESM1,"Table S1 (DFT-optimized lattice parameter + lowest-energy site assignment), same table as kappa",mp-5640,True,stoichiometric,ErSnAu
ErSnAu,4.53,W/m/K,300.0,Phono3py,1,full BTE,1.0,,6.71,216.0,F-43m,C1b,Er/Sn/Au,"[""Er"", ""Sn"", ""Au""]","[[0, 0, 0], [0.5, 0.5, 0.5], [0.25, 0.25, 0.25]]",A,conventional,"paper mining (PDF, batch 2)",arxiv:2010.12467v1,,Table S1,Sci.Rep. 11:13809 (2021) Table S1,https://www.nature.com/articles/s41598-021-92030-4#MOESM1,"Table S1 (DFT-optimized lattice parameter + lowest-energy site assignment), same table as kappa",mp-5640,True,stoichiometric,ErSnAu
FeGeW,32.8,W/m/K,300.0,BTE-approx,1,full BTE,1.0,,5.6393,216.0,F-43m,T0003.CAB,,"[""Fe"", ""Ge"", ""W""]","[[0.75, 0.75, 0.75], [0, 0, 0], [0.5, 0.5, 0.5]]",A,primitive->conventional (x sqrt2),BTE master (PhononDB/Carrete/npj/SciRep),10.1103/PhysRevX.4.011019,https://doi.org/10.1103/PhysRevX.4.011019,,Carrete PRX 4:011019 (2014),https://doi.org/10.1103/PhysRevX.4.011019,AFLOW aflow:40ce452c9d970318 (aflowlib.duke.edu:AFLOWDATA/LIB3_WEB/Fe_pvGe_hW_pv/T0003.CAB) - lowest-enthalpy F-43m 3-atom entry; AFLOW is the structure source used by Carrete et al.,"Carrete et al. PRX 4, 011019 (2014), Table III, compound FeGeW",True,stoichiometric,FeGeW
FeGeW,26.57,W/m/K,300.0,"semi-empirical (Slack / Debye-Callaway-type, NOT BTE)",1,full BTE,1.0,,5.6393,216.0,F-43m,T0003.CAB,,"[""Fe"", ""Ge"", ""W""]","[[0.75, 0.75, 0.75], [0, 0, 0], [0.5, 0.5, 0.5]]",A,primitive->conventional (x sqrt2),repository mining,10.48550/arXiv.2501.11644,https://github.com/ertekin-research-group/halfheusler-space/blob/main/HH_overview.csv,,Carrete PRX 4:011019 (2014),https://doi.org/10.1103/PhysRevX.4.011019,AFLOW aflow:40ce452c9d970318 (aflowlib.duke.edu:AFLOWDATA/LIB3_WEB/Fe_pvGe_hW_pv/T0003.CAB) - lowest-enthalpy F-43m 3-atom entry; AFLOW is the structure source used by Carrete et al.,"Carrete et al. PRX 4, 011019 (2014), Table III, compound FeGeW",True,stoichiometric,FeGeW
FeGeW,17.07,W/m/K,500.0,BTE (TDEP),1,full BTE,1.0,,5.6393,216.0,F-43m,T0003.CAB,,"[""Fe"", ""Ge"", ""W""]","[[0.75, 0.75, 0.75], [0, 0, 0], [0.5, 0.5, 0.5]]",A,primitive->conventional (x sqrt2),paper mining,10.1016/j.commatsci.2021.110938,https://arxiv.org/abs/2107.03735,"Appendix A, Table A.1 (arXiv:2107.03735, p.17) - DFT value only; parenthetical ML predictions excluded",Carrete PRX 4:011019 (2014),https://doi.org/10.1103/PhysRevX.4.011019,AFLOW aflow:40ce452c9d970318 (aflowlib.duke.edu:AFLOWDATA/LIB3_WEB/Fe_pvGe_hW_pv/T0003.CAB) - lowest-enthalpy F-43m 3-atom entry; AFLOW is the structure source used by Carrete et al.,"Carrete et al. PRX 4, 011019 (2014), Table III, compound FeGeW",True,stoichiometric,FeGeW
FeGeW,17.07,W/m/K,500.0,TDEP (three-phonon + isotope scattering),1,full BTE,1.0,,5.6393,216.0,F-43m,T0003.CAB,,"[""Fe"", ""Ge"", ""W""]","[[0.75, 0.75, 0.75], [0, 0, 0], [0.5, 0.5, 0.5]]",A,primitive->conventional (x sqrt2),"paper mining (PDF, batch 2)",arxiv:2107.03735v2,,Table A.1,Carrete PRX 4:011019 (2014),https://doi.org/10.1103/PhysRevX.4.011019,AFLOW aflow:40ce452c9d970318 (aflowlib.duke.edu:AFLOWDATA/LIB3_WEB/Fe_pvGe_hW_pv/T0003.CAB) - lowest-enthalpy F-43m 3-atom entry; AFLOW is the structure source used by Carrete et al.,"Carrete et al. PRX 4, 011019 (2014), Table III, compound FeGeW",True,stoichiometric,FeGeW
FeSiMo,33.98,W/m/K,300.0,"semi-empirical (Slack / Debye-Callaway-type, NOT BTE)",1,full BTE,1.0,,5.674,216.0,F-43m,half Heusler (C1_b / MgAgAs),,,,C,conventional,repository mining,10.48550/arXiv.2501.11644,https://github.com/ertekin-research-group/halfheusler-space/blob/main/HH_overview.csv,,repository mining,https://github.com/ertekin-research-group/halfheusler-space/blob/main/HH_overview.csv,"""Lattice Parameter (Angstroms)"" column, DFT-PBE relaxed, same table as kappa_L",ertekin-research-group/halfheusler-space HH_overview.csv,True,stoichiometric,FeSiMo
FeSiW,6.21,W/m/K,300.0,BTE,1,full BTE,1.0,,5.56,216.0,F-43m,C1b,Si/W/Fe,"[""Si"", ""W"", ""Fe""]","[[0, 0, 0], [0.5, 0.5, 0.5], [0.25, 0.25, 0.25]]",A,conventional,BTE master (PhononDB/Carrete/npj/SciRep),10.1038/s41598-021-92030-4,https://www.nature.com/articles/s41598-021-92030-4#MOESM1,,Sci.Rep. 11:13809 (2021) Table S1,https://www.nature.com/articles/s41598-021-92030-4#MOESM1,"Table S1 (DFT-optimized lattice parameter + lowest-energy site assignment), same table as kappa",mp-961653,True,stoichiometric,FeSiW
FeSiW,34.286,W/m/K,300.0,"semi-empirical (Slack / Debye-Callaway-type, NOT BTE)",1,full BTE,1.0,,5.56,216.0,F-43m,C1b,Si/W/Fe,"[""Si"", ""W"", ""Fe""]","[[0, 0, 0], [0.5, 0.5, 0.5], [0.25, 0.25, 0.25]]",A,conventional,repository mining,10.48550/arXiv.2501.11644,https://github.com/ertekin-research-group/halfheusler-space/blob/main/HH_overview.csv,,Sci.Rep. 11:13809 (2021) Table S1,https://www.nature.com/articles/s41598-021-92030-4#MOESM1,"Table S1 (DFT-optimized lattice parameter + lowest-energy site assignment), same table as kappa",mp-961653,True,stoichiometric,FeSiW
FeSiW,6.21,W/m/K,300.0,Phono3py,1,full BTE,1.0,,5.56,216.0,F-43m,C1b,Si/W/Fe,"[""Si"", ""W"", ""Fe""]","[[0, 0, 0], [0.5, 0.5, 0.5], [0.25, 0.25, 0.25]]",A,conventional,"paper mining (PDF, batch 2)",arxiv:2010.12467v1,,Table S1,Sci.Rep. 11:13809 (2021) Table S1,https://www.nature.com/articles/s41598-021-92030-4#MOESM1,"Table S1 (DFT-optimized lattice parameter + lowest-energy site assignment), same table as kappa",mp-961653,True,stoichiometric,FeSiW
FeSiW,27.386067,W/m/K,300.0,"BTE (phono3py-class, Phonix auto-kappa)",1,full BTE,1.0,,5.56,216.0,F-43m,C1b,Si/W/Fe,"[""Si"", ""W"", ""Fe""]","[[0, 0, 0], [0.5, 0.5, 0.5], [0.25, 0.25, 0.25]]",A,conventional,Phonix (first-principles BTE),10.1038/s41524-026-02033-w,https://huggingface.co/datasets/phonix-db/phonix-summary,"phonix-summary, HF datasets-server",Sci.Rep. 11:13809 (2021) Table S1,https://www.nature.com/articles/s41598-021-92030-4#MOESM1,"Table S1 (DFT-optimized lattice parameter + lowest-energy site assignment), same table as kappa",mp-961653,True,stoichiometric,FeSiW
FeSnW,21.081,W/m/K,300.0,"semi-empirical (Slack / Debye-Callaway-type, NOT BTE)",1,full BTE,1.0,,5.875,216.0,F-43m,half Heusler (C1_b / MgAgAs),,,,C,conventional,repository mining,10.48550/arXiv.2501.11644,https://github.com/ertekin-research-group/halfheusler-space/blob/main/HH_overview.csv,,repository mining,https://github.com/ertekin-research-group/halfheusler-space/blob/main/HH_overview.csv,"""Lattice Parameter (Angstroms)"" column, DFT-PBE relaxed, same table as kappa_L",ertekin-research-group/halfheusler-space HH_overview.csv,True,stoichiometric,FeSnW
FeWC,34.998,W/m/K,300.0,"semi-empirical (Slack / Debye-Callaway-type, NOT BTE)",1,full BTE,1.0,,5.164,216.0,F-43m,half Heusler (C1_b / MgAgAs),,,,C,conventional,repository mining,10.48550/arXiv.2501.11644,https://github.com/ertekin-research-group/halfheusler-space/blob/main/HH_overview.csv,,repository mining,https://github.com/ertekin-research-group/halfheusler-space/blob/main/HH_overview.csv,"""Lattice Parameter (Angstroms)"" column, DFT-PBE relaxed, same table as kappa_L",ertekin-research-group/halfheusler-space HH_overview.csv,True,stoichiometric,FeWC
GaCoW,22.46,W/m/K,300.0,"semi-empirical (Slack / Debye-Callaway-type, NOT BTE)",1,full BTE,1.0,,5.52,216.0,F-43m,half Heusler (C1_b / MgAgAs),CAB,,,B,conventional,repository mining,10.48550/arXiv.2501.11644,https://github.com/ertekin-research-group/halfheusler-space/blob/main/HH_overview.csv,,repository mining,https://github.com/AMRL-2018/MachineLearning_Half_Heusler/blob/master/data/halfHeusler.csv,"alatt column (AFLOW T0003 half-Heusler relaxed lattice constant, same table as kappa)",AMRL-2018/MachineLearning_Half_Heusler data/halfHeusler.csv | AFLOW Co1Ga1W1.T0003.CAB,True,stoichiometric,GaCoW
GaIrW,22.785,W/m/K,300.0,"semi-empirical (Slack / Debye-Callaway-type, NOT BTE)",1,full BTE,1.0,,5.933,216.0,F-43m,half Heusler (C1_b / MgAgAs),,,,C,conventional,repository mining,10.48550/arXiv.2501.11644,https://github.com/ertekin-research-group/halfheusler-space/blob/main/HH_overview.csv,,repository mining,https://github.com/ertekin-research-group/halfheusler-space/blob/main/HH_overview.csv,"""Lattice Parameter (Angstroms)"" column, DFT-PBE relaxed, same table as kappa_L",ertekin-research-group/halfheusler-space HH_overview.csv,True,stoichiometric,GaIrW
GaRhW,22.988,W/m/K,300.0,"semi-empirical (Slack / Debye-Callaway-type, NOT BTE)",1,full BTE,1.0,,5.884,216.0,F-43m,half Heusler (C1_b / MgAgAs),,,,C,conventional,repository mining,10.48550/arXiv.2501.11644,https://github.com/ertekin-research-group/halfheusler-space/blob/main/HH_overview.csv,,repository mining,https://github.com/ertekin-research-group/halfheusler-space/blob/main/HH_overview.csv,"""Lattice Parameter (Angstroms)"" column, DFT-PBE relaxed, same table as kappa_L",ertekin-research-group/halfheusler-space HH_overview.csv,True,stoichiometric,GaRhW
GdBiPd,6.8,W/m/K,300.0,BTE,1,full BTE,1.0,,6.77,216.0,F-43m,C1b,Gd/Bi/Pd,"[""Gd"", ""Bi"", ""Pd""]","[[0, 0, 0], [0.5, 0.5, 0.5], [0.25, 0.25, 0.25]]",A,conventional,BTE master (PhononDB/Carrete/npj/SciRep),10.1038/s41598-021-92030-4,https://www.nature.com/articles/s41598-021-92030-4#MOESM1,,Sci.Rep. 11:13809 (2021) Table S1,https://www.nature.com/articles/s41598-021-92030-4#MOESM1,"Table S1 (DFT-optimized lattice parameter + lowest-energy site assignment), same table as kappa",mp-1076916,True,stoichiometric,GdBiPd
GdBiPd,6.8,W/m/K,300.0,Phono3py,1,full BTE,1.0,,6.77,216.0,F-43m,C1b,Gd/Bi/Pd,"[""Gd"", ""Bi"", ""Pd""]","[[0, 0, 0], [0.5, 0.5, 0.5], [0.25, 0.25, 0.25]]",A,conventional,"paper mining (PDF, batch 2)",arxiv:2010.12467v1,,Table S1,Sci.Rep. 11:13809 (2021) Table S1,https://www.nature.com/articles/s41598-021-92030-4#MOESM1,"Table S1 (DFT-optimized lattice parameter + lowest-energy site assignment), same table as kappa",mp-1076916,True,stoichiometric,GdBiPd
GdBiPt,5.54,W/m/K,300.0,BTE,1,full BTE,1.0,,6.79,216.0,F-43m,C1b,Gd/Bi/Pt,"[""Gd"", ""Bi"", ""Pt""]","[[0, 0, 0], [0.5, 0.5, 0.5], [0.25, 0.25, 0.25]]",A,conventional,BTE master (PhononDB/Carrete/npj/SciRep),10.1038/s41598-021-92030-4,https://www.nature.com/articles/s41598-021-92030-4#MOESM1,,Sci.Rep. 11:13809 (2021) Table S1,https://www.nature.com/articles/s41598-021-92030-4#MOESM1,"Table S1 (DFT-optimized lattice parameter + lowest-energy site assignment), same table as kappa",mp-620271,True,stoichiometric,GdBiPt
GdBiPt,5.54,W/m/K,300.0,Phono3py,1,full BTE,1.0,,6.79,216.0,F-43m,C1b,Gd/Bi/Pt,"[""Gd"", ""Bi"", ""Pt""]","[[0, 0, 0], [0.5, 0.5, 0.5], [0.25, 0.25, 0.25]]",A,conventional,"paper mining (PDF, batch 2)",arxiv:2010.12467v1,,Table S1,Sci.Rep. 11:13809 (2021) Table S1,https://www.nature.com/articles/s41598-021-92030-4#MOESM1,"Table S1 (DFT-optimized lattice parameter + lowest-energy site assignment), same table as kappa",mp-620271,True,stoichiometric,GdBiPt
GdNiBi,8.12,W/m/K,300.0,BTE,1,full BTE,1.0,,6.53,216.0,F-43m,C1b,Gd/Bi/Ni,"[""Gd"", ""Bi"", ""Ni""]","[[0, 0, 0], [0.5, 0.5, 0.5], [0.25, 0.25, 0.25]]",A,conventional,BTE master (PhononDB/Carrete/npj/SciRep),10.1038/s41598-021-92030-4,https://www.nature.com/articles/s41598-021-92030-4#MOESM1,,Sci.Rep. 11:13809 (2021) Table S1,https://www.nature.com/articles/s41598-021-92030-4#MOESM1,"Table S1 (DFT-optimized lattice parameter + lowest-energy site assignment), same table as kappa",mp-567422,True,stoichiometric,GdNiBi
GdNiBi,8.12,W/m/K,300.0,Phono3py,1,full BTE,1.0,,6.53,216.0,F-43m,C1b,Gd/Bi/Ni,"[""Gd"", ""Bi"", ""Ni""]","[[0, 0, 0], [0.5, 0.5, 0.5], [0.25, 0.25, 0.25]]",A,conventional,"paper mining (PDF, batch 2)",arxiv:2010.12467v1,,Table S1,Sci.Rep. 11:13809 (2021) Table S1,https://www.nature.com/articles/s41598-021-92030-4#MOESM1,"Table S1 (DFT-optimized lattice parameter + lowest-energy site assignment), same table as kappa",mp-567422,True,stoichiometric,GdNiBi
GdNiSb,8.38,W/m/K,300.0,BTE,1,full BTE,1.0,,6.41,216.0,F-43m,C1b,Gd/Sb/Ni,"[""Gd"", ""Sb"", ""Ni""]","[[0, 0, 0], [0.5, 0.5, 0.5], [0.25, 0.25, 0.25]]",A,conventional,BTE master (PhononDB/Carrete/npj/SciRep),10.1038/s41598-021-92030-4,https://www.nature.com/articles/s41598-021-92030-4#MOESM1,,Sci.Rep. 11:13809 (2021) Table S1,https://www.nature.com/articles/s41598-021-92030-4#MOESM1,"Table S1 (DFT-optimized lattice parameter + lowest-energy site assignment), same table as kappa",mp-569197,True,stoichiometric,GdNiSb
GdNiSb,8.38,W/m/K,300.0,Phono3py,1,full BTE,1.0,,6.41,216.0,F-43m,C1b,Gd/Sb/Ni,"[""Gd"", ""Sb"", ""Ni""]","[[0, 0, 0], [0.5, 0.5, 0.5], [0.25, 0.25, 0.25]]",A,conventional,"paper mining (PDF, batch 2)",arxiv:2010.12467v1,,Table S1,Sci.Rep. 11:13809 (2021) Table S1,https://www.nature.com/articles/s41598-021-92030-4#MOESM1,"Table S1 (DFT-optimized lattice parameter + lowest-energy site assignment), same table as kappa",mp-569197,True,stoichiometric,GdNiSb
GdPbAu,3.18,W/m/K,300.0,BTE,1,full BTE,1.0,,6.89,216.0,F-43m,C1b,Gd/Pb/Au,"[""Gd"", ""Pb"", ""Au""]","[[0, 0, 0], [0.5, 0.5, 0.5], [0.25, 0.25, 0.25]]",A,conventional,BTE master (PhononDB/Carrete/npj/SciRep),10.1038/s41598-021-92030-4,https://www.nature.com/articles/s41598-021-92030-4#MOESM1,,Sci.Rep. 11:13809 (2021) Table S1,https://www.nature.com/articles/s41598-021-92030-4#MOESM1,"Table S1 (DFT-optimized lattice parameter + lowest-energy site assignment), same table as kappa",mp-20415,True,stoichiometric,GdPbAu
GdPbAu,3.18,W/m/K,300.0,Phono3py,1,full BTE,1.0,,6.89,216.0,F-43m,C1b,Gd/Pb/Au,"[""Gd"", ""Pb"", ""Au""]","[[0, 0, 0], [0.5, 0.5, 0.5], [0.25, 0.25, 0.25]]",A,conventional,"paper mining (PDF, batch 2)",arxiv:2010.12467v1,,Table S1,Sci.Rep. 11:13809 (2021) Table S1,https://www.nature.com/articles/s41598-021-92030-4#MOESM1,"Table S1 (DFT-optimized lattice parameter + lowest-energy site assignment), same table as kappa",mp-20415,True,stoichiometric,GdPbAu
GdSbPt,3.34,W/m/K,300.0,BTE,1,full BTE,1.0,,6.66,216.0,F-43m,C1b,Gd/Sb/Pt,"[""Gd"", ""Sb"", ""Pt""]","[[0, 0, 0], [0.5, 0.5, 0.5], [0.25, 0.25, 0.25]]",A,conventional,BTE master (PhononDB/Carrete/npj/SciRep),10.1038/s41598-021-92030-4,https://www.nature.com/articles/s41598-021-92030-4#MOESM1,,Sci.Rep. 11:13809 (2021) Table S1,https://www.nature.com/articles/s41598-021-92030-4#MOESM1,"Table S1 (DFT-optimized lattice parameter + lowest-energy site assignment), same table as kappa",mp-11839,True,stoichiometric,GdSbPt
GdSbPt,3.34,W/m/K,300.0,Phono3py,1,full BTE,1.0,,6.66,216.0,F-43m,C1b,Gd/Sb/Pt,"[""Gd"", ""Sb"", ""Pt""]","[[0, 0, 0], [0.5, 0.5, 0.5], [0.25, 0.25, 0.25]]",A,conventional,"paper mining (PDF, batch 2)",arxiv:2010.12467v1,,Table S1,Sci.Rep. 11:13809 (2021) Table S1,https://www.nature.com/articles/s41598-021-92030-4#MOESM1,"Table S1 (DFT-optimized lattice parameter + lowest-energy site assignment), same table as kappa",mp-11839,True,stoichiometric,GdSbPt
GdSnAu,3.73,W/m/K,300.0,BTE,1,full BTE,1.0,,6.79,216.0,F-43m,C1b,Gd/Sn/Au,"[""Gd"", ""Sn"", ""Au""]","[[0, 0, 0], [0.5, 0.5, 0.5], [0.25, 0.25, 0.25]]",A,conventional,BTE master (PhononDB/Carrete/npj/SciRep),10.1038/s41598-021-92030-4,https://www.nature.com/articles/s41598-021-92030-4#MOESM1,,Sci.Rep. 11:13809 (2021) Table S1,https://www.nature.com/articles/s41598-021-92030-4#MOESM1,"Table S1 (DFT-optimized lattice parameter + lowest-energy site assignment), same table as kappa",mp-20514,True,stoichiometric,GdSnAu
GdSnAu,3.73,W/m/K,300.0,Phono3py,1,full BTE,1.0,,6.79,216.0,F-43m,C1b,Gd/Sn/Au,"[""Gd"", ""Sn"", ""Au""]","[[0, 0, 0], [0.5, 0.5, 0.5], [0.25, 0.25, 0.25]]",A,conventional,"paper mining (PDF, batch 2)",arxiv:2010.12467v1,,Table S1,Sci.Rep. 11:13809 (2021) Table S1,https://www.nature.com/articles/s41598-021-92030-4#MOESM1,"Table S1 (DFT-optimized lattice parameter + lowest-energy site assignment), same table as kappa",mp-20514,True,stoichiometric,GdSnAu
GeOsW,0.188,W/m/K,300.0,"semi-empirical (Slack / Debye-Callaway-type, NOT BTE)",1,full BTE,1.0,,5.937,216.0,F-43m,half Heusler (C1_b / MgAgAs),,,,C,conventional,repository mining,10.48550/arXiv.2501.11644,https://github.com/ertekin-research-group/halfheusler-space/blob/main/HH_overview.csv,,repository mining,https://github.com/ertekin-research-group/halfheusler-space/blob/main/HH_overview.csv,"""Lattice Parameter (Angstroms)"" column, DFT-PBE relaxed, same table as kappa_L",ertekin-research-group/halfheusler-space HH_overview.csv,True,stoichiometric,GeOsW
HfAgB,13.008,W/m/K,300.0,"semi-empirical (Slack / Debye-Callaway-type, NOT BTE)",1,full BTE,1.0,,5.61,216.0,F-43m,half Heusler (C1_b / MgAgAs),ABC,,,B,conventional,repository mining,10.48550/arXiv.2501.11644,https://github.com/ertekin-research-group/halfheusler-space/blob/main/HH_overview.csv,,repository mining,https://github.com/AMRL-2018/MachineLearning_Half_Heusler/blob/master/data/halfHeusler.csv,"alatt column (AFLOW T0003 half-Heusler relaxed lattice constant, same table as kappa)",AMRL-2018/MachineLearning_Half_Heusler data/halfHeusler.csv | AFLOW Ag1B1Hf1.T0003.ABC,True,stoichiometric,HfAgB
HfAlAg,10.457,W/m/K,300.0,"semi-empirical (Slack / Debye-Callaway-type, NOT BTE)",1,full BTE,1.0,,6.268,216.0,F-43m,half Heusler (C1_b / MgAgAs),,,,C,conventional,repository mining,10.48550/arXiv.2501.11644,https://github.com/ertekin-research-group/halfheusler-space/blob/main/HH_overview.csv,,repository mining,https://github.com/ertekin-research-group/halfheusler-space/blob/main/HH_overview.csv,"""Lattice Parameter (Angstroms)"" column, DFT-PBE relaxed, same table as kappa_L",ertekin-research-group/halfheusler-space HH_overview.csv,True,stoichiometric,HfAlAg
HfAlAu,16.7,W/m/K,300.0,BTE-approx,1,full BTE,1.0,,6.2811,216.0,F-43m,T0003.ABC,,"[""Al"", ""Au"", ""Hf""]","[[0.5, 0.5, 0.5], [0.75, 0.75, 0.75], [0, 0, 0]]",A,primitive->conventional (x sqrt2),BTE master (PhononDB/Carrete/npj/SciRep),10.1103/PhysRevX.4.011019,https://doi.org/10.1103/PhysRevX.4.011019,,Carrete PRX 4:011019 (2014),https://doi.org/10.1103/PhysRevX.4.011019,AFLOW aflow:078d60c14bff6d0c (aflowlib.duke.edu:AFLOWDATA/LIB3_WEB/AlAuHf_pv/T0003.ABC) - lowest-enthalpy F-43m 3-atom entry; AFLOW is the structure source used by Carrete et al.,"Carrete et al. PRX 4, 011019 (2014), Table III, compound AuAlHf",True,stoichiometric,HfAlAu
HfAlAu,11.248,W/m/K,300.0,"semi-empirical (Slack / Debye-Callaway-type, NOT BTE)",1,full BTE,1.0,,6.2811,216.0,F-43m,T0003.ABC,,"[""Al"", ""Au"", ""Hf""]","[[0.5, 0.5, 0.5], [0.75, 0.75, 0.75], [0, 0, 0]]",A,primitive->conventional (x sqrt2),repository mining,10.48550/arXiv.2501.11644,https://github.com/ertekin-research-group/halfheusler-space/blob/main/HH_overview.csv,,Carrete PRX 4:011019 (2014),https://doi.org/10.1103/PhysRevX.4.011019,AFLOW aflow:078d60c14bff6d0c (aflowlib.duke.edu:AFLOWDATA/LIB3_WEB/AlAuHf_pv/T0003.ABC) - lowest-enthalpy F-43m 3-atom entry; AFLOW is the structure source used by Carrete et al.,"Carrete et al. PRX 4, 011019 (2014), Table III, compound AuAlHf",True,stoichiometric,HfAlAu
HfAlAu,26.511,W/m/K,300.0,ShengBTE,1,full BTE,1.0,,6.2811,216.0,F-43m,T0003.ABC,,"[""Al"", ""Au"", ""Hf""]","[[0.5, 0.5, 0.5], [0.75, 0.75, 0.75], [0, 0, 0]]",A,primitive->conventional (x sqrt2),"paper mining (PDF, batch 2)",10.1038/s41524-023-00974-0,,Supplementary Table 4,Carrete PRX 4:011019 (2014),https://doi.org/10.1103/PhysRevX.4.011019,AFLOW aflow:078d60c14bff6d0c (aflowlib.duke.edu:AFLOWDATA/LIB3_WEB/AlAuHf_pv/T0003.ABC) - lowest-enthalpy F-43m 3-atom entry; AFLOW is the structure source used by Carrete et al.,"Carrete et al. PRX 4, 011019 (2014), Table III, compound AuAlHf",True,stoichiometric,HfAlAu
HfAlAu,17.11,W/m/K,500.0,BTE (TDEP),1,full BTE,1.0,,6.2811,216.0,F-43m,T0003.ABC,,"[""Al"", ""Au"", ""Hf""]","[[0.5, 0.5, 0.5], [0.75, 0.75, 0.75], [0, 0, 0]]",A,primitive->conventional (x sqrt2),paper mining,10.1016/j.commatsci.2021.110938,https://arxiv.org/abs/2107.03735,"Appendix A, Table A.1 (arXiv:2107.03735, p.17) - DFT value only; parenthetical ML predictions excluded",Carrete PRX 4:011019 (2014),https://doi.org/10.1103/PhysRevX.4.011019,AFLOW aflow:078d60c14bff6d0c (aflowlib.duke.edu:AFLOWDATA/LIB3_WEB/AlAuHf_pv/T0003.ABC) - lowest-enthalpy F-43m 3-atom entry; AFLOW is the structure source used by Carrete et al.,"Carrete et al. PRX 4, 011019 (2014), Table III, compound AuAlHf",True,stoichiometric,HfAlAu
HfAlAu,17.11,W/m/K,500.0,TDEP (three-phonon + isotope scattering),1,full BTE,1.0,,6.2811,216.0,F-43m,T0003.ABC,,"[""Al"", ""Au"", ""Hf""]","[[0.5, 0.5, 0.5], [0.75, 0.75, 0.75], [0, 0, 0]]",A,primitive->conventional (x sqrt2),"paper mining (PDF, batch 2)",arxiv:2107.03735v2,,Table A.1,Carrete PRX 4:011019 (2014),https://doi.org/10.1103/PhysRevX.4.011019,AFLOW aflow:078d60c14bff6d0c (aflowlib.duke.edu:AFLOWDATA/LIB3_WEB/AlAuHf_pv/T0003.ABC) - lowest-enthalpy F-43m 3-atom entry; AFLOW is the structure source used by Carrete et al.,"Carrete et al. PRX 4, 011019 (2014), Table III, compound AuAlHf",True,stoichiometric,HfAlAu
HfAsRh,16.498,W/m/K,300.0,"semi-empirical (Slack / Debye-Callaway-type, NOT BTE)",1,full BTE,1.0,,5.96,216.0,F-43m,half Heusler (C1_b / MgAgAs),BCA,,,B,conventional,repository mining,10.48550/arXiv.2501.11644,https://github.com/ertekin-research-group/halfheusler-space/blob/main/HH_overview.csv,,repository mining,https://github.com/AMRL-2018/MachineLearning_Half_Heusler/blob/master/data/halfHeusler.csv,"alatt column (AFLOW T0003 half-Heusler relaxed lattice constant, same table as kappa)",AMRL-2018/MachineLearning_Half_Heusler data/halfHeusler.csv | AFLOW As1Hf1Rh1.T0003.BCA,True,stoichiometric,HfAsRh
HfAsRh,11.76,W/m/K,500.0,BTE (TDEP),1,full BTE,1.0,,5.96,216.0,F-43m,half Heusler (C1_b / MgAgAs),BCA,,,B,conventional,paper mining,10.1016/j.commatsci.2021.110938,https://arxiv.org/abs/2107.03735,"Appendix A, Table A.1 (arXiv:2107.03735, p.17) - DFT value only; parenthetical ML predictions excluded",repository mining,https://github.com/AMRL-2018/MachineLearning_Half_Heusler/blob/master/data/halfHeusler.csv,"alatt column (AFLOW T0003 half-Heusler relaxed lattice constant, same table as kappa)",AMRL-2018/MachineLearning_Half_Heusler data/halfHeusler.csv | AFLOW As1Hf1Rh1.T0003.BCA,True,stoichiometric,HfAsRh
HfAsRh,11.76,W/m/K,500.0,TDEP (three-phonon + isotope scattering),1,full BTE,1.0,,5.96,216.0,F-43m,half Heusler (C1_b / MgAgAs),BCA,,,B,conventional,"paper mining (PDF, batch 2)",arxiv:2107.03735v2,,Table A.1,repository mining,https://github.com/AMRL-2018/MachineLearning_Half_Heusler/blob/master/data/halfHeusler.csv,"alatt column (AFLOW T0003 half-Heusler relaxed lattice constant, same table as kappa)",AMRL-2018/MachineLearning_Half_Heusler data/halfHeusler.csv | AFLOW As1Hf1Rh1.T0003.BCA,True,stoichiometric,HfAsRh
