Repository: Shivamrandive747/Thermalconductivity_prediction

# Calibrating first-principles lattice thermal conductivity to experiment

**A curated half-Heusler dataset and a validated transfer function.**

Published first-principles transport calculations of lattice thermal conductivity exceed what
laboratories measure for the same compound by a **median factor of 1.55**. That offset is regular
enough to be removed in closed form:

$$\kappa_L^{\mathrm{expt}}(T) \;=\; \kappa_L^{\mathrm{BTE}}(T)\;\min\!\left[c\left(\tfrac{T}{300}\right)^{p},\,1\right],
\qquad c = 0.51,\quad p = 0.80$$

Inside a domain of applicability declared before the validation set was scored, this places

File: data/Target_Materials/HEUSLER_KAPPA_TRAINING_SET.csv (part 92 of 192)
formula,kappa_L,kappa_units,temperature_K,method,method_tier,tier_name,weight,kappa_basis,struct_a_A,struct_spacegroup,struct_sg_symbol,struct_prototype,struct_site_ordering,struct_species,struct_frac_coords,struct_grade,lattice_convention,source,source_doi,source_url,source_location,struct_source,struct_source_url,struct_source_detail,struct_id,struct_same_paper_as_kappa,stoichiometry,parent_formula
HfBAu,12.876,W/m/K,300.0,"semi-empirical (Slack / Debye-Callaway-type, NOT BTE)",1,full BTE,1.0,,5.919,216.0,F-43m,half Heusler (C1_b / MgAgAs),,,,C,conventional,repository mining,10.48550/arXiv.2501.11644,https://github.com/ertekin-research-group/halfheusler-space/blob/main/HH_overview.csv,,repository mining,https://github.com/ertekin-research-group/halfheusler-space/blob/main/HH_overview.csv,"""Lattice Parameter (Angstroms)"" column, DFT-PBE relaxed, same table as kappa_L",ertekin-research-group/halfheusler-space HH_overview.csv,True,stoichiometric,HfBAu
HfBiRh,12.8,W/m/K,300.0,BTE-approx,1,full BTE,1.0,,6.4196,216.0,F-43m,T0003.BCA,,"[""Bi"", ""Hf"", ""Rh""]","[[0, 0, 0], [0.5, 0.5, 0.5], [0.75, 0.75, 0.75]]",A,primitive->conventional (x sqrt2),BTE master (PhononDB/Carrete/npj/SciRep),10.1103/PhysRevX.4.011019,https://doi.org/10.1103/PhysRevX.4.011019,,Carrete PRX 4:011019 (2014),https://doi.org/10.1103/PhysRevX.4.011019,AFLOW aflow:2047891bcd56d183 (aflowlib.duke.edu:AFLOWDATA/LIB3_WEB/Bi_dHf_pvRh_pv/T0003.BCA) - lowest-enthalpy F-43m 3-atom entry; AFLOW is the structure source used by Carrete et al.,"Carrete et al. PRX 4, 011019 (2014), Table III, compound RhBiHf",True,stoichiometric,HfBiRh
HfBiRh,10.308,W/m/K,300.0,"semi-empirical (Slack / Debye-Callaway-type, NOT BTE)",1,full BTE,1.0,,6.4196,216.0,F-43m,T0003.BCA,,"[""Bi"", ""Hf"", ""Rh""]","[[0, 0, 0], [0.5, 0.5, 0.5], [0.75, 0.75, 0.75]]",A,primitive->conventional (x sqrt2),repository mining,10.48550/arXiv.2501.11644,https://github.com/ertekin-research-group/halfheusler-space/blob/main/HH_overview.csv,,Carrete PRX 4:011019 (2014),https://doi.org/10.1103/PhysRevX.4.011019,AFLOW aflow:2047891bcd56d183 (aflowlib.duke.edu:AFLOWDATA/LIB3_WEB/Bi_dHf_pvRh_pv/T0003.BCA) - lowest-enthalpy F-43m 3-atom entry; AFLOW is the structure source used by Carrete et al.,"Carrete et al. PRX 4, 011019 (2014), Table III, compound RhBiHf",True,stoichiometric,HfBiRh
HfBiRh,7.0,W/m/K,500.0,BTE (TDEP),1,full BTE,1.0,,6.4196,216.0,F-43m,T0003.BCA,,"[""Bi"", ""Hf"", ""Rh""]","[[0, 0, 0], [0.5, 0.5, 0.5], [0.75, 0.75, 0.75]]",A,primitive->conventional (x sqrt2),paper mining,10.1016/j.commatsci.2021.110938,https://arxiv.org/abs/2107.03735,"Appendix A, Table A.1 (arXiv:2107.03735, p.17) - DFT value only; parenthetical ML predictions excluded",Carrete PRX 4:011019 (2014),https://doi.org/10.1103/PhysRevX.4.011019,AFLOW aflow:2047891bcd56d183 (aflowlib.duke.edu:AFLOWDATA/LIB3_WEB/Bi_dHf_pvRh_pv/T0003.BCA) - lowest-enthalpy F-43m 3-atom entry; AFLOW is the structure source used by Carrete et al.,"Carrete et al. PRX 4, 011019 (2014), Table III, compound RhBiHf",True,stoichiometric,HfBiRh
HfBiRh,7.0,W/m/K,500.0,TDEP (three-phonon + isotope scattering),1,full BTE,1.0,,6.4196,216.0,F-43m,T0003.BCA,,"[""Bi"", ""Hf"", ""Rh""]","[[0, 0, 0], [0.5, 0.5, 0.5], [0.75, 0.75, 0.75]]",A,primitive->conventional (x sqrt2),"paper mining (PDF, batch 2)",arxiv:2107.03735v2,,Table A.1,Carrete PRX 4:011019 (2014),https://doi.org/10.1103/PhysRevX.4.011019,AFLOW aflow:2047891bcd56d183 (aflowlib.duke.edu:AFLOWDATA/LIB3_WEB/Bi_dHf_pvRh_pv/T0003.BCA) - lowest-enthalpy F-43m 3-atom entry; AFLOW is the structure source used by Carrete et al.,"Carrete et al. PRX 4, 011019 (2014), Table III, compound RhBiHf",True,stoichiometric,HfBiRh
HfCoAs,20.0,W/m/K,300.0,BTE-approx,1,full BTE,1.0,,5.8093,216.0,F-43m,T0003.ABC,,"[""As"", ""Co"", ""Hf""]","[[0.5, 0.5, 0.5], [0.75, 0.75, 0.75], [0, 0, 0]]",A,primitive->conventional (x sqrt2),BTE master (PhononDB/Carrete/npj/SciRep),10.1103/PhysRevX.4.011019,https://doi.org/10.1103/PhysRevX.4.011019,,Carrete PRX 4:011019 (2014),https://doi.org/10.1103/PhysRevX.4.011019,AFLOW aflow:14de5696e0d484ca (aflowlib.duke.edu:AFLOWDATA/LIB3_WEB/AsCoHf_pv/T0003.ABC) - lowest-enthalpy F-43m 3-atom entry; AFLOW is the structure source used by Carrete et al.,"Carrete et al. PRX 4, 011019 (2014), Table III, compound CoAsHf",True,stoichiometric,HfCoAs
HfCoAs,16.463,W/m/K,300.0,"semi-empirical (Slack / Debye-Callaway-type, NOT BTE)",1,full BTE,1.0,,5.8093,216.0,F-43m,T0003.ABC,,"[""As"", ""Co"", ""Hf""]","[[0.5, 0.5, 0.5], [0.75, 0.75, 0.75], [0, 0, 0]]",A,primitive->conventional (x sqrt2),repository mining,10.48550/arXiv.2501.11644,https://github.com/ertekin-research-group/halfheusler-space/blob/main/HH_overview.csv,,Carrete PRX 4:011019 (2014),https://doi.org/10.1103/PhysRevX.4.011019,AFLOW aflow:14de5696e0d484ca (aflowlib.duke.edu:AFLOWDATA/LIB3_WEB/AsCoHf_pv/T0003.ABC) - lowest-enthalpy F-43m 3-atom entry; AFLOW is the structure source used by Carrete et al.,"Carrete et al. PRX 4, 011019 (2014), Table III, compound CoAsHf",True,stoichiometric,HfCoAs
HfCoAs,16.584,W/m/K,300.0,ShengBTE,1,full BTE,1.0,,5.8093,216.0,F-43m,T0003.ABC,,"[""As"", ""Co"", ""Hf""]","[[0.5, 0.5, 0.5], [0.75, 0.75, 0.75], [0, 0, 0]]",A,primitive->conventional (x sqrt2),"paper mining (PDF, batch 2)",10.1038/s41524-023-00974-0,,Supplementary Table 4,Carrete PRX 4:011019 (2014),https://doi.org/10.1103/PhysRevX.4.011019,AFLOW aflow:14de5696e0d484ca (aflowlib.duke.edu:AFLOWDATA/LIB3_WEB/AsCoHf_pv/T0003.ABC) - lowest-enthalpy F-43m 3-atom entry; AFLOW is the structure source used by Carrete et al.,"Carrete et al. PRX 4, 011019 (2014), Table III, compound CoAsHf",True,stoichiometric,HfCoAs
HfCoAs,11.64,W/m/K,500.0,BTE (TDEP),1,full BTE,1.0,,5.8093,216.0,F-43m,T0003.ABC,,"[""As"", ""Co"", ""Hf""]","[[0.5, 0.5, 0.5], [0.75, 0.75, 0.75], [0, 0, 0]]",A,primitive->conventional (x sqrt2),paper mining,10.1016/j.commatsci.2021.110938,https://arxiv.org/abs/2107.03735,"Appendix A, Table A.1 (arXiv:2107.03735, p.17) - DFT value only; parenthetical ML predictions excluded",Carrete PRX 4:011019 (2014),https://doi.org/10.1103/PhysRevX.4.011019,AFLOW aflow:14de5696e0d484ca (aflowlib.duke.edu:AFLOWDATA/LIB3_WEB/AsCoHf_pv/T0003.ABC) - lowest-enthalpy F-43m 3-atom entry; AFLOW is the structure source used by Carrete et al.,"Carrete et al. PRX 4, 011019 (2014), Table III, compound CoAsHf",True,stoichiometric,HfCoAs
HfCoAs,11.64,W/m/K,500.0,TDEP (three-phonon + isotope scattering),1,full BTE,1.0,,5.8093,216.0,F-43m,T0003.ABC,,"[""As"", ""Co"", ""Hf""]","[[0.5, 0.5, 0.5], [0.75, 0.75, 0.75], [0, 0, 0]]",A,primitive->conventional (x sqrt2),"paper mining (PDF, batch 2)",arxiv:2107.03735v2,,Table A.1,Carrete PRX 4:011019 (2014),https://doi.org/10.1103/PhysRevX.4.011019,AFLOW aflow:14de5696e0d484ca (aflowlib.duke.edu:AFLOWDATA/LIB3_WEB/AsCoHf_pv/T0003.ABC) - lowest-enthalpy F-43m 3-atom entry; AFLOW is the structure source used by Carrete et al.,"Carrete et al. PRX 4, 011019 (2014), Table III, compound CoAsHf",True,stoichiometric,HfCoAs
HfCoBi,18.6,W/m/K,300.0,BTE,1,full BTE,1.0,,6.1932,216.0,F-43m,T0003.ABC,,"[""Bi"", ""Co"", ""Hf""]","[[0.5, 0.5, 0.5], [0.75, 0.75, 0.75], [0, 0, 0]]",A,primitive->conventional (x sqrt2),BTE master (PhononDB/Carrete/npj/SciRep),10.1103/PhysRevX.4.011019,https://doi.org/10.1103/PhysRevX.4.011019,,Carrete PRX 4:011019 (2014),https://doi.org/10.1103/PhysRevX.4.011019,AFLOW aflow:6e36834c26855dd4 (aflowlib.duke.edu:AFLOWDATA/LIB3_WEB/Bi_dCoHf_pv/T0003.ABC) - lowest-enthalpy F-43m 3-atom entry; AFLOW is the structure source used by Carrete et al.,"Carrete et al. PRX 4, 011019 (2014), Table III, compound CoBiHf",True,stoichiometric,HfCoBi
HfCoBi,22.5,W/m/K,300.0,BTE-approx,1,full BTE,1.0,,6.1932,216.0,F-43m,T0003.ABC,,"[""Bi"", ""Co"", ""Hf""]","[[0.5, 0.5, 0.5], [0.75, 0.75, 0.75], [0, 0, 0]]",A,primitive->conventional (x sqrt2),BTE master (PhononDB/Carrete/npj/SciRep),10.1103/PhysRevX.4.011019,https://doi.org/10.1103/PhysRevX.4.011019,,Carrete PRX 4:011019 (2014),https://doi.org/10.1103/PhysRevX.4.011019,AFLOW aflow:6e36834c26855dd4 (aflowlib.duke.edu:AFLOWDATA/LIB3_WEB/Bi_dCoHf_pv/T0003.ABC) - lowest-enthalpy F-43m 3-atom entry; AFLOW is the structure source used by Carrete et al.,"Carrete et al. PRX 4, 011019 (2014), Table III, compound CoBiHf",True,stoichiometric,HfCoBi
HfCoBi,9.148,W/m/K,300.0,"semi-empirical (Slack / Debye-Callaway-type, NOT BTE)",1,full BTE,1.0,,6.1932,216.0,F-43m,T0003.ABC,,"[""Bi"", ""Co"", ""Hf""]","[[0.5, 0.5, 0.5], [0.75, 0.75, 0.75], [0, 0, 0]]",A,primitive->conventional (x sqrt2),repository mining,10.48550/arXiv.2501.11644,https://github.com/ertekin-research-group/halfheusler-space/blob/main/HH_overview.csv,,Carrete PRX 4:011019 (2014),https://doi.org/10.1103/PhysRevX.4.011019,AFLOW aflow:6e36834c26855dd4 (aflowlib.duke.edu:AFLOWDATA/LIB3_WEB/Bi_dCoHf_pv/T0003.ABC) - lowest-enthalpy F-43m 3-atom entry; AFLOW is the structure source used by Carrete et al.,"Carrete et al. PRX 4, 011019 (2014), Table III, compound CoBiHf",True,stoichiometric,HfCoBi
HfCoBi,12.11,W/m/K,500.0,BTE (TDEP),1,full BTE,1.0,,6.1932,216.0,F-43m,T0003.ABC,,"[""Bi"", ""Co"", ""Hf""]","[[0.5, 0.5, 0.5], [0.75, 0.75, 0.75], [0, 0, 0]]",A,primitive->conventional (x sqrt2),paper mining,10.1016/j.commatsci.2021.110938,https://arxiv.org/abs/2107.03735,"Appendix A, Table A.1 (arXiv:2107.03735, p.17) - DFT value only; parenthetical ML predictions excluded",Carrete PRX 4:011019 (2014),https://doi.org/10.1103/PhysRevX.4.011019,AFLOW aflow:6e36834c26855dd4 (aflowlib.duke.edu:AFLOWDATA/LIB3_WEB/Bi_dCoHf_pv/T0003.ABC) - lowest-enthalpy F-43m 3-atom entry; AFLOW is the structure source used by Carrete et al.,"Carrete et al. PRX 4, 011019 (2014), Table III, compound CoBiHf",True,stoichiometric,HfCoBi
HfCoBi,12.11,W/m/K,500.0,TDEP (three-phonon + isotope scattering),1,full BTE,1.0,,6.1932,216.0,F-43m,T0003.ABC,,"[""Bi"", ""Co"", ""Hf""]","[[0.5, 0.5, 0.5], [0.75, 0.75, 0.75], [0, 0, 0]]",A,primitive->conventional (x sqrt2),"paper mining (PDF, batch 2)",arxiv:2107.03735v2,,Table A.1,Carrete PRX 4:011019 (2014),https://doi.org/10.1103/PhysRevX.4.011019,AFLOW aflow:6e36834c26855dd4 (aflowlib.duke.edu:AFLOWDATA/LIB3_WEB/Bi_dCoHf_pv/T0003.ABC) - lowest-enthalpy F-43m 3-atom entry; AFLOW is the structure source used by Carrete et al.,"Carrete et al. PRX 4, 011019 (2014), Table III, compound CoBiHf",True,stoichiometric,HfCoBi
HfCoP,20.825,W/m/K,300.0,"semi-empirical (Slack / Debye-Callaway-type, NOT BTE)",1,full BTE,1.0,,5.55,216.0,F-43m,half Heusler (C1_b / MgAgAs),CAB,,,B,conventional,repository mining,10.48550/arXiv.2501.11644,https://github.com/ertekin-research-group/halfheusler-space/blob/main/HH_overview.csv,,repository mining,https://github.com/AMRL-2018/MachineLearning_Half_Heusler/blob/master/data/halfHeusler.csv,"alatt column (AFLOW T0003 half-Heusler relaxed lattice constant, same table as kappa)",AMRL-2018/MachineLearning_Half_Heusler data/halfHeusler.csv | AFLOW Co1Hf1P1.T0003.CAB,True,stoichiometric,HfCoP
HfCoSb,21.9,W/m/K,300.0,BTE-approx,1,full BTE,1.0,,6.0646,216.0,F-43m,T0003.CAB,,"[""Co"", ""Hf"", ""Sb""]","[[0.75, 0.75, 0.75], [0, 0, 0], [0.5, 0.5, 0.5]]",A,primitive->conventional (x sqrt2),BTE master (PhononDB/Carrete/npj/SciRep),10.1103/PhysRevX.4.011019,https://doi.org/10.1103/PhysRevX.4.011019,,Carrete PRX 4:011019 (2014),https://doi.org/10.1103/PhysRevX.4.011019,AFLOW aflow:99218c85a0825342 (aflowlib.duke.edu:AFLOWDATA/LIB3_WEB/CoHf_pvSb/T0003.CAB) - lowest-enthalpy F-43m 3-atom entry; AFLOW is the structure source used by Carrete et al.,"Carrete et al. PRX 4, 011019 (2014), Table III, compound CoHfSb",True,stoichiometric,HfCoSb
HfCoSb,13.888,W/m/K,300.0,"semi-empirical (Slack / Debye-Callaway-type, NOT BTE)",1,full BTE,1.0,,6.0646,216.0,F-43m,T0003.CAB,,"[""Co"", ""Hf"", ""Sb""]","[[0.75, 0.75, 0.75], [0, 0, 0], [0.5, 0.5, 0.5]]",A,primitive->conventional (x sqrt2),repository mining,10.48550/arXiv.2501.11644,https://github.com/ertekin-research-group/halfheusler-space/blob/main/HH_overview.csv,,Carrete PRX 4:011019 (2014),https://doi.org/10.1103/PhysRevX.4.011019,AFLOW aflow:99218c85a0825342 (aflowlib.duke.edu:AFLOWDATA/LIB3_WEB/CoHf_pvSb/T0003.CAB) - lowest-enthalpy F-43m 3-atom entry; AFLOW is the structure source used by Carrete et al.,"Carrete et al. PRX 4, 011019 (2014), Table III, compound CoHfSb",True,stoichiometric,HfCoSb
HfCoSb,12.48,W/m/K,500.0,BTE (TDEP),1,full BTE,1.0,,6.0646,216.0,F-43m,T0003.CAB,,"[""Co"", ""Hf"", ""Sb""]","[[0.75, 0.75, 0.75], [0, 0, 0], [0.5, 0.5, 0.5]]",A,primitive->conventional (x sqrt2),paper mining,10.1016/j.commatsci.2021.110938,https://arxiv.org/abs/2107.03735,"Appendix A, Table A.1 (arXiv:2107.03735, p.17) - DFT value only; parenthetical ML predictions excluded",Carrete PRX 4:011019 (2014),https://doi.org/10.1103/PhysRevX.4.011019,AFLOW aflow:99218c85a0825342 (aflowlib.duke.edu:AFLOWDATA/LIB3_WEB/CoHf_pvSb/T0003.CAB) - lowest-enthalpy F-43m 3-atom entry; AFLOW is the structure source used by Carrete et al.,"Carrete et al. PRX 4, 011019 (2014), Table III, compound CoHfSb",True,stoichiometric,HfCoSb
HfCoSb,12.48,W/m/K,500.0,TDEP (three-phonon + isotope scattering),1,full BTE,1.0,,6.0646,216.0,F-43m,T0003.CAB,,"[""Co"", ""Hf"", ""Sb""]","[[0.75, 0.75, 0.75], [0, 0, 0], [0.5, 0.5, 0.5]]",A,primitive->conventional (x sqrt2),"paper mining (PDF, batch 2)",arxiv:2107.03735v2,,Table A.1,Carrete PRX 4:011019 (2014),https://doi.org/10.1103/PhysRevX.4.011019,AFLOW aflow:99218c85a0825342 (aflowlib.duke.edu:AFLOWDATA/LIB3_WEB/CoHf_pvSb/T0003.CAB) - lowest-enthalpy F-43m 3-atom entry; AFLOW is the structure source used by Carrete et al.,"Carrete et al. PRX 4, 011019 (2014), Table III, compound CoHfSb",True,stoichiometric,HfCoSb
HfCuB,15.441,W/m/K,300.0,"semi-empirical (Slack / Debye-Callaway-type, NOT BTE)",1,full BTE,1.0,,5.528,216.0,F-43m,half Heusler (C1_b / MgAgAs),,,,C,conventional,repository mining,10.48550/arXiv.2501.11644,https://github.com/ertekin-research-group/halfheusler-space/blob/main/HH_overview.csv,,repository mining,https://github.com/ertekin-research-group/halfheusler-space/blob/main/HH_overview.csv,"""Lattice Parameter (Angstroms)"" column, DFT-PBE relaxed, same table as kappa_L",ertekin-research-group/halfheusler-space HH_overview.csv,True,stoichiometric,HfCuB
HfFeTe,14.0,W/m/K,300.0,"semi-empirical (Slack / Debye-Callaway-type, NOT BTE)",1,full BTE,1.0,,5.92,216.0,F-43m,half Heusler (C1_b / MgAgAs),CAB,,,B,conventional,repository mining,10.48550/arXiv.2501.11644,https://github.com/ertekin-research-group/halfheusler-space/blob/main/HH_overview.csv,,repository mining,https://github.com/AMRL-2018/MachineLearning_Half_Heusler/blob/master/data/halfHeusler.csv,"alatt column (AFLOW T0003 half-Heusler relaxed lattice constant, same table as kappa)",AMRL-2018/MachineLearning_Half_Heusler data/halfHeusler.csv | AFLOW Fe1Hf1Te1.T0003.CAB,True,stoichiometric,HfFeTe
HfGaAg,9.005,W/m/K,300.0,"semi-empirical (Slack / Debye-Callaway-type, NOT BTE)",1,full BTE,1.0,,6.1,216.0,F-43m,half Heusler (C1_b / MgAgAs),CAB,,,B,conventional,repository mining,10.48550/arXiv.2501.11644,https://github.com/ertekin-research-group/halfheusler-space/blob/main/HH_overview.csv,,repository mining,https://github.com/AMRL-2018/MachineLearning_Half_Heusler/blob/master/data/halfHeusler.csv,"alatt column (AFLOW T0003 half-Heusler relaxed lattice constant, same table as kappa)",AMRL-2018/MachineLearning_Half_Heusler data/halfHeusler.csv | AFLOW Ag1Ga1Hf1.T0003.CAB,True,stoichiometric,HfGaAg
HfGaAu,9.886,W/m/K,300.0,"semi-empirical (Slack / Debye-Callaway-type, NOT BTE)",1,full BTE,1.0,,6.13,216.0,F-43m,half Heusler (C1_b / MgAgAs),CAB,,,B,conventional,repository mining,10.48550/arXiv.2501.11644,https://github.com/ertekin-research-group/halfheusler-space/blob/main/HH_overview.csv,,repository mining,https://github.com/AMRL-2018/MachineLearning_Half_Heusler/blob/master/data/halfHeusler.csv,"alatt column (AFLOW T0003 half-Heusler relaxed lattice constant, same table as kappa)",AMRL-2018/MachineLearning_Half_Heusler data/halfHeusler.csv | AFLOW Au1Ga1Hf1.T0003.CAB,True,stoichiometric,HfGaAu
HfGePd,10.28,W/m/K,500.0,BTE (TDEP),1,full BTE,1.0,,6.01,216.0,F-43m,half Heusler (C1_b / MgAgAs),BCA,,,B,conventional,paper mining,10.1016/j.commatsci.2021.110938,https://arxiv.org/abs/2107.03735,"Appendix A, Table A.1 (arXiv:2107.03735, p.17) - DFT value only; parenthetical ML predictions excluded",repository mining,https://github.com/AMRL-2018/MachineLearning_Half_Heusler/blob/master/data/halfHeusler.csv,"alatt column (AFLOW T0003 half-Heusler relaxed lattice constant, same table as kappa)",AMRL-2018/MachineLearning_Half_Heusler data/halfHeusler.csv | AFLOW Ge1Hf1Pd1.T0003.BCA,True,stoichiometric,HfGePd
HfGePd,10.28,W/m/K,500.0,TDEP (three-phonon + isotope scattering),1,full BTE,1.0,,6.01,216.0,F-43m,half Heusler (C1_b / MgAgAs),BCA,,,B,conventional,"paper mining (PDF, batch 2)",arxiv:2107.03735v2,,Table A.1,repository mining,https://github.com/AMRL-2018/MachineLearning_Half_Heusler/blob/master/data/halfHeusler.csv,"alatt column (AFLOW T0003 half-Heusler relaxed lattice constant, same table as kappa)",AMRL-2018/MachineLearning_Half_Heusler data/halfHeusler.csv | AFLOW Ge1Hf1Pd1.T0003.BCA,True,stoichiometric,HfGePd
HfGePt,13.747,W/m/K,300.0,"semi-empirical (Slack / Debye-Callaway-type, NOT BTE)",1,full BTE,1.0,,6.06,216.0,F-43m,half Heusler (C1_b / MgAgAs),BCA,,,B,conventional,repository mining,10.48550/arXiv.2501.11644,https://github.com/ertekin-research-group/halfheusler-space/blob/main/HH_overview.csv,,repository mining,https://github.com/AMRL-2018/MachineLearning_Half_Heusler/blob/master/data/halfHeusler.csv,"alatt column (AFLOW T0003 half-Heusler relaxed lattice constant, same table as kappa)",AMRL-2018/MachineLearning_Half_Heusler data/halfHeusler.csv | AFLOW Ge1Hf1Pt1.T0003.BCA,True,stoichiometric,HfGePt
HfGePt,11.08,W/m/K,500.0,BTE (TDEP),1,full BTE,1.0,,6.06,216.0,F-43m,half Heusler (C1_b / MgAgAs),BCA,,,B,conventional,paper mining,10.1016/j.commatsci.2021.110938,https://arxiv.org/abs/2107.03735,"Appendix A, Table A.1 (arXiv:2107.03735, p.17) - DFT value only; parenthetical ML predictions excluded",repository mining,https://github.com/AMRL-2018/MachineLearning_Half_Heusler/blob/master/data/halfHeusler.csv,"alatt column (AFLOW T0003 half-Heusler relaxed lattice constant, same table as kappa)",AMRL-2018/MachineLearning_Half_Heusler data/halfHeusler.csv | AFLOW Ge1Hf1Pt1.T0003.BCA,True,stoichiometric,HfGePt
HfGePt,11.08,W/m/K,500.0,TDEP (three-phonon + isotope scattering),1,full BTE,1.0,,6.06,216.0,F-43m,half Heusler (C1_b / MgAgAs),BCA,,,B,conventional,"paper mining (PDF, batch 2)",arxiv:2107.03735v2,,Table A.1,repository mining,https://github.com/AMRL-2018/MachineLearning_Half_Heusler/blob/master/data/halfHeusler.csv,"alatt column (AFLOW T0003 half-Heusler relaxed lattice constant, same table as kappa)",AMRL-2018/MachineLearning_Half_Heusler data/halfHeusler.csv | AFLOW Ge1Hf1Pt1.T0003.BCA,True,stoichiometric,HfGePt
HfInAu,8.702,W/m/K,300.0,"semi-empirical (Slack / Debye-Callaway-type, NOT BTE)",1,full BTE,1.0,,6.31,216.0,F-43m,half Heusler (C1_b / MgAgAs),CAB,,,B,conventional,repository mining,10.48550/arXiv.2501.11644,https://github.com/ertekin-research-group/halfheusler-space/blob/main/HH_overview.csv,,repository mining,https://github.com/AMRL-2018/MachineLearning_Half_Heusler/blob/master/data/halfHeusler.csv,"alatt column (AFLOW T0003 half-Heusler relaxed lattice constant, same table as kappa)",AMRL-2018/MachineLearning_Half_Heusler data/halfHeusler.csv | AFLOW Au1Hf1In1.T0003.CAB,True,stoichiometric,HfInAu
HfNiC,18.405,W/m/K,300.0,"semi-empirical (Slack / Debye-Callaway-type, NOT BTE)",1,full BTE,1.0,,5.336,216.0,F-43m,half Heusler (C1_b / MgAgAs),,,,C,conventional,repository mining,10.48550/arXiv.2501.11644,https://github.com/ertekin-research-group/halfheusler-space/blob/main/HH_overview.csv,,repository mining,https://github.com/ertekin-research-group/halfheusler-space/blob/main/HH_overview.csv,"""Lattice Parameter (Angstroms)"" column, DFT-PBE relaxed, same table as kappa_L",ertekin-research-group/halfheusler-space HH_overview.csv,True,stoichiometric,HfNiC
HfNiGe,19.6,W/m/K,300.0,BTE-approx,1,full BTE,1.0,,5.8531,216.0,F-43m,T0003.BCA,,"[""Ge"", ""Hf"", ""Ni""]","[[0, 0, 0], [0.5, 0.5, 0.5], [0.75, 0.75, 0.75]]",A,primitive->conventional (x sqrt2),BTE master (PhononDB/Carrete/npj/SciRep),10.1103/PhysRevX.4.011019,https://doi.org/10.1103/PhysRevX.4.011019,,Carrete PRX 4:011019 (2014),https://doi.org/10.1103/PhysRevX.4.011019,AFLOW aflow:d33898a5ad928cf8 (aflowlib.duke.edu:AFLOWDATA/LIB3_WEB/Ge_hHf_pvNi_pv/T0003.BCA) - lowest-enthalpy F-43m 3-atom entry; AFLOW is the structure source used by Carrete et al.,"Carrete et al. PRX 4, 011019 (2014), Table III, compound NiGeHf",True,stoichiometric,HfNiGe
HfNiGe,14.278,W/m/K,300.0,"semi-empirical (Slack / Debye-Callaway-type, NOT BTE)",1,full BTE,1.0,,5.8531,216.0,F-43m,T0003.BCA,,"[""Ge"", ""Hf"", ""Ni""]","[[0, 0, 0], [0.5, 0.5, 0.5], [0.75, 0.75, 0.75]]",A,primitive->conventional (x sqrt2),repository mining,10.48550/arXiv.2501.11644,https://github.com/ertekin-research-group/halfheusler-space/blob/main/HH_overview.csv,,Carrete PRX 4:011019 (2014),https://doi.org/10.1103/PhysRevX.4.011019,AFLOW aflow:d33898a5ad928cf8 (aflowlib.duke.edu:AFLOWDATA/LIB3_WEB/Ge_hHf_pvNi_pv/T0003.BCA) - lowest-enthalpy F-43m 3-atom entry; AFLOW is the structure source used by Carrete et al.,"Carrete et al. PRX 4, 011019 (2014), Table III, compound NiGeHf",True,stoichiometric,HfNiGe
HfNiGe,11.41,W/m/K,500.0,BTE (TDEP),1,full BTE,1.0,,5.8531,216.0,F-43m,T0003.BCA,,"[""Ge"", ""Hf"", ""Ni""]","[[0, 0, 0], [0.5, 0.5, 0.5], [0.75, 0.75, 0.75]]",A,primitive->conventional (x sqrt2),paper mining,10.1016/j.commatsci.2021.110938,https://arxiv.org/abs/2107.03735,"Appendix A, Table A.1 (arXiv:2107.03735, p.17) - DFT value only; parenthetical ML predictions excluded",Carrete PRX 4:011019 (2014),https://doi.org/10.1103/PhysRevX.4.011019,AFLOW aflow:d33898a5ad928cf8 (aflowlib.duke.edu:AFLOWDATA/LIB3_WEB/Ge_hHf_pvNi_pv/T0003.BCA) - lowest-enthalpy F-43m 3-atom entry; AFLOW is the structure source used by Carrete et al.,"Carrete et al. PRX 4, 011019 (2014), Table III, compound NiGeHf",True,stoichiometric,HfNiGe
HfNiGe,11.41,W/m/K,500.0,TDEP (three-phonon + isotope scattering),1,full BTE,1.0,,5.8531,216.0,F-43m,T0003.BCA,,"[""Ge"", ""Hf"", ""Ni""]","[[0, 0, 0], [0.5, 0.5, 0.5], [0.75, 0.75, 0.75]]",A,primitive->conventional (x sqrt2),"paper mining (PDF, batch 2)",arxiv:2107.03735v2,,Table A.1,Carrete PRX 4:011019 (2014),https://doi.org/10.1103/PhysRevX.4.011019,AFLOW aflow:d33898a5ad928cf8 (aflowlib.duke.edu:AFLOWDATA/LIB3_WEB/Ge_hHf_pvNi_pv/T0003.BCA) - lowest-enthalpy F-43m 3-atom entry; AFLOW is the structure source used by Carrete et al.,"Carrete et al. PRX 4, 011019 (2014), Table III, compound NiGeHf",True,stoichiometric,HfNiGe
HfNiPb,9.96,W/m/K,500.0,BTE (TDEP),1,full BTE,1.0,,6.02,216.0,F-43m,half Heusler (C1_b / MgAgAs),ABC,,,B,conventional,paper mining,10.1016/j.commatsci.2021.110938,https://arxiv.org/abs/2107.03735,"Appendix A, Table A.1 (arXiv:2107.03735, p.17) - DFT value only; parenthetical ML predictions excluded",repository mining,https://github.com/AMRL-2018/MachineLearning_Half_Heusler/blob/master/data/halfHeusler.csv,"alatt column (AFLOW T0003 half-Heusler relaxed lattice constant, same table as kappa)",AMRL-2018/MachineLearning_Half_Heusler data/halfHeusler.csv | AFLOW Hf1Ni1Pb1.T0003.ABC,True,stoichiometric,HfNiPb
HfNiPb,9.96,W/m/K,500.0,TDEP (three-phonon + isotope scattering),1,full BTE,1.0,,6.02,216.0,F-43m,half Heusler (C1_b / MgAgAs),ABC,,,B,conventional,"paper mining (PDF, batch 2)",arxiv:2107.03735v2,,Table A.1,repository mining,https://github.com/AMRL-2018/MachineLearning_Half_Heusler/blob/master/data/halfHeusler.csv,"alatt column (AFLOW T0003 half-Heusler relaxed lattice constant, same table as kappa)",AMRL-2018/MachineLearning_Half_Heusler data/halfHeusler.csv | AFLOW Hf1Ni1Pb1.T0003.ABC,True,stoichiometric,HfNiPb
HfNiSn,16.44,W/m/K,300.0,BTE,1,full BTE,1.0,,6.12,216.0,F-43m,C1b,Hf/Sn/Ni,"[""Hf"", ""Sn"", ""Ni""]","[[0, 0, 0], [0.5, 0.5, 0.5], [0.25, 0.25, 0.25]]",A,conventional,BTE master (PhononDB/Carrete/npj/SciRep),10.1038/s41598-021-92030-4,https://www.nature.com/articles/s41598-021-92030-4#MOESM1,,Sci.Rep. 11:13809 (2021) Table S1,https://www.nature.com/articles/s41598-021-92030-4#MOESM1,"Table S1 (DFT-optimized lattice parameter + lowest-energy site assignment), same table as kappa",mp-924128,True,stoichiometric,HfNiSn
HfNiSn,19.5,W/m/K,300.0,BTE-approx,1,full BTE,1.0,,6.12,216.0,F-43m,C1b,Hf/Sn/Ni,"[""Hf"", ""Sn"", ""Ni""]","[[0, 0, 0], [0.5, 0.5, 0.5], [0.25, 0.25, 0.25]]",A,conventional,BTE master (PhononDB/Carrete/npj/SciRep),10.1103/PhysRevX.4.011019,https://doi.org/10.1103/PhysRevX.4.011019,,Sci.Rep. 11:13809 (2021) Table S1,https://www.nature.com/articles/s41598-021-92030-4#MOESM1,"Table S1 (DFT-optimized lattice parameter + lowest-energy site assignment), same table as kappa",mp-924128,True,stoichiometric,HfNiSn
HfNiSn,11.798,W/m/K,300.0,"semi-empirical (Slack / Debye-Callaway-type, NOT BTE)",1,full BTE,1.0,,6.12,216.0,F-43m,C1b,Hf/Sn/Ni,"[""Hf"", ""Sn"", ""Ni""]","[[0, 0, 0], [0.5, 0.5, 0.5], [0.25, 0.25, 0.25]]",A,conventional,repository mining,10.48550/arXiv.2501.11644,https://github.com/ertekin-research-group/halfheusler-space/blob/main/HH_overview.csv,,Sci.Rep. 11:13809 (2021) Table S1,https://www.nature.com/articles/s41598-021-92030-4#MOESM1,"Table S1 (DFT-optimized lattice parameter + lowest-energy site assignment), same table as kappa",mp-924128,True,stoichiometric,HfNiSn
HfNiSn,14.6,W/m/K,300.0,RTA-BTE (this work),1,full BTE,1.0,,6.12,216.0,F-43m,C1b,Hf/Sn/Ni,"[""Hf"", ""Sn"", ""Ni""]","[[0, 0, 0], [0.5, 0.5, 0.5], [0.25, 0.25, 0.25]]",A,conventional,"paper mining (PDF, batch 2)",10.1103/PhysRevB.95.045202,,Table I,Sci.Rep. 11:13809 (2021) Table S1,https://www.nature.com/articles/s41598-021-92030-4#MOESM1,"Table S1 (DFT-optimized lattice parameter + lowest-energy site assignment), same table as kappa",mp-924128,True,stoichiometric,HfNiSn
HfNiSn,16.44,W/m/K,300.0,Phono3py,1,full BTE,1.0,,6.12,216.0,F-43m,C1b,Hf/Sn/Ni,"[""Hf"", ""Sn"", ""Ni""]","[[0, 0, 0], [0.5, 0.5, 0.5], [0.25, 0.25, 0.25]]",A,conventional,"paper mining (PDF, batch 2)",arxiv:2010.12467v1,,Table S1,Sci.Rep. 11:13809 (2021) Table S1,https://www.nature.com/articles/s41598-021-92030-4#MOESM1,"Table S1 (DFT-optimized lattice parameter + lowest-energy site assignment), same table as kappa",mp-924128,True,stoichiometric,HfNiSn
HfNiSn,19.361467,W/m/K,300.0,"BTE (phono3py-class, Phonix auto-kappa)",1,full BTE,1.0,,6.12,216.0,F-43m,C1b,Hf/Sn/Ni,"[""Hf"", ""Sn"", ""Ni""]","[[0, 0, 0], [0.5, 0.5, 0.5], [0.25, 0.25, 0.25]]",A,conventional,Phonix (first-principles BTE),10.1038/s41524-026-02033-w,https://huggingface.co/datasets/phonix-db/phonix-summary,"phonix-summary, HF datasets-server",Sci.Rep. 11:13809 (2021) Table S1,https://www.nature.com/articles/s41598-021-92030-4#MOESM1,"Table S1 (DFT-optimized lattice parameter + lowest-energy site assignment), same table as kappa",mp-924128,True,stoichiometric,HfNiSn
HfNiSn,11.29,W/m/K,500.0,BTE (TDEP),1,full BTE,1.0,,6.12,216.0,F-43m,C1b,Hf/Sn/Ni,"[""Hf"", ""Sn"", ""Ni""]","[[0, 0, 0], [0.5, 0.5, 0.5], [0.25, 0.25, 0.25]]",A,conventional,paper mining,10.1016/j.commatsci.2021.110938,https://arxiv.org/abs/2107.03735,"Appendix A, Table A.1 (arXiv:2107.03735, p.17) - DFT value only; parenthetical ML predictions excluded",Sci.Rep. 11:13809 (2021) Table S1,https://www.nature.com/articles/s41598-021-92030-4#MOESM1,"Table S1 (DFT-optimized lattice parameter + lowest-energy site assignment), same table as kappa",mp-924128,True,stoichiometric,HfNiSn
HfNiSn,11.29,W/m/K,500.0,TDEP (three-phonon + isotope scattering),1,full BTE,1.0,,6.12,216.0,F-43m,C1b,Hf/Sn/Ni,"[""Hf"", ""Sn"", ""Ni""]","[[0, 0, 0], [0.5, 0.5, 0.5], [0.25, 0.25, 0.25]]",A,conventional,"paper mining (PDF, batch 2)",arxiv:2107.03735v2,,Table A.1,Sci.Rep. 11:13809 (2021) Table S1,https://www.nature.com/articles/s41598-021-92030-4#MOESM1,"Table S1 (DFT-optimized lattice parameter + lowest-energy site assignment), same table as kappa",mp-924128,True,stoichiometric,HfNiSn
HfPRh,20.229,W/m/K,300.0,"semi-empirical (Slack / Debye-Callaway-type, NOT BTE)",1,full BTE,1.0,,5.85,216.0,F-43m,half Heusler (C1_b / MgAgAs),BCA,,,B,conventional,repository mining,10.48550/arXiv.2501.11644,https://github.com/ertekin-research-group/halfheusler-space/blob/main/HH_overview.csv,,repository mining,https://github.com/AMRL-2018/MachineLearning_Half_Heusler/blob/master/data/halfHeusler.csv,"alatt column (AFLOW T0003 half-Heusler relaxed lattice constant, same table as kappa)",AMRL-2018/MachineLearning_Half_Heusler data/halfHeusler.csv | AFLOW Hf1P1Rh1.T0003.BCA,True,stoichiometric,HfPRh
HfPdPb,5.86,W/m/K,500.0,BTE (TDEP),1,full BTE,1.0,,6.3,216.0,F-43m,half Heusler (C1_b / MgAgAs),BCA,,,B,conventional,paper mining,10.1016/j.commatsci.2021.110938,https://arxiv.org/abs/2107.03735,"Appendix A, Table A.1 (arXiv:2107.03735, p.17) - DFT value only; parenthetical ML predictions excluded",repository mining,https://github.com/AMRL-2018/MachineLearning_Half_Heusler/blob/master/data/halfHeusler.csv,"alatt column (AFLOW T0003 half-Heusler relaxed lattice constant, same table as kappa)",AMRL-2018/MachineLearning_Half_Heusler data/halfHeusler.csv | AFLOW Hf1Pb1Pd1.T0003.BCA,True,stoichiometric,HfPdPb
HfPdPb,5.86,W/m/K,500.0,TDEP (three-phonon + isotope scattering),1,full BTE,1.0,,6.3,216.0,F-43m,half Heusler (C1_b / MgAgAs),BCA,,,B,conventional,"paper mining (PDF, batch 2)",arxiv:2107.03735v2,,Table A.1,repository mining,https://github.com/AMRL-2018/MachineLearning_Half_Heusler/blob/master/data/halfHeusler.csv,"alatt column (AFLOW T0003 half-Heusler relaxed lattice constant, same table as kappa)",AMRL-2018/MachineLearning_Half_Heusler data/halfHeusler.csv | AFLOW Hf1Pb1Pd1.T0003.BCA,True,stoichiometric,HfPdPb
HfPtPb,8.779,W/m/K,300.0,"semi-empirical (Slack / Debye-Callaway-type, NOT BTE)",1,full BTE,1.0,,6.33,216.0,F-43m,half Heusler (C1_b / MgAgAs),BCA,,,B,conventional,repository mining,10.48550/arXiv.2501.11644,https://github.com/ertekin-research-group/halfheusler-space/blob/main/HH_overview.csv,,repository mining,https://github.com/AMRL-2018/MachineLearning_Half_Heusler/blob/master/data/halfHeusler.csv,"alatt column (AFLOW T0003 half-Heusler relaxed lattice constant, same table as kappa)",AMRL-2018/MachineLearning_Half_Heusler data/halfHeusler.csv | AFLOW Hf1Pb1Pt1.T0003.BCA,True,stoichiometric,HfPtPb
HfPtPb,9.9,W/m/K,300.0,ShengBTE,1,full BTE,1.0,,6.33,216.0,F-43m,half Heusler (C1_b / MgAgAs),BCA,,,B,conventional,"paper mining (PDF, batch 2)",arxiv:1705.04015v1,,page 10,repository mining,https://github.com/AMRL-2018/MachineLearning_Half_Heusler/blob/master/data/halfHeusler.csv,"alatt column (AFLOW T0003 half-Heusler relaxed lattice constant, same table as kappa)",AMRL-2018/MachineLearning_Half_Heusler data/halfHeusler.csv | AFLOW Hf1Pb1Pt1.T0003.BCA,True,stoichiometric,HfPtPb
HfPtPb,5.48,W/m/K,500.0,BTE (TDEP),1,full BTE,1.0,,6.33,216.0,F-43m,half Heusler (C1_b / MgAgAs),BCA,,,B,conventional,paper mining,10.1016/j.commatsci.2021.110938,https://arxiv.org/abs/2107.03735,"Appendix A, Table A.1 (arXiv:2107.03735, p.17) - DFT value only; parenthetical ML predictions excluded",repository mining,https://github.com/AMRL-2018/MachineLearning_Half_Heusler/blob/master/data/halfHeusler.csv,"alatt column (AFLOW T0003 half-Heusler relaxed lattice constant, same table as kappa)",AMRL-2018/MachineLearning_Half_Heusler data/halfHeusler.csv | AFLOW Hf1Pb1Pt1.T0003.BCA,True,stoichiometric,HfPtPb
HfPtPb,5.48,W/m/K,500.0,TDEP (three-phonon + isotope scattering),1,full BTE,1.0,,6.33,216.0,F-43m,half Heusler (C1_b / MgAgAs),BCA,,,B,conventional,"paper mining (PDF, batch 2)",arxiv:2107.03735v2,,Table A.1,repository mining,https://github.com/AMRL-2018/MachineLearning_Half_Heusler/blob/master/data/halfHeusler.csv,"alatt column (AFLOW T0003 half-Heusler relaxed lattice constant, same table as kappa)",AMRL-2018/MachineLearning_Half_Heusler data/halfHeusler.csv | AFLOW Hf1Pb1Pt1.T0003.BCA,True,stoichiometric,HfPtPb
HfSbIr,24.7,W/m/K,300.0,BTE-approx,1,full BTE,1.0,,6.3318,216.0,F-43m,T0003.ABC,,"[""Hf"", ""Ir"", ""Sb""]","[[0.5, 0.5, 0.5], [0.75, 0.75, 0.75], [0, 0, 0]]",A,primitive->conventional (x sqrt2),BTE master (PhononDB/Carrete/npj/SciRep),10.1103/PhysRevX.4.011019,https://doi.org/10.1103/PhysRevX.4.011019,,Carrete PRX 4:011019 (2014),https://doi.org/10.1103/PhysRevX.4.011019,AFLOW aflow:3d29f6247b23f2be (aflowlib.duke.edu:AFLOWDATA/LIB3_WEB/Hf_pvIrSb/T0003.ABC) - lowest-enthalpy F-43m 3-atom entry; AFLOW is the structure source used by Carrete et al.,"Carrete et al. PRX 4, 011019 (2014), Table III, compound IrHfSb",True,stoichiometric,HfSbIr
HfSbIr,14.884,W/m/K,300.0,"semi-empirical (Slack / Debye-Callaway-type, NOT BTE)",1,full BTE,1.0,,6.3318,216.0,F-43m,T0003.ABC,,"[""Hf"", ""Ir"", ""Sb""]","[[0.5, 0.5, 0.5], [0.75, 0.75, 0.75], [0, 0, 0]]",A,primitive->conventional (x sqrt2),repository mining,10.48550/arXiv.2501.11644,https://github.com/ertekin-research-group/halfheusler-space/blob/main/HH_overview.csv,,Carrete PRX 4:011019 (2014),https://doi.org/10.1103/PhysRevX.4.011019,AFLOW aflow:3d29f6247b23f2be (aflowlib.duke.edu:AFLOWDATA/LIB3_WEB/Hf_pvIrSb/T0003.ABC) - lowest-enthalpy F-43m 3-atom entry; AFLOW is the structure source used by Carrete et al.,"Carrete et al. PRX 4, 011019 (2014), Table III, compound IrHfSb",True,stoichiometric,HfSbIr
HfSbIr,13.65,W/m/K,500.0,BTE (TDEP),1,full BTE,1.0,,6.3318,216.0,F-43m,T0003.ABC,,"[""Hf"", ""Ir"", ""Sb""]","[[0.5, 0.5, 0.5], [0.75, 0.75, 0.75], [0, 0, 0]]",A,primitive->conventional (x sqrt2),paper mining,10.1016/j.commatsci.2021.110938,https://arxiv.org/abs/2107.03735,"Appendix A, Table A.1 (arXiv:2107.03735, p.17) - DFT value only; parenthetical ML predictions excluded",Carrete PRX 4:011019 (2014),https://doi.org/10.1103/PhysRevX.4.011019,AFLOW aflow:3d29f6247b23f2be (aflowlib.duke.edu:AFLOWDATA/LIB3_WEB/Hf_pvIrSb/T0003.ABC) - lowest-enthalpy F-43m 3-atom entry; AFLOW is the structure source used by Carrete et al.,"Carrete et al. PRX 4, 011019 (2014), Table III, compound IrHfSb",True,stoichiometric,HfSbIr
HfSbIr,13.65,W/m/K,500.0,TDEP (three-phonon + isotope scattering),1,full BTE,1.0,,6.3318,216.0,F-43m,T0003.ABC,,"[""Hf"", ""Ir"", ""Sb""]","[[0.5, 0.5, 0.5], [0.75, 0.75, 0.75], [0, 0, 0]]",A,primitive->conventional (x sqrt2),"paper mining (PDF, batch 2)",arxiv:2107.03735v2,,Table A.1,Carrete PRX 4:011019 (2014),https://doi.org/10.1103/PhysRevX.4.011019,AFLOW aflow:3d29f6247b23f2be (aflowlib.duke.edu:AFLOWDATA/LIB3_WEB/Hf_pvIrSb/T0003.ABC) - lowest-enthalpy F-43m 3-atom entry; AFLOW is the structure source used by Carrete et al.,"Carrete et al. PRX 4, 011019 (2014), Table III, compound IrHfSb",True,stoichiometric,HfSbIr
HfSbRh,21.8,W/m/K,300.0,BTE,1,full BTE,1.0,,6.298,216.0,F-43m,T0003.ABC,,"[""Hf"", ""Rh"", ""Sb""]","[[0.5, 0.5, 0.5], [0.75, 0.75, 0.75], [0, 0, 0]]",A,primitive->conventional (x sqrt2),BTE master (PhononDB/Carrete/npj/SciRep),10.1103/PhysRevX.4.011019,https://doi.org/10.1103/PhysRevX.4.011019,,Carrete PRX 4:011019 (2014),https://doi.org/10.1103/PhysRevX.4.011019,AFLOW aflow:dfa65dee48a68275 (aflowlib.duke.edu:AFLOWDATA/LIB3_WEB/Hf_pvRh_pvSb/T0003.ABC) - lowest-enthalpy F-43m 3-atom entry; AFLOW is the structure source used by Carrete et al.,"Carrete et al. PRX 4, 011019 (2014), Table I, compound RhHfSb",True,stoichiometric,HfSbRh
HfSbRh,15.157,W/m/K,300.0,"semi-empirical (Slack / Debye-Callaway-type, NOT BTE)",1,full BTE,1.0,,6.298,216.0,F-43m,T0003.ABC,,"[""Hf"", ""Rh"", ""Sb""]","[[0.5, 0.5, 0.5], [0.75, 0.75, 0.75], [0, 0, 0]]",A,primitive->conventional (x sqrt2),repository mining,10.48550/arXiv.2501.11644,https://github.com/ertekin-research-group/halfheusler-space/blob/main/HH_overview.csv,,Carrete PRX 4:011019 (2014),https://doi.org/10.1103/PhysRevX.4.011019,AFLOW aflow:dfa65dee48a68275 (aflowlib.duke.edu:AFLOWDATA/LIB3_WEB/Hf_pvRh_pvSb/T0003.ABC) - lowest-enthalpy F-43m 3-atom entry; AFLOW is the structure source used by Carrete et al.,"Carrete et al. PRX 4, 011019 (2014), Table I, compound RhHfSb",True,stoichiometric,HfSbRh
HfSbRh,11.49,W/m/K,500.0,BTE (TDEP),1,full BTE,1.0,,6.298,216.0,F-43m,T0003.ABC,,"[""Hf"", ""Rh"", ""Sb""]","[[0.5, 0.5, 0.5], [0.75, 0.75, 0.75], [0, 0, 0]]",A,primitive->conventional (x sqrt2),paper mining,10.1016/j.commatsci.2021.110938,https://arxiv.org/abs/2107.03735,"Appendix A, Table A.1 (arXiv:2107.03735, p.17) - DFT value only; parenthetical ML predictions excluded",Carrete PRX 4:011019 (2014),https://doi.org/10.1103/PhysRevX.4.011019,AFLOW aflow:dfa65dee48a68275 (aflowlib.duke.edu:AFLOWDATA/LIB3_WEB/Hf_pvRh_pvSb/T0003.ABC) - lowest-enthalpy F-43m 3-atom entry; AFLOW is the structure source used by Carrete et al.,"Carrete et al. PRX 4, 011019 (2014), Table I, compound RhHfSb",True,stoichiometric,HfSbRh
HfSbRh,11.49,W/m/K,500.0,TDEP (three-phonon + isotope scattering),1,full BTE,1.0,,6.298,216.0,F-43m,T0003.ABC,,"[""Hf"", ""Rh"", ""Sb""]","[[0.5, 0.5, 0.5], [0.75, 0.75, 0.75], [0, 0, 0]]",A,primitive->conventional (x sqrt2),"paper mining (PDF, batch 2)",arxiv:2107.03735v2,,Table A.1,Carrete PRX 4:011019 (2014),https://doi.org/10.1103/PhysRevX.4.011019,AFLOW aflow:dfa65dee48a68275 (aflowlib.duke.edu:AFLOWDATA/LIB3_WEB/Hf_pvRh_pvSb/T0003.ABC) - lowest-enthalpy F-43m 3-atom entry; AFLOW is the structure source used by Carrete et al.,"Carrete et al. PRX 4, 011019 (2014), Table I, compound RhHfSb",True,stoichiometric,HfSbRh
HfSiNi,18.593,W/m/K,300.0,"semi-empirical (Slack / Debye-Callaway-type, NOT BTE)",1,full BTE,1.0,,5.64,216.0,F-43m,half Heusler (C1_b / MgAgAs),ABC,,,B,conventional,repository mining,10.48550/arXiv.2501.11644,https://github.com/ertekin-research-group/halfheusler-space/blob/main/HH_overview.csv,,repository mining,https://github.com/AMRL-2018/MachineLearning_Half_Heusler/blob/master/data/halfHeusler.csv,"alatt column (AFLOW T0003 half-Heusler relaxed lattice constant, same table as kappa)",AMRL-2018/MachineLearning_Half_Heusler data/halfHeusler.csv | AFLOW Hf1Ni1Si1.T0003.ABC,True,stoichiometric,HfSiNi
HfSiPt,16.772,W/m/K,300.0,"semi-empirical (Slack / Debye-Callaway-type, NOT BTE)",1,full BTE,1.0,,6.0,216.0,F-43m,half Heusler (C1_b / MgAgAs),ABC,,,B,conventional,repository mining,10.48550/arXiv.2501.11644,https://github.com/ertekin-research-group/halfheusler-space/blob/main/HH_overview.csv,,repository mining,https://github.com/AMRL-2018/MachineLearning_Half_Heusler/blob/master/data/halfHeusler.csv,"alatt column (AFLOW T0003 half-Heusler relaxed lattice constant, same table as kappa)",AMRL-2018/MachineLearning_Half_Heusler data/halfHeusler.csv | AFLOW Hf1Pt1Si1.T0003.ABC,True,stoichiometric,HfSiPt
HfSnPd,13.99,W/m/K,300.0,BTE,1,full BTE,1.0,,6.37,216.0,F-43m,C1b,Hf/Sn/Pd,"[""Hf"", ""Sn"", ""Pd""]","[[0, 0, 0], [0.5, 0.5, 0.5], [0.25, 0.25, 0.25]]",A,conventional,BTE master (PhononDB/Carrete/npj/SciRep),10.1038/s41598-021-92030-4,https://www.nature.com/articles/s41598-021-92030-4#MOESM1,,Sci.Rep. 11:13809 (2021) Table S1,https://www.nature.com/articles/s41598-021-92030-4#MOESM1,"Table S1 (DFT-optimized lattice parameter + lowest-energy site assignment), same table as kappa",mp-11869,True,stoichiometric,HfSnPd
HfSnPd,15.1,W/m/K,300.0,BTE-approx,1,full BTE,1.0,,6.37,216.0,F-43m,C1b,Hf/Sn/Pd,"[""Hf"", ""Sn"", ""Pd""]","[[0, 0, 0], [0.5, 0.5, 0.5], [0.25, 0.25, 0.25]]",A,conventional,BTE master (PhononDB/Carrete/npj/SciRep),10.1103/PhysRevX.4.011019,https://doi.org/10.1103/PhysRevX.4.011019,,Sci.Rep. 11:13809 (2021) Table S1,https://www.nature.com/articles/s41598-021-92030-4#MOESM1,"Table S1 (DFT-optimized lattice parameter + lowest-energy site assignment), same table as kappa",mp-11869,True,stoichiometric,HfSnPd
HfSnPd,11.835,W/m/K,300.0,"semi-empirical (Slack / Debye-Callaway-type, NOT BTE)",1,full BTE,1.0,,6.37,216.0,F-43m,C1b,Hf/Sn/Pd,"[""Hf"", ""Sn"", ""Pd""]","[[0, 0, 0], [0.5, 0.5, 0.5], [0.25, 0.25, 0.25]]",A,conventional,repository mining,10.48550/arXiv.2501.11644,https://github.com/ertekin-research-group/halfheusler-space/blob/main/HH_overview.csv,,Sci.Rep. 11:13809 (2021) Table S1,https://www.nature.com/articles/s41598-021-92030-4#MOESM1,"Table S1 (DFT-optimized lattice parameter + lowest-energy site assignment), same table as kappa",mp-11869,True,stoichiometric,HfSnPd
