Repository: Shivamrandive747/Thermalconductivity_prediction

# Calibrating first-principles lattice thermal conductivity to experiment

**A curated half-Heusler dataset and a validated transfer function.**

Published first-principles transport calculations of lattice thermal conductivity exceed what
laboratories measure for the same compound by a **median factor of 1.55**. That offset is regular
enough to be removed in closed form:

$$\kappa_L^{\mathrm{expt}}(T) \;=\; \kappa_L^{\mathrm{BTE}}(T)\;\min\!\left[c\left(\tfrac{T}{300}\right)^{p},\,1\right],
\qquad c = 0.51,\quad p = 0.80$$

Inside a domain of applicability declared before the validation set was scored, this places

File: data/Target_Materials/HEUSLER_KAPPA_TRAINING_SET.csv (part 93 of 192)
formula,kappa_L,kappa_units,temperature_K,method,method_tier,tier_name,weight,kappa_basis,struct_a_A,struct_spacegroup,struct_sg_symbol,struct_prototype,struct_site_ordering,struct_species,struct_frac_coords,struct_grade,lattice_convention,source,source_doi,source_url,source_location,struct_source,struct_source_url,struct_source_detail,struct_id,struct_same_paper_as_kappa,stoichiometry,parent_formula
HfSnPd,13.99,W/m/K,300.0,Phono3py,1,full BTE,1.0,,6.37,216.0,F-43m,C1b,Hf/Sn/Pd,"[""Hf"", ""Sn"", ""Pd""]","[[0, 0, 0], [0.5, 0.5, 0.5], [0.25, 0.25, 0.25]]",A,conventional,"paper mining (PDF, batch 2)",arxiv:2010.12467v1,,Table S1,Sci.Rep. 11:13809 (2021) Table S1,https://www.nature.com/articles/s41598-021-92030-4#MOESM1,"Table S1 (DFT-optimized lattice parameter + lowest-energy site assignment), same table as kappa",mp-11869,True,stoichiometric,HfSnPd
HfSnPd,16.7776,W/m/K,300.0,"BTE (phono3py-class, Phonix auto-kappa)",1,full BTE,1.0,,6.37,216.0,F-43m,C1b,Hf/Sn/Pd,"[""Hf"", ""Sn"", ""Pd""]","[[0, 0, 0], [0.5, 0.5, 0.5], [0.25, 0.25, 0.25]]",A,conventional,Phonix (first-principles BTE),10.1038/s41524-026-02033-w,https://huggingface.co/datasets/phonix-db/phonix-summary,"phonix-summary, HF datasets-server",Sci.Rep. 11:13809 (2021) Table S1,https://www.nature.com/articles/s41598-021-92030-4#MOESM1,"Table S1 (DFT-optimized lattice parameter + lowest-energy site assignment), same table as kappa",mp-11869,True,stoichiometric,HfSnPd
HfSnPd,9.32,W/m/K,500.0,BTE (TDEP),1,full BTE,1.0,,6.37,216.0,F-43m,C1b,Hf/Sn/Pd,"[""Hf"", ""Sn"", ""Pd""]","[[0, 0, 0], [0.5, 0.5, 0.5], [0.25, 0.25, 0.25]]",A,conventional,paper mining,10.1016/j.commatsci.2021.110938,https://arxiv.org/abs/2107.03735,"Appendix A, Table A.1 (arXiv:2107.03735, p.17) - DFT value only; parenthetical ML predictions excluded",Sci.Rep. 11:13809 (2021) Table S1,https://www.nature.com/articles/s41598-021-92030-4#MOESM1,"Table S1 (DFT-optimized lattice parameter + lowest-energy site assignment), same table as kappa",mp-11869,True,stoichiometric,HfSnPd
HfSnPd,9.32,W/m/K,500.0,TDEP (three-phonon + isotope scattering),1,full BTE,1.0,,6.37,216.0,F-43m,C1b,Hf/Sn/Pd,"[""Hf"", ""Sn"", ""Pd""]","[[0, 0, 0], [0.5, 0.5, 0.5], [0.25, 0.25, 0.25]]",A,conventional,"paper mining (PDF, batch 2)",arxiv:2107.03735v2,,Table A.1,Sci.Rep. 11:13809 (2021) Table S1,https://www.nature.com/articles/s41598-021-92030-4#MOESM1,"Table S1 (DFT-optimized lattice parameter + lowest-energy site assignment), same table as kappa",mp-11869,True,stoichiometric,HfSnPd
HfSnPt,12.551,W/m/K,300.0,"semi-empirical (Slack / Debye-Callaway-type, NOT BTE)",1,full BTE,1.0,,6.25,216.0,F-43m,half Heusler (C1_b / MgAgAs),ABC,,,B,conventional,repository mining,10.48550/arXiv.2501.11644,https://github.com/ertekin-research-group/halfheusler-space/blob/main/HH_overview.csv,,repository mining,https://github.com/AMRL-2018/MachineLearning_Half_Heusler/blob/master/data/halfHeusler.csv,"alatt column (AFLOW T0003 half-Heusler relaxed lattice constant, same table as kappa)",AMRL-2018/MachineLearning_Half_Heusler data/halfHeusler.csv | AFLOW Hf1Pt1Sn1.T0003.ABC,True,stoichiometric,HfSnPt
HfSnPt,9.98,W/m/K,500.0,BTE (TDEP),1,full BTE,1.0,,6.25,216.0,F-43m,half Heusler (C1_b / MgAgAs),ABC,,,B,conventional,paper mining,10.1016/j.commatsci.2021.110938,https://arxiv.org/abs/2107.03735,"Appendix A, Table A.1 (arXiv:2107.03735, p.17) - DFT value only; parenthetical ML predictions excluded",repository mining,https://github.com/AMRL-2018/MachineLearning_Half_Heusler/blob/master/data/halfHeusler.csv,"alatt column (AFLOW T0003 half-Heusler relaxed lattice constant, same table as kappa)",AMRL-2018/MachineLearning_Half_Heusler data/halfHeusler.csv | AFLOW Hf1Pt1Sn1.T0003.ABC,True,stoichiometric,HfSnPt
HfSnPt,9.98,W/m/K,500.0,TDEP (three-phonon + isotope scattering),1,full BTE,1.0,,6.25,216.0,F-43m,half Heusler (C1_b / MgAgAs),ABC,,,B,conventional,"paper mining (PDF, batch 2)",arxiv:2107.03735v2,,Table A.1,repository mining,https://github.com/AMRL-2018/MachineLearning_Half_Heusler/blob/master/data/halfHeusler.csv,"alatt column (AFLOW T0003 half-Heusler relaxed lattice constant, same table as kappa)",AMRL-2018/MachineLearning_Half_Heusler data/halfHeusler.csv | AFLOW Hf1Pt1Sn1.T0003.ABC,True,stoichiometric,HfSnPt
HfTeRu,15.359,W/m/K,300.0,"semi-empirical (Slack / Debye-Callaway-type, NOT BTE)",1,full BTE,1.0,,6.18,216.0,F-43m,half Heusler (C1_b / MgAgAs),ABC,,,B,conventional,repository mining,10.48550/arXiv.2501.11644,https://github.com/ertekin-research-group/halfheusler-space/blob/main/HH_overview.csv,,repository mining,https://github.com/AMRL-2018/MachineLearning_Half_Heusler/blob/master/data/halfHeusler.csv,"alatt column (AFLOW T0003 half-Heusler relaxed lattice constant, same table as kappa)",AMRL-2018/MachineLearning_Half_Heusler data/halfHeusler.csv | AFLOW Hf1Ru1Te1.T0003.ABC,True,stoichiometric,HfTeRu
HfTlAu,6.512,W/m/K,300.0,"semi-empirical (Slack / Debye-Callaway-type, NOT BTE)",1,full BTE,1.0,,6.35,216.0,F-43m,half Heusler (C1_b / MgAgAs),CAB,,,B,conventional,repository mining,10.48550/arXiv.2501.11644,https://github.com/ertekin-research-group/halfheusler-space/blob/main/HH_overview.csv,,repository mining,https://github.com/AMRL-2018/MachineLearning_Half_Heusler/blob/master/data/halfHeusler.csv,"alatt column (AFLOW T0003 half-Heusler relaxed lattice constant, same table as kappa)",AMRL-2018/MachineLearning_Half_Heusler data/halfHeusler.csv | AFLOW Au1Hf1Tl1.T0003.CAB,True,stoichiometric,HfTlAu
HoBiPd,6.78,W/m/K,300.0,BTE,1,full BTE,1.0,,6.72,216.0,F-43m,C1b,Ho/Bi/Pd,"[""Ho"", ""Bi"", ""Pd""]","[[0, 0, 0], [0.5, 0.5, 0.5], [0.25, 0.25, 0.25]]",A,conventional,BTE master (PhononDB/Carrete/npj/SciRep),10.1038/s41598-021-92030-4,https://www.nature.com/articles/s41598-021-92030-4#MOESM1,,Sci.Rep. 11:13809 (2021) Table S1,https://www.nature.com/articles/s41598-021-92030-4#MOESM1,"Table S1 (DFT-optimized lattice parameter + lowest-energy site assignment), same table as kappa",mp-1009132,True,stoichiometric,HoBiPd
HoBiPd,6.78,W/m/K,300.0,Phono3py,1,full BTE,1.0,,6.72,216.0,F-43m,C1b,Ho/Bi/Pd,"[""Ho"", ""Bi"", ""Pd""]","[[0, 0, 0], [0.5, 0.5, 0.5], [0.25, 0.25, 0.25]]",A,conventional,"paper mining (PDF, batch 2)",arxiv:2010.12467v1,,Table S1,Sci.Rep. 11:13809 (2021) Table S1,https://www.nature.com/articles/s41598-021-92030-4#MOESM1,"Table S1 (DFT-optimized lattice parameter + lowest-energy site assignment), same table as kappa",mp-1009132,True,stoichiometric,HoBiPd
HoBiPt,6.46,W/m/K,300.0,BTE,1,full BTE,1.0,,6.74,216.0,F-43m,C1b,Ho/Bi/Pt,"[""Ho"", ""Bi"", ""Pt""]","[[0, 0, 0], [0.5, 0.5, 0.5], [0.25, 0.25, 0.25]]",A,conventional,BTE master (PhononDB/Carrete/npj/SciRep),10.1038/s41598-021-92030-4,https://www.nature.com/articles/s41598-021-92030-4#MOESM1,,Sci.Rep. 11:13809 (2021) Table S1,https://www.nature.com/articles/s41598-021-92030-4#MOESM1,"Table S1 (DFT-optimized lattice parameter + lowest-energy site assignment), same table as kappa",mp-30455,True,stoichiometric,HoBiPt
HoBiPt,6.46,W/m/K,300.0,Phono3py,1,full BTE,1.0,,6.74,216.0,F-43m,C1b,Ho/Bi/Pt,"[""Ho"", ""Bi"", ""Pt""]","[[0, 0, 0], [0.5, 0.5, 0.5], [0.25, 0.25, 0.25]]",A,conventional,"paper mining (PDF, batch 2)",arxiv:2010.12467v1,,Table S1,Sci.Rep. 11:13809 (2021) Table S1,https://www.nature.com/articles/s41598-021-92030-4#MOESM1,"Table S1 (DFT-optimized lattice parameter + lowest-energy site assignment), same table as kappa",mp-30455,True,stoichiometric,HoBiPt
HoGeAu,4.34,W/m/K,300.0,BTE,1,full BTE,1.0,,6.53,216.0,F-43m,C1b,Ho/Ge/Au,"[""Ho"", ""Ge"", ""Au""]","[[0, 0, 0], [0.5, 0.5, 0.5], [0.25, 0.25, 0.25]]",A,conventional,BTE master (PhononDB/Carrete/npj/SciRep),10.1038/s41598-021-92030-4,https://www.nature.com/articles/s41598-021-92030-4#MOESM1,,Sci.Rep. 11:13809 (2021) Table S1,https://www.nature.com/articles/s41598-021-92030-4#MOESM1,"Table S1 (DFT-optimized lattice parameter + lowest-energy site assignment), same table as kappa",mp-13308,True,stoichiometric,HoGeAu
HoGeAu,4.34,W/m/K,300.0,Phono3py,1,full BTE,1.0,,6.53,216.0,F-43m,C1b,Ho/Ge/Au,"[""Ho"", ""Ge"", ""Au""]","[[0, 0, 0], [0.5, 0.5, 0.5], [0.25, 0.25, 0.25]]",A,conventional,"paper mining (PDF, batch 2)",arxiv:2010.12467v1,,Table S1,Sci.Rep. 11:13809 (2021) Table S1,https://www.nature.com/articles/s41598-021-92030-4#MOESM1,"Table S1 (DFT-optimized lattice parameter + lowest-energy site assignment), same table as kappa",mp-13308,True,stoichiometric,HoGeAu
HoNiBi,9.44,W/m/K,300.0,BTE,1,full BTE,1.0,,6.47,216.0,F-43m,C1b,Ho/Bi/Ni,"[""Ho"", ""Bi"", ""Ni""]","[[0, 0, 0], [0.5, 0.5, 0.5], [0.25, 0.25, 0.25]]",A,conventional,BTE master (PhononDB/Carrete/npj/SciRep),10.1038/s41598-021-92030-4,https://www.nature.com/articles/s41598-021-92030-4#MOESM1,,Sci.Rep. 11:13809 (2021) Table S1,https://www.nature.com/articles/s41598-021-92030-4#MOESM1,"Table S1 (DFT-optimized lattice parameter + lowest-energy site assignment), same table as kappa",mp-1018139,True,stoichiometric,HoNiBi
HoNiBi,9.44,W/m/K,300.0,Phono3py,1,full BTE,1.0,,6.47,216.0,F-43m,C1b,Ho/Bi/Ni,"[""Ho"", ""Bi"", ""Ni""]","[[0, 0, 0], [0.5, 0.5, 0.5], [0.25, 0.25, 0.25]]",A,conventional,"paper mining (PDF, batch 2)",arxiv:2010.12467v1,,Table S1,Sci.Rep. 11:13809 (2021) Table S1,https://www.nature.com/articles/s41598-021-92030-4#MOESM1,"Table S1 (DFT-optimized lattice parameter + lowest-energy site assignment), same table as kappa",mp-1018139,True,stoichiometric,HoNiBi
HoNiBi,3.9907,W/m/K,300.0,"BTE (phono3py-class, Phonix auto-kappa)",1,full BTE,1.0,,6.47,216.0,F-43m,C1b,Ho/Bi/Ni,"[""Ho"", ""Bi"", ""Ni""]","[[0, 0, 0], [0.5, 0.5, 0.5], [0.25, 0.25, 0.25]]",A,conventional,Phonix (first-principles BTE),10.1038/s41524-026-02033-w,https://huggingface.co/datasets/phonix-db/phonix-summary,"phonix-summary, HF datasets-server",Sci.Rep. 11:13809 (2021) Table S1,https://www.nature.com/articles/s41598-021-92030-4#MOESM1,"Table S1 (DFT-optimized lattice parameter + lowest-energy site assignment), same table as kappa",mp-1018139,True,stoichiometric,HoNiBi
HoNiSb,9.69,W/m/K,300.0,BTE,1,full BTE,1.0,,6.35,216.0,F-43m,C1b,Ho/Sb/Ni,"[""Ho"", ""Sb"", ""Ni""]","[[0, 0, 0], [0.5, 0.5, 0.5], [0.25, 0.25, 0.25]]",A,conventional,BTE master (PhononDB/Carrete/npj/SciRep),10.1038/s41598-021-92030-4,https://www.nature.com/articles/s41598-021-92030-4#MOESM1,,Sci.Rep. 11:13809 (2021) Table S1,https://www.nature.com/articles/s41598-021-92030-4#MOESM1,"Table S1 (DFT-optimized lattice parameter + lowest-energy site assignment), same table as kappa",mp-4174,True,stoichiometric,HoNiSb
HoNiSb,9.69,W/m/K,300.0,Phono3py,1,full BTE,1.0,,6.35,216.0,F-43m,C1b,Ho/Sb/Ni,"[""Ho"", ""Sb"", ""Ni""]","[[0, 0, 0], [0.5, 0.5, 0.5], [0.25, 0.25, 0.25]]",A,conventional,"paper mining (PDF, batch 2)",arxiv:2010.12467v1,,Table S1,Sci.Rep. 11:13809 (2021) Table S1,https://www.nature.com/articles/s41598-021-92030-4#MOESM1,"Table S1 (DFT-optimized lattice parameter + lowest-energy site assignment), same table as kappa",mp-4174,True,stoichiometric,HoNiSb
HoNiSb,7.066467,W/m/K,300.0,"BTE (phono3py-class, Phonix auto-kappa)",1,full BTE,1.0,,6.35,216.0,F-43m,C1b,Ho/Sb/Ni,"[""Ho"", ""Sb"", ""Ni""]","[[0, 0, 0], [0.5, 0.5, 0.5], [0.25, 0.25, 0.25]]",A,conventional,Phonix (first-principles BTE),10.1038/s41524-026-02033-w,https://huggingface.co/datasets/phonix-db/phonix-summary,"phonix-summary, HF datasets-server",Sci.Rep. 11:13809 (2021) Table S1,https://www.nature.com/articles/s41598-021-92030-4#MOESM1,"Table S1 (DFT-optimized lattice parameter + lowest-energy site assignment), same table as kappa",mp-4174,True,stoichiometric,HoNiSb
HoPbAu,3.43,W/m/K,300.0,BTE,1,full BTE,1.0,,6.84,216.0,F-43m,C1b,Ho/Pb/Au,"[""Ho"", ""Pb"", ""Au""]","[[0, 0, 0], [0.5, 0.5, 0.5], [0.25, 0.25, 0.25]]",A,conventional,BTE master (PhononDB/Carrete/npj/SciRep),10.1038/s41598-021-92030-4,https://www.nature.com/articles/s41598-021-92030-4#MOESM1,,Sci.Rep. 11:13809 (2021) Table S1,https://www.nature.com/articles/s41598-021-92030-4#MOESM1,"Table S1 (DFT-optimized lattice parameter + lowest-energy site assignment), same table as kappa",mp-30389,True,stoichiometric,HoPbAu
HoPbAu,3.43,W/m/K,300.0,Phono3py,1,full BTE,1.0,,6.84,216.0,F-43m,C1b,Ho/Pb/Au,"[""Ho"", ""Pb"", ""Au""]","[[0, 0, 0], [0.5, 0.5, 0.5], [0.25, 0.25, 0.25]]",A,conventional,"paper mining (PDF, batch 2)",arxiv:2010.12467v1,,Table S1,Sci.Rep. 11:13809 (2021) Table S1,https://www.nature.com/articles/s41598-021-92030-4#MOESM1,"Table S1 (DFT-optimized lattice parameter + lowest-energy site assignment), same table as kappa",mp-30389,True,stoichiometric,HoPbAu
HoSbPd,7.72,W/m/K,300.0,BTE,1,full BTE,1.0,,6.59,216.0,F-43m,C1b,Ho/Sb/Pd,"[""Ho"", ""Sb"", ""Pd""]","[[0, 0, 0], [0.5, 0.5, 0.5], [0.25, 0.25, 0.25]]",A,conventional,BTE master (PhononDB/Carrete/npj/SciRep),10.1038/s41598-021-92030-4,https://www.nature.com/articles/s41598-021-92030-4#MOESM1,,Sci.Rep. 11:13809 (2021) Table S1,https://www.nature.com/articles/s41598-021-92030-4#MOESM1,"Table S1 (DFT-optimized lattice parameter + lowest-energy site assignment), same table as kappa",mp-567418,True,stoichiometric,HoSbPd
HoSbPd,7.72,W/m/K,300.0,Phono3py,1,full BTE,1.0,,6.59,216.0,F-43m,C1b,Ho/Sb/Pd,"[""Ho"", ""Sb"", ""Pd""]","[[0, 0, 0], [0.5, 0.5, 0.5], [0.25, 0.25, 0.25]]",A,conventional,"paper mining (PDF, batch 2)",arxiv:2010.12467v1,,Table S1,Sci.Rep. 11:13809 (2021) Table S1,https://www.nature.com/articles/s41598-021-92030-4#MOESM1,"Table S1 (DFT-optimized lattice parameter + lowest-energy site assignment), same table as kappa",mp-567418,True,stoichiometric,HoSbPd
HoSbPt,10.813,W/m/K,200.0,BTE,1,full BTE,1.0,,6.49747,216.0,F-43m,half-Heusler (C1b / MgAgAs),,"[""Sb"", ""Sb"", ""Sb"", ""Sb"", ""Ho"", ""Ho"", ""Ho"", ""Ho"", ""Pt"", ""Pt"", ""Pt"", ""Pt""]","[[0.0, 0.0, 0.0], [0.0, 0.5, 0.5], [0.5, 0.0, 0.5], [0.5, 0.5, 0.0], [0.5, 0.0, 0.0], [0.5, 0.5, 0.5], [0.0, 0.0, 0.5], [0.0, 0.5, 0.0], [0.25, 0.75, 0.75], [0.25, 0.25, 0.25], [0.75, 0.75, 0.25], [0.75, 0.25, 0.75]]",A,primitive->conventional (x sqrt2),BTE master (PhononDB/Carrete/npj/SciRep),,https://mdr.nims.go.jp/datasets/42a6a8fd-8666-43a5-b105-52528d0d7ad0,,PhononDB (Togo/NIMS MDR),https://mdr.nims.go.jp/datasets/42a6a8fd-8666-43a5-b105-52528d0d7ad0,"LTC-calc.log unit cell (PBEsol-relaxed), same file as kappa",mp-16376,True,stoichiometric,HoSbPt
HoSbPt,10.304,W/m/K,210.0,BTE,1,full BTE,1.0,,6.49747,216.0,F-43m,half-Heusler (C1b / MgAgAs),,"[""Sb"", ""Sb"", ""Sb"", ""Sb"", ""Ho"", ""Ho"", ""Ho"", ""Ho"", ""Pt"", ""Pt"", ""Pt"", ""Pt""]","[[0.0, 0.0, 0.0], [0.0, 0.5, 0.5], [0.5, 0.0, 0.5], [0.5, 0.5, 0.0], [0.5, 0.0, 0.0], [0.5, 0.5, 0.5], [0.0, 0.0, 0.5], [0.0, 0.5, 0.0], [0.25, 0.75, 0.75], [0.25, 0.25, 0.25], [0.75, 0.75, 0.25], [0.75, 0.25, 0.75]]",A,primitive->conventional (x sqrt2),BTE master (PhononDB/Carrete/npj/SciRep),,https://mdr.nims.go.jp/datasets/42a6a8fd-8666-43a5-b105-52528d0d7ad0,,PhononDB (Togo/NIMS MDR),https://mdr.nims.go.jp/datasets/42a6a8fd-8666-43a5-b105-52528d0d7ad0,"LTC-calc.log unit cell (PBEsol-relaxed), same file as kappa",mp-16376,True,stoichiometric,HoSbPt
HoSbPt,9.841,W/m/K,220.0,BTE,1,full BTE,1.0,,6.49747,216.0,F-43m,half-Heusler (C1b / MgAgAs),,"[""Sb"", ""Sb"", ""Sb"", ""Sb"", ""Ho"", ""Ho"", ""Ho"", ""Ho"", ""Pt"", ""Pt"", ""Pt"", ""Pt""]","[[0.0, 0.0, 0.0], [0.0, 0.5, 0.5], [0.5, 0.0, 0.5], [0.5, 0.5, 0.0], [0.5, 0.0, 0.0], [0.5, 0.5, 0.5], [0.0, 0.0, 0.5], [0.0, 0.5, 0.0], [0.25, 0.75, 0.75], [0.25, 0.25, 0.25], [0.75, 0.75, 0.25], [0.75, 0.25, 0.75]]",A,primitive->conventional (x sqrt2),BTE master (PhononDB/Carrete/npj/SciRep),,https://mdr.nims.go.jp/datasets/42a6a8fd-8666-43a5-b105-52528d0d7ad0,,PhononDB (Togo/NIMS MDR),https://mdr.nims.go.jp/datasets/42a6a8fd-8666-43a5-b105-52528d0d7ad0,"LTC-calc.log unit cell (PBEsol-relaxed), same file as kappa",mp-16376,True,stoichiometric,HoSbPt
HoSbPt,9.419,W/m/K,230.0,BTE,1,full BTE,1.0,,6.49747,216.0,F-43m,half-Heusler (C1b / MgAgAs),,"[""Sb"", ""Sb"", ""Sb"", ""Sb"", ""Ho"", ""Ho"", ""Ho"", ""Ho"", ""Pt"", ""Pt"", ""Pt"", ""Pt""]","[[0.0, 0.0, 0.0], [0.0, 0.5, 0.5], [0.5, 0.0, 0.5], [0.5, 0.5, 0.0], [0.5, 0.0, 0.0], [0.5, 0.5, 0.5], [0.0, 0.0, 0.5], [0.0, 0.5, 0.0], [0.25, 0.75, 0.75], [0.25, 0.25, 0.25], [0.75, 0.75, 0.25], [0.75, 0.25, 0.75]]",A,primitive->conventional (x sqrt2),BTE master (PhononDB/Carrete/npj/SciRep),,https://mdr.nims.go.jp/datasets/42a6a8fd-8666-43a5-b105-52528d0d7ad0,,PhononDB (Togo/NIMS MDR),https://mdr.nims.go.jp/datasets/42a6a8fd-8666-43a5-b105-52528d0d7ad0,"LTC-calc.log unit cell (PBEsol-relaxed), same file as kappa",mp-16376,True,stoichiometric,HoSbPt
HoSbPt,9.031,W/m/K,240.0,BTE,1,full BTE,1.0,,6.49747,216.0,F-43m,half-Heusler (C1b / MgAgAs),,"[""Sb"", ""Sb"", ""Sb"", ""Sb"", ""Ho"", ""Ho"", ""Ho"", ""Ho"", ""Pt"", ""Pt"", ""Pt"", ""Pt""]","[[0.0, 0.0, 0.0], [0.0, 0.5, 0.5], [0.5, 0.0, 0.5], [0.5, 0.5, 0.0], [0.5, 0.0, 0.0], [0.5, 0.5, 0.5], [0.0, 0.0, 0.5], [0.0, 0.5, 0.0], [0.25, 0.75, 0.75], [0.25, 0.25, 0.25], [0.75, 0.75, 0.25], [0.75, 0.25, 0.75]]",A,primitive->conventional (x sqrt2),BTE master (PhononDB/Carrete/npj/SciRep),,https://mdr.nims.go.jp/datasets/42a6a8fd-8666-43a5-b105-52528d0d7ad0,,PhononDB (Togo/NIMS MDR),https://mdr.nims.go.jp/datasets/42a6a8fd-8666-43a5-b105-52528d0d7ad0,"LTC-calc.log unit cell (PBEsol-relaxed), same file as kappa",mp-16376,True,stoichiometric,HoSbPt
HoSbPt,8.674,W/m/K,250.0,BTE,1,full BTE,1.0,,6.49747,216.0,F-43m,half-Heusler (C1b / MgAgAs),,"[""Sb"", ""Sb"", ""Sb"", ""Sb"", ""Ho"", ""Ho"", ""Ho"", ""Ho"", ""Pt"", ""Pt"", ""Pt"", ""Pt""]","[[0.0, 0.0, 0.0], [0.0, 0.5, 0.5], [0.5, 0.0, 0.5], [0.5, 0.5, 0.0], [0.5, 0.0, 0.0], [0.5, 0.5, 0.5], [0.0, 0.0, 0.5], [0.0, 0.5, 0.0], [0.25, 0.75, 0.75], [0.25, 0.25, 0.25], [0.75, 0.75, 0.25], [0.75, 0.25, 0.75]]",A,primitive->conventional (x sqrt2),BTE master (PhononDB/Carrete/npj/SciRep),,https://mdr.nims.go.jp/datasets/42a6a8fd-8666-43a5-b105-52528d0d7ad0,,PhononDB (Togo/NIMS MDR),https://mdr.nims.go.jp/datasets/42a6a8fd-8666-43a5-b105-52528d0d7ad0,"LTC-calc.log unit cell (PBEsol-relaxed), same file as kappa",mp-16376,True,stoichiometric,HoSbPt
HoSbPt,8.344,W/m/K,260.0,BTE,1,full BTE,1.0,,6.49747,216.0,F-43m,half-Heusler (C1b / MgAgAs),,"[""Sb"", ""Sb"", ""Sb"", ""Sb"", ""Ho"", ""Ho"", ""Ho"", ""Ho"", ""Pt"", ""Pt"", ""Pt"", ""Pt""]","[[0.0, 0.0, 0.0], [0.0, 0.5, 0.5], [0.5, 0.0, 0.5], [0.5, 0.5, 0.0], [0.5, 0.0, 0.0], [0.5, 0.5, 0.5], [0.0, 0.0, 0.5], [0.0, 0.5, 0.0], [0.25, 0.75, 0.75], [0.25, 0.25, 0.25], [0.75, 0.75, 0.25], [0.75, 0.25, 0.75]]",A,primitive->conventional (x sqrt2),BTE master (PhononDB/Carrete/npj/SciRep),,https://mdr.nims.go.jp/datasets/42a6a8fd-8666-43a5-b105-52528d0d7ad0,,PhononDB (Togo/NIMS MDR),https://mdr.nims.go.jp/datasets/42a6a8fd-8666-43a5-b105-52528d0d7ad0,"LTC-calc.log unit cell (PBEsol-relaxed), same file as kappa",mp-16376,True,stoichiometric,HoSbPt
HoSbPt,8.038,W/m/K,270.0,BTE,1,full BTE,1.0,,6.49747,216.0,F-43m,half-Heusler (C1b / MgAgAs),,"[""Sb"", ""Sb"", ""Sb"", ""Sb"", ""Ho"", ""Ho"", ""Ho"", ""Ho"", ""Pt"", ""Pt"", ""Pt"", ""Pt""]","[[0.0, 0.0, 0.0], [0.0, 0.5, 0.5], [0.5, 0.0, 0.5], [0.5, 0.5, 0.0], [0.5, 0.0, 0.0], [0.5, 0.5, 0.5], [0.0, 0.0, 0.5], [0.0, 0.5, 0.0], [0.25, 0.75, 0.75], [0.25, 0.25, 0.25], [0.75, 0.75, 0.25], [0.75, 0.25, 0.75]]",A,primitive->conventional (x sqrt2),BTE master (PhononDB/Carrete/npj/SciRep),,https://mdr.nims.go.jp/datasets/42a6a8fd-8666-43a5-b105-52528d0d7ad0,,PhononDB (Togo/NIMS MDR),https://mdr.nims.go.jp/datasets/42a6a8fd-8666-43a5-b105-52528d0d7ad0,"LTC-calc.log unit cell (PBEsol-relaxed), same file as kappa",mp-16376,True,stoichiometric,HoSbPt
HoSbPt,7.754,W/m/K,280.0,BTE,1,full BTE,1.0,,6.49747,216.0,F-43m,half-Heusler (C1b / MgAgAs),,"[""Sb"", ""Sb"", ""Sb"", ""Sb"", ""Ho"", ""Ho"", ""Ho"", ""Ho"", ""Pt"", ""Pt"", ""Pt"", ""Pt""]","[[0.0, 0.0, 0.0], [0.0, 0.5, 0.5], [0.5, 0.0, 0.5], [0.5, 0.5, 0.0], [0.5, 0.0, 0.0], [0.5, 0.5, 0.5], [0.0, 0.0, 0.5], [0.0, 0.5, 0.0], [0.25, 0.75, 0.75], [0.25, 0.25, 0.25], [0.75, 0.75, 0.25], [0.75, 0.25, 0.75]]",A,primitive->conventional (x sqrt2),BTE master (PhononDB/Carrete/npj/SciRep),,https://mdr.nims.go.jp/datasets/42a6a8fd-8666-43a5-b105-52528d0d7ad0,,PhononDB (Togo/NIMS MDR),https://mdr.nims.go.jp/datasets/42a6a8fd-8666-43a5-b105-52528d0d7ad0,"LTC-calc.log unit cell (PBEsol-relaxed), same file as kappa",mp-16376,True,stoichiometric,HoSbPt
HoSbPt,7.49,W/m/K,290.0,BTE,1,full BTE,1.0,,6.49747,216.0,F-43m,half-Heusler (C1b / MgAgAs),,"[""Sb"", ""Sb"", ""Sb"", ""Sb"", ""Ho"", ""Ho"", ""Ho"", ""Ho"", ""Pt"", ""Pt"", ""Pt"", ""Pt""]","[[0.0, 0.0, 0.0], [0.0, 0.5, 0.5], [0.5, 0.0, 0.5], [0.5, 0.5, 0.0], [0.5, 0.0, 0.0], [0.5, 0.5, 0.5], [0.0, 0.0, 0.5], [0.0, 0.5, 0.0], [0.25, 0.75, 0.75], [0.25, 0.25, 0.25], [0.75, 0.75, 0.25], [0.75, 0.25, 0.75]]",A,primitive->conventional (x sqrt2),BTE master (PhononDB/Carrete/npj/SciRep),,https://mdr.nims.go.jp/datasets/42a6a8fd-8666-43a5-b105-52528d0d7ad0,,PhononDB (Togo/NIMS MDR),https://mdr.nims.go.jp/datasets/42a6a8fd-8666-43a5-b105-52528d0d7ad0,"LTC-calc.log unit cell (PBEsol-relaxed), same file as kappa",mp-16376,True,stoichiometric,HoSbPt
HoSbPt,7.242,W/m/K,300.0,BTE,1,full BTE,1.0,,6.49747,216.0,F-43m,half-Heusler (C1b / MgAgAs),,"[""Sb"", ""Sb"", ""Sb"", ""Sb"", ""Ho"", ""Ho"", ""Ho"", ""Ho"", ""Pt"", ""Pt"", ""Pt"", ""Pt""]","[[0.0, 0.0, 0.0], [0.0, 0.5, 0.5], [0.5, 0.0, 0.5], [0.5, 0.5, 0.0], [0.5, 0.0, 0.0], [0.5, 0.5, 0.5], [0.0, 0.0, 0.5], [0.0, 0.5, 0.0], [0.25, 0.75, 0.75], [0.25, 0.25, 0.25], [0.75, 0.75, 0.25], [0.75, 0.25, 0.75]]",A,primitive->conventional (x sqrt2),BTE master (PhononDB/Carrete/npj/SciRep),,https://mdr.nims.go.jp/datasets/42a6a8fd-8666-43a5-b105-52528d0d7ad0,,PhononDB (Togo/NIMS MDR),https://mdr.nims.go.jp/datasets/42a6a8fd-8666-43a5-b105-52528d0d7ad0,"LTC-calc.log unit cell (PBEsol-relaxed), same file as kappa",mp-16376,True,stoichiometric,HoSbPt
HoSbPt,4.95,W/m/K,300.0,BTE,1,full BTE,1.0,,6.49747,216.0,F-43m,half-Heusler (C1b / MgAgAs),,"[""Sb"", ""Sb"", ""Sb"", ""Sb"", ""Ho"", ""Ho"", ""Ho"", ""Ho"", ""Pt"", ""Pt"", ""Pt"", ""Pt""]","[[0.0, 0.0, 0.0], [0.0, 0.5, 0.5], [0.5, 0.0, 0.5], [0.5, 0.5, 0.0], [0.5, 0.0, 0.0], [0.5, 0.5, 0.5], [0.0, 0.0, 0.5], [0.0, 0.5, 0.0], [0.25, 0.75, 0.75], [0.25, 0.25, 0.25], [0.75, 0.75, 0.25], [0.75, 0.25, 0.75]]",A,primitive->conventional (x sqrt2),BTE master (PhononDB/Carrete/npj/SciRep),10.1038/s41598-021-92030-4,https://www.nature.com/articles/s41598-021-92030-4#MOESM1,,PhononDB (Togo/NIMS MDR),https://mdr.nims.go.jp/datasets/42a6a8fd-8666-43a5-b105-52528d0d7ad0,"LTC-calc.log unit cell (PBEsol-relaxed), same file as kappa",mp-16376,True,stoichiometric,HoSbPt
HoSbPt,6.995217,W/m/K,300.0,BTE,1,full BTE,1.0,,6.49747,216.0,F-43m,half-Heusler (C1b / MgAgAs),,"[""Sb"", ""Sb"", ""Sb"", ""Sb"", ""Ho"", ""Ho"", ""Ho"", ""Ho"", ""Pt"", ""Pt"", ""Pt"", ""Pt""]","[[0.0, 0.0, 0.0], [0.0, 0.5, 0.5], [0.5, 0.0, 0.5], [0.5, 0.5, 0.0], [0.5, 0.0, 0.0], [0.5, 0.5, 0.5], [0.0, 0.0, 0.5], [0.0, 0.5, 0.0], [0.25, 0.75, 0.75], [0.25, 0.25, 0.25], [0.75, 0.75, 0.25], [0.75, 0.25, 0.75]]",A,primitive->conventional (x sqrt2),BTE master (PhononDB/Carrete/npj/SciRep),10.1038/s41524-025-01920-y,https://doi.org/10.5281/zenodo.15937696,,PhononDB (Togo/NIMS MDR),https://mdr.nims.go.jp/datasets/42a6a8fd-8666-43a5-b105-52528d0d7ad0,"LTC-calc.log unit cell (PBEsol-relaxed), same file as kappa",mp-16376,True,stoichiometric,HoSbPt
HoSbPt,4.95,W/m/K,300.0,Phono3py,1,full BTE,1.0,,6.49747,216.0,F-43m,half-Heusler (C1b / MgAgAs),,"[""Sb"", ""Sb"", ""Sb"", ""Sb"", ""Ho"", ""Ho"", ""Ho"", ""Ho"", ""Pt"", ""Pt"", ""Pt"", ""Pt""]","[[0.0, 0.0, 0.0], [0.0, 0.5, 0.5], [0.5, 0.0, 0.5], [0.5, 0.5, 0.0], [0.5, 0.0, 0.0], [0.5, 0.5, 0.5], [0.0, 0.0, 0.5], [0.0, 0.5, 0.0], [0.25, 0.75, 0.75], [0.25, 0.25, 0.25], [0.75, 0.75, 0.25], [0.75, 0.25, 0.75]]",A,primitive->conventional (x sqrt2),"paper mining (PDF, batch 2)",arxiv:2010.12467v1,,Table S1,PhononDB (Togo/NIMS MDR),https://mdr.nims.go.jp/datasets/42a6a8fd-8666-43a5-b105-52528d0d7ad0,"LTC-calc.log unit cell (PBEsol-relaxed), same file as kappa",mp-16376,True,stoichiometric,HoSbPt
HoSbPt,8.507467,W/m/K,300.0,"BTE (phono3py-class, Phonix auto-kappa)",1,full BTE,1.0,,6.49747,216.0,F-43m,half-Heusler (C1b / MgAgAs),,"[""Sb"", ""Sb"", ""Sb"", ""Sb"", ""Ho"", ""Ho"", ""Ho"", ""Ho"", ""Pt"", ""Pt"", ""Pt"", ""Pt""]","[[0.0, 0.0, 0.0], [0.0, 0.5, 0.5], [0.5, 0.0, 0.5], [0.5, 0.5, 0.0], [0.5, 0.0, 0.0], [0.5, 0.5, 0.5], [0.0, 0.0, 0.5], [0.0, 0.5, 0.0], [0.25, 0.75, 0.75], [0.25, 0.25, 0.25], [0.75, 0.75, 0.25], [0.75, 0.25, 0.75]]",A,primitive->conventional (x sqrt2),Phonix (first-principles BTE),10.1038/s41524-026-02033-w,https://huggingface.co/datasets/phonix-db/phonix-summary,"phonix-summary, HF datasets-server",PhononDB (Togo/NIMS MDR),https://mdr.nims.go.jp/datasets/42a6a8fd-8666-43a5-b105-52528d0d7ad0,"LTC-calc.log unit cell (PBEsol-relaxed), same file as kappa",mp-16376,True,stoichiometric,HoSbPt
HoSbPt,7.011,W/m/K,310.0,BTE,1,full BTE,1.0,,6.49747,216.0,F-43m,half-Heusler (C1b / MgAgAs),,"[""Sb"", ""Sb"", ""Sb"", ""Sb"", ""Ho"", ""Ho"", ""Ho"", ""Ho"", ""Pt"", ""Pt"", ""Pt"", ""Pt""]","[[0.0, 0.0, 0.0], [0.0, 0.5, 0.5], [0.5, 0.0, 0.5], [0.5, 0.5, 0.0], [0.5, 0.0, 0.0], [0.5, 0.5, 0.5], [0.0, 0.0, 0.5], [0.0, 0.5, 0.0], [0.25, 0.75, 0.75], [0.25, 0.25, 0.25], [0.75, 0.75, 0.25], [0.75, 0.25, 0.75]]",A,primitive->conventional (x sqrt2),BTE master (PhononDB/Carrete/npj/SciRep),,https://mdr.nims.go.jp/datasets/42a6a8fd-8666-43a5-b105-52528d0d7ad0,,PhononDB (Togo/NIMS MDR),https://mdr.nims.go.jp/datasets/42a6a8fd-8666-43a5-b105-52528d0d7ad0,"LTC-calc.log unit cell (PBEsol-relaxed), same file as kappa",mp-16376,True,stoichiometric,HoSbPt
HoSbPt,6.794,W/m/K,320.0,BTE,1,full BTE,1.0,,6.49747,216.0,F-43m,half-Heusler (C1b / MgAgAs),,"[""Sb"", ""Sb"", ""Sb"", ""Sb"", ""Ho"", ""Ho"", ""Ho"", ""Ho"", ""Pt"", ""Pt"", ""Pt"", ""Pt""]","[[0.0, 0.0, 0.0], [0.0, 0.5, 0.5], [0.5, 0.0, 0.5], [0.5, 0.5, 0.0], [0.5, 0.0, 0.0], [0.5, 0.5, 0.5], [0.0, 0.0, 0.5], [0.0, 0.5, 0.0], [0.25, 0.75, 0.75], [0.25, 0.25, 0.25], [0.75, 0.75, 0.25], [0.75, 0.25, 0.75]]",A,primitive->conventional (x sqrt2),BTE master (PhononDB/Carrete/npj/SciRep),,https://mdr.nims.go.jp/datasets/42a6a8fd-8666-43a5-b105-52528d0d7ad0,,PhononDB (Togo/NIMS MDR),https://mdr.nims.go.jp/datasets/42a6a8fd-8666-43a5-b105-52528d0d7ad0,"LTC-calc.log unit cell (PBEsol-relaxed), same file as kappa",mp-16376,True,stoichiometric,HoSbPt
HoSbPt,6.59,W/m/K,330.0,BTE,1,full BTE,1.0,,6.49747,216.0,F-43m,half-Heusler (C1b / MgAgAs),,"[""Sb"", ""Sb"", ""Sb"", ""Sb"", ""Ho"", ""Ho"", ""Ho"", ""Ho"", ""Pt"", ""Pt"", ""Pt"", ""Pt""]","[[0.0, 0.0, 0.0], [0.0, 0.5, 0.5], [0.5, 0.0, 0.5], [0.5, 0.5, 0.0], [0.5, 0.0, 0.0], [0.5, 0.5, 0.5], [0.0, 0.0, 0.5], [0.0, 0.5, 0.0], [0.25, 0.75, 0.75], [0.25, 0.25, 0.25], [0.75, 0.75, 0.25], [0.75, 0.25, 0.75]]",A,primitive->conventional (x sqrt2),BTE master (PhononDB/Carrete/npj/SciRep),,https://mdr.nims.go.jp/datasets/42a6a8fd-8666-43a5-b105-52528d0d7ad0,,PhononDB (Togo/NIMS MDR),https://mdr.nims.go.jp/datasets/42a6a8fd-8666-43a5-b105-52528d0d7ad0,"LTC-calc.log unit cell (PBEsol-relaxed), same file as kappa",mp-16376,True,stoichiometric,HoSbPt
HoSbPt,6.398,W/m/K,340.0,BTE,1,full BTE,1.0,,6.49747,216.0,F-43m,half-Heusler (C1b / MgAgAs),,"[""Sb"", ""Sb"", ""Sb"", ""Sb"", ""Ho"", ""Ho"", ""Ho"", ""Ho"", ""Pt"", ""Pt"", ""Pt"", ""Pt""]","[[0.0, 0.0, 0.0], [0.0, 0.5, 0.5], [0.5, 0.0, 0.5], [0.5, 0.5, 0.0], [0.5, 0.0, 0.0], [0.5, 0.5, 0.5], [0.0, 0.0, 0.5], [0.0, 0.5, 0.0], [0.25, 0.75, 0.75], [0.25, 0.25, 0.25], [0.75, 0.75, 0.25], [0.75, 0.25, 0.75]]",A,primitive->conventional (x sqrt2),BTE master (PhononDB/Carrete/npj/SciRep),,https://mdr.nims.go.jp/datasets/42a6a8fd-8666-43a5-b105-52528d0d7ad0,,PhononDB (Togo/NIMS MDR),https://mdr.nims.go.jp/datasets/42a6a8fd-8666-43a5-b105-52528d0d7ad0,"LTC-calc.log unit cell (PBEsol-relaxed), same file as kappa",mp-16376,True,stoichiometric,HoSbPt
HoSbPt,6.217,W/m/K,350.0,BTE,1,full BTE,1.0,,6.49747,216.0,F-43m,half-Heusler (C1b / MgAgAs),,"[""Sb"", ""Sb"", ""Sb"", ""Sb"", ""Ho"", ""Ho"", ""Ho"", ""Ho"", ""Pt"", ""Pt"", ""Pt"", ""Pt""]","[[0.0, 0.0, 0.0], [0.0, 0.5, 0.5], [0.5, 0.0, 0.5], [0.5, 0.5, 0.0], [0.5, 0.0, 0.0], [0.5, 0.5, 0.5], [0.0, 0.0, 0.5], [0.0, 0.5, 0.0], [0.25, 0.75, 0.75], [0.25, 0.25, 0.25], [0.75, 0.75, 0.25], [0.75, 0.25, 0.75]]",A,primitive->conventional (x sqrt2),BTE master (PhononDB/Carrete/npj/SciRep),,https://mdr.nims.go.jp/datasets/42a6a8fd-8666-43a5-b105-52528d0d7ad0,,PhononDB (Togo/NIMS MDR),https://mdr.nims.go.jp/datasets/42a6a8fd-8666-43a5-b105-52528d0d7ad0,"LTC-calc.log unit cell (PBEsol-relaxed), same file as kappa",mp-16376,True,stoichiometric,HoSbPt
HoSbPt,6.046,W/m/K,360.0,BTE,1,full BTE,1.0,,6.49747,216.0,F-43m,half-Heusler (C1b / MgAgAs),,"[""Sb"", ""Sb"", ""Sb"", ""Sb"", ""Ho"", ""Ho"", ""Ho"", ""Ho"", ""Pt"", ""Pt"", ""Pt"", ""Pt""]","[[0.0, 0.0, 0.0], [0.0, 0.5, 0.5], [0.5, 0.0, 0.5], [0.5, 0.5, 0.0], [0.5, 0.0, 0.0], [0.5, 0.5, 0.5], [0.0, 0.0, 0.5], [0.0, 0.5, 0.0], [0.25, 0.75, 0.75], [0.25, 0.25, 0.25], [0.75, 0.75, 0.25], [0.75, 0.25, 0.75]]",A,primitive->conventional (x sqrt2),BTE master (PhononDB/Carrete/npj/SciRep),,https://mdr.nims.go.jp/datasets/42a6a8fd-8666-43a5-b105-52528d0d7ad0,,PhononDB (Togo/NIMS MDR),https://mdr.nims.go.jp/datasets/42a6a8fd-8666-43a5-b105-52528d0d7ad0,"LTC-calc.log unit cell (PBEsol-relaxed), same file as kappa",mp-16376,True,stoichiometric,HoSbPt
HoSbPt,5.884,W/m/K,370.0,BTE,1,full BTE,1.0,,6.49747,216.0,F-43m,half-Heusler (C1b / MgAgAs),,"[""Sb"", ""Sb"", ""Sb"", ""Sb"", ""Ho"", ""Ho"", ""Ho"", ""Ho"", ""Pt"", ""Pt"", ""Pt"", ""Pt""]","[[0.0, 0.0, 0.0], [0.0, 0.5, 0.5], [0.5, 0.0, 0.5], [0.5, 0.5, 0.0], [0.5, 0.0, 0.0], [0.5, 0.5, 0.5], [0.0, 0.0, 0.5], [0.0, 0.5, 0.0], [0.25, 0.75, 0.75], [0.25, 0.25, 0.25], [0.75, 0.75, 0.25], [0.75, 0.25, 0.75]]",A,primitive->conventional (x sqrt2),BTE master (PhononDB/Carrete/npj/SciRep),,https://mdr.nims.go.jp/datasets/42a6a8fd-8666-43a5-b105-52528d0d7ad0,,PhononDB (Togo/NIMS MDR),https://mdr.nims.go.jp/datasets/42a6a8fd-8666-43a5-b105-52528d0d7ad0,"LTC-calc.log unit cell (PBEsol-relaxed), same file as kappa",mp-16376,True,stoichiometric,HoSbPt
HoSbPt,5.73,W/m/K,380.0,BTE,1,full BTE,1.0,,6.49747,216.0,F-43m,half-Heusler (C1b / MgAgAs),,"[""Sb"", ""Sb"", ""Sb"", ""Sb"", ""Ho"", ""Ho"", ""Ho"", ""Ho"", ""Pt"", ""Pt"", ""Pt"", ""Pt""]","[[0.0, 0.0, 0.0], [0.0, 0.5, 0.5], [0.5, 0.0, 0.5], [0.5, 0.5, 0.0], [0.5, 0.0, 0.0], [0.5, 0.5, 0.5], [0.0, 0.0, 0.5], [0.0, 0.5, 0.0], [0.25, 0.75, 0.75], [0.25, 0.25, 0.25], [0.75, 0.75, 0.25], [0.75, 0.25, 0.75]]",A,primitive->conventional (x sqrt2),BTE master (PhononDB/Carrete/npj/SciRep),,https://mdr.nims.go.jp/datasets/42a6a8fd-8666-43a5-b105-52528d0d7ad0,,PhononDB (Togo/NIMS MDR),https://mdr.nims.go.jp/datasets/42a6a8fd-8666-43a5-b105-52528d0d7ad0,"LTC-calc.log unit cell (PBEsol-relaxed), same file as kappa",mp-16376,True,stoichiometric,HoSbPt
HoSbPt,5.584,W/m/K,390.0,BTE,1,full BTE,1.0,,6.49747,216.0,F-43m,half-Heusler (C1b / MgAgAs),,"[""Sb"", ""Sb"", ""Sb"", ""Sb"", ""Ho"", ""Ho"", ""Ho"", ""Ho"", ""Pt"", ""Pt"", ""Pt"", ""Pt""]","[[0.0, 0.0, 0.0], [0.0, 0.5, 0.5], [0.5, 0.0, 0.5], [0.5, 0.5, 0.0], [0.5, 0.0, 0.0], [0.5, 0.5, 0.5], [0.0, 0.0, 0.5], [0.0, 0.5, 0.0], [0.25, 0.75, 0.75], [0.25, 0.25, 0.25], [0.75, 0.75, 0.25], [0.75, 0.25, 0.75]]",A,primitive->conventional (x sqrt2),BTE master (PhononDB/Carrete/npj/SciRep),,https://mdr.nims.go.jp/datasets/42a6a8fd-8666-43a5-b105-52528d0d7ad0,,PhononDB (Togo/NIMS MDR),https://mdr.nims.go.jp/datasets/42a6a8fd-8666-43a5-b105-52528d0d7ad0,"LTC-calc.log unit cell (PBEsol-relaxed), same file as kappa",mp-16376,True,stoichiometric,HoSbPt
HoSbPt,5.446,W/m/K,400.0,BTE,1,full BTE,1.0,,6.49747,216.0,F-43m,half-Heusler (C1b / MgAgAs),,"[""Sb"", ""Sb"", ""Sb"", ""Sb"", ""Ho"", ""Ho"", ""Ho"", ""Ho"", ""Pt"", ""Pt"", ""Pt"", ""Pt""]","[[0.0, 0.0, 0.0], [0.0, 0.5, 0.5], [0.5, 0.0, 0.5], [0.5, 0.5, 0.0], [0.5, 0.0, 0.0], [0.5, 0.5, 0.5], [0.0, 0.0, 0.5], [0.0, 0.5, 0.0], [0.25, 0.75, 0.75], [0.25, 0.25, 0.25], [0.75, 0.75, 0.25], [0.75, 0.25, 0.75]]",A,primitive->conventional (x sqrt2),BTE master (PhononDB/Carrete/npj/SciRep),,https://mdr.nims.go.jp/datasets/42a6a8fd-8666-43a5-b105-52528d0d7ad0,,PhononDB (Togo/NIMS MDR),https://mdr.nims.go.jp/datasets/42a6a8fd-8666-43a5-b105-52528d0d7ad0,"LTC-calc.log unit cell (PBEsol-relaxed), same file as kappa",mp-16376,True,stoichiometric,HoSbPt
HoSbPt,5.314,W/m/K,410.0,BTE,1,full BTE,1.0,,6.49747,216.0,F-43m,half-Heusler (C1b / MgAgAs),,"[""Sb"", ""Sb"", ""Sb"", ""Sb"", ""Ho"", ""Ho"", ""Ho"", ""Ho"", ""Pt"", ""Pt"", ""Pt"", ""Pt""]","[[0.0, 0.0, 0.0], [0.0, 0.5, 0.5], [0.5, 0.0, 0.5], [0.5, 0.5, 0.0], [0.5, 0.0, 0.0], [0.5, 0.5, 0.5], [0.0, 0.0, 0.5], [0.0, 0.5, 0.0], [0.25, 0.75, 0.75], [0.25, 0.25, 0.25], [0.75, 0.75, 0.25], [0.75, 0.25, 0.75]]",A,primitive->conventional (x sqrt2),BTE master (PhononDB/Carrete/npj/SciRep),,https://mdr.nims.go.jp/datasets/42a6a8fd-8666-43a5-b105-52528d0d7ad0,,PhononDB (Togo/NIMS MDR),https://mdr.nims.go.jp/datasets/42a6a8fd-8666-43a5-b105-52528d0d7ad0,"LTC-calc.log unit cell (PBEsol-relaxed), same file as kappa",mp-16376,True,stoichiometric,HoSbPt
HoSbPt,5.188,W/m/K,420.0,BTE,1,full BTE,1.0,,6.49747,216.0,F-43m,half-Heusler (C1b / MgAgAs),,"[""Sb"", ""Sb"", ""Sb"", ""Sb"", ""Ho"", ""Ho"", ""Ho"", ""Ho"", ""Pt"", ""Pt"", ""Pt"", ""Pt""]","[[0.0, 0.0, 0.0], [0.0, 0.5, 0.5], [0.5, 0.0, 0.5], [0.5, 0.5, 0.0], [0.5, 0.0, 0.0], [0.5, 0.5, 0.5], [0.0, 0.0, 0.5], [0.0, 0.5, 0.0], [0.25, 0.75, 0.75], [0.25, 0.25, 0.25], [0.75, 0.75, 0.25], [0.75, 0.25, 0.75]]",A,primitive->conventional (x sqrt2),BTE master (PhononDB/Carrete/npj/SciRep),,https://mdr.nims.go.jp/datasets/42a6a8fd-8666-43a5-b105-52528d0d7ad0,,PhononDB (Togo/NIMS MDR),https://mdr.nims.go.jp/datasets/42a6a8fd-8666-43a5-b105-52528d0d7ad0,"LTC-calc.log unit cell (PBEsol-relaxed), same file as kappa",mp-16376,True,stoichiometric,HoSbPt
HoSbPt,5.069,W/m/K,430.0,BTE,1,full BTE,1.0,,6.49747,216.0,F-43m,half-Heusler (C1b / MgAgAs),,"[""Sb"", ""Sb"", ""Sb"", ""Sb"", ""Ho"", ""Ho"", ""Ho"", ""Ho"", ""Pt"", ""Pt"", ""Pt"", ""Pt""]","[[0.0, 0.0, 0.0], [0.0, 0.5, 0.5], [0.5, 0.0, 0.5], [0.5, 0.5, 0.0], [0.5, 0.0, 0.0], [0.5, 0.5, 0.5], [0.0, 0.0, 0.5], [0.0, 0.5, 0.0], [0.25, 0.75, 0.75], [0.25, 0.25, 0.25], [0.75, 0.75, 0.25], [0.75, 0.25, 0.75]]",A,primitive->conventional (x sqrt2),BTE master (PhononDB/Carrete/npj/SciRep),,https://mdr.nims.go.jp/datasets/42a6a8fd-8666-43a5-b105-52528d0d7ad0,,PhononDB (Togo/NIMS MDR),https://mdr.nims.go.jp/datasets/42a6a8fd-8666-43a5-b105-52528d0d7ad0,"LTC-calc.log unit cell (PBEsol-relaxed), same file as kappa",mp-16376,True,stoichiometric,HoSbPt
HoSbPt,4.954,W/m/K,440.0,BTE,1,full BTE,1.0,,6.49747,216.0,F-43m,half-Heusler (C1b / MgAgAs),,"[""Sb"", ""Sb"", ""Sb"", ""Sb"", ""Ho"", ""Ho"", ""Ho"", ""Ho"", ""Pt"", ""Pt"", ""Pt"", ""Pt""]","[[0.0, 0.0, 0.0], [0.0, 0.5, 0.5], [0.5, 0.0, 0.5], [0.5, 0.5, 0.0], [0.5, 0.0, 0.0], [0.5, 0.5, 0.5], [0.0, 0.0, 0.5], [0.0, 0.5, 0.0], [0.25, 0.75, 0.75], [0.25, 0.25, 0.25], [0.75, 0.75, 0.25], [0.75, 0.25, 0.75]]",A,primitive->conventional (x sqrt2),BTE master (PhononDB/Carrete/npj/SciRep),,https://mdr.nims.go.jp/datasets/42a6a8fd-8666-43a5-b105-52528d0d7ad0,,PhononDB (Togo/NIMS MDR),https://mdr.nims.go.jp/datasets/42a6a8fd-8666-43a5-b105-52528d0d7ad0,"LTC-calc.log unit cell (PBEsol-relaxed), same file as kappa",mp-16376,True,stoichiometric,HoSbPt
HoSbPt,4.845,W/m/K,450.0,BTE,1,full BTE,1.0,,6.49747,216.0,F-43m,half-Heusler (C1b / MgAgAs),,"[""Sb"", ""Sb"", ""Sb"", ""Sb"", ""Ho"", ""Ho"", ""Ho"", ""Ho"", ""Pt"", ""Pt"", ""Pt"", ""Pt""]","[[0.0, 0.0, 0.0], [0.0, 0.5, 0.5], [0.5, 0.0, 0.5], [0.5, 0.5, 0.0], [0.5, 0.0, 0.0], [0.5, 0.5, 0.5], [0.0, 0.0, 0.5], [0.0, 0.5, 0.0], [0.25, 0.75, 0.75], [0.25, 0.25, 0.25], [0.75, 0.75, 0.25], [0.75, 0.25, 0.75]]",A,primitive->conventional (x sqrt2),BTE master (PhononDB/Carrete/npj/SciRep),,https://mdr.nims.go.jp/datasets/42a6a8fd-8666-43a5-b105-52528d0d7ad0,,PhononDB (Togo/NIMS MDR),https://mdr.nims.go.jp/datasets/42a6a8fd-8666-43a5-b105-52528d0d7ad0,"LTC-calc.log unit cell (PBEsol-relaxed), same file as kappa",mp-16376,True,stoichiometric,HoSbPt
HoSbPt,4.74,W/m/K,460.0,BTE,1,full BTE,1.0,,6.49747,216.0,F-43m,half-Heusler (C1b / MgAgAs),,"[""Sb"", ""Sb"", ""Sb"", ""Sb"", ""Ho"", ""Ho"", ""Ho"", ""Ho"", ""Pt"", ""Pt"", ""Pt"", ""Pt""]","[[0.0, 0.0, 0.0], [0.0, 0.5, 0.5], [0.5, 0.0, 0.5], [0.5, 0.5, 0.0], [0.5, 0.0, 0.0], [0.5, 0.5, 0.5], [0.0, 0.0, 0.5], [0.0, 0.5, 0.0], [0.25, 0.75, 0.75], [0.25, 0.25, 0.25], [0.75, 0.75, 0.25], [0.75, 0.25, 0.75]]",A,primitive->conventional (x sqrt2),BTE master (PhononDB/Carrete/npj/SciRep),,https://mdr.nims.go.jp/datasets/42a6a8fd-8666-43a5-b105-52528d0d7ad0,,PhononDB (Togo/NIMS MDR),https://mdr.nims.go.jp/datasets/42a6a8fd-8666-43a5-b105-52528d0d7ad0,"LTC-calc.log unit cell (PBEsol-relaxed), same file as kappa",mp-16376,True,stoichiometric,HoSbPt
HoSbPt,4.64,W/m/K,470.0,BTE,1,full BTE,1.0,,6.49747,216.0,F-43m,half-Heusler (C1b / MgAgAs),,"[""Sb"", ""Sb"", ""Sb"", ""Sb"", ""Ho"", ""Ho"", ""Ho"", ""Ho"", ""Pt"", ""Pt"", ""Pt"", ""Pt""]","[[0.0, 0.0, 0.0], [0.0, 0.5, 0.5], [0.5, 0.0, 0.5], [0.5, 0.5, 0.0], [0.5, 0.0, 0.0], [0.5, 0.5, 0.5], [0.0, 0.0, 0.5], [0.0, 0.5, 0.0], [0.25, 0.75, 0.75], [0.25, 0.25, 0.25], [0.75, 0.75, 0.25], [0.75, 0.25, 0.75]]",A,primitive->conventional (x sqrt2),BTE master (PhononDB/Carrete/npj/SciRep),,https://mdr.nims.go.jp/datasets/42a6a8fd-8666-43a5-b105-52528d0d7ad0,,PhononDB (Togo/NIMS MDR),https://mdr.nims.go.jp/datasets/42a6a8fd-8666-43a5-b105-52528d0d7ad0,"LTC-calc.log unit cell (PBEsol-relaxed), same file as kappa",mp-16376,True,stoichiometric,HoSbPt
HoSbPt,4.544,W/m/K,480.0,BTE,1,full BTE,1.0,,6.49747,216.0,F-43m,half-Heusler (C1b / MgAgAs),,"[""Sb"", ""Sb"", ""Sb"", ""Sb"", ""Ho"", ""Ho"", ""Ho"", ""Ho"", ""Pt"", ""Pt"", ""Pt"", ""Pt""]","[[0.0, 0.0, 0.0], [0.0, 0.5, 0.5], [0.5, 0.0, 0.5], [0.5, 0.5, 0.0], [0.5, 0.0, 0.0], [0.5, 0.5, 0.5], [0.0, 0.0, 0.5], [0.0, 0.5, 0.0], [0.25, 0.75, 0.75], [0.25, 0.25, 0.25], [0.75, 0.75, 0.25], [0.75, 0.25, 0.75]]",A,primitive->conventional (x sqrt2),BTE master (PhononDB/Carrete/npj/SciRep),,https://mdr.nims.go.jp/datasets/42a6a8fd-8666-43a5-b105-52528d0d7ad0,,PhononDB (Togo/NIMS MDR),https://mdr.nims.go.jp/datasets/42a6a8fd-8666-43a5-b105-52528d0d7ad0,"LTC-calc.log unit cell (PBEsol-relaxed), same file as kappa",mp-16376,True,stoichiometric,HoSbPt
HoSbPt,4.452,W/m/K,490.0,BTE,1,full BTE,1.0,,6.49747,216.0,F-43m,half-Heusler (C1b / MgAgAs),,"[""Sb"", ""Sb"", ""Sb"", ""Sb"", ""Ho"", ""Ho"", ""Ho"", ""Ho"", ""Pt"", ""Pt"", ""Pt"", ""Pt""]","[[0.0, 0.0, 0.0], [0.0, 0.5, 0.5], [0.5, 0.0, 0.5], [0.5, 0.5, 0.0], [0.5, 0.0, 0.0], [0.5, 0.5, 0.5], [0.0, 0.0, 0.5], [0.0, 0.5, 0.0], [0.25, 0.75, 0.75], [0.25, 0.25, 0.25], [0.75, 0.75, 0.25], [0.75, 0.25, 0.75]]",A,primitive->conventional (x sqrt2),BTE master (PhononDB/Carrete/npj/SciRep),,https://mdr.nims.go.jp/datasets/42a6a8fd-8666-43a5-b105-52528d0d7ad0,,PhononDB (Togo/NIMS MDR),https://mdr.nims.go.jp/datasets/42a6a8fd-8666-43a5-b105-52528d0d7ad0,"LTC-calc.log unit cell (PBEsol-relaxed), same file as kappa",mp-16376,True,stoichiometric,HoSbPt
HoSbPt,4.363,W/m/K,500.0,BTE,1,full BTE,1.0,,6.49747,216.0,F-43m,half-Heusler (C1b / MgAgAs),,"[""Sb"", ""Sb"", ""Sb"", ""Sb"", ""Ho"", ""Ho"", ""Ho"", ""Ho"", ""Pt"", ""Pt"", ""Pt"", ""Pt""]","[[0.0, 0.0, 0.0], [0.0, 0.5, 0.5], [0.5, 0.0, 0.5], [0.5, 0.5, 0.0], [0.5, 0.0, 0.0], [0.5, 0.5, 0.5], [0.0, 0.0, 0.5], [0.0, 0.5, 0.0], [0.25, 0.75, 0.75], [0.25, 0.25, 0.25], [0.75, 0.75, 0.25], [0.75, 0.25, 0.75]]",A,primitive->conventional (x sqrt2),BTE master (PhononDB/Carrete/npj/SciRep),,https://mdr.nims.go.jp/datasets/42a6a8fd-8666-43a5-b105-52528d0d7ad0,,PhononDB (Togo/NIMS MDR),https://mdr.nims.go.jp/datasets/42a6a8fd-8666-43a5-b105-52528d0d7ad0,"LTC-calc.log unit cell (PBEsol-relaxed), same file as kappa",mp-16376,True,stoichiometric,HoSbPt
