Repository: Shivamrandive747/Thermalconductivity_prediction

# Calibrating first-principles lattice thermal conductivity to experiment

**A curated half-Heusler dataset and a validated transfer function.**

Published first-principles transport calculations of lattice thermal conductivity exceed what
laboratories measure for the same compound by a **median factor of 1.55**. That offset is regular
enough to be removed in closed form:

$$\kappa_L^{\mathrm{expt}}(T) \;=\; \kappa_L^{\mathrm{BTE}}(T)\;\min\!\left[c\left(\tfrac{T}{300}\right)^{p},\,1\right],
\qquad c = 0.51,\quad p = 0.80$$

Inside a domain of applicability declared before the validation set was scored, this places

File: data/Target_Materials/HEUSLER_KAPPA_TRAINING_SET.csv (part 94 of 192)
formula,kappa_L,kappa_units,temperature_K,method,method_tier,tier_name,weight,kappa_basis,struct_a_A,struct_spacegroup,struct_sg_symbol,struct_prototype,struct_site_ordering,struct_species,struct_frac_coords,struct_grade,lattice_convention,source,source_doi,source_url,source_location,struct_source,struct_source_url,struct_source_detail,struct_id,struct_same_paper_as_kappa,stoichiometry,parent_formula
HoSbPt,4.278,W/m/K,510.0,BTE,1,full BTE,1.0,,6.49747,216.0,F-43m,half-Heusler (C1b / MgAgAs),,"[""Sb"", ""Sb"", ""Sb"", ""Sb"", ""Ho"", ""Ho"", ""Ho"", ""Ho"", ""Pt"", ""Pt"", ""Pt"", ""Pt""]","[[0.0, 0.0, 0.0], [0.0, 0.5, 0.5], [0.5, 0.0, 0.5], [0.5, 0.5, 0.0], [0.5, 0.0, 0.0], [0.5, 0.5, 0.5], [0.0, 0.0, 0.5], [0.0, 0.5, 0.0], [0.25, 0.75, 0.75], [0.25, 0.25, 0.25], [0.75, 0.75, 0.25], [0.75, 0.25, 0.75]]",A,primitive->conventional (x sqrt2),BTE master (PhononDB/Carrete/npj/SciRep),,https://mdr.nims.go.jp/datasets/42a6a8fd-8666-43a5-b105-52528d0d7ad0,,PhononDB (Togo/NIMS MDR),https://mdr.nims.go.jp/datasets/42a6a8fd-8666-43a5-b105-52528d0d7ad0,"LTC-calc.log unit cell (PBEsol-relaxed), same file as kappa",mp-16376,True,stoichiometric,HoSbPt
HoSbPt,4.196,W/m/K,520.0,BTE,1,full BTE,1.0,,6.49747,216.0,F-43m,half-Heusler (C1b / MgAgAs),,"[""Sb"", ""Sb"", ""Sb"", ""Sb"", ""Ho"", ""Ho"", ""Ho"", ""Ho"", ""Pt"", ""Pt"", ""Pt"", ""Pt""]","[[0.0, 0.0, 0.0], [0.0, 0.5, 0.5], [0.5, 0.0, 0.5], [0.5, 0.5, 0.0], [0.5, 0.0, 0.0], [0.5, 0.5, 0.5], [0.0, 0.0, 0.5], [0.0, 0.5, 0.0], [0.25, 0.75, 0.75], [0.25, 0.25, 0.25], [0.75, 0.75, 0.25], [0.75, 0.25, 0.75]]",A,primitive->conventional (x sqrt2),BTE master (PhononDB/Carrete/npj/SciRep),,https://mdr.nims.go.jp/datasets/42a6a8fd-8666-43a5-b105-52528d0d7ad0,,PhononDB (Togo/NIMS MDR),https://mdr.nims.go.jp/datasets/42a6a8fd-8666-43a5-b105-52528d0d7ad0,"LTC-calc.log unit cell (PBEsol-relaxed), same file as kappa",mp-16376,True,stoichiometric,HoSbPt
HoSbPt,4.118,W/m/K,530.0,BTE,1,full BTE,1.0,,6.49747,216.0,F-43m,half-Heusler (C1b / MgAgAs),,"[""Sb"", ""Sb"", ""Sb"", ""Sb"", ""Ho"", ""Ho"", ""Ho"", ""Ho"", ""Pt"", ""Pt"", ""Pt"", ""Pt""]","[[0.0, 0.0, 0.0], [0.0, 0.5, 0.5], [0.5, 0.0, 0.5], [0.5, 0.5, 0.0], [0.5, 0.0, 0.0], [0.5, 0.5, 0.5], [0.0, 0.0, 0.5], [0.0, 0.5, 0.0], [0.25, 0.75, 0.75], [0.25, 0.25, 0.25], [0.75, 0.75, 0.25], [0.75, 0.25, 0.75]]",A,primitive->conventional (x sqrt2),BTE master (PhononDB/Carrete/npj/SciRep),,https://mdr.nims.go.jp/datasets/42a6a8fd-8666-43a5-b105-52528d0d7ad0,,PhononDB (Togo/NIMS MDR),https://mdr.nims.go.jp/datasets/42a6a8fd-8666-43a5-b105-52528d0d7ad0,"LTC-calc.log unit cell (PBEsol-relaxed), same file as kappa",mp-16376,True,stoichiometric,HoSbPt
HoSbPt,4.042,W/m/K,540.0,BTE,1,full BTE,1.0,,6.49747,216.0,F-43m,half-Heusler (C1b / MgAgAs),,"[""Sb"", ""Sb"", ""Sb"", ""Sb"", ""Ho"", ""Ho"", ""Ho"", ""Ho"", ""Pt"", ""Pt"", ""Pt"", ""Pt""]","[[0.0, 0.0, 0.0], [0.0, 0.5, 0.5], [0.5, 0.0, 0.5], [0.5, 0.5, 0.0], [0.5, 0.0, 0.0], [0.5, 0.5, 0.5], [0.0, 0.0, 0.5], [0.0, 0.5, 0.0], [0.25, 0.75, 0.75], [0.25, 0.25, 0.25], [0.75, 0.75, 0.25], [0.75, 0.25, 0.75]]",A,primitive->conventional (x sqrt2),BTE master (PhononDB/Carrete/npj/SciRep),,https://mdr.nims.go.jp/datasets/42a6a8fd-8666-43a5-b105-52528d0d7ad0,,PhononDB (Togo/NIMS MDR),https://mdr.nims.go.jp/datasets/42a6a8fd-8666-43a5-b105-52528d0d7ad0,"LTC-calc.log unit cell (PBEsol-relaxed), same file as kappa",mp-16376,True,stoichiometric,HoSbPt
HoSbPt,3.969,W/m/K,550.0,BTE,1,full BTE,1.0,,6.49747,216.0,F-43m,half-Heusler (C1b / MgAgAs),,"[""Sb"", ""Sb"", ""Sb"", ""Sb"", ""Ho"", ""Ho"", ""Ho"", ""Ho"", ""Pt"", ""Pt"", ""Pt"", ""Pt""]","[[0.0, 0.0, 0.0], [0.0, 0.5, 0.5], [0.5, 0.0, 0.5], [0.5, 0.5, 0.0], [0.5, 0.0, 0.0], [0.5, 0.5, 0.5], [0.0, 0.0, 0.5], [0.0, 0.5, 0.0], [0.25, 0.75, 0.75], [0.25, 0.25, 0.25], [0.75, 0.75, 0.25], [0.75, 0.25, 0.75]]",A,primitive->conventional (x sqrt2),BTE master (PhononDB/Carrete/npj/SciRep),,https://mdr.nims.go.jp/datasets/42a6a8fd-8666-43a5-b105-52528d0d7ad0,,PhononDB (Togo/NIMS MDR),https://mdr.nims.go.jp/datasets/42a6a8fd-8666-43a5-b105-52528d0d7ad0,"LTC-calc.log unit cell (PBEsol-relaxed), same file as kappa",mp-16376,True,stoichiometric,HoSbPt
HoSbPt,3.898,W/m/K,560.0,BTE,1,full BTE,1.0,,6.49747,216.0,F-43m,half-Heusler (C1b / MgAgAs),,"[""Sb"", ""Sb"", ""Sb"", ""Sb"", ""Ho"", ""Ho"", ""Ho"", ""Ho"", ""Pt"", ""Pt"", ""Pt"", ""Pt""]","[[0.0, 0.0, 0.0], [0.0, 0.5, 0.5], [0.5, 0.0, 0.5], [0.5, 0.5, 0.0], [0.5, 0.0, 0.0], [0.5, 0.5, 0.5], [0.0, 0.0, 0.5], [0.0, 0.5, 0.0], [0.25, 0.75, 0.75], [0.25, 0.25, 0.25], [0.75, 0.75, 0.25], [0.75, 0.25, 0.75]]",A,primitive->conventional (x sqrt2),BTE master (PhononDB/Carrete/npj/SciRep),,https://mdr.nims.go.jp/datasets/42a6a8fd-8666-43a5-b105-52528d0d7ad0,,PhononDB (Togo/NIMS MDR),https://mdr.nims.go.jp/datasets/42a6a8fd-8666-43a5-b105-52528d0d7ad0,"LTC-calc.log unit cell (PBEsol-relaxed), same file as kappa",mp-16376,True,stoichiometric,HoSbPt
HoSbPt,3.83,W/m/K,570.0,BTE,1,full BTE,1.0,,6.49747,216.0,F-43m,half-Heusler (C1b / MgAgAs),,"[""Sb"", ""Sb"", ""Sb"", ""Sb"", ""Ho"", ""Ho"", ""Ho"", ""Ho"", ""Pt"", ""Pt"", ""Pt"", ""Pt""]","[[0.0, 0.0, 0.0], [0.0, 0.5, 0.5], [0.5, 0.0, 0.5], [0.5, 0.5, 0.0], [0.5, 0.0, 0.0], [0.5, 0.5, 0.5], [0.0, 0.0, 0.5], [0.0, 0.5, 0.0], [0.25, 0.75, 0.75], [0.25, 0.25, 0.25], [0.75, 0.75, 0.25], [0.75, 0.25, 0.75]]",A,primitive->conventional (x sqrt2),BTE master (PhononDB/Carrete/npj/SciRep),,https://mdr.nims.go.jp/datasets/42a6a8fd-8666-43a5-b105-52528d0d7ad0,,PhononDB (Togo/NIMS MDR),https://mdr.nims.go.jp/datasets/42a6a8fd-8666-43a5-b105-52528d0d7ad0,"LTC-calc.log unit cell (PBEsol-relaxed), same file as kappa",mp-16376,True,stoichiometric,HoSbPt
HoSbPt,3.765,W/m/K,580.0,BTE,1,full BTE,1.0,,6.49747,216.0,F-43m,half-Heusler (C1b / MgAgAs),,"[""Sb"", ""Sb"", ""Sb"", ""Sb"", ""Ho"", ""Ho"", ""Ho"", ""Ho"", ""Pt"", ""Pt"", ""Pt"", ""Pt""]","[[0.0, 0.0, 0.0], [0.0, 0.5, 0.5], [0.5, 0.0, 0.5], [0.5, 0.5, 0.0], [0.5, 0.0, 0.0], [0.5, 0.5, 0.5], [0.0, 0.0, 0.5], [0.0, 0.5, 0.0], [0.25, 0.75, 0.75], [0.25, 0.25, 0.25], [0.75, 0.75, 0.25], [0.75, 0.25, 0.75]]",A,primitive->conventional (x sqrt2),BTE master (PhononDB/Carrete/npj/SciRep),,https://mdr.nims.go.jp/datasets/42a6a8fd-8666-43a5-b105-52528d0d7ad0,,PhononDB (Togo/NIMS MDR),https://mdr.nims.go.jp/datasets/42a6a8fd-8666-43a5-b105-52528d0d7ad0,"LTC-calc.log unit cell (PBEsol-relaxed), same file as kappa",mp-16376,True,stoichiometric,HoSbPt
HoSbPt,3.701,W/m/K,590.0,BTE,1,full BTE,1.0,,6.49747,216.0,F-43m,half-Heusler (C1b / MgAgAs),,"[""Sb"", ""Sb"", ""Sb"", ""Sb"", ""Ho"", ""Ho"", ""Ho"", ""Ho"", ""Pt"", ""Pt"", ""Pt"", ""Pt""]","[[0.0, 0.0, 0.0], [0.0, 0.5, 0.5], [0.5, 0.0, 0.5], [0.5, 0.5, 0.0], [0.5, 0.0, 0.0], [0.5, 0.5, 0.5], [0.0, 0.0, 0.5], [0.0, 0.5, 0.0], [0.25, 0.75, 0.75], [0.25, 0.25, 0.25], [0.75, 0.75, 0.25], [0.75, 0.25, 0.75]]",A,primitive->conventional (x sqrt2),BTE master (PhononDB/Carrete/npj/SciRep),,https://mdr.nims.go.jp/datasets/42a6a8fd-8666-43a5-b105-52528d0d7ad0,,PhononDB (Togo/NIMS MDR),https://mdr.nims.go.jp/datasets/42a6a8fd-8666-43a5-b105-52528d0d7ad0,"LTC-calc.log unit cell (PBEsol-relaxed), same file as kappa",mp-16376,True,stoichiometric,HoSbPt
HoSbPt,3.64,W/m/K,600.0,BTE,1,full BTE,1.0,,6.49747,216.0,F-43m,half-Heusler (C1b / MgAgAs),,"[""Sb"", ""Sb"", ""Sb"", ""Sb"", ""Ho"", ""Ho"", ""Ho"", ""Ho"", ""Pt"", ""Pt"", ""Pt"", ""Pt""]","[[0.0, 0.0, 0.0], [0.0, 0.5, 0.5], [0.5, 0.0, 0.5], [0.5, 0.5, 0.0], [0.5, 0.0, 0.0], [0.5, 0.5, 0.5], [0.0, 0.0, 0.5], [0.0, 0.5, 0.0], [0.25, 0.75, 0.75], [0.25, 0.25, 0.25], [0.75, 0.75, 0.25], [0.75, 0.25, 0.75]]",A,primitive->conventional (x sqrt2),BTE master (PhononDB/Carrete/npj/SciRep),,https://mdr.nims.go.jp/datasets/42a6a8fd-8666-43a5-b105-52528d0d7ad0,,PhononDB (Togo/NIMS MDR),https://mdr.nims.go.jp/datasets/42a6a8fd-8666-43a5-b105-52528d0d7ad0,"LTC-calc.log unit cell (PBEsol-relaxed), same file as kappa",mp-16376,True,stoichiometric,HoSbPt
HoSbPt,3.58,W/m/K,610.0,BTE,1,full BTE,1.0,,6.49747,216.0,F-43m,half-Heusler (C1b / MgAgAs),,"[""Sb"", ""Sb"", ""Sb"", ""Sb"", ""Ho"", ""Ho"", ""Ho"", ""Ho"", ""Pt"", ""Pt"", ""Pt"", ""Pt""]","[[0.0, 0.0, 0.0], [0.0, 0.5, 0.5], [0.5, 0.0, 0.5], [0.5, 0.5, 0.0], [0.5, 0.0, 0.0], [0.5, 0.5, 0.5], [0.0, 0.0, 0.5], [0.0, 0.5, 0.0], [0.25, 0.75, 0.75], [0.25, 0.25, 0.25], [0.75, 0.75, 0.25], [0.75, 0.25, 0.75]]",A,primitive->conventional (x sqrt2),BTE master (PhononDB/Carrete/npj/SciRep),,https://mdr.nims.go.jp/datasets/42a6a8fd-8666-43a5-b105-52528d0d7ad0,,PhononDB (Togo/NIMS MDR),https://mdr.nims.go.jp/datasets/42a6a8fd-8666-43a5-b105-52528d0d7ad0,"LTC-calc.log unit cell (PBEsol-relaxed), same file as kappa",mp-16376,True,stoichiometric,HoSbPt
HoSbPt,3.523,W/m/K,620.0,BTE,1,full BTE,1.0,,6.49747,216.0,F-43m,half-Heusler (C1b / MgAgAs),,"[""Sb"", ""Sb"", ""Sb"", ""Sb"", ""Ho"", ""Ho"", ""Ho"", ""Ho"", ""Pt"", ""Pt"", ""Pt"", ""Pt""]","[[0.0, 0.0, 0.0], [0.0, 0.5, 0.5], [0.5, 0.0, 0.5], [0.5, 0.5, 0.0], [0.5, 0.0, 0.0], [0.5, 0.5, 0.5], [0.0, 0.0, 0.5], [0.0, 0.5, 0.0], [0.25, 0.75, 0.75], [0.25, 0.25, 0.25], [0.75, 0.75, 0.25], [0.75, 0.25, 0.75]]",A,primitive->conventional (x sqrt2),BTE master (PhononDB/Carrete/npj/SciRep),,https://mdr.nims.go.jp/datasets/42a6a8fd-8666-43a5-b105-52528d0d7ad0,,PhononDB (Togo/NIMS MDR),https://mdr.nims.go.jp/datasets/42a6a8fd-8666-43a5-b105-52528d0d7ad0,"LTC-calc.log unit cell (PBEsol-relaxed), same file as kappa",mp-16376,True,stoichiometric,HoSbPt
HoSbPt,3.467,W/m/K,630.0,BTE,1,full BTE,1.0,,6.49747,216.0,F-43m,half-Heusler (C1b / MgAgAs),,"[""Sb"", ""Sb"", ""Sb"", ""Sb"", ""Ho"", ""Ho"", ""Ho"", ""Ho"", ""Pt"", ""Pt"", ""Pt"", ""Pt""]","[[0.0, 0.0, 0.0], [0.0, 0.5, 0.5], [0.5, 0.0, 0.5], [0.5, 0.5, 0.0], [0.5, 0.0, 0.0], [0.5, 0.5, 0.5], [0.0, 0.0, 0.5], [0.0, 0.5, 0.0], [0.25, 0.75, 0.75], [0.25, 0.25, 0.25], [0.75, 0.75, 0.25], [0.75, 0.25, 0.75]]",A,primitive->conventional (x sqrt2),BTE master (PhononDB/Carrete/npj/SciRep),,https://mdr.nims.go.jp/datasets/42a6a8fd-8666-43a5-b105-52528d0d7ad0,,PhononDB (Togo/NIMS MDR),https://mdr.nims.go.jp/datasets/42a6a8fd-8666-43a5-b105-52528d0d7ad0,"LTC-calc.log unit cell (PBEsol-relaxed), same file as kappa",mp-16376,True,stoichiometric,HoSbPt
HoSbPt,3.413,W/m/K,640.0,BTE,1,full BTE,1.0,,6.49747,216.0,F-43m,half-Heusler (C1b / MgAgAs),,"[""Sb"", ""Sb"", ""Sb"", ""Sb"", ""Ho"", ""Ho"", ""Ho"", ""Ho"", ""Pt"", ""Pt"", ""Pt"", ""Pt""]","[[0.0, 0.0, 0.0], [0.0, 0.5, 0.5], [0.5, 0.0, 0.5], [0.5, 0.5, 0.0], [0.5, 0.0, 0.0], [0.5, 0.5, 0.5], [0.0, 0.0, 0.5], [0.0, 0.5, 0.0], [0.25, 0.75, 0.75], [0.25, 0.25, 0.25], [0.75, 0.75, 0.25], [0.75, 0.25, 0.75]]",A,primitive->conventional (x sqrt2),BTE master (PhononDB/Carrete/npj/SciRep),,https://mdr.nims.go.jp/datasets/42a6a8fd-8666-43a5-b105-52528d0d7ad0,,PhononDB (Togo/NIMS MDR),https://mdr.nims.go.jp/datasets/42a6a8fd-8666-43a5-b105-52528d0d7ad0,"LTC-calc.log unit cell (PBEsol-relaxed), same file as kappa",mp-16376,True,stoichiometric,HoSbPt
HoSbPt,3.361,W/m/K,650.0,BTE,1,full BTE,1.0,,6.49747,216.0,F-43m,half-Heusler (C1b / MgAgAs),,"[""Sb"", ""Sb"", ""Sb"", ""Sb"", ""Ho"", ""Ho"", ""Ho"", ""Ho"", ""Pt"", ""Pt"", ""Pt"", ""Pt""]","[[0.0, 0.0, 0.0], [0.0, 0.5, 0.5], [0.5, 0.0, 0.5], [0.5, 0.5, 0.0], [0.5, 0.0, 0.0], [0.5, 0.5, 0.5], [0.0, 0.0, 0.5], [0.0, 0.5, 0.0], [0.25, 0.75, 0.75], [0.25, 0.25, 0.25], [0.75, 0.75, 0.25], [0.75, 0.25, 0.75]]",A,primitive->conventional (x sqrt2),BTE master (PhononDB/Carrete/npj/SciRep),,https://mdr.nims.go.jp/datasets/42a6a8fd-8666-43a5-b105-52528d0d7ad0,,PhononDB (Togo/NIMS MDR),https://mdr.nims.go.jp/datasets/42a6a8fd-8666-43a5-b105-52528d0d7ad0,"LTC-calc.log unit cell (PBEsol-relaxed), same file as kappa",mp-16376,True,stoichiometric,HoSbPt
HoSbPt,3.31,W/m/K,660.0,BTE,1,full BTE,1.0,,6.49747,216.0,F-43m,half-Heusler (C1b / MgAgAs),,"[""Sb"", ""Sb"", ""Sb"", ""Sb"", ""Ho"", ""Ho"", ""Ho"", ""Ho"", ""Pt"", ""Pt"", ""Pt"", ""Pt""]","[[0.0, 0.0, 0.0], [0.0, 0.5, 0.5], [0.5, 0.0, 0.5], [0.5, 0.5, 0.0], [0.5, 0.0, 0.0], [0.5, 0.5, 0.5], [0.0, 0.0, 0.5], [0.0, 0.5, 0.0], [0.25, 0.75, 0.75], [0.25, 0.25, 0.25], [0.75, 0.75, 0.25], [0.75, 0.25, 0.75]]",A,primitive->conventional (x sqrt2),BTE master (PhononDB/Carrete/npj/SciRep),,https://mdr.nims.go.jp/datasets/42a6a8fd-8666-43a5-b105-52528d0d7ad0,,PhononDB (Togo/NIMS MDR),https://mdr.nims.go.jp/datasets/42a6a8fd-8666-43a5-b105-52528d0d7ad0,"LTC-calc.log unit cell (PBEsol-relaxed), same file as kappa",mp-16376,True,stoichiometric,HoSbPt
HoSbPt,3.261,W/m/K,670.0,BTE,1,full BTE,1.0,,6.49747,216.0,F-43m,half-Heusler (C1b / MgAgAs),,"[""Sb"", ""Sb"", ""Sb"", ""Sb"", ""Ho"", ""Ho"", ""Ho"", ""Ho"", ""Pt"", ""Pt"", ""Pt"", ""Pt""]","[[0.0, 0.0, 0.0], [0.0, 0.5, 0.5], [0.5, 0.0, 0.5], [0.5, 0.5, 0.0], [0.5, 0.0, 0.0], [0.5, 0.5, 0.5], [0.0, 0.0, 0.5], [0.0, 0.5, 0.0], [0.25, 0.75, 0.75], [0.25, 0.25, 0.25], [0.75, 0.75, 0.25], [0.75, 0.25, 0.75]]",A,primitive->conventional (x sqrt2),BTE master (PhononDB/Carrete/npj/SciRep),,https://mdr.nims.go.jp/datasets/42a6a8fd-8666-43a5-b105-52528d0d7ad0,,PhononDB (Togo/NIMS MDR),https://mdr.nims.go.jp/datasets/42a6a8fd-8666-43a5-b105-52528d0d7ad0,"LTC-calc.log unit cell (PBEsol-relaxed), same file as kappa",mp-16376,True,stoichiometric,HoSbPt
HoSbPt,3.213,W/m/K,680.0,BTE,1,full BTE,1.0,,6.49747,216.0,F-43m,half-Heusler (C1b / MgAgAs),,"[""Sb"", ""Sb"", ""Sb"", ""Sb"", ""Ho"", ""Ho"", ""Ho"", ""Ho"", ""Pt"", ""Pt"", ""Pt"", ""Pt""]","[[0.0, 0.0, 0.0], [0.0, 0.5, 0.5], [0.5, 0.0, 0.5], [0.5, 0.5, 0.0], [0.5, 0.0, 0.0], [0.5, 0.5, 0.5], [0.0, 0.0, 0.5], [0.0, 0.5, 0.0], [0.25, 0.75, 0.75], [0.25, 0.25, 0.25], [0.75, 0.75, 0.25], [0.75, 0.25, 0.75]]",A,primitive->conventional (x sqrt2),BTE master (PhononDB/Carrete/npj/SciRep),,https://mdr.nims.go.jp/datasets/42a6a8fd-8666-43a5-b105-52528d0d7ad0,,PhononDB (Togo/NIMS MDR),https://mdr.nims.go.jp/datasets/42a6a8fd-8666-43a5-b105-52528d0d7ad0,"LTC-calc.log unit cell (PBEsol-relaxed), same file as kappa",mp-16376,True,stoichiometric,HoSbPt
HoSbPt,3.167,W/m/K,690.0,BTE,1,full BTE,1.0,,6.49747,216.0,F-43m,half-Heusler (C1b / MgAgAs),,"[""Sb"", ""Sb"", ""Sb"", ""Sb"", ""Ho"", ""Ho"", ""Ho"", ""Ho"", ""Pt"", ""Pt"", ""Pt"", ""Pt""]","[[0.0, 0.0, 0.0], [0.0, 0.5, 0.5], [0.5, 0.0, 0.5], [0.5, 0.5, 0.0], [0.5, 0.0, 0.0], [0.5, 0.5, 0.5], [0.0, 0.0, 0.5], [0.0, 0.5, 0.0], [0.25, 0.75, 0.75], [0.25, 0.25, 0.25], [0.75, 0.75, 0.25], [0.75, 0.25, 0.75]]",A,primitive->conventional (x sqrt2),BTE master (PhononDB/Carrete/npj/SciRep),,https://mdr.nims.go.jp/datasets/42a6a8fd-8666-43a5-b105-52528d0d7ad0,,PhononDB (Togo/NIMS MDR),https://mdr.nims.go.jp/datasets/42a6a8fd-8666-43a5-b105-52528d0d7ad0,"LTC-calc.log unit cell (PBEsol-relaxed), same file as kappa",mp-16376,True,stoichiometric,HoSbPt
HoSbPt,3.122,W/m/K,700.0,BTE,1,full BTE,1.0,,6.49747,216.0,F-43m,half-Heusler (C1b / MgAgAs),,"[""Sb"", ""Sb"", ""Sb"", ""Sb"", ""Ho"", ""Ho"", ""Ho"", ""Ho"", ""Pt"", ""Pt"", ""Pt"", ""Pt""]","[[0.0, 0.0, 0.0], [0.0, 0.5, 0.5], [0.5, 0.0, 0.5], [0.5, 0.5, 0.0], [0.5, 0.0, 0.0], [0.5, 0.5, 0.5], [0.0, 0.0, 0.5], [0.0, 0.5, 0.0], [0.25, 0.75, 0.75], [0.25, 0.25, 0.25], [0.75, 0.75, 0.25], [0.75, 0.25, 0.75]]",A,primitive->conventional (x sqrt2),BTE master (PhononDB/Carrete/npj/SciRep),,https://mdr.nims.go.jp/datasets/42a6a8fd-8666-43a5-b105-52528d0d7ad0,,PhononDB (Togo/NIMS MDR),https://mdr.nims.go.jp/datasets/42a6a8fd-8666-43a5-b105-52528d0d7ad0,"LTC-calc.log unit cell (PBEsol-relaxed), same file as kappa",mp-16376,True,stoichiometric,HoSbPt
HoSbPt,3.078,W/m/K,710.0,BTE,1,full BTE,1.0,,6.49747,216.0,F-43m,half-Heusler (C1b / MgAgAs),,"[""Sb"", ""Sb"", ""Sb"", ""Sb"", ""Ho"", ""Ho"", ""Ho"", ""Ho"", ""Pt"", ""Pt"", ""Pt"", ""Pt""]","[[0.0, 0.0, 0.0], [0.0, 0.5, 0.5], [0.5, 0.0, 0.5], [0.5, 0.5, 0.0], [0.5, 0.0, 0.0], [0.5, 0.5, 0.5], [0.0, 0.0, 0.5], [0.0, 0.5, 0.0], [0.25, 0.75, 0.75], [0.25, 0.25, 0.25], [0.75, 0.75, 0.25], [0.75, 0.25, 0.75]]",A,primitive->conventional (x sqrt2),BTE master (PhononDB/Carrete/npj/SciRep),,https://mdr.nims.go.jp/datasets/42a6a8fd-8666-43a5-b105-52528d0d7ad0,,PhononDB (Togo/NIMS MDR),https://mdr.nims.go.jp/datasets/42a6a8fd-8666-43a5-b105-52528d0d7ad0,"LTC-calc.log unit cell (PBEsol-relaxed), same file as kappa",mp-16376,True,stoichiometric,HoSbPt
HoSbPt,3.036,W/m/K,720.0,BTE,1,full BTE,1.0,,6.49747,216.0,F-43m,half-Heusler (C1b / MgAgAs),,"[""Sb"", ""Sb"", ""Sb"", ""Sb"", ""Ho"", ""Ho"", ""Ho"", ""Ho"", ""Pt"", ""Pt"", ""Pt"", ""Pt""]","[[0.0, 0.0, 0.0], [0.0, 0.5, 0.5], [0.5, 0.0, 0.5], [0.5, 0.5, 0.0], [0.5, 0.0, 0.0], [0.5, 0.5, 0.5], [0.0, 0.0, 0.5], [0.0, 0.5, 0.0], [0.25, 0.75, 0.75], [0.25, 0.25, 0.25], [0.75, 0.75, 0.25], [0.75, 0.25, 0.75]]",A,primitive->conventional (x sqrt2),BTE master (PhononDB/Carrete/npj/SciRep),,https://mdr.nims.go.jp/datasets/42a6a8fd-8666-43a5-b105-52528d0d7ad0,,PhononDB (Togo/NIMS MDR),https://mdr.nims.go.jp/datasets/42a6a8fd-8666-43a5-b105-52528d0d7ad0,"LTC-calc.log unit cell (PBEsol-relaxed), same file as kappa",mp-16376,True,stoichiometric,HoSbPt
HoSbPt,2.994,W/m/K,730.0,BTE,1,full BTE,1.0,,6.49747,216.0,F-43m,half-Heusler (C1b / MgAgAs),,"[""Sb"", ""Sb"", ""Sb"", ""Sb"", ""Ho"", ""Ho"", ""Ho"", ""Ho"", ""Pt"", ""Pt"", ""Pt"", ""Pt""]","[[0.0, 0.0, 0.0], [0.0, 0.5, 0.5], [0.5, 0.0, 0.5], [0.5, 0.5, 0.0], [0.5, 0.0, 0.0], [0.5, 0.5, 0.5], [0.0, 0.0, 0.5], [0.0, 0.5, 0.0], [0.25, 0.75, 0.75], [0.25, 0.25, 0.25], [0.75, 0.75, 0.25], [0.75, 0.25, 0.75]]",A,primitive->conventional (x sqrt2),BTE master (PhononDB/Carrete/npj/SciRep),,https://mdr.nims.go.jp/datasets/42a6a8fd-8666-43a5-b105-52528d0d7ad0,,PhononDB (Togo/NIMS MDR),https://mdr.nims.go.jp/datasets/42a6a8fd-8666-43a5-b105-52528d0d7ad0,"LTC-calc.log unit cell (PBEsol-relaxed), same file as kappa",mp-16376,True,stoichiometric,HoSbPt
HoSbPt,2.954,W/m/K,740.0,BTE,1,full BTE,1.0,,6.49747,216.0,F-43m,half-Heusler (C1b / MgAgAs),,"[""Sb"", ""Sb"", ""Sb"", ""Sb"", ""Ho"", ""Ho"", ""Ho"", ""Ho"", ""Pt"", ""Pt"", ""Pt"", ""Pt""]","[[0.0, 0.0, 0.0], [0.0, 0.5, 0.5], [0.5, 0.0, 0.5], [0.5, 0.5, 0.0], [0.5, 0.0, 0.0], [0.5, 0.5, 0.5], [0.0, 0.0, 0.5], [0.0, 0.5, 0.0], [0.25, 0.75, 0.75], [0.25, 0.25, 0.25], [0.75, 0.75, 0.25], [0.75, 0.25, 0.75]]",A,primitive->conventional (x sqrt2),BTE master (PhononDB/Carrete/npj/SciRep),,https://mdr.nims.go.jp/datasets/42a6a8fd-8666-43a5-b105-52528d0d7ad0,,PhononDB (Togo/NIMS MDR),https://mdr.nims.go.jp/datasets/42a6a8fd-8666-43a5-b105-52528d0d7ad0,"LTC-calc.log unit cell (PBEsol-relaxed), same file as kappa",mp-16376,True,stoichiometric,HoSbPt
HoSbPt,2.915,W/m/K,750.0,BTE,1,full BTE,1.0,,6.49747,216.0,F-43m,half-Heusler (C1b / MgAgAs),,"[""Sb"", ""Sb"", ""Sb"", ""Sb"", ""Ho"", ""Ho"", ""Ho"", ""Ho"", ""Pt"", ""Pt"", ""Pt"", ""Pt""]","[[0.0, 0.0, 0.0], [0.0, 0.5, 0.5], [0.5, 0.0, 0.5], [0.5, 0.5, 0.0], [0.5, 0.0, 0.0], [0.5, 0.5, 0.5], [0.0, 0.0, 0.5], [0.0, 0.5, 0.0], [0.25, 0.75, 0.75], [0.25, 0.25, 0.25], [0.75, 0.75, 0.25], [0.75, 0.25, 0.75]]",A,primitive->conventional (x sqrt2),BTE master (PhononDB/Carrete/npj/SciRep),,https://mdr.nims.go.jp/datasets/42a6a8fd-8666-43a5-b105-52528d0d7ad0,,PhononDB (Togo/NIMS MDR),https://mdr.nims.go.jp/datasets/42a6a8fd-8666-43a5-b105-52528d0d7ad0,"LTC-calc.log unit cell (PBEsol-relaxed), same file as kappa",mp-16376,True,stoichiometric,HoSbPt
HoSbPt,2.876,W/m/K,760.0,BTE,1,full BTE,1.0,,6.49747,216.0,F-43m,half-Heusler (C1b / MgAgAs),,"[""Sb"", ""Sb"", ""Sb"", ""Sb"", ""Ho"", ""Ho"", ""Ho"", ""Ho"", ""Pt"", ""Pt"", ""Pt"", ""Pt""]","[[0.0, 0.0, 0.0], [0.0, 0.5, 0.5], [0.5, 0.0, 0.5], [0.5, 0.5, 0.0], [0.5, 0.0, 0.0], [0.5, 0.5, 0.5], [0.0, 0.0, 0.5], [0.0, 0.5, 0.0], [0.25, 0.75, 0.75], [0.25, 0.25, 0.25], [0.75, 0.75, 0.25], [0.75, 0.25, 0.75]]",A,primitive->conventional (x sqrt2),BTE master (PhononDB/Carrete/npj/SciRep),,https://mdr.nims.go.jp/datasets/42a6a8fd-8666-43a5-b105-52528d0d7ad0,,PhononDB (Togo/NIMS MDR),https://mdr.nims.go.jp/datasets/42a6a8fd-8666-43a5-b105-52528d0d7ad0,"LTC-calc.log unit cell (PBEsol-relaxed), same file as kappa",mp-16376,True,stoichiometric,HoSbPt
HoSbPt,2.839,W/m/K,770.0,BTE,1,full BTE,1.0,,6.49747,216.0,F-43m,half-Heusler (C1b / MgAgAs),,"[""Sb"", ""Sb"", ""Sb"", ""Sb"", ""Ho"", ""Ho"", ""Ho"", ""Ho"", ""Pt"", ""Pt"", ""Pt"", ""Pt""]","[[0.0, 0.0, 0.0], [0.0, 0.5, 0.5], [0.5, 0.0, 0.5], [0.5, 0.5, 0.0], [0.5, 0.0, 0.0], [0.5, 0.5, 0.5], [0.0, 0.0, 0.5], [0.0, 0.5, 0.0], [0.25, 0.75, 0.75], [0.25, 0.25, 0.25], [0.75, 0.75, 0.25], [0.75, 0.25, 0.75]]",A,primitive->conventional (x sqrt2),BTE master (PhononDB/Carrete/npj/SciRep),,https://mdr.nims.go.jp/datasets/42a6a8fd-8666-43a5-b105-52528d0d7ad0,,PhononDB (Togo/NIMS MDR),https://mdr.nims.go.jp/datasets/42a6a8fd-8666-43a5-b105-52528d0d7ad0,"LTC-calc.log unit cell (PBEsol-relaxed), same file as kappa",mp-16376,True,stoichiometric,HoSbPt
HoSbPt,2.803,W/m/K,780.0,BTE,1,full BTE,1.0,,6.49747,216.0,F-43m,half-Heusler (C1b / MgAgAs),,"[""Sb"", ""Sb"", ""Sb"", ""Sb"", ""Ho"", ""Ho"", ""Ho"", ""Ho"", ""Pt"", ""Pt"", ""Pt"", ""Pt""]","[[0.0, 0.0, 0.0], [0.0, 0.5, 0.5], [0.5, 0.0, 0.5], [0.5, 0.5, 0.0], [0.5, 0.0, 0.0], [0.5, 0.5, 0.5], [0.0, 0.0, 0.5], [0.0, 0.5, 0.0], [0.25, 0.75, 0.75], [0.25, 0.25, 0.25], [0.75, 0.75, 0.25], [0.75, 0.25, 0.75]]",A,primitive->conventional (x sqrt2),BTE master (PhononDB/Carrete/npj/SciRep),,https://mdr.nims.go.jp/datasets/42a6a8fd-8666-43a5-b105-52528d0d7ad0,,PhononDB (Togo/NIMS MDR),https://mdr.nims.go.jp/datasets/42a6a8fd-8666-43a5-b105-52528d0d7ad0,"LTC-calc.log unit cell (PBEsol-relaxed), same file as kappa",mp-16376,True,stoichiometric,HoSbPt
HoSbPt,2.768,W/m/K,790.0,BTE,1,full BTE,1.0,,6.49747,216.0,F-43m,half-Heusler (C1b / MgAgAs),,"[""Sb"", ""Sb"", ""Sb"", ""Sb"", ""Ho"", ""Ho"", ""Ho"", ""Ho"", ""Pt"", ""Pt"", ""Pt"", ""Pt""]","[[0.0, 0.0, 0.0], [0.0, 0.5, 0.5], [0.5, 0.0, 0.5], [0.5, 0.5, 0.0], [0.5, 0.0, 0.0], [0.5, 0.5, 0.5], [0.0, 0.0, 0.5], [0.0, 0.5, 0.0], [0.25, 0.75, 0.75], [0.25, 0.25, 0.25], [0.75, 0.75, 0.25], [0.75, 0.25, 0.75]]",A,primitive->conventional (x sqrt2),BTE master (PhononDB/Carrete/npj/SciRep),,https://mdr.nims.go.jp/datasets/42a6a8fd-8666-43a5-b105-52528d0d7ad0,,PhononDB (Togo/NIMS MDR),https://mdr.nims.go.jp/datasets/42a6a8fd-8666-43a5-b105-52528d0d7ad0,"LTC-calc.log unit cell (PBEsol-relaxed), same file as kappa",mp-16376,True,stoichiometric,HoSbPt
HoSbPt,2.733,W/m/K,800.0,BTE,1,full BTE,1.0,,6.49747,216.0,F-43m,half-Heusler (C1b / MgAgAs),,"[""Sb"", ""Sb"", ""Sb"", ""Sb"", ""Ho"", ""Ho"", ""Ho"", ""Ho"", ""Pt"", ""Pt"", ""Pt"", ""Pt""]","[[0.0, 0.0, 0.0], [0.0, 0.5, 0.5], [0.5, 0.0, 0.5], [0.5, 0.5, 0.0], [0.5, 0.0, 0.0], [0.5, 0.5, 0.5], [0.0, 0.0, 0.5], [0.0, 0.5, 0.0], [0.25, 0.75, 0.75], [0.25, 0.25, 0.25], [0.75, 0.75, 0.25], [0.75, 0.25, 0.75]]",A,primitive->conventional (x sqrt2),BTE master (PhononDB/Carrete/npj/SciRep),,https://mdr.nims.go.jp/datasets/42a6a8fd-8666-43a5-b105-52528d0d7ad0,,PhononDB (Togo/NIMS MDR),https://mdr.nims.go.jp/datasets/42a6a8fd-8666-43a5-b105-52528d0d7ad0,"LTC-calc.log unit cell (PBEsol-relaxed), same file as kappa",mp-16376,True,stoichiometric,HoSbPt
HoSbPt,2.699,W/m/K,810.0,BTE,1,full BTE,1.0,,6.49747,216.0,F-43m,half-Heusler (C1b / MgAgAs),,"[""Sb"", ""Sb"", ""Sb"", ""Sb"", ""Ho"", ""Ho"", ""Ho"", ""Ho"", ""Pt"", ""Pt"", ""Pt"", ""Pt""]","[[0.0, 0.0, 0.0], [0.0, 0.5, 0.5], [0.5, 0.0, 0.5], [0.5, 0.5, 0.0], [0.5, 0.0, 0.0], [0.5, 0.5, 0.5], [0.0, 0.0, 0.5], [0.0, 0.5, 0.0], [0.25, 0.75, 0.75], [0.25, 0.25, 0.25], [0.75, 0.75, 0.25], [0.75, 0.25, 0.75]]",A,primitive->conventional (x sqrt2),BTE master (PhononDB/Carrete/npj/SciRep),,https://mdr.nims.go.jp/datasets/42a6a8fd-8666-43a5-b105-52528d0d7ad0,,PhononDB (Togo/NIMS MDR),https://mdr.nims.go.jp/datasets/42a6a8fd-8666-43a5-b105-52528d0d7ad0,"LTC-calc.log unit cell (PBEsol-relaxed), same file as kappa",mp-16376,True,stoichiometric,HoSbPt
HoSbPt,2.667,W/m/K,820.0,BTE,1,full BTE,1.0,,6.49747,216.0,F-43m,half-Heusler (C1b / MgAgAs),,"[""Sb"", ""Sb"", ""Sb"", ""Sb"", ""Ho"", ""Ho"", ""Ho"", ""Ho"", ""Pt"", ""Pt"", ""Pt"", ""Pt""]","[[0.0, 0.0, 0.0], [0.0, 0.5, 0.5], [0.5, 0.0, 0.5], [0.5, 0.5, 0.0], [0.5, 0.0, 0.0], [0.5, 0.5, 0.5], [0.0, 0.0, 0.5], [0.0, 0.5, 0.0], [0.25, 0.75, 0.75], [0.25, 0.25, 0.25], [0.75, 0.75, 0.25], [0.75, 0.25, 0.75]]",A,primitive->conventional (x sqrt2),BTE master (PhononDB/Carrete/npj/SciRep),,https://mdr.nims.go.jp/datasets/42a6a8fd-8666-43a5-b105-52528d0d7ad0,,PhononDB (Togo/NIMS MDR),https://mdr.nims.go.jp/datasets/42a6a8fd-8666-43a5-b105-52528d0d7ad0,"LTC-calc.log unit cell (PBEsol-relaxed), same file as kappa",mp-16376,True,stoichiometric,HoSbPt
HoSbPt,2.635,W/m/K,830.0,BTE,1,full BTE,1.0,,6.49747,216.0,F-43m,half-Heusler (C1b / MgAgAs),,"[""Sb"", ""Sb"", ""Sb"", ""Sb"", ""Ho"", ""Ho"", ""Ho"", ""Ho"", ""Pt"", ""Pt"", ""Pt"", ""Pt""]","[[0.0, 0.0, 0.0], [0.0, 0.5, 0.5], [0.5, 0.0, 0.5], [0.5, 0.5, 0.0], [0.5, 0.0, 0.0], [0.5, 0.5, 0.5], [0.0, 0.0, 0.5], [0.0, 0.5, 0.0], [0.25, 0.75, 0.75], [0.25, 0.25, 0.25], [0.75, 0.75, 0.25], [0.75, 0.25, 0.75]]",A,primitive->conventional (x sqrt2),BTE master (PhononDB/Carrete/npj/SciRep),,https://mdr.nims.go.jp/datasets/42a6a8fd-8666-43a5-b105-52528d0d7ad0,,PhononDB (Togo/NIMS MDR),https://mdr.nims.go.jp/datasets/42a6a8fd-8666-43a5-b105-52528d0d7ad0,"LTC-calc.log unit cell (PBEsol-relaxed), same file as kappa",mp-16376,True,stoichiometric,HoSbPt
HoSbPt,2.603,W/m/K,840.0,BTE,1,full BTE,1.0,,6.49747,216.0,F-43m,half-Heusler (C1b / MgAgAs),,"[""Sb"", ""Sb"", ""Sb"", ""Sb"", ""Ho"", ""Ho"", ""Ho"", ""Ho"", ""Pt"", ""Pt"", ""Pt"", ""Pt""]","[[0.0, 0.0, 0.0], [0.0, 0.5, 0.5], [0.5, 0.0, 0.5], [0.5, 0.5, 0.0], [0.5, 0.0, 0.0], [0.5, 0.5, 0.5], [0.0, 0.0, 0.5], [0.0, 0.5, 0.0], [0.25, 0.75, 0.75], [0.25, 0.25, 0.25], [0.75, 0.75, 0.25], [0.75, 0.25, 0.75]]",A,primitive->conventional (x sqrt2),BTE master (PhononDB/Carrete/npj/SciRep),,https://mdr.nims.go.jp/datasets/42a6a8fd-8666-43a5-b105-52528d0d7ad0,,PhononDB (Togo/NIMS MDR),https://mdr.nims.go.jp/datasets/42a6a8fd-8666-43a5-b105-52528d0d7ad0,"LTC-calc.log unit cell (PBEsol-relaxed), same file as kappa",mp-16376,True,stoichiometric,HoSbPt
HoSbPt,2.573,W/m/K,850.0,BTE,1,full BTE,1.0,,6.49747,216.0,F-43m,half-Heusler (C1b / MgAgAs),,"[""Sb"", ""Sb"", ""Sb"", ""Sb"", ""Ho"", ""Ho"", ""Ho"", ""Ho"", ""Pt"", ""Pt"", ""Pt"", ""Pt""]","[[0.0, 0.0, 0.0], [0.0, 0.5, 0.5], [0.5, 0.0, 0.5], [0.5, 0.5, 0.0], [0.5, 0.0, 0.0], [0.5, 0.5, 0.5], [0.0, 0.0, 0.5], [0.0, 0.5, 0.0], [0.25, 0.75, 0.75], [0.25, 0.25, 0.25], [0.75, 0.75, 0.25], [0.75, 0.25, 0.75]]",A,primitive->conventional (x sqrt2),BTE master (PhononDB/Carrete/npj/SciRep),,https://mdr.nims.go.jp/datasets/42a6a8fd-8666-43a5-b105-52528d0d7ad0,,PhononDB (Togo/NIMS MDR),https://mdr.nims.go.jp/datasets/42a6a8fd-8666-43a5-b105-52528d0d7ad0,"LTC-calc.log unit cell (PBEsol-relaxed), same file as kappa",mp-16376,True,stoichiometric,HoSbPt
HoSbPt,2.543,W/m/K,860.0,BTE,1,full BTE,1.0,,6.49747,216.0,F-43m,half-Heusler (C1b / MgAgAs),,"[""Sb"", ""Sb"", ""Sb"", ""Sb"", ""Ho"", ""Ho"", ""Ho"", ""Ho"", ""Pt"", ""Pt"", ""Pt"", ""Pt""]","[[0.0, 0.0, 0.0], [0.0, 0.5, 0.5], [0.5, 0.0, 0.5], [0.5, 0.5, 0.0], [0.5, 0.0, 0.0], [0.5, 0.5, 0.5], [0.0, 0.0, 0.5], [0.0, 0.5, 0.0], [0.25, 0.75, 0.75], [0.25, 0.25, 0.25], [0.75, 0.75, 0.25], [0.75, 0.25, 0.75]]",A,primitive->conventional (x sqrt2),BTE master (PhononDB/Carrete/npj/SciRep),,https://mdr.nims.go.jp/datasets/42a6a8fd-8666-43a5-b105-52528d0d7ad0,,PhononDB (Togo/NIMS MDR),https://mdr.nims.go.jp/datasets/42a6a8fd-8666-43a5-b105-52528d0d7ad0,"LTC-calc.log unit cell (PBEsol-relaxed), same file as kappa",mp-16376,True,stoichiometric,HoSbPt
HoSbPt,2.514,W/m/K,870.0,BTE,1,full BTE,1.0,,6.49747,216.0,F-43m,half-Heusler (C1b / MgAgAs),,"[""Sb"", ""Sb"", ""Sb"", ""Sb"", ""Ho"", ""Ho"", ""Ho"", ""Ho"", ""Pt"", ""Pt"", ""Pt"", ""Pt""]","[[0.0, 0.0, 0.0], [0.0, 0.5, 0.5], [0.5, 0.0, 0.5], [0.5, 0.5, 0.0], [0.5, 0.0, 0.0], [0.5, 0.5, 0.5], [0.0, 0.0, 0.5], [0.0, 0.5, 0.0], [0.25, 0.75, 0.75], [0.25, 0.25, 0.25], [0.75, 0.75, 0.25], [0.75, 0.25, 0.75]]",A,primitive->conventional (x sqrt2),BTE master (PhononDB/Carrete/npj/SciRep),,https://mdr.nims.go.jp/datasets/42a6a8fd-8666-43a5-b105-52528d0d7ad0,,PhononDB (Togo/NIMS MDR),https://mdr.nims.go.jp/datasets/42a6a8fd-8666-43a5-b105-52528d0d7ad0,"LTC-calc.log unit cell (PBEsol-relaxed), same file as kappa",mp-16376,True,stoichiometric,HoSbPt
HoSbPt,2.485,W/m/K,880.0,BTE,1,full BTE,1.0,,6.49747,216.0,F-43m,half-Heusler (C1b / MgAgAs),,"[""Sb"", ""Sb"", ""Sb"", ""Sb"", ""Ho"", ""Ho"", ""Ho"", ""Ho"", ""Pt"", ""Pt"", ""Pt"", ""Pt""]","[[0.0, 0.0, 0.0], [0.0, 0.5, 0.5], [0.5, 0.0, 0.5], [0.5, 0.5, 0.0], [0.5, 0.0, 0.0], [0.5, 0.5, 0.5], [0.0, 0.0, 0.5], [0.0, 0.5, 0.0], [0.25, 0.75, 0.75], [0.25, 0.25, 0.25], [0.75, 0.75, 0.25], [0.75, 0.25, 0.75]]",A,primitive->conventional (x sqrt2),BTE master (PhononDB/Carrete/npj/SciRep),,https://mdr.nims.go.jp/datasets/42a6a8fd-8666-43a5-b105-52528d0d7ad0,,PhononDB (Togo/NIMS MDR),https://mdr.nims.go.jp/datasets/42a6a8fd-8666-43a5-b105-52528d0d7ad0,"LTC-calc.log unit cell (PBEsol-relaxed), same file as kappa",mp-16376,True,stoichiometric,HoSbPt
HoSbPt,2.458,W/m/K,890.0,BTE,1,full BTE,1.0,,6.49747,216.0,F-43m,half-Heusler (C1b / MgAgAs),,"[""Sb"", ""Sb"", ""Sb"", ""Sb"", ""Ho"", ""Ho"", ""Ho"", ""Ho"", ""Pt"", ""Pt"", ""Pt"", ""Pt""]","[[0.0, 0.0, 0.0], [0.0, 0.5, 0.5], [0.5, 0.0, 0.5], [0.5, 0.5, 0.0], [0.5, 0.0, 0.0], [0.5, 0.5, 0.5], [0.0, 0.0, 0.5], [0.0, 0.5, 0.0], [0.25, 0.75, 0.75], [0.25, 0.25, 0.25], [0.75, 0.75, 0.25], [0.75, 0.25, 0.75]]",A,primitive->conventional (x sqrt2),BTE master (PhononDB/Carrete/npj/SciRep),,https://mdr.nims.go.jp/datasets/42a6a8fd-8666-43a5-b105-52528d0d7ad0,,PhononDB (Togo/NIMS MDR),https://mdr.nims.go.jp/datasets/42a6a8fd-8666-43a5-b105-52528d0d7ad0,"LTC-calc.log unit cell (PBEsol-relaxed), same file as kappa",mp-16376,True,stoichiometric,HoSbPt
HoSbPt,2.43,W/m/K,900.0,BTE,1,full BTE,1.0,,6.49747,216.0,F-43m,half-Heusler (C1b / MgAgAs),,"[""Sb"", ""Sb"", ""Sb"", ""Sb"", ""Ho"", ""Ho"", ""Ho"", ""Ho"", ""Pt"", ""Pt"", ""Pt"", ""Pt""]","[[0.0, 0.0, 0.0], [0.0, 0.5, 0.5], [0.5, 0.0, 0.5], [0.5, 0.5, 0.0], [0.5, 0.0, 0.0], [0.5, 0.5, 0.5], [0.0, 0.0, 0.5], [0.0, 0.5, 0.0], [0.25, 0.75, 0.75], [0.25, 0.25, 0.25], [0.75, 0.75, 0.25], [0.75, 0.25, 0.75]]",A,primitive->conventional (x sqrt2),BTE master (PhononDB/Carrete/npj/SciRep),,https://mdr.nims.go.jp/datasets/42a6a8fd-8666-43a5-b105-52528d0d7ad0,,PhononDB (Togo/NIMS MDR),https://mdr.nims.go.jp/datasets/42a6a8fd-8666-43a5-b105-52528d0d7ad0,"LTC-calc.log unit cell (PBEsol-relaxed), same file as kappa",mp-16376,True,stoichiometric,HoSbPt
HoSbPt,2.404,W/m/K,910.0,BTE,1,full BTE,1.0,,6.49747,216.0,F-43m,half-Heusler (C1b / MgAgAs),,"[""Sb"", ""Sb"", ""Sb"", ""Sb"", ""Ho"", ""Ho"", ""Ho"", ""Ho"", ""Pt"", ""Pt"", ""Pt"", ""Pt""]","[[0.0, 0.0, 0.0], [0.0, 0.5, 0.5], [0.5, 0.0, 0.5], [0.5, 0.5, 0.0], [0.5, 0.0, 0.0], [0.5, 0.5, 0.5], [0.0, 0.0, 0.5], [0.0, 0.5, 0.0], [0.25, 0.75, 0.75], [0.25, 0.25, 0.25], [0.75, 0.75, 0.25], [0.75, 0.25, 0.75]]",A,primitive->conventional (x sqrt2),BTE master (PhononDB/Carrete/npj/SciRep),,https://mdr.nims.go.jp/datasets/42a6a8fd-8666-43a5-b105-52528d0d7ad0,,PhononDB (Togo/NIMS MDR),https://mdr.nims.go.jp/datasets/42a6a8fd-8666-43a5-b105-52528d0d7ad0,"LTC-calc.log unit cell (PBEsol-relaxed), same file as kappa",mp-16376,True,stoichiometric,HoSbPt
HoSbPt,2.378,W/m/K,920.0,BTE,1,full BTE,1.0,,6.49747,216.0,F-43m,half-Heusler (C1b / MgAgAs),,"[""Sb"", ""Sb"", ""Sb"", ""Sb"", ""Ho"", ""Ho"", ""Ho"", ""Ho"", ""Pt"", ""Pt"", ""Pt"", ""Pt""]","[[0.0, 0.0, 0.0], [0.0, 0.5, 0.5], [0.5, 0.0, 0.5], [0.5, 0.5, 0.0], [0.5, 0.0, 0.0], [0.5, 0.5, 0.5], [0.0, 0.0, 0.5], [0.0, 0.5, 0.0], [0.25, 0.75, 0.75], [0.25, 0.25, 0.25], [0.75, 0.75, 0.25], [0.75, 0.25, 0.75]]",A,primitive->conventional (x sqrt2),BTE master (PhononDB/Carrete/npj/SciRep),,https://mdr.nims.go.jp/datasets/42a6a8fd-8666-43a5-b105-52528d0d7ad0,,PhononDB (Togo/NIMS MDR),https://mdr.nims.go.jp/datasets/42a6a8fd-8666-43a5-b105-52528d0d7ad0,"LTC-calc.log unit cell (PBEsol-relaxed), same file as kappa",mp-16376,True,stoichiometric,HoSbPt
HoSbPt,2.352,W/m/K,930.0,BTE,1,full BTE,1.0,,6.49747,216.0,F-43m,half-Heusler (C1b / MgAgAs),,"[""Sb"", ""Sb"", ""Sb"", ""Sb"", ""Ho"", ""Ho"", ""Ho"", ""Ho"", ""Pt"", ""Pt"", ""Pt"", ""Pt""]","[[0.0, 0.0, 0.0], [0.0, 0.5, 0.5], [0.5, 0.0, 0.5], [0.5, 0.5, 0.0], [0.5, 0.0, 0.0], [0.5, 0.5, 0.5], [0.0, 0.0, 0.5], [0.0, 0.5, 0.0], [0.25, 0.75, 0.75], [0.25, 0.25, 0.25], [0.75, 0.75, 0.25], [0.75, 0.25, 0.75]]",A,primitive->conventional (x sqrt2),BTE master (PhononDB/Carrete/npj/SciRep),,https://mdr.nims.go.jp/datasets/42a6a8fd-8666-43a5-b105-52528d0d7ad0,,PhononDB (Togo/NIMS MDR),https://mdr.nims.go.jp/datasets/42a6a8fd-8666-43a5-b105-52528d0d7ad0,"LTC-calc.log unit cell (PBEsol-relaxed), same file as kappa",mp-16376,True,stoichiometric,HoSbPt
HoSbPt,2.327,W/m/K,940.0,BTE,1,full BTE,1.0,,6.49747,216.0,F-43m,half-Heusler (C1b / MgAgAs),,"[""Sb"", ""Sb"", ""Sb"", ""Sb"", ""Ho"", ""Ho"", ""Ho"", ""Ho"", ""Pt"", ""Pt"", ""Pt"", ""Pt""]","[[0.0, 0.0, 0.0], [0.0, 0.5, 0.5], [0.5, 0.0, 0.5], [0.5, 0.5, 0.0], [0.5, 0.0, 0.0], [0.5, 0.5, 0.5], [0.0, 0.0, 0.5], [0.0, 0.5, 0.0], [0.25, 0.75, 0.75], [0.25, 0.25, 0.25], [0.75, 0.75, 0.25], [0.75, 0.25, 0.75]]",A,primitive->conventional (x sqrt2),BTE master (PhononDB/Carrete/npj/SciRep),,https://mdr.nims.go.jp/datasets/42a6a8fd-8666-43a5-b105-52528d0d7ad0,,PhononDB (Togo/NIMS MDR),https://mdr.nims.go.jp/datasets/42a6a8fd-8666-43a5-b105-52528d0d7ad0,"LTC-calc.log unit cell (PBEsol-relaxed), same file as kappa",mp-16376,True,stoichiometric,HoSbPt
HoSbPt,2.303,W/m/K,950.0,BTE,1,full BTE,1.0,,6.49747,216.0,F-43m,half-Heusler (C1b / MgAgAs),,"[""Sb"", ""Sb"", ""Sb"", ""Sb"", ""Ho"", ""Ho"", ""Ho"", ""Ho"", ""Pt"", ""Pt"", ""Pt"", ""Pt""]","[[0.0, 0.0, 0.0], [0.0, 0.5, 0.5], [0.5, 0.0, 0.5], [0.5, 0.5, 0.0], [0.5, 0.0, 0.0], [0.5, 0.5, 0.5], [0.0, 0.0, 0.5], [0.0, 0.5, 0.0], [0.25, 0.75, 0.75], [0.25, 0.25, 0.25], [0.75, 0.75, 0.25], [0.75, 0.25, 0.75]]",A,primitive->conventional (x sqrt2),BTE master (PhononDB/Carrete/npj/SciRep),,https://mdr.nims.go.jp/datasets/42a6a8fd-8666-43a5-b105-52528d0d7ad0,,PhononDB (Togo/NIMS MDR),https://mdr.nims.go.jp/datasets/42a6a8fd-8666-43a5-b105-52528d0d7ad0,"LTC-calc.log unit cell (PBEsol-relaxed), same file as kappa",mp-16376,True,stoichiometric,HoSbPt
HoSbPt,2.279,W/m/K,960.0,BTE,1,full BTE,1.0,,6.49747,216.0,F-43m,half-Heusler (C1b / MgAgAs),,"[""Sb"", ""Sb"", ""Sb"", ""Sb"", ""Ho"", ""Ho"", ""Ho"", ""Ho"", ""Pt"", ""Pt"", ""Pt"", ""Pt""]","[[0.0, 0.0, 0.0], [0.0, 0.5, 0.5], [0.5, 0.0, 0.5], [0.5, 0.5, 0.0], [0.5, 0.0, 0.0], [0.5, 0.5, 0.5], [0.0, 0.0, 0.5], [0.0, 0.5, 0.0], [0.25, 0.75, 0.75], [0.25, 0.25, 0.25], [0.75, 0.75, 0.25], [0.75, 0.25, 0.75]]",A,primitive->conventional (x sqrt2),BTE master (PhononDB/Carrete/npj/SciRep),,https://mdr.nims.go.jp/datasets/42a6a8fd-8666-43a5-b105-52528d0d7ad0,,PhononDB (Togo/NIMS MDR),https://mdr.nims.go.jp/datasets/42a6a8fd-8666-43a5-b105-52528d0d7ad0,"LTC-calc.log unit cell (PBEsol-relaxed), same file as kappa",mp-16376,True,stoichiometric,HoSbPt
HoSbPt,2.255,W/m/K,970.0,BTE,1,full BTE,1.0,,6.49747,216.0,F-43m,half-Heusler (C1b / MgAgAs),,"[""Sb"", ""Sb"", ""Sb"", ""Sb"", ""Ho"", ""Ho"", ""Ho"", ""Ho"", ""Pt"", ""Pt"", ""Pt"", ""Pt""]","[[0.0, 0.0, 0.0], [0.0, 0.5, 0.5], [0.5, 0.0, 0.5], [0.5, 0.5, 0.0], [0.5, 0.0, 0.0], [0.5, 0.5, 0.5], [0.0, 0.0, 0.5], [0.0, 0.5, 0.0], [0.25, 0.75, 0.75], [0.25, 0.25, 0.25], [0.75, 0.75, 0.25], [0.75, 0.25, 0.75]]",A,primitive->conventional (x sqrt2),BTE master (PhononDB/Carrete/npj/SciRep),,https://mdr.nims.go.jp/datasets/42a6a8fd-8666-43a5-b105-52528d0d7ad0,,PhononDB (Togo/NIMS MDR),https://mdr.nims.go.jp/datasets/42a6a8fd-8666-43a5-b105-52528d0d7ad0,"LTC-calc.log unit cell (PBEsol-relaxed), same file as kappa",mp-16376,True,stoichiometric,HoSbPt
HoSbPt,2.233,W/m/K,980.0,BTE,1,full BTE,1.0,,6.49747,216.0,F-43m,half-Heusler (C1b / MgAgAs),,"[""Sb"", ""Sb"", ""Sb"", ""Sb"", ""Ho"", ""Ho"", ""Ho"", ""Ho"", ""Pt"", ""Pt"", ""Pt"", ""Pt""]","[[0.0, 0.0, 0.0], [0.0, 0.5, 0.5], [0.5, 0.0, 0.5], [0.5, 0.5, 0.0], [0.5, 0.0, 0.0], [0.5, 0.5, 0.5], [0.0, 0.0, 0.5], [0.0, 0.5, 0.0], [0.25, 0.75, 0.75], [0.25, 0.25, 0.25], [0.75, 0.75, 0.25], [0.75, 0.25, 0.75]]",A,primitive->conventional (x sqrt2),BTE master (PhononDB/Carrete/npj/SciRep),,https://mdr.nims.go.jp/datasets/42a6a8fd-8666-43a5-b105-52528d0d7ad0,,PhononDB (Togo/NIMS MDR),https://mdr.nims.go.jp/datasets/42a6a8fd-8666-43a5-b105-52528d0d7ad0,"LTC-calc.log unit cell (PBEsol-relaxed), same file as kappa",mp-16376,True,stoichiometric,HoSbPt
HoSbPt,2.21,W/m/K,990.0,BTE,1,full BTE,1.0,,6.49747,216.0,F-43m,half-Heusler (C1b / MgAgAs),,"[""Sb"", ""Sb"", ""Sb"", ""Sb"", ""Ho"", ""Ho"", ""Ho"", ""Ho"", ""Pt"", ""Pt"", ""Pt"", ""Pt""]","[[0.0, 0.0, 0.0], [0.0, 0.5, 0.5], [0.5, 0.0, 0.5], [0.5, 0.5, 0.0], [0.5, 0.0, 0.0], [0.5, 0.5, 0.5], [0.0, 0.0, 0.5], [0.0, 0.5, 0.0], [0.25, 0.75, 0.75], [0.25, 0.25, 0.25], [0.75, 0.75, 0.25], [0.75, 0.25, 0.75]]",A,primitive->conventional (x sqrt2),BTE master (PhononDB/Carrete/npj/SciRep),,https://mdr.nims.go.jp/datasets/42a6a8fd-8666-43a5-b105-52528d0d7ad0,,PhononDB (Togo/NIMS MDR),https://mdr.nims.go.jp/datasets/42a6a8fd-8666-43a5-b105-52528d0d7ad0,"LTC-calc.log unit cell (PBEsol-relaxed), same file as kappa",mp-16376,True,stoichiometric,HoSbPt
HoSbPt,2.188,W/m/K,1000.0,BTE,1,full BTE,1.0,,6.49747,216.0,F-43m,half-Heusler (C1b / MgAgAs),,"[""Sb"", ""Sb"", ""Sb"", ""Sb"", ""Ho"", ""Ho"", ""Ho"", ""Ho"", ""Pt"", ""Pt"", ""Pt"", ""Pt""]","[[0.0, 0.0, 0.0], [0.0, 0.5, 0.5], [0.5, 0.0, 0.5], [0.5, 0.5, 0.0], [0.5, 0.0, 0.0], [0.5, 0.5, 0.5], [0.0, 0.0, 0.5], [0.0, 0.5, 0.0], [0.25, 0.75, 0.75], [0.25, 0.25, 0.25], [0.75, 0.75, 0.25], [0.75, 0.25, 0.75]]",A,primitive->conventional (x sqrt2),BTE master (PhononDB/Carrete/npj/SciRep),,https://mdr.nims.go.jp/datasets/42a6a8fd-8666-43a5-b105-52528d0d7ad0,,PhononDB (Togo/NIMS MDR),https://mdr.nims.go.jp/datasets/42a6a8fd-8666-43a5-b105-52528d0d7ad0,"LTC-calc.log unit cell (PBEsol-relaxed), same file as kappa",mp-16376,True,stoichiometric,HoSbPt
HoSnAu,4.46,W/m/K,300.0,BTE,1,full BTE,1.0,,6.73,216.0,F-43m,C1b,Ho/Sn/Au,"[""Ho"", ""Sn"", ""Au""]","[[0, 0, 0], [0.5, 0.5, 0.5], [0.25, 0.25, 0.25]]",A,conventional,BTE master (PhononDB/Carrete/npj/SciRep),10.1038/s41598-021-92030-4,https://www.nature.com/articles/s41598-021-92030-4#MOESM1,,Sci.Rep. 11:13809 (2021) Table S1,https://www.nature.com/articles/s41598-021-92030-4#MOESM1,"Table S1 (DFT-optimized lattice parameter + lowest-energy site assignment), same table as kappa",mp-30390,True,stoichiometric,HoSnAu
HoSnAu,4.46,W/m/K,300.0,Phono3py,1,full BTE,1.0,,6.73,216.0,F-43m,C1b,Ho/Sn/Au,"[""Ho"", ""Sn"", ""Au""]","[[0, 0, 0], [0.5, 0.5, 0.5], [0.25, 0.25, 0.25]]",A,conventional,"paper mining (PDF, batch 2)",arxiv:2010.12467v1,,Table S1,Sci.Rep. 11:13809 (2021) Table S1,https://www.nature.com/articles/s41598-021-92030-4#MOESM1,"Table S1 (DFT-optimized lattice parameter + lowest-energy site assignment), same table as kappa",mp-30390,True,stoichiometric,HoSnAu
InCoW,17.223,W/m/K,300.0,"semi-empirical (Slack / Debye-Callaway-type, NOT BTE)",1,full BTE,1.0,,5.874,216.0,F-43m,half Heusler (C1_b / MgAgAs),,,,C,conventional,repository mining,10.48550/arXiv.2501.11644,https://github.com/ertekin-research-group/halfheusler-space/blob/main/HH_overview.csv,,repository mining,https://github.com/ertekin-research-group/halfheusler-space/blob/main/HH_overview.csv,"""Lattice Parameter (Angstroms)"" column, DFT-PBE relaxed, same table as kappa_L",ertekin-research-group/halfheusler-space HH_overview.csv,True,stoichiometric,InCoW
InIrW,19.291,W/m/K,300.0,"semi-empirical (Slack / Debye-Callaway-type, NOT BTE)",1,full BTE,1.0,,6.149,216.0,F-43m,half Heusler (C1_b / MgAgAs),,,,C,conventional,repository mining,10.48550/arXiv.2501.11644,https://github.com/ertekin-research-group/halfheusler-space/blob/main/HH_overview.csv,,repository mining,https://github.com/ertekin-research-group/halfheusler-space/blob/main/HH_overview.csv,"""Lattice Parameter (Angstroms)"" column, DFT-PBE relaxed, same table as kappa_L",ertekin-research-group/halfheusler-space HH_overview.csv,True,stoichiometric,InIrW
