Repository: Shivamrandive747/Thermalconductivity_prediction

# Calibrating first-principles lattice thermal conductivity to experiment

**A curated half-Heusler dataset and a validated transfer function.**

Published first-principles transport calculations of lattice thermal conductivity exceed what
laboratories measure for the same compound by a **median factor of 1.55**. That offset is regular
enough to be removed in closed form:

$$\kappa_L^{\mathrm{expt}}(T) \;=\; \kappa_L^{\mathrm{BTE}}(T)\;\min\!\left[c\left(\tfrac{T}{300}\right)^{p},\,1\right],
\qquad c = 0.51,\quad p = 0.80$$

Inside a domain of applicability declared before the validation set was scored, this places

File: data/Target_Materials/HEUSLER_KAPPA_TRAINING_SET.csv (part 95 of 192)
formula,kappa_L,kappa_units,temperature_K,method,method_tier,tier_name,weight,kappa_basis,struct_a_A,struct_spacegroup,struct_sg_symbol,struct_prototype,struct_site_ordering,struct_species,struct_frac_coords,struct_grade,lattice_convention,source,source_doi,source_url,source_location,struct_source,struct_source_url,struct_source_detail,struct_id,struct_same_paper_as_kappa,stoichiometry,parent_formula
InRhW,18.786,W/m/K,300.0,"semi-empirical (Slack / Debye-Callaway-type, NOT BTE)",1,full BTE,1.0,,6.107,216.0,F-43m,half Heusler (C1_b / MgAgAs),,,,C,conventional,repository mining,10.48550/arXiv.2501.11644,https://github.com/ertekin-research-group/halfheusler-space/blob/main/HH_overview.csv,,repository mining,https://github.com/ertekin-research-group/halfheusler-space/blob/main/HH_overview.csv,"""Lattice Parameter (Angstroms)"" column, DFT-PBE relaxed, same table as kappa_L",ertekin-research-group/halfheusler-space HH_overview.csv,True,stoichiometric,InRhW
KAgO,3.2531,W/m/K,300.0,"BTE (phono3py-class, Phonix auto-kappa)",1,full BTE,1.0,,10.806939211043986,139.0,,,,,,C,primitive->conventional (x sqrt2),Phonix (first-principles BTE),10.1038/s41524-026-02033-w,https://huggingface.co/datasets/phonix-db/phonix-summary,"phonix-summary, HF datasets-server",AFLOW,aflowlib.duke.edu:AFLOWDATA/ICSD_WEB/BCT/Ag1K1O1_ICSD_24818,AFLOW_AGL,aflow:6c79ab532bba1db3,False,stoichiometric,KAgO
KAgTe,0.508,W/m/K,300.0,BTE,1,full BTE,1.0,,7.1852,216.0,F-43m,T0003.CAB,,"[""Ag"", ""K"", ""Te""]","[[0.75, 0.75, 0.75], [0, 0, 0], [0.5, 0.5, 0.5]]",A,primitive->conventional (x sqrt2),BTE master (PhononDB/Carrete/npj/SciRep),10.1103/PhysRevX.4.011019,https://doi.org/10.1103/PhysRevX.4.011019,,Carrete PRX 4:011019 (2014),https://doi.org/10.1103/PhysRevX.4.011019,AFLOW aflow:1cf36342843ba2fc (aflowlib.duke.edu:AFLOWDATA/LIB3_WEB/AgK_svTe/T0003.CAB) - lowest-enthalpy F-43m 3-atom entry; AFLOW is the structure source used by Carrete et al.,"Carrete et al. PRX 4, 011019 (2014), Table I, compound AgKTe",True,stoichiometric,KAgTe
KBaBi,2.19,W/m/K,300.0,BTE,1,full BTE,1.0,,8.3891,216.0,F-43m,T0003.ABC,,"[""Ba"", ""Bi"", ""K""]","[[0.5, 0.5, 0.5], [0.75, 0.75, 0.75], [0, 0, 0]]",A,primitive->conventional (x sqrt2),BTE master (PhononDB/Carrete/npj/SciRep),10.1103/PhysRevX.4.011019,https://doi.org/10.1103/PhysRevX.4.011019,,Carrete PRX 4:011019 (2014),https://doi.org/10.1103/PhysRevX.4.011019,AFLOW aflow:55c28eab3d011a7c (aflowlib.duke.edu:AFLOWDATA/LIB3_WEB/Ba_svBi_dK_sv/T0003.ABC) - lowest-enthalpy F-43m 3-atom entry; AFLOW is the structure source used by Carrete et al.,"Carrete et al. PRX 4, 011019 (2014), Table I, compound BiBaK",True,stoichiometric,KBaBi
KBaBi,1.24,W/m/K,300.0,BTE-approx,1,full BTE,1.0,,8.3891,216.0,F-43m,T0003.ABC,,"[""Ba"", ""Bi"", ""K""]","[[0.5, 0.5, 0.5], [0.75, 0.75, 0.75], [0, 0, 0]]",A,primitive->conventional (x sqrt2),BTE master (PhononDB/Carrete/npj/SciRep),10.1103/PhysRevX.4.011019,https://doi.org/10.1103/PhysRevX.4.011019,,Carrete PRX 4:011019 (2014),https://doi.org/10.1103/PhysRevX.4.011019,AFLOW aflow:55c28eab3d011a7c (aflowlib.duke.edu:AFLOWDATA/LIB3_WEB/Ba_svBi_dK_sv/T0003.ABC) - lowest-enthalpy F-43m 3-atom entry; AFLOW is the structure source used by Carrete et al.,"Carrete et al. PRX 4, 011019 (2014), Table I, compound BiBaK",True,stoichiometric,KBaBi
KBaBi,1.82,W/m/K,300.0,ShengBTE,1,full BTE,1.0,,8.3891,216.0,F-43m,T0003.ABC,,"[""Ba"", ""Bi"", ""K""]","[[0.5, 0.5, 0.5], [0.75, 0.75, 0.75], [0, 0, 0]]",A,primitive->conventional (x sqrt2),"paper mining (PDF, batch 2)",10.1088/1361-648x/aba2e7,,page 5,Carrete PRX 4:011019 (2014),https://doi.org/10.1103/PhysRevX.4.011019,AFLOW aflow:55c28eab3d011a7c (aflowlib.duke.edu:AFLOWDATA/LIB3_WEB/Ba_svBi_dK_sv/T0003.ABC) - lowest-enthalpy F-43m 3-atom entry; AFLOW is the structure source used by Carrete et al.,"Carrete et al. PRX 4, 011019 (2014), Table I, compound BiBaK",True,stoichiometric,KBaBi
KBaBi,1.99,W/m/K,500.0,BTE (TDEP),1,full BTE,1.0,,8.3891,216.0,F-43m,T0003.ABC,,"[""Ba"", ""Bi"", ""K""]","[[0.5, 0.5, 0.5], [0.75, 0.75, 0.75], [0, 0, 0]]",A,primitive->conventional (x sqrt2),paper mining,10.1016/j.commatsci.2021.110938,https://arxiv.org/abs/2107.03735,"Appendix A, Table A.1 (arXiv:2107.03735, p.17) - DFT value only; parenthetical ML predictions excluded",Carrete PRX 4:011019 (2014),https://doi.org/10.1103/PhysRevX.4.011019,AFLOW aflow:55c28eab3d011a7c (aflowlib.duke.edu:AFLOWDATA/LIB3_WEB/Ba_svBi_dK_sv/T0003.ABC) - lowest-enthalpy F-43m 3-atom entry; AFLOW is the structure source used by Carrete et al.,"Carrete et al. PRX 4, 011019 (2014), Table I, compound BiBaK",True,stoichiometric,KBaBi
KBaBi,1.99,W/m/K,500.0,TDEP (three-phonon + isotope scattering),1,full BTE,1.0,,8.3891,216.0,F-43m,T0003.ABC,,"[""Ba"", ""Bi"", ""K""]","[[0.5, 0.5, 0.5], [0.75, 0.75, 0.75], [0, 0, 0]]",A,primitive->conventional (x sqrt2),"paper mining (PDF, batch 2)",arxiv:2107.03735v2,,Table A.1,Carrete PRX 4:011019 (2014),https://doi.org/10.1103/PhysRevX.4.011019,AFLOW aflow:55c28eab3d011a7c (aflowlib.duke.edu:AFLOWDATA/LIB3_WEB/Ba_svBi_dK_sv/T0003.ABC) - lowest-enthalpy F-43m 3-atom entry; AFLOW is the structure source used by Carrete et al.,"Carrete et al. PRX 4, 011019 (2014), Table I, compound BiBaK",True,stoichiometric,KBaBi
KBaBi,0.6,W/m/K,900.0,ShengBTE,1,full BTE,1.0,,8.3891,216.0,F-43m,T0003.ABC,,"[""Ba"", ""Bi"", ""K""]","[[0.5, 0.5, 0.5], [0.75, 0.75, 0.75], [0, 0, 0]]",A,primitive->conventional (x sqrt2),"paper mining (PDF, batch 2)",10.1088/1361-648x/aba2e7,,page 5,Carrete PRX 4:011019 (2014),https://doi.org/10.1103/PhysRevX.4.011019,AFLOW aflow:55c28eab3d011a7c (aflowlib.duke.edu:AFLOWDATA/LIB3_WEB/Ba_svBi_dK_sv/T0003.ABC) - lowest-enthalpy F-43m 3-atom entry; AFLOW is the structure source used by Carrete et al.,"Carrete et al. PRX 4, 011019 (2014), Table I, compound BiBaK",True,stoichiometric,KBaBi
KBaSb,2.88,W/m/K,300.0,BTE,1,full BTE,1.0,,8.28,216.0,F-43m,C1b,K/Ba/Sb,"[""K"", ""Ba"", ""Sb""]","[[0, 0, 0], [0.5, 0.5, 0.5], [0.25, 0.25, 0.25]]",A,conventional,BTE master (PhononDB/Carrete/npj/SciRep),10.1038/s41598-021-92030-4,https://www.nature.com/articles/s41598-021-92030-4#MOESM1,,Sci.Rep. 11:13809 (2021) Table S1,https://www.nature.com/articles/s41598-021-92030-4#MOESM1,"Table S1 (DFT-optimized lattice parameter + lowest-energy site assignment), same table as kappa",mp-1100403,True,stoichiometric,KBaSb
KBaSb,2.88,W/m/K,300.0,Phono3py,1,full BTE,1.0,,8.28,216.0,F-43m,C1b,K/Ba/Sb,"[""K"", ""Ba"", ""Sb""]","[[0, 0, 0], [0.5, 0.5, 0.5], [0.25, 0.25, 0.25]]",A,conventional,"paper mining (PDF, batch 2)",arxiv:2010.12467v1,,Table S1,Sci.Rep. 11:13809 (2021) Table S1,https://www.nature.com/articles/s41598-021-92030-4#MOESM1,"Table S1 (DFT-optimized lattice parameter + lowest-energy site assignment), same table as kappa",mp-1100403,True,stoichiometric,KBaSb
KCaSb,2.7,W/m/K,300.0,BTE,1,full BTE,1.0,,7.812,216.0,F-43m,T0003.BCA,,"[""Ca"", ""K"", ""Sb""]","[[0, 0, 0], [0.5, 0.5, 0.5], [0.75, 0.75, 0.75]]",A,primitive->conventional (x sqrt2),BTE master (PhononDB/Carrete/npj/SciRep),10.1103/PhysRevX.4.011019,https://doi.org/10.1103/PhysRevX.4.011019,,Carrete PRX 4:011019 (2014),https://doi.org/10.1103/PhysRevX.4.011019,AFLOW aflow:62f377655802dbb5 (aflowlib.duke.edu:AFLOWDATA/LIB3_WEB/Ca_svK_svSb/T0003.BCA) - lowest-enthalpy F-43m 3-atom entry; AFLOW is the structure source used by Carrete et al.,"Carrete et al. PRX 4, 011019 (2014), Table I, compound SbCaK",True,stoichiometric,KCaSb
KCuO,2.2904,W/m/K,300.0,"BTE (phono3py-class, Phonix auto-kappa)",1,full BTE,1.0,,5.872664000000001,216.0,,,,"Cu,K,O","[[0.5, 0.5, 0.5], [0.0, 0.0, 0.0], [0.25, 0.25, 0.25]]",A,primitive->conventional (x sqrt2),Phonix (first-principles BTE),10.1038/s41524-026-02033-w,https://huggingface.co/datasets/phonix-db/phonix-summary,"phonix-summary, HF datasets-server",Materials Project,,MP relaxed structure,,False,stoichiometric,KCuO
KCuO,2.214467,W/m/K,300.0,"BTE (phono3py-class, Phonix auto-kappa)",1,full BTE,1.0,,5.872664000000001,216.0,,,,"Cu,K,O","[[0.5, 0.5, 0.5], [0.0, 0.0, 0.0], [0.25, 0.25, 0.25]]",A,primitive->conventional (x sqrt2),Phonix (first-principles BTE),10.1038/s41524-026-02033-w,https://huggingface.co/datasets/phonix-db/phonix-summary,"phonix-summary, HF datasets-server",Materials Project,,MP relaxed structure,,False,stoichiometric,KCuO
KMgSb,3.3,W/m/K,900.0,phonon Boltzmann transport equation,1,full BTE,1.0,,7.22,216.0,F-43m,half Heusler (C1_b / MgAgAs),BCA,,,B,conventional,"paper mining (PDF, batch 2)",arxiv:2608.14302v1,,page 10,repository mining,https://github.com/AMRL-2018/MachineLearning_Half_Heusler/blob/master/data/halfHeusler.csv,"alatt column (AFLOW T0003 half-Heusler relaxed lattice constant, same table as kappa)",AMRL-2018/MachineLearning_Half_Heusler data/halfHeusler.csv | AFLOW K1Mg1Sb1.T0003.BCA,True,stoichiometric,KMgSb
KNa2Sb,1.556,W/m/K,200.0,BTE,1,full BTE,1.0,,7.698335,225.0,Fm-3m,full Heusler (L2_1 / Cu2MnAl),,"[""Na"", ""Na"", ""Na"", ""Na"", ""Na"", ""Na"", ""Na"", ""Na"", ""K"", ""K"", ""K"", ""K"", ""Sb"", ""Sb"", ""Sb"", ""Sb""]","[[0.25, 0.75, 0.75], [0.25, 0.25, 0.75], [0.25, 0.25, 0.25], [0.25, 0.75, 0.25], [0.75, 0.75, 0.25], [0.75, 0.25, 0.25], [0.75, 0.25, 0.75], [0.75, 0.75, 0.75], [0.5, 0.0, 0.0], [0.5, 0.5, 0.5], [0.0, 0.0, 0.5], [0.0, 0.5, 0.0], [0.0, 0.0, 0.0], [0.0, 0.5, 0.5], [0.5, 0.0, 0.5], [0.5, 0.5, 0.0]]",A,primitive->conventional (x sqrt2),BTE master (PhononDB/Carrete/npj/SciRep),,https://mdr.nims.go.jp/datasets/6d01f60e-e19c-4936-a0c5-bd40f71a641c,,PhononDB (Togo/NIMS MDR),https://mdr.nims.go.jp/datasets/6d01f60e-e19c-4936-a0c5-bd40f71a641c,"LTC-calc.log unit cell (PBEsol-relaxed), same file as kappa",mp-15724,True,stoichiometric,KNa2Sb
KNa2Sb,1.481,W/m/K,210.0,BTE,1,full BTE,1.0,,7.698335,225.0,Fm-3m,full Heusler (L2_1 / Cu2MnAl),,"[""Na"", ""Na"", ""Na"", ""Na"", ""Na"", ""Na"", ""Na"", ""Na"", ""K"", ""K"", ""K"", ""K"", ""Sb"", ""Sb"", ""Sb"", ""Sb""]","[[0.25, 0.75, 0.75], [0.25, 0.25, 0.75], [0.25, 0.25, 0.25], [0.25, 0.75, 0.25], [0.75, 0.75, 0.25], [0.75, 0.25, 0.25], [0.75, 0.25, 0.75], [0.75, 0.75, 0.75], [0.5, 0.0, 0.0], [0.5, 0.5, 0.5], [0.0, 0.0, 0.5], [0.0, 0.5, 0.0], [0.0, 0.0, 0.0], [0.0, 0.5, 0.5], [0.5, 0.0, 0.5], [0.5, 0.5, 0.0]]",A,primitive->conventional (x sqrt2),BTE master (PhononDB/Carrete/npj/SciRep),,https://mdr.nims.go.jp/datasets/6d01f60e-e19c-4936-a0c5-bd40f71a641c,,PhononDB (Togo/NIMS MDR),https://mdr.nims.go.jp/datasets/6d01f60e-e19c-4936-a0c5-bd40f71a641c,"LTC-calc.log unit cell (PBEsol-relaxed), same file as kappa",mp-15724,True,stoichiometric,KNa2Sb
KNa2Sb,1.412,W/m/K,220.0,BTE,1,full BTE,1.0,,7.698335,225.0,Fm-3m,full Heusler (L2_1 / Cu2MnAl),,"[""Na"", ""Na"", ""Na"", ""Na"", ""Na"", ""Na"", ""Na"", ""Na"", ""K"", ""K"", ""K"", ""K"", ""Sb"", ""Sb"", ""Sb"", ""Sb""]","[[0.25, 0.75, 0.75], [0.25, 0.25, 0.75], [0.25, 0.25, 0.25], [0.25, 0.75, 0.25], [0.75, 0.75, 0.25], [0.75, 0.25, 0.25], [0.75, 0.25, 0.75], [0.75, 0.75, 0.75], [0.5, 0.0, 0.0], [0.5, 0.5, 0.5], [0.0, 0.0, 0.5], [0.0, 0.5, 0.0], [0.0, 0.0, 0.0], [0.0, 0.5, 0.5], [0.5, 0.0, 0.5], [0.5, 0.5, 0.0]]",A,primitive->conventional (x sqrt2),BTE master (PhononDB/Carrete/npj/SciRep),,https://mdr.nims.go.jp/datasets/6d01f60e-e19c-4936-a0c5-bd40f71a641c,,PhononDB (Togo/NIMS MDR),https://mdr.nims.go.jp/datasets/6d01f60e-e19c-4936-a0c5-bd40f71a641c,"LTC-calc.log unit cell (PBEsol-relaxed), same file as kappa",mp-15724,True,stoichiometric,KNa2Sb
KNa2Sb,1.35,W/m/K,230.0,BTE,1,full BTE,1.0,,7.698335,225.0,Fm-3m,full Heusler (L2_1 / Cu2MnAl),,"[""Na"", ""Na"", ""Na"", ""Na"", ""Na"", ""Na"", ""Na"", ""Na"", ""K"", ""K"", ""K"", ""K"", ""Sb"", ""Sb"", ""Sb"", ""Sb""]","[[0.25, 0.75, 0.75], [0.25, 0.25, 0.75], [0.25, 0.25, 0.25], [0.25, 0.75, 0.25], [0.75, 0.75, 0.25], [0.75, 0.25, 0.25], [0.75, 0.25, 0.75], [0.75, 0.75, 0.75], [0.5, 0.0, 0.0], [0.5, 0.5, 0.5], [0.0, 0.0, 0.5], [0.0, 0.5, 0.0], [0.0, 0.0, 0.0], [0.0, 0.5, 0.5], [0.5, 0.0, 0.5], [0.5, 0.5, 0.0]]",A,primitive->conventional (x sqrt2),BTE master (PhononDB/Carrete/npj/SciRep),,https://mdr.nims.go.jp/datasets/6d01f60e-e19c-4936-a0c5-bd40f71a641c,,PhononDB (Togo/NIMS MDR),https://mdr.nims.go.jp/datasets/6d01f60e-e19c-4936-a0c5-bd40f71a641c,"LTC-calc.log unit cell (PBEsol-relaxed), same file as kappa",mp-15724,True,stoichiometric,KNa2Sb
KNa2Sb,1.293,W/m/K,240.0,BTE,1,full BTE,1.0,,7.698335,225.0,Fm-3m,full Heusler (L2_1 / Cu2MnAl),,"[""Na"", ""Na"", ""Na"", ""Na"", ""Na"", ""Na"", ""Na"", ""Na"", ""K"", ""K"", ""K"", ""K"", ""Sb"", ""Sb"", ""Sb"", ""Sb""]","[[0.25, 0.75, 0.75], [0.25, 0.25, 0.75], [0.25, 0.25, 0.25], [0.25, 0.75, 0.25], [0.75, 0.75, 0.25], [0.75, 0.25, 0.25], [0.75, 0.25, 0.75], [0.75, 0.75, 0.75], [0.5, 0.0, 0.0], [0.5, 0.5, 0.5], [0.0, 0.0, 0.5], [0.0, 0.5, 0.0], [0.0, 0.0, 0.0], [0.0, 0.5, 0.5], [0.5, 0.0, 0.5], [0.5, 0.5, 0.0]]",A,primitive->conventional (x sqrt2),BTE master (PhononDB/Carrete/npj/SciRep),,https://mdr.nims.go.jp/datasets/6d01f60e-e19c-4936-a0c5-bd40f71a641c,,PhononDB (Togo/NIMS MDR),https://mdr.nims.go.jp/datasets/6d01f60e-e19c-4936-a0c5-bd40f71a641c,"LTC-calc.log unit cell (PBEsol-relaxed), same file as kappa",mp-15724,True,stoichiometric,KNa2Sb
KNa2Sb,1.24,W/m/K,250.0,BTE,1,full BTE,1.0,,7.698335,225.0,Fm-3m,full Heusler (L2_1 / Cu2MnAl),,"[""Na"", ""Na"", ""Na"", ""Na"", ""Na"", ""Na"", ""Na"", ""Na"", ""K"", ""K"", ""K"", ""K"", ""Sb"", ""Sb"", ""Sb"", ""Sb""]","[[0.25, 0.75, 0.75], [0.25, 0.25, 0.75], [0.25, 0.25, 0.25], [0.25, 0.75, 0.25], [0.75, 0.75, 0.25], [0.75, 0.25, 0.25], [0.75, 0.25, 0.75], [0.75, 0.75, 0.75], [0.5, 0.0, 0.0], [0.5, 0.5, 0.5], [0.0, 0.0, 0.5], [0.0, 0.5, 0.0], [0.0, 0.0, 0.0], [0.0, 0.5, 0.5], [0.5, 0.0, 0.5], [0.5, 0.5, 0.0]]",A,primitive->conventional (x sqrt2),BTE master (PhononDB/Carrete/npj/SciRep),,https://mdr.nims.go.jp/datasets/6d01f60e-e19c-4936-a0c5-bd40f71a641c,,PhononDB (Togo/NIMS MDR),https://mdr.nims.go.jp/datasets/6d01f60e-e19c-4936-a0c5-bd40f71a641c,"LTC-calc.log unit cell (PBEsol-relaxed), same file as kappa",mp-15724,True,stoichiometric,KNa2Sb
KNa2Sb,1.192,W/m/K,260.0,BTE,1,full BTE,1.0,,7.698335,225.0,Fm-3m,full Heusler (L2_1 / Cu2MnAl),,"[""Na"", ""Na"", ""Na"", ""Na"", ""Na"", ""Na"", ""Na"", ""Na"", ""K"", ""K"", ""K"", ""K"", ""Sb"", ""Sb"", ""Sb"", ""Sb""]","[[0.25, 0.75, 0.75], [0.25, 0.25, 0.75], [0.25, 0.25, 0.25], [0.25, 0.75, 0.25], [0.75, 0.75, 0.25], [0.75, 0.25, 0.25], [0.75, 0.25, 0.75], [0.75, 0.75, 0.75], [0.5, 0.0, 0.0], [0.5, 0.5, 0.5], [0.0, 0.0, 0.5], [0.0, 0.5, 0.0], [0.0, 0.0, 0.0], [0.0, 0.5, 0.5], [0.5, 0.0, 0.5], [0.5, 0.5, 0.0]]",A,primitive->conventional (x sqrt2),BTE master (PhononDB/Carrete/npj/SciRep),,https://mdr.nims.go.jp/datasets/6d01f60e-e19c-4936-a0c5-bd40f71a641c,,PhononDB (Togo/NIMS MDR),https://mdr.nims.go.jp/datasets/6d01f60e-e19c-4936-a0c5-bd40f71a641c,"LTC-calc.log unit cell (PBEsol-relaxed), same file as kappa",mp-15724,True,stoichiometric,KNa2Sb
KNa2Sb,1.148,W/m/K,270.0,BTE,1,full BTE,1.0,,7.698335,225.0,Fm-3m,full Heusler (L2_1 / Cu2MnAl),,"[""Na"", ""Na"", ""Na"", ""Na"", ""Na"", ""Na"", ""Na"", ""Na"", ""K"", ""K"", ""K"", ""K"", ""Sb"", ""Sb"", ""Sb"", ""Sb""]","[[0.25, 0.75, 0.75], [0.25, 0.25, 0.75], [0.25, 0.25, 0.25], [0.25, 0.75, 0.25], [0.75, 0.75, 0.25], [0.75, 0.25, 0.25], [0.75, 0.25, 0.75], [0.75, 0.75, 0.75], [0.5, 0.0, 0.0], [0.5, 0.5, 0.5], [0.0, 0.0, 0.5], [0.0, 0.5, 0.0], [0.0, 0.0, 0.0], [0.0, 0.5, 0.5], [0.5, 0.0, 0.5], [0.5, 0.5, 0.0]]",A,primitive->conventional (x sqrt2),BTE master (PhononDB/Carrete/npj/SciRep),,https://mdr.nims.go.jp/datasets/6d01f60e-e19c-4936-a0c5-bd40f71a641c,,PhononDB (Togo/NIMS MDR),https://mdr.nims.go.jp/datasets/6d01f60e-e19c-4936-a0c5-bd40f71a641c,"LTC-calc.log unit cell (PBEsol-relaxed), same file as kappa",mp-15724,True,stoichiometric,KNa2Sb
KNa2Sb,1.106,W/m/K,280.0,BTE,1,full BTE,1.0,,7.698335,225.0,Fm-3m,full Heusler (L2_1 / Cu2MnAl),,"[""Na"", ""Na"", ""Na"", ""Na"", ""Na"", ""Na"", ""Na"", ""Na"", ""K"", ""K"", ""K"", ""K"", ""Sb"", ""Sb"", ""Sb"", ""Sb""]","[[0.25, 0.75, 0.75], [0.25, 0.25, 0.75], [0.25, 0.25, 0.25], [0.25, 0.75, 0.25], [0.75, 0.75, 0.25], [0.75, 0.25, 0.25], [0.75, 0.25, 0.75], [0.75, 0.75, 0.75], [0.5, 0.0, 0.0], [0.5, 0.5, 0.5], [0.0, 0.0, 0.5], [0.0, 0.5, 0.0], [0.0, 0.0, 0.0], [0.0, 0.5, 0.5], [0.5, 0.0, 0.5], [0.5, 0.5, 0.0]]",A,primitive->conventional (x sqrt2),BTE master (PhononDB/Carrete/npj/SciRep),,https://mdr.nims.go.jp/datasets/6d01f60e-e19c-4936-a0c5-bd40f71a641c,,PhononDB (Togo/NIMS MDR),https://mdr.nims.go.jp/datasets/6d01f60e-e19c-4936-a0c5-bd40f71a641c,"LTC-calc.log unit cell (PBEsol-relaxed), same file as kappa",mp-15724,True,stoichiometric,KNa2Sb
KNa2Sb,1.068,W/m/K,290.0,BTE,1,full BTE,1.0,,7.698335,225.0,Fm-3m,full Heusler (L2_1 / Cu2MnAl),,"[""Na"", ""Na"", ""Na"", ""Na"", ""Na"", ""Na"", ""Na"", ""Na"", ""K"", ""K"", ""K"", ""K"", ""Sb"", ""Sb"", ""Sb"", ""Sb""]","[[0.25, 0.75, 0.75], [0.25, 0.25, 0.75], [0.25, 0.25, 0.25], [0.25, 0.75, 0.25], [0.75, 0.75, 0.25], [0.75, 0.25, 0.25], [0.75, 0.25, 0.75], [0.75, 0.75, 0.75], [0.5, 0.0, 0.0], [0.5, 0.5, 0.5], [0.0, 0.0, 0.5], [0.0, 0.5, 0.0], [0.0, 0.0, 0.0], [0.0, 0.5, 0.5], [0.5, 0.0, 0.5], [0.5, 0.5, 0.0]]",A,primitive->conventional (x sqrt2),BTE master (PhononDB/Carrete/npj/SciRep),,https://mdr.nims.go.jp/datasets/6d01f60e-e19c-4936-a0c5-bd40f71a641c,,PhononDB (Togo/NIMS MDR),https://mdr.nims.go.jp/datasets/6d01f60e-e19c-4936-a0c5-bd40f71a641c,"LTC-calc.log unit cell (PBEsol-relaxed), same file as kappa",mp-15724,True,stoichiometric,KNa2Sb
KNa2Sb,1.032,W/m/K,300.0,BTE,1,full BTE,1.0,,7.698335,225.0,Fm-3m,full Heusler (L2_1 / Cu2MnAl),,"[""Na"", ""Na"", ""Na"", ""Na"", ""Na"", ""Na"", ""Na"", ""Na"", ""K"", ""K"", ""K"", ""K"", ""Sb"", ""Sb"", ""Sb"", ""Sb""]","[[0.25, 0.75, 0.75], [0.25, 0.25, 0.75], [0.25, 0.25, 0.25], [0.25, 0.75, 0.25], [0.75, 0.75, 0.25], [0.75, 0.25, 0.25], [0.75, 0.25, 0.75], [0.75, 0.75, 0.75], [0.5, 0.0, 0.0], [0.5, 0.5, 0.5], [0.0, 0.0, 0.5], [0.0, 0.5, 0.0], [0.0, 0.0, 0.0], [0.0, 0.5, 0.5], [0.5, 0.0, 0.5], [0.5, 0.5, 0.0]]",A,primitive->conventional (x sqrt2),BTE master (PhononDB/Carrete/npj/SciRep),,https://mdr.nims.go.jp/datasets/6d01f60e-e19c-4936-a0c5-bd40f71a641c,,PhononDB (Togo/NIMS MDR),https://mdr.nims.go.jp/datasets/6d01f60e-e19c-4936-a0c5-bd40f71a641c,"LTC-calc.log unit cell (PBEsol-relaxed), same file as kappa",mp-15724,True,stoichiometric,KNa2Sb
KNa2Sb,1.48736,W/m/K,300.0,BTE,1,full BTE,1.0,,7.698335,225.0,Fm-3m,full Heusler (L2_1 / Cu2MnAl),,"[""Na"", ""Na"", ""Na"", ""Na"", ""Na"", ""Na"", ""Na"", ""Na"", ""K"", ""K"", ""K"", ""K"", ""Sb"", ""Sb"", ""Sb"", ""Sb""]","[[0.25, 0.75, 0.75], [0.25, 0.25, 0.75], [0.25, 0.25, 0.25], [0.25, 0.75, 0.25], [0.75, 0.75, 0.25], [0.75, 0.25, 0.25], [0.75, 0.25, 0.75], [0.75, 0.75, 0.75], [0.5, 0.0, 0.0], [0.5, 0.5, 0.5], [0.0, 0.0, 0.5], [0.0, 0.5, 0.0], [0.0, 0.0, 0.0], [0.0, 0.5, 0.5], [0.5, 0.0, 0.5], [0.5, 0.5, 0.0]]",A,primitive->conventional (x sqrt2),BTE master (PhononDB/Carrete/npj/SciRep),10.1038/s41524-025-01920-y,https://doi.org/10.5281/zenodo.15937696,,PhononDB (Togo/NIMS MDR),https://mdr.nims.go.jp/datasets/6d01f60e-e19c-4936-a0c5-bd40f71a641c,"LTC-calc.log unit cell (PBEsol-relaxed), same file as kappa",mp-15724,True,stoichiometric,KNa2Sb
KNa2Sb,1.273333,W/m/K,300.0,"BTE (phono3py-class, Phonix auto-kappa)",1,full BTE,1.0,,7.698335,225.0,Fm-3m,full Heusler (L2_1 / Cu2MnAl),,"[""Na"", ""Na"", ""Na"", ""Na"", ""Na"", ""Na"", ""Na"", ""Na"", ""K"", ""K"", ""K"", ""K"", ""Sb"", ""Sb"", ""Sb"", ""Sb""]","[[0.25, 0.75, 0.75], [0.25, 0.25, 0.75], [0.25, 0.25, 0.25], [0.25, 0.75, 0.25], [0.75, 0.75, 0.25], [0.75, 0.25, 0.25], [0.75, 0.25, 0.75], [0.75, 0.75, 0.75], [0.5, 0.0, 0.0], [0.5, 0.5, 0.5], [0.0, 0.0, 0.5], [0.0, 0.5, 0.0], [0.0, 0.0, 0.0], [0.0, 0.5, 0.5], [0.5, 0.0, 0.5], [0.5, 0.5, 0.0]]",A,primitive->conventional (x sqrt2),Phonix (first-principles BTE),10.1038/s41524-026-02033-w,https://huggingface.co/datasets/phonix-db/phonix-summary,"phonix-summary, HF datasets-server",PhononDB (Togo/NIMS MDR),https://mdr.nims.go.jp/datasets/6d01f60e-e19c-4936-a0c5-bd40f71a641c,"LTC-calc.log unit cell (PBEsol-relaxed), same file as kappa",mp-15724,True,stoichiometric,KNa2Sb
KNa2Sb,0.998,W/m/K,310.0,BTE,1,full BTE,1.0,,7.698335,225.0,Fm-3m,full Heusler (L2_1 / Cu2MnAl),,"[""Na"", ""Na"", ""Na"", ""Na"", ""Na"", ""Na"", ""Na"", ""Na"", ""K"", ""K"", ""K"", ""K"", ""Sb"", ""Sb"", ""Sb"", ""Sb""]","[[0.25, 0.75, 0.75], [0.25, 0.25, 0.75], [0.25, 0.25, 0.25], [0.25, 0.75, 0.25], [0.75, 0.75, 0.25], [0.75, 0.25, 0.25], [0.75, 0.25, 0.75], [0.75, 0.75, 0.75], [0.5, 0.0, 0.0], [0.5, 0.5, 0.5], [0.0, 0.0, 0.5], [0.0, 0.5, 0.0], [0.0, 0.0, 0.0], [0.0, 0.5, 0.5], [0.5, 0.0, 0.5], [0.5, 0.5, 0.0]]",A,primitive->conventional (x sqrt2),BTE master (PhononDB/Carrete/npj/SciRep),,https://mdr.nims.go.jp/datasets/6d01f60e-e19c-4936-a0c5-bd40f71a641c,,PhononDB (Togo/NIMS MDR),https://mdr.nims.go.jp/datasets/6d01f60e-e19c-4936-a0c5-bd40f71a641c,"LTC-calc.log unit cell (PBEsol-relaxed), same file as kappa",mp-15724,True,stoichiometric,KNa2Sb
KNa2Sb,0.967,W/m/K,320.0,BTE,1,full BTE,1.0,,7.698335,225.0,Fm-3m,full Heusler (L2_1 / Cu2MnAl),,"[""Na"", ""Na"", ""Na"", ""Na"", ""Na"", ""Na"", ""Na"", ""Na"", ""K"", ""K"", ""K"", ""K"", ""Sb"", ""Sb"", ""Sb"", ""Sb""]","[[0.25, 0.75, 0.75], [0.25, 0.25, 0.75], [0.25, 0.25, 0.25], [0.25, 0.75, 0.25], [0.75, 0.75, 0.25], [0.75, 0.25, 0.25], [0.75, 0.25, 0.75], [0.75, 0.75, 0.75], [0.5, 0.0, 0.0], [0.5, 0.5, 0.5], [0.0, 0.0, 0.5], [0.0, 0.5, 0.0], [0.0, 0.0, 0.0], [0.0, 0.5, 0.5], [0.5, 0.0, 0.5], [0.5, 0.5, 0.0]]",A,primitive->conventional (x sqrt2),BTE master (PhononDB/Carrete/npj/SciRep),,https://mdr.nims.go.jp/datasets/6d01f60e-e19c-4936-a0c5-bd40f71a641c,,PhononDB (Togo/NIMS MDR),https://mdr.nims.go.jp/datasets/6d01f60e-e19c-4936-a0c5-bd40f71a641c,"LTC-calc.log unit cell (PBEsol-relaxed), same file as kappa",mp-15724,True,stoichiometric,KNa2Sb
KNa2Sb,0.937,W/m/K,330.0,BTE,1,full BTE,1.0,,7.698335,225.0,Fm-3m,full Heusler (L2_1 / Cu2MnAl),,"[""Na"", ""Na"", ""Na"", ""Na"", ""Na"", ""Na"", ""Na"", ""Na"", ""K"", ""K"", ""K"", ""K"", ""Sb"", ""Sb"", ""Sb"", ""Sb""]","[[0.25, 0.75, 0.75], [0.25, 0.25, 0.75], [0.25, 0.25, 0.25], [0.25, 0.75, 0.25], [0.75, 0.75, 0.25], [0.75, 0.25, 0.25], [0.75, 0.25, 0.75], [0.75, 0.75, 0.75], [0.5, 0.0, 0.0], [0.5, 0.5, 0.5], [0.0, 0.0, 0.5], [0.0, 0.5, 0.0], [0.0, 0.0, 0.0], [0.0, 0.5, 0.5], [0.5, 0.0, 0.5], [0.5, 0.5, 0.0]]",A,primitive->conventional (x sqrt2),BTE master (PhononDB/Carrete/npj/SciRep),,https://mdr.nims.go.jp/datasets/6d01f60e-e19c-4936-a0c5-bd40f71a641c,,PhononDB (Togo/NIMS MDR),https://mdr.nims.go.jp/datasets/6d01f60e-e19c-4936-a0c5-bd40f71a641c,"LTC-calc.log unit cell (PBEsol-relaxed), same file as kappa",mp-15724,True,stoichiometric,KNa2Sb
KNa2Sb,0.91,W/m/K,340.0,BTE,1,full BTE,1.0,,7.698335,225.0,Fm-3m,full Heusler (L2_1 / Cu2MnAl),,"[""Na"", ""Na"", ""Na"", ""Na"", ""Na"", ""Na"", ""Na"", ""Na"", ""K"", ""K"", ""K"", ""K"", ""Sb"", ""Sb"", ""Sb"", ""Sb""]","[[0.25, 0.75, 0.75], [0.25, 0.25, 0.75], [0.25, 0.25, 0.25], [0.25, 0.75, 0.25], [0.75, 0.75, 0.25], [0.75, 0.25, 0.25], [0.75, 0.25, 0.75], [0.75, 0.75, 0.75], [0.5, 0.0, 0.0], [0.5, 0.5, 0.5], [0.0, 0.0, 0.5], [0.0, 0.5, 0.0], [0.0, 0.0, 0.0], [0.0, 0.5, 0.5], [0.5, 0.0, 0.5], [0.5, 0.5, 0.0]]",A,primitive->conventional (x sqrt2),BTE master (PhononDB/Carrete/npj/SciRep),,https://mdr.nims.go.jp/datasets/6d01f60e-e19c-4936-a0c5-bd40f71a641c,,PhononDB (Togo/NIMS MDR),https://mdr.nims.go.jp/datasets/6d01f60e-e19c-4936-a0c5-bd40f71a641c,"LTC-calc.log unit cell (PBEsol-relaxed), same file as kappa",mp-15724,True,stoichiometric,KNa2Sb
KNa2Sb,0.883,W/m/K,350.0,BTE,1,full BTE,1.0,,7.698335,225.0,Fm-3m,full Heusler (L2_1 / Cu2MnAl),,"[""Na"", ""Na"", ""Na"", ""Na"", ""Na"", ""Na"", ""Na"", ""Na"", ""K"", ""K"", ""K"", ""K"", ""Sb"", ""Sb"", ""Sb"", ""Sb""]","[[0.25, 0.75, 0.75], [0.25, 0.25, 0.75], [0.25, 0.25, 0.25], [0.25, 0.75, 0.25], [0.75, 0.75, 0.25], [0.75, 0.25, 0.25], [0.75, 0.25, 0.75], [0.75, 0.75, 0.75], [0.5, 0.0, 0.0], [0.5, 0.5, 0.5], [0.0, 0.0, 0.5], [0.0, 0.5, 0.0], [0.0, 0.0, 0.0], [0.0, 0.5, 0.5], [0.5, 0.0, 0.5], [0.5, 0.5, 0.0]]",A,primitive->conventional (x sqrt2),BTE master (PhononDB/Carrete/npj/SciRep),,https://mdr.nims.go.jp/datasets/6d01f60e-e19c-4936-a0c5-bd40f71a641c,,PhononDB (Togo/NIMS MDR),https://mdr.nims.go.jp/datasets/6d01f60e-e19c-4936-a0c5-bd40f71a641c,"LTC-calc.log unit cell (PBEsol-relaxed), same file as kappa",mp-15724,True,stoichiometric,KNa2Sb
KNa2Sb,0.859,W/m/K,360.0,BTE,1,full BTE,1.0,,7.698335,225.0,Fm-3m,full Heusler (L2_1 / Cu2MnAl),,"[""Na"", ""Na"", ""Na"", ""Na"", ""Na"", ""Na"", ""Na"", ""Na"", ""K"", ""K"", ""K"", ""K"", ""Sb"", ""Sb"", ""Sb"", ""Sb""]","[[0.25, 0.75, 0.75], [0.25, 0.25, 0.75], [0.25, 0.25, 0.25], [0.25, 0.75, 0.25], [0.75, 0.75, 0.25], [0.75, 0.25, 0.25], [0.75, 0.25, 0.75], [0.75, 0.75, 0.75], [0.5, 0.0, 0.0], [0.5, 0.5, 0.5], [0.0, 0.0, 0.5], [0.0, 0.5, 0.0], [0.0, 0.0, 0.0], [0.0, 0.5, 0.5], [0.5, 0.0, 0.5], [0.5, 0.5, 0.0]]",A,primitive->conventional (x sqrt2),BTE master (PhononDB/Carrete/npj/SciRep),,https://mdr.nims.go.jp/datasets/6d01f60e-e19c-4936-a0c5-bd40f71a641c,,PhononDB (Togo/NIMS MDR),https://mdr.nims.go.jp/datasets/6d01f60e-e19c-4936-a0c5-bd40f71a641c,"LTC-calc.log unit cell (PBEsol-relaxed), same file as kappa",mp-15724,True,stoichiometric,KNa2Sb
KNa2Sb,0.835,W/m/K,370.0,BTE,1,full BTE,1.0,,7.698335,225.0,Fm-3m,full Heusler (L2_1 / Cu2MnAl),,"[""Na"", ""Na"", ""Na"", ""Na"", ""Na"", ""Na"", ""Na"", ""Na"", ""K"", ""K"", ""K"", ""K"", ""Sb"", ""Sb"", ""Sb"", ""Sb""]","[[0.25, 0.75, 0.75], [0.25, 0.25, 0.75], [0.25, 0.25, 0.25], [0.25, 0.75, 0.25], [0.75, 0.75, 0.25], [0.75, 0.25, 0.25], [0.75, 0.25, 0.75], [0.75, 0.75, 0.75], [0.5, 0.0, 0.0], [0.5, 0.5, 0.5], [0.0, 0.0, 0.5], [0.0, 0.5, 0.0], [0.0, 0.0, 0.0], [0.0, 0.5, 0.5], [0.5, 0.0, 0.5], [0.5, 0.5, 0.0]]",A,primitive->conventional (x sqrt2),BTE master (PhononDB/Carrete/npj/SciRep),,https://mdr.nims.go.jp/datasets/6d01f60e-e19c-4936-a0c5-bd40f71a641c,,PhononDB (Togo/NIMS MDR),https://mdr.nims.go.jp/datasets/6d01f60e-e19c-4936-a0c5-bd40f71a641c,"LTC-calc.log unit cell (PBEsol-relaxed), same file as kappa",mp-15724,True,stoichiometric,KNa2Sb
KNa2Sb,0.813,W/m/K,380.0,BTE,1,full BTE,1.0,,7.698335,225.0,Fm-3m,full Heusler (L2_1 / Cu2MnAl),,"[""Na"", ""Na"", ""Na"", ""Na"", ""Na"", ""Na"", ""Na"", ""Na"", ""K"", ""K"", ""K"", ""K"", ""Sb"", ""Sb"", ""Sb"", ""Sb""]","[[0.25, 0.75, 0.75], [0.25, 0.25, 0.75], [0.25, 0.25, 0.25], [0.25, 0.75, 0.25], [0.75, 0.75, 0.25], [0.75, 0.25, 0.25], [0.75, 0.25, 0.75], [0.75, 0.75, 0.75], [0.5, 0.0, 0.0], [0.5, 0.5, 0.5], [0.0, 0.0, 0.5], [0.0, 0.5, 0.0], [0.0, 0.0, 0.0], [0.0, 0.5, 0.5], [0.5, 0.0, 0.5], [0.5, 0.5, 0.0]]",A,primitive->conventional (x sqrt2),BTE master (PhononDB/Carrete/npj/SciRep),,https://mdr.nims.go.jp/datasets/6d01f60e-e19c-4936-a0c5-bd40f71a641c,,PhononDB (Togo/NIMS MDR),https://mdr.nims.go.jp/datasets/6d01f60e-e19c-4936-a0c5-bd40f71a641c,"LTC-calc.log unit cell (PBEsol-relaxed), same file as kappa",mp-15724,True,stoichiometric,KNa2Sb
KNa2Sb,0.792,W/m/K,390.0,BTE,1,full BTE,1.0,,7.698335,225.0,Fm-3m,full Heusler (L2_1 / Cu2MnAl),,"[""Na"", ""Na"", ""Na"", ""Na"", ""Na"", ""Na"", ""Na"", ""Na"", ""K"", ""K"", ""K"", ""K"", ""Sb"", ""Sb"", ""Sb"", ""Sb""]","[[0.25, 0.75, 0.75], [0.25, 0.25, 0.75], [0.25, 0.25, 0.25], [0.25, 0.75, 0.25], [0.75, 0.75, 0.25], [0.75, 0.25, 0.25], [0.75, 0.25, 0.75], [0.75, 0.75, 0.75], [0.5, 0.0, 0.0], [0.5, 0.5, 0.5], [0.0, 0.0, 0.5], [0.0, 0.5, 0.0], [0.0, 0.0, 0.0], [0.0, 0.5, 0.5], [0.5, 0.0, 0.5], [0.5, 0.5, 0.0]]",A,primitive->conventional (x sqrt2),BTE master (PhononDB/Carrete/npj/SciRep),,https://mdr.nims.go.jp/datasets/6d01f60e-e19c-4936-a0c5-bd40f71a641c,,PhononDB (Togo/NIMS MDR),https://mdr.nims.go.jp/datasets/6d01f60e-e19c-4936-a0c5-bd40f71a641c,"LTC-calc.log unit cell (PBEsol-relaxed), same file as kappa",mp-15724,True,stoichiometric,KNa2Sb
KNa2Sb,0.772,W/m/K,400.0,BTE,1,full BTE,1.0,,7.698335,225.0,Fm-3m,full Heusler (L2_1 / Cu2MnAl),,"[""Na"", ""Na"", ""Na"", ""Na"", ""Na"", ""Na"", ""Na"", ""Na"", ""K"", ""K"", ""K"", ""K"", ""Sb"", ""Sb"", ""Sb"", ""Sb""]","[[0.25, 0.75, 0.75], [0.25, 0.25, 0.75], [0.25, 0.25, 0.25], [0.25, 0.75, 0.25], [0.75, 0.75, 0.25], [0.75, 0.25, 0.25], [0.75, 0.25, 0.75], [0.75, 0.75, 0.75], [0.5, 0.0, 0.0], [0.5, 0.5, 0.5], [0.0, 0.0, 0.5], [0.0, 0.5, 0.0], [0.0, 0.0, 0.0], [0.0, 0.5, 0.5], [0.5, 0.0, 0.5], [0.5, 0.5, 0.0]]",A,primitive->conventional (x sqrt2),BTE master (PhononDB/Carrete/npj/SciRep),,https://mdr.nims.go.jp/datasets/6d01f60e-e19c-4936-a0c5-bd40f71a641c,,PhononDB (Togo/NIMS MDR),https://mdr.nims.go.jp/datasets/6d01f60e-e19c-4936-a0c5-bd40f71a641c,"LTC-calc.log unit cell (PBEsol-relaxed), same file as kappa",mp-15724,True,stoichiometric,KNa2Sb
KNa2Sb,0.754,W/m/K,410.0,BTE,1,full BTE,1.0,,7.698335,225.0,Fm-3m,full Heusler (L2_1 / Cu2MnAl),,"[""Na"", ""Na"", ""Na"", ""Na"", ""Na"", ""Na"", ""Na"", ""Na"", ""K"", ""K"", ""K"", ""K"", ""Sb"", ""Sb"", ""Sb"", ""Sb""]","[[0.25, 0.75, 0.75], [0.25, 0.25, 0.75], [0.25, 0.25, 0.25], [0.25, 0.75, 0.25], [0.75, 0.75, 0.25], [0.75, 0.25, 0.25], [0.75, 0.25, 0.75], [0.75, 0.75, 0.75], [0.5, 0.0, 0.0], [0.5, 0.5, 0.5], [0.0, 0.0, 0.5], [0.0, 0.5, 0.0], [0.0, 0.0, 0.0], [0.0, 0.5, 0.5], [0.5, 0.0, 0.5], [0.5, 0.5, 0.0]]",A,primitive->conventional (x sqrt2),BTE master (PhononDB/Carrete/npj/SciRep),,https://mdr.nims.go.jp/datasets/6d01f60e-e19c-4936-a0c5-bd40f71a641c,,PhononDB (Togo/NIMS MDR),https://mdr.nims.go.jp/datasets/6d01f60e-e19c-4936-a0c5-bd40f71a641c,"LTC-calc.log unit cell (PBEsol-relaxed), same file as kappa",mp-15724,True,stoichiometric,KNa2Sb
KNa2Sb,0.736,W/m/K,420.0,BTE,1,full BTE,1.0,,7.698335,225.0,Fm-3m,full Heusler (L2_1 / Cu2MnAl),,"[""Na"", ""Na"", ""Na"", ""Na"", ""Na"", ""Na"", ""Na"", ""Na"", ""K"", ""K"", ""K"", ""K"", ""Sb"", ""Sb"", ""Sb"", ""Sb""]","[[0.25, 0.75, 0.75], [0.25, 0.25, 0.75], [0.25, 0.25, 0.25], [0.25, 0.75, 0.25], [0.75, 0.75, 0.25], [0.75, 0.25, 0.25], [0.75, 0.25, 0.75], [0.75, 0.75, 0.75], [0.5, 0.0, 0.0], [0.5, 0.5, 0.5], [0.0, 0.0, 0.5], [0.0, 0.5, 0.0], [0.0, 0.0, 0.0], [0.0, 0.5, 0.5], [0.5, 0.0, 0.5], [0.5, 0.5, 0.0]]",A,primitive->conventional (x sqrt2),BTE master (PhononDB/Carrete/npj/SciRep),,https://mdr.nims.go.jp/datasets/6d01f60e-e19c-4936-a0c5-bd40f71a641c,,PhononDB (Togo/NIMS MDR),https://mdr.nims.go.jp/datasets/6d01f60e-e19c-4936-a0c5-bd40f71a641c,"LTC-calc.log unit cell (PBEsol-relaxed), same file as kappa",mp-15724,True,stoichiometric,KNa2Sb
KNa2Sb,0.718,W/m/K,430.0,BTE,1,full BTE,1.0,,7.698335,225.0,Fm-3m,full Heusler (L2_1 / Cu2MnAl),,"[""Na"", ""Na"", ""Na"", ""Na"", ""Na"", ""Na"", ""Na"", ""Na"", ""K"", ""K"", ""K"", ""K"", ""Sb"", ""Sb"", ""Sb"", ""Sb""]","[[0.25, 0.75, 0.75], [0.25, 0.25, 0.75], [0.25, 0.25, 0.25], [0.25, 0.75, 0.25], [0.75, 0.75, 0.25], [0.75, 0.25, 0.25], [0.75, 0.25, 0.75], [0.75, 0.75, 0.75], [0.5, 0.0, 0.0], [0.5, 0.5, 0.5], [0.0, 0.0, 0.5], [0.0, 0.5, 0.0], [0.0, 0.0, 0.0], [0.0, 0.5, 0.5], [0.5, 0.0, 0.5], [0.5, 0.5, 0.0]]",A,primitive->conventional (x sqrt2),BTE master (PhononDB/Carrete/npj/SciRep),,https://mdr.nims.go.jp/datasets/6d01f60e-e19c-4936-a0c5-bd40f71a641c,,PhononDB (Togo/NIMS MDR),https://mdr.nims.go.jp/datasets/6d01f60e-e19c-4936-a0c5-bd40f71a641c,"LTC-calc.log unit cell (PBEsol-relaxed), same file as kappa",mp-15724,True,stoichiometric,KNa2Sb
KNa2Sb,0.702,W/m/K,440.0,BTE,1,full BTE,1.0,,7.698335,225.0,Fm-3m,full Heusler (L2_1 / Cu2MnAl),,"[""Na"", ""Na"", ""Na"", ""Na"", ""Na"", ""Na"", ""Na"", ""Na"", ""K"", ""K"", ""K"", ""K"", ""Sb"", ""Sb"", ""Sb"", ""Sb""]","[[0.25, 0.75, 0.75], [0.25, 0.25, 0.75], [0.25, 0.25, 0.25], [0.25, 0.75, 0.25], [0.75, 0.75, 0.25], [0.75, 0.25, 0.25], [0.75, 0.25, 0.75], [0.75, 0.75, 0.75], [0.5, 0.0, 0.0], [0.5, 0.5, 0.5], [0.0, 0.0, 0.5], [0.0, 0.5, 0.0], [0.0, 0.0, 0.0], [0.0, 0.5, 0.5], [0.5, 0.0, 0.5], [0.5, 0.5, 0.0]]",A,primitive->conventional (x sqrt2),BTE master (PhononDB/Carrete/npj/SciRep),,https://mdr.nims.go.jp/datasets/6d01f60e-e19c-4936-a0c5-bd40f71a641c,,PhononDB (Togo/NIMS MDR),https://mdr.nims.go.jp/datasets/6d01f60e-e19c-4936-a0c5-bd40f71a641c,"LTC-calc.log unit cell (PBEsol-relaxed), same file as kappa",mp-15724,True,stoichiometric,KNa2Sb
KNa2Sb,0.686,W/m/K,450.0,BTE,1,full BTE,1.0,,7.698335,225.0,Fm-3m,full Heusler (L2_1 / Cu2MnAl),,"[""Na"", ""Na"", ""Na"", ""Na"", ""Na"", ""Na"", ""Na"", ""Na"", ""K"", ""K"", ""K"", ""K"", ""Sb"", ""Sb"", ""Sb"", ""Sb""]","[[0.25, 0.75, 0.75], [0.25, 0.25, 0.75], [0.25, 0.25, 0.25], [0.25, 0.75, 0.25], [0.75, 0.75, 0.25], [0.75, 0.25, 0.25], [0.75, 0.25, 0.75], [0.75, 0.75, 0.75], [0.5, 0.0, 0.0], [0.5, 0.5, 0.5], [0.0, 0.0, 0.5], [0.0, 0.5, 0.0], [0.0, 0.0, 0.0], [0.0, 0.5, 0.5], [0.5, 0.0, 0.5], [0.5, 0.5, 0.0]]",A,primitive->conventional (x sqrt2),BTE master (PhononDB/Carrete/npj/SciRep),,https://mdr.nims.go.jp/datasets/6d01f60e-e19c-4936-a0c5-bd40f71a641c,,PhononDB (Togo/NIMS MDR),https://mdr.nims.go.jp/datasets/6d01f60e-e19c-4936-a0c5-bd40f71a641c,"LTC-calc.log unit cell (PBEsol-relaxed), same file as kappa",mp-15724,True,stoichiometric,KNa2Sb
KNa2Sb,0.671,W/m/K,460.0,BTE,1,full BTE,1.0,,7.698335,225.0,Fm-3m,full Heusler (L2_1 / Cu2MnAl),,"[""Na"", ""Na"", ""Na"", ""Na"", ""Na"", ""Na"", ""Na"", ""Na"", ""K"", ""K"", ""K"", ""K"", ""Sb"", ""Sb"", ""Sb"", ""Sb""]","[[0.25, 0.75, 0.75], [0.25, 0.25, 0.75], [0.25, 0.25, 0.25], [0.25, 0.75, 0.25], [0.75, 0.75, 0.25], [0.75, 0.25, 0.25], [0.75, 0.25, 0.75], [0.75, 0.75, 0.75], [0.5, 0.0, 0.0], [0.5, 0.5, 0.5], [0.0, 0.0, 0.5], [0.0, 0.5, 0.0], [0.0, 0.0, 0.0], [0.0, 0.5, 0.5], [0.5, 0.0, 0.5], [0.5, 0.5, 0.0]]",A,primitive->conventional (x sqrt2),BTE master (PhononDB/Carrete/npj/SciRep),,https://mdr.nims.go.jp/datasets/6d01f60e-e19c-4936-a0c5-bd40f71a641c,,PhononDB (Togo/NIMS MDR),https://mdr.nims.go.jp/datasets/6d01f60e-e19c-4936-a0c5-bd40f71a641c,"LTC-calc.log unit cell (PBEsol-relaxed), same file as kappa",mp-15724,True,stoichiometric,KNa2Sb
KNa2Sb,0.657,W/m/K,470.0,BTE,1,full BTE,1.0,,7.698335,225.0,Fm-3m,full Heusler (L2_1 / Cu2MnAl),,"[""Na"", ""Na"", ""Na"", ""Na"", ""Na"", ""Na"", ""Na"", ""Na"", ""K"", ""K"", ""K"", ""K"", ""Sb"", ""Sb"", ""Sb"", ""Sb""]","[[0.25, 0.75, 0.75], [0.25, 0.25, 0.75], [0.25, 0.25, 0.25], [0.25, 0.75, 0.25], [0.75, 0.75, 0.25], [0.75, 0.25, 0.25], [0.75, 0.25, 0.75], [0.75, 0.75, 0.75], [0.5, 0.0, 0.0], [0.5, 0.5, 0.5], [0.0, 0.0, 0.5], [0.0, 0.5, 0.0], [0.0, 0.0, 0.0], [0.0, 0.5, 0.5], [0.5, 0.0, 0.5], [0.5, 0.5, 0.0]]",A,primitive->conventional (x sqrt2),BTE master (PhononDB/Carrete/npj/SciRep),,https://mdr.nims.go.jp/datasets/6d01f60e-e19c-4936-a0c5-bd40f71a641c,,PhononDB (Togo/NIMS MDR),https://mdr.nims.go.jp/datasets/6d01f60e-e19c-4936-a0c5-bd40f71a641c,"LTC-calc.log unit cell (PBEsol-relaxed), same file as kappa",mp-15724,True,stoichiometric,KNa2Sb
KNa2Sb,0.643,W/m/K,480.0,BTE,1,full BTE,1.0,,7.698335,225.0,Fm-3m,full Heusler (L2_1 / Cu2MnAl),,"[""Na"", ""Na"", ""Na"", ""Na"", ""Na"", ""Na"", ""Na"", ""Na"", ""K"", ""K"", ""K"", ""K"", ""Sb"", ""Sb"", ""Sb"", ""Sb""]","[[0.25, 0.75, 0.75], [0.25, 0.25, 0.75], [0.25, 0.25, 0.25], [0.25, 0.75, 0.25], [0.75, 0.75, 0.25], [0.75, 0.25, 0.25], [0.75, 0.25, 0.75], [0.75, 0.75, 0.75], [0.5, 0.0, 0.0], [0.5, 0.5, 0.5], [0.0, 0.0, 0.5], [0.0, 0.5, 0.0], [0.0, 0.0, 0.0], [0.0, 0.5, 0.5], [0.5, 0.0, 0.5], [0.5, 0.5, 0.0]]",A,primitive->conventional (x sqrt2),BTE master (PhononDB/Carrete/npj/SciRep),,https://mdr.nims.go.jp/datasets/6d01f60e-e19c-4936-a0c5-bd40f71a641c,,PhononDB (Togo/NIMS MDR),https://mdr.nims.go.jp/datasets/6d01f60e-e19c-4936-a0c5-bd40f71a641c,"LTC-calc.log unit cell (PBEsol-relaxed), same file as kappa",mp-15724,True,stoichiometric,KNa2Sb
KNa2Sb,0.63,W/m/K,490.0,BTE,1,full BTE,1.0,,7.698335,225.0,Fm-3m,full Heusler (L2_1 / Cu2MnAl),,"[""Na"", ""Na"", ""Na"", ""Na"", ""Na"", ""Na"", ""Na"", ""Na"", ""K"", ""K"", ""K"", ""K"", ""Sb"", ""Sb"", ""Sb"", ""Sb""]","[[0.25, 0.75, 0.75], [0.25, 0.25, 0.75], [0.25, 0.25, 0.25], [0.25, 0.75, 0.25], [0.75, 0.75, 0.25], [0.75, 0.25, 0.25], [0.75, 0.25, 0.75], [0.75, 0.75, 0.75], [0.5, 0.0, 0.0], [0.5, 0.5, 0.5], [0.0, 0.0, 0.5], [0.0, 0.5, 0.0], [0.0, 0.0, 0.0], [0.0, 0.5, 0.5], [0.5, 0.0, 0.5], [0.5, 0.5, 0.0]]",A,primitive->conventional (x sqrt2),BTE master (PhononDB/Carrete/npj/SciRep),,https://mdr.nims.go.jp/datasets/6d01f60e-e19c-4936-a0c5-bd40f71a641c,,PhononDB (Togo/NIMS MDR),https://mdr.nims.go.jp/datasets/6d01f60e-e19c-4936-a0c5-bd40f71a641c,"LTC-calc.log unit cell (PBEsol-relaxed), same file as kappa",mp-15724,True,stoichiometric,KNa2Sb
KNa2Sb,0.618,W/m/K,500.0,BTE,1,full BTE,1.0,,7.698335,225.0,Fm-3m,full Heusler (L2_1 / Cu2MnAl),,"[""Na"", ""Na"", ""Na"", ""Na"", ""Na"", ""Na"", ""Na"", ""Na"", ""K"", ""K"", ""K"", ""K"", ""Sb"", ""Sb"", ""Sb"", ""Sb""]","[[0.25, 0.75, 0.75], [0.25, 0.25, 0.75], [0.25, 0.25, 0.25], [0.25, 0.75, 0.25], [0.75, 0.75, 0.25], [0.75, 0.25, 0.25], [0.75, 0.25, 0.75], [0.75, 0.75, 0.75], [0.5, 0.0, 0.0], [0.5, 0.5, 0.5], [0.0, 0.0, 0.5], [0.0, 0.5, 0.0], [0.0, 0.0, 0.0], [0.0, 0.5, 0.5], [0.5, 0.0, 0.5], [0.5, 0.5, 0.0]]",A,primitive->conventional (x sqrt2),BTE master (PhononDB/Carrete/npj/SciRep),,https://mdr.nims.go.jp/datasets/6d01f60e-e19c-4936-a0c5-bd40f71a641c,,PhononDB (Togo/NIMS MDR),https://mdr.nims.go.jp/datasets/6d01f60e-e19c-4936-a0c5-bd40f71a641c,"LTC-calc.log unit cell (PBEsol-relaxed), same file as kappa",mp-15724,True,stoichiometric,KNa2Sb
KNa2Sb,0.605,W/m/K,510.0,BTE,1,full BTE,1.0,,7.698335,225.0,Fm-3m,full Heusler (L2_1 / Cu2MnAl),,"[""Na"", ""Na"", ""Na"", ""Na"", ""Na"", ""Na"", ""Na"", ""Na"", ""K"", ""K"", ""K"", ""K"", ""Sb"", ""Sb"", ""Sb"", ""Sb""]","[[0.25, 0.75, 0.75], [0.25, 0.25, 0.75], [0.25, 0.25, 0.25], [0.25, 0.75, 0.25], [0.75, 0.75, 0.25], [0.75, 0.25, 0.25], [0.75, 0.25, 0.75], [0.75, 0.75, 0.75], [0.5, 0.0, 0.0], [0.5, 0.5, 0.5], [0.0, 0.0, 0.5], [0.0, 0.5, 0.0], [0.0, 0.0, 0.0], [0.0, 0.5, 0.5], [0.5, 0.0, 0.5], [0.5, 0.5, 0.0]]",A,primitive->conventional (x sqrt2),BTE master (PhononDB/Carrete/npj/SciRep),,https://mdr.nims.go.jp/datasets/6d01f60e-e19c-4936-a0c5-bd40f71a641c,,PhononDB (Togo/NIMS MDR),https://mdr.nims.go.jp/datasets/6d01f60e-e19c-4936-a0c5-bd40f71a641c,"LTC-calc.log unit cell (PBEsol-relaxed), same file as kappa",mp-15724,True,stoichiometric,KNa2Sb
KNa2Sb,0.594,W/m/K,520.0,BTE,1,full BTE,1.0,,7.698335,225.0,Fm-3m,full Heusler (L2_1 / Cu2MnAl),,"[""Na"", ""Na"", ""Na"", ""Na"", ""Na"", ""Na"", ""Na"", ""Na"", ""K"", ""K"", ""K"", ""K"", ""Sb"", ""Sb"", ""Sb"", ""Sb""]","[[0.25, 0.75, 0.75], [0.25, 0.25, 0.75], [0.25, 0.25, 0.25], [0.25, 0.75, 0.25], [0.75, 0.75, 0.25], [0.75, 0.25, 0.25], [0.75, 0.25, 0.75], [0.75, 0.75, 0.75], [0.5, 0.0, 0.0], [0.5, 0.5, 0.5], [0.0, 0.0, 0.5], [0.0, 0.5, 0.0], [0.0, 0.0, 0.0], [0.0, 0.5, 0.5], [0.5, 0.0, 0.5], [0.5, 0.5, 0.0]]",A,primitive->conventional (x sqrt2),BTE master (PhononDB/Carrete/npj/SciRep),,https://mdr.nims.go.jp/datasets/6d01f60e-e19c-4936-a0c5-bd40f71a641c,,PhononDB (Togo/NIMS MDR),https://mdr.nims.go.jp/datasets/6d01f60e-e19c-4936-a0c5-bd40f71a641c,"LTC-calc.log unit cell (PBEsol-relaxed), same file as kappa",mp-15724,True,stoichiometric,KNa2Sb
KNa2Sb,0.583,W/m/K,530.0,BTE,1,full BTE,1.0,,7.698335,225.0,Fm-3m,full Heusler (L2_1 / Cu2MnAl),,"[""Na"", ""Na"", ""Na"", ""Na"", ""Na"", ""Na"", ""Na"", ""Na"", ""K"", ""K"", ""K"", ""K"", ""Sb"", ""Sb"", ""Sb"", ""Sb""]","[[0.25, 0.75, 0.75], [0.25, 0.25, 0.75], [0.25, 0.25, 0.25], [0.25, 0.75, 0.25], [0.75, 0.75, 0.25], [0.75, 0.25, 0.25], [0.75, 0.25, 0.75], [0.75, 0.75, 0.75], [0.5, 0.0, 0.0], [0.5, 0.5, 0.5], [0.0, 0.0, 0.5], [0.0, 0.5, 0.0], [0.0, 0.0, 0.0], [0.0, 0.5, 0.5], [0.5, 0.0, 0.5], [0.5, 0.5, 0.0]]",A,primitive->conventional (x sqrt2),BTE master (PhononDB/Carrete/npj/SciRep),,https://mdr.nims.go.jp/datasets/6d01f60e-e19c-4936-a0c5-bd40f71a641c,,PhononDB (Togo/NIMS MDR),https://mdr.nims.go.jp/datasets/6d01f60e-e19c-4936-a0c5-bd40f71a641c,"LTC-calc.log unit cell (PBEsol-relaxed), same file as kappa",mp-15724,True,stoichiometric,KNa2Sb
