Repository: Shivamrandive747/Thermalconductivity_prediction

# Calibrating first-principles lattice thermal conductivity to experiment

**A curated half-Heusler dataset and a validated transfer function.**

Published first-principles transport calculations of lattice thermal conductivity exceed what
laboratories measure for the same compound by a **median factor of 1.55**. That offset is regular
enough to be removed in closed form:

$$\kappa_L^{\mathrm{expt}}(T) \;=\; \kappa_L^{\mathrm{BTE}}(T)\;\min\!\left[c\left(\tfrac{T}{300}\right)^{p},\,1\right],
\qquad c = 0.51,\quad p = 0.80$$

Inside a domain of applicability declared before the validation set was scored, this places

File: data/Target_Materials/HEUSLER_KAPPA_TRAINING_SET.csv (part 97 of 192)
formula,kappa_L,kappa_units,temperature_K,method,method_tier,tier_name,weight,kappa_basis,struct_a_A,struct_spacegroup,struct_sg_symbol,struct_prototype,struct_site_ordering,struct_species,struct_frac_coords,struct_grade,lattice_convention,source,source_doi,source_url,source_location,struct_source,struct_source_url,struct_source_detail,struct_id,struct_same_paper_as_kappa,stoichiometry,parent_formula
KNa2Sb,0.309,W/m/K,1000.0,BTE,1,full BTE,1.0,,7.698335,225.0,Fm-3m,full Heusler (L2_1 / Cu2MnAl),,"[""Na"", ""Na"", ""Na"", ""Na"", ""Na"", ""Na"", ""Na"", ""Na"", ""K"", ""K"", ""K"", ""K"", ""Sb"", ""Sb"", ""Sb"", ""Sb""]","[[0.25, 0.75, 0.75], [0.25, 0.25, 0.75], [0.25, 0.25, 0.25], [0.25, 0.75, 0.25], [0.75, 0.75, 0.25], [0.75, 0.25, 0.25], [0.75, 0.25, 0.75], [0.75, 0.75, 0.75], [0.5, 0.0, 0.0], [0.5, 0.5, 0.5], [0.0, 0.0, 0.5], [0.0, 0.5, 0.0], [0.0, 0.0, 0.0], [0.0, 0.5, 0.5], [0.5, 0.0, 0.5], [0.5, 0.5, 0.0]]",A,primitive->conventional (x sqrt2),BTE master (PhononDB/Carrete/npj/SciRep),,https://mdr.nims.go.jp/datasets/6d01f60e-e19c-4936-a0c5-bd40f71a641c,,PhononDB (Togo/NIMS MDR),https://mdr.nims.go.jp/datasets/6d01f60e-e19c-4936-a0c5-bd40f71a641c,"LTC-calc.log unit cell (PBEsol-relaxed), same file as kappa",mp-15724,True,stoichiometric,KNa2Sb
KNaSe,0.646033,W/m/K,300.0,"BTE (phono3py-class, Phonix auto-kappa)",1,full BTE,1.0,,6.96,216.0,F-43m,half Heusler (C1_b / MgAgAs),BCA,,,B,conventional,Phonix (first-principles BTE),10.1038/s41524-026-02033-w,https://huggingface.co/datasets/phonix-db/phonix-summary,"phonix-summary, HF datasets-server",repository mining,https://github.com/AMRL-2018/MachineLearning_Half_Heusler/blob/master/data/halfHeusler.csv,"alatt column (AFLOW T0003 half-Heusler relaxed lattice constant, same table as kappa)",AMRL-2018/MachineLearning_Half_Heusler data/halfHeusler.csv | AFLOW K1Na1Se1.T0003.BCA,True,stoichiometric,KNaSe
KSrBi,1.96,W/m/K,300.0,BTE,1,full BTE,1.0,,8.1742,216.0,F-43m,T0003.CAB,,"[""Bi"", ""K"", ""Sr""]","[[0.75, 0.75, 0.75], [0, 0, 0], [0.5, 0.5, 0.5]]",A,primitive->conventional (x sqrt2),BTE master (PhononDB/Carrete/npj/SciRep),10.1103/PhysRevX.4.011019,https://doi.org/10.1103/PhysRevX.4.011019,,Carrete PRX 4:011019 (2014),https://doi.org/10.1103/PhysRevX.4.011019,AFLOW aflow:a24c3d0e2112b1c5 (aflowlib.duke.edu:AFLOWDATA/LIB3_WEB/Bi_dK_svSr_sv/T0003.CAB) - lowest-enthalpy F-43m 3-atom entry; AFLOW is the structure source used by Carrete et al.,"Carrete et al. PRX 4, 011019 (2014), Table I, compound BiKSr",True,stoichiometric,KSrBi
KSrBi,2.0764,W/m/K,300.0,ShengBTE,1,full BTE,1.0,,8.1742,216.0,F-43m,T0003.CAB,,"[""Bi"", ""K"", ""Sr""]","[[0.75, 0.75, 0.75], [0, 0, 0], [0.5, 0.5, 0.5]]",A,primitive->conventional (x sqrt2),"paper mining (PDF, batch 2)",10.1038/s41524-023-00974-0,,Supplementary Table 4,Carrete PRX 4:011019 (2014),https://doi.org/10.1103/PhysRevX.4.011019,AFLOW aflow:a24c3d0e2112b1c5 (aflowlib.duke.edu:AFLOWDATA/LIB3_WEB/Bi_dK_svSr_sv/T0003.CAB) - lowest-enthalpy F-43m 3-atom entry; AFLOW is the structure source used by Carrete et al.,"Carrete et al. PRX 4, 011019 (2014), Table I, compound BiKSr",True,stoichiometric,KSrBi
KSrSb,3.66,W/m/K,300.0,BTE,1,full BTE,1.0,,8.04,216.0,F-43m,C1b,K/Sr/Sb,"[""K"", ""Sr"", ""Sb""]","[[0, 0, 0], [0.5, 0.5, 0.5], [0.25, 0.25, 0.25]]",A,conventional,BTE master (PhononDB/Carrete/npj/SciRep),10.1038/s41598-021-92030-4,https://www.nature.com/articles/s41598-021-92030-4#MOESM1,,Sci.Rep. 11:13809 (2021) Table S1,https://www.nature.com/articles/s41598-021-92030-4#MOESM1,"Table S1 (DFT-optimized lattice parameter + lowest-energy site assignment), same table as kappa",mp-1100429,True,stoichiometric,KSrSb
KSrSb,3.66,W/m/K,300.0,Phono3py,1,full BTE,1.0,,8.04,216.0,F-43m,C1b,K/Sr/Sb,"[""K"", ""Sr"", ""Sb""]","[[0, 0, 0], [0.5, 0.5, 0.5], [0.25, 0.25, 0.25]]",A,conventional,"paper mining (PDF, batch 2)",arxiv:2010.12467v1,,Table S1,Sci.Rep. 11:13809 (2021) Table S1,https://www.nature.com/articles/s41598-021-92030-4#MOESM1,"Table S1 (DFT-optimized lattice parameter + lowest-energy site assignment), same table as kappa",mp-1100429,True,stoichiometric,KSrSb
KYSn,0.693,W/m/K,300.0,"BTE (phono3py-class, Phonix auto-kappa)",1,full BTE,1.0,,7.5,216.0,F-43m,half Heusler (C1_b / MgAgAs),ABC,,,B,conventional,Phonix (first-principles BTE),10.1038/s41524-026-02033-w,https://huggingface.co/datasets/phonix-db/phonix-summary,"phonix-summary, HF datasets-server",repository mining,https://github.com/AMRL-2018/MachineLearning_Half_Heusler/blob/master/data/halfHeusler.csv,"alatt column (AFLOW T0003 half-Heusler relaxed lattice constant, same table as kappa)",AMRL-2018/MachineLearning_Half_Heusler data/halfHeusler.csv | AFLOW K1Sn1Y1.T0003.ABC,True,stoichiometric,KYSn
LaAlHg,4.438,W/m/K,300.0,"semi-empirical (Slack / Debye-Callaway-type, NOT BTE)",1,full BTE,1.0,,6.85,216.0,F-43m,half Heusler (C1_b / MgAgAs),ABC,,,B,conventional,repository mining,10.48550/arXiv.2501.11644,https://github.com/ertekin-research-group/halfheusler-space/blob/main/HH_overview.csv,,repository mining,https://github.com/AMRL-2018/MachineLearning_Half_Heusler/blob/master/data/halfHeusler.csv,"alatt column (AFLOW T0003 half-Heusler relaxed lattice constant, same table as kappa)",AMRL-2018/MachineLearning_Half_Heusler data/halfHeusler.csv | AFLOW Al1Hg1La1.T0003.ABC,True,stoichiometric,LaAlHg
LaBiPd,4.35,W/m/K,300.0,BTE,1,full BTE,1.0,,6.96,216.0,F-43m,C1b,La/Bi/Pd,"[""La"", ""Bi"", ""Pd""]","[[0, 0, 0], [0.5, 0.5, 0.5], [0.25, 0.25, 0.25]]",A,conventional,BTE master (PhononDB/Carrete/npj/SciRep),10.1038/s41598-021-92030-4,https://www.nature.com/articles/s41598-021-92030-4#MOESM1,,Sci.Rep. 11:13809 (2021) Table S1,https://www.nature.com/articles/s41598-021-92030-4#MOESM1,"Table S1 (DFT-optimized lattice parameter + lowest-energy site assignment), same table as kappa",mp-1206717,True,stoichiometric,LaBiPd
LaBiPd,4.35,W/m/K,300.0,Phono3py,1,full BTE,1.0,,6.96,216.0,F-43m,C1b,La/Bi/Pd,"[""La"", ""Bi"", ""Pd""]","[[0, 0, 0], [0.5, 0.5, 0.5], [0.25, 0.25, 0.25]]",A,conventional,"paper mining (PDF, batch 2)",arxiv:2010.12467v1,,Table S1,Sci.Rep. 11:13809 (2021) Table S1,https://www.nature.com/articles/s41598-021-92030-4#MOESM1,"Table S1 (DFT-optimized lattice parameter + lowest-energy site assignment), same table as kappa",mp-1206717,True,stoichiometric,LaBiPd
LaBiPd,4.1162,W/m/K,300.0,"BTE (phono3py-class, Phonix auto-kappa)",1,full BTE,1.0,,6.96,216.0,F-43m,C1b,La/Bi/Pd,"[""La"", ""Bi"", ""Pd""]","[[0, 0, 0], [0.5, 0.5, 0.5], [0.25, 0.25, 0.25]]",A,conventional,Phonix (first-principles BTE),10.1038/s41524-026-02033-w,https://huggingface.co/datasets/phonix-db/phonix-summary,"phonix-summary, HF datasets-server",Sci.Rep. 11:13809 (2021) Table S1,https://www.nature.com/articles/s41598-021-92030-4#MOESM1,"Table S1 (DFT-optimized lattice parameter + lowest-energy site assignment), same table as kappa",mp-1206717,True,stoichiometric,LaBiPd
LaBiPt,2.9,W/m/K,300.0,ShengBTE,1,full BTE,1.0,,6.96801,216.0,F-43m,half_Heusler_C1b,,"[""La"", ""Bi"", ""Pt""]","[[0.75, 0.75, 0.75], [0.25, 0.25, 0.25], [0.0, 0.0, 0.0]]",A,conventional,"paper mining (PDF, batch 2)",10.1063/1.4939887,,page 6,JARVIS-DFT (NIST),https://www.ctcms.nist.gov/~knc6/static/JARVIS-DFT/JVASP-35772.xml,JARVIS-DFT (NIST),JVASP-35772,False,stoichiometric,LaBiPt
LaCoS,11.445,W/m/K,300.0,"semi-empirical (Slack / Debye-Callaway-type, NOT BTE)",1,full BTE,1.0,,6.13,216.0,F-43m,half Heusler (C1_b / MgAgAs),,,,C,conventional,repository mining,10.48550/arXiv.2501.11644,https://github.com/ertekin-research-group/halfheusler-space/blob/main/HH_overview.csv,,repository mining,https://github.com/ertekin-research-group/halfheusler-space/blob/main/HH_overview.csv,"""Lattice Parameter (Angstroms)"" column, DFT-PBE relaxed, same table as kappa_L",ertekin-research-group/halfheusler-space HH_overview.csv,True,stoichiometric,LaCoS
LaCoSe,8.946,W/m/K,300.0,"semi-empirical (Slack / Debye-Callaway-type, NOT BTE)",1,full BTE,1.0,,6.295,216.0,F-43m,half Heusler (C1_b / MgAgAs),,,,C,conventional,repository mining,10.48550/arXiv.2501.11644,https://github.com/ertekin-research-group/halfheusler-space/blob/main/HH_overview.csv,,repository mining,https://github.com/ertekin-research-group/halfheusler-space/blob/main/HH_overview.csv,"""Lattice Parameter (Angstroms)"" column, DFT-PBE relaxed, same table as kappa_L",ertekin-research-group/halfheusler-space HH_overview.csv,True,stoichiometric,LaCoSe
LaCoTe,7.761,W/m/K,300.0,"semi-empirical (Slack / Debye-Callaway-type, NOT BTE)",1,full BTE,1.0,,6.4,216.0,F-43m,half Heusler (C1_b / MgAgAs),CAB,,,B,conventional,repository mining,10.48550/arXiv.2501.11644,https://github.com/ertekin-research-group/halfheusler-space/blob/main/HH_overview.csv,,repository mining,https://github.com/AMRL-2018/MachineLearning_Half_Heusler/blob/master/data/halfHeusler.csv,"alatt column (AFLOW T0003 half-Heusler relaxed lattice constant, same table as kappa)",AMRL-2018/MachineLearning_Half_Heusler data/halfHeusler.csv | AFLOW Co1La1Te1.T0003.CAB,True,stoichiometric,LaCoTe
LaCoTe,1.077367,W/m/K,300.0,"BTE (phono3py-class, Phonix auto-kappa)",1,full BTE,1.0,,6.4,216.0,F-43m,half Heusler (C1_b / MgAgAs),CAB,,,B,conventional,Phonix (first-principles BTE),10.1038/s41524-026-02033-w,https://huggingface.co/datasets/phonix-db/phonix-summary,"phonix-summary, HF datasets-server",repository mining,https://github.com/AMRL-2018/MachineLearning_Half_Heusler/blob/master/data/halfHeusler.csv,"alatt column (AFLOW T0003 half-Heusler relaxed lattice constant, same table as kappa)",AMRL-2018/MachineLearning_Half_Heusler data/halfHeusler.csv | AFLOW Co1La1Te1.T0003.CAB,True,stoichiometric,LaCoTe
LaCuC,9.033,W/m/K,300.0,"semi-empirical (Slack / Debye-Callaway-type, NOT BTE)",1,full BTE,1.0,,6.009,216.0,F-43m,half Heusler (C1_b / MgAgAs),,,,C,conventional,repository mining,10.48550/arXiv.2501.11644,https://github.com/ertekin-research-group/halfheusler-space/blob/main/HH_overview.csv,,repository mining,https://github.com/ertekin-research-group/halfheusler-space/blob/main/HH_overview.csv,"""Lattice Parameter (Angstroms)"" column, DFT-PBE relaxed, same table as kappa_L",ertekin-research-group/halfheusler-space HH_overview.csv,True,stoichiometric,LaCuC
LaFeF,2.357,W/m/K,300.0,"semi-empirical (Slack / Debye-Callaway-type, NOT BTE)",1,full BTE,1.0,,6.494,216.0,F-43m,half Heusler (C1_b / MgAgAs),,,,C,conventional,repository mining,10.48550/arXiv.2501.11644,https://github.com/ertekin-research-group/halfheusler-space/blob/main/HH_overview.csv,,repository mining,https://github.com/ertekin-research-group/halfheusler-space/blob/main/HH_overview.csv,"""Lattice Parameter (Angstroms)"" column, DFT-PBE relaxed, same table as kappa_L",ertekin-research-group/halfheusler-space HH_overview.csv,True,stoichiometric,LaFeF
LaInHg,3.311,W/m/K,300.0,"semi-empirical (Slack / Debye-Callaway-type, NOT BTE)",1,full BTE,1.0,,6.85,216.0,F-43m,half Heusler (C1_b / MgAgAs),CAB,,,B,conventional,repository mining,10.48550/arXiv.2501.11644,https://github.com/ertekin-research-group/halfheusler-space/blob/main/HH_overview.csv,,repository mining,https://github.com/AMRL-2018/MachineLearning_Half_Heusler/blob/master/data/halfHeusler.csv,"alatt column (AFLOW T0003 half-Heusler relaxed lattice constant, same table as kappa)",AMRL-2018/MachineLearning_Half_Heusler data/halfHeusler.csv | AFLOW Hg1In1La1.T0003.CAB,True,stoichiometric,LaInHg
LaMgTl,6.26,W/m/K,300.0,BTE,1,full BTE,1.0,,7.31,216.0,F-43m,C1b,La/Mg/Tl,"[""La"", ""Mg"", ""Tl""]","[[0, 0, 0], [0.5, 0.5, 0.5], [0.25, 0.25, 0.25]]",A,conventional,BTE master (PhononDB/Carrete/npj/SciRep),10.1038/s41598-021-92030-4,https://www.nature.com/articles/s41598-021-92030-4#MOESM1,,Sci.Rep. 11:13809 (2021) Table S1,https://www.nature.com/articles/s41598-021-92030-4#MOESM1,"Table S1 (DFT-optimized lattice parameter + lowest-energy site assignment), same table as kappa",mp-962063,True,stoichiometric,LaMgTl
LaMgTl,6.26,W/m/K,300.0,Phono3py,1,full BTE,1.0,,7.31,216.0,F-43m,C1b,La/Mg/Tl,"[""La"", ""Mg"", ""Tl""]","[[0, 0, 0], [0.5, 0.5, 0.5], [0.25, 0.25, 0.25]]",A,conventional,"paper mining (PDF, batch 2)",arxiv:2010.12467v1,,Table S1,Sci.Rep. 11:13809 (2021) Table S1,https://www.nature.com/articles/s41598-021-92030-4#MOESM1,"Table S1 (DFT-optimized lattice parameter + lowest-energy site assignment), same table as kappa",mp-962063,True,stoichiometric,LaMgTl
LaNiAs,8.716,W/m/K,300.0,"semi-empirical (Slack / Debye-Callaway-type, NOT BTE)",1,full BTE,1.0,,6.37,216.0,F-43m,half Heusler (C1_b / MgAgAs),,,,C,conventional,repository mining,10.48550/arXiv.2501.11644,https://github.com/ertekin-research-group/halfheusler-space/blob/main/HH_overview.csv,,repository mining,https://github.com/ertekin-research-group/halfheusler-space/blob/main/HH_overview.csv,"""Lattice Parameter (Angstroms)"" column, DFT-PBE relaxed, same table as kappa_L",ertekin-research-group/halfheusler-space HH_overview.csv,True,stoichiometric,LaNiAs
LaNiP,11.431,W/m/K,300.0,"semi-empirical (Slack / Debye-Callaway-type, NOT BTE)",1,full BTE,1.0,,6.247,216.0,F-43m,half Heusler (C1_b / MgAgAs),,,,C,conventional,repository mining,10.48550/arXiv.2501.11644,https://github.com/ertekin-research-group/halfheusler-space/blob/main/HH_overview.csv,,repository mining,https://github.com/ertekin-research-group/halfheusler-space/blob/main/HH_overview.csv,"""Lattice Parameter (Angstroms)"" column, DFT-PBE relaxed, same table as kappa_L",ertekin-research-group/halfheusler-space HH_overview.csv,True,stoichiometric,LaNiP
LaNiSb,7.328,W/m/K,300.0,"semi-empirical (Slack / Debye-Callaway-type, NOT BTE)",1,full BTE,1.0,,6.39,216.0,F-43m,half Heusler (C1_b / MgAgAs),ABC,,,B,conventional,repository mining,10.48550/arXiv.2501.11644,https://github.com/ertekin-research-group/halfheusler-space/blob/main/HH_overview.csv,,repository mining,https://github.com/AMRL-2018/MachineLearning_Half_Heusler/blob/master/data/halfHeusler.csv,"alatt column (AFLOW T0003 half-Heusler relaxed lattice constant, same table as kappa)",AMRL-2018/MachineLearning_Half_Heusler data/halfHeusler.csv | AFLOW La1Ni1Sb1.T0003.ABC,True,stoichiometric,LaNiSb
LaOF,9.280567,W/m/K,300.0,"BTE (phono3py-class, Phonix auto-kappa)",1,full BTE,1.0,,5.767318,216.0,,,,"F,La,O","[[0.0, 0.0, 0.0], [0.25, 0.25, 0.25], [0.75, 0.75, 0.75]]",A,primitive->conventional (x sqrt2),Phonix (first-principles BTE),10.1038/s41524-026-02033-w,https://huggingface.co/datasets/phonix-db/phonix-summary,"phonix-summary, HF datasets-server",Materials Project,,MP relaxed structure,,False,stoichiometric,LaOF
LaRhS,11.125,W/m/K,300.0,"semi-empirical (Slack / Debye-Callaway-type, NOT BTE)",1,full BTE,1.0,,6.404,216.0,F-43m,half Heusler (C1_b / MgAgAs),,,,C,conventional,repository mining,10.48550/arXiv.2501.11644,https://github.com/ertekin-research-group/halfheusler-space/blob/main/HH_overview.csv,,repository mining,https://github.com/ertekin-research-group/halfheusler-space/blob/main/HH_overview.csv,"""Lattice Parameter (Angstroms)"" column, DFT-PBE relaxed, same table as kappa_L",ertekin-research-group/halfheusler-space HH_overview.csv,True,stoichiometric,LaRhS
LaRhSe,9.172,W/m/K,300.0,"semi-empirical (Slack / Debye-Callaway-type, NOT BTE)",1,full BTE,1.0,,6.545,216.0,F-43m,half Heusler (C1_b / MgAgAs),,,,C,conventional,repository mining,10.48550/arXiv.2501.11644,https://github.com/ertekin-research-group/halfheusler-space/blob/main/HH_overview.csv,,repository mining,https://github.com/ertekin-research-group/halfheusler-space/blob/main/HH_overview.csv,"""Lattice Parameter (Angstroms)"" column, DFT-PBE relaxed, same table as kappa_L",ertekin-research-group/halfheusler-space HH_overview.csv,True,stoichiometric,LaRhSe
LaRuF,6.573,W/m/K,300.0,"semi-empirical (Slack / Debye-Callaway-type, NOT BTE)",1,full BTE,1.0,,6.037,216.0,F-43m,half Heusler (C1_b / MgAgAs),,,,C,conventional,repository mining,10.48550/arXiv.2501.11644,https://github.com/ertekin-research-group/halfheusler-space/blob/main/HH_overview.csv,,repository mining,https://github.com/ertekin-research-group/halfheusler-space/blob/main/HH_overview.csv,"""Lattice Parameter (Angstroms)"" column, DFT-PBE relaxed, same table as kappa_L",ertekin-research-group/halfheusler-space HH_overview.csv,True,stoichiometric,LaRuF
LaSbPt,1.72,W/m/K,300.0,BTE-approx,1,full BTE,1.0,,6.8555,216.0,F-43m,T0003.ABC,,"[""La"", ""Pt"", ""Sb""]","[[0.5, 0.5, 0.5], [0.75, 0.75, 0.75], [0, 0, 0]]",A,primitive->conventional (x sqrt2),BTE master (PhononDB/Carrete/npj/SciRep),10.1103/PhysRevX.4.011019,https://doi.org/10.1103/PhysRevX.4.011019,,Carrete PRX 4:011019 (2014),https://doi.org/10.1103/PhysRevX.4.011019,AFLOW aflow:4dd37a1af1b60317 (aflowlib.duke.edu:AFLOWDATA/LIB3_WEB/LaPtSb/T0003.ABC) - lowest-enthalpy F-43m 3-atom entry; AFLOW is the structure source used by Carrete et al.,"Carrete et al. PRX 4, 011019 (2014), Table III, compound PtLaSb",True,stoichiometric,LaSbPt
LaSbPt,6.935,W/m/K,300.0,"semi-empirical (Slack / Debye-Callaway-type, NOT BTE)",1,full BTE,1.0,,6.8555,216.0,F-43m,T0003.ABC,,"[""La"", ""Pt"", ""Sb""]","[[0.5, 0.5, 0.5], [0.75, 0.75, 0.75], [0, 0, 0]]",A,primitive->conventional (x sqrt2),repository mining,10.48550/arXiv.2501.11644,https://github.com/ertekin-research-group/halfheusler-space/blob/main/HH_overview.csv,,Carrete PRX 4:011019 (2014),https://doi.org/10.1103/PhysRevX.4.011019,AFLOW aflow:4dd37a1af1b60317 (aflowlib.duke.edu:AFLOWDATA/LIB3_WEB/LaPtSb/T0003.ABC) - lowest-enthalpy F-43m 3-atom entry; AFLOW is the structure source used by Carrete et al.,"Carrete et al. PRX 4, 011019 (2014), Table III, compound PtLaSb",True,stoichiometric,LaSbPt
LaSbPt,1.72,W/m/K,300.0,phonon Boltzmann transport equation,1,full BTE,1.0,,6.8555,216.0,F-43m,T0003.ABC,,"[""La"", ""Pt"", ""Sb""]","[[0.5, 0.5, 0.5], [0.75, 0.75, 0.75], [0, 0, 0]]",A,primitive->conventional (x sqrt2),"paper mining (PDF, batch 2)",10.1039/c6cp03211g,,page 7,Carrete PRX 4:011019 (2014),https://doi.org/10.1103/PhysRevX.4.011019,AFLOW aflow:4dd37a1af1b60317 (aflowlib.duke.edu:AFLOWDATA/LIB3_WEB/LaPtSb/T0003.ABC) - lowest-enthalpy F-43m 3-atom entry; AFLOW is the structure source used by Carrete et al.,"Carrete et al. PRX 4, 011019 (2014), Table III, compound PtLaSb",True,stoichiometric,LaSbPt
LaSbPt,0.85,W/m/K,500.0,BTE (TDEP),1,full BTE,1.0,,6.8555,216.0,F-43m,T0003.ABC,,"[""La"", ""Pt"", ""Sb""]","[[0.5, 0.5, 0.5], [0.75, 0.75, 0.75], [0, 0, 0]]",A,primitive->conventional (x sqrt2),paper mining,10.1016/j.commatsci.2021.110938,https://arxiv.org/abs/2107.03735,"Appendix A, Table A.1 (arXiv:2107.03735, p.17) - DFT value only; parenthetical ML predictions excluded",Carrete PRX 4:011019 (2014),https://doi.org/10.1103/PhysRevX.4.011019,AFLOW aflow:4dd37a1af1b60317 (aflowlib.duke.edu:AFLOWDATA/LIB3_WEB/LaPtSb/T0003.ABC) - lowest-enthalpy F-43m 3-atom entry; AFLOW is the structure source used by Carrete et al.,"Carrete et al. PRX 4, 011019 (2014), Table III, compound PtLaSb",True,stoichiometric,LaSbPt
LaSbPt,0.85,W/m/K,500.0,TDEP (three-phonon + isotope scattering),1,full BTE,1.0,,6.8555,216.0,F-43m,T0003.ABC,,"[""La"", ""Pt"", ""Sb""]","[[0.5, 0.5, 0.5], [0.75, 0.75, 0.75], [0, 0, 0]]",A,primitive->conventional (x sqrt2),"paper mining (PDF, batch 2)",arxiv:2107.03735v2,,Table A.1,Carrete PRX 4:011019 (2014),https://doi.org/10.1103/PhysRevX.4.011019,AFLOW aflow:4dd37a1af1b60317 (aflowlib.duke.edu:AFLOWDATA/LIB3_WEB/LaPtSb/T0003.ABC) - lowest-enthalpy F-43m 3-atom entry; AFLOW is the structure source used by Carrete et al.,"Carrete et al. PRX 4, 011019 (2014), Table III, compound PtLaSb",True,stoichiometric,LaSbPt
LaSeCl,5.71,W/m/K,300.0,BTE-approx,1,full BTE,1.0,,7.0425,216.0,F-43m,T0003.ABC,,"[""Cl"", ""La"", ""Se""]","[[0.5, 0.5, 0.5], [0.75, 0.75, 0.75], [0, 0, 0]]",A,primitive->conventional (x sqrt2),BTE master (PhononDB/Carrete/npj/SciRep),10.1103/PhysRevX.4.011019,https://doi.org/10.1103/PhysRevX.4.011019,,Carrete PRX 4:011019 (2014),https://doi.org/10.1103/PhysRevX.4.011019,AFLOW aflow:09d40980adbc7f12 (aflowlib.duke.edu:AFLOWDATA/LIB3_WEB/ClLaSe/T0003.ABC) - lowest-enthalpy F-43m 3-atom entry; AFLOW is the structure source used by Carrete et al.,"Carrete et al. PRX 4, 011019 (2014), Table III, compound LaClSe",True,stoichiometric,LaSeCl
LaSiAu,6.657,W/m/K,300.0,"semi-empirical (Slack / Debye-Callaway-type, NOT BTE)",1,full BTE,1.0,,6.751,216.0,F-43m,half Heusler (C1_b / MgAgAs),,,,C,conventional,repository mining,10.48550/arXiv.2501.11644,https://github.com/ertekin-research-group/halfheusler-space/blob/main/HH_overview.csv,,repository mining,https://github.com/ertekin-research-group/halfheusler-space/blob/main/HH_overview.csv,"""Lattice Parameter (Angstroms)"" column, DFT-PBE relaxed, same table as kappa_L",ertekin-research-group/halfheusler-space HH_overview.csv,True,stoichiometric,LaSiAu
LaSnAu,4.964,W/m/K,300.0,"semi-empirical (Slack / Debye-Callaway-type, NOT BTE)",1,full BTE,1.0,,6.78,216.0,F-43m,half Heusler (C1_b / MgAgAs),CAB,,,B,conventional,repository mining,10.48550/arXiv.2501.11644,https://github.com/ertekin-research-group/halfheusler-space/blob/main/HH_overview.csv,,repository mining,https://github.com/AMRL-2018/MachineLearning_Half_Heusler/blob/master/data/halfHeusler.csv,"alatt column (AFLOW T0003 half-Heusler relaxed lattice constant, same table as kappa)",AMRL-2018/MachineLearning_Half_Heusler data/halfHeusler.csv | AFLOW Au1La1Sn1.T0003.CAB,True,stoichiometric,LaSnAu
LaTeRh,2.84,W/m/K,300.0,BTE-approx,1,full BTE,1.0,,6.7599,216.0,F-43m,T0003.ABC,,"[""La"", ""Rh"", ""Te""]","[[0.5, 0.5, 0.5], [0.75, 0.75, 0.75], [0, 0, 0]]",A,primitive->conventional (x sqrt2),BTE master (PhononDB/Carrete/npj/SciRep),10.1103/PhysRevX.4.011019,https://doi.org/10.1103/PhysRevX.4.011019,,Carrete PRX 4:011019 (2014),https://doi.org/10.1103/PhysRevX.4.011019,AFLOW aflow:f0c8453634618a96 (aflowlib.duke.edu:AFLOWDATA/LIB3_WEB/LaRh_pvTe/T0003.ABC) - lowest-enthalpy F-43m 3-atom entry; AFLOW is the structure source used by Carrete et al.,"Carrete et al. PRX 4, 011019 (2014), Table III, compound RhLaTe",True,stoichiometric,LaTeRh
LaTeRh,8.343,W/m/K,300.0,"semi-empirical (Slack / Debye-Callaway-type, NOT BTE)",1,full BTE,1.0,,6.7599,216.0,F-43m,T0003.ABC,,"[""La"", ""Rh"", ""Te""]","[[0.5, 0.5, 0.5], [0.75, 0.75, 0.75], [0, 0, 0]]",A,primitive->conventional (x sqrt2),repository mining,10.48550/arXiv.2501.11644,https://github.com/ertekin-research-group/halfheusler-space/blob/main/HH_overview.csv,,Carrete PRX 4:011019 (2014),https://doi.org/10.1103/PhysRevX.4.011019,AFLOW aflow:f0c8453634618a96 (aflowlib.duke.edu:AFLOWDATA/LIB3_WEB/LaRh_pvTe/T0003.ABC) - lowest-enthalpy F-43m 3-atom entry; AFLOW is the structure source used by Carrete et al.,"Carrete et al. PRX 4, 011019 (2014), Table III, compound RhLaTe",True,stoichiometric,LaTeRh
LaTeRh,1.11,W/m/K,500.0,BTE (TDEP),1,full BTE,1.0,,6.7599,216.0,F-43m,T0003.ABC,,"[""La"", ""Rh"", ""Te""]","[[0.5, 0.5, 0.5], [0.75, 0.75, 0.75], [0, 0, 0]]",A,primitive->conventional (x sqrt2),paper mining,10.1016/j.commatsci.2021.110938,https://arxiv.org/abs/2107.03735,"Appendix A, Table A.1 (arXiv:2107.03735, p.17) - DFT value only; parenthetical ML predictions excluded",Carrete PRX 4:011019 (2014),https://doi.org/10.1103/PhysRevX.4.011019,AFLOW aflow:f0c8453634618a96 (aflowlib.duke.edu:AFLOWDATA/LIB3_WEB/LaRh_pvTe/T0003.ABC) - lowest-enthalpy F-43m 3-atom entry; AFLOW is the structure source used by Carrete et al.,"Carrete et al. PRX 4, 011019 (2014), Table III, compound RhLaTe",True,stoichiometric,LaTeRh
LaTeRh,1.11,W/m/K,500.0,TDEP (three-phonon + isotope scattering),1,full BTE,1.0,,6.7599,216.0,F-43m,T0003.ABC,,"[""La"", ""Rh"", ""Te""]","[[0.5, 0.5, 0.5], [0.75, 0.75, 0.75], [0, 0, 0]]",A,primitive->conventional (x sqrt2),"paper mining (PDF, batch 2)",arxiv:2107.03735v2,,Table A.1,Carrete PRX 4:011019 (2014),https://doi.org/10.1103/PhysRevX.4.011019,AFLOW aflow:f0c8453634618a96 (aflowlib.duke.edu:AFLOWDATA/LIB3_WEB/LaRh_pvTe/T0003.ABC) - lowest-enthalpy F-43m 3-atom entry; AFLOW is the structure source used by Carrete et al.,"Carrete et al. PRX 4, 011019 (2014), Table III, compound RhLaTe",True,stoichiometric,LaTeRh
Li2CaGe,7.422,W/m/K,200.0,BTE,1,full BTE,1.0,,6.539105,225.0,Fm-3m,full Heusler (L2_1 / Cu2MnAl),,"[""Li"", ""Li"", ""Li"", ""Li"", ""Li"", ""Li"", ""Li"", ""Li"", ""Ca"", ""Ca"", ""Ca"", ""Ca"", ""Ge"", ""Ge"", ""Ge"", ""Ge""]","[[0.25, 0.75, 0.75], [0.25, 0.25, 0.75], [0.25, 0.25, 0.25], [0.25, 0.75, 0.25], [0.75, 0.75, 0.25], [0.75, 0.25, 0.25], [0.75, 0.25, 0.75], [0.75, 0.75, 0.75], [0.5, 0.0, 0.0], [0.5, 0.5, 0.5], [0.0, 0.0, 0.5], [0.0, 0.5, 0.0], [0.0, 0.0, 0.0], [0.0, 0.5, 0.5], [0.5, 0.0, 0.5], [0.5, 0.5, 0.0]]",A,primitive->conventional (x sqrt2),BTE master (PhononDB/Carrete/npj/SciRep),,https://mdr.nims.go.jp/datasets/6827be79-288c-486e-9457-229624b1fdbd,,PhononDB (Togo/NIMS MDR),https://mdr.nims.go.jp/datasets/6827be79-288c-486e-9457-229624b1fdbd,"LTC-calc.log unit cell (PBEsol-relaxed), same file as kappa",mp-865986,True,stoichiometric,Li2CaGe
Li2CaGe,7.16,W/m/K,210.0,BTE,1,full BTE,1.0,,6.539105,225.0,Fm-3m,full Heusler (L2_1 / Cu2MnAl),,"[""Li"", ""Li"", ""Li"", ""Li"", ""Li"", ""Li"", ""Li"", ""Li"", ""Ca"", ""Ca"", ""Ca"", ""Ca"", ""Ge"", ""Ge"", ""Ge"", ""Ge""]","[[0.25, 0.75, 0.75], [0.25, 0.25, 0.75], [0.25, 0.25, 0.25], [0.25, 0.75, 0.25], [0.75, 0.75, 0.25], [0.75, 0.25, 0.25], [0.75, 0.25, 0.75], [0.75, 0.75, 0.75], [0.5, 0.0, 0.0], [0.5, 0.5, 0.5], [0.0, 0.0, 0.5], [0.0, 0.5, 0.0], [0.0, 0.0, 0.0], [0.0, 0.5, 0.5], [0.5, 0.0, 0.5], [0.5, 0.5, 0.0]]",A,primitive->conventional (x sqrt2),BTE master (PhononDB/Carrete/npj/SciRep),,https://mdr.nims.go.jp/datasets/6827be79-288c-486e-9457-229624b1fdbd,,PhononDB (Togo/NIMS MDR),https://mdr.nims.go.jp/datasets/6827be79-288c-486e-9457-229624b1fdbd,"LTC-calc.log unit cell (PBEsol-relaxed), same file as kappa",mp-865986,True,stoichiometric,Li2CaGe
Li2CaGe,6.918,W/m/K,220.0,BTE,1,full BTE,1.0,,6.539105,225.0,Fm-3m,full Heusler (L2_1 / Cu2MnAl),,"[""Li"", ""Li"", ""Li"", ""Li"", ""Li"", ""Li"", ""Li"", ""Li"", ""Ca"", ""Ca"", ""Ca"", ""Ca"", ""Ge"", ""Ge"", ""Ge"", ""Ge""]","[[0.25, 0.75, 0.75], [0.25, 0.25, 0.75], [0.25, 0.25, 0.25], [0.25, 0.75, 0.25], [0.75, 0.75, 0.25], [0.75, 0.25, 0.25], [0.75, 0.25, 0.75], [0.75, 0.75, 0.75], [0.5, 0.0, 0.0], [0.5, 0.5, 0.5], [0.0, 0.0, 0.5], [0.0, 0.5, 0.0], [0.0, 0.0, 0.0], [0.0, 0.5, 0.5], [0.5, 0.0, 0.5], [0.5, 0.5, 0.0]]",A,primitive->conventional (x sqrt2),BTE master (PhononDB/Carrete/npj/SciRep),,https://mdr.nims.go.jp/datasets/6827be79-288c-486e-9457-229624b1fdbd,,PhononDB (Togo/NIMS MDR),https://mdr.nims.go.jp/datasets/6827be79-288c-486e-9457-229624b1fdbd,"LTC-calc.log unit cell (PBEsol-relaxed), same file as kappa",mp-865986,True,stoichiometric,Li2CaGe
Li2CaGe,6.692,W/m/K,230.0,BTE,1,full BTE,1.0,,6.539105,225.0,Fm-3m,full Heusler (L2_1 / Cu2MnAl),,"[""Li"", ""Li"", ""Li"", ""Li"", ""Li"", ""Li"", ""Li"", ""Li"", ""Ca"", ""Ca"", ""Ca"", ""Ca"", ""Ge"", ""Ge"", ""Ge"", ""Ge""]","[[0.25, 0.75, 0.75], [0.25, 0.25, 0.75], [0.25, 0.25, 0.25], [0.25, 0.75, 0.25], [0.75, 0.75, 0.25], [0.75, 0.25, 0.25], [0.75, 0.25, 0.75], [0.75, 0.75, 0.75], [0.5, 0.0, 0.0], [0.5, 0.5, 0.5], [0.0, 0.0, 0.5], [0.0, 0.5, 0.0], [0.0, 0.0, 0.0], [0.0, 0.5, 0.5], [0.5, 0.0, 0.5], [0.5, 0.5, 0.0]]",A,primitive->conventional (x sqrt2),BTE master (PhononDB/Carrete/npj/SciRep),,https://mdr.nims.go.jp/datasets/6827be79-288c-486e-9457-229624b1fdbd,,PhononDB (Togo/NIMS MDR),https://mdr.nims.go.jp/datasets/6827be79-288c-486e-9457-229624b1fdbd,"LTC-calc.log unit cell (PBEsol-relaxed), same file as kappa",mp-865986,True,stoichiometric,Li2CaGe
Li2CaGe,6.481,W/m/K,240.0,BTE,1,full BTE,1.0,,6.539105,225.0,Fm-3m,full Heusler (L2_1 / Cu2MnAl),,"[""Li"", ""Li"", ""Li"", ""Li"", ""Li"", ""Li"", ""Li"", ""Li"", ""Ca"", ""Ca"", ""Ca"", ""Ca"", ""Ge"", ""Ge"", ""Ge"", ""Ge""]","[[0.25, 0.75, 0.75], [0.25, 0.25, 0.75], [0.25, 0.25, 0.25], [0.25, 0.75, 0.25], [0.75, 0.75, 0.25], [0.75, 0.25, 0.25], [0.75, 0.25, 0.75], [0.75, 0.75, 0.75], [0.5, 0.0, 0.0], [0.5, 0.5, 0.5], [0.0, 0.0, 0.5], [0.0, 0.5, 0.0], [0.0, 0.0, 0.0], [0.0, 0.5, 0.5], [0.5, 0.0, 0.5], [0.5, 0.5, 0.0]]",A,primitive->conventional (x sqrt2),BTE master (PhononDB/Carrete/npj/SciRep),,https://mdr.nims.go.jp/datasets/6827be79-288c-486e-9457-229624b1fdbd,,PhononDB (Togo/NIMS MDR),https://mdr.nims.go.jp/datasets/6827be79-288c-486e-9457-229624b1fdbd,"LTC-calc.log unit cell (PBEsol-relaxed), same file as kappa",mp-865986,True,stoichiometric,Li2CaGe
Li2CaGe,6.284,W/m/K,250.0,BTE,1,full BTE,1.0,,6.539105,225.0,Fm-3m,full Heusler (L2_1 / Cu2MnAl),,"[""Li"", ""Li"", ""Li"", ""Li"", ""Li"", ""Li"", ""Li"", ""Li"", ""Ca"", ""Ca"", ""Ca"", ""Ca"", ""Ge"", ""Ge"", ""Ge"", ""Ge""]","[[0.25, 0.75, 0.75], [0.25, 0.25, 0.75], [0.25, 0.25, 0.25], [0.25, 0.75, 0.25], [0.75, 0.75, 0.25], [0.75, 0.25, 0.25], [0.75, 0.25, 0.75], [0.75, 0.75, 0.75], [0.5, 0.0, 0.0], [0.5, 0.5, 0.5], [0.0, 0.0, 0.5], [0.0, 0.5, 0.0], [0.0, 0.0, 0.0], [0.0, 0.5, 0.5], [0.5, 0.0, 0.5], [0.5, 0.5, 0.0]]",A,primitive->conventional (x sqrt2),BTE master (PhononDB/Carrete/npj/SciRep),,https://mdr.nims.go.jp/datasets/6827be79-288c-486e-9457-229624b1fdbd,,PhononDB (Togo/NIMS MDR),https://mdr.nims.go.jp/datasets/6827be79-288c-486e-9457-229624b1fdbd,"LTC-calc.log unit cell (PBEsol-relaxed), same file as kappa",mp-865986,True,stoichiometric,Li2CaGe
Li2CaGe,6.098,W/m/K,260.0,BTE,1,full BTE,1.0,,6.539105,225.0,Fm-3m,full Heusler (L2_1 / Cu2MnAl),,"[""Li"", ""Li"", ""Li"", ""Li"", ""Li"", ""Li"", ""Li"", ""Li"", ""Ca"", ""Ca"", ""Ca"", ""Ca"", ""Ge"", ""Ge"", ""Ge"", ""Ge""]","[[0.25, 0.75, 0.75], [0.25, 0.25, 0.75], [0.25, 0.25, 0.25], [0.25, 0.75, 0.25], [0.75, 0.75, 0.25], [0.75, 0.25, 0.25], [0.75, 0.25, 0.75], [0.75, 0.75, 0.75], [0.5, 0.0, 0.0], [0.5, 0.5, 0.5], [0.0, 0.0, 0.5], [0.0, 0.5, 0.0], [0.0, 0.0, 0.0], [0.0, 0.5, 0.5], [0.5, 0.0, 0.5], [0.5, 0.5, 0.0]]",A,primitive->conventional (x sqrt2),BTE master (PhononDB/Carrete/npj/SciRep),,https://mdr.nims.go.jp/datasets/6827be79-288c-486e-9457-229624b1fdbd,,PhononDB (Togo/NIMS MDR),https://mdr.nims.go.jp/datasets/6827be79-288c-486e-9457-229624b1fdbd,"LTC-calc.log unit cell (PBEsol-relaxed), same file as kappa",mp-865986,True,stoichiometric,Li2CaGe
Li2CaGe,5.924,W/m/K,270.0,BTE,1,full BTE,1.0,,6.539105,225.0,Fm-3m,full Heusler (L2_1 / Cu2MnAl),,"[""Li"", ""Li"", ""Li"", ""Li"", ""Li"", ""Li"", ""Li"", ""Li"", ""Ca"", ""Ca"", ""Ca"", ""Ca"", ""Ge"", ""Ge"", ""Ge"", ""Ge""]","[[0.25, 0.75, 0.75], [0.25, 0.25, 0.75], [0.25, 0.25, 0.25], [0.25, 0.75, 0.25], [0.75, 0.75, 0.25], [0.75, 0.25, 0.25], [0.75, 0.25, 0.75], [0.75, 0.75, 0.75], [0.5, 0.0, 0.0], [0.5, 0.5, 0.5], [0.0, 0.0, 0.5], [0.0, 0.5, 0.0], [0.0, 0.0, 0.0], [0.0, 0.5, 0.5], [0.5, 0.0, 0.5], [0.5, 0.5, 0.0]]",A,primitive->conventional (x sqrt2),BTE master (PhononDB/Carrete/npj/SciRep),,https://mdr.nims.go.jp/datasets/6827be79-288c-486e-9457-229624b1fdbd,,PhononDB (Togo/NIMS MDR),https://mdr.nims.go.jp/datasets/6827be79-288c-486e-9457-229624b1fdbd,"LTC-calc.log unit cell (PBEsol-relaxed), same file as kappa",mp-865986,True,stoichiometric,Li2CaGe
Li2CaGe,5.761,W/m/K,280.0,BTE,1,full BTE,1.0,,6.539105,225.0,Fm-3m,full Heusler (L2_1 / Cu2MnAl),,"[""Li"", ""Li"", ""Li"", ""Li"", ""Li"", ""Li"", ""Li"", ""Li"", ""Ca"", ""Ca"", ""Ca"", ""Ca"", ""Ge"", ""Ge"", ""Ge"", ""Ge""]","[[0.25, 0.75, 0.75], [0.25, 0.25, 0.75], [0.25, 0.25, 0.25], [0.25, 0.75, 0.25], [0.75, 0.75, 0.25], [0.75, 0.25, 0.25], [0.75, 0.25, 0.75], [0.75, 0.75, 0.75], [0.5, 0.0, 0.0], [0.5, 0.5, 0.5], [0.0, 0.0, 0.5], [0.0, 0.5, 0.0], [0.0, 0.0, 0.0], [0.0, 0.5, 0.5], [0.5, 0.0, 0.5], [0.5, 0.5, 0.0]]",A,primitive->conventional (x sqrt2),BTE master (PhononDB/Carrete/npj/SciRep),,https://mdr.nims.go.jp/datasets/6827be79-288c-486e-9457-229624b1fdbd,,PhononDB (Togo/NIMS MDR),https://mdr.nims.go.jp/datasets/6827be79-288c-486e-9457-229624b1fdbd,"LTC-calc.log unit cell (PBEsol-relaxed), same file as kappa",mp-865986,True,stoichiometric,Li2CaGe
Li2CaGe,5.606,W/m/K,290.0,BTE,1,full BTE,1.0,,6.539105,225.0,Fm-3m,full Heusler (L2_1 / Cu2MnAl),,"[""Li"", ""Li"", ""Li"", ""Li"", ""Li"", ""Li"", ""Li"", ""Li"", ""Ca"", ""Ca"", ""Ca"", ""Ca"", ""Ge"", ""Ge"", ""Ge"", ""Ge""]","[[0.25, 0.75, 0.75], [0.25, 0.25, 0.75], [0.25, 0.25, 0.25], [0.25, 0.75, 0.25], [0.75, 0.75, 0.25], [0.75, 0.25, 0.25], [0.75, 0.25, 0.75], [0.75, 0.75, 0.75], [0.5, 0.0, 0.0], [0.5, 0.5, 0.5], [0.0, 0.0, 0.5], [0.0, 0.5, 0.0], [0.0, 0.0, 0.0], [0.0, 0.5, 0.5], [0.5, 0.0, 0.5], [0.5, 0.5, 0.0]]",A,primitive->conventional (x sqrt2),BTE master (PhononDB/Carrete/npj/SciRep),,https://mdr.nims.go.jp/datasets/6827be79-288c-486e-9457-229624b1fdbd,,PhononDB (Togo/NIMS MDR),https://mdr.nims.go.jp/datasets/6827be79-288c-486e-9457-229624b1fdbd,"LTC-calc.log unit cell (PBEsol-relaxed), same file as kappa",mp-865986,True,stoichiometric,Li2CaGe
Li2CaGe,5.46,W/m/K,300.0,BTE,1,full BTE,1.0,,6.539105,225.0,Fm-3m,full Heusler (L2_1 / Cu2MnAl),,"[""Li"", ""Li"", ""Li"", ""Li"", ""Li"", ""Li"", ""Li"", ""Li"", ""Ca"", ""Ca"", ""Ca"", ""Ca"", ""Ge"", ""Ge"", ""Ge"", ""Ge""]","[[0.25, 0.75, 0.75], [0.25, 0.25, 0.75], [0.25, 0.25, 0.25], [0.25, 0.75, 0.25], [0.75, 0.75, 0.25], [0.75, 0.25, 0.25], [0.75, 0.25, 0.75], [0.75, 0.75, 0.75], [0.5, 0.0, 0.0], [0.5, 0.5, 0.5], [0.0, 0.0, 0.5], [0.0, 0.5, 0.0], [0.0, 0.0, 0.0], [0.0, 0.5, 0.5], [0.5, 0.0, 0.5], [0.5, 0.5, 0.0]]",A,primitive->conventional (x sqrt2),BTE master (PhononDB/Carrete/npj/SciRep),,https://mdr.nims.go.jp/datasets/6827be79-288c-486e-9457-229624b1fdbd,,PhononDB (Togo/NIMS MDR),https://mdr.nims.go.jp/datasets/6827be79-288c-486e-9457-229624b1fdbd,"LTC-calc.log unit cell (PBEsol-relaxed), same file as kappa",mp-865986,True,stoichiometric,Li2CaGe
Li2CaGe,5.754414000000001,W/m/K,300.0,BTE,1,full BTE,1.0,,6.539105,225.0,Fm-3m,full Heusler (L2_1 / Cu2MnAl),,"[""Li"", ""Li"", ""Li"", ""Li"", ""Li"", ""Li"", ""Li"", ""Li"", ""Ca"", ""Ca"", ""Ca"", ""Ca"", ""Ge"", ""Ge"", ""Ge"", ""Ge""]","[[0.25, 0.75, 0.75], [0.25, 0.25, 0.75], [0.25, 0.25, 0.25], [0.25, 0.75, 0.25], [0.75, 0.75, 0.25], [0.75, 0.25, 0.25], [0.75, 0.25, 0.75], [0.75, 0.75, 0.75], [0.5, 0.0, 0.0], [0.5, 0.5, 0.5], [0.0, 0.0, 0.5], [0.0, 0.5, 0.0], [0.0, 0.0, 0.0], [0.0, 0.5, 0.5], [0.5, 0.0, 0.5], [0.5, 0.5, 0.0]]",A,primitive->conventional (x sqrt2),BTE master (PhononDB/Carrete/npj/SciRep),10.1038/s41524-025-01920-y,https://doi.org/10.5281/zenodo.15937696,,PhononDB (Togo/NIMS MDR),https://mdr.nims.go.jp/datasets/6827be79-288c-486e-9457-229624b1fdbd,"LTC-calc.log unit cell (PBEsol-relaxed), same file as kappa",mp-865986,True,stoichiometric,Li2CaGe
Li2CaGe,9.3586,W/m/K,300.0,"BTE (phono3py-class, Phonix auto-kappa)",1,full BTE,1.0,,6.539105,225.0,Fm-3m,full Heusler (L2_1 / Cu2MnAl),,"[""Li"", ""Li"", ""Li"", ""Li"", ""Li"", ""Li"", ""Li"", ""Li"", ""Ca"", ""Ca"", ""Ca"", ""Ca"", ""Ge"", ""Ge"", ""Ge"", ""Ge""]","[[0.25, 0.75, 0.75], [0.25, 0.25, 0.75], [0.25, 0.25, 0.25], [0.25, 0.75, 0.25], [0.75, 0.75, 0.25], [0.75, 0.25, 0.25], [0.75, 0.25, 0.75], [0.75, 0.75, 0.75], [0.5, 0.0, 0.0], [0.5, 0.5, 0.5], [0.0, 0.0, 0.5], [0.0, 0.5, 0.0], [0.0, 0.0, 0.0], [0.0, 0.5, 0.5], [0.5, 0.0, 0.5], [0.5, 0.5, 0.0]]",A,primitive->conventional (x sqrt2),Phonix (first-principles BTE),10.1038/s41524-026-02033-w,https://huggingface.co/datasets/phonix-db/phonix-summary,"phonix-summary, HF datasets-server",PhononDB (Togo/NIMS MDR),https://mdr.nims.go.jp/datasets/6827be79-288c-486e-9457-229624b1fdbd,"LTC-calc.log unit cell (PBEsol-relaxed), same file as kappa",mp-865986,True,stoichiometric,Li2CaGe
Li2CaGe,5.322,W/m/K,310.0,BTE,1,full BTE,1.0,,6.539105,225.0,Fm-3m,full Heusler (L2_1 / Cu2MnAl),,"[""Li"", ""Li"", ""Li"", ""Li"", ""Li"", ""Li"", ""Li"", ""Li"", ""Ca"", ""Ca"", ""Ca"", ""Ca"", ""Ge"", ""Ge"", ""Ge"", ""Ge""]","[[0.25, 0.75, 0.75], [0.25, 0.25, 0.75], [0.25, 0.25, 0.25], [0.25, 0.75, 0.25], [0.75, 0.75, 0.25], [0.75, 0.25, 0.25], [0.75, 0.25, 0.75], [0.75, 0.75, 0.75], [0.5, 0.0, 0.0], [0.5, 0.5, 0.5], [0.0, 0.0, 0.5], [0.0, 0.5, 0.0], [0.0, 0.0, 0.0], [0.0, 0.5, 0.5], [0.5, 0.0, 0.5], [0.5, 0.5, 0.0]]",A,primitive->conventional (x sqrt2),BTE master (PhononDB/Carrete/npj/SciRep),,https://mdr.nims.go.jp/datasets/6827be79-288c-486e-9457-229624b1fdbd,,PhononDB (Togo/NIMS MDR),https://mdr.nims.go.jp/datasets/6827be79-288c-486e-9457-229624b1fdbd,"LTC-calc.log unit cell (PBEsol-relaxed), same file as kappa",mp-865986,True,stoichiometric,Li2CaGe
Li2CaGe,5.19,W/m/K,320.0,BTE,1,full BTE,1.0,,6.539105,225.0,Fm-3m,full Heusler (L2_1 / Cu2MnAl),,"[""Li"", ""Li"", ""Li"", ""Li"", ""Li"", ""Li"", ""Li"", ""Li"", ""Ca"", ""Ca"", ""Ca"", ""Ca"", ""Ge"", ""Ge"", ""Ge"", ""Ge""]","[[0.25, 0.75, 0.75], [0.25, 0.25, 0.75], [0.25, 0.25, 0.25], [0.25, 0.75, 0.25], [0.75, 0.75, 0.25], [0.75, 0.25, 0.25], [0.75, 0.25, 0.75], [0.75, 0.75, 0.75], [0.5, 0.0, 0.0], [0.5, 0.5, 0.5], [0.0, 0.0, 0.5], [0.0, 0.5, 0.0], [0.0, 0.0, 0.0], [0.0, 0.5, 0.5], [0.5, 0.0, 0.5], [0.5, 0.5, 0.0]]",A,primitive->conventional (x sqrt2),BTE master (PhononDB/Carrete/npj/SciRep),,https://mdr.nims.go.jp/datasets/6827be79-288c-486e-9457-229624b1fdbd,,PhononDB (Togo/NIMS MDR),https://mdr.nims.go.jp/datasets/6827be79-288c-486e-9457-229624b1fdbd,"LTC-calc.log unit cell (PBEsol-relaxed), same file as kappa",mp-865986,True,stoichiometric,Li2CaGe
Li2CaGe,5.066,W/m/K,330.0,BTE,1,full BTE,1.0,,6.539105,225.0,Fm-3m,full Heusler (L2_1 / Cu2MnAl),,"[""Li"", ""Li"", ""Li"", ""Li"", ""Li"", ""Li"", ""Li"", ""Li"", ""Ca"", ""Ca"", ""Ca"", ""Ca"", ""Ge"", ""Ge"", ""Ge"", ""Ge""]","[[0.25, 0.75, 0.75], [0.25, 0.25, 0.75], [0.25, 0.25, 0.25], [0.25, 0.75, 0.25], [0.75, 0.75, 0.25], [0.75, 0.25, 0.25], [0.75, 0.25, 0.75], [0.75, 0.75, 0.75], [0.5, 0.0, 0.0], [0.5, 0.5, 0.5], [0.0, 0.0, 0.5], [0.0, 0.5, 0.0], [0.0, 0.0, 0.0], [0.0, 0.5, 0.5], [0.5, 0.0, 0.5], [0.5, 0.5, 0.0]]",A,primitive->conventional (x sqrt2),BTE master (PhononDB/Carrete/npj/SciRep),,https://mdr.nims.go.jp/datasets/6827be79-288c-486e-9457-229624b1fdbd,,PhononDB (Togo/NIMS MDR),https://mdr.nims.go.jp/datasets/6827be79-288c-486e-9457-229624b1fdbd,"LTC-calc.log unit cell (PBEsol-relaxed), same file as kappa",mp-865986,True,stoichiometric,Li2CaGe
Li2CaGe,4.948,W/m/K,340.0,BTE,1,full BTE,1.0,,6.539105,225.0,Fm-3m,full Heusler (L2_1 / Cu2MnAl),,"[""Li"", ""Li"", ""Li"", ""Li"", ""Li"", ""Li"", ""Li"", ""Li"", ""Ca"", ""Ca"", ""Ca"", ""Ca"", ""Ge"", ""Ge"", ""Ge"", ""Ge""]","[[0.25, 0.75, 0.75], [0.25, 0.25, 0.75], [0.25, 0.25, 0.25], [0.25, 0.75, 0.25], [0.75, 0.75, 0.25], [0.75, 0.25, 0.25], [0.75, 0.25, 0.75], [0.75, 0.75, 0.75], [0.5, 0.0, 0.0], [0.5, 0.5, 0.5], [0.0, 0.0, 0.5], [0.0, 0.5, 0.0], [0.0, 0.0, 0.0], [0.0, 0.5, 0.5], [0.5, 0.0, 0.5], [0.5, 0.5, 0.0]]",A,primitive->conventional (x sqrt2),BTE master (PhononDB/Carrete/npj/SciRep),,https://mdr.nims.go.jp/datasets/6827be79-288c-486e-9457-229624b1fdbd,,PhononDB (Togo/NIMS MDR),https://mdr.nims.go.jp/datasets/6827be79-288c-486e-9457-229624b1fdbd,"LTC-calc.log unit cell (PBEsol-relaxed), same file as kappa",mp-865986,True,stoichiometric,Li2CaGe
Li2CaGe,4.835,W/m/K,350.0,BTE,1,full BTE,1.0,,6.539105,225.0,Fm-3m,full Heusler (L2_1 / Cu2MnAl),,"[""Li"", ""Li"", ""Li"", ""Li"", ""Li"", ""Li"", ""Li"", ""Li"", ""Ca"", ""Ca"", ""Ca"", ""Ca"", ""Ge"", ""Ge"", ""Ge"", ""Ge""]","[[0.25, 0.75, 0.75], [0.25, 0.25, 0.75], [0.25, 0.25, 0.25], [0.25, 0.75, 0.25], [0.75, 0.75, 0.25], [0.75, 0.25, 0.25], [0.75, 0.25, 0.75], [0.75, 0.75, 0.75], [0.5, 0.0, 0.0], [0.5, 0.5, 0.5], [0.0, 0.0, 0.5], [0.0, 0.5, 0.0], [0.0, 0.0, 0.0], [0.0, 0.5, 0.5], [0.5, 0.0, 0.5], [0.5, 0.5, 0.0]]",A,primitive->conventional (x sqrt2),BTE master (PhononDB/Carrete/npj/SciRep),,https://mdr.nims.go.jp/datasets/6827be79-288c-486e-9457-229624b1fdbd,,PhononDB (Togo/NIMS MDR),https://mdr.nims.go.jp/datasets/6827be79-288c-486e-9457-229624b1fdbd,"LTC-calc.log unit cell (PBEsol-relaxed), same file as kappa",mp-865986,True,stoichiometric,Li2CaGe
