Repository: Shivamrandive747/Thermalconductivity_prediction

# Calibrating first-principles lattice thermal conductivity to experiment

**A curated half-Heusler dataset and a validated transfer function.**

Published first-principles transport calculations of lattice thermal conductivity exceed what
laboratories measure for the same compound by a **median factor of 1.55**. That offset is regular
enough to be removed in closed form:

$$\kappa_L^{\mathrm{expt}}(T) \;=\; \kappa_L^{\mathrm{BTE}}(T)\;\min\!\left[c\left(\tfrac{T}{300}\right)^{p},\,1\right],
\qquad c = 0.51,\quad p = 0.80$$

Inside a domain of applicability declared before the validation set was scored, this places

File: data/Target_Materials/HEUSLER_KAPPA_TRAINING_SET.csv (part 99 of 192)
formula,kappa_L,kappa_units,temperature_K,method,method_tier,tier_name,weight,kappa_basis,struct_a_A,struct_spacegroup,struct_sg_symbol,struct_prototype,struct_site_ordering,struct_species,struct_frac_coords,struct_grade,lattice_convention,source,source_doi,source_url,source_location,struct_source,struct_source_url,struct_source_detail,struct_id,struct_same_paper_as_kappa,stoichiometry,parent_formula
Li2CaGe,2.416,W/m/K,810.0,BTE,1,full BTE,1.0,,6.539105,225.0,Fm-3m,full Heusler (L2_1 / Cu2MnAl),,"[""Li"", ""Li"", ""Li"", ""Li"", ""Li"", ""Li"", ""Li"", ""Li"", ""Ca"", ""Ca"", ""Ca"", ""Ca"", ""Ge"", ""Ge"", ""Ge"", ""Ge""]","[[0.25, 0.75, 0.75], [0.25, 0.25, 0.75], [0.25, 0.25, 0.25], [0.25, 0.75, 0.25], [0.75, 0.75, 0.25], [0.75, 0.25, 0.25], [0.75, 0.25, 0.75], [0.75, 0.75, 0.75], [0.5, 0.0, 0.0], [0.5, 0.5, 0.5], [0.0, 0.0, 0.5], [0.0, 0.5, 0.0], [0.0, 0.0, 0.0], [0.0, 0.5, 0.5], [0.5, 0.0, 0.5], [0.5, 0.5, 0.0]]",A,primitive->conventional (x sqrt2),BTE master (PhononDB/Carrete/npj/SciRep),,https://mdr.nims.go.jp/datasets/6827be79-288c-486e-9457-229624b1fdbd,,PhononDB (Togo/NIMS MDR),https://mdr.nims.go.jp/datasets/6827be79-288c-486e-9457-229624b1fdbd,"LTC-calc.log unit cell (PBEsol-relaxed), same file as kappa",mp-865986,True,stoichiometric,Li2CaGe
Li2CaGe,2.39,W/m/K,820.0,BTE,1,full BTE,1.0,,6.539105,225.0,Fm-3m,full Heusler (L2_1 / Cu2MnAl),,"[""Li"", ""Li"", ""Li"", ""Li"", ""Li"", ""Li"", ""Li"", ""Li"", ""Ca"", ""Ca"", ""Ca"", ""Ca"", ""Ge"", ""Ge"", ""Ge"", ""Ge""]","[[0.25, 0.75, 0.75], [0.25, 0.25, 0.75], [0.25, 0.25, 0.25], [0.25, 0.75, 0.25], [0.75, 0.75, 0.25], [0.75, 0.25, 0.25], [0.75, 0.25, 0.75], [0.75, 0.75, 0.75], [0.5, 0.0, 0.0], [0.5, 0.5, 0.5], [0.0, 0.0, 0.5], [0.0, 0.5, 0.0], [0.0, 0.0, 0.0], [0.0, 0.5, 0.5], [0.5, 0.0, 0.5], [0.5, 0.5, 0.0]]",A,primitive->conventional (x sqrt2),BTE master (PhononDB/Carrete/npj/SciRep),,https://mdr.nims.go.jp/datasets/6827be79-288c-486e-9457-229624b1fdbd,,PhononDB (Togo/NIMS MDR),https://mdr.nims.go.jp/datasets/6827be79-288c-486e-9457-229624b1fdbd,"LTC-calc.log unit cell (PBEsol-relaxed), same file as kappa",mp-865986,True,stoichiometric,Li2CaGe
Li2CaGe,2.366,W/m/K,830.0,BTE,1,full BTE,1.0,,6.539105,225.0,Fm-3m,full Heusler (L2_1 / Cu2MnAl),,"[""Li"", ""Li"", ""Li"", ""Li"", ""Li"", ""Li"", ""Li"", ""Li"", ""Ca"", ""Ca"", ""Ca"", ""Ca"", ""Ge"", ""Ge"", ""Ge"", ""Ge""]","[[0.25, 0.75, 0.75], [0.25, 0.25, 0.75], [0.25, 0.25, 0.25], [0.25, 0.75, 0.25], [0.75, 0.75, 0.25], [0.75, 0.25, 0.25], [0.75, 0.25, 0.75], [0.75, 0.75, 0.75], [0.5, 0.0, 0.0], [0.5, 0.5, 0.5], [0.0, 0.0, 0.5], [0.0, 0.5, 0.0], [0.0, 0.0, 0.0], [0.0, 0.5, 0.5], [0.5, 0.0, 0.5], [0.5, 0.5, 0.0]]",A,primitive->conventional (x sqrt2),BTE master (PhononDB/Carrete/npj/SciRep),,https://mdr.nims.go.jp/datasets/6827be79-288c-486e-9457-229624b1fdbd,,PhononDB (Togo/NIMS MDR),https://mdr.nims.go.jp/datasets/6827be79-288c-486e-9457-229624b1fdbd,"LTC-calc.log unit cell (PBEsol-relaxed), same file as kappa",mp-865986,True,stoichiometric,Li2CaGe
Li2CaGe,2.342,W/m/K,840.0,BTE,1,full BTE,1.0,,6.539105,225.0,Fm-3m,full Heusler (L2_1 / Cu2MnAl),,"[""Li"", ""Li"", ""Li"", ""Li"", ""Li"", ""Li"", ""Li"", ""Li"", ""Ca"", ""Ca"", ""Ca"", ""Ca"", ""Ge"", ""Ge"", ""Ge"", ""Ge""]","[[0.25, 0.75, 0.75], [0.25, 0.25, 0.75], [0.25, 0.25, 0.25], [0.25, 0.75, 0.25], [0.75, 0.75, 0.25], [0.75, 0.25, 0.25], [0.75, 0.25, 0.75], [0.75, 0.75, 0.75], [0.5, 0.0, 0.0], [0.5, 0.5, 0.5], [0.0, 0.0, 0.5], [0.0, 0.5, 0.0], [0.0, 0.0, 0.0], [0.0, 0.5, 0.5], [0.5, 0.0, 0.5], [0.5, 0.5, 0.0]]",A,primitive->conventional (x sqrt2),BTE master (PhononDB/Carrete/npj/SciRep),,https://mdr.nims.go.jp/datasets/6827be79-288c-486e-9457-229624b1fdbd,,PhononDB (Togo/NIMS MDR),https://mdr.nims.go.jp/datasets/6827be79-288c-486e-9457-229624b1fdbd,"LTC-calc.log unit cell (PBEsol-relaxed), same file as kappa",mp-865986,True,stoichiometric,Li2CaGe
Li2CaGe,2.318,W/m/K,850.0,BTE,1,full BTE,1.0,,6.539105,225.0,Fm-3m,full Heusler (L2_1 / Cu2MnAl),,"[""Li"", ""Li"", ""Li"", ""Li"", ""Li"", ""Li"", ""Li"", ""Li"", ""Ca"", ""Ca"", ""Ca"", ""Ca"", ""Ge"", ""Ge"", ""Ge"", ""Ge""]","[[0.25, 0.75, 0.75], [0.25, 0.25, 0.75], [0.25, 0.25, 0.25], [0.25, 0.75, 0.25], [0.75, 0.75, 0.25], [0.75, 0.25, 0.25], [0.75, 0.25, 0.75], [0.75, 0.75, 0.75], [0.5, 0.0, 0.0], [0.5, 0.5, 0.5], [0.0, 0.0, 0.5], [0.0, 0.5, 0.0], [0.0, 0.0, 0.0], [0.0, 0.5, 0.5], [0.5, 0.0, 0.5], [0.5, 0.5, 0.0]]",A,primitive->conventional (x sqrt2),BTE master (PhononDB/Carrete/npj/SciRep),,https://mdr.nims.go.jp/datasets/6827be79-288c-486e-9457-229624b1fdbd,,PhononDB (Togo/NIMS MDR),https://mdr.nims.go.jp/datasets/6827be79-288c-486e-9457-229624b1fdbd,"LTC-calc.log unit cell (PBEsol-relaxed), same file as kappa",mp-865986,True,stoichiometric,Li2CaGe
Li2CaGe,2.295,W/m/K,860.0,BTE,1,full BTE,1.0,,6.539105,225.0,Fm-3m,full Heusler (L2_1 / Cu2MnAl),,"[""Li"", ""Li"", ""Li"", ""Li"", ""Li"", ""Li"", ""Li"", ""Li"", ""Ca"", ""Ca"", ""Ca"", ""Ca"", ""Ge"", ""Ge"", ""Ge"", ""Ge""]","[[0.25, 0.75, 0.75], [0.25, 0.25, 0.75], [0.25, 0.25, 0.25], [0.25, 0.75, 0.25], [0.75, 0.75, 0.25], [0.75, 0.25, 0.25], [0.75, 0.25, 0.75], [0.75, 0.75, 0.75], [0.5, 0.0, 0.0], [0.5, 0.5, 0.5], [0.0, 0.0, 0.5], [0.0, 0.5, 0.0], [0.0, 0.0, 0.0], [0.0, 0.5, 0.5], [0.5, 0.0, 0.5], [0.5, 0.5, 0.0]]",A,primitive->conventional (x sqrt2),BTE master (PhononDB/Carrete/npj/SciRep),,https://mdr.nims.go.jp/datasets/6827be79-288c-486e-9457-229624b1fdbd,,PhononDB (Togo/NIMS MDR),https://mdr.nims.go.jp/datasets/6827be79-288c-486e-9457-229624b1fdbd,"LTC-calc.log unit cell (PBEsol-relaxed), same file as kappa",mp-865986,True,stoichiometric,Li2CaGe
Li2CaGe,2.273,W/m/K,870.0,BTE,1,full BTE,1.0,,6.539105,225.0,Fm-3m,full Heusler (L2_1 / Cu2MnAl),,"[""Li"", ""Li"", ""Li"", ""Li"", ""Li"", ""Li"", ""Li"", ""Li"", ""Ca"", ""Ca"", ""Ca"", ""Ca"", ""Ge"", ""Ge"", ""Ge"", ""Ge""]","[[0.25, 0.75, 0.75], [0.25, 0.25, 0.75], [0.25, 0.25, 0.25], [0.25, 0.75, 0.25], [0.75, 0.75, 0.25], [0.75, 0.25, 0.25], [0.75, 0.25, 0.75], [0.75, 0.75, 0.75], [0.5, 0.0, 0.0], [0.5, 0.5, 0.5], [0.0, 0.0, 0.5], [0.0, 0.5, 0.0], [0.0, 0.0, 0.0], [0.0, 0.5, 0.5], [0.5, 0.0, 0.5], [0.5, 0.5, 0.0]]",A,primitive->conventional (x sqrt2),BTE master (PhononDB/Carrete/npj/SciRep),,https://mdr.nims.go.jp/datasets/6827be79-288c-486e-9457-229624b1fdbd,,PhononDB (Togo/NIMS MDR),https://mdr.nims.go.jp/datasets/6827be79-288c-486e-9457-229624b1fdbd,"LTC-calc.log unit cell (PBEsol-relaxed), same file as kappa",mp-865986,True,stoichiometric,Li2CaGe
Li2CaGe,2.25,W/m/K,880.0,BTE,1,full BTE,1.0,,6.539105,225.0,Fm-3m,full Heusler (L2_1 / Cu2MnAl),,"[""Li"", ""Li"", ""Li"", ""Li"", ""Li"", ""Li"", ""Li"", ""Li"", ""Ca"", ""Ca"", ""Ca"", ""Ca"", ""Ge"", ""Ge"", ""Ge"", ""Ge""]","[[0.25, 0.75, 0.75], [0.25, 0.25, 0.75], [0.25, 0.25, 0.25], [0.25, 0.75, 0.25], [0.75, 0.75, 0.25], [0.75, 0.25, 0.25], [0.75, 0.25, 0.75], [0.75, 0.75, 0.75], [0.5, 0.0, 0.0], [0.5, 0.5, 0.5], [0.0, 0.0, 0.5], [0.0, 0.5, 0.0], [0.0, 0.0, 0.0], [0.0, 0.5, 0.5], [0.5, 0.0, 0.5], [0.5, 0.5, 0.0]]",A,primitive->conventional (x sqrt2),BTE master (PhononDB/Carrete/npj/SciRep),,https://mdr.nims.go.jp/datasets/6827be79-288c-486e-9457-229624b1fdbd,,PhononDB (Togo/NIMS MDR),https://mdr.nims.go.jp/datasets/6827be79-288c-486e-9457-229624b1fdbd,"LTC-calc.log unit cell (PBEsol-relaxed), same file as kappa",mp-865986,True,stoichiometric,Li2CaGe
Li2CaGe,2.229,W/m/K,890.0,BTE,1,full BTE,1.0,,6.539105,225.0,Fm-3m,full Heusler (L2_1 / Cu2MnAl),,"[""Li"", ""Li"", ""Li"", ""Li"", ""Li"", ""Li"", ""Li"", ""Li"", ""Ca"", ""Ca"", ""Ca"", ""Ca"", ""Ge"", ""Ge"", ""Ge"", ""Ge""]","[[0.25, 0.75, 0.75], [0.25, 0.25, 0.75], [0.25, 0.25, 0.25], [0.25, 0.75, 0.25], [0.75, 0.75, 0.25], [0.75, 0.25, 0.25], [0.75, 0.25, 0.75], [0.75, 0.75, 0.75], [0.5, 0.0, 0.0], [0.5, 0.5, 0.5], [0.0, 0.0, 0.5], [0.0, 0.5, 0.0], [0.0, 0.0, 0.0], [0.0, 0.5, 0.5], [0.5, 0.0, 0.5], [0.5, 0.5, 0.0]]",A,primitive->conventional (x sqrt2),BTE master (PhononDB/Carrete/npj/SciRep),,https://mdr.nims.go.jp/datasets/6827be79-288c-486e-9457-229624b1fdbd,,PhononDB (Togo/NIMS MDR),https://mdr.nims.go.jp/datasets/6827be79-288c-486e-9457-229624b1fdbd,"LTC-calc.log unit cell (PBEsol-relaxed), same file as kappa",mp-865986,True,stoichiometric,Li2CaGe
Li2CaGe,2.208,W/m/K,900.0,BTE,1,full BTE,1.0,,6.539105,225.0,Fm-3m,full Heusler (L2_1 / Cu2MnAl),,"[""Li"", ""Li"", ""Li"", ""Li"", ""Li"", ""Li"", ""Li"", ""Li"", ""Ca"", ""Ca"", ""Ca"", ""Ca"", ""Ge"", ""Ge"", ""Ge"", ""Ge""]","[[0.25, 0.75, 0.75], [0.25, 0.25, 0.75], [0.25, 0.25, 0.25], [0.25, 0.75, 0.25], [0.75, 0.75, 0.25], [0.75, 0.25, 0.25], [0.75, 0.25, 0.75], [0.75, 0.75, 0.75], [0.5, 0.0, 0.0], [0.5, 0.5, 0.5], [0.0, 0.0, 0.5], [0.0, 0.5, 0.0], [0.0, 0.0, 0.0], [0.0, 0.5, 0.5], [0.5, 0.0, 0.5], [0.5, 0.5, 0.0]]",A,primitive->conventional (x sqrt2),BTE master (PhononDB/Carrete/npj/SciRep),,https://mdr.nims.go.jp/datasets/6827be79-288c-486e-9457-229624b1fdbd,,PhononDB (Togo/NIMS MDR),https://mdr.nims.go.jp/datasets/6827be79-288c-486e-9457-229624b1fdbd,"LTC-calc.log unit cell (PBEsol-relaxed), same file as kappa",mp-865986,True,stoichiometric,Li2CaGe
Li2CaGe,2.187,W/m/K,910.0,BTE,1,full BTE,1.0,,6.539105,225.0,Fm-3m,full Heusler (L2_1 / Cu2MnAl),,"[""Li"", ""Li"", ""Li"", ""Li"", ""Li"", ""Li"", ""Li"", ""Li"", ""Ca"", ""Ca"", ""Ca"", ""Ca"", ""Ge"", ""Ge"", ""Ge"", ""Ge""]","[[0.25, 0.75, 0.75], [0.25, 0.25, 0.75], [0.25, 0.25, 0.25], [0.25, 0.75, 0.25], [0.75, 0.75, 0.25], [0.75, 0.25, 0.25], [0.75, 0.25, 0.75], [0.75, 0.75, 0.75], [0.5, 0.0, 0.0], [0.5, 0.5, 0.5], [0.0, 0.0, 0.5], [0.0, 0.5, 0.0], [0.0, 0.0, 0.0], [0.0, 0.5, 0.5], [0.5, 0.0, 0.5], [0.5, 0.5, 0.0]]",A,primitive->conventional (x sqrt2),BTE master (PhononDB/Carrete/npj/SciRep),,https://mdr.nims.go.jp/datasets/6827be79-288c-486e-9457-229624b1fdbd,,PhononDB (Togo/NIMS MDR),https://mdr.nims.go.jp/datasets/6827be79-288c-486e-9457-229624b1fdbd,"LTC-calc.log unit cell (PBEsol-relaxed), same file as kappa",mp-865986,True,stoichiometric,Li2CaGe
Li2CaGe,2.166,W/m/K,920.0,BTE,1,full BTE,1.0,,6.539105,225.0,Fm-3m,full Heusler (L2_1 / Cu2MnAl),,"[""Li"", ""Li"", ""Li"", ""Li"", ""Li"", ""Li"", ""Li"", ""Li"", ""Ca"", ""Ca"", ""Ca"", ""Ca"", ""Ge"", ""Ge"", ""Ge"", ""Ge""]","[[0.25, 0.75, 0.75], [0.25, 0.25, 0.75], [0.25, 0.25, 0.25], [0.25, 0.75, 0.25], [0.75, 0.75, 0.25], [0.75, 0.25, 0.25], [0.75, 0.25, 0.75], [0.75, 0.75, 0.75], [0.5, 0.0, 0.0], [0.5, 0.5, 0.5], [0.0, 0.0, 0.5], [0.0, 0.5, 0.0], [0.0, 0.0, 0.0], [0.0, 0.5, 0.5], [0.5, 0.0, 0.5], [0.5, 0.5, 0.0]]",A,primitive->conventional (x sqrt2),BTE master (PhononDB/Carrete/npj/SciRep),,https://mdr.nims.go.jp/datasets/6827be79-288c-486e-9457-229624b1fdbd,,PhononDB (Togo/NIMS MDR),https://mdr.nims.go.jp/datasets/6827be79-288c-486e-9457-229624b1fdbd,"LTC-calc.log unit cell (PBEsol-relaxed), same file as kappa",mp-865986,True,stoichiometric,Li2CaGe
Li2CaGe,2.146,W/m/K,930.0,BTE,1,full BTE,1.0,,6.539105,225.0,Fm-3m,full Heusler (L2_1 / Cu2MnAl),,"[""Li"", ""Li"", ""Li"", ""Li"", ""Li"", ""Li"", ""Li"", ""Li"", ""Ca"", ""Ca"", ""Ca"", ""Ca"", ""Ge"", ""Ge"", ""Ge"", ""Ge""]","[[0.25, 0.75, 0.75], [0.25, 0.25, 0.75], [0.25, 0.25, 0.25], [0.25, 0.75, 0.25], [0.75, 0.75, 0.25], [0.75, 0.25, 0.25], [0.75, 0.25, 0.75], [0.75, 0.75, 0.75], [0.5, 0.0, 0.0], [0.5, 0.5, 0.5], [0.0, 0.0, 0.5], [0.0, 0.5, 0.0], [0.0, 0.0, 0.0], [0.0, 0.5, 0.5], [0.5, 0.0, 0.5], [0.5, 0.5, 0.0]]",A,primitive->conventional (x sqrt2),BTE master (PhononDB/Carrete/npj/SciRep),,https://mdr.nims.go.jp/datasets/6827be79-288c-486e-9457-229624b1fdbd,,PhononDB (Togo/NIMS MDR),https://mdr.nims.go.jp/datasets/6827be79-288c-486e-9457-229624b1fdbd,"LTC-calc.log unit cell (PBEsol-relaxed), same file as kappa",mp-865986,True,stoichiometric,Li2CaGe
Li2CaGe,2.127,W/m/K,940.0,BTE,1,full BTE,1.0,,6.539105,225.0,Fm-3m,full Heusler (L2_1 / Cu2MnAl),,"[""Li"", ""Li"", ""Li"", ""Li"", ""Li"", ""Li"", ""Li"", ""Li"", ""Ca"", ""Ca"", ""Ca"", ""Ca"", ""Ge"", ""Ge"", ""Ge"", ""Ge""]","[[0.25, 0.75, 0.75], [0.25, 0.25, 0.75], [0.25, 0.25, 0.25], [0.25, 0.75, 0.25], [0.75, 0.75, 0.25], [0.75, 0.25, 0.25], [0.75, 0.25, 0.75], [0.75, 0.75, 0.75], [0.5, 0.0, 0.0], [0.5, 0.5, 0.5], [0.0, 0.0, 0.5], [0.0, 0.5, 0.0], [0.0, 0.0, 0.0], [0.0, 0.5, 0.5], [0.5, 0.0, 0.5], [0.5, 0.5, 0.0]]",A,primitive->conventional (x sqrt2),BTE master (PhononDB/Carrete/npj/SciRep),,https://mdr.nims.go.jp/datasets/6827be79-288c-486e-9457-229624b1fdbd,,PhononDB (Togo/NIMS MDR),https://mdr.nims.go.jp/datasets/6827be79-288c-486e-9457-229624b1fdbd,"LTC-calc.log unit cell (PBEsol-relaxed), same file as kappa",mp-865986,True,stoichiometric,Li2CaGe
Li2CaGe,2.107,W/m/K,950.0,BTE,1,full BTE,1.0,,6.539105,225.0,Fm-3m,full Heusler (L2_1 / Cu2MnAl),,"[""Li"", ""Li"", ""Li"", ""Li"", ""Li"", ""Li"", ""Li"", ""Li"", ""Ca"", ""Ca"", ""Ca"", ""Ca"", ""Ge"", ""Ge"", ""Ge"", ""Ge""]","[[0.25, 0.75, 0.75], [0.25, 0.25, 0.75], [0.25, 0.25, 0.25], [0.25, 0.75, 0.25], [0.75, 0.75, 0.25], [0.75, 0.25, 0.25], [0.75, 0.25, 0.75], [0.75, 0.75, 0.75], [0.5, 0.0, 0.0], [0.5, 0.5, 0.5], [0.0, 0.0, 0.5], [0.0, 0.5, 0.0], [0.0, 0.0, 0.0], [0.0, 0.5, 0.5], [0.5, 0.0, 0.5], [0.5, 0.5, 0.0]]",A,primitive->conventional (x sqrt2),BTE master (PhononDB/Carrete/npj/SciRep),,https://mdr.nims.go.jp/datasets/6827be79-288c-486e-9457-229624b1fdbd,,PhononDB (Togo/NIMS MDR),https://mdr.nims.go.jp/datasets/6827be79-288c-486e-9457-229624b1fdbd,"LTC-calc.log unit cell (PBEsol-relaxed), same file as kappa",mp-865986,True,stoichiometric,Li2CaGe
Li2CaGe,2.088,W/m/K,960.0,BTE,1,full BTE,1.0,,6.539105,225.0,Fm-3m,full Heusler (L2_1 / Cu2MnAl),,"[""Li"", ""Li"", ""Li"", ""Li"", ""Li"", ""Li"", ""Li"", ""Li"", ""Ca"", ""Ca"", ""Ca"", ""Ca"", ""Ge"", ""Ge"", ""Ge"", ""Ge""]","[[0.25, 0.75, 0.75], [0.25, 0.25, 0.75], [0.25, 0.25, 0.25], [0.25, 0.75, 0.25], [0.75, 0.75, 0.25], [0.75, 0.25, 0.25], [0.75, 0.25, 0.75], [0.75, 0.75, 0.75], [0.5, 0.0, 0.0], [0.5, 0.5, 0.5], [0.0, 0.0, 0.5], [0.0, 0.5, 0.0], [0.0, 0.0, 0.0], [0.0, 0.5, 0.5], [0.5, 0.0, 0.5], [0.5, 0.5, 0.0]]",A,primitive->conventional (x sqrt2),BTE master (PhononDB/Carrete/npj/SciRep),,https://mdr.nims.go.jp/datasets/6827be79-288c-486e-9457-229624b1fdbd,,PhononDB (Togo/NIMS MDR),https://mdr.nims.go.jp/datasets/6827be79-288c-486e-9457-229624b1fdbd,"LTC-calc.log unit cell (PBEsol-relaxed), same file as kappa",mp-865986,True,stoichiometric,Li2CaGe
Li2CaGe,2.07,W/m/K,970.0,BTE,1,full BTE,1.0,,6.539105,225.0,Fm-3m,full Heusler (L2_1 / Cu2MnAl),,"[""Li"", ""Li"", ""Li"", ""Li"", ""Li"", ""Li"", ""Li"", ""Li"", ""Ca"", ""Ca"", ""Ca"", ""Ca"", ""Ge"", ""Ge"", ""Ge"", ""Ge""]","[[0.25, 0.75, 0.75], [0.25, 0.25, 0.75], [0.25, 0.25, 0.25], [0.25, 0.75, 0.25], [0.75, 0.75, 0.25], [0.75, 0.25, 0.25], [0.75, 0.25, 0.75], [0.75, 0.75, 0.75], [0.5, 0.0, 0.0], [0.5, 0.5, 0.5], [0.0, 0.0, 0.5], [0.0, 0.5, 0.0], [0.0, 0.0, 0.0], [0.0, 0.5, 0.5], [0.5, 0.0, 0.5], [0.5, 0.5, 0.0]]",A,primitive->conventional (x sqrt2),BTE master (PhononDB/Carrete/npj/SciRep),,https://mdr.nims.go.jp/datasets/6827be79-288c-486e-9457-229624b1fdbd,,PhononDB (Togo/NIMS MDR),https://mdr.nims.go.jp/datasets/6827be79-288c-486e-9457-229624b1fdbd,"LTC-calc.log unit cell (PBEsol-relaxed), same file as kappa",mp-865986,True,stoichiometric,Li2CaGe
Li2CaGe,2.052,W/m/K,980.0,BTE,1,full BTE,1.0,,6.539105,225.0,Fm-3m,full Heusler (L2_1 / Cu2MnAl),,"[""Li"", ""Li"", ""Li"", ""Li"", ""Li"", ""Li"", ""Li"", ""Li"", ""Ca"", ""Ca"", ""Ca"", ""Ca"", ""Ge"", ""Ge"", ""Ge"", ""Ge""]","[[0.25, 0.75, 0.75], [0.25, 0.25, 0.75], [0.25, 0.25, 0.25], [0.25, 0.75, 0.25], [0.75, 0.75, 0.25], [0.75, 0.25, 0.25], [0.75, 0.25, 0.75], [0.75, 0.75, 0.75], [0.5, 0.0, 0.0], [0.5, 0.5, 0.5], [0.0, 0.0, 0.5], [0.0, 0.5, 0.0], [0.0, 0.0, 0.0], [0.0, 0.5, 0.5], [0.5, 0.0, 0.5], [0.5, 0.5, 0.0]]",A,primitive->conventional (x sqrt2),BTE master (PhononDB/Carrete/npj/SciRep),,https://mdr.nims.go.jp/datasets/6827be79-288c-486e-9457-229624b1fdbd,,PhononDB (Togo/NIMS MDR),https://mdr.nims.go.jp/datasets/6827be79-288c-486e-9457-229624b1fdbd,"LTC-calc.log unit cell (PBEsol-relaxed), same file as kappa",mp-865986,True,stoichiometric,Li2CaGe
Li2CaGe,2.034,W/m/K,990.0,BTE,1,full BTE,1.0,,6.539105,225.0,Fm-3m,full Heusler (L2_1 / Cu2MnAl),,"[""Li"", ""Li"", ""Li"", ""Li"", ""Li"", ""Li"", ""Li"", ""Li"", ""Ca"", ""Ca"", ""Ca"", ""Ca"", ""Ge"", ""Ge"", ""Ge"", ""Ge""]","[[0.25, 0.75, 0.75], [0.25, 0.25, 0.75], [0.25, 0.25, 0.25], [0.25, 0.75, 0.25], [0.75, 0.75, 0.25], [0.75, 0.25, 0.25], [0.75, 0.25, 0.75], [0.75, 0.75, 0.75], [0.5, 0.0, 0.0], [0.5, 0.5, 0.5], [0.0, 0.0, 0.5], [0.0, 0.5, 0.0], [0.0, 0.0, 0.0], [0.0, 0.5, 0.5], [0.5, 0.0, 0.5], [0.5, 0.5, 0.0]]",A,primitive->conventional (x sqrt2),BTE master (PhononDB/Carrete/npj/SciRep),,https://mdr.nims.go.jp/datasets/6827be79-288c-486e-9457-229624b1fdbd,,PhononDB (Togo/NIMS MDR),https://mdr.nims.go.jp/datasets/6827be79-288c-486e-9457-229624b1fdbd,"LTC-calc.log unit cell (PBEsol-relaxed), same file as kappa",mp-865986,True,stoichiometric,Li2CaGe
Li2CaGe,2.016,W/m/K,1000.0,BTE,1,full BTE,1.0,,6.539105,225.0,Fm-3m,full Heusler (L2_1 / Cu2MnAl),,"[""Li"", ""Li"", ""Li"", ""Li"", ""Li"", ""Li"", ""Li"", ""Li"", ""Ca"", ""Ca"", ""Ca"", ""Ca"", ""Ge"", ""Ge"", ""Ge"", ""Ge""]","[[0.25, 0.75, 0.75], [0.25, 0.25, 0.75], [0.25, 0.25, 0.25], [0.25, 0.75, 0.25], [0.75, 0.75, 0.25], [0.75, 0.25, 0.25], [0.75, 0.25, 0.75], [0.75, 0.75, 0.75], [0.5, 0.0, 0.0], [0.5, 0.5, 0.5], [0.0, 0.0, 0.5], [0.0, 0.5, 0.0], [0.0, 0.0, 0.0], [0.0, 0.5, 0.5], [0.5, 0.0, 0.5], [0.5, 0.5, 0.0]]",A,primitive->conventional (x sqrt2),BTE master (PhononDB/Carrete/npj/SciRep),,https://mdr.nims.go.jp/datasets/6827be79-288c-486e-9457-229624b1fdbd,,PhononDB (Togo/NIMS MDR),https://mdr.nims.go.jp/datasets/6827be79-288c-486e-9457-229624b1fdbd,"LTC-calc.log unit cell (PBEsol-relaxed), same file as kappa",mp-865986,True,stoichiometric,Li2CaGe
Li2CaSi,2.754,W/m/K,200.0,BTE,1,full BTE,1.0,,6.495411,225.0,Fm-3m,full Heusler (L2_1 / Cu2MnAl),,"[""Li"", ""Li"", ""Li"", ""Li"", ""Li"", ""Li"", ""Li"", ""Li"", ""Ca"", ""Ca"", ""Ca"", ""Ca"", ""Si"", ""Si"", ""Si"", ""Si""]","[[0.25, 0.25, 0.75], [0.25, 0.75, 0.75], [0.25, 0.75, 0.25], [0.25, 0.25, 0.25], [0.75, 0.25, 0.25], [0.75, 0.75, 0.25], [0.75, 0.75, 0.75], [0.75, 0.25, 0.75], [0.5, 0.0, 0.0], [0.5, 0.5, 0.5], [0.0, 0.0, 0.5], [0.0, 0.5, 0.0], [0.0, 0.0, 0.0], [0.0, 0.5, 0.5], [0.5, 0.0, 0.5], [0.5, 0.5, 0.0]]",A,primitive->conventional (x sqrt2),BTE master (PhononDB/Carrete/npj/SciRep),,https://mdr.nims.go.jp/datasets/458e4be7-182d-4b9d-9c61-b689def75f29,,PhononDB (Togo/NIMS MDR),https://mdr.nims.go.jp/datasets/458e4be7-182d-4b9d-9c61-b689def75f29,"LTC-calc.log unit cell (PBEsol-relaxed), same file as kappa",mp-865965,True,stoichiometric,Li2CaSi
Li2CaSi,2.625,W/m/K,210.0,BTE,1,full BTE,1.0,,6.495411,225.0,Fm-3m,full Heusler (L2_1 / Cu2MnAl),,"[""Li"", ""Li"", ""Li"", ""Li"", ""Li"", ""Li"", ""Li"", ""Li"", ""Ca"", ""Ca"", ""Ca"", ""Ca"", ""Si"", ""Si"", ""Si"", ""Si""]","[[0.25, 0.25, 0.75], [0.25, 0.75, 0.75], [0.25, 0.75, 0.25], [0.25, 0.25, 0.25], [0.75, 0.25, 0.25], [0.75, 0.75, 0.25], [0.75, 0.75, 0.75], [0.75, 0.25, 0.75], [0.5, 0.0, 0.0], [0.5, 0.5, 0.5], [0.0, 0.0, 0.5], [0.0, 0.5, 0.0], [0.0, 0.0, 0.0], [0.0, 0.5, 0.5], [0.5, 0.0, 0.5], [0.5, 0.5, 0.0]]",A,primitive->conventional (x sqrt2),BTE master (PhononDB/Carrete/npj/SciRep),,https://mdr.nims.go.jp/datasets/458e4be7-182d-4b9d-9c61-b689def75f29,,PhononDB (Togo/NIMS MDR),https://mdr.nims.go.jp/datasets/458e4be7-182d-4b9d-9c61-b689def75f29,"LTC-calc.log unit cell (PBEsol-relaxed), same file as kappa",mp-865965,True,stoichiometric,Li2CaSi
Li2CaSi,2.508,W/m/K,220.0,BTE,1,full BTE,1.0,,6.495411,225.0,Fm-3m,full Heusler (L2_1 / Cu2MnAl),,"[""Li"", ""Li"", ""Li"", ""Li"", ""Li"", ""Li"", ""Li"", ""Li"", ""Ca"", ""Ca"", ""Ca"", ""Ca"", ""Si"", ""Si"", ""Si"", ""Si""]","[[0.25, 0.25, 0.75], [0.25, 0.75, 0.75], [0.25, 0.75, 0.25], [0.25, 0.25, 0.25], [0.75, 0.25, 0.25], [0.75, 0.75, 0.25], [0.75, 0.75, 0.75], [0.75, 0.25, 0.75], [0.5, 0.0, 0.0], [0.5, 0.5, 0.5], [0.0, 0.0, 0.5], [0.0, 0.5, 0.0], [0.0, 0.0, 0.0], [0.0, 0.5, 0.5], [0.5, 0.0, 0.5], [0.5, 0.5, 0.0]]",A,primitive->conventional (x sqrt2),BTE master (PhononDB/Carrete/npj/SciRep),,https://mdr.nims.go.jp/datasets/458e4be7-182d-4b9d-9c61-b689def75f29,,PhononDB (Togo/NIMS MDR),https://mdr.nims.go.jp/datasets/458e4be7-182d-4b9d-9c61-b689def75f29,"LTC-calc.log unit cell (PBEsol-relaxed), same file as kappa",mp-865965,True,stoichiometric,Li2CaSi
Li2CaSi,2.403,W/m/K,230.0,BTE,1,full BTE,1.0,,6.495411,225.0,Fm-3m,full Heusler (L2_1 / Cu2MnAl),,"[""Li"", ""Li"", ""Li"", ""Li"", ""Li"", ""Li"", ""Li"", ""Li"", ""Ca"", ""Ca"", ""Ca"", ""Ca"", ""Si"", ""Si"", ""Si"", ""Si""]","[[0.25, 0.25, 0.75], [0.25, 0.75, 0.75], [0.25, 0.75, 0.25], [0.25, 0.25, 0.25], [0.75, 0.25, 0.25], [0.75, 0.75, 0.25], [0.75, 0.75, 0.75], [0.75, 0.25, 0.75], [0.5, 0.0, 0.0], [0.5, 0.5, 0.5], [0.0, 0.0, 0.5], [0.0, 0.5, 0.0], [0.0, 0.0, 0.0], [0.0, 0.5, 0.5], [0.5, 0.0, 0.5], [0.5, 0.5, 0.0]]",A,primitive->conventional (x sqrt2),BTE master (PhononDB/Carrete/npj/SciRep),,https://mdr.nims.go.jp/datasets/458e4be7-182d-4b9d-9c61-b689def75f29,,PhononDB (Togo/NIMS MDR),https://mdr.nims.go.jp/datasets/458e4be7-182d-4b9d-9c61-b689def75f29,"LTC-calc.log unit cell (PBEsol-relaxed), same file as kappa",mp-865965,True,stoichiometric,Li2CaSi
Li2CaSi,2.306,W/m/K,240.0,BTE,1,full BTE,1.0,,6.495411,225.0,Fm-3m,full Heusler (L2_1 / Cu2MnAl),,"[""Li"", ""Li"", ""Li"", ""Li"", ""Li"", ""Li"", ""Li"", ""Li"", ""Ca"", ""Ca"", ""Ca"", ""Ca"", ""Si"", ""Si"", ""Si"", ""Si""]","[[0.25, 0.25, 0.75], [0.25, 0.75, 0.75], [0.25, 0.75, 0.25], [0.25, 0.25, 0.25], [0.75, 0.25, 0.25], [0.75, 0.75, 0.25], [0.75, 0.75, 0.75], [0.75, 0.25, 0.75], [0.5, 0.0, 0.0], [0.5, 0.5, 0.5], [0.0, 0.0, 0.5], [0.0, 0.5, 0.0], [0.0, 0.0, 0.0], [0.0, 0.5, 0.5], [0.5, 0.0, 0.5], [0.5, 0.5, 0.0]]",A,primitive->conventional (x sqrt2),BTE master (PhononDB/Carrete/npj/SciRep),,https://mdr.nims.go.jp/datasets/458e4be7-182d-4b9d-9c61-b689def75f29,,PhononDB (Togo/NIMS MDR),https://mdr.nims.go.jp/datasets/458e4be7-182d-4b9d-9c61-b689def75f29,"LTC-calc.log unit cell (PBEsol-relaxed), same file as kappa",mp-865965,True,stoichiometric,Li2CaSi
Li2CaSi,2.218,W/m/K,250.0,BTE,1,full BTE,1.0,,6.495411,225.0,Fm-3m,full Heusler (L2_1 / Cu2MnAl),,"[""Li"", ""Li"", ""Li"", ""Li"", ""Li"", ""Li"", ""Li"", ""Li"", ""Ca"", ""Ca"", ""Ca"", ""Ca"", ""Si"", ""Si"", ""Si"", ""Si""]","[[0.25, 0.25, 0.75], [0.25, 0.75, 0.75], [0.25, 0.75, 0.25], [0.25, 0.25, 0.25], [0.75, 0.25, 0.25], [0.75, 0.75, 0.25], [0.75, 0.75, 0.75], [0.75, 0.25, 0.75], [0.5, 0.0, 0.0], [0.5, 0.5, 0.5], [0.0, 0.0, 0.5], [0.0, 0.5, 0.0], [0.0, 0.0, 0.0], [0.0, 0.5, 0.5], [0.5, 0.0, 0.5], [0.5, 0.5, 0.0]]",A,primitive->conventional (x sqrt2),BTE master (PhononDB/Carrete/npj/SciRep),,https://mdr.nims.go.jp/datasets/458e4be7-182d-4b9d-9c61-b689def75f29,,PhononDB (Togo/NIMS MDR),https://mdr.nims.go.jp/datasets/458e4be7-182d-4b9d-9c61-b689def75f29,"LTC-calc.log unit cell (PBEsol-relaxed), same file as kappa",mp-865965,True,stoichiometric,Li2CaSi
Li2CaSi,2.136,W/m/K,260.0,BTE,1,full BTE,1.0,,6.495411,225.0,Fm-3m,full Heusler (L2_1 / Cu2MnAl),,"[""Li"", ""Li"", ""Li"", ""Li"", ""Li"", ""Li"", ""Li"", ""Li"", ""Ca"", ""Ca"", ""Ca"", ""Ca"", ""Si"", ""Si"", ""Si"", ""Si""]","[[0.25, 0.25, 0.75], [0.25, 0.75, 0.75], [0.25, 0.75, 0.25], [0.25, 0.25, 0.25], [0.75, 0.25, 0.25], [0.75, 0.75, 0.25], [0.75, 0.75, 0.75], [0.75, 0.25, 0.75], [0.5, 0.0, 0.0], [0.5, 0.5, 0.5], [0.0, 0.0, 0.5], [0.0, 0.5, 0.0], [0.0, 0.0, 0.0], [0.0, 0.5, 0.5], [0.5, 0.0, 0.5], [0.5, 0.5, 0.0]]",A,primitive->conventional (x sqrt2),BTE master (PhononDB/Carrete/npj/SciRep),,https://mdr.nims.go.jp/datasets/458e4be7-182d-4b9d-9c61-b689def75f29,,PhononDB (Togo/NIMS MDR),https://mdr.nims.go.jp/datasets/458e4be7-182d-4b9d-9c61-b689def75f29,"LTC-calc.log unit cell (PBEsol-relaxed), same file as kappa",mp-865965,True,stoichiometric,Li2CaSi
Li2CaSi,2.061,W/m/K,270.0,BTE,1,full BTE,1.0,,6.495411,225.0,Fm-3m,full Heusler (L2_1 / Cu2MnAl),,"[""Li"", ""Li"", ""Li"", ""Li"", ""Li"", ""Li"", ""Li"", ""Li"", ""Ca"", ""Ca"", ""Ca"", ""Ca"", ""Si"", ""Si"", ""Si"", ""Si""]","[[0.25, 0.25, 0.75], [0.25, 0.75, 0.75], [0.25, 0.75, 0.25], [0.25, 0.25, 0.25], [0.75, 0.25, 0.25], [0.75, 0.75, 0.25], [0.75, 0.75, 0.75], [0.75, 0.25, 0.75], [0.5, 0.0, 0.0], [0.5, 0.5, 0.5], [0.0, 0.0, 0.5], [0.0, 0.5, 0.0], [0.0, 0.0, 0.0], [0.0, 0.5, 0.5], [0.5, 0.0, 0.5], [0.5, 0.5, 0.0]]",A,primitive->conventional (x sqrt2),BTE master (PhononDB/Carrete/npj/SciRep),,https://mdr.nims.go.jp/datasets/458e4be7-182d-4b9d-9c61-b689def75f29,,PhononDB (Togo/NIMS MDR),https://mdr.nims.go.jp/datasets/458e4be7-182d-4b9d-9c61-b689def75f29,"LTC-calc.log unit cell (PBEsol-relaxed), same file as kappa",mp-865965,True,stoichiometric,Li2CaSi
Li2CaSi,1.991,W/m/K,280.0,BTE,1,full BTE,1.0,,6.495411,225.0,Fm-3m,full Heusler (L2_1 / Cu2MnAl),,"[""Li"", ""Li"", ""Li"", ""Li"", ""Li"", ""Li"", ""Li"", ""Li"", ""Ca"", ""Ca"", ""Ca"", ""Ca"", ""Si"", ""Si"", ""Si"", ""Si""]","[[0.25, 0.25, 0.75], [0.25, 0.75, 0.75], [0.25, 0.75, 0.25], [0.25, 0.25, 0.25], [0.75, 0.25, 0.25], [0.75, 0.75, 0.25], [0.75, 0.75, 0.75], [0.75, 0.25, 0.75], [0.5, 0.0, 0.0], [0.5, 0.5, 0.5], [0.0, 0.0, 0.5], [0.0, 0.5, 0.0], [0.0, 0.0, 0.0], [0.0, 0.5, 0.5], [0.5, 0.0, 0.5], [0.5, 0.5, 0.0]]",A,primitive->conventional (x sqrt2),BTE master (PhononDB/Carrete/npj/SciRep),,https://mdr.nims.go.jp/datasets/458e4be7-182d-4b9d-9c61-b689def75f29,,PhononDB (Togo/NIMS MDR),https://mdr.nims.go.jp/datasets/458e4be7-182d-4b9d-9c61-b689def75f29,"LTC-calc.log unit cell (PBEsol-relaxed), same file as kappa",mp-865965,True,stoichiometric,Li2CaSi
Li2CaSi,1.926,W/m/K,290.0,BTE,1,full BTE,1.0,,6.495411,225.0,Fm-3m,full Heusler (L2_1 / Cu2MnAl),,"[""Li"", ""Li"", ""Li"", ""Li"", ""Li"", ""Li"", ""Li"", ""Li"", ""Ca"", ""Ca"", ""Ca"", ""Ca"", ""Si"", ""Si"", ""Si"", ""Si""]","[[0.25, 0.25, 0.75], [0.25, 0.75, 0.75], [0.25, 0.75, 0.25], [0.25, 0.25, 0.25], [0.75, 0.25, 0.25], [0.75, 0.75, 0.25], [0.75, 0.75, 0.75], [0.75, 0.25, 0.75], [0.5, 0.0, 0.0], [0.5, 0.5, 0.5], [0.0, 0.0, 0.5], [0.0, 0.5, 0.0], [0.0, 0.0, 0.0], [0.0, 0.5, 0.5], [0.5, 0.0, 0.5], [0.5, 0.5, 0.0]]",A,primitive->conventional (x sqrt2),BTE master (PhononDB/Carrete/npj/SciRep),,https://mdr.nims.go.jp/datasets/458e4be7-182d-4b9d-9c61-b689def75f29,,PhononDB (Togo/NIMS MDR),https://mdr.nims.go.jp/datasets/458e4be7-182d-4b9d-9c61-b689def75f29,"LTC-calc.log unit cell (PBEsol-relaxed), same file as kappa",mp-865965,True,stoichiometric,Li2CaSi
Li2CaSi,1.866,W/m/K,300.0,BTE,1,full BTE,1.0,,6.495411,225.0,Fm-3m,full Heusler (L2_1 / Cu2MnAl),,"[""Li"", ""Li"", ""Li"", ""Li"", ""Li"", ""Li"", ""Li"", ""Li"", ""Ca"", ""Ca"", ""Ca"", ""Ca"", ""Si"", ""Si"", ""Si"", ""Si""]","[[0.25, 0.25, 0.75], [0.25, 0.75, 0.75], [0.25, 0.75, 0.25], [0.25, 0.25, 0.25], [0.75, 0.25, 0.25], [0.75, 0.75, 0.25], [0.75, 0.75, 0.75], [0.75, 0.25, 0.75], [0.5, 0.0, 0.0], [0.5, 0.5, 0.5], [0.0, 0.0, 0.5], [0.0, 0.5, 0.0], [0.0, 0.0, 0.0], [0.0, 0.5, 0.5], [0.5, 0.0, 0.5], [0.5, 0.5, 0.0]]",A,primitive->conventional (x sqrt2),BTE master (PhononDB/Carrete/npj/SciRep),,https://mdr.nims.go.jp/datasets/458e4be7-182d-4b9d-9c61-b689def75f29,,PhononDB (Togo/NIMS MDR),https://mdr.nims.go.jp/datasets/458e4be7-182d-4b9d-9c61-b689def75f29,"LTC-calc.log unit cell (PBEsol-relaxed), same file as kappa",mp-865965,True,stoichiometric,Li2CaSi
Li2CaSi,3.268406,W/m/K,300.0,BTE,1,full BTE,1.0,,6.495411,225.0,Fm-3m,full Heusler (L2_1 / Cu2MnAl),,"[""Li"", ""Li"", ""Li"", ""Li"", ""Li"", ""Li"", ""Li"", ""Li"", ""Ca"", ""Ca"", ""Ca"", ""Ca"", ""Si"", ""Si"", ""Si"", ""Si""]","[[0.25, 0.25, 0.75], [0.25, 0.75, 0.75], [0.25, 0.75, 0.25], [0.25, 0.25, 0.25], [0.75, 0.25, 0.25], [0.75, 0.75, 0.25], [0.75, 0.75, 0.75], [0.75, 0.25, 0.75], [0.5, 0.0, 0.0], [0.5, 0.5, 0.5], [0.0, 0.0, 0.5], [0.0, 0.5, 0.0], [0.0, 0.0, 0.0], [0.0, 0.5, 0.5], [0.5, 0.0, 0.5], [0.5, 0.5, 0.0]]",A,primitive->conventional (x sqrt2),BTE master (PhononDB/Carrete/npj/SciRep),10.1038/s41524-025-01920-y,https://doi.org/10.5281/zenodo.15937696,,PhononDB (Togo/NIMS MDR),https://mdr.nims.go.jp/datasets/458e4be7-182d-4b9d-9c61-b689def75f29,"LTC-calc.log unit cell (PBEsol-relaxed), same file as kappa",mp-865965,True,stoichiometric,Li2CaSi
Li2CaSi,3.150667,W/m/K,300.0,"BTE (phono3py-class, Phonix auto-kappa)",1,full BTE,1.0,,6.495411,225.0,Fm-3m,full Heusler (L2_1 / Cu2MnAl),,"[""Li"", ""Li"", ""Li"", ""Li"", ""Li"", ""Li"", ""Li"", ""Li"", ""Ca"", ""Ca"", ""Ca"", ""Ca"", ""Si"", ""Si"", ""Si"", ""Si""]","[[0.25, 0.25, 0.75], [0.25, 0.75, 0.75], [0.25, 0.75, 0.25], [0.25, 0.25, 0.25], [0.75, 0.25, 0.25], [0.75, 0.75, 0.25], [0.75, 0.75, 0.75], [0.75, 0.25, 0.75], [0.5, 0.0, 0.0], [0.5, 0.5, 0.5], [0.0, 0.0, 0.5], [0.0, 0.5, 0.0], [0.0, 0.0, 0.0], [0.0, 0.5, 0.5], [0.5, 0.0, 0.5], [0.5, 0.5, 0.0]]",A,primitive->conventional (x sqrt2),Phonix (first-principles BTE),10.1038/s41524-026-02033-w,https://huggingface.co/datasets/phonix-db/phonix-summary,"phonix-summary, HF datasets-server",PhononDB (Togo/NIMS MDR),https://mdr.nims.go.jp/datasets/458e4be7-182d-4b9d-9c61-b689def75f29,"LTC-calc.log unit cell (PBEsol-relaxed), same file as kappa",mp-865965,True,stoichiometric,Li2CaSi
Li2CaSi,1.809,W/m/K,310.0,BTE,1,full BTE,1.0,,6.495411,225.0,Fm-3m,full Heusler (L2_1 / Cu2MnAl),,"[""Li"", ""Li"", ""Li"", ""Li"", ""Li"", ""Li"", ""Li"", ""Li"", ""Ca"", ""Ca"", ""Ca"", ""Ca"", ""Si"", ""Si"", ""Si"", ""Si""]","[[0.25, 0.25, 0.75], [0.25, 0.75, 0.75], [0.25, 0.75, 0.25], [0.25, 0.25, 0.25], [0.75, 0.25, 0.25], [0.75, 0.75, 0.25], [0.75, 0.75, 0.75], [0.75, 0.25, 0.75], [0.5, 0.0, 0.0], [0.5, 0.5, 0.5], [0.0, 0.0, 0.5], [0.0, 0.5, 0.0], [0.0, 0.0, 0.0], [0.0, 0.5, 0.5], [0.5, 0.0, 0.5], [0.5, 0.5, 0.0]]",A,primitive->conventional (x sqrt2),BTE master (PhononDB/Carrete/npj/SciRep),,https://mdr.nims.go.jp/datasets/458e4be7-182d-4b9d-9c61-b689def75f29,,PhononDB (Togo/NIMS MDR),https://mdr.nims.go.jp/datasets/458e4be7-182d-4b9d-9c61-b689def75f29,"LTC-calc.log unit cell (PBEsol-relaxed), same file as kappa",mp-865965,True,stoichiometric,Li2CaSi
Li2CaSi,1.756,W/m/K,320.0,BTE,1,full BTE,1.0,,6.495411,225.0,Fm-3m,full Heusler (L2_1 / Cu2MnAl),,"[""Li"", ""Li"", ""Li"", ""Li"", ""Li"", ""Li"", ""Li"", ""Li"", ""Ca"", ""Ca"", ""Ca"", ""Ca"", ""Si"", ""Si"", ""Si"", ""Si""]","[[0.25, 0.25, 0.75], [0.25, 0.75, 0.75], [0.25, 0.75, 0.25], [0.25, 0.25, 0.25], [0.75, 0.25, 0.25], [0.75, 0.75, 0.25], [0.75, 0.75, 0.75], [0.75, 0.25, 0.75], [0.5, 0.0, 0.0], [0.5, 0.5, 0.5], [0.0, 0.0, 0.5], [0.0, 0.5, 0.0], [0.0, 0.0, 0.0], [0.0, 0.5, 0.5], [0.5, 0.0, 0.5], [0.5, 0.5, 0.0]]",A,primitive->conventional (x sqrt2),BTE master (PhononDB/Carrete/npj/SciRep),,https://mdr.nims.go.jp/datasets/458e4be7-182d-4b9d-9c61-b689def75f29,,PhononDB (Togo/NIMS MDR),https://mdr.nims.go.jp/datasets/458e4be7-182d-4b9d-9c61-b689def75f29,"LTC-calc.log unit cell (PBEsol-relaxed), same file as kappa",mp-865965,True,stoichiometric,Li2CaSi
Li2CaSi,1.706,W/m/K,330.0,BTE,1,full BTE,1.0,,6.495411,225.0,Fm-3m,full Heusler (L2_1 / Cu2MnAl),,"[""Li"", ""Li"", ""Li"", ""Li"", ""Li"", ""Li"", ""Li"", ""Li"", ""Ca"", ""Ca"", ""Ca"", ""Ca"", ""Si"", ""Si"", ""Si"", ""Si""]","[[0.25, 0.25, 0.75], [0.25, 0.75, 0.75], [0.25, 0.75, 0.25], [0.25, 0.25, 0.25], [0.75, 0.25, 0.25], [0.75, 0.75, 0.25], [0.75, 0.75, 0.75], [0.75, 0.25, 0.75], [0.5, 0.0, 0.0], [0.5, 0.5, 0.5], [0.0, 0.0, 0.5], [0.0, 0.5, 0.0], [0.0, 0.0, 0.0], [0.0, 0.5, 0.5], [0.5, 0.0, 0.5], [0.5, 0.5, 0.0]]",A,primitive->conventional (x sqrt2),BTE master (PhononDB/Carrete/npj/SciRep),,https://mdr.nims.go.jp/datasets/458e4be7-182d-4b9d-9c61-b689def75f29,,PhononDB (Togo/NIMS MDR),https://mdr.nims.go.jp/datasets/458e4be7-182d-4b9d-9c61-b689def75f29,"LTC-calc.log unit cell (PBEsol-relaxed), same file as kappa",mp-865965,True,stoichiometric,Li2CaSi
Li2CaSi,1.659,W/m/K,340.0,BTE,1,full BTE,1.0,,6.495411,225.0,Fm-3m,full Heusler (L2_1 / Cu2MnAl),,"[""Li"", ""Li"", ""Li"", ""Li"", ""Li"", ""Li"", ""Li"", ""Li"", ""Ca"", ""Ca"", ""Ca"", ""Ca"", ""Si"", ""Si"", ""Si"", ""Si""]","[[0.25, 0.25, 0.75], [0.25, 0.75, 0.75], [0.25, 0.75, 0.25], [0.25, 0.25, 0.25], [0.75, 0.25, 0.25], [0.75, 0.75, 0.25], [0.75, 0.75, 0.75], [0.75, 0.25, 0.75], [0.5, 0.0, 0.0], [0.5, 0.5, 0.5], [0.0, 0.0, 0.5], [0.0, 0.5, 0.0], [0.0, 0.0, 0.0], [0.0, 0.5, 0.5], [0.5, 0.0, 0.5], [0.5, 0.5, 0.0]]",A,primitive->conventional (x sqrt2),BTE master (PhononDB/Carrete/npj/SciRep),,https://mdr.nims.go.jp/datasets/458e4be7-182d-4b9d-9c61-b689def75f29,,PhononDB (Togo/NIMS MDR),https://mdr.nims.go.jp/datasets/458e4be7-182d-4b9d-9c61-b689def75f29,"LTC-calc.log unit cell (PBEsol-relaxed), same file as kappa",mp-865965,True,stoichiometric,Li2CaSi
Li2CaSi,1.615,W/m/K,350.0,BTE,1,full BTE,1.0,,6.495411,225.0,Fm-3m,full Heusler (L2_1 / Cu2MnAl),,"[""Li"", ""Li"", ""Li"", ""Li"", ""Li"", ""Li"", ""Li"", ""Li"", ""Ca"", ""Ca"", ""Ca"", ""Ca"", ""Si"", ""Si"", ""Si"", ""Si""]","[[0.25, 0.25, 0.75], [0.25, 0.75, 0.75], [0.25, 0.75, 0.25], [0.25, 0.25, 0.25], [0.75, 0.25, 0.25], [0.75, 0.75, 0.25], [0.75, 0.75, 0.75], [0.75, 0.25, 0.75], [0.5, 0.0, 0.0], [0.5, 0.5, 0.5], [0.0, 0.0, 0.5], [0.0, 0.5, 0.0], [0.0, 0.0, 0.0], [0.0, 0.5, 0.5], [0.5, 0.0, 0.5], [0.5, 0.5, 0.0]]",A,primitive->conventional (x sqrt2),BTE master (PhononDB/Carrete/npj/SciRep),,https://mdr.nims.go.jp/datasets/458e4be7-182d-4b9d-9c61-b689def75f29,,PhononDB (Togo/NIMS MDR),https://mdr.nims.go.jp/datasets/458e4be7-182d-4b9d-9c61-b689def75f29,"LTC-calc.log unit cell (PBEsol-relaxed), same file as kappa",mp-865965,True,stoichiometric,Li2CaSi
Li2CaSi,1.573,W/m/K,360.0,BTE,1,full BTE,1.0,,6.495411,225.0,Fm-3m,full Heusler (L2_1 / Cu2MnAl),,"[""Li"", ""Li"", ""Li"", ""Li"", ""Li"", ""Li"", ""Li"", ""Li"", ""Ca"", ""Ca"", ""Ca"", ""Ca"", ""Si"", ""Si"", ""Si"", ""Si""]","[[0.25, 0.25, 0.75], [0.25, 0.75, 0.75], [0.25, 0.75, 0.25], [0.25, 0.25, 0.25], [0.75, 0.25, 0.25], [0.75, 0.75, 0.25], [0.75, 0.75, 0.75], [0.75, 0.25, 0.75], [0.5, 0.0, 0.0], [0.5, 0.5, 0.5], [0.0, 0.0, 0.5], [0.0, 0.5, 0.0], [0.0, 0.0, 0.0], [0.0, 0.5, 0.5], [0.5, 0.0, 0.5], [0.5, 0.5, 0.0]]",A,primitive->conventional (x sqrt2),BTE master (PhononDB/Carrete/npj/SciRep),,https://mdr.nims.go.jp/datasets/458e4be7-182d-4b9d-9c61-b689def75f29,,PhononDB (Togo/NIMS MDR),https://mdr.nims.go.jp/datasets/458e4be7-182d-4b9d-9c61-b689def75f29,"LTC-calc.log unit cell (PBEsol-relaxed), same file as kappa",mp-865965,True,stoichiometric,Li2CaSi
Li2CaSi,1.534,W/m/K,370.0,BTE,1,full BTE,1.0,,6.495411,225.0,Fm-3m,full Heusler (L2_1 / Cu2MnAl),,"[""Li"", ""Li"", ""Li"", ""Li"", ""Li"", ""Li"", ""Li"", ""Li"", ""Ca"", ""Ca"", ""Ca"", ""Ca"", ""Si"", ""Si"", ""Si"", ""Si""]","[[0.25, 0.25, 0.75], [0.25, 0.75, 0.75], [0.25, 0.75, 0.25], [0.25, 0.25, 0.25], [0.75, 0.25, 0.25], [0.75, 0.75, 0.25], [0.75, 0.75, 0.75], [0.75, 0.25, 0.75], [0.5, 0.0, 0.0], [0.5, 0.5, 0.5], [0.0, 0.0, 0.5], [0.0, 0.5, 0.0], [0.0, 0.0, 0.0], [0.0, 0.5, 0.5], [0.5, 0.0, 0.5], [0.5, 0.5, 0.0]]",A,primitive->conventional (x sqrt2),BTE master (PhononDB/Carrete/npj/SciRep),,https://mdr.nims.go.jp/datasets/458e4be7-182d-4b9d-9c61-b689def75f29,,PhononDB (Togo/NIMS MDR),https://mdr.nims.go.jp/datasets/458e4be7-182d-4b9d-9c61-b689def75f29,"LTC-calc.log unit cell (PBEsol-relaxed), same file as kappa",mp-865965,True,stoichiometric,Li2CaSi
Li2CaSi,1.496,W/m/K,380.0,BTE,1,full BTE,1.0,,6.495411,225.0,Fm-3m,full Heusler (L2_1 / Cu2MnAl),,"[""Li"", ""Li"", ""Li"", ""Li"", ""Li"", ""Li"", ""Li"", ""Li"", ""Ca"", ""Ca"", ""Ca"", ""Ca"", ""Si"", ""Si"", ""Si"", ""Si""]","[[0.25, 0.25, 0.75], [0.25, 0.75, 0.75], [0.25, 0.75, 0.25], [0.25, 0.25, 0.25], [0.75, 0.25, 0.25], [0.75, 0.75, 0.25], [0.75, 0.75, 0.75], [0.75, 0.25, 0.75], [0.5, 0.0, 0.0], [0.5, 0.5, 0.5], [0.0, 0.0, 0.5], [0.0, 0.5, 0.0], [0.0, 0.0, 0.0], [0.0, 0.5, 0.5], [0.5, 0.0, 0.5], [0.5, 0.5, 0.0]]",A,primitive->conventional (x sqrt2),BTE master (PhononDB/Carrete/npj/SciRep),,https://mdr.nims.go.jp/datasets/458e4be7-182d-4b9d-9c61-b689def75f29,,PhononDB (Togo/NIMS MDR),https://mdr.nims.go.jp/datasets/458e4be7-182d-4b9d-9c61-b689def75f29,"LTC-calc.log unit cell (PBEsol-relaxed), same file as kappa",mp-865965,True,stoichiometric,Li2CaSi
Li2CaSi,1.46,W/m/K,390.0,BTE,1,full BTE,1.0,,6.495411,225.0,Fm-3m,full Heusler (L2_1 / Cu2MnAl),,"[""Li"", ""Li"", ""Li"", ""Li"", ""Li"", ""Li"", ""Li"", ""Li"", ""Ca"", ""Ca"", ""Ca"", ""Ca"", ""Si"", ""Si"", ""Si"", ""Si""]","[[0.25, 0.25, 0.75], [0.25, 0.75, 0.75], [0.25, 0.75, 0.25], [0.25, 0.25, 0.25], [0.75, 0.25, 0.25], [0.75, 0.75, 0.25], [0.75, 0.75, 0.75], [0.75, 0.25, 0.75], [0.5, 0.0, 0.0], [0.5, 0.5, 0.5], [0.0, 0.0, 0.5], [0.0, 0.5, 0.0], [0.0, 0.0, 0.0], [0.0, 0.5, 0.5], [0.5, 0.0, 0.5], [0.5, 0.5, 0.0]]",A,primitive->conventional (x sqrt2),BTE master (PhononDB/Carrete/npj/SciRep),,https://mdr.nims.go.jp/datasets/458e4be7-182d-4b9d-9c61-b689def75f29,,PhononDB (Togo/NIMS MDR),https://mdr.nims.go.jp/datasets/458e4be7-182d-4b9d-9c61-b689def75f29,"LTC-calc.log unit cell (PBEsol-relaxed), same file as kappa",mp-865965,True,stoichiometric,Li2CaSi
Li2CaSi,1.426,W/m/K,400.0,BTE,1,full BTE,1.0,,6.495411,225.0,Fm-3m,full Heusler (L2_1 / Cu2MnAl),,"[""Li"", ""Li"", ""Li"", ""Li"", ""Li"", ""Li"", ""Li"", ""Li"", ""Ca"", ""Ca"", ""Ca"", ""Ca"", ""Si"", ""Si"", ""Si"", ""Si""]","[[0.25, 0.25, 0.75], [0.25, 0.75, 0.75], [0.25, 0.75, 0.25], [0.25, 0.25, 0.25], [0.75, 0.25, 0.25], [0.75, 0.75, 0.25], [0.75, 0.75, 0.75], [0.75, 0.25, 0.75], [0.5, 0.0, 0.0], [0.5, 0.5, 0.5], [0.0, 0.0, 0.5], [0.0, 0.5, 0.0], [0.0, 0.0, 0.0], [0.0, 0.5, 0.5], [0.5, 0.0, 0.5], [0.5, 0.5, 0.0]]",A,primitive->conventional (x sqrt2),BTE master (PhononDB/Carrete/npj/SciRep),,https://mdr.nims.go.jp/datasets/458e4be7-182d-4b9d-9c61-b689def75f29,,PhononDB (Togo/NIMS MDR),https://mdr.nims.go.jp/datasets/458e4be7-182d-4b9d-9c61-b689def75f29,"LTC-calc.log unit cell (PBEsol-relaxed), same file as kappa",mp-865965,True,stoichiometric,Li2CaSi
Li2CaSi,1.394,W/m/K,410.0,BTE,1,full BTE,1.0,,6.495411,225.0,Fm-3m,full Heusler (L2_1 / Cu2MnAl),,"[""Li"", ""Li"", ""Li"", ""Li"", ""Li"", ""Li"", ""Li"", ""Li"", ""Ca"", ""Ca"", ""Ca"", ""Ca"", ""Si"", ""Si"", ""Si"", ""Si""]","[[0.25, 0.25, 0.75], [0.25, 0.75, 0.75], [0.25, 0.75, 0.25], [0.25, 0.25, 0.25], [0.75, 0.25, 0.25], [0.75, 0.75, 0.25], [0.75, 0.75, 0.75], [0.75, 0.25, 0.75], [0.5, 0.0, 0.0], [0.5, 0.5, 0.5], [0.0, 0.0, 0.5], [0.0, 0.5, 0.0], [0.0, 0.0, 0.0], [0.0, 0.5, 0.5], [0.5, 0.0, 0.5], [0.5, 0.5, 0.0]]",A,primitive->conventional (x sqrt2),BTE master (PhononDB/Carrete/npj/SciRep),,https://mdr.nims.go.jp/datasets/458e4be7-182d-4b9d-9c61-b689def75f29,,PhononDB (Togo/NIMS MDR),https://mdr.nims.go.jp/datasets/458e4be7-182d-4b9d-9c61-b689def75f29,"LTC-calc.log unit cell (PBEsol-relaxed), same file as kappa",mp-865965,True,stoichiometric,Li2CaSi
Li2CaSi,1.363,W/m/K,420.0,BTE,1,full BTE,1.0,,6.495411,225.0,Fm-3m,full Heusler (L2_1 / Cu2MnAl),,"[""Li"", ""Li"", ""Li"", ""Li"", ""Li"", ""Li"", ""Li"", ""Li"", ""Ca"", ""Ca"", ""Ca"", ""Ca"", ""Si"", ""Si"", ""Si"", ""Si""]","[[0.25, 0.25, 0.75], [0.25, 0.75, 0.75], [0.25, 0.75, 0.25], [0.25, 0.25, 0.25], [0.75, 0.25, 0.25], [0.75, 0.75, 0.25], [0.75, 0.75, 0.75], [0.75, 0.25, 0.75], [0.5, 0.0, 0.0], [0.5, 0.5, 0.5], [0.0, 0.0, 0.5], [0.0, 0.5, 0.0], [0.0, 0.0, 0.0], [0.0, 0.5, 0.5], [0.5, 0.0, 0.5], [0.5, 0.5, 0.0]]",A,primitive->conventional (x sqrt2),BTE master (PhononDB/Carrete/npj/SciRep),,https://mdr.nims.go.jp/datasets/458e4be7-182d-4b9d-9c61-b689def75f29,,PhononDB (Togo/NIMS MDR),https://mdr.nims.go.jp/datasets/458e4be7-182d-4b9d-9c61-b689def75f29,"LTC-calc.log unit cell (PBEsol-relaxed), same file as kappa",mp-865965,True,stoichiometric,Li2CaSi
