Repository: Shivamrandive747/Thermalconductivity_prediction

# Calibrating first-principles lattice thermal conductivity to experiment

**A curated half-Heusler dataset and a validated transfer function.**

Published first-principles transport calculations of lattice thermal conductivity exceed what
laboratories measure for the same compound by a **median factor of 1.55**. That offset is regular
enough to be removed in closed form:

$$\kappa_L^{\mathrm{expt}}(T) \;=\; \kappa_L^{\mathrm{BTE}}(T)\;\min\!\left[c\left(\tfrac{T}{300}\right)^{p},\,1\right],
\qquad c = 0.51,\quad p = 0.80$$

Inside a domain of applicability declared before the validation set was scored, this places

File: data/Target_Materials/HEUSLER_KAPPA_TRAINING_SET.csv (part 101 of 192)
formula,kappa_L,kappa_units,temperature_K,method,method_tier,tier_name,weight,kappa_basis,struct_a_A,struct_spacegroup,struct_sg_symbol,struct_prototype,struct_site_ordering,struct_species,struct_frac_coords,struct_grade,lattice_convention,source,source_doi,source_url,source_location,struct_source,struct_source_url,struct_source_detail,struct_id,struct_same_paper_as_kappa,stoichiometry,parent_formula
Li2CaSi,0.685,W/m/K,880.0,BTE,1,full BTE,1.0,,6.495411,225.0,Fm-3m,full Heusler (L2_1 / Cu2MnAl),,"[""Li"", ""Li"", ""Li"", ""Li"", ""Li"", ""Li"", ""Li"", ""Li"", ""Ca"", ""Ca"", ""Ca"", ""Ca"", ""Si"", ""Si"", ""Si"", ""Si""]","[[0.25, 0.25, 0.75], [0.25, 0.75, 0.75], [0.25, 0.75, 0.25], [0.25, 0.25, 0.25], [0.75, 0.25, 0.25], [0.75, 0.75, 0.25], [0.75, 0.75, 0.75], [0.75, 0.25, 0.75], [0.5, 0.0, 0.0], [0.5, 0.5, 0.5], [0.0, 0.0, 0.5], [0.0, 0.5, 0.0], [0.0, 0.0, 0.0], [0.0, 0.5, 0.5], [0.5, 0.0, 0.5], [0.5, 0.5, 0.0]]",A,primitive->conventional (x sqrt2),BTE master (PhononDB/Carrete/npj/SciRep),,https://mdr.nims.go.jp/datasets/458e4be7-182d-4b9d-9c61-b689def75f29,,PhononDB (Togo/NIMS MDR),https://mdr.nims.go.jp/datasets/458e4be7-182d-4b9d-9c61-b689def75f29,"LTC-calc.log unit cell (PBEsol-relaxed), same file as kappa",mp-865965,True,stoichiometric,Li2CaSi
Li2CaSi,0.678,W/m/K,890.0,BTE,1,full BTE,1.0,,6.495411,225.0,Fm-3m,full Heusler (L2_1 / Cu2MnAl),,"[""Li"", ""Li"", ""Li"", ""Li"", ""Li"", ""Li"", ""Li"", ""Li"", ""Ca"", ""Ca"", ""Ca"", ""Ca"", ""Si"", ""Si"", ""Si"", ""Si""]","[[0.25, 0.25, 0.75], [0.25, 0.75, 0.75], [0.25, 0.75, 0.25], [0.25, 0.25, 0.25], [0.75, 0.25, 0.25], [0.75, 0.75, 0.25], [0.75, 0.75, 0.75], [0.75, 0.25, 0.75], [0.5, 0.0, 0.0], [0.5, 0.5, 0.5], [0.0, 0.0, 0.5], [0.0, 0.5, 0.0], [0.0, 0.0, 0.0], [0.0, 0.5, 0.5], [0.5, 0.0, 0.5], [0.5, 0.5, 0.0]]",A,primitive->conventional (x sqrt2),BTE master (PhononDB/Carrete/npj/SciRep),,https://mdr.nims.go.jp/datasets/458e4be7-182d-4b9d-9c61-b689def75f29,,PhononDB (Togo/NIMS MDR),https://mdr.nims.go.jp/datasets/458e4be7-182d-4b9d-9c61-b689def75f29,"LTC-calc.log unit cell (PBEsol-relaxed), same file as kappa",mp-865965,True,stoichiometric,Li2CaSi
Li2CaSi,0.671,W/m/K,900.0,BTE,1,full BTE,1.0,,6.495411,225.0,Fm-3m,full Heusler (L2_1 / Cu2MnAl),,"[""Li"", ""Li"", ""Li"", ""Li"", ""Li"", ""Li"", ""Li"", ""Li"", ""Ca"", ""Ca"", ""Ca"", ""Ca"", ""Si"", ""Si"", ""Si"", ""Si""]","[[0.25, 0.25, 0.75], [0.25, 0.75, 0.75], [0.25, 0.75, 0.25], [0.25, 0.25, 0.25], [0.75, 0.25, 0.25], [0.75, 0.75, 0.25], [0.75, 0.75, 0.75], [0.75, 0.25, 0.75], [0.5, 0.0, 0.0], [0.5, 0.5, 0.5], [0.0, 0.0, 0.5], [0.0, 0.5, 0.0], [0.0, 0.0, 0.0], [0.0, 0.5, 0.5], [0.5, 0.0, 0.5], [0.5, 0.5, 0.0]]",A,primitive->conventional (x sqrt2),BTE master (PhononDB/Carrete/npj/SciRep),,https://mdr.nims.go.jp/datasets/458e4be7-182d-4b9d-9c61-b689def75f29,,PhononDB (Togo/NIMS MDR),https://mdr.nims.go.jp/datasets/458e4be7-182d-4b9d-9c61-b689def75f29,"LTC-calc.log unit cell (PBEsol-relaxed), same file as kappa",mp-865965,True,stoichiometric,Li2CaSi
Li2CaSi,0.664,W/m/K,910.0,BTE,1,full BTE,1.0,,6.495411,225.0,Fm-3m,full Heusler (L2_1 / Cu2MnAl),,"[""Li"", ""Li"", ""Li"", ""Li"", ""Li"", ""Li"", ""Li"", ""Li"", ""Ca"", ""Ca"", ""Ca"", ""Ca"", ""Si"", ""Si"", ""Si"", ""Si""]","[[0.25, 0.25, 0.75], [0.25, 0.75, 0.75], [0.25, 0.75, 0.25], [0.25, 0.25, 0.25], [0.75, 0.25, 0.25], [0.75, 0.75, 0.25], [0.75, 0.75, 0.75], [0.75, 0.25, 0.75], [0.5, 0.0, 0.0], [0.5, 0.5, 0.5], [0.0, 0.0, 0.5], [0.0, 0.5, 0.0], [0.0, 0.0, 0.0], [0.0, 0.5, 0.5], [0.5, 0.0, 0.5], [0.5, 0.5, 0.0]]",A,primitive->conventional (x sqrt2),BTE master (PhononDB/Carrete/npj/SciRep),,https://mdr.nims.go.jp/datasets/458e4be7-182d-4b9d-9c61-b689def75f29,,PhononDB (Togo/NIMS MDR),https://mdr.nims.go.jp/datasets/458e4be7-182d-4b9d-9c61-b689def75f29,"LTC-calc.log unit cell (PBEsol-relaxed), same file as kappa",mp-865965,True,stoichiometric,Li2CaSi
Li2CaSi,0.657,W/m/K,920.0,BTE,1,full BTE,1.0,,6.495411,225.0,Fm-3m,full Heusler (L2_1 / Cu2MnAl),,"[""Li"", ""Li"", ""Li"", ""Li"", ""Li"", ""Li"", ""Li"", ""Li"", ""Ca"", ""Ca"", ""Ca"", ""Ca"", ""Si"", ""Si"", ""Si"", ""Si""]","[[0.25, 0.25, 0.75], [0.25, 0.75, 0.75], [0.25, 0.75, 0.25], [0.25, 0.25, 0.25], [0.75, 0.25, 0.25], [0.75, 0.75, 0.25], [0.75, 0.75, 0.75], [0.75, 0.25, 0.75], [0.5, 0.0, 0.0], [0.5, 0.5, 0.5], [0.0, 0.0, 0.5], [0.0, 0.5, 0.0], [0.0, 0.0, 0.0], [0.0, 0.5, 0.5], [0.5, 0.0, 0.5], [0.5, 0.5, 0.0]]",A,primitive->conventional (x sqrt2),BTE master (PhononDB/Carrete/npj/SciRep),,https://mdr.nims.go.jp/datasets/458e4be7-182d-4b9d-9c61-b689def75f29,,PhononDB (Togo/NIMS MDR),https://mdr.nims.go.jp/datasets/458e4be7-182d-4b9d-9c61-b689def75f29,"LTC-calc.log unit cell (PBEsol-relaxed), same file as kappa",mp-865965,True,stoichiometric,Li2CaSi
Li2CaSi,0.65,W/m/K,930.0,BTE,1,full BTE,1.0,,6.495411,225.0,Fm-3m,full Heusler (L2_1 / Cu2MnAl),,"[""Li"", ""Li"", ""Li"", ""Li"", ""Li"", ""Li"", ""Li"", ""Li"", ""Ca"", ""Ca"", ""Ca"", ""Ca"", ""Si"", ""Si"", ""Si"", ""Si""]","[[0.25, 0.25, 0.75], [0.25, 0.75, 0.75], [0.25, 0.75, 0.25], [0.25, 0.25, 0.25], [0.75, 0.25, 0.25], [0.75, 0.75, 0.25], [0.75, 0.75, 0.75], [0.75, 0.25, 0.75], [0.5, 0.0, 0.0], [0.5, 0.5, 0.5], [0.0, 0.0, 0.5], [0.0, 0.5, 0.0], [0.0, 0.0, 0.0], [0.0, 0.5, 0.5], [0.5, 0.0, 0.5], [0.5, 0.5, 0.0]]",A,primitive->conventional (x sqrt2),BTE master (PhononDB/Carrete/npj/SciRep),,https://mdr.nims.go.jp/datasets/458e4be7-182d-4b9d-9c61-b689def75f29,,PhononDB (Togo/NIMS MDR),https://mdr.nims.go.jp/datasets/458e4be7-182d-4b9d-9c61-b689def75f29,"LTC-calc.log unit cell (PBEsol-relaxed), same file as kappa",mp-865965,True,stoichiometric,Li2CaSi
Li2CaSi,0.644,W/m/K,940.0,BTE,1,full BTE,1.0,,6.495411,225.0,Fm-3m,full Heusler (L2_1 / Cu2MnAl),,"[""Li"", ""Li"", ""Li"", ""Li"", ""Li"", ""Li"", ""Li"", ""Li"", ""Ca"", ""Ca"", ""Ca"", ""Ca"", ""Si"", ""Si"", ""Si"", ""Si""]","[[0.25, 0.25, 0.75], [0.25, 0.75, 0.75], [0.25, 0.75, 0.25], [0.25, 0.25, 0.25], [0.75, 0.25, 0.25], [0.75, 0.75, 0.25], [0.75, 0.75, 0.75], [0.75, 0.25, 0.75], [0.5, 0.0, 0.0], [0.5, 0.5, 0.5], [0.0, 0.0, 0.5], [0.0, 0.5, 0.0], [0.0, 0.0, 0.0], [0.0, 0.5, 0.5], [0.5, 0.0, 0.5], [0.5, 0.5, 0.0]]",A,primitive->conventional (x sqrt2),BTE master (PhononDB/Carrete/npj/SciRep),,https://mdr.nims.go.jp/datasets/458e4be7-182d-4b9d-9c61-b689def75f29,,PhononDB (Togo/NIMS MDR),https://mdr.nims.go.jp/datasets/458e4be7-182d-4b9d-9c61-b689def75f29,"LTC-calc.log unit cell (PBEsol-relaxed), same file as kappa",mp-865965,True,stoichiometric,Li2CaSi
Li2CaSi,0.638,W/m/K,950.0,BTE,1,full BTE,1.0,,6.495411,225.0,Fm-3m,full Heusler (L2_1 / Cu2MnAl),,"[""Li"", ""Li"", ""Li"", ""Li"", ""Li"", ""Li"", ""Li"", ""Li"", ""Ca"", ""Ca"", ""Ca"", ""Ca"", ""Si"", ""Si"", ""Si"", ""Si""]","[[0.25, 0.25, 0.75], [0.25, 0.75, 0.75], [0.25, 0.75, 0.25], [0.25, 0.25, 0.25], [0.75, 0.25, 0.25], [0.75, 0.75, 0.25], [0.75, 0.75, 0.75], [0.75, 0.25, 0.75], [0.5, 0.0, 0.0], [0.5, 0.5, 0.5], [0.0, 0.0, 0.5], [0.0, 0.5, 0.0], [0.0, 0.0, 0.0], [0.0, 0.5, 0.5], [0.5, 0.0, 0.5], [0.5, 0.5, 0.0]]",A,primitive->conventional (x sqrt2),BTE master (PhononDB/Carrete/npj/SciRep),,https://mdr.nims.go.jp/datasets/458e4be7-182d-4b9d-9c61-b689def75f29,,PhononDB (Togo/NIMS MDR),https://mdr.nims.go.jp/datasets/458e4be7-182d-4b9d-9c61-b689def75f29,"LTC-calc.log unit cell (PBEsol-relaxed), same file as kappa",mp-865965,True,stoichiometric,Li2CaSi
Li2CaSi,0.631,W/m/K,960.0,BTE,1,full BTE,1.0,,6.495411,225.0,Fm-3m,full Heusler (L2_1 / Cu2MnAl),,"[""Li"", ""Li"", ""Li"", ""Li"", ""Li"", ""Li"", ""Li"", ""Li"", ""Ca"", ""Ca"", ""Ca"", ""Ca"", ""Si"", ""Si"", ""Si"", ""Si""]","[[0.25, 0.25, 0.75], [0.25, 0.75, 0.75], [0.25, 0.75, 0.25], [0.25, 0.25, 0.25], [0.75, 0.25, 0.25], [0.75, 0.75, 0.25], [0.75, 0.75, 0.75], [0.75, 0.25, 0.75], [0.5, 0.0, 0.0], [0.5, 0.5, 0.5], [0.0, 0.0, 0.5], [0.0, 0.5, 0.0], [0.0, 0.0, 0.0], [0.0, 0.5, 0.5], [0.5, 0.0, 0.5], [0.5, 0.5, 0.0]]",A,primitive->conventional (x sqrt2),BTE master (PhononDB/Carrete/npj/SciRep),,https://mdr.nims.go.jp/datasets/458e4be7-182d-4b9d-9c61-b689def75f29,,PhononDB (Togo/NIMS MDR),https://mdr.nims.go.jp/datasets/458e4be7-182d-4b9d-9c61-b689def75f29,"LTC-calc.log unit cell (PBEsol-relaxed), same file as kappa",mp-865965,True,stoichiometric,Li2CaSi
Li2CaSi,0.625,W/m/K,970.0,BTE,1,full BTE,1.0,,6.495411,225.0,Fm-3m,full Heusler (L2_1 / Cu2MnAl),,"[""Li"", ""Li"", ""Li"", ""Li"", ""Li"", ""Li"", ""Li"", ""Li"", ""Ca"", ""Ca"", ""Ca"", ""Ca"", ""Si"", ""Si"", ""Si"", ""Si""]","[[0.25, 0.25, 0.75], [0.25, 0.75, 0.75], [0.25, 0.75, 0.25], [0.25, 0.25, 0.25], [0.75, 0.25, 0.25], [0.75, 0.75, 0.25], [0.75, 0.75, 0.75], [0.75, 0.25, 0.75], [0.5, 0.0, 0.0], [0.5, 0.5, 0.5], [0.0, 0.0, 0.5], [0.0, 0.5, 0.0], [0.0, 0.0, 0.0], [0.0, 0.5, 0.5], [0.5, 0.0, 0.5], [0.5, 0.5, 0.0]]",A,primitive->conventional (x sqrt2),BTE master (PhononDB/Carrete/npj/SciRep),,https://mdr.nims.go.jp/datasets/458e4be7-182d-4b9d-9c61-b689def75f29,,PhononDB (Togo/NIMS MDR),https://mdr.nims.go.jp/datasets/458e4be7-182d-4b9d-9c61-b689def75f29,"LTC-calc.log unit cell (PBEsol-relaxed), same file as kappa",mp-865965,True,stoichiometric,Li2CaSi
Li2CaSi,0.619,W/m/K,980.0,BTE,1,full BTE,1.0,,6.495411,225.0,Fm-3m,full Heusler (L2_1 / Cu2MnAl),,"[""Li"", ""Li"", ""Li"", ""Li"", ""Li"", ""Li"", ""Li"", ""Li"", ""Ca"", ""Ca"", ""Ca"", ""Ca"", ""Si"", ""Si"", ""Si"", ""Si""]","[[0.25, 0.25, 0.75], [0.25, 0.75, 0.75], [0.25, 0.75, 0.25], [0.25, 0.25, 0.25], [0.75, 0.25, 0.25], [0.75, 0.75, 0.25], [0.75, 0.75, 0.75], [0.75, 0.25, 0.75], [0.5, 0.0, 0.0], [0.5, 0.5, 0.5], [0.0, 0.0, 0.5], [0.0, 0.5, 0.0], [0.0, 0.0, 0.0], [0.0, 0.5, 0.5], [0.5, 0.0, 0.5], [0.5, 0.5, 0.0]]",A,primitive->conventional (x sqrt2),BTE master (PhononDB/Carrete/npj/SciRep),,https://mdr.nims.go.jp/datasets/458e4be7-182d-4b9d-9c61-b689def75f29,,PhononDB (Togo/NIMS MDR),https://mdr.nims.go.jp/datasets/458e4be7-182d-4b9d-9c61-b689def75f29,"LTC-calc.log unit cell (PBEsol-relaxed), same file as kappa",mp-865965,True,stoichiometric,Li2CaSi
Li2CaSi,0.613,W/m/K,990.0,BTE,1,full BTE,1.0,,6.495411,225.0,Fm-3m,full Heusler (L2_1 / Cu2MnAl),,"[""Li"", ""Li"", ""Li"", ""Li"", ""Li"", ""Li"", ""Li"", ""Li"", ""Ca"", ""Ca"", ""Ca"", ""Ca"", ""Si"", ""Si"", ""Si"", ""Si""]","[[0.25, 0.25, 0.75], [0.25, 0.75, 0.75], [0.25, 0.75, 0.25], [0.25, 0.25, 0.25], [0.75, 0.25, 0.25], [0.75, 0.75, 0.25], [0.75, 0.75, 0.75], [0.75, 0.25, 0.75], [0.5, 0.0, 0.0], [0.5, 0.5, 0.5], [0.0, 0.0, 0.5], [0.0, 0.5, 0.0], [0.0, 0.0, 0.0], [0.0, 0.5, 0.5], [0.5, 0.0, 0.5], [0.5, 0.5, 0.0]]",A,primitive->conventional (x sqrt2),BTE master (PhononDB/Carrete/npj/SciRep),,https://mdr.nims.go.jp/datasets/458e4be7-182d-4b9d-9c61-b689def75f29,,PhononDB (Togo/NIMS MDR),https://mdr.nims.go.jp/datasets/458e4be7-182d-4b9d-9c61-b689def75f29,"LTC-calc.log unit cell (PBEsol-relaxed), same file as kappa",mp-865965,True,stoichiometric,Li2CaSi
Li2CaSi,0.608,W/m/K,1000.0,BTE,1,full BTE,1.0,,6.495411,225.0,Fm-3m,full Heusler (L2_1 / Cu2MnAl),,"[""Li"", ""Li"", ""Li"", ""Li"", ""Li"", ""Li"", ""Li"", ""Li"", ""Ca"", ""Ca"", ""Ca"", ""Ca"", ""Si"", ""Si"", ""Si"", ""Si""]","[[0.25, 0.25, 0.75], [0.25, 0.75, 0.75], [0.25, 0.75, 0.25], [0.25, 0.25, 0.25], [0.75, 0.25, 0.25], [0.75, 0.75, 0.25], [0.75, 0.75, 0.75], [0.75, 0.25, 0.75], [0.5, 0.0, 0.0], [0.5, 0.5, 0.5], [0.0, 0.0, 0.5], [0.0, 0.5, 0.0], [0.0, 0.0, 0.0], [0.0, 0.5, 0.5], [0.5, 0.0, 0.5], [0.5, 0.5, 0.0]]",A,primitive->conventional (x sqrt2),BTE master (PhononDB/Carrete/npj/SciRep),,https://mdr.nims.go.jp/datasets/458e4be7-182d-4b9d-9c61-b689def75f29,,PhononDB (Togo/NIMS MDR),https://mdr.nims.go.jp/datasets/458e4be7-182d-4b9d-9c61-b689def75f29,"LTC-calc.log unit cell (PBEsol-relaxed), same file as kappa",mp-865965,True,stoichiometric,Li2CaSi
Li2CuSb,9.169,W/m/K,200.0,BTE,1,full BTE,1.0,,6.24699,216.0,F-43m,inverse Heusler (XA / Hg2CuTi),,"[""Li"", ""Li"", ""Li"", ""Li"", ""Li"", ""Li"", ""Li"", ""Li"", ""Cu"", ""Cu"", ""Cu"", ""Cu"", ""Sb"", ""Sb"", ""Sb"", ""Sb""]","[[0.25, 0.25, 0.75], [0.5, 0.0, 0.0], [0.25, 0.75, 0.25], [0.5, 0.5, 0.5], [0.75, 0.25, 0.25], [0.0, 0.0, 0.5], [0.75, 0.75, 0.75], [0.0, 0.5, 0.0], [0.0, 0.0, 0.0], [0.0, 0.5, 0.5], [0.5, 0.0, 0.5], [0.5, 0.5, 0.0], [0.25, 0.75, 0.75], [0.25, 0.25, 0.25], [0.75, 0.75, 0.25], [0.75, 0.25, 0.75]]",A,primitive->conventional (x sqrt2),BTE master (PhononDB/Carrete/npj/SciRep),,https://mdr.nims.go.jp/datasets/7d3e6bb9-087e-41b3-9519-aebe1a90983f,,PhononDB (Togo/NIMS MDR),https://mdr.nims.go.jp/datasets/7d3e6bb9-087e-41b3-9519-aebe1a90983f,"LTC-calc.log unit cell (PBEsol-relaxed), same file as kappa",mp-15988,True,stoichiometric,Li2CuSb
Li2CuSb,8.699,W/m/K,210.0,BTE,1,full BTE,1.0,,6.24699,216.0,F-43m,inverse Heusler (XA / Hg2CuTi),,"[""Li"", ""Li"", ""Li"", ""Li"", ""Li"", ""Li"", ""Li"", ""Li"", ""Cu"", ""Cu"", ""Cu"", ""Cu"", ""Sb"", ""Sb"", ""Sb"", ""Sb""]","[[0.25, 0.25, 0.75], [0.5, 0.0, 0.0], [0.25, 0.75, 0.25], [0.5, 0.5, 0.5], [0.75, 0.25, 0.25], [0.0, 0.0, 0.5], [0.75, 0.75, 0.75], [0.0, 0.5, 0.0], [0.0, 0.0, 0.0], [0.0, 0.5, 0.5], [0.5, 0.0, 0.5], [0.5, 0.5, 0.0], [0.25, 0.75, 0.75], [0.25, 0.25, 0.25], [0.75, 0.75, 0.25], [0.75, 0.25, 0.75]]",A,primitive->conventional (x sqrt2),BTE master (PhononDB/Carrete/npj/SciRep),,https://mdr.nims.go.jp/datasets/7d3e6bb9-087e-41b3-9519-aebe1a90983f,,PhononDB (Togo/NIMS MDR),https://mdr.nims.go.jp/datasets/7d3e6bb9-087e-41b3-9519-aebe1a90983f,"LTC-calc.log unit cell (PBEsol-relaxed), same file as kappa",mp-15988,True,stoichiometric,Li2CuSb
Li2CuSb,8.275,W/m/K,220.0,BTE,1,full BTE,1.0,,6.24699,216.0,F-43m,inverse Heusler (XA / Hg2CuTi),,"[""Li"", ""Li"", ""Li"", ""Li"", ""Li"", ""Li"", ""Li"", ""Li"", ""Cu"", ""Cu"", ""Cu"", ""Cu"", ""Sb"", ""Sb"", ""Sb"", ""Sb""]","[[0.25, 0.25, 0.75], [0.5, 0.0, 0.0], [0.25, 0.75, 0.25], [0.5, 0.5, 0.5], [0.75, 0.25, 0.25], [0.0, 0.0, 0.5], [0.75, 0.75, 0.75], [0.0, 0.5, 0.0], [0.0, 0.0, 0.0], [0.0, 0.5, 0.5], [0.5, 0.0, 0.5], [0.5, 0.5, 0.0], [0.25, 0.75, 0.75], [0.25, 0.25, 0.25], [0.75, 0.75, 0.25], [0.75, 0.25, 0.75]]",A,primitive->conventional (x sqrt2),BTE master (PhononDB/Carrete/npj/SciRep),,https://mdr.nims.go.jp/datasets/7d3e6bb9-087e-41b3-9519-aebe1a90983f,,PhononDB (Togo/NIMS MDR),https://mdr.nims.go.jp/datasets/7d3e6bb9-087e-41b3-9519-aebe1a90983f,"LTC-calc.log unit cell (PBEsol-relaxed), same file as kappa",mp-15988,True,stoichiometric,Li2CuSb
Li2CuSb,7.892,W/m/K,230.0,BTE,1,full BTE,1.0,,6.24699,216.0,F-43m,inverse Heusler (XA / Hg2CuTi),,"[""Li"", ""Li"", ""Li"", ""Li"", ""Li"", ""Li"", ""Li"", ""Li"", ""Cu"", ""Cu"", ""Cu"", ""Cu"", ""Sb"", ""Sb"", ""Sb"", ""Sb""]","[[0.25, 0.25, 0.75], [0.5, 0.0, 0.0], [0.25, 0.75, 0.25], [0.5, 0.5, 0.5], [0.75, 0.25, 0.25], [0.0, 0.0, 0.5], [0.75, 0.75, 0.75], [0.0, 0.5, 0.0], [0.0, 0.0, 0.0], [0.0, 0.5, 0.5], [0.5, 0.0, 0.5], [0.5, 0.5, 0.0], [0.25, 0.75, 0.75], [0.25, 0.25, 0.25], [0.75, 0.75, 0.25], [0.75, 0.25, 0.75]]",A,primitive->conventional (x sqrt2),BTE master (PhononDB/Carrete/npj/SciRep),,https://mdr.nims.go.jp/datasets/7d3e6bb9-087e-41b3-9519-aebe1a90983f,,PhononDB (Togo/NIMS MDR),https://mdr.nims.go.jp/datasets/7d3e6bb9-087e-41b3-9519-aebe1a90983f,"LTC-calc.log unit cell (PBEsol-relaxed), same file as kappa",mp-15988,True,stoichiometric,Li2CuSb
Li2CuSb,7.543,W/m/K,240.0,BTE,1,full BTE,1.0,,6.24699,216.0,F-43m,inverse Heusler (XA / Hg2CuTi),,"[""Li"", ""Li"", ""Li"", ""Li"", ""Li"", ""Li"", ""Li"", ""Li"", ""Cu"", ""Cu"", ""Cu"", ""Cu"", ""Sb"", ""Sb"", ""Sb"", ""Sb""]","[[0.25, 0.25, 0.75], [0.5, 0.0, 0.0], [0.25, 0.75, 0.25], [0.5, 0.5, 0.5], [0.75, 0.25, 0.25], [0.0, 0.0, 0.5], [0.75, 0.75, 0.75], [0.0, 0.5, 0.0], [0.0, 0.0, 0.0], [0.0, 0.5, 0.5], [0.5, 0.0, 0.5], [0.5, 0.5, 0.0], [0.25, 0.75, 0.75], [0.25, 0.25, 0.25], [0.75, 0.75, 0.25], [0.75, 0.25, 0.75]]",A,primitive->conventional (x sqrt2),BTE master (PhononDB/Carrete/npj/SciRep),,https://mdr.nims.go.jp/datasets/7d3e6bb9-087e-41b3-9519-aebe1a90983f,,PhononDB (Togo/NIMS MDR),https://mdr.nims.go.jp/datasets/7d3e6bb9-087e-41b3-9519-aebe1a90983f,"LTC-calc.log unit cell (PBEsol-relaxed), same file as kappa",mp-15988,True,stoichiometric,Li2CuSb
Li2CuSb,7.225,W/m/K,250.0,BTE,1,full BTE,1.0,,6.24699,216.0,F-43m,inverse Heusler (XA / Hg2CuTi),,"[""Li"", ""Li"", ""Li"", ""Li"", ""Li"", ""Li"", ""Li"", ""Li"", ""Cu"", ""Cu"", ""Cu"", ""Cu"", ""Sb"", ""Sb"", ""Sb"", ""Sb""]","[[0.25, 0.25, 0.75], [0.5, 0.0, 0.0], [0.25, 0.75, 0.25], [0.5, 0.5, 0.5], [0.75, 0.25, 0.25], [0.0, 0.0, 0.5], [0.75, 0.75, 0.75], [0.0, 0.5, 0.0], [0.0, 0.0, 0.0], [0.0, 0.5, 0.5], [0.5, 0.0, 0.5], [0.5, 0.5, 0.0], [0.25, 0.75, 0.75], [0.25, 0.25, 0.25], [0.75, 0.75, 0.25], [0.75, 0.25, 0.75]]",A,primitive->conventional (x sqrt2),BTE master (PhononDB/Carrete/npj/SciRep),,https://mdr.nims.go.jp/datasets/7d3e6bb9-087e-41b3-9519-aebe1a90983f,,PhononDB (Togo/NIMS MDR),https://mdr.nims.go.jp/datasets/7d3e6bb9-087e-41b3-9519-aebe1a90983f,"LTC-calc.log unit cell (PBEsol-relaxed), same file as kappa",mp-15988,True,stoichiometric,Li2CuSb
Li2CuSb,6.933,W/m/K,260.0,BTE,1,full BTE,1.0,,6.24699,216.0,F-43m,inverse Heusler (XA / Hg2CuTi),,"[""Li"", ""Li"", ""Li"", ""Li"", ""Li"", ""Li"", ""Li"", ""Li"", ""Cu"", ""Cu"", ""Cu"", ""Cu"", ""Sb"", ""Sb"", ""Sb"", ""Sb""]","[[0.25, 0.25, 0.75], [0.5, 0.0, 0.0], [0.25, 0.75, 0.25], [0.5, 0.5, 0.5], [0.75, 0.25, 0.25], [0.0, 0.0, 0.5], [0.75, 0.75, 0.75], [0.0, 0.5, 0.0], [0.0, 0.0, 0.0], [0.0, 0.5, 0.5], [0.5, 0.0, 0.5], [0.5, 0.5, 0.0], [0.25, 0.75, 0.75], [0.25, 0.25, 0.25], [0.75, 0.75, 0.25], [0.75, 0.25, 0.75]]",A,primitive->conventional (x sqrt2),BTE master (PhononDB/Carrete/npj/SciRep),,https://mdr.nims.go.jp/datasets/7d3e6bb9-087e-41b3-9519-aebe1a90983f,,PhononDB (Togo/NIMS MDR),https://mdr.nims.go.jp/datasets/7d3e6bb9-087e-41b3-9519-aebe1a90983f,"LTC-calc.log unit cell (PBEsol-relaxed), same file as kappa",mp-15988,True,stoichiometric,Li2CuSb
Li2CuSb,6.664,W/m/K,270.0,BTE,1,full BTE,1.0,,6.24699,216.0,F-43m,inverse Heusler (XA / Hg2CuTi),,"[""Li"", ""Li"", ""Li"", ""Li"", ""Li"", ""Li"", ""Li"", ""Li"", ""Cu"", ""Cu"", ""Cu"", ""Cu"", ""Sb"", ""Sb"", ""Sb"", ""Sb""]","[[0.25, 0.25, 0.75], [0.5, 0.0, 0.0], [0.25, 0.75, 0.25], [0.5, 0.5, 0.5], [0.75, 0.25, 0.25], [0.0, 0.0, 0.5], [0.75, 0.75, 0.75], [0.0, 0.5, 0.0], [0.0, 0.0, 0.0], [0.0, 0.5, 0.5], [0.5, 0.0, 0.5], [0.5, 0.5, 0.0], [0.25, 0.75, 0.75], [0.25, 0.25, 0.25], [0.75, 0.75, 0.25], [0.75, 0.25, 0.75]]",A,primitive->conventional (x sqrt2),BTE master (PhononDB/Carrete/npj/SciRep),,https://mdr.nims.go.jp/datasets/7d3e6bb9-087e-41b3-9519-aebe1a90983f,,PhononDB (Togo/NIMS MDR),https://mdr.nims.go.jp/datasets/7d3e6bb9-087e-41b3-9519-aebe1a90983f,"LTC-calc.log unit cell (PBEsol-relaxed), same file as kappa",mp-15988,True,stoichiometric,Li2CuSb
Li2CuSb,6.415,W/m/K,280.0,BTE,1,full BTE,1.0,,6.24699,216.0,F-43m,inverse Heusler (XA / Hg2CuTi),,"[""Li"", ""Li"", ""Li"", ""Li"", ""Li"", ""Li"", ""Li"", ""Li"", ""Cu"", ""Cu"", ""Cu"", ""Cu"", ""Sb"", ""Sb"", ""Sb"", ""Sb""]","[[0.25, 0.25, 0.75], [0.5, 0.0, 0.0], [0.25, 0.75, 0.25], [0.5, 0.5, 0.5], [0.75, 0.25, 0.25], [0.0, 0.0, 0.5], [0.75, 0.75, 0.75], [0.0, 0.5, 0.0], [0.0, 0.0, 0.0], [0.0, 0.5, 0.5], [0.5, 0.0, 0.5], [0.5, 0.5, 0.0], [0.25, 0.75, 0.75], [0.25, 0.25, 0.25], [0.75, 0.75, 0.25], [0.75, 0.25, 0.75]]",A,primitive->conventional (x sqrt2),BTE master (PhononDB/Carrete/npj/SciRep),,https://mdr.nims.go.jp/datasets/7d3e6bb9-087e-41b3-9519-aebe1a90983f,,PhononDB (Togo/NIMS MDR),https://mdr.nims.go.jp/datasets/7d3e6bb9-087e-41b3-9519-aebe1a90983f,"LTC-calc.log unit cell (PBEsol-relaxed), same file as kappa",mp-15988,True,stoichiometric,Li2CuSb
Li2CuSb,6.185,W/m/K,290.0,BTE,1,full BTE,1.0,,6.24699,216.0,F-43m,inverse Heusler (XA / Hg2CuTi),,"[""Li"", ""Li"", ""Li"", ""Li"", ""Li"", ""Li"", ""Li"", ""Li"", ""Cu"", ""Cu"", ""Cu"", ""Cu"", ""Sb"", ""Sb"", ""Sb"", ""Sb""]","[[0.25, 0.25, 0.75], [0.5, 0.0, 0.0], [0.25, 0.75, 0.25], [0.5, 0.5, 0.5], [0.75, 0.25, 0.25], [0.0, 0.0, 0.5], [0.75, 0.75, 0.75], [0.0, 0.5, 0.0], [0.0, 0.0, 0.0], [0.0, 0.5, 0.5], [0.5, 0.0, 0.5], [0.5, 0.5, 0.0], [0.25, 0.75, 0.75], [0.25, 0.25, 0.25], [0.75, 0.75, 0.25], [0.75, 0.25, 0.75]]",A,primitive->conventional (x sqrt2),BTE master (PhononDB/Carrete/npj/SciRep),,https://mdr.nims.go.jp/datasets/7d3e6bb9-087e-41b3-9519-aebe1a90983f,,PhononDB (Togo/NIMS MDR),https://mdr.nims.go.jp/datasets/7d3e6bb9-087e-41b3-9519-aebe1a90983f,"LTC-calc.log unit cell (PBEsol-relaxed), same file as kappa",mp-15988,True,stoichiometric,Li2CuSb
Li2CuSb,5.971,W/m/K,300.0,BTE,1,full BTE,1.0,,6.24699,216.0,F-43m,inverse Heusler (XA / Hg2CuTi),,"[""Li"", ""Li"", ""Li"", ""Li"", ""Li"", ""Li"", ""Li"", ""Li"", ""Cu"", ""Cu"", ""Cu"", ""Cu"", ""Sb"", ""Sb"", ""Sb"", ""Sb""]","[[0.25, 0.25, 0.75], [0.5, 0.0, 0.0], [0.25, 0.75, 0.25], [0.5, 0.5, 0.5], [0.75, 0.25, 0.25], [0.0, 0.0, 0.5], [0.75, 0.75, 0.75], [0.0, 0.5, 0.0], [0.0, 0.0, 0.0], [0.0, 0.5, 0.5], [0.5, 0.0, 0.5], [0.5, 0.5, 0.0], [0.25, 0.75, 0.75], [0.25, 0.25, 0.25], [0.75, 0.75, 0.25], [0.75, 0.25, 0.75]]",A,primitive->conventional (x sqrt2),BTE master (PhononDB/Carrete/npj/SciRep),,https://mdr.nims.go.jp/datasets/7d3e6bb9-087e-41b3-9519-aebe1a90983f,,PhononDB (Togo/NIMS MDR),https://mdr.nims.go.jp/datasets/7d3e6bb9-087e-41b3-9519-aebe1a90983f,"LTC-calc.log unit cell (PBEsol-relaxed), same file as kappa",mp-15988,True,stoichiometric,Li2CuSb
Li2CuSb,5.376676,W/m/K,300.0,BTE,1,full BTE,1.0,,6.24699,216.0,F-43m,inverse Heusler (XA / Hg2CuTi),,"[""Li"", ""Li"", ""Li"", ""Li"", ""Li"", ""Li"", ""Li"", ""Li"", ""Cu"", ""Cu"", ""Cu"", ""Cu"", ""Sb"", ""Sb"", ""Sb"", ""Sb""]","[[0.25, 0.25, 0.75], [0.5, 0.0, 0.0], [0.25, 0.75, 0.25], [0.5, 0.5, 0.5], [0.75, 0.25, 0.25], [0.0, 0.0, 0.5], [0.75, 0.75, 0.75], [0.0, 0.5, 0.0], [0.0, 0.0, 0.0], [0.0, 0.5, 0.5], [0.5, 0.0, 0.5], [0.5, 0.5, 0.0], [0.25, 0.75, 0.75], [0.25, 0.25, 0.25], [0.75, 0.75, 0.25], [0.75, 0.25, 0.75]]",A,primitive->conventional (x sqrt2),BTE master (PhononDB/Carrete/npj/SciRep),10.1038/s41524-025-01920-y,https://doi.org/10.5281/zenodo.15937696,,PhononDB (Togo/NIMS MDR),https://mdr.nims.go.jp/datasets/7d3e6bb9-087e-41b3-9519-aebe1a90983f,"LTC-calc.log unit cell (PBEsol-relaxed), same file as kappa",mp-15988,True,stoichiometric,Li2CuSb
Li2CuSb,3.6733,W/m/K,300.0,"BTE (phono3py-class, Phonix auto-kappa)",1,full BTE,1.0,,6.24699,216.0,F-43m,inverse Heusler (XA / Hg2CuTi),,"[""Li"", ""Li"", ""Li"", ""Li"", ""Li"", ""Li"", ""Li"", ""Li"", ""Cu"", ""Cu"", ""Cu"", ""Cu"", ""Sb"", ""Sb"", ""Sb"", ""Sb""]","[[0.25, 0.25, 0.75], [0.5, 0.0, 0.0], [0.25, 0.75, 0.25], [0.5, 0.5, 0.5], [0.75, 0.25, 0.25], [0.0, 0.0, 0.5], [0.75, 0.75, 0.75], [0.0, 0.5, 0.0], [0.0, 0.0, 0.0], [0.0, 0.5, 0.5], [0.5, 0.0, 0.5], [0.5, 0.5, 0.0], [0.25, 0.75, 0.75], [0.25, 0.25, 0.25], [0.75, 0.75, 0.25], [0.75, 0.25, 0.75]]",A,primitive->conventional (x sqrt2),Phonix (first-principles BTE),10.1038/s41524-026-02033-w,https://huggingface.co/datasets/phonix-db/phonix-summary,"phonix-summary, HF datasets-server",PhononDB (Togo/NIMS MDR),https://mdr.nims.go.jp/datasets/7d3e6bb9-087e-41b3-9519-aebe1a90983f,"LTC-calc.log unit cell (PBEsol-relaxed), same file as kappa",mp-15988,True,stoichiometric,Li2CuSb
Li2CuSb,5.772,W/m/K,310.0,BTE,1,full BTE,1.0,,6.24699,216.0,F-43m,inverse Heusler (XA / Hg2CuTi),,"[""Li"", ""Li"", ""Li"", ""Li"", ""Li"", ""Li"", ""Li"", ""Li"", ""Cu"", ""Cu"", ""Cu"", ""Cu"", ""Sb"", ""Sb"", ""Sb"", ""Sb""]","[[0.25, 0.25, 0.75], [0.5, 0.0, 0.0], [0.25, 0.75, 0.25], [0.5, 0.5, 0.5], [0.75, 0.25, 0.25], [0.0, 0.0, 0.5], [0.75, 0.75, 0.75], [0.0, 0.5, 0.0], [0.0, 0.0, 0.0], [0.0, 0.5, 0.5], [0.5, 0.0, 0.5], [0.5, 0.5, 0.0], [0.25, 0.75, 0.75], [0.25, 0.25, 0.25], [0.75, 0.75, 0.25], [0.75, 0.25, 0.75]]",A,primitive->conventional (x sqrt2),BTE master (PhononDB/Carrete/npj/SciRep),,https://mdr.nims.go.jp/datasets/7d3e6bb9-087e-41b3-9519-aebe1a90983f,,PhononDB (Togo/NIMS MDR),https://mdr.nims.go.jp/datasets/7d3e6bb9-087e-41b3-9519-aebe1a90983f,"LTC-calc.log unit cell (PBEsol-relaxed), same file as kappa",mp-15988,True,stoichiometric,Li2CuSb
Li2CuSb,5.586,W/m/K,320.0,BTE,1,full BTE,1.0,,6.24699,216.0,F-43m,inverse Heusler (XA / Hg2CuTi),,"[""Li"", ""Li"", ""Li"", ""Li"", ""Li"", ""Li"", ""Li"", ""Li"", ""Cu"", ""Cu"", ""Cu"", ""Cu"", ""Sb"", ""Sb"", ""Sb"", ""Sb""]","[[0.25, 0.25, 0.75], [0.5, 0.0, 0.0], [0.25, 0.75, 0.25], [0.5, 0.5, 0.5], [0.75, 0.25, 0.25], [0.0, 0.0, 0.5], [0.75, 0.75, 0.75], [0.0, 0.5, 0.0], [0.0, 0.0, 0.0], [0.0, 0.5, 0.5], [0.5, 0.0, 0.5], [0.5, 0.5, 0.0], [0.25, 0.75, 0.75], [0.25, 0.25, 0.25], [0.75, 0.75, 0.25], [0.75, 0.25, 0.75]]",A,primitive->conventional (x sqrt2),BTE master (PhononDB/Carrete/npj/SciRep),,https://mdr.nims.go.jp/datasets/7d3e6bb9-087e-41b3-9519-aebe1a90983f,,PhononDB (Togo/NIMS MDR),https://mdr.nims.go.jp/datasets/7d3e6bb9-087e-41b3-9519-aebe1a90983f,"LTC-calc.log unit cell (PBEsol-relaxed), same file as kappa",mp-15988,True,stoichiometric,Li2CuSb
Li2CuSb,5.412,W/m/K,330.0,BTE,1,full BTE,1.0,,6.24699,216.0,F-43m,inverse Heusler (XA / Hg2CuTi),,"[""Li"", ""Li"", ""Li"", ""Li"", ""Li"", ""Li"", ""Li"", ""Li"", ""Cu"", ""Cu"", ""Cu"", ""Cu"", ""Sb"", ""Sb"", ""Sb"", ""Sb""]","[[0.25, 0.25, 0.75], [0.5, 0.0, 0.0], [0.25, 0.75, 0.25], [0.5, 0.5, 0.5], [0.75, 0.25, 0.25], [0.0, 0.0, 0.5], [0.75, 0.75, 0.75], [0.0, 0.5, 0.0], [0.0, 0.0, 0.0], [0.0, 0.5, 0.5], [0.5, 0.0, 0.5], [0.5, 0.5, 0.0], [0.25, 0.75, 0.75], [0.25, 0.25, 0.25], [0.75, 0.75, 0.25], [0.75, 0.25, 0.75]]",A,primitive->conventional (x sqrt2),BTE master (PhononDB/Carrete/npj/SciRep),,https://mdr.nims.go.jp/datasets/7d3e6bb9-087e-41b3-9519-aebe1a90983f,,PhononDB (Togo/NIMS MDR),https://mdr.nims.go.jp/datasets/7d3e6bb9-087e-41b3-9519-aebe1a90983f,"LTC-calc.log unit cell (PBEsol-relaxed), same file as kappa",mp-15988,True,stoichiometric,Li2CuSb
Li2CuSb,5.248,W/m/K,340.0,BTE,1,full BTE,1.0,,6.24699,216.0,F-43m,inverse Heusler (XA / Hg2CuTi),,"[""Li"", ""Li"", ""Li"", ""Li"", ""Li"", ""Li"", ""Li"", ""Li"", ""Cu"", ""Cu"", ""Cu"", ""Cu"", ""Sb"", ""Sb"", ""Sb"", ""Sb""]","[[0.25, 0.25, 0.75], [0.5, 0.0, 0.0], [0.25, 0.75, 0.25], [0.5, 0.5, 0.5], [0.75, 0.25, 0.25], [0.0, 0.0, 0.5], [0.75, 0.75, 0.75], [0.0, 0.5, 0.0], [0.0, 0.0, 0.0], [0.0, 0.5, 0.5], [0.5, 0.0, 0.5], [0.5, 0.5, 0.0], [0.25, 0.75, 0.75], [0.25, 0.25, 0.25], [0.75, 0.75, 0.25], [0.75, 0.25, 0.75]]",A,primitive->conventional (x sqrt2),BTE master (PhononDB/Carrete/npj/SciRep),,https://mdr.nims.go.jp/datasets/7d3e6bb9-087e-41b3-9519-aebe1a90983f,,PhononDB (Togo/NIMS MDR),https://mdr.nims.go.jp/datasets/7d3e6bb9-087e-41b3-9519-aebe1a90983f,"LTC-calc.log unit cell (PBEsol-relaxed), same file as kappa",mp-15988,True,stoichiometric,Li2CuSb
Li2CuSb,5.094,W/m/K,350.0,BTE,1,full BTE,1.0,,6.24699,216.0,F-43m,inverse Heusler (XA / Hg2CuTi),,"[""Li"", ""Li"", ""Li"", ""Li"", ""Li"", ""Li"", ""Li"", ""Li"", ""Cu"", ""Cu"", ""Cu"", ""Cu"", ""Sb"", ""Sb"", ""Sb"", ""Sb""]","[[0.25, 0.25, 0.75], [0.5, 0.0, 0.0], [0.25, 0.75, 0.25], [0.5, 0.5, 0.5], [0.75, 0.25, 0.25], [0.0, 0.0, 0.5], [0.75, 0.75, 0.75], [0.0, 0.5, 0.0], [0.0, 0.0, 0.0], [0.0, 0.5, 0.5], [0.5, 0.0, 0.5], [0.5, 0.5, 0.0], [0.25, 0.75, 0.75], [0.25, 0.25, 0.25], [0.75, 0.75, 0.25], [0.75, 0.25, 0.75]]",A,primitive->conventional (x sqrt2),BTE master (PhononDB/Carrete/npj/SciRep),,https://mdr.nims.go.jp/datasets/7d3e6bb9-087e-41b3-9519-aebe1a90983f,,PhononDB (Togo/NIMS MDR),https://mdr.nims.go.jp/datasets/7d3e6bb9-087e-41b3-9519-aebe1a90983f,"LTC-calc.log unit cell (PBEsol-relaxed), same file as kappa",mp-15988,True,stoichiometric,Li2CuSb
Li2CuSb,4.95,W/m/K,360.0,BTE,1,full BTE,1.0,,6.24699,216.0,F-43m,inverse Heusler (XA / Hg2CuTi),,"[""Li"", ""Li"", ""Li"", ""Li"", ""Li"", ""Li"", ""Li"", ""Li"", ""Cu"", ""Cu"", ""Cu"", ""Cu"", ""Sb"", ""Sb"", ""Sb"", ""Sb""]","[[0.25, 0.25, 0.75], [0.5, 0.0, 0.0], [0.25, 0.75, 0.25], [0.5, 0.5, 0.5], [0.75, 0.25, 0.25], [0.0, 0.0, 0.5], [0.75, 0.75, 0.75], [0.0, 0.5, 0.0], [0.0, 0.0, 0.0], [0.0, 0.5, 0.5], [0.5, 0.0, 0.5], [0.5, 0.5, 0.0], [0.25, 0.75, 0.75], [0.25, 0.25, 0.25], [0.75, 0.75, 0.25], [0.75, 0.25, 0.75]]",A,primitive->conventional (x sqrt2),BTE master (PhononDB/Carrete/npj/SciRep),,https://mdr.nims.go.jp/datasets/7d3e6bb9-087e-41b3-9519-aebe1a90983f,,PhononDB (Togo/NIMS MDR),https://mdr.nims.go.jp/datasets/7d3e6bb9-087e-41b3-9519-aebe1a90983f,"LTC-calc.log unit cell (PBEsol-relaxed), same file as kappa",mp-15988,True,stoichiometric,Li2CuSb
Li2CuSb,4.813,W/m/K,370.0,BTE,1,full BTE,1.0,,6.24699,216.0,F-43m,inverse Heusler (XA / Hg2CuTi),,"[""Li"", ""Li"", ""Li"", ""Li"", ""Li"", ""Li"", ""Li"", ""Li"", ""Cu"", ""Cu"", ""Cu"", ""Cu"", ""Sb"", ""Sb"", ""Sb"", ""Sb""]","[[0.25, 0.25, 0.75], [0.5, 0.0, 0.0], [0.25, 0.75, 0.25], [0.5, 0.5, 0.5], [0.75, 0.25, 0.25], [0.0, 0.0, 0.5], [0.75, 0.75, 0.75], [0.0, 0.5, 0.0], [0.0, 0.0, 0.0], [0.0, 0.5, 0.5], [0.5, 0.0, 0.5], [0.5, 0.5, 0.0], [0.25, 0.75, 0.75], [0.25, 0.25, 0.25], [0.75, 0.75, 0.25], [0.75, 0.25, 0.75]]",A,primitive->conventional (x sqrt2),BTE master (PhononDB/Carrete/npj/SciRep),,https://mdr.nims.go.jp/datasets/7d3e6bb9-087e-41b3-9519-aebe1a90983f,,PhononDB (Togo/NIMS MDR),https://mdr.nims.go.jp/datasets/7d3e6bb9-087e-41b3-9519-aebe1a90983f,"LTC-calc.log unit cell (PBEsol-relaxed), same file as kappa",mp-15988,True,stoichiometric,Li2CuSb
Li2CuSb,4.684,W/m/K,380.0,BTE,1,full BTE,1.0,,6.24699,216.0,F-43m,inverse Heusler (XA / Hg2CuTi),,"[""Li"", ""Li"", ""Li"", ""Li"", ""Li"", ""Li"", ""Li"", ""Li"", ""Cu"", ""Cu"", ""Cu"", ""Cu"", ""Sb"", ""Sb"", ""Sb"", ""Sb""]","[[0.25, 0.25, 0.75], [0.5, 0.0, 0.0], [0.25, 0.75, 0.25], [0.5, 0.5, 0.5], [0.75, 0.25, 0.25], [0.0, 0.0, 0.5], [0.75, 0.75, 0.75], [0.0, 0.5, 0.0], [0.0, 0.0, 0.0], [0.0, 0.5, 0.5], [0.5, 0.0, 0.5], [0.5, 0.5, 0.0], [0.25, 0.75, 0.75], [0.25, 0.25, 0.25], [0.75, 0.75, 0.25], [0.75, 0.25, 0.75]]",A,primitive->conventional (x sqrt2),BTE master (PhononDB/Carrete/npj/SciRep),,https://mdr.nims.go.jp/datasets/7d3e6bb9-087e-41b3-9519-aebe1a90983f,,PhononDB (Togo/NIMS MDR),https://mdr.nims.go.jp/datasets/7d3e6bb9-087e-41b3-9519-aebe1a90983f,"LTC-calc.log unit cell (PBEsol-relaxed), same file as kappa",mp-15988,True,stoichiometric,Li2CuSb
Li2CuSb,4.561,W/m/K,390.0,BTE,1,full BTE,1.0,,6.24699,216.0,F-43m,inverse Heusler (XA / Hg2CuTi),,"[""Li"", ""Li"", ""Li"", ""Li"", ""Li"", ""Li"", ""Li"", ""Li"", ""Cu"", ""Cu"", ""Cu"", ""Cu"", ""Sb"", ""Sb"", ""Sb"", ""Sb""]","[[0.25, 0.25, 0.75], [0.5, 0.0, 0.0], [0.25, 0.75, 0.25], [0.5, 0.5, 0.5], [0.75, 0.25, 0.25], [0.0, 0.0, 0.5], [0.75, 0.75, 0.75], [0.0, 0.5, 0.0], [0.0, 0.0, 0.0], [0.0, 0.5, 0.5], [0.5, 0.0, 0.5], [0.5, 0.5, 0.0], [0.25, 0.75, 0.75], [0.25, 0.25, 0.25], [0.75, 0.75, 0.25], [0.75, 0.25, 0.75]]",A,primitive->conventional (x sqrt2),BTE master (PhononDB/Carrete/npj/SciRep),,https://mdr.nims.go.jp/datasets/7d3e6bb9-087e-41b3-9519-aebe1a90983f,,PhononDB (Togo/NIMS MDR),https://mdr.nims.go.jp/datasets/7d3e6bb9-087e-41b3-9519-aebe1a90983f,"LTC-calc.log unit cell (PBEsol-relaxed), same file as kappa",mp-15988,True,stoichiometric,Li2CuSb
Li2CuSb,4.445,W/m/K,400.0,BTE,1,full BTE,1.0,,6.24699,216.0,F-43m,inverse Heusler (XA / Hg2CuTi),,"[""Li"", ""Li"", ""Li"", ""Li"", ""Li"", ""Li"", ""Li"", ""Li"", ""Cu"", ""Cu"", ""Cu"", ""Cu"", ""Sb"", ""Sb"", ""Sb"", ""Sb""]","[[0.25, 0.25, 0.75], [0.5, 0.0, 0.0], [0.25, 0.75, 0.25], [0.5, 0.5, 0.5], [0.75, 0.25, 0.25], [0.0, 0.0, 0.5], [0.75, 0.75, 0.75], [0.0, 0.5, 0.0], [0.0, 0.0, 0.0], [0.0, 0.5, 0.5], [0.5, 0.0, 0.5], [0.5, 0.5, 0.0], [0.25, 0.75, 0.75], [0.25, 0.25, 0.25], [0.75, 0.75, 0.25], [0.75, 0.25, 0.75]]",A,primitive->conventional (x sqrt2),BTE master (PhononDB/Carrete/npj/SciRep),,https://mdr.nims.go.jp/datasets/7d3e6bb9-087e-41b3-9519-aebe1a90983f,,PhononDB (Togo/NIMS MDR),https://mdr.nims.go.jp/datasets/7d3e6bb9-087e-41b3-9519-aebe1a90983f,"LTC-calc.log unit cell (PBEsol-relaxed), same file as kappa",mp-15988,True,stoichiometric,Li2CuSb
Li2CuSb,4.335,W/m/K,410.0,BTE,1,full BTE,1.0,,6.24699,216.0,F-43m,inverse Heusler (XA / Hg2CuTi),,"[""Li"", ""Li"", ""Li"", ""Li"", ""Li"", ""Li"", ""Li"", ""Li"", ""Cu"", ""Cu"", ""Cu"", ""Cu"", ""Sb"", ""Sb"", ""Sb"", ""Sb""]","[[0.25, 0.25, 0.75], [0.5, 0.0, 0.0], [0.25, 0.75, 0.25], [0.5, 0.5, 0.5], [0.75, 0.25, 0.25], [0.0, 0.0, 0.5], [0.75, 0.75, 0.75], [0.0, 0.5, 0.0], [0.0, 0.0, 0.0], [0.0, 0.5, 0.5], [0.5, 0.0, 0.5], [0.5, 0.5, 0.0], [0.25, 0.75, 0.75], [0.25, 0.25, 0.25], [0.75, 0.75, 0.25], [0.75, 0.25, 0.75]]",A,primitive->conventional (x sqrt2),BTE master (PhononDB/Carrete/npj/SciRep),,https://mdr.nims.go.jp/datasets/7d3e6bb9-087e-41b3-9519-aebe1a90983f,,PhononDB (Togo/NIMS MDR),https://mdr.nims.go.jp/datasets/7d3e6bb9-087e-41b3-9519-aebe1a90983f,"LTC-calc.log unit cell (PBEsol-relaxed), same file as kappa",mp-15988,True,stoichiometric,Li2CuSb
Li2CuSb,4.23,W/m/K,420.0,BTE,1,full BTE,1.0,,6.24699,216.0,F-43m,inverse Heusler (XA / Hg2CuTi),,"[""Li"", ""Li"", ""Li"", ""Li"", ""Li"", ""Li"", ""Li"", ""Li"", ""Cu"", ""Cu"", ""Cu"", ""Cu"", ""Sb"", ""Sb"", ""Sb"", ""Sb""]","[[0.25, 0.25, 0.75], [0.5, 0.0, 0.0], [0.25, 0.75, 0.25], [0.5, 0.5, 0.5], [0.75, 0.25, 0.25], [0.0, 0.0, 0.5], [0.75, 0.75, 0.75], [0.0, 0.5, 0.0], [0.0, 0.0, 0.0], [0.0, 0.5, 0.5], [0.5, 0.0, 0.5], [0.5, 0.5, 0.0], [0.25, 0.75, 0.75], [0.25, 0.25, 0.25], [0.75, 0.75, 0.25], [0.75, 0.25, 0.75]]",A,primitive->conventional (x sqrt2),BTE master (PhononDB/Carrete/npj/SciRep),,https://mdr.nims.go.jp/datasets/7d3e6bb9-087e-41b3-9519-aebe1a90983f,,PhononDB (Togo/NIMS MDR),https://mdr.nims.go.jp/datasets/7d3e6bb9-087e-41b3-9519-aebe1a90983f,"LTC-calc.log unit cell (PBEsol-relaxed), same file as kappa",mp-15988,True,stoichiometric,Li2CuSb
Li2CuSb,4.131,W/m/K,430.0,BTE,1,full BTE,1.0,,6.24699,216.0,F-43m,inverse Heusler (XA / Hg2CuTi),,"[""Li"", ""Li"", ""Li"", ""Li"", ""Li"", ""Li"", ""Li"", ""Li"", ""Cu"", ""Cu"", ""Cu"", ""Cu"", ""Sb"", ""Sb"", ""Sb"", ""Sb""]","[[0.25, 0.25, 0.75], [0.5, 0.0, 0.0], [0.25, 0.75, 0.25], [0.5, 0.5, 0.5], [0.75, 0.25, 0.25], [0.0, 0.0, 0.5], [0.75, 0.75, 0.75], [0.0, 0.5, 0.0], [0.0, 0.0, 0.0], [0.0, 0.5, 0.5], [0.5, 0.0, 0.5], [0.5, 0.5, 0.0], [0.25, 0.75, 0.75], [0.25, 0.25, 0.25], [0.75, 0.75, 0.25], [0.75, 0.25, 0.75]]",A,primitive->conventional (x sqrt2),BTE master (PhononDB/Carrete/npj/SciRep),,https://mdr.nims.go.jp/datasets/7d3e6bb9-087e-41b3-9519-aebe1a90983f,,PhononDB (Togo/NIMS MDR),https://mdr.nims.go.jp/datasets/7d3e6bb9-087e-41b3-9519-aebe1a90983f,"LTC-calc.log unit cell (PBEsol-relaxed), same file as kappa",mp-15988,True,stoichiometric,Li2CuSb
Li2CuSb,4.035,W/m/K,440.0,BTE,1,full BTE,1.0,,6.24699,216.0,F-43m,inverse Heusler (XA / Hg2CuTi),,"[""Li"", ""Li"", ""Li"", ""Li"", ""Li"", ""Li"", ""Li"", ""Li"", ""Cu"", ""Cu"", ""Cu"", ""Cu"", ""Sb"", ""Sb"", ""Sb"", ""Sb""]","[[0.25, 0.25, 0.75], [0.5, 0.0, 0.0], [0.25, 0.75, 0.25], [0.5, 0.5, 0.5], [0.75, 0.25, 0.25], [0.0, 0.0, 0.5], [0.75, 0.75, 0.75], [0.0, 0.5, 0.0], [0.0, 0.0, 0.0], [0.0, 0.5, 0.5], [0.5, 0.0, 0.5], [0.5, 0.5, 0.0], [0.25, 0.75, 0.75], [0.25, 0.25, 0.25], [0.75, 0.75, 0.25], [0.75, 0.25, 0.75]]",A,primitive->conventional (x sqrt2),BTE master (PhononDB/Carrete/npj/SciRep),,https://mdr.nims.go.jp/datasets/7d3e6bb9-087e-41b3-9519-aebe1a90983f,,PhononDB (Togo/NIMS MDR),https://mdr.nims.go.jp/datasets/7d3e6bb9-087e-41b3-9519-aebe1a90983f,"LTC-calc.log unit cell (PBEsol-relaxed), same file as kappa",mp-15988,True,stoichiometric,Li2CuSb
Li2CuSb,3.945,W/m/K,450.0,BTE,1,full BTE,1.0,,6.24699,216.0,F-43m,inverse Heusler (XA / Hg2CuTi),,"[""Li"", ""Li"", ""Li"", ""Li"", ""Li"", ""Li"", ""Li"", ""Li"", ""Cu"", ""Cu"", ""Cu"", ""Cu"", ""Sb"", ""Sb"", ""Sb"", ""Sb""]","[[0.25, 0.25, 0.75], [0.5, 0.0, 0.0], [0.25, 0.75, 0.25], [0.5, 0.5, 0.5], [0.75, 0.25, 0.25], [0.0, 0.0, 0.5], [0.75, 0.75, 0.75], [0.0, 0.5, 0.0], [0.0, 0.0, 0.0], [0.0, 0.5, 0.5], [0.5, 0.0, 0.5], [0.5, 0.5, 0.0], [0.25, 0.75, 0.75], [0.25, 0.25, 0.25], [0.75, 0.75, 0.25], [0.75, 0.25, 0.75]]",A,primitive->conventional (x sqrt2),BTE master (PhononDB/Carrete/npj/SciRep),,https://mdr.nims.go.jp/datasets/7d3e6bb9-087e-41b3-9519-aebe1a90983f,,PhononDB (Togo/NIMS MDR),https://mdr.nims.go.jp/datasets/7d3e6bb9-087e-41b3-9519-aebe1a90983f,"LTC-calc.log unit cell (PBEsol-relaxed), same file as kappa",mp-15988,True,stoichiometric,Li2CuSb
Li2CuSb,3.858,W/m/K,460.0,BTE,1,full BTE,1.0,,6.24699,216.0,F-43m,inverse Heusler (XA / Hg2CuTi),,"[""Li"", ""Li"", ""Li"", ""Li"", ""Li"", ""Li"", ""Li"", ""Li"", ""Cu"", ""Cu"", ""Cu"", ""Cu"", ""Sb"", ""Sb"", ""Sb"", ""Sb""]","[[0.25, 0.25, 0.75], [0.5, 0.0, 0.0], [0.25, 0.75, 0.25], [0.5, 0.5, 0.5], [0.75, 0.25, 0.25], [0.0, 0.0, 0.5], [0.75, 0.75, 0.75], [0.0, 0.5, 0.0], [0.0, 0.0, 0.0], [0.0, 0.5, 0.5], [0.5, 0.0, 0.5], [0.5, 0.5, 0.0], [0.25, 0.75, 0.75], [0.25, 0.25, 0.25], [0.75, 0.75, 0.25], [0.75, 0.25, 0.75]]",A,primitive->conventional (x sqrt2),BTE master (PhononDB/Carrete/npj/SciRep),,https://mdr.nims.go.jp/datasets/7d3e6bb9-087e-41b3-9519-aebe1a90983f,,PhononDB (Togo/NIMS MDR),https://mdr.nims.go.jp/datasets/7d3e6bb9-087e-41b3-9519-aebe1a90983f,"LTC-calc.log unit cell (PBEsol-relaxed), same file as kappa",mp-15988,True,stoichiometric,Li2CuSb
Li2CuSb,3.775,W/m/K,470.0,BTE,1,full BTE,1.0,,6.24699,216.0,F-43m,inverse Heusler (XA / Hg2CuTi),,"[""Li"", ""Li"", ""Li"", ""Li"", ""Li"", ""Li"", ""Li"", ""Li"", ""Cu"", ""Cu"", ""Cu"", ""Cu"", ""Sb"", ""Sb"", ""Sb"", ""Sb""]","[[0.25, 0.25, 0.75], [0.5, 0.0, 0.0], [0.25, 0.75, 0.25], [0.5, 0.5, 0.5], [0.75, 0.25, 0.25], [0.0, 0.0, 0.5], [0.75, 0.75, 0.75], [0.0, 0.5, 0.0], [0.0, 0.0, 0.0], [0.0, 0.5, 0.5], [0.5, 0.0, 0.5], [0.5, 0.5, 0.0], [0.25, 0.75, 0.75], [0.25, 0.25, 0.25], [0.75, 0.75, 0.25], [0.75, 0.25, 0.75]]",A,primitive->conventional (x sqrt2),BTE master (PhononDB/Carrete/npj/SciRep),,https://mdr.nims.go.jp/datasets/7d3e6bb9-087e-41b3-9519-aebe1a90983f,,PhononDB (Togo/NIMS MDR),https://mdr.nims.go.jp/datasets/7d3e6bb9-087e-41b3-9519-aebe1a90983f,"LTC-calc.log unit cell (PBEsol-relaxed), same file as kappa",mp-15988,True,stoichiometric,Li2CuSb
Li2CuSb,3.696,W/m/K,480.0,BTE,1,full BTE,1.0,,6.24699,216.0,F-43m,inverse Heusler (XA / Hg2CuTi),,"[""Li"", ""Li"", ""Li"", ""Li"", ""Li"", ""Li"", ""Li"", ""Li"", ""Cu"", ""Cu"", ""Cu"", ""Cu"", ""Sb"", ""Sb"", ""Sb"", ""Sb""]","[[0.25, 0.25, 0.75], [0.5, 0.0, 0.0], [0.25, 0.75, 0.25], [0.5, 0.5, 0.5], [0.75, 0.25, 0.25], [0.0, 0.0, 0.5], [0.75, 0.75, 0.75], [0.0, 0.5, 0.0], [0.0, 0.0, 0.0], [0.0, 0.5, 0.5], [0.5, 0.0, 0.5], [0.5, 0.5, 0.0], [0.25, 0.75, 0.75], [0.25, 0.25, 0.25], [0.75, 0.75, 0.25], [0.75, 0.25, 0.75]]",A,primitive->conventional (x sqrt2),BTE master (PhononDB/Carrete/npj/SciRep),,https://mdr.nims.go.jp/datasets/7d3e6bb9-087e-41b3-9519-aebe1a90983f,,PhononDB (Togo/NIMS MDR),https://mdr.nims.go.jp/datasets/7d3e6bb9-087e-41b3-9519-aebe1a90983f,"LTC-calc.log unit cell (PBEsol-relaxed), same file as kappa",mp-15988,True,stoichiometric,Li2CuSb
Li2CuSb,3.619,W/m/K,490.0,BTE,1,full BTE,1.0,,6.24699,216.0,F-43m,inverse Heusler (XA / Hg2CuTi),,"[""Li"", ""Li"", ""Li"", ""Li"", ""Li"", ""Li"", ""Li"", ""Li"", ""Cu"", ""Cu"", ""Cu"", ""Cu"", ""Sb"", ""Sb"", ""Sb"", ""Sb""]","[[0.25, 0.25, 0.75], [0.5, 0.0, 0.0], [0.25, 0.75, 0.25], [0.5, 0.5, 0.5], [0.75, 0.25, 0.25], [0.0, 0.0, 0.5], [0.75, 0.75, 0.75], [0.0, 0.5, 0.0], [0.0, 0.0, 0.0], [0.0, 0.5, 0.5], [0.5, 0.0, 0.5], [0.5, 0.5, 0.0], [0.25, 0.75, 0.75], [0.25, 0.25, 0.25], [0.75, 0.75, 0.25], [0.75, 0.25, 0.75]]",A,primitive->conventional (x sqrt2),BTE master (PhononDB/Carrete/npj/SciRep),,https://mdr.nims.go.jp/datasets/7d3e6bb9-087e-41b3-9519-aebe1a90983f,,PhononDB (Togo/NIMS MDR),https://mdr.nims.go.jp/datasets/7d3e6bb9-087e-41b3-9519-aebe1a90983f,"LTC-calc.log unit cell (PBEsol-relaxed), same file as kappa",mp-15988,True,stoichiometric,Li2CuSb
