Repository: Shivamrandive747/Thermalconductivity_prediction

# Calibrating first-principles lattice thermal conductivity to experiment

**A curated half-Heusler dataset and a validated transfer function.**

Published first-principles transport calculations of lattice thermal conductivity exceed what
laboratories measure for the same compound by a **median factor of 1.55**. That offset is regular
enough to be removed in closed form:

$$\kappa_L^{\mathrm{expt}}(T) \;=\; \kappa_L^{\mathrm{BTE}}(T)\;\min\!\left[c\left(\tfrac{T}{300}\right)^{p},\,1\right],
\qquad c = 0.51,\quad p = 0.80$$

Inside a domain of applicability declared before the validation set was scored, this places

File: data/Target_Materials/HEUSLER_KAPPA_TRAINING_SET.csv (part 102 of 192)
formula,kappa_L,kappa_units,temperature_K,method,method_tier,tier_name,weight,kappa_basis,struct_a_A,struct_spacegroup,struct_sg_symbol,struct_prototype,struct_site_ordering,struct_species,struct_frac_coords,struct_grade,lattice_convention,source,source_doi,source_url,source_location,struct_source,struct_source_url,struct_source_detail,struct_id,struct_same_paper_as_kappa,stoichiometry,parent_formula
Li2CuSb,3.546,W/m/K,500.0,BTE,1,full BTE,1.0,,6.24699,216.0,F-43m,inverse Heusler (XA / Hg2CuTi),,"[""Li"", ""Li"", ""Li"", ""Li"", ""Li"", ""Li"", ""Li"", ""Li"", ""Cu"", ""Cu"", ""Cu"", ""Cu"", ""Sb"", ""Sb"", ""Sb"", ""Sb""]","[[0.25, 0.25, 0.75], [0.5, 0.0, 0.0], [0.25, 0.75, 0.25], [0.5, 0.5, 0.5], [0.75, 0.25, 0.25], [0.0, 0.0, 0.5], [0.75, 0.75, 0.75], [0.0, 0.5, 0.0], [0.0, 0.0, 0.0], [0.0, 0.5, 0.5], [0.5, 0.0, 0.5], [0.5, 0.5, 0.0], [0.25, 0.75, 0.75], [0.25, 0.25, 0.25], [0.75, 0.75, 0.25], [0.75, 0.25, 0.75]]",A,primitive->conventional (x sqrt2),BTE master (PhononDB/Carrete/npj/SciRep),,https://mdr.nims.go.jp/datasets/7d3e6bb9-087e-41b3-9519-aebe1a90983f,,PhononDB (Togo/NIMS MDR),https://mdr.nims.go.jp/datasets/7d3e6bb9-087e-41b3-9519-aebe1a90983f,"LTC-calc.log unit cell (PBEsol-relaxed), same file as kappa",mp-15988,True,stoichiometric,Li2CuSb
Li2CuSb,3.476,W/m/K,510.0,BTE,1,full BTE,1.0,,6.24699,216.0,F-43m,inverse Heusler (XA / Hg2CuTi),,"[""Li"", ""Li"", ""Li"", ""Li"", ""Li"", ""Li"", ""Li"", ""Li"", ""Cu"", ""Cu"", ""Cu"", ""Cu"", ""Sb"", ""Sb"", ""Sb"", ""Sb""]","[[0.25, 0.25, 0.75], [0.5, 0.0, 0.0], [0.25, 0.75, 0.25], [0.5, 0.5, 0.5], [0.75, 0.25, 0.25], [0.0, 0.0, 0.5], [0.75, 0.75, 0.75], [0.0, 0.5, 0.0], [0.0, 0.0, 0.0], [0.0, 0.5, 0.5], [0.5, 0.0, 0.5], [0.5, 0.5, 0.0], [0.25, 0.75, 0.75], [0.25, 0.25, 0.25], [0.75, 0.75, 0.25], [0.75, 0.25, 0.75]]",A,primitive->conventional (x sqrt2),BTE master (PhononDB/Carrete/npj/SciRep),,https://mdr.nims.go.jp/datasets/7d3e6bb9-087e-41b3-9519-aebe1a90983f,,PhononDB (Togo/NIMS MDR),https://mdr.nims.go.jp/datasets/7d3e6bb9-087e-41b3-9519-aebe1a90983f,"LTC-calc.log unit cell (PBEsol-relaxed), same file as kappa",mp-15988,True,stoichiometric,Li2CuSb
Li2CuSb,3.409,W/m/K,520.0,BTE,1,full BTE,1.0,,6.24699,216.0,F-43m,inverse Heusler (XA / Hg2CuTi),,"[""Li"", ""Li"", ""Li"", ""Li"", ""Li"", ""Li"", ""Li"", ""Li"", ""Cu"", ""Cu"", ""Cu"", ""Cu"", ""Sb"", ""Sb"", ""Sb"", ""Sb""]","[[0.25, 0.25, 0.75], [0.5, 0.0, 0.0], [0.25, 0.75, 0.25], [0.5, 0.5, 0.5], [0.75, 0.25, 0.25], [0.0, 0.0, 0.5], [0.75, 0.75, 0.75], [0.0, 0.5, 0.0], [0.0, 0.0, 0.0], [0.0, 0.5, 0.5], [0.5, 0.0, 0.5], [0.5, 0.5, 0.0], [0.25, 0.75, 0.75], [0.25, 0.25, 0.25], [0.75, 0.75, 0.25], [0.75, 0.25, 0.75]]",A,primitive->conventional (x sqrt2),BTE master (PhononDB/Carrete/npj/SciRep),,https://mdr.nims.go.jp/datasets/7d3e6bb9-087e-41b3-9519-aebe1a90983f,,PhononDB (Togo/NIMS MDR),https://mdr.nims.go.jp/datasets/7d3e6bb9-087e-41b3-9519-aebe1a90983f,"LTC-calc.log unit cell (PBEsol-relaxed), same file as kappa",mp-15988,True,stoichiometric,Li2CuSb
Li2CuSb,3.344,W/m/K,530.0,BTE,1,full BTE,1.0,,6.24699,216.0,F-43m,inverse Heusler (XA / Hg2CuTi),,"[""Li"", ""Li"", ""Li"", ""Li"", ""Li"", ""Li"", ""Li"", ""Li"", ""Cu"", ""Cu"", ""Cu"", ""Cu"", ""Sb"", ""Sb"", ""Sb"", ""Sb""]","[[0.25, 0.25, 0.75], [0.5, 0.0, 0.0], [0.25, 0.75, 0.25], [0.5, 0.5, 0.5], [0.75, 0.25, 0.25], [0.0, 0.0, 0.5], [0.75, 0.75, 0.75], [0.0, 0.5, 0.0], [0.0, 0.0, 0.0], [0.0, 0.5, 0.5], [0.5, 0.0, 0.5], [0.5, 0.5, 0.0], [0.25, 0.75, 0.75], [0.25, 0.25, 0.25], [0.75, 0.75, 0.25], [0.75, 0.25, 0.75]]",A,primitive->conventional (x sqrt2),BTE master (PhononDB/Carrete/npj/SciRep),,https://mdr.nims.go.jp/datasets/7d3e6bb9-087e-41b3-9519-aebe1a90983f,,PhononDB (Togo/NIMS MDR),https://mdr.nims.go.jp/datasets/7d3e6bb9-087e-41b3-9519-aebe1a90983f,"LTC-calc.log unit cell (PBEsol-relaxed), same file as kappa",mp-15988,True,stoichiometric,Li2CuSb
Li2CuSb,3.282,W/m/K,540.0,BTE,1,full BTE,1.0,,6.24699,216.0,F-43m,inverse Heusler (XA / Hg2CuTi),,"[""Li"", ""Li"", ""Li"", ""Li"", ""Li"", ""Li"", ""Li"", ""Li"", ""Cu"", ""Cu"", ""Cu"", ""Cu"", ""Sb"", ""Sb"", ""Sb"", ""Sb""]","[[0.25, 0.25, 0.75], [0.5, 0.0, 0.0], [0.25, 0.75, 0.25], [0.5, 0.5, 0.5], [0.75, 0.25, 0.25], [0.0, 0.0, 0.5], [0.75, 0.75, 0.75], [0.0, 0.5, 0.0], [0.0, 0.0, 0.0], [0.0, 0.5, 0.5], [0.5, 0.0, 0.5], [0.5, 0.5, 0.0], [0.25, 0.75, 0.75], [0.25, 0.25, 0.25], [0.75, 0.75, 0.25], [0.75, 0.25, 0.75]]",A,primitive->conventional (x sqrt2),BTE master (PhononDB/Carrete/npj/SciRep),,https://mdr.nims.go.jp/datasets/7d3e6bb9-087e-41b3-9519-aebe1a90983f,,PhononDB (Togo/NIMS MDR),https://mdr.nims.go.jp/datasets/7d3e6bb9-087e-41b3-9519-aebe1a90983f,"LTC-calc.log unit cell (PBEsol-relaxed), same file as kappa",mp-15988,True,stoichiometric,Li2CuSb
Li2CuSb,3.222,W/m/K,550.0,BTE,1,full BTE,1.0,,6.24699,216.0,F-43m,inverse Heusler (XA / Hg2CuTi),,"[""Li"", ""Li"", ""Li"", ""Li"", ""Li"", ""Li"", ""Li"", ""Li"", ""Cu"", ""Cu"", ""Cu"", ""Cu"", ""Sb"", ""Sb"", ""Sb"", ""Sb""]","[[0.25, 0.25, 0.75], [0.5, 0.0, 0.0], [0.25, 0.75, 0.25], [0.5, 0.5, 0.5], [0.75, 0.25, 0.25], [0.0, 0.0, 0.5], [0.75, 0.75, 0.75], [0.0, 0.5, 0.0], [0.0, 0.0, 0.0], [0.0, 0.5, 0.5], [0.5, 0.0, 0.5], [0.5, 0.5, 0.0], [0.25, 0.75, 0.75], [0.25, 0.25, 0.25], [0.75, 0.75, 0.25], [0.75, 0.25, 0.75]]",A,primitive->conventional (x sqrt2),BTE master (PhononDB/Carrete/npj/SciRep),,https://mdr.nims.go.jp/datasets/7d3e6bb9-087e-41b3-9519-aebe1a90983f,,PhononDB (Togo/NIMS MDR),https://mdr.nims.go.jp/datasets/7d3e6bb9-087e-41b3-9519-aebe1a90983f,"LTC-calc.log unit cell (PBEsol-relaxed), same file as kappa",mp-15988,True,stoichiometric,Li2CuSb
Li2CuSb,3.164,W/m/K,560.0,BTE,1,full BTE,1.0,,6.24699,216.0,F-43m,inverse Heusler (XA / Hg2CuTi),,"[""Li"", ""Li"", ""Li"", ""Li"", ""Li"", ""Li"", ""Li"", ""Li"", ""Cu"", ""Cu"", ""Cu"", ""Cu"", ""Sb"", ""Sb"", ""Sb"", ""Sb""]","[[0.25, 0.25, 0.75], [0.5, 0.0, 0.0], [0.25, 0.75, 0.25], [0.5, 0.5, 0.5], [0.75, 0.25, 0.25], [0.0, 0.0, 0.5], [0.75, 0.75, 0.75], [0.0, 0.5, 0.0], [0.0, 0.0, 0.0], [0.0, 0.5, 0.5], [0.5, 0.0, 0.5], [0.5, 0.5, 0.0], [0.25, 0.75, 0.75], [0.25, 0.25, 0.25], [0.75, 0.75, 0.25], [0.75, 0.25, 0.75]]",A,primitive->conventional (x sqrt2),BTE master (PhononDB/Carrete/npj/SciRep),,https://mdr.nims.go.jp/datasets/7d3e6bb9-087e-41b3-9519-aebe1a90983f,,PhononDB (Togo/NIMS MDR),https://mdr.nims.go.jp/datasets/7d3e6bb9-087e-41b3-9519-aebe1a90983f,"LTC-calc.log unit cell (PBEsol-relaxed), same file as kappa",mp-15988,True,stoichiometric,Li2CuSb
Li2CuSb,3.108,W/m/K,570.0,BTE,1,full BTE,1.0,,6.24699,216.0,F-43m,inverse Heusler (XA / Hg2CuTi),,"[""Li"", ""Li"", ""Li"", ""Li"", ""Li"", ""Li"", ""Li"", ""Li"", ""Cu"", ""Cu"", ""Cu"", ""Cu"", ""Sb"", ""Sb"", ""Sb"", ""Sb""]","[[0.25, 0.25, 0.75], [0.5, 0.0, 0.0], [0.25, 0.75, 0.25], [0.5, 0.5, 0.5], [0.75, 0.25, 0.25], [0.0, 0.0, 0.5], [0.75, 0.75, 0.75], [0.0, 0.5, 0.0], [0.0, 0.0, 0.0], [0.0, 0.5, 0.5], [0.5, 0.0, 0.5], [0.5, 0.5, 0.0], [0.25, 0.75, 0.75], [0.25, 0.25, 0.25], [0.75, 0.75, 0.25], [0.75, 0.25, 0.75]]",A,primitive->conventional (x sqrt2),BTE master (PhononDB/Carrete/npj/SciRep),,https://mdr.nims.go.jp/datasets/7d3e6bb9-087e-41b3-9519-aebe1a90983f,,PhononDB (Togo/NIMS MDR),https://mdr.nims.go.jp/datasets/7d3e6bb9-087e-41b3-9519-aebe1a90983f,"LTC-calc.log unit cell (PBEsol-relaxed), same file as kappa",mp-15988,True,stoichiometric,Li2CuSb
Li2CuSb,3.054,W/m/K,580.0,BTE,1,full BTE,1.0,,6.24699,216.0,F-43m,inverse Heusler (XA / Hg2CuTi),,"[""Li"", ""Li"", ""Li"", ""Li"", ""Li"", ""Li"", ""Li"", ""Li"", ""Cu"", ""Cu"", ""Cu"", ""Cu"", ""Sb"", ""Sb"", ""Sb"", ""Sb""]","[[0.25, 0.25, 0.75], [0.5, 0.0, 0.0], [0.25, 0.75, 0.25], [0.5, 0.5, 0.5], [0.75, 0.25, 0.25], [0.0, 0.0, 0.5], [0.75, 0.75, 0.75], [0.0, 0.5, 0.0], [0.0, 0.0, 0.0], [0.0, 0.5, 0.5], [0.5, 0.0, 0.5], [0.5, 0.5, 0.0], [0.25, 0.75, 0.75], [0.25, 0.25, 0.25], [0.75, 0.75, 0.25], [0.75, 0.25, 0.75]]",A,primitive->conventional (x sqrt2),BTE master (PhononDB/Carrete/npj/SciRep),,https://mdr.nims.go.jp/datasets/7d3e6bb9-087e-41b3-9519-aebe1a90983f,,PhononDB (Togo/NIMS MDR),https://mdr.nims.go.jp/datasets/7d3e6bb9-087e-41b3-9519-aebe1a90983f,"LTC-calc.log unit cell (PBEsol-relaxed), same file as kappa",mp-15988,True,stoichiometric,Li2CuSb
Li2CuSb,3.002,W/m/K,590.0,BTE,1,full BTE,1.0,,6.24699,216.0,F-43m,inverse Heusler (XA / Hg2CuTi),,"[""Li"", ""Li"", ""Li"", ""Li"", ""Li"", ""Li"", ""Li"", ""Li"", ""Cu"", ""Cu"", ""Cu"", ""Cu"", ""Sb"", ""Sb"", ""Sb"", ""Sb""]","[[0.25, 0.25, 0.75], [0.5, 0.0, 0.0], [0.25, 0.75, 0.25], [0.5, 0.5, 0.5], [0.75, 0.25, 0.25], [0.0, 0.0, 0.5], [0.75, 0.75, 0.75], [0.0, 0.5, 0.0], [0.0, 0.0, 0.0], [0.0, 0.5, 0.5], [0.5, 0.0, 0.5], [0.5, 0.5, 0.0], [0.25, 0.75, 0.75], [0.25, 0.25, 0.25], [0.75, 0.75, 0.25], [0.75, 0.25, 0.75]]",A,primitive->conventional (x sqrt2),BTE master (PhononDB/Carrete/npj/SciRep),,https://mdr.nims.go.jp/datasets/7d3e6bb9-087e-41b3-9519-aebe1a90983f,,PhononDB (Togo/NIMS MDR),https://mdr.nims.go.jp/datasets/7d3e6bb9-087e-41b3-9519-aebe1a90983f,"LTC-calc.log unit cell (PBEsol-relaxed), same file as kappa",mp-15988,True,stoichiometric,Li2CuSb
Li2CuSb,2.952,W/m/K,600.0,BTE,1,full BTE,1.0,,6.24699,216.0,F-43m,inverse Heusler (XA / Hg2CuTi),,"[""Li"", ""Li"", ""Li"", ""Li"", ""Li"", ""Li"", ""Li"", ""Li"", ""Cu"", ""Cu"", ""Cu"", ""Cu"", ""Sb"", ""Sb"", ""Sb"", ""Sb""]","[[0.25, 0.25, 0.75], [0.5, 0.0, 0.0], [0.25, 0.75, 0.25], [0.5, 0.5, 0.5], [0.75, 0.25, 0.25], [0.0, 0.0, 0.5], [0.75, 0.75, 0.75], [0.0, 0.5, 0.0], [0.0, 0.0, 0.0], [0.0, 0.5, 0.5], [0.5, 0.0, 0.5], [0.5, 0.5, 0.0], [0.25, 0.75, 0.75], [0.25, 0.25, 0.25], [0.75, 0.75, 0.25], [0.75, 0.25, 0.75]]",A,primitive->conventional (x sqrt2),BTE master (PhononDB/Carrete/npj/SciRep),,https://mdr.nims.go.jp/datasets/7d3e6bb9-087e-41b3-9519-aebe1a90983f,,PhononDB (Togo/NIMS MDR),https://mdr.nims.go.jp/datasets/7d3e6bb9-087e-41b3-9519-aebe1a90983f,"LTC-calc.log unit cell (PBEsol-relaxed), same file as kappa",mp-15988,True,stoichiometric,Li2CuSb
Li2CuSb,2.904,W/m/K,610.0,BTE,1,full BTE,1.0,,6.24699,216.0,F-43m,inverse Heusler (XA / Hg2CuTi),,"[""Li"", ""Li"", ""Li"", ""Li"", ""Li"", ""Li"", ""Li"", ""Li"", ""Cu"", ""Cu"", ""Cu"", ""Cu"", ""Sb"", ""Sb"", ""Sb"", ""Sb""]","[[0.25, 0.25, 0.75], [0.5, 0.0, 0.0], [0.25, 0.75, 0.25], [0.5, 0.5, 0.5], [0.75, 0.25, 0.25], [0.0, 0.0, 0.5], [0.75, 0.75, 0.75], [0.0, 0.5, 0.0], [0.0, 0.0, 0.0], [0.0, 0.5, 0.5], [0.5, 0.0, 0.5], [0.5, 0.5, 0.0], [0.25, 0.75, 0.75], [0.25, 0.25, 0.25], [0.75, 0.75, 0.25], [0.75, 0.25, 0.75]]",A,primitive->conventional (x sqrt2),BTE master (PhononDB/Carrete/npj/SciRep),,https://mdr.nims.go.jp/datasets/7d3e6bb9-087e-41b3-9519-aebe1a90983f,,PhononDB (Togo/NIMS MDR),https://mdr.nims.go.jp/datasets/7d3e6bb9-087e-41b3-9519-aebe1a90983f,"LTC-calc.log unit cell (PBEsol-relaxed), same file as kappa",mp-15988,True,stoichiometric,Li2CuSb
Li2CuSb,2.857,W/m/K,620.0,BTE,1,full BTE,1.0,,6.24699,216.0,F-43m,inverse Heusler (XA / Hg2CuTi),,"[""Li"", ""Li"", ""Li"", ""Li"", ""Li"", ""Li"", ""Li"", ""Li"", ""Cu"", ""Cu"", ""Cu"", ""Cu"", ""Sb"", ""Sb"", ""Sb"", ""Sb""]","[[0.25, 0.25, 0.75], [0.5, 0.0, 0.0], [0.25, 0.75, 0.25], [0.5, 0.5, 0.5], [0.75, 0.25, 0.25], [0.0, 0.0, 0.5], [0.75, 0.75, 0.75], [0.0, 0.5, 0.0], [0.0, 0.0, 0.0], [0.0, 0.5, 0.5], [0.5, 0.0, 0.5], [0.5, 0.5, 0.0], [0.25, 0.75, 0.75], [0.25, 0.25, 0.25], [0.75, 0.75, 0.25], [0.75, 0.25, 0.75]]",A,primitive->conventional (x sqrt2),BTE master (PhononDB/Carrete/npj/SciRep),,https://mdr.nims.go.jp/datasets/7d3e6bb9-087e-41b3-9519-aebe1a90983f,,PhononDB (Togo/NIMS MDR),https://mdr.nims.go.jp/datasets/7d3e6bb9-087e-41b3-9519-aebe1a90983f,"LTC-calc.log unit cell (PBEsol-relaxed), same file as kappa",mp-15988,True,stoichiometric,Li2CuSb
Li2CuSb,2.811,W/m/K,630.0,BTE,1,full BTE,1.0,,6.24699,216.0,F-43m,inverse Heusler (XA / Hg2CuTi),,"[""Li"", ""Li"", ""Li"", ""Li"", ""Li"", ""Li"", ""Li"", ""Li"", ""Cu"", ""Cu"", ""Cu"", ""Cu"", ""Sb"", ""Sb"", ""Sb"", ""Sb""]","[[0.25, 0.25, 0.75], [0.5, 0.0, 0.0], [0.25, 0.75, 0.25], [0.5, 0.5, 0.5], [0.75, 0.25, 0.25], [0.0, 0.0, 0.5], [0.75, 0.75, 0.75], [0.0, 0.5, 0.0], [0.0, 0.0, 0.0], [0.0, 0.5, 0.5], [0.5, 0.0, 0.5], [0.5, 0.5, 0.0], [0.25, 0.75, 0.75], [0.25, 0.25, 0.25], [0.75, 0.75, 0.25], [0.75, 0.25, 0.75]]",A,primitive->conventional (x sqrt2),BTE master (PhononDB/Carrete/npj/SciRep),,https://mdr.nims.go.jp/datasets/7d3e6bb9-087e-41b3-9519-aebe1a90983f,,PhononDB (Togo/NIMS MDR),https://mdr.nims.go.jp/datasets/7d3e6bb9-087e-41b3-9519-aebe1a90983f,"LTC-calc.log unit cell (PBEsol-relaxed), same file as kappa",mp-15988,True,stoichiometric,Li2CuSb
Li2CuSb,2.767,W/m/K,640.0,BTE,1,full BTE,1.0,,6.24699,216.0,F-43m,inverse Heusler (XA / Hg2CuTi),,"[""Li"", ""Li"", ""Li"", ""Li"", ""Li"", ""Li"", ""Li"", ""Li"", ""Cu"", ""Cu"", ""Cu"", ""Cu"", ""Sb"", ""Sb"", ""Sb"", ""Sb""]","[[0.25, 0.25, 0.75], [0.5, 0.0, 0.0], [0.25, 0.75, 0.25], [0.5, 0.5, 0.5], [0.75, 0.25, 0.25], [0.0, 0.0, 0.5], [0.75, 0.75, 0.75], [0.0, 0.5, 0.0], [0.0, 0.0, 0.0], [0.0, 0.5, 0.5], [0.5, 0.0, 0.5], [0.5, 0.5, 0.0], [0.25, 0.75, 0.75], [0.25, 0.25, 0.25], [0.75, 0.75, 0.25], [0.75, 0.25, 0.75]]",A,primitive->conventional (x sqrt2),BTE master (PhononDB/Carrete/npj/SciRep),,https://mdr.nims.go.jp/datasets/7d3e6bb9-087e-41b3-9519-aebe1a90983f,,PhononDB (Togo/NIMS MDR),https://mdr.nims.go.jp/datasets/7d3e6bb9-087e-41b3-9519-aebe1a90983f,"LTC-calc.log unit cell (PBEsol-relaxed), same file as kappa",mp-15988,True,stoichiometric,Li2CuSb
Li2CuSb,2.725,W/m/K,650.0,BTE,1,full BTE,1.0,,6.24699,216.0,F-43m,inverse Heusler (XA / Hg2CuTi),,"[""Li"", ""Li"", ""Li"", ""Li"", ""Li"", ""Li"", ""Li"", ""Li"", ""Cu"", ""Cu"", ""Cu"", ""Cu"", ""Sb"", ""Sb"", ""Sb"", ""Sb""]","[[0.25, 0.25, 0.75], [0.5, 0.0, 0.0], [0.25, 0.75, 0.25], [0.5, 0.5, 0.5], [0.75, 0.25, 0.25], [0.0, 0.0, 0.5], [0.75, 0.75, 0.75], [0.0, 0.5, 0.0], [0.0, 0.0, 0.0], [0.0, 0.5, 0.5], [0.5, 0.0, 0.5], [0.5, 0.5, 0.0], [0.25, 0.75, 0.75], [0.25, 0.25, 0.25], [0.75, 0.75, 0.25], [0.75, 0.25, 0.75]]",A,primitive->conventional (x sqrt2),BTE master (PhononDB/Carrete/npj/SciRep),,https://mdr.nims.go.jp/datasets/7d3e6bb9-087e-41b3-9519-aebe1a90983f,,PhononDB (Togo/NIMS MDR),https://mdr.nims.go.jp/datasets/7d3e6bb9-087e-41b3-9519-aebe1a90983f,"LTC-calc.log unit cell (PBEsol-relaxed), same file as kappa",mp-15988,True,stoichiometric,Li2CuSb
Li2CuSb,2.683,W/m/K,660.0,BTE,1,full BTE,1.0,,6.24699,216.0,F-43m,inverse Heusler (XA / Hg2CuTi),,"[""Li"", ""Li"", ""Li"", ""Li"", ""Li"", ""Li"", ""Li"", ""Li"", ""Cu"", ""Cu"", ""Cu"", ""Cu"", ""Sb"", ""Sb"", ""Sb"", ""Sb""]","[[0.25, 0.25, 0.75], [0.5, 0.0, 0.0], [0.25, 0.75, 0.25], [0.5, 0.5, 0.5], [0.75, 0.25, 0.25], [0.0, 0.0, 0.5], [0.75, 0.75, 0.75], [0.0, 0.5, 0.0], [0.0, 0.0, 0.0], [0.0, 0.5, 0.5], [0.5, 0.0, 0.5], [0.5, 0.5, 0.0], [0.25, 0.75, 0.75], [0.25, 0.25, 0.25], [0.75, 0.75, 0.25], [0.75, 0.25, 0.75]]",A,primitive->conventional (x sqrt2),BTE master (PhononDB/Carrete/npj/SciRep),,https://mdr.nims.go.jp/datasets/7d3e6bb9-087e-41b3-9519-aebe1a90983f,,PhononDB (Togo/NIMS MDR),https://mdr.nims.go.jp/datasets/7d3e6bb9-087e-41b3-9519-aebe1a90983f,"LTC-calc.log unit cell (PBEsol-relaxed), same file as kappa",mp-15988,True,stoichiometric,Li2CuSb
Li2CuSb,2.643,W/m/K,670.0,BTE,1,full BTE,1.0,,6.24699,216.0,F-43m,inverse Heusler (XA / Hg2CuTi),,"[""Li"", ""Li"", ""Li"", ""Li"", ""Li"", ""Li"", ""Li"", ""Li"", ""Cu"", ""Cu"", ""Cu"", ""Cu"", ""Sb"", ""Sb"", ""Sb"", ""Sb""]","[[0.25, 0.25, 0.75], [0.5, 0.0, 0.0], [0.25, 0.75, 0.25], [0.5, 0.5, 0.5], [0.75, 0.25, 0.25], [0.0, 0.0, 0.5], [0.75, 0.75, 0.75], [0.0, 0.5, 0.0], [0.0, 0.0, 0.0], [0.0, 0.5, 0.5], [0.5, 0.0, 0.5], [0.5, 0.5, 0.0], [0.25, 0.75, 0.75], [0.25, 0.25, 0.25], [0.75, 0.75, 0.25], [0.75, 0.25, 0.75]]",A,primitive->conventional (x sqrt2),BTE master (PhononDB/Carrete/npj/SciRep),,https://mdr.nims.go.jp/datasets/7d3e6bb9-087e-41b3-9519-aebe1a90983f,,PhononDB (Togo/NIMS MDR),https://mdr.nims.go.jp/datasets/7d3e6bb9-087e-41b3-9519-aebe1a90983f,"LTC-calc.log unit cell (PBEsol-relaxed), same file as kappa",mp-15988,True,stoichiometric,Li2CuSb
Li2CuSb,2.604,W/m/K,680.0,BTE,1,full BTE,1.0,,6.24699,216.0,F-43m,inverse Heusler (XA / Hg2CuTi),,"[""Li"", ""Li"", ""Li"", ""Li"", ""Li"", ""Li"", ""Li"", ""Li"", ""Cu"", ""Cu"", ""Cu"", ""Cu"", ""Sb"", ""Sb"", ""Sb"", ""Sb""]","[[0.25, 0.25, 0.75], [0.5, 0.0, 0.0], [0.25, 0.75, 0.25], [0.5, 0.5, 0.5], [0.75, 0.25, 0.25], [0.0, 0.0, 0.5], [0.75, 0.75, 0.75], [0.0, 0.5, 0.0], [0.0, 0.0, 0.0], [0.0, 0.5, 0.5], [0.5, 0.0, 0.5], [0.5, 0.5, 0.0], [0.25, 0.75, 0.75], [0.25, 0.25, 0.25], [0.75, 0.75, 0.25], [0.75, 0.25, 0.75]]",A,primitive->conventional (x sqrt2),BTE master (PhononDB/Carrete/npj/SciRep),,https://mdr.nims.go.jp/datasets/7d3e6bb9-087e-41b3-9519-aebe1a90983f,,PhononDB (Togo/NIMS MDR),https://mdr.nims.go.jp/datasets/7d3e6bb9-087e-41b3-9519-aebe1a90983f,"LTC-calc.log unit cell (PBEsol-relaxed), same file as kappa",mp-15988,True,stoichiometric,Li2CuSb
Li2CuSb,2.566,W/m/K,690.0,BTE,1,full BTE,1.0,,6.24699,216.0,F-43m,inverse Heusler (XA / Hg2CuTi),,"[""Li"", ""Li"", ""Li"", ""Li"", ""Li"", ""Li"", ""Li"", ""Li"", ""Cu"", ""Cu"", ""Cu"", ""Cu"", ""Sb"", ""Sb"", ""Sb"", ""Sb""]","[[0.25, 0.25, 0.75], [0.5, 0.0, 0.0], [0.25, 0.75, 0.25], [0.5, 0.5, 0.5], [0.75, 0.25, 0.25], [0.0, 0.0, 0.5], [0.75, 0.75, 0.75], [0.0, 0.5, 0.0], [0.0, 0.0, 0.0], [0.0, 0.5, 0.5], [0.5, 0.0, 0.5], [0.5, 0.5, 0.0], [0.25, 0.75, 0.75], [0.25, 0.25, 0.25], [0.75, 0.75, 0.25], [0.75, 0.25, 0.75]]",A,primitive->conventional (x sqrt2),BTE master (PhononDB/Carrete/npj/SciRep),,https://mdr.nims.go.jp/datasets/7d3e6bb9-087e-41b3-9519-aebe1a90983f,,PhononDB (Togo/NIMS MDR),https://mdr.nims.go.jp/datasets/7d3e6bb9-087e-41b3-9519-aebe1a90983f,"LTC-calc.log unit cell (PBEsol-relaxed), same file as kappa",mp-15988,True,stoichiometric,Li2CuSb
Li2CuSb,2.53,W/m/K,700.0,BTE,1,full BTE,1.0,,6.24699,216.0,F-43m,inverse Heusler (XA / Hg2CuTi),,"[""Li"", ""Li"", ""Li"", ""Li"", ""Li"", ""Li"", ""Li"", ""Li"", ""Cu"", ""Cu"", ""Cu"", ""Cu"", ""Sb"", ""Sb"", ""Sb"", ""Sb""]","[[0.25, 0.25, 0.75], [0.5, 0.0, 0.0], [0.25, 0.75, 0.25], [0.5, 0.5, 0.5], [0.75, 0.25, 0.25], [0.0, 0.0, 0.5], [0.75, 0.75, 0.75], [0.0, 0.5, 0.0], [0.0, 0.0, 0.0], [0.0, 0.5, 0.5], [0.5, 0.0, 0.5], [0.5, 0.5, 0.0], [0.25, 0.75, 0.75], [0.25, 0.25, 0.25], [0.75, 0.75, 0.25], [0.75, 0.25, 0.75]]",A,primitive->conventional (x sqrt2),BTE master (PhononDB/Carrete/npj/SciRep),,https://mdr.nims.go.jp/datasets/7d3e6bb9-087e-41b3-9519-aebe1a90983f,,PhononDB (Togo/NIMS MDR),https://mdr.nims.go.jp/datasets/7d3e6bb9-087e-41b3-9519-aebe1a90983f,"LTC-calc.log unit cell (PBEsol-relaxed), same file as kappa",mp-15988,True,stoichiometric,Li2CuSb
Li2CuSb,2.494,W/m/K,710.0,BTE,1,full BTE,1.0,,6.24699,216.0,F-43m,inverse Heusler (XA / Hg2CuTi),,"[""Li"", ""Li"", ""Li"", ""Li"", ""Li"", ""Li"", ""Li"", ""Li"", ""Cu"", ""Cu"", ""Cu"", ""Cu"", ""Sb"", ""Sb"", ""Sb"", ""Sb""]","[[0.25, 0.25, 0.75], [0.5, 0.0, 0.0], [0.25, 0.75, 0.25], [0.5, 0.5, 0.5], [0.75, 0.25, 0.25], [0.0, 0.0, 0.5], [0.75, 0.75, 0.75], [0.0, 0.5, 0.0], [0.0, 0.0, 0.0], [0.0, 0.5, 0.5], [0.5, 0.0, 0.5], [0.5, 0.5, 0.0], [0.25, 0.75, 0.75], [0.25, 0.25, 0.25], [0.75, 0.75, 0.25], [0.75, 0.25, 0.75]]",A,primitive->conventional (x sqrt2),BTE master (PhononDB/Carrete/npj/SciRep),,https://mdr.nims.go.jp/datasets/7d3e6bb9-087e-41b3-9519-aebe1a90983f,,PhononDB (Togo/NIMS MDR),https://mdr.nims.go.jp/datasets/7d3e6bb9-087e-41b3-9519-aebe1a90983f,"LTC-calc.log unit cell (PBEsol-relaxed), same file as kappa",mp-15988,True,stoichiometric,Li2CuSb
Li2CuSb,2.459,W/m/K,720.0,BTE,1,full BTE,1.0,,6.24699,216.0,F-43m,inverse Heusler (XA / Hg2CuTi),,"[""Li"", ""Li"", ""Li"", ""Li"", ""Li"", ""Li"", ""Li"", ""Li"", ""Cu"", ""Cu"", ""Cu"", ""Cu"", ""Sb"", ""Sb"", ""Sb"", ""Sb""]","[[0.25, 0.25, 0.75], [0.5, 0.0, 0.0], [0.25, 0.75, 0.25], [0.5, 0.5, 0.5], [0.75, 0.25, 0.25], [0.0, 0.0, 0.5], [0.75, 0.75, 0.75], [0.0, 0.5, 0.0], [0.0, 0.0, 0.0], [0.0, 0.5, 0.5], [0.5, 0.0, 0.5], [0.5, 0.5, 0.0], [0.25, 0.75, 0.75], [0.25, 0.25, 0.25], [0.75, 0.75, 0.25], [0.75, 0.25, 0.75]]",A,primitive->conventional (x sqrt2),BTE master (PhononDB/Carrete/npj/SciRep),,https://mdr.nims.go.jp/datasets/7d3e6bb9-087e-41b3-9519-aebe1a90983f,,PhononDB (Togo/NIMS MDR),https://mdr.nims.go.jp/datasets/7d3e6bb9-087e-41b3-9519-aebe1a90983f,"LTC-calc.log unit cell (PBEsol-relaxed), same file as kappa",mp-15988,True,stoichiometric,Li2CuSb
Li2CuSb,2.426,W/m/K,730.0,BTE,1,full BTE,1.0,,6.24699,216.0,F-43m,inverse Heusler (XA / Hg2CuTi),,"[""Li"", ""Li"", ""Li"", ""Li"", ""Li"", ""Li"", ""Li"", ""Li"", ""Cu"", ""Cu"", ""Cu"", ""Cu"", ""Sb"", ""Sb"", ""Sb"", ""Sb""]","[[0.25, 0.25, 0.75], [0.5, 0.0, 0.0], [0.25, 0.75, 0.25], [0.5, 0.5, 0.5], [0.75, 0.25, 0.25], [0.0, 0.0, 0.5], [0.75, 0.75, 0.75], [0.0, 0.5, 0.0], [0.0, 0.0, 0.0], [0.0, 0.5, 0.5], [0.5, 0.0, 0.5], [0.5, 0.5, 0.0], [0.25, 0.75, 0.75], [0.25, 0.25, 0.25], [0.75, 0.75, 0.25], [0.75, 0.25, 0.75]]",A,primitive->conventional (x sqrt2),BTE master (PhononDB/Carrete/npj/SciRep),,https://mdr.nims.go.jp/datasets/7d3e6bb9-087e-41b3-9519-aebe1a90983f,,PhononDB (Togo/NIMS MDR),https://mdr.nims.go.jp/datasets/7d3e6bb9-087e-41b3-9519-aebe1a90983f,"LTC-calc.log unit cell (PBEsol-relaxed), same file as kappa",mp-15988,True,stoichiometric,Li2CuSb
Li2CuSb,2.393,W/m/K,740.0,BTE,1,full BTE,1.0,,6.24699,216.0,F-43m,inverse Heusler (XA / Hg2CuTi),,"[""Li"", ""Li"", ""Li"", ""Li"", ""Li"", ""Li"", ""Li"", ""Li"", ""Cu"", ""Cu"", ""Cu"", ""Cu"", ""Sb"", ""Sb"", ""Sb"", ""Sb""]","[[0.25, 0.25, 0.75], [0.5, 0.0, 0.0], [0.25, 0.75, 0.25], [0.5, 0.5, 0.5], [0.75, 0.25, 0.25], [0.0, 0.0, 0.5], [0.75, 0.75, 0.75], [0.0, 0.5, 0.0], [0.0, 0.0, 0.0], [0.0, 0.5, 0.5], [0.5, 0.0, 0.5], [0.5, 0.5, 0.0], [0.25, 0.75, 0.75], [0.25, 0.25, 0.25], [0.75, 0.75, 0.25], [0.75, 0.25, 0.75]]",A,primitive->conventional (x sqrt2),BTE master (PhononDB/Carrete/npj/SciRep),,https://mdr.nims.go.jp/datasets/7d3e6bb9-087e-41b3-9519-aebe1a90983f,,PhononDB (Togo/NIMS MDR),https://mdr.nims.go.jp/datasets/7d3e6bb9-087e-41b3-9519-aebe1a90983f,"LTC-calc.log unit cell (PBEsol-relaxed), same file as kappa",mp-15988,True,stoichiometric,Li2CuSb
Li2CuSb,2.361,W/m/K,750.0,BTE,1,full BTE,1.0,,6.24699,216.0,F-43m,inverse Heusler (XA / Hg2CuTi),,"[""Li"", ""Li"", ""Li"", ""Li"", ""Li"", ""Li"", ""Li"", ""Li"", ""Cu"", ""Cu"", ""Cu"", ""Cu"", ""Sb"", ""Sb"", ""Sb"", ""Sb""]","[[0.25, 0.25, 0.75], [0.5, 0.0, 0.0], [0.25, 0.75, 0.25], [0.5, 0.5, 0.5], [0.75, 0.25, 0.25], [0.0, 0.0, 0.5], [0.75, 0.75, 0.75], [0.0, 0.5, 0.0], [0.0, 0.0, 0.0], [0.0, 0.5, 0.5], [0.5, 0.0, 0.5], [0.5, 0.5, 0.0], [0.25, 0.75, 0.75], [0.25, 0.25, 0.25], [0.75, 0.75, 0.25], [0.75, 0.25, 0.75]]",A,primitive->conventional (x sqrt2),BTE master (PhononDB/Carrete/npj/SciRep),,https://mdr.nims.go.jp/datasets/7d3e6bb9-087e-41b3-9519-aebe1a90983f,,PhononDB (Togo/NIMS MDR),https://mdr.nims.go.jp/datasets/7d3e6bb9-087e-41b3-9519-aebe1a90983f,"LTC-calc.log unit cell (PBEsol-relaxed), same file as kappa",mp-15988,True,stoichiometric,Li2CuSb
Li2CuSb,2.33,W/m/K,760.0,BTE,1,full BTE,1.0,,6.24699,216.0,F-43m,inverse Heusler (XA / Hg2CuTi),,"[""Li"", ""Li"", ""Li"", ""Li"", ""Li"", ""Li"", ""Li"", ""Li"", ""Cu"", ""Cu"", ""Cu"", ""Cu"", ""Sb"", ""Sb"", ""Sb"", ""Sb""]","[[0.25, 0.25, 0.75], [0.5, 0.0, 0.0], [0.25, 0.75, 0.25], [0.5, 0.5, 0.5], [0.75, 0.25, 0.25], [0.0, 0.0, 0.5], [0.75, 0.75, 0.75], [0.0, 0.5, 0.0], [0.0, 0.0, 0.0], [0.0, 0.5, 0.5], [0.5, 0.0, 0.5], [0.5, 0.5, 0.0], [0.25, 0.75, 0.75], [0.25, 0.25, 0.25], [0.75, 0.75, 0.25], [0.75, 0.25, 0.75]]",A,primitive->conventional (x sqrt2),BTE master (PhononDB/Carrete/npj/SciRep),,https://mdr.nims.go.jp/datasets/7d3e6bb9-087e-41b3-9519-aebe1a90983f,,PhononDB (Togo/NIMS MDR),https://mdr.nims.go.jp/datasets/7d3e6bb9-087e-41b3-9519-aebe1a90983f,"LTC-calc.log unit cell (PBEsol-relaxed), same file as kappa",mp-15988,True,stoichiometric,Li2CuSb
Li2CuSb,2.3,W/m/K,770.0,BTE,1,full BTE,1.0,,6.24699,216.0,F-43m,inverse Heusler (XA / Hg2CuTi),,"[""Li"", ""Li"", ""Li"", ""Li"", ""Li"", ""Li"", ""Li"", ""Li"", ""Cu"", ""Cu"", ""Cu"", ""Cu"", ""Sb"", ""Sb"", ""Sb"", ""Sb""]","[[0.25, 0.25, 0.75], [0.5, 0.0, 0.0], [0.25, 0.75, 0.25], [0.5, 0.5, 0.5], [0.75, 0.25, 0.25], [0.0, 0.0, 0.5], [0.75, 0.75, 0.75], [0.0, 0.5, 0.0], [0.0, 0.0, 0.0], [0.0, 0.5, 0.5], [0.5, 0.0, 0.5], [0.5, 0.5, 0.0], [0.25, 0.75, 0.75], [0.25, 0.25, 0.25], [0.75, 0.75, 0.25], [0.75, 0.25, 0.75]]",A,primitive->conventional (x sqrt2),BTE master (PhononDB/Carrete/npj/SciRep),,https://mdr.nims.go.jp/datasets/7d3e6bb9-087e-41b3-9519-aebe1a90983f,,PhononDB (Togo/NIMS MDR),https://mdr.nims.go.jp/datasets/7d3e6bb9-087e-41b3-9519-aebe1a90983f,"LTC-calc.log unit cell (PBEsol-relaxed), same file as kappa",mp-15988,True,stoichiometric,Li2CuSb
Li2CuSb,2.27,W/m/K,780.0,BTE,1,full BTE,1.0,,6.24699,216.0,F-43m,inverse Heusler (XA / Hg2CuTi),,"[""Li"", ""Li"", ""Li"", ""Li"", ""Li"", ""Li"", ""Li"", ""Li"", ""Cu"", ""Cu"", ""Cu"", ""Cu"", ""Sb"", ""Sb"", ""Sb"", ""Sb""]","[[0.25, 0.25, 0.75], [0.5, 0.0, 0.0], [0.25, 0.75, 0.25], [0.5, 0.5, 0.5], [0.75, 0.25, 0.25], [0.0, 0.0, 0.5], [0.75, 0.75, 0.75], [0.0, 0.5, 0.0], [0.0, 0.0, 0.0], [0.0, 0.5, 0.5], [0.5, 0.0, 0.5], [0.5, 0.5, 0.0], [0.25, 0.75, 0.75], [0.25, 0.25, 0.25], [0.75, 0.75, 0.25], [0.75, 0.25, 0.75]]",A,primitive->conventional (x sqrt2),BTE master (PhononDB/Carrete/npj/SciRep),,https://mdr.nims.go.jp/datasets/7d3e6bb9-087e-41b3-9519-aebe1a90983f,,PhononDB (Togo/NIMS MDR),https://mdr.nims.go.jp/datasets/7d3e6bb9-087e-41b3-9519-aebe1a90983f,"LTC-calc.log unit cell (PBEsol-relaxed), same file as kappa",mp-15988,True,stoichiometric,Li2CuSb
Li2CuSb,2.241,W/m/K,790.0,BTE,1,full BTE,1.0,,6.24699,216.0,F-43m,inverse Heusler (XA / Hg2CuTi),,"[""Li"", ""Li"", ""Li"", ""Li"", ""Li"", ""Li"", ""Li"", ""Li"", ""Cu"", ""Cu"", ""Cu"", ""Cu"", ""Sb"", ""Sb"", ""Sb"", ""Sb""]","[[0.25, 0.25, 0.75], [0.5, 0.0, 0.0], [0.25, 0.75, 0.25], [0.5, 0.5, 0.5], [0.75, 0.25, 0.25], [0.0, 0.0, 0.5], [0.75, 0.75, 0.75], [0.0, 0.5, 0.0], [0.0, 0.0, 0.0], [0.0, 0.5, 0.5], [0.5, 0.0, 0.5], [0.5, 0.5, 0.0], [0.25, 0.75, 0.75], [0.25, 0.25, 0.25], [0.75, 0.75, 0.25], [0.75, 0.25, 0.75]]",A,primitive->conventional (x sqrt2),BTE master (PhononDB/Carrete/npj/SciRep),,https://mdr.nims.go.jp/datasets/7d3e6bb9-087e-41b3-9519-aebe1a90983f,,PhononDB (Togo/NIMS MDR),https://mdr.nims.go.jp/datasets/7d3e6bb9-087e-41b3-9519-aebe1a90983f,"LTC-calc.log unit cell (PBEsol-relaxed), same file as kappa",mp-15988,True,stoichiometric,Li2CuSb
Li2CuSb,2.213,W/m/K,800.0,BTE,1,full BTE,1.0,,6.24699,216.0,F-43m,inverse Heusler (XA / Hg2CuTi),,"[""Li"", ""Li"", ""Li"", ""Li"", ""Li"", ""Li"", ""Li"", ""Li"", ""Cu"", ""Cu"", ""Cu"", ""Cu"", ""Sb"", ""Sb"", ""Sb"", ""Sb""]","[[0.25, 0.25, 0.75], [0.5, 0.0, 0.0], [0.25, 0.75, 0.25], [0.5, 0.5, 0.5], [0.75, 0.25, 0.25], [0.0, 0.0, 0.5], [0.75, 0.75, 0.75], [0.0, 0.5, 0.0], [0.0, 0.0, 0.0], [0.0, 0.5, 0.5], [0.5, 0.0, 0.5], [0.5, 0.5, 0.0], [0.25, 0.75, 0.75], [0.25, 0.25, 0.25], [0.75, 0.75, 0.25], [0.75, 0.25, 0.75]]",A,primitive->conventional (x sqrt2),BTE master (PhononDB/Carrete/npj/SciRep),,https://mdr.nims.go.jp/datasets/7d3e6bb9-087e-41b3-9519-aebe1a90983f,,PhononDB (Togo/NIMS MDR),https://mdr.nims.go.jp/datasets/7d3e6bb9-087e-41b3-9519-aebe1a90983f,"LTC-calc.log unit cell (PBEsol-relaxed), same file as kappa",mp-15988,True,stoichiometric,Li2CuSb
Li2CuSb,2.186,W/m/K,810.0,BTE,1,full BTE,1.0,,6.24699,216.0,F-43m,inverse Heusler (XA / Hg2CuTi),,"[""Li"", ""Li"", ""Li"", ""Li"", ""Li"", ""Li"", ""Li"", ""Li"", ""Cu"", ""Cu"", ""Cu"", ""Cu"", ""Sb"", ""Sb"", ""Sb"", ""Sb""]","[[0.25, 0.25, 0.75], [0.5, 0.0, 0.0], [0.25, 0.75, 0.25], [0.5, 0.5, 0.5], [0.75, 0.25, 0.25], [0.0, 0.0, 0.5], [0.75, 0.75, 0.75], [0.0, 0.5, 0.0], [0.0, 0.0, 0.0], [0.0, 0.5, 0.5], [0.5, 0.0, 0.5], [0.5, 0.5, 0.0], [0.25, 0.75, 0.75], [0.25, 0.25, 0.25], [0.75, 0.75, 0.25], [0.75, 0.25, 0.75]]",A,primitive->conventional (x sqrt2),BTE master (PhononDB/Carrete/npj/SciRep),,https://mdr.nims.go.jp/datasets/7d3e6bb9-087e-41b3-9519-aebe1a90983f,,PhononDB (Togo/NIMS MDR),https://mdr.nims.go.jp/datasets/7d3e6bb9-087e-41b3-9519-aebe1a90983f,"LTC-calc.log unit cell (PBEsol-relaxed), same file as kappa",mp-15988,True,stoichiometric,Li2CuSb
Li2CuSb,2.159,W/m/K,820.0,BTE,1,full BTE,1.0,,6.24699,216.0,F-43m,inverse Heusler (XA / Hg2CuTi),,"[""Li"", ""Li"", ""Li"", ""Li"", ""Li"", ""Li"", ""Li"", ""Li"", ""Cu"", ""Cu"", ""Cu"", ""Cu"", ""Sb"", ""Sb"", ""Sb"", ""Sb""]","[[0.25, 0.25, 0.75], [0.5, 0.0, 0.0], [0.25, 0.75, 0.25], [0.5, 0.5, 0.5], [0.75, 0.25, 0.25], [0.0, 0.0, 0.5], [0.75, 0.75, 0.75], [0.0, 0.5, 0.0], [0.0, 0.0, 0.0], [0.0, 0.5, 0.5], [0.5, 0.0, 0.5], [0.5, 0.5, 0.0], [0.25, 0.75, 0.75], [0.25, 0.25, 0.25], [0.75, 0.75, 0.25], [0.75, 0.25, 0.75]]",A,primitive->conventional (x sqrt2),BTE master (PhononDB/Carrete/npj/SciRep),,https://mdr.nims.go.jp/datasets/7d3e6bb9-087e-41b3-9519-aebe1a90983f,,PhononDB (Togo/NIMS MDR),https://mdr.nims.go.jp/datasets/7d3e6bb9-087e-41b3-9519-aebe1a90983f,"LTC-calc.log unit cell (PBEsol-relaxed), same file as kappa",mp-15988,True,stoichiometric,Li2CuSb
Li2CuSb,2.133,W/m/K,830.0,BTE,1,full BTE,1.0,,6.24699,216.0,F-43m,inverse Heusler (XA / Hg2CuTi),,"[""Li"", ""Li"", ""Li"", ""Li"", ""Li"", ""Li"", ""Li"", ""Li"", ""Cu"", ""Cu"", ""Cu"", ""Cu"", ""Sb"", ""Sb"", ""Sb"", ""Sb""]","[[0.25, 0.25, 0.75], [0.5, 0.0, 0.0], [0.25, 0.75, 0.25], [0.5, 0.5, 0.5], [0.75, 0.25, 0.25], [0.0, 0.0, 0.5], [0.75, 0.75, 0.75], [0.0, 0.5, 0.0], [0.0, 0.0, 0.0], [0.0, 0.5, 0.5], [0.5, 0.0, 0.5], [0.5, 0.5, 0.0], [0.25, 0.75, 0.75], [0.25, 0.25, 0.25], [0.75, 0.75, 0.25], [0.75, 0.25, 0.75]]",A,primitive->conventional (x sqrt2),BTE master (PhononDB/Carrete/npj/SciRep),,https://mdr.nims.go.jp/datasets/7d3e6bb9-087e-41b3-9519-aebe1a90983f,,PhononDB (Togo/NIMS MDR),https://mdr.nims.go.jp/datasets/7d3e6bb9-087e-41b3-9519-aebe1a90983f,"LTC-calc.log unit cell (PBEsol-relaxed), same file as kappa",mp-15988,True,stoichiometric,Li2CuSb
Li2CuSb,2.108,W/m/K,840.0,BTE,1,full BTE,1.0,,6.24699,216.0,F-43m,inverse Heusler (XA / Hg2CuTi),,"[""Li"", ""Li"", ""Li"", ""Li"", ""Li"", ""Li"", ""Li"", ""Li"", ""Cu"", ""Cu"", ""Cu"", ""Cu"", ""Sb"", ""Sb"", ""Sb"", ""Sb""]","[[0.25, 0.25, 0.75], [0.5, 0.0, 0.0], [0.25, 0.75, 0.25], [0.5, 0.5, 0.5], [0.75, 0.25, 0.25], [0.0, 0.0, 0.5], [0.75, 0.75, 0.75], [0.0, 0.5, 0.0], [0.0, 0.0, 0.0], [0.0, 0.5, 0.5], [0.5, 0.0, 0.5], [0.5, 0.5, 0.0], [0.25, 0.75, 0.75], [0.25, 0.25, 0.25], [0.75, 0.75, 0.25], [0.75, 0.25, 0.75]]",A,primitive->conventional (x sqrt2),BTE master (PhononDB/Carrete/npj/SciRep),,https://mdr.nims.go.jp/datasets/7d3e6bb9-087e-41b3-9519-aebe1a90983f,,PhononDB (Togo/NIMS MDR),https://mdr.nims.go.jp/datasets/7d3e6bb9-087e-41b3-9519-aebe1a90983f,"LTC-calc.log unit cell (PBEsol-relaxed), same file as kappa",mp-15988,True,stoichiometric,Li2CuSb
Li2CuSb,2.083,W/m/K,850.0,BTE,1,full BTE,1.0,,6.24699,216.0,F-43m,inverse Heusler (XA / Hg2CuTi),,"[""Li"", ""Li"", ""Li"", ""Li"", ""Li"", ""Li"", ""Li"", ""Li"", ""Cu"", ""Cu"", ""Cu"", ""Cu"", ""Sb"", ""Sb"", ""Sb"", ""Sb""]","[[0.25, 0.25, 0.75], [0.5, 0.0, 0.0], [0.25, 0.75, 0.25], [0.5, 0.5, 0.5], [0.75, 0.25, 0.25], [0.0, 0.0, 0.5], [0.75, 0.75, 0.75], [0.0, 0.5, 0.0], [0.0, 0.0, 0.0], [0.0, 0.5, 0.5], [0.5, 0.0, 0.5], [0.5, 0.5, 0.0], [0.25, 0.75, 0.75], [0.25, 0.25, 0.25], [0.75, 0.75, 0.25], [0.75, 0.25, 0.75]]",A,primitive->conventional (x sqrt2),BTE master (PhononDB/Carrete/npj/SciRep),,https://mdr.nims.go.jp/datasets/7d3e6bb9-087e-41b3-9519-aebe1a90983f,,PhononDB (Togo/NIMS MDR),https://mdr.nims.go.jp/datasets/7d3e6bb9-087e-41b3-9519-aebe1a90983f,"LTC-calc.log unit cell (PBEsol-relaxed), same file as kappa",mp-15988,True,stoichiometric,Li2CuSb
Li2CuSb,2.059,W/m/K,860.0,BTE,1,full BTE,1.0,,6.24699,216.0,F-43m,inverse Heusler (XA / Hg2CuTi),,"[""Li"", ""Li"", ""Li"", ""Li"", ""Li"", ""Li"", ""Li"", ""Li"", ""Cu"", ""Cu"", ""Cu"", ""Cu"", ""Sb"", ""Sb"", ""Sb"", ""Sb""]","[[0.25, 0.25, 0.75], [0.5, 0.0, 0.0], [0.25, 0.75, 0.25], [0.5, 0.5, 0.5], [0.75, 0.25, 0.25], [0.0, 0.0, 0.5], [0.75, 0.75, 0.75], [0.0, 0.5, 0.0], [0.0, 0.0, 0.0], [0.0, 0.5, 0.5], [0.5, 0.0, 0.5], [0.5, 0.5, 0.0], [0.25, 0.75, 0.75], [0.25, 0.25, 0.25], [0.75, 0.75, 0.25], [0.75, 0.25, 0.75]]",A,primitive->conventional (x sqrt2),BTE master (PhononDB/Carrete/npj/SciRep),,https://mdr.nims.go.jp/datasets/7d3e6bb9-087e-41b3-9519-aebe1a90983f,,PhononDB (Togo/NIMS MDR),https://mdr.nims.go.jp/datasets/7d3e6bb9-087e-41b3-9519-aebe1a90983f,"LTC-calc.log unit cell (PBEsol-relaxed), same file as kappa",mp-15988,True,stoichiometric,Li2CuSb
Li2CuSb,2.035,W/m/K,870.0,BTE,1,full BTE,1.0,,6.24699,216.0,F-43m,inverse Heusler (XA / Hg2CuTi),,"[""Li"", ""Li"", ""Li"", ""Li"", ""Li"", ""Li"", ""Li"", ""Li"", ""Cu"", ""Cu"", ""Cu"", ""Cu"", ""Sb"", ""Sb"", ""Sb"", ""Sb""]","[[0.25, 0.25, 0.75], [0.5, 0.0, 0.0], [0.25, 0.75, 0.25], [0.5, 0.5, 0.5], [0.75, 0.25, 0.25], [0.0, 0.0, 0.5], [0.75, 0.75, 0.75], [0.0, 0.5, 0.0], [0.0, 0.0, 0.0], [0.0, 0.5, 0.5], [0.5, 0.0, 0.5], [0.5, 0.5, 0.0], [0.25, 0.75, 0.75], [0.25, 0.25, 0.25], [0.75, 0.75, 0.25], [0.75, 0.25, 0.75]]",A,primitive->conventional (x sqrt2),BTE master (PhononDB/Carrete/npj/SciRep),,https://mdr.nims.go.jp/datasets/7d3e6bb9-087e-41b3-9519-aebe1a90983f,,PhononDB (Togo/NIMS MDR),https://mdr.nims.go.jp/datasets/7d3e6bb9-087e-41b3-9519-aebe1a90983f,"LTC-calc.log unit cell (PBEsol-relaxed), same file as kappa",mp-15988,True,stoichiometric,Li2CuSb
Li2CuSb,2.012,W/m/K,880.0,BTE,1,full BTE,1.0,,6.24699,216.0,F-43m,inverse Heusler (XA / Hg2CuTi),,"[""Li"", ""Li"", ""Li"", ""Li"", ""Li"", ""Li"", ""Li"", ""Li"", ""Cu"", ""Cu"", ""Cu"", ""Cu"", ""Sb"", ""Sb"", ""Sb"", ""Sb""]","[[0.25, 0.25, 0.75], [0.5, 0.0, 0.0], [0.25, 0.75, 0.25], [0.5, 0.5, 0.5], [0.75, 0.25, 0.25], [0.0, 0.0, 0.5], [0.75, 0.75, 0.75], [0.0, 0.5, 0.0], [0.0, 0.0, 0.0], [0.0, 0.5, 0.5], [0.5, 0.0, 0.5], [0.5, 0.5, 0.0], [0.25, 0.75, 0.75], [0.25, 0.25, 0.25], [0.75, 0.75, 0.25], [0.75, 0.25, 0.75]]",A,primitive->conventional (x sqrt2),BTE master (PhononDB/Carrete/npj/SciRep),,https://mdr.nims.go.jp/datasets/7d3e6bb9-087e-41b3-9519-aebe1a90983f,,PhononDB (Togo/NIMS MDR),https://mdr.nims.go.jp/datasets/7d3e6bb9-087e-41b3-9519-aebe1a90983f,"LTC-calc.log unit cell (PBEsol-relaxed), same file as kappa",mp-15988,True,stoichiometric,Li2CuSb
Li2CuSb,1.99,W/m/K,890.0,BTE,1,full BTE,1.0,,6.24699,216.0,F-43m,inverse Heusler (XA / Hg2CuTi),,"[""Li"", ""Li"", ""Li"", ""Li"", ""Li"", ""Li"", ""Li"", ""Li"", ""Cu"", ""Cu"", ""Cu"", ""Cu"", ""Sb"", ""Sb"", ""Sb"", ""Sb""]","[[0.25, 0.25, 0.75], [0.5, 0.0, 0.0], [0.25, 0.75, 0.25], [0.5, 0.5, 0.5], [0.75, 0.25, 0.25], [0.0, 0.0, 0.5], [0.75, 0.75, 0.75], [0.0, 0.5, 0.0], [0.0, 0.0, 0.0], [0.0, 0.5, 0.5], [0.5, 0.0, 0.5], [0.5, 0.5, 0.0], [0.25, 0.75, 0.75], [0.25, 0.25, 0.25], [0.75, 0.75, 0.25], [0.75, 0.25, 0.75]]",A,primitive->conventional (x sqrt2),BTE master (PhononDB/Carrete/npj/SciRep),,https://mdr.nims.go.jp/datasets/7d3e6bb9-087e-41b3-9519-aebe1a90983f,,PhononDB (Togo/NIMS MDR),https://mdr.nims.go.jp/datasets/7d3e6bb9-087e-41b3-9519-aebe1a90983f,"LTC-calc.log unit cell (PBEsol-relaxed), same file as kappa",mp-15988,True,stoichiometric,Li2CuSb
Li2CuSb,1.968,W/m/K,900.0,BTE,1,full BTE,1.0,,6.24699,216.0,F-43m,inverse Heusler (XA / Hg2CuTi),,"[""Li"", ""Li"", ""Li"", ""Li"", ""Li"", ""Li"", ""Li"", ""Li"", ""Cu"", ""Cu"", ""Cu"", ""Cu"", ""Sb"", ""Sb"", ""Sb"", ""Sb""]","[[0.25, 0.25, 0.75], [0.5, 0.0, 0.0], [0.25, 0.75, 0.25], [0.5, 0.5, 0.5], [0.75, 0.25, 0.25], [0.0, 0.0, 0.5], [0.75, 0.75, 0.75], [0.0, 0.5, 0.0], [0.0, 0.0, 0.0], [0.0, 0.5, 0.5], [0.5, 0.0, 0.5], [0.5, 0.5, 0.0], [0.25, 0.75, 0.75], [0.25, 0.25, 0.25], [0.75, 0.75, 0.25], [0.75, 0.25, 0.75]]",A,primitive->conventional (x sqrt2),BTE master (PhononDB/Carrete/npj/SciRep),,https://mdr.nims.go.jp/datasets/7d3e6bb9-087e-41b3-9519-aebe1a90983f,,PhononDB (Togo/NIMS MDR),https://mdr.nims.go.jp/datasets/7d3e6bb9-087e-41b3-9519-aebe1a90983f,"LTC-calc.log unit cell (PBEsol-relaxed), same file as kappa",mp-15988,True,stoichiometric,Li2CuSb
Li2CuSb,1.946,W/m/K,910.0,BTE,1,full BTE,1.0,,6.24699,216.0,F-43m,inverse Heusler (XA / Hg2CuTi),,"[""Li"", ""Li"", ""Li"", ""Li"", ""Li"", ""Li"", ""Li"", ""Li"", ""Cu"", ""Cu"", ""Cu"", ""Cu"", ""Sb"", ""Sb"", ""Sb"", ""Sb""]","[[0.25, 0.25, 0.75], [0.5, 0.0, 0.0], [0.25, 0.75, 0.25], [0.5, 0.5, 0.5], [0.75, 0.25, 0.25], [0.0, 0.0, 0.5], [0.75, 0.75, 0.75], [0.0, 0.5, 0.0], [0.0, 0.0, 0.0], [0.0, 0.5, 0.5], [0.5, 0.0, 0.5], [0.5, 0.5, 0.0], [0.25, 0.75, 0.75], [0.25, 0.25, 0.25], [0.75, 0.75, 0.25], [0.75, 0.25, 0.75]]",A,primitive->conventional (x sqrt2),BTE master (PhononDB/Carrete/npj/SciRep),,https://mdr.nims.go.jp/datasets/7d3e6bb9-087e-41b3-9519-aebe1a90983f,,PhononDB (Togo/NIMS MDR),https://mdr.nims.go.jp/datasets/7d3e6bb9-087e-41b3-9519-aebe1a90983f,"LTC-calc.log unit cell (PBEsol-relaxed), same file as kappa",mp-15988,True,stoichiometric,Li2CuSb
Li2CuSb,1.925,W/m/K,920.0,BTE,1,full BTE,1.0,,6.24699,216.0,F-43m,inverse Heusler (XA / Hg2CuTi),,"[""Li"", ""Li"", ""Li"", ""Li"", ""Li"", ""Li"", ""Li"", ""Li"", ""Cu"", ""Cu"", ""Cu"", ""Cu"", ""Sb"", ""Sb"", ""Sb"", ""Sb""]","[[0.25, 0.25, 0.75], [0.5, 0.0, 0.0], [0.25, 0.75, 0.25], [0.5, 0.5, 0.5], [0.75, 0.25, 0.25], [0.0, 0.0, 0.5], [0.75, 0.75, 0.75], [0.0, 0.5, 0.0], [0.0, 0.0, 0.0], [0.0, 0.5, 0.5], [0.5, 0.0, 0.5], [0.5, 0.5, 0.0], [0.25, 0.75, 0.75], [0.25, 0.25, 0.25], [0.75, 0.75, 0.25], [0.75, 0.25, 0.75]]",A,primitive->conventional (x sqrt2),BTE master (PhononDB/Carrete/npj/SciRep),,https://mdr.nims.go.jp/datasets/7d3e6bb9-087e-41b3-9519-aebe1a90983f,,PhononDB (Togo/NIMS MDR),https://mdr.nims.go.jp/datasets/7d3e6bb9-087e-41b3-9519-aebe1a90983f,"LTC-calc.log unit cell (PBEsol-relaxed), same file as kappa",mp-15988,True,stoichiometric,Li2CuSb
Li2CuSb,1.904,W/m/K,930.0,BTE,1,full BTE,1.0,,6.24699,216.0,F-43m,inverse Heusler (XA / Hg2CuTi),,"[""Li"", ""Li"", ""Li"", ""Li"", ""Li"", ""Li"", ""Li"", ""Li"", ""Cu"", ""Cu"", ""Cu"", ""Cu"", ""Sb"", ""Sb"", ""Sb"", ""Sb""]","[[0.25, 0.25, 0.75], [0.5, 0.0, 0.0], [0.25, 0.75, 0.25], [0.5, 0.5, 0.5], [0.75, 0.25, 0.25], [0.0, 0.0, 0.5], [0.75, 0.75, 0.75], [0.0, 0.5, 0.0], [0.0, 0.0, 0.0], [0.0, 0.5, 0.5], [0.5, 0.0, 0.5], [0.5, 0.5, 0.0], [0.25, 0.75, 0.75], [0.25, 0.25, 0.25], [0.75, 0.75, 0.25], [0.75, 0.25, 0.75]]",A,primitive->conventional (x sqrt2),BTE master (PhononDB/Carrete/npj/SciRep),,https://mdr.nims.go.jp/datasets/7d3e6bb9-087e-41b3-9519-aebe1a90983f,,PhononDB (Togo/NIMS MDR),https://mdr.nims.go.jp/datasets/7d3e6bb9-087e-41b3-9519-aebe1a90983f,"LTC-calc.log unit cell (PBEsol-relaxed), same file as kappa",mp-15988,True,stoichiometric,Li2CuSb
Li2CuSb,1.884,W/m/K,940.0,BTE,1,full BTE,1.0,,6.24699,216.0,F-43m,inverse Heusler (XA / Hg2CuTi),,"[""Li"", ""Li"", ""Li"", ""Li"", ""Li"", ""Li"", ""Li"", ""Li"", ""Cu"", ""Cu"", ""Cu"", ""Cu"", ""Sb"", ""Sb"", ""Sb"", ""Sb""]","[[0.25, 0.25, 0.75], [0.5, 0.0, 0.0], [0.25, 0.75, 0.25], [0.5, 0.5, 0.5], [0.75, 0.25, 0.25], [0.0, 0.0, 0.5], [0.75, 0.75, 0.75], [0.0, 0.5, 0.0], [0.0, 0.0, 0.0], [0.0, 0.5, 0.5], [0.5, 0.0, 0.5], [0.5, 0.5, 0.0], [0.25, 0.75, 0.75], [0.25, 0.25, 0.25], [0.75, 0.75, 0.25], [0.75, 0.25, 0.75]]",A,primitive->conventional (x sqrt2),BTE master (PhononDB/Carrete/npj/SciRep),,https://mdr.nims.go.jp/datasets/7d3e6bb9-087e-41b3-9519-aebe1a90983f,,PhononDB (Togo/NIMS MDR),https://mdr.nims.go.jp/datasets/7d3e6bb9-087e-41b3-9519-aebe1a90983f,"LTC-calc.log unit cell (PBEsol-relaxed), same file as kappa",mp-15988,True,stoichiometric,Li2CuSb
Li2CuSb,1.864,W/m/K,950.0,BTE,1,full BTE,1.0,,6.24699,216.0,F-43m,inverse Heusler (XA / Hg2CuTi),,"[""Li"", ""Li"", ""Li"", ""Li"", ""Li"", ""Li"", ""Li"", ""Li"", ""Cu"", ""Cu"", ""Cu"", ""Cu"", ""Sb"", ""Sb"", ""Sb"", ""Sb""]","[[0.25, 0.25, 0.75], [0.5, 0.0, 0.0], [0.25, 0.75, 0.25], [0.5, 0.5, 0.5], [0.75, 0.25, 0.25], [0.0, 0.0, 0.5], [0.75, 0.75, 0.75], [0.0, 0.5, 0.0], [0.0, 0.0, 0.0], [0.0, 0.5, 0.5], [0.5, 0.0, 0.5], [0.5, 0.5, 0.0], [0.25, 0.75, 0.75], [0.25, 0.25, 0.25], [0.75, 0.75, 0.25], [0.75, 0.25, 0.75]]",A,primitive->conventional (x sqrt2),BTE master (PhononDB/Carrete/npj/SciRep),,https://mdr.nims.go.jp/datasets/7d3e6bb9-087e-41b3-9519-aebe1a90983f,,PhononDB (Togo/NIMS MDR),https://mdr.nims.go.jp/datasets/7d3e6bb9-087e-41b3-9519-aebe1a90983f,"LTC-calc.log unit cell (PBEsol-relaxed), same file as kappa",mp-15988,True,stoichiometric,Li2CuSb
