Repository: Shivamrandive747/Thermalconductivity_prediction

# Calibrating first-principles lattice thermal conductivity to experiment

**A curated half-Heusler dataset and a validated transfer function.**

Published first-principles transport calculations of lattice thermal conductivity exceed what
laboratories measure for the same compound by a **median factor of 1.55**. That offset is regular
enough to be removed in closed form:

$$\kappa_L^{\mathrm{expt}}(T) \;=\; \kappa_L^{\mathrm{BTE}}(T)\;\min\!\left[c\left(\tfrac{T}{300}\right)^{p},\,1\right],
\qquad c = 0.51,\quad p = 0.80$$

Inside a domain of applicability declared before the validation set was scored, this places

File: data/Target_Materials/HEUSLER_KAPPA_TRAINING_SET.csv (part 103 of 192)
formula,kappa_L,kappa_units,temperature_K,method,method_tier,tier_name,weight,kappa_basis,struct_a_A,struct_spacegroup,struct_sg_symbol,struct_prototype,struct_site_ordering,struct_species,struct_frac_coords,struct_grade,lattice_convention,source,source_doi,source_url,source_location,struct_source,struct_source_url,struct_source_detail,struct_id,struct_same_paper_as_kappa,stoichiometry,parent_formula
Li2CuSb,1.845,W/m/K,960.0,BTE,1,full BTE,1.0,,6.24699,216.0,F-43m,inverse Heusler (XA / Hg2CuTi),,"[""Li"", ""Li"", ""Li"", ""Li"", ""Li"", ""Li"", ""Li"", ""Li"", ""Cu"", ""Cu"", ""Cu"", ""Cu"", ""Sb"", ""Sb"", ""Sb"", ""Sb""]","[[0.25, 0.25, 0.75], [0.5, 0.0, 0.0], [0.25, 0.75, 0.25], [0.5, 0.5, 0.5], [0.75, 0.25, 0.25], [0.0, 0.0, 0.5], [0.75, 0.75, 0.75], [0.0, 0.5, 0.0], [0.0, 0.0, 0.0], [0.0, 0.5, 0.5], [0.5, 0.0, 0.5], [0.5, 0.5, 0.0], [0.25, 0.75, 0.75], [0.25, 0.25, 0.25], [0.75, 0.75, 0.25], [0.75, 0.25, 0.75]]",A,primitive->conventional (x sqrt2),BTE master (PhononDB/Carrete/npj/SciRep),,https://mdr.nims.go.jp/datasets/7d3e6bb9-087e-41b3-9519-aebe1a90983f,,PhononDB (Togo/NIMS MDR),https://mdr.nims.go.jp/datasets/7d3e6bb9-087e-41b3-9519-aebe1a90983f,"LTC-calc.log unit cell (PBEsol-relaxed), same file as kappa",mp-15988,True,stoichiometric,Li2CuSb
Li2CuSb,1.826,W/m/K,970.0,BTE,1,full BTE,1.0,,6.24699,216.0,F-43m,inverse Heusler (XA / Hg2CuTi),,"[""Li"", ""Li"", ""Li"", ""Li"", ""Li"", ""Li"", ""Li"", ""Li"", ""Cu"", ""Cu"", ""Cu"", ""Cu"", ""Sb"", ""Sb"", ""Sb"", ""Sb""]","[[0.25, 0.25, 0.75], [0.5, 0.0, 0.0], [0.25, 0.75, 0.25], [0.5, 0.5, 0.5], [0.75, 0.25, 0.25], [0.0, 0.0, 0.5], [0.75, 0.75, 0.75], [0.0, 0.5, 0.0], [0.0, 0.0, 0.0], [0.0, 0.5, 0.5], [0.5, 0.0, 0.5], [0.5, 0.5, 0.0], [0.25, 0.75, 0.75], [0.25, 0.25, 0.25], [0.75, 0.75, 0.25], [0.75, 0.25, 0.75]]",A,primitive->conventional (x sqrt2),BTE master (PhononDB/Carrete/npj/SciRep),,https://mdr.nims.go.jp/datasets/7d3e6bb9-087e-41b3-9519-aebe1a90983f,,PhononDB (Togo/NIMS MDR),https://mdr.nims.go.jp/datasets/7d3e6bb9-087e-41b3-9519-aebe1a90983f,"LTC-calc.log unit cell (PBEsol-relaxed), same file as kappa",mp-15988,True,stoichiometric,Li2CuSb
Li2CuSb,1.807,W/m/K,980.0,BTE,1,full BTE,1.0,,6.24699,216.0,F-43m,inverse Heusler (XA / Hg2CuTi),,"[""Li"", ""Li"", ""Li"", ""Li"", ""Li"", ""Li"", ""Li"", ""Li"", ""Cu"", ""Cu"", ""Cu"", ""Cu"", ""Sb"", ""Sb"", ""Sb"", ""Sb""]","[[0.25, 0.25, 0.75], [0.5, 0.0, 0.0], [0.25, 0.75, 0.25], [0.5, 0.5, 0.5], [0.75, 0.25, 0.25], [0.0, 0.0, 0.5], [0.75, 0.75, 0.75], [0.0, 0.5, 0.0], [0.0, 0.0, 0.0], [0.0, 0.5, 0.5], [0.5, 0.0, 0.5], [0.5, 0.5, 0.0], [0.25, 0.75, 0.75], [0.25, 0.25, 0.25], [0.75, 0.75, 0.25], [0.75, 0.25, 0.75]]",A,primitive->conventional (x sqrt2),BTE master (PhononDB/Carrete/npj/SciRep),,https://mdr.nims.go.jp/datasets/7d3e6bb9-087e-41b3-9519-aebe1a90983f,,PhononDB (Togo/NIMS MDR),https://mdr.nims.go.jp/datasets/7d3e6bb9-087e-41b3-9519-aebe1a90983f,"LTC-calc.log unit cell (PBEsol-relaxed), same file as kappa",mp-15988,True,stoichiometric,Li2CuSb
Li2CuSb,1.789,W/m/K,990.0,BTE,1,full BTE,1.0,,6.24699,216.0,F-43m,inverse Heusler (XA / Hg2CuTi),,"[""Li"", ""Li"", ""Li"", ""Li"", ""Li"", ""Li"", ""Li"", ""Li"", ""Cu"", ""Cu"", ""Cu"", ""Cu"", ""Sb"", ""Sb"", ""Sb"", ""Sb""]","[[0.25, 0.25, 0.75], [0.5, 0.0, 0.0], [0.25, 0.75, 0.25], [0.5, 0.5, 0.5], [0.75, 0.25, 0.25], [0.0, 0.0, 0.5], [0.75, 0.75, 0.75], [0.0, 0.5, 0.0], [0.0, 0.0, 0.0], [0.0, 0.5, 0.5], [0.5, 0.0, 0.5], [0.5, 0.5, 0.0], [0.25, 0.75, 0.75], [0.25, 0.25, 0.25], [0.75, 0.75, 0.25], [0.75, 0.25, 0.75]]",A,primitive->conventional (x sqrt2),BTE master (PhononDB/Carrete/npj/SciRep),,https://mdr.nims.go.jp/datasets/7d3e6bb9-087e-41b3-9519-aebe1a90983f,,PhononDB (Togo/NIMS MDR),https://mdr.nims.go.jp/datasets/7d3e6bb9-087e-41b3-9519-aebe1a90983f,"LTC-calc.log unit cell (PBEsol-relaxed), same file as kappa",mp-15988,True,stoichiometric,Li2CuSb
Li2CuSb,1.771,W/m/K,1000.0,BTE,1,full BTE,1.0,,6.24699,216.0,F-43m,inverse Heusler (XA / Hg2CuTi),,"[""Li"", ""Li"", ""Li"", ""Li"", ""Li"", ""Li"", ""Li"", ""Li"", ""Cu"", ""Cu"", ""Cu"", ""Cu"", ""Sb"", ""Sb"", ""Sb"", ""Sb""]","[[0.25, 0.25, 0.75], [0.5, 0.0, 0.0], [0.25, 0.75, 0.25], [0.5, 0.5, 0.5], [0.75, 0.25, 0.25], [0.0, 0.0, 0.5], [0.75, 0.75, 0.75], [0.0, 0.5, 0.0], [0.0, 0.0, 0.0], [0.0, 0.5, 0.5], [0.5, 0.0, 0.5], [0.5, 0.5, 0.0], [0.25, 0.75, 0.75], [0.25, 0.25, 0.25], [0.75, 0.75, 0.25], [0.75, 0.25, 0.75]]",A,primitive->conventional (x sqrt2),BTE master (PhononDB/Carrete/npj/SciRep),,https://mdr.nims.go.jp/datasets/7d3e6bb9-087e-41b3-9519-aebe1a90983f,,PhononDB (Togo/NIMS MDR),https://mdr.nims.go.jp/datasets/7d3e6bb9-087e-41b3-9519-aebe1a90983f,"LTC-calc.log unit cell (PBEsol-relaxed), same file as kappa",mp-15988,True,stoichiometric,Li2CuSb
Li2EuPb,0.2537,W/m/K,300.0,empirical Slack model on ML-potential elastics (2 steps removed from BTE),1,full BTE,1.0,,7.177,225.0,Fm-3m,full Heusler (L2_1 / Cu2MnAl),,,,C,conventional,repository mining,10.5281/zenodo.21899132,https://zenodo.org/records/21899132,,repository mining,https://zenodo.org/records/21899132,"lattice_a_ang (CHGNet-relaxed primitive, x sqrt(2) cell) -> conventional cubic a",zenodo:21899132 | gnome_thermoelectric_features.parquet | material_id=d95d610da6,True,stoichiometric,Li2EuPb
Li2InBi,1.55,W/m/K,300.0,BTE,1,full BTE,1.0,,7.15,,,,,,,C,conventional,paper mining,10.1038/s41467-019-08542-1,https://doi.org/10.1038/s41467-019-08542-1,"Results text, Fig. 7 discussion",paper mining (PDF),,paper mining (Gemini PDF extraction),,True,stoichiometric,Li2InBi
Li2InBi,0.52,W/m/K,900.0,BTE,1,full BTE,1.0,,7.15,,,,,,,C,conventional,paper mining,10.1038/s41467-019-08542-1,https://doi.org/10.1038/s41467-019-08542-1,"Results text, Fig. 7 discussion",paper mining (PDF),,paper mining (Gemini PDF extraction),,True,stoichiometric,Li2InBi
Li2TlBi,1.306393,W/m/K,300.0,BTE,1,full BTE,1.0,,7.18,,,,,,,C,conventional,BTE master (PhononDB/Carrete/npj/SciRep),10.1038/s41524-025-01920-y,https://doi.org/10.5281/zenodo.15937696,,paper mining (PDF),,paper mining (Gemini PDF extraction),,True,stoichiometric,Li2TlBi
Li2TlBi,2.36,W/m/K,300.0,BTE,1,full BTE,1.0,,7.18,,,,,,,C,conventional,paper mining,10.1038/s41467-019-08542-1,https://doi.org/10.1038/s41467-019-08542-1,"Results text, Fig. 7 discussion",paper mining (PDF),,paper mining (Gemini PDF extraction),,True,stoichiometric,Li2TlBi
Li2TlBi,0.55,W/m/K,900.0,BTE,1,full BTE,1.0,,7.18,,,,,,,C,conventional,paper mining,10.1038/s41467-019-08542-1,https://doi.org/10.1038/s41467-019-08542-1,"Results text, Fig. 7 discussion",paper mining (PDF),,paper mining (Gemini PDF extraction),,True,stoichiometric,Li2TlBi
Li2YbGe,2.066,W/m/K,200.0,BTE,1,full BTE,1.0,,6.441093,225.0,Fm-3m,full Heusler (L2_1 / Cu2MnAl),,"[""Yb"", ""Yb"", ""Yb"", ""Yb"", ""Li"", ""Li"", ""Li"", ""Li"", ""Li"", ""Li"", ""Li"", ""Li"", ""Ge"", ""Ge"", ""Ge"", ""Ge""]","[[0.0, 0.0, 0.0], [0.0, 0.5, 0.5], [0.5, 0.0, 0.5], [0.5, 0.5, 0.0], [0.25, 0.25, 0.75], [0.25, 0.75, 0.75], [0.25, 0.75, 0.25], [0.25, 0.25, 0.25], [0.75, 0.25, 0.25], [0.75, 0.75, 0.25], [0.75, 0.75, 0.75], [0.75, 0.25, 0.75], [0.5, 0.0, 0.0], [0.5, 0.5, 0.5], [0.0, 0.0, 0.5], [0.0, 0.5, 0.0]]",A,primitive->conventional (x sqrt2),BTE master (PhononDB/Carrete/npj/SciRep),,https://mdr.nims.go.jp/datasets/2038afb1-540b-4d93-a777-c56ca85316fb,,PhononDB (Togo/NIMS MDR),https://mdr.nims.go.jp/datasets/2038afb1-540b-4d93-a777-c56ca85316fb,"LTC-calc.log unit cell (PBEsol-relaxed), same file as kappa",mp-865735,True,stoichiometric,Li2YbGe
Li2YbGe,1.97,W/m/K,210.0,BTE,1,full BTE,1.0,,6.441093,225.0,Fm-3m,full Heusler (L2_1 / Cu2MnAl),,"[""Yb"", ""Yb"", ""Yb"", ""Yb"", ""Li"", ""Li"", ""Li"", ""Li"", ""Li"", ""Li"", ""Li"", ""Li"", ""Ge"", ""Ge"", ""Ge"", ""Ge""]","[[0.0, 0.0, 0.0], [0.0, 0.5, 0.5], [0.5, 0.0, 0.5], [0.5, 0.5, 0.0], [0.25, 0.25, 0.75], [0.25, 0.75, 0.75], [0.25, 0.75, 0.25], [0.25, 0.25, 0.25], [0.75, 0.25, 0.25], [0.75, 0.75, 0.25], [0.75, 0.75, 0.75], [0.75, 0.25, 0.75], [0.5, 0.0, 0.0], [0.5, 0.5, 0.5], [0.0, 0.0, 0.5], [0.0, 0.5, 0.0]]",A,primitive->conventional (x sqrt2),BTE master (PhononDB/Carrete/npj/SciRep),,https://mdr.nims.go.jp/datasets/2038afb1-540b-4d93-a777-c56ca85316fb,,PhononDB (Togo/NIMS MDR),https://mdr.nims.go.jp/datasets/2038afb1-540b-4d93-a777-c56ca85316fb,"LTC-calc.log unit cell (PBEsol-relaxed), same file as kappa",mp-865735,True,stoichiometric,Li2YbGe
Li2YbGe,1.884,W/m/K,220.0,BTE,1,full BTE,1.0,,6.441093,225.0,Fm-3m,full Heusler (L2_1 / Cu2MnAl),,"[""Yb"", ""Yb"", ""Yb"", ""Yb"", ""Li"", ""Li"", ""Li"", ""Li"", ""Li"", ""Li"", ""Li"", ""Li"", ""Ge"", ""Ge"", ""Ge"", ""Ge""]","[[0.0, 0.0, 0.0], [0.0, 0.5, 0.5], [0.5, 0.0, 0.5], [0.5, 0.5, 0.0], [0.25, 0.25, 0.75], [0.25, 0.75, 0.75], [0.25, 0.75, 0.25], [0.25, 0.25, 0.25], [0.75, 0.25, 0.25], [0.75, 0.75, 0.25], [0.75, 0.75, 0.75], [0.75, 0.25, 0.75], [0.5, 0.0, 0.0], [0.5, 0.5, 0.5], [0.0, 0.0, 0.5], [0.0, 0.5, 0.0]]",A,primitive->conventional (x sqrt2),BTE master (PhononDB/Carrete/npj/SciRep),,https://mdr.nims.go.jp/datasets/2038afb1-540b-4d93-a777-c56ca85316fb,,PhononDB (Togo/NIMS MDR),https://mdr.nims.go.jp/datasets/2038afb1-540b-4d93-a777-c56ca85316fb,"LTC-calc.log unit cell (PBEsol-relaxed), same file as kappa",mp-865735,True,stoichiometric,Li2YbGe
Li2YbGe,1.805,W/m/K,230.0,BTE,1,full BTE,1.0,,6.441093,225.0,Fm-3m,full Heusler (L2_1 / Cu2MnAl),,"[""Yb"", ""Yb"", ""Yb"", ""Yb"", ""Li"", ""Li"", ""Li"", ""Li"", ""Li"", ""Li"", ""Li"", ""Li"", ""Ge"", ""Ge"", ""Ge"", ""Ge""]","[[0.0, 0.0, 0.0], [0.0, 0.5, 0.5], [0.5, 0.0, 0.5], [0.5, 0.5, 0.0], [0.25, 0.25, 0.75], [0.25, 0.75, 0.75], [0.25, 0.75, 0.25], [0.25, 0.25, 0.25], [0.75, 0.25, 0.25], [0.75, 0.75, 0.25], [0.75, 0.75, 0.75], [0.75, 0.25, 0.75], [0.5, 0.0, 0.0], [0.5, 0.5, 0.5], [0.0, 0.0, 0.5], [0.0, 0.5, 0.0]]",A,primitive->conventional (x sqrt2),BTE master (PhononDB/Carrete/npj/SciRep),,https://mdr.nims.go.jp/datasets/2038afb1-540b-4d93-a777-c56ca85316fb,,PhononDB (Togo/NIMS MDR),https://mdr.nims.go.jp/datasets/2038afb1-540b-4d93-a777-c56ca85316fb,"LTC-calc.log unit cell (PBEsol-relaxed), same file as kappa",mp-865735,True,stoichiometric,Li2YbGe
Li2YbGe,1.734,W/m/K,240.0,BTE,1,full BTE,1.0,,6.441093,225.0,Fm-3m,full Heusler (L2_1 / Cu2MnAl),,"[""Yb"", ""Yb"", ""Yb"", ""Yb"", ""Li"", ""Li"", ""Li"", ""Li"", ""Li"", ""Li"", ""Li"", ""Li"", ""Ge"", ""Ge"", ""Ge"", ""Ge""]","[[0.0, 0.0, 0.0], [0.0, 0.5, 0.5], [0.5, 0.0, 0.5], [0.5, 0.5, 0.0], [0.25, 0.25, 0.75], [0.25, 0.75, 0.75], [0.25, 0.75, 0.25], [0.25, 0.25, 0.25], [0.75, 0.25, 0.25], [0.75, 0.75, 0.25], [0.75, 0.75, 0.75], [0.75, 0.25, 0.75], [0.5, 0.0, 0.0], [0.5, 0.5, 0.5], [0.0, 0.0, 0.5], [0.0, 0.5, 0.0]]",A,primitive->conventional (x sqrt2),BTE master (PhononDB/Carrete/npj/SciRep),,https://mdr.nims.go.jp/datasets/2038afb1-540b-4d93-a777-c56ca85316fb,,PhononDB (Togo/NIMS MDR),https://mdr.nims.go.jp/datasets/2038afb1-540b-4d93-a777-c56ca85316fb,"LTC-calc.log unit cell (PBEsol-relaxed), same file as kappa",mp-865735,True,stoichiometric,Li2YbGe
Li2YbGe,1.668,W/m/K,250.0,BTE,1,full BTE,1.0,,6.441093,225.0,Fm-3m,full Heusler (L2_1 / Cu2MnAl),,"[""Yb"", ""Yb"", ""Yb"", ""Yb"", ""Li"", ""Li"", ""Li"", ""Li"", ""Li"", ""Li"", ""Li"", ""Li"", ""Ge"", ""Ge"", ""Ge"", ""Ge""]","[[0.0, 0.0, 0.0], [0.0, 0.5, 0.5], [0.5, 0.0, 0.5], [0.5, 0.5, 0.0], [0.25, 0.25, 0.75], [0.25, 0.75, 0.75], [0.25, 0.75, 0.25], [0.25, 0.25, 0.25], [0.75, 0.25, 0.25], [0.75, 0.75, 0.25], [0.75, 0.75, 0.75], [0.75, 0.25, 0.75], [0.5, 0.0, 0.0], [0.5, 0.5, 0.5], [0.0, 0.0, 0.5], [0.0, 0.5, 0.0]]",A,primitive->conventional (x sqrt2),BTE master (PhononDB/Carrete/npj/SciRep),,https://mdr.nims.go.jp/datasets/2038afb1-540b-4d93-a777-c56ca85316fb,,PhononDB (Togo/NIMS MDR),https://mdr.nims.go.jp/datasets/2038afb1-540b-4d93-a777-c56ca85316fb,"LTC-calc.log unit cell (PBEsol-relaxed), same file as kappa",mp-865735,True,stoichiometric,Li2YbGe
Li2YbGe,1.607,W/m/K,260.0,BTE,1,full BTE,1.0,,6.441093,225.0,Fm-3m,full Heusler (L2_1 / Cu2MnAl),,"[""Yb"", ""Yb"", ""Yb"", ""Yb"", ""Li"", ""Li"", ""Li"", ""Li"", ""Li"", ""Li"", ""Li"", ""Li"", ""Ge"", ""Ge"", ""Ge"", ""Ge""]","[[0.0, 0.0, 0.0], [0.0, 0.5, 0.5], [0.5, 0.0, 0.5], [0.5, 0.5, 0.0], [0.25, 0.25, 0.75], [0.25, 0.75, 0.75], [0.25, 0.75, 0.25], [0.25, 0.25, 0.25], [0.75, 0.25, 0.25], [0.75, 0.75, 0.25], [0.75, 0.75, 0.75], [0.75, 0.25, 0.75], [0.5, 0.0, 0.0], [0.5, 0.5, 0.5], [0.0, 0.0, 0.5], [0.0, 0.5, 0.0]]",A,primitive->conventional (x sqrt2),BTE master (PhononDB/Carrete/npj/SciRep),,https://mdr.nims.go.jp/datasets/2038afb1-540b-4d93-a777-c56ca85316fb,,PhononDB (Togo/NIMS MDR),https://mdr.nims.go.jp/datasets/2038afb1-540b-4d93-a777-c56ca85316fb,"LTC-calc.log unit cell (PBEsol-relaxed), same file as kappa",mp-865735,True,stoichiometric,Li2YbGe
Li2YbGe,1.551,W/m/K,270.0,BTE,1,full BTE,1.0,,6.441093,225.0,Fm-3m,full Heusler (L2_1 / Cu2MnAl),,"[""Yb"", ""Yb"", ""Yb"", ""Yb"", ""Li"", ""Li"", ""Li"", ""Li"", ""Li"", ""Li"", ""Li"", ""Li"", ""Ge"", ""Ge"", ""Ge"", ""Ge""]","[[0.0, 0.0, 0.0], [0.0, 0.5, 0.5], [0.5, 0.0, 0.5], [0.5, 0.5, 0.0], [0.25, 0.25, 0.75], [0.25, 0.75, 0.75], [0.25, 0.75, 0.25], [0.25, 0.25, 0.25], [0.75, 0.25, 0.25], [0.75, 0.75, 0.25], [0.75, 0.75, 0.75], [0.75, 0.25, 0.75], [0.5, 0.0, 0.0], [0.5, 0.5, 0.5], [0.0, 0.0, 0.5], [0.0, 0.5, 0.0]]",A,primitive->conventional (x sqrt2),BTE master (PhononDB/Carrete/npj/SciRep),,https://mdr.nims.go.jp/datasets/2038afb1-540b-4d93-a777-c56ca85316fb,,PhononDB (Togo/NIMS MDR),https://mdr.nims.go.jp/datasets/2038afb1-540b-4d93-a777-c56ca85316fb,"LTC-calc.log unit cell (PBEsol-relaxed), same file as kappa",mp-865735,True,stoichiometric,Li2YbGe
Li2YbGe,1.499,W/m/K,280.0,BTE,1,full BTE,1.0,,6.441093,225.0,Fm-3m,full Heusler (L2_1 / Cu2MnAl),,"[""Yb"", ""Yb"", ""Yb"", ""Yb"", ""Li"", ""Li"", ""Li"", ""Li"", ""Li"", ""Li"", ""Li"", ""Li"", ""Ge"", ""Ge"", ""Ge"", ""Ge""]","[[0.0, 0.0, 0.0], [0.0, 0.5, 0.5], [0.5, 0.0, 0.5], [0.5, 0.5, 0.0], [0.25, 0.25, 0.75], [0.25, 0.75, 0.75], [0.25, 0.75, 0.25], [0.25, 0.25, 0.25], [0.75, 0.25, 0.25], [0.75, 0.75, 0.25], [0.75, 0.75, 0.75], [0.75, 0.25, 0.75], [0.5, 0.0, 0.0], [0.5, 0.5, 0.5], [0.0, 0.0, 0.5], [0.0, 0.5, 0.0]]",A,primitive->conventional (x sqrt2),BTE master (PhononDB/Carrete/npj/SciRep),,https://mdr.nims.go.jp/datasets/2038afb1-540b-4d93-a777-c56ca85316fb,,PhononDB (Togo/NIMS MDR),https://mdr.nims.go.jp/datasets/2038afb1-540b-4d93-a777-c56ca85316fb,"LTC-calc.log unit cell (PBEsol-relaxed), same file as kappa",mp-865735,True,stoichiometric,Li2YbGe
Li2YbGe,1.451,W/m/K,290.0,BTE,1,full BTE,1.0,,6.441093,225.0,Fm-3m,full Heusler (L2_1 / Cu2MnAl),,"[""Yb"", ""Yb"", ""Yb"", ""Yb"", ""Li"", ""Li"", ""Li"", ""Li"", ""Li"", ""Li"", ""Li"", ""Li"", ""Ge"", ""Ge"", ""Ge"", ""Ge""]","[[0.0, 0.0, 0.0], [0.0, 0.5, 0.5], [0.5, 0.0, 0.5], [0.5, 0.5, 0.0], [0.25, 0.25, 0.75], [0.25, 0.75, 0.75], [0.25, 0.75, 0.25], [0.25, 0.25, 0.25], [0.75, 0.25, 0.25], [0.75, 0.75, 0.25], [0.75, 0.75, 0.75], [0.75, 0.25, 0.75], [0.5, 0.0, 0.0], [0.5, 0.5, 0.5], [0.0, 0.0, 0.5], [0.0, 0.5, 0.0]]",A,primitive->conventional (x sqrt2),BTE master (PhononDB/Carrete/npj/SciRep),,https://mdr.nims.go.jp/datasets/2038afb1-540b-4d93-a777-c56ca85316fb,,PhononDB (Togo/NIMS MDR),https://mdr.nims.go.jp/datasets/2038afb1-540b-4d93-a777-c56ca85316fb,"LTC-calc.log unit cell (PBEsol-relaxed), same file as kappa",mp-865735,True,stoichiometric,Li2YbGe
Li2YbGe,1.406,W/m/K,300.0,BTE,1,full BTE,1.0,,6.441093,225.0,Fm-3m,full Heusler (L2_1 / Cu2MnAl),,"[""Yb"", ""Yb"", ""Yb"", ""Yb"", ""Li"", ""Li"", ""Li"", ""Li"", ""Li"", ""Li"", ""Li"", ""Li"", ""Ge"", ""Ge"", ""Ge"", ""Ge""]","[[0.0, 0.0, 0.0], [0.0, 0.5, 0.5], [0.5, 0.0, 0.5], [0.5, 0.5, 0.0], [0.25, 0.25, 0.75], [0.25, 0.75, 0.75], [0.25, 0.75, 0.25], [0.25, 0.25, 0.25], [0.75, 0.25, 0.25], [0.75, 0.75, 0.25], [0.75, 0.75, 0.75], [0.75, 0.25, 0.75], [0.5, 0.0, 0.0], [0.5, 0.5, 0.5], [0.0, 0.0, 0.5], [0.0, 0.5, 0.0]]",A,primitive->conventional (x sqrt2),BTE master (PhononDB/Carrete/npj/SciRep),,https://mdr.nims.go.jp/datasets/2038afb1-540b-4d93-a777-c56ca85316fb,,PhononDB (Togo/NIMS MDR),https://mdr.nims.go.jp/datasets/2038afb1-540b-4d93-a777-c56ca85316fb,"LTC-calc.log unit cell (PBEsol-relaxed), same file as kappa",mp-865735,True,stoichiometric,Li2YbGe
Li2YbGe,2.0879830000000004,W/m/K,300.0,BTE,1,full BTE,1.0,,6.441093,225.0,Fm-3m,full Heusler (L2_1 / Cu2MnAl),,"[""Yb"", ""Yb"", ""Yb"", ""Yb"", ""Li"", ""Li"", ""Li"", ""Li"", ""Li"", ""Li"", ""Li"", ""Li"", ""Ge"", ""Ge"", ""Ge"", ""Ge""]","[[0.0, 0.0, 0.0], [0.0, 0.5, 0.5], [0.5, 0.0, 0.5], [0.5, 0.5, 0.0], [0.25, 0.25, 0.75], [0.25, 0.75, 0.75], [0.25, 0.75, 0.25], [0.25, 0.25, 0.25], [0.75, 0.25, 0.25], [0.75, 0.75, 0.25], [0.75, 0.75, 0.75], [0.75, 0.25, 0.75], [0.5, 0.0, 0.0], [0.5, 0.5, 0.5], [0.0, 0.0, 0.5], [0.0, 0.5, 0.0]]",A,primitive->conventional (x sqrt2),BTE master (PhononDB/Carrete/npj/SciRep),10.1038/s41524-025-01920-y,https://doi.org/10.5281/zenodo.15937696,,PhononDB (Togo/NIMS MDR),https://mdr.nims.go.jp/datasets/2038afb1-540b-4d93-a777-c56ca85316fb,"LTC-calc.log unit cell (PBEsol-relaxed), same file as kappa",mp-865735,True,stoichiometric,Li2YbGe
Li2YbGe,2.404067,W/m/K,300.0,"BTE (phono3py-class, Phonix auto-kappa)",1,full BTE,1.0,,6.441093,225.0,Fm-3m,full Heusler (L2_1 / Cu2MnAl),,"[""Yb"", ""Yb"", ""Yb"", ""Yb"", ""Li"", ""Li"", ""Li"", ""Li"", ""Li"", ""Li"", ""Li"", ""Li"", ""Ge"", ""Ge"", ""Ge"", ""Ge""]","[[0.0, 0.0, 0.0], [0.0, 0.5, 0.5], [0.5, 0.0, 0.5], [0.5, 0.5, 0.0], [0.25, 0.25, 0.75], [0.25, 0.75, 0.75], [0.25, 0.75, 0.25], [0.25, 0.25, 0.25], [0.75, 0.25, 0.25], [0.75, 0.75, 0.25], [0.75, 0.75, 0.75], [0.75, 0.25, 0.75], [0.5, 0.0, 0.0], [0.5, 0.5, 0.5], [0.0, 0.0, 0.5], [0.0, 0.5, 0.0]]",A,primitive->conventional (x sqrt2),Phonix (first-principles BTE),10.1038/s41524-026-02033-w,https://huggingface.co/datasets/phonix-db/phonix-summary,"phonix-summary, HF datasets-server",PhononDB (Togo/NIMS MDR),https://mdr.nims.go.jp/datasets/2038afb1-540b-4d93-a777-c56ca85316fb,"LTC-calc.log unit cell (PBEsol-relaxed), same file as kappa",mp-865735,True,stoichiometric,Li2YbGe
Li2YbGe,1.363,W/m/K,310.0,BTE,1,full BTE,1.0,,6.441093,225.0,Fm-3m,full Heusler (L2_1 / Cu2MnAl),,"[""Yb"", ""Yb"", ""Yb"", ""Yb"", ""Li"", ""Li"", ""Li"", ""Li"", ""Li"", ""Li"", ""Li"", ""Li"", ""Ge"", ""Ge"", ""Ge"", ""Ge""]","[[0.0, 0.0, 0.0], [0.0, 0.5, 0.5], [0.5, 0.0, 0.5], [0.5, 0.5, 0.0], [0.25, 0.25, 0.75], [0.25, 0.75, 0.75], [0.25, 0.75, 0.25], [0.25, 0.25, 0.25], [0.75, 0.25, 0.25], [0.75, 0.75, 0.25], [0.75, 0.75, 0.75], [0.75, 0.25, 0.75], [0.5, 0.0, 0.0], [0.5, 0.5, 0.5], [0.0, 0.0, 0.5], [0.0, 0.5, 0.0]]",A,primitive->conventional (x sqrt2),BTE master (PhononDB/Carrete/npj/SciRep),,https://mdr.nims.go.jp/datasets/2038afb1-540b-4d93-a777-c56ca85316fb,,PhononDB (Togo/NIMS MDR),https://mdr.nims.go.jp/datasets/2038afb1-540b-4d93-a777-c56ca85316fb,"LTC-calc.log unit cell (PBEsol-relaxed), same file as kappa",mp-865735,True,stoichiometric,Li2YbGe
Li2YbGe,1.324,W/m/K,320.0,BTE,1,full BTE,1.0,,6.441093,225.0,Fm-3m,full Heusler (L2_1 / Cu2MnAl),,"[""Yb"", ""Yb"", ""Yb"", ""Yb"", ""Li"", ""Li"", ""Li"", ""Li"", ""Li"", ""Li"", ""Li"", ""Li"", ""Ge"", ""Ge"", ""Ge"", ""Ge""]","[[0.0, 0.0, 0.0], [0.0, 0.5, 0.5], [0.5, 0.0, 0.5], [0.5, 0.5, 0.0], [0.25, 0.25, 0.75], [0.25, 0.75, 0.75], [0.25, 0.75, 0.25], [0.25, 0.25, 0.25], [0.75, 0.25, 0.25], [0.75, 0.75, 0.25], [0.75, 0.75, 0.75], [0.75, 0.25, 0.75], [0.5, 0.0, 0.0], [0.5, 0.5, 0.5], [0.0, 0.0, 0.5], [0.0, 0.5, 0.0]]",A,primitive->conventional (x sqrt2),BTE master (PhononDB/Carrete/npj/SciRep),,https://mdr.nims.go.jp/datasets/2038afb1-540b-4d93-a777-c56ca85316fb,,PhononDB (Togo/NIMS MDR),https://mdr.nims.go.jp/datasets/2038afb1-540b-4d93-a777-c56ca85316fb,"LTC-calc.log unit cell (PBEsol-relaxed), same file as kappa",mp-865735,True,stoichiometric,Li2YbGe
Li2YbGe,1.287,W/m/K,330.0,BTE,1,full BTE,1.0,,6.441093,225.0,Fm-3m,full Heusler (L2_1 / Cu2MnAl),,"[""Yb"", ""Yb"", ""Yb"", ""Yb"", ""Li"", ""Li"", ""Li"", ""Li"", ""Li"", ""Li"", ""Li"", ""Li"", ""Ge"", ""Ge"", ""Ge"", ""Ge""]","[[0.0, 0.0, 0.0], [0.0, 0.5, 0.5], [0.5, 0.0, 0.5], [0.5, 0.5, 0.0], [0.25, 0.25, 0.75], [0.25, 0.75, 0.75], [0.25, 0.75, 0.25], [0.25, 0.25, 0.25], [0.75, 0.25, 0.25], [0.75, 0.75, 0.25], [0.75, 0.75, 0.75], [0.75, 0.25, 0.75], [0.5, 0.0, 0.0], [0.5, 0.5, 0.5], [0.0, 0.0, 0.5], [0.0, 0.5, 0.0]]",A,primitive->conventional (x sqrt2),BTE master (PhononDB/Carrete/npj/SciRep),,https://mdr.nims.go.jp/datasets/2038afb1-540b-4d93-a777-c56ca85316fb,,PhononDB (Togo/NIMS MDR),https://mdr.nims.go.jp/datasets/2038afb1-540b-4d93-a777-c56ca85316fb,"LTC-calc.log unit cell (PBEsol-relaxed), same file as kappa",mp-865735,True,stoichiometric,Li2YbGe
Li2YbGe,1.251,W/m/K,340.0,BTE,1,full BTE,1.0,,6.441093,225.0,Fm-3m,full Heusler (L2_1 / Cu2MnAl),,"[""Yb"", ""Yb"", ""Yb"", ""Yb"", ""Li"", ""Li"", ""Li"", ""Li"", ""Li"", ""Li"", ""Li"", ""Li"", ""Ge"", ""Ge"", ""Ge"", ""Ge""]","[[0.0, 0.0, 0.0], [0.0, 0.5, 0.5], [0.5, 0.0, 0.5], [0.5, 0.5, 0.0], [0.25, 0.25, 0.75], [0.25, 0.75, 0.75], [0.25, 0.75, 0.25], [0.25, 0.25, 0.25], [0.75, 0.25, 0.25], [0.75, 0.75, 0.25], [0.75, 0.75, 0.75], [0.75, 0.25, 0.75], [0.5, 0.0, 0.0], [0.5, 0.5, 0.5], [0.0, 0.0, 0.5], [0.0, 0.5, 0.0]]",A,primitive->conventional (x sqrt2),BTE master (PhononDB/Carrete/npj/SciRep),,https://mdr.nims.go.jp/datasets/2038afb1-540b-4d93-a777-c56ca85316fb,,PhononDB (Togo/NIMS MDR),https://mdr.nims.go.jp/datasets/2038afb1-540b-4d93-a777-c56ca85316fb,"LTC-calc.log unit cell (PBEsol-relaxed), same file as kappa",mp-865735,True,stoichiometric,Li2YbGe
Li2YbGe,1.218,W/m/K,350.0,BTE,1,full BTE,1.0,,6.441093,225.0,Fm-3m,full Heusler (L2_1 / Cu2MnAl),,"[""Yb"", ""Yb"", ""Yb"", ""Yb"", ""Li"", ""Li"", ""Li"", ""Li"", ""Li"", ""Li"", ""Li"", ""Li"", ""Ge"", ""Ge"", ""Ge"", ""Ge""]","[[0.0, 0.0, 0.0], [0.0, 0.5, 0.5], [0.5, 0.0, 0.5], [0.5, 0.5, 0.0], [0.25, 0.25, 0.75], [0.25, 0.75, 0.75], [0.25, 0.75, 0.25], [0.25, 0.25, 0.25], [0.75, 0.25, 0.25], [0.75, 0.75, 0.25], [0.75, 0.75, 0.75], [0.75, 0.25, 0.75], [0.5, 0.0, 0.0], [0.5, 0.5, 0.5], [0.0, 0.0, 0.5], [0.0, 0.5, 0.0]]",A,primitive->conventional (x sqrt2),BTE master (PhononDB/Carrete/npj/SciRep),,https://mdr.nims.go.jp/datasets/2038afb1-540b-4d93-a777-c56ca85316fb,,PhononDB (Togo/NIMS MDR),https://mdr.nims.go.jp/datasets/2038afb1-540b-4d93-a777-c56ca85316fb,"LTC-calc.log unit cell (PBEsol-relaxed), same file as kappa",mp-865735,True,stoichiometric,Li2YbGe
Li2YbGe,1.187,W/m/K,360.0,BTE,1,full BTE,1.0,,6.441093,225.0,Fm-3m,full Heusler (L2_1 / Cu2MnAl),,"[""Yb"", ""Yb"", ""Yb"", ""Yb"", ""Li"", ""Li"", ""Li"", ""Li"", ""Li"", ""Li"", ""Li"", ""Li"", ""Ge"", ""Ge"", ""Ge"", ""Ge""]","[[0.0, 0.0, 0.0], [0.0, 0.5, 0.5], [0.5, 0.0, 0.5], [0.5, 0.5, 0.0], [0.25, 0.25, 0.75], [0.25, 0.75, 0.75], [0.25, 0.75, 0.25], [0.25, 0.25, 0.25], [0.75, 0.25, 0.25], [0.75, 0.75, 0.25], [0.75, 0.75, 0.75], [0.75, 0.25, 0.75], [0.5, 0.0, 0.0], [0.5, 0.5, 0.5], [0.0, 0.0, 0.5], [0.0, 0.5, 0.0]]",A,primitive->conventional (x sqrt2),BTE master (PhononDB/Carrete/npj/SciRep),,https://mdr.nims.go.jp/datasets/2038afb1-540b-4d93-a777-c56ca85316fb,,PhononDB (Togo/NIMS MDR),https://mdr.nims.go.jp/datasets/2038afb1-540b-4d93-a777-c56ca85316fb,"LTC-calc.log unit cell (PBEsol-relaxed), same file as kappa",mp-865735,True,stoichiometric,Li2YbGe
Li2YbGe,1.158,W/m/K,370.0,BTE,1,full BTE,1.0,,6.441093,225.0,Fm-3m,full Heusler (L2_1 / Cu2MnAl),,"[""Yb"", ""Yb"", ""Yb"", ""Yb"", ""Li"", ""Li"", ""Li"", ""Li"", ""Li"", ""Li"", ""Li"", ""Li"", ""Ge"", ""Ge"", ""Ge"", ""Ge""]","[[0.0, 0.0, 0.0], [0.0, 0.5, 0.5], [0.5, 0.0, 0.5], [0.5, 0.5, 0.0], [0.25, 0.25, 0.75], [0.25, 0.75, 0.75], [0.25, 0.75, 0.25], [0.25, 0.25, 0.25], [0.75, 0.25, 0.25], [0.75, 0.75, 0.25], [0.75, 0.75, 0.75], [0.75, 0.25, 0.75], [0.5, 0.0, 0.0], [0.5, 0.5, 0.5], [0.0, 0.0, 0.5], [0.0, 0.5, 0.0]]",A,primitive->conventional (x sqrt2),BTE master (PhononDB/Carrete/npj/SciRep),,https://mdr.nims.go.jp/datasets/2038afb1-540b-4d93-a777-c56ca85316fb,,PhononDB (Togo/NIMS MDR),https://mdr.nims.go.jp/datasets/2038afb1-540b-4d93-a777-c56ca85316fb,"LTC-calc.log unit cell (PBEsol-relaxed), same file as kappa",mp-865735,True,stoichiometric,Li2YbGe
Li2YbGe,1.129,W/m/K,380.0,BTE,1,full BTE,1.0,,6.441093,225.0,Fm-3m,full Heusler (L2_1 / Cu2MnAl),,"[""Yb"", ""Yb"", ""Yb"", ""Yb"", ""Li"", ""Li"", ""Li"", ""Li"", ""Li"", ""Li"", ""Li"", ""Li"", ""Ge"", ""Ge"", ""Ge"", ""Ge""]","[[0.0, 0.0, 0.0], [0.0, 0.5, 0.5], [0.5, 0.0, 0.5], [0.5, 0.5, 0.0], [0.25, 0.25, 0.75], [0.25, 0.75, 0.75], [0.25, 0.75, 0.25], [0.25, 0.25, 0.25], [0.75, 0.25, 0.25], [0.75, 0.75, 0.25], [0.75, 0.75, 0.75], [0.75, 0.25, 0.75], [0.5, 0.0, 0.0], [0.5, 0.5, 0.5], [0.0, 0.0, 0.5], [0.0, 0.5, 0.0]]",A,primitive->conventional (x sqrt2),BTE master (PhononDB/Carrete/npj/SciRep),,https://mdr.nims.go.jp/datasets/2038afb1-540b-4d93-a777-c56ca85316fb,,PhononDB (Togo/NIMS MDR),https://mdr.nims.go.jp/datasets/2038afb1-540b-4d93-a777-c56ca85316fb,"LTC-calc.log unit cell (PBEsol-relaxed), same file as kappa",mp-865735,True,stoichiometric,Li2YbGe
Li2YbGe,1.103,W/m/K,390.0,BTE,1,full BTE,1.0,,6.441093,225.0,Fm-3m,full Heusler (L2_1 / Cu2MnAl),,"[""Yb"", ""Yb"", ""Yb"", ""Yb"", ""Li"", ""Li"", ""Li"", ""Li"", ""Li"", ""Li"", ""Li"", ""Li"", ""Ge"", ""Ge"", ""Ge"", ""Ge""]","[[0.0, 0.0, 0.0], [0.0, 0.5, 0.5], [0.5, 0.0, 0.5], [0.5, 0.5, 0.0], [0.25, 0.25, 0.75], [0.25, 0.75, 0.75], [0.25, 0.75, 0.25], [0.25, 0.25, 0.25], [0.75, 0.25, 0.25], [0.75, 0.75, 0.25], [0.75, 0.75, 0.75], [0.75, 0.25, 0.75], [0.5, 0.0, 0.0], [0.5, 0.5, 0.5], [0.0, 0.0, 0.5], [0.0, 0.5, 0.0]]",A,primitive->conventional (x sqrt2),BTE master (PhononDB/Carrete/npj/SciRep),,https://mdr.nims.go.jp/datasets/2038afb1-540b-4d93-a777-c56ca85316fb,,PhononDB (Togo/NIMS MDR),https://mdr.nims.go.jp/datasets/2038afb1-540b-4d93-a777-c56ca85316fb,"LTC-calc.log unit cell (PBEsol-relaxed), same file as kappa",mp-865735,True,stoichiometric,Li2YbGe
Li2YbGe,1.077,W/m/K,400.0,BTE,1,full BTE,1.0,,6.441093,225.0,Fm-3m,full Heusler (L2_1 / Cu2MnAl),,"[""Yb"", ""Yb"", ""Yb"", ""Yb"", ""Li"", ""Li"", ""Li"", ""Li"", ""Li"", ""Li"", ""Li"", ""Li"", ""Ge"", ""Ge"", ""Ge"", ""Ge""]","[[0.0, 0.0, 0.0], [0.0, 0.5, 0.5], [0.5, 0.0, 0.5], [0.5, 0.5, 0.0], [0.25, 0.25, 0.75], [0.25, 0.75, 0.75], [0.25, 0.75, 0.25], [0.25, 0.25, 0.25], [0.75, 0.25, 0.25], [0.75, 0.75, 0.25], [0.75, 0.75, 0.75], [0.75, 0.25, 0.75], [0.5, 0.0, 0.0], [0.5, 0.5, 0.5], [0.0, 0.0, 0.5], [0.0, 0.5, 0.0]]",A,primitive->conventional (x sqrt2),BTE master (PhononDB/Carrete/npj/SciRep),,https://mdr.nims.go.jp/datasets/2038afb1-540b-4d93-a777-c56ca85316fb,,PhononDB (Togo/NIMS MDR),https://mdr.nims.go.jp/datasets/2038afb1-540b-4d93-a777-c56ca85316fb,"LTC-calc.log unit cell (PBEsol-relaxed), same file as kappa",mp-865735,True,stoichiometric,Li2YbGe
Li2YbGe,1.053,W/m/K,410.0,BTE,1,full BTE,1.0,,6.441093,225.0,Fm-3m,full Heusler (L2_1 / Cu2MnAl),,"[""Yb"", ""Yb"", ""Yb"", ""Yb"", ""Li"", ""Li"", ""Li"", ""Li"", ""Li"", ""Li"", ""Li"", ""Li"", ""Ge"", ""Ge"", ""Ge"", ""Ge""]","[[0.0, 0.0, 0.0], [0.0, 0.5, 0.5], [0.5, 0.0, 0.5], [0.5, 0.5, 0.0], [0.25, 0.25, 0.75], [0.25, 0.75, 0.75], [0.25, 0.75, 0.25], [0.25, 0.25, 0.25], [0.75, 0.25, 0.25], [0.75, 0.75, 0.25], [0.75, 0.75, 0.75], [0.75, 0.25, 0.75], [0.5, 0.0, 0.0], [0.5, 0.5, 0.5], [0.0, 0.0, 0.5], [0.0, 0.5, 0.0]]",A,primitive->conventional (x sqrt2),BTE master (PhononDB/Carrete/npj/SciRep),,https://mdr.nims.go.jp/datasets/2038afb1-540b-4d93-a777-c56ca85316fb,,PhononDB (Togo/NIMS MDR),https://mdr.nims.go.jp/datasets/2038afb1-540b-4d93-a777-c56ca85316fb,"LTC-calc.log unit cell (PBEsol-relaxed), same file as kappa",mp-865735,True,stoichiometric,Li2YbGe
Li2YbGe,1.03,W/m/K,420.0,BTE,1,full BTE,1.0,,6.441093,225.0,Fm-3m,full Heusler (L2_1 / Cu2MnAl),,"[""Yb"", ""Yb"", ""Yb"", ""Yb"", ""Li"", ""Li"", ""Li"", ""Li"", ""Li"", ""Li"", ""Li"", ""Li"", ""Ge"", ""Ge"", ""Ge"", ""Ge""]","[[0.0, 0.0, 0.0], [0.0, 0.5, 0.5], [0.5, 0.0, 0.5], [0.5, 0.5, 0.0], [0.25, 0.25, 0.75], [0.25, 0.75, 0.75], [0.25, 0.75, 0.25], [0.25, 0.25, 0.25], [0.75, 0.25, 0.25], [0.75, 0.75, 0.25], [0.75, 0.75, 0.75], [0.75, 0.25, 0.75], [0.5, 0.0, 0.0], [0.5, 0.5, 0.5], [0.0, 0.0, 0.5], [0.0, 0.5, 0.0]]",A,primitive->conventional (x sqrt2),BTE master (PhononDB/Carrete/npj/SciRep),,https://mdr.nims.go.jp/datasets/2038afb1-540b-4d93-a777-c56ca85316fb,,PhononDB (Togo/NIMS MDR),https://mdr.nims.go.jp/datasets/2038afb1-540b-4d93-a777-c56ca85316fb,"LTC-calc.log unit cell (PBEsol-relaxed), same file as kappa",mp-865735,True,stoichiometric,Li2YbGe
Li2YbGe,1.008,W/m/K,430.0,BTE,1,full BTE,1.0,,6.441093,225.0,Fm-3m,full Heusler (L2_1 / Cu2MnAl),,"[""Yb"", ""Yb"", ""Yb"", ""Yb"", ""Li"", ""Li"", ""Li"", ""Li"", ""Li"", ""Li"", ""Li"", ""Li"", ""Ge"", ""Ge"", ""Ge"", ""Ge""]","[[0.0, 0.0, 0.0], [0.0, 0.5, 0.5], [0.5, 0.0, 0.5], [0.5, 0.5, 0.0], [0.25, 0.25, 0.75], [0.25, 0.75, 0.75], [0.25, 0.75, 0.25], [0.25, 0.25, 0.25], [0.75, 0.25, 0.25], [0.75, 0.75, 0.25], [0.75, 0.75, 0.75], [0.75, 0.25, 0.75], [0.5, 0.0, 0.0], [0.5, 0.5, 0.5], [0.0, 0.0, 0.5], [0.0, 0.5, 0.0]]",A,primitive->conventional (x sqrt2),BTE master (PhononDB/Carrete/npj/SciRep),,https://mdr.nims.go.jp/datasets/2038afb1-540b-4d93-a777-c56ca85316fb,,PhononDB (Togo/NIMS MDR),https://mdr.nims.go.jp/datasets/2038afb1-540b-4d93-a777-c56ca85316fb,"LTC-calc.log unit cell (PBEsol-relaxed), same file as kappa",mp-865735,True,stoichiometric,Li2YbGe
Li2YbGe,0.987,W/m/K,440.0,BTE,1,full BTE,1.0,,6.441093,225.0,Fm-3m,full Heusler (L2_1 / Cu2MnAl),,"[""Yb"", ""Yb"", ""Yb"", ""Yb"", ""Li"", ""Li"", ""Li"", ""Li"", ""Li"", ""Li"", ""Li"", ""Li"", ""Ge"", ""Ge"", ""Ge"", ""Ge""]","[[0.0, 0.0, 0.0], [0.0, 0.5, 0.5], [0.5, 0.0, 0.5], [0.5, 0.5, 0.0], [0.25, 0.25, 0.75], [0.25, 0.75, 0.75], [0.25, 0.75, 0.25], [0.25, 0.25, 0.25], [0.75, 0.25, 0.25], [0.75, 0.75, 0.25], [0.75, 0.75, 0.75], [0.75, 0.25, 0.75], [0.5, 0.0, 0.0], [0.5, 0.5, 0.5], [0.0, 0.0, 0.5], [0.0, 0.5, 0.0]]",A,primitive->conventional (x sqrt2),BTE master (PhononDB/Carrete/npj/SciRep),,https://mdr.nims.go.jp/datasets/2038afb1-540b-4d93-a777-c56ca85316fb,,PhononDB (Togo/NIMS MDR),https://mdr.nims.go.jp/datasets/2038afb1-540b-4d93-a777-c56ca85316fb,"LTC-calc.log unit cell (PBEsol-relaxed), same file as kappa",mp-865735,True,stoichiometric,Li2YbGe
Li2YbGe,0.967,W/m/K,450.0,BTE,1,full BTE,1.0,,6.441093,225.0,Fm-3m,full Heusler (L2_1 / Cu2MnAl),,"[""Yb"", ""Yb"", ""Yb"", ""Yb"", ""Li"", ""Li"", ""Li"", ""Li"", ""Li"", ""Li"", ""Li"", ""Li"", ""Ge"", ""Ge"", ""Ge"", ""Ge""]","[[0.0, 0.0, 0.0], [0.0, 0.5, 0.5], [0.5, 0.0, 0.5], [0.5, 0.5, 0.0], [0.25, 0.25, 0.75], [0.25, 0.75, 0.75], [0.25, 0.75, 0.25], [0.25, 0.25, 0.25], [0.75, 0.25, 0.25], [0.75, 0.75, 0.25], [0.75, 0.75, 0.75], [0.75, 0.25, 0.75], [0.5, 0.0, 0.0], [0.5, 0.5, 0.5], [0.0, 0.0, 0.5], [0.0, 0.5, 0.0]]",A,primitive->conventional (x sqrt2),BTE master (PhononDB/Carrete/npj/SciRep),,https://mdr.nims.go.jp/datasets/2038afb1-540b-4d93-a777-c56ca85316fb,,PhononDB (Togo/NIMS MDR),https://mdr.nims.go.jp/datasets/2038afb1-540b-4d93-a777-c56ca85316fb,"LTC-calc.log unit cell (PBEsol-relaxed), same file as kappa",mp-865735,True,stoichiometric,Li2YbGe
Li2YbGe,0.948,W/m/K,460.0,BTE,1,full BTE,1.0,,6.441093,225.0,Fm-3m,full Heusler (L2_1 / Cu2MnAl),,"[""Yb"", ""Yb"", ""Yb"", ""Yb"", ""Li"", ""Li"", ""Li"", ""Li"", ""Li"", ""Li"", ""Li"", ""Li"", ""Ge"", ""Ge"", ""Ge"", ""Ge""]","[[0.0, 0.0, 0.0], [0.0, 0.5, 0.5], [0.5, 0.0, 0.5], [0.5, 0.5, 0.0], [0.25, 0.25, 0.75], [0.25, 0.75, 0.75], [0.25, 0.75, 0.25], [0.25, 0.25, 0.25], [0.75, 0.25, 0.25], [0.75, 0.75, 0.25], [0.75, 0.75, 0.75], [0.75, 0.25, 0.75], [0.5, 0.0, 0.0], [0.5, 0.5, 0.5], [0.0, 0.0, 0.5], [0.0, 0.5, 0.0]]",A,primitive->conventional (x sqrt2),BTE master (PhononDB/Carrete/npj/SciRep),,https://mdr.nims.go.jp/datasets/2038afb1-540b-4d93-a777-c56ca85316fb,,PhononDB (Togo/NIMS MDR),https://mdr.nims.go.jp/datasets/2038afb1-540b-4d93-a777-c56ca85316fb,"LTC-calc.log unit cell (PBEsol-relaxed), same file as kappa",mp-865735,True,stoichiometric,Li2YbGe
Li2YbGe,0.929,W/m/K,470.0,BTE,1,full BTE,1.0,,6.441093,225.0,Fm-3m,full Heusler (L2_1 / Cu2MnAl),,"[""Yb"", ""Yb"", ""Yb"", ""Yb"", ""Li"", ""Li"", ""Li"", ""Li"", ""Li"", ""Li"", ""Li"", ""Li"", ""Ge"", ""Ge"", ""Ge"", ""Ge""]","[[0.0, 0.0, 0.0], [0.0, 0.5, 0.5], [0.5, 0.0, 0.5], [0.5, 0.5, 0.0], [0.25, 0.25, 0.75], [0.25, 0.75, 0.75], [0.25, 0.75, 0.25], [0.25, 0.25, 0.25], [0.75, 0.25, 0.25], [0.75, 0.75, 0.25], [0.75, 0.75, 0.75], [0.75, 0.25, 0.75], [0.5, 0.0, 0.0], [0.5, 0.5, 0.5], [0.0, 0.0, 0.5], [0.0, 0.5, 0.0]]",A,primitive->conventional (x sqrt2),BTE master (PhononDB/Carrete/npj/SciRep),,https://mdr.nims.go.jp/datasets/2038afb1-540b-4d93-a777-c56ca85316fb,,PhononDB (Togo/NIMS MDR),https://mdr.nims.go.jp/datasets/2038afb1-540b-4d93-a777-c56ca85316fb,"LTC-calc.log unit cell (PBEsol-relaxed), same file as kappa",mp-865735,True,stoichiometric,Li2YbGe
Li2YbGe,0.912,W/m/K,480.0,BTE,1,full BTE,1.0,,6.441093,225.0,Fm-3m,full Heusler (L2_1 / Cu2MnAl),,"[""Yb"", ""Yb"", ""Yb"", ""Yb"", ""Li"", ""Li"", ""Li"", ""Li"", ""Li"", ""Li"", ""Li"", ""Li"", ""Ge"", ""Ge"", ""Ge"", ""Ge""]","[[0.0, 0.0, 0.0], [0.0, 0.5, 0.5], [0.5, 0.0, 0.5], [0.5, 0.5, 0.0], [0.25, 0.25, 0.75], [0.25, 0.75, 0.75], [0.25, 0.75, 0.25], [0.25, 0.25, 0.25], [0.75, 0.25, 0.25], [0.75, 0.75, 0.25], [0.75, 0.75, 0.75], [0.75, 0.25, 0.75], [0.5, 0.0, 0.0], [0.5, 0.5, 0.5], [0.0, 0.0, 0.5], [0.0, 0.5, 0.0]]",A,primitive->conventional (x sqrt2),BTE master (PhononDB/Carrete/npj/SciRep),,https://mdr.nims.go.jp/datasets/2038afb1-540b-4d93-a777-c56ca85316fb,,PhononDB (Togo/NIMS MDR),https://mdr.nims.go.jp/datasets/2038afb1-540b-4d93-a777-c56ca85316fb,"LTC-calc.log unit cell (PBEsol-relaxed), same file as kappa",mp-865735,True,stoichiometric,Li2YbGe
Li2YbGe,0.895,W/m/K,490.0,BTE,1,full BTE,1.0,,6.441093,225.0,Fm-3m,full Heusler (L2_1 / Cu2MnAl),,"[""Yb"", ""Yb"", ""Yb"", ""Yb"", ""Li"", ""Li"", ""Li"", ""Li"", ""Li"", ""Li"", ""Li"", ""Li"", ""Ge"", ""Ge"", ""Ge"", ""Ge""]","[[0.0, 0.0, 0.0], [0.0, 0.5, 0.5], [0.5, 0.0, 0.5], [0.5, 0.5, 0.0], [0.25, 0.25, 0.75], [0.25, 0.75, 0.75], [0.25, 0.75, 0.25], [0.25, 0.25, 0.25], [0.75, 0.25, 0.25], [0.75, 0.75, 0.25], [0.75, 0.75, 0.75], [0.75, 0.25, 0.75], [0.5, 0.0, 0.0], [0.5, 0.5, 0.5], [0.0, 0.0, 0.5], [0.0, 0.5, 0.0]]",A,primitive->conventional (x sqrt2),BTE master (PhononDB/Carrete/npj/SciRep),,https://mdr.nims.go.jp/datasets/2038afb1-540b-4d93-a777-c56ca85316fb,,PhononDB (Togo/NIMS MDR),https://mdr.nims.go.jp/datasets/2038afb1-540b-4d93-a777-c56ca85316fb,"LTC-calc.log unit cell (PBEsol-relaxed), same file as kappa",mp-865735,True,stoichiometric,Li2YbGe
Li2YbGe,0.878,W/m/K,500.0,BTE,1,full BTE,1.0,,6.441093,225.0,Fm-3m,full Heusler (L2_1 / Cu2MnAl),,"[""Yb"", ""Yb"", ""Yb"", ""Yb"", ""Li"", ""Li"", ""Li"", ""Li"", ""Li"", ""Li"", ""Li"", ""Li"", ""Ge"", ""Ge"", ""Ge"", ""Ge""]","[[0.0, 0.0, 0.0], [0.0, 0.5, 0.5], [0.5, 0.0, 0.5], [0.5, 0.5, 0.0], [0.25, 0.25, 0.75], [0.25, 0.75, 0.75], [0.25, 0.75, 0.25], [0.25, 0.25, 0.25], [0.75, 0.25, 0.25], [0.75, 0.75, 0.25], [0.75, 0.75, 0.75], [0.75, 0.25, 0.75], [0.5, 0.0, 0.0], [0.5, 0.5, 0.5], [0.0, 0.0, 0.5], [0.0, 0.5, 0.0]]",A,primitive->conventional (x sqrt2),BTE master (PhononDB/Carrete/npj/SciRep),,https://mdr.nims.go.jp/datasets/2038afb1-540b-4d93-a777-c56ca85316fb,,PhononDB (Togo/NIMS MDR),https://mdr.nims.go.jp/datasets/2038afb1-540b-4d93-a777-c56ca85316fb,"LTC-calc.log unit cell (PBEsol-relaxed), same file as kappa",mp-865735,True,stoichiometric,Li2YbGe
Li2YbGe,0.862,W/m/K,510.0,BTE,1,full BTE,1.0,,6.441093,225.0,Fm-3m,full Heusler (L2_1 / Cu2MnAl),,"[""Yb"", ""Yb"", ""Yb"", ""Yb"", ""Li"", ""Li"", ""Li"", ""Li"", ""Li"", ""Li"", ""Li"", ""Li"", ""Ge"", ""Ge"", ""Ge"", ""Ge""]","[[0.0, 0.0, 0.0], [0.0, 0.5, 0.5], [0.5, 0.0, 0.5], [0.5, 0.5, 0.0], [0.25, 0.25, 0.75], [0.25, 0.75, 0.75], [0.25, 0.75, 0.25], [0.25, 0.25, 0.25], [0.75, 0.25, 0.25], [0.75, 0.75, 0.25], [0.75, 0.75, 0.75], [0.75, 0.25, 0.75], [0.5, 0.0, 0.0], [0.5, 0.5, 0.5], [0.0, 0.0, 0.5], [0.0, 0.5, 0.0]]",A,primitive->conventional (x sqrt2),BTE master (PhononDB/Carrete/npj/SciRep),,https://mdr.nims.go.jp/datasets/2038afb1-540b-4d93-a777-c56ca85316fb,,PhononDB (Togo/NIMS MDR),https://mdr.nims.go.jp/datasets/2038afb1-540b-4d93-a777-c56ca85316fb,"LTC-calc.log unit cell (PBEsol-relaxed), same file as kappa",mp-865735,True,stoichiometric,Li2YbGe
Li2YbGe,0.847,W/m/K,520.0,BTE,1,full BTE,1.0,,6.441093,225.0,Fm-3m,full Heusler (L2_1 / Cu2MnAl),,"[""Yb"", ""Yb"", ""Yb"", ""Yb"", ""Li"", ""Li"", ""Li"", ""Li"", ""Li"", ""Li"", ""Li"", ""Li"", ""Ge"", ""Ge"", ""Ge"", ""Ge""]","[[0.0, 0.0, 0.0], [0.0, 0.5, 0.5], [0.5, 0.0, 0.5], [0.5, 0.5, 0.0], [0.25, 0.25, 0.75], [0.25, 0.75, 0.75], [0.25, 0.75, 0.25], [0.25, 0.25, 0.25], [0.75, 0.25, 0.25], [0.75, 0.75, 0.25], [0.75, 0.75, 0.75], [0.75, 0.25, 0.75], [0.5, 0.0, 0.0], [0.5, 0.5, 0.5], [0.0, 0.0, 0.5], [0.0, 0.5, 0.0]]",A,primitive->conventional (x sqrt2),BTE master (PhononDB/Carrete/npj/SciRep),,https://mdr.nims.go.jp/datasets/2038afb1-540b-4d93-a777-c56ca85316fb,,PhononDB (Togo/NIMS MDR),https://mdr.nims.go.jp/datasets/2038afb1-540b-4d93-a777-c56ca85316fb,"LTC-calc.log unit cell (PBEsol-relaxed), same file as kappa",mp-865735,True,stoichiometric,Li2YbGe
Li2YbGe,0.833,W/m/K,530.0,BTE,1,full BTE,1.0,,6.441093,225.0,Fm-3m,full Heusler (L2_1 / Cu2MnAl),,"[""Yb"", ""Yb"", ""Yb"", ""Yb"", ""Li"", ""Li"", ""Li"", ""Li"", ""Li"", ""Li"", ""Li"", ""Li"", ""Ge"", ""Ge"", ""Ge"", ""Ge""]","[[0.0, 0.0, 0.0], [0.0, 0.5, 0.5], [0.5, 0.0, 0.5], [0.5, 0.5, 0.0], [0.25, 0.25, 0.75], [0.25, 0.75, 0.75], [0.25, 0.75, 0.25], [0.25, 0.25, 0.25], [0.75, 0.25, 0.25], [0.75, 0.75, 0.25], [0.75, 0.75, 0.75], [0.75, 0.25, 0.75], [0.5, 0.0, 0.0], [0.5, 0.5, 0.5], [0.0, 0.0, 0.5], [0.0, 0.5, 0.0]]",A,primitive->conventional (x sqrt2),BTE master (PhononDB/Carrete/npj/SciRep),,https://mdr.nims.go.jp/datasets/2038afb1-540b-4d93-a777-c56ca85316fb,,PhononDB (Togo/NIMS MDR),https://mdr.nims.go.jp/datasets/2038afb1-540b-4d93-a777-c56ca85316fb,"LTC-calc.log unit cell (PBEsol-relaxed), same file as kappa",mp-865735,True,stoichiometric,Li2YbGe
Li2YbGe,0.819,W/m/K,540.0,BTE,1,full BTE,1.0,,6.441093,225.0,Fm-3m,full Heusler (L2_1 / Cu2MnAl),,"[""Yb"", ""Yb"", ""Yb"", ""Yb"", ""Li"", ""Li"", ""Li"", ""Li"", ""Li"", ""Li"", ""Li"", ""Li"", ""Ge"", ""Ge"", ""Ge"", ""Ge""]","[[0.0, 0.0, 0.0], [0.0, 0.5, 0.5], [0.5, 0.0, 0.5], [0.5, 0.5, 0.0], [0.25, 0.25, 0.75], [0.25, 0.75, 0.75], [0.25, 0.75, 0.25], [0.25, 0.25, 0.25], [0.75, 0.25, 0.25], [0.75, 0.75, 0.25], [0.75, 0.75, 0.75], [0.75, 0.25, 0.75], [0.5, 0.0, 0.0], [0.5, 0.5, 0.5], [0.0, 0.0, 0.5], [0.0, 0.5, 0.0]]",A,primitive->conventional (x sqrt2),BTE master (PhononDB/Carrete/npj/SciRep),,https://mdr.nims.go.jp/datasets/2038afb1-540b-4d93-a777-c56ca85316fb,,PhononDB (Togo/NIMS MDR),https://mdr.nims.go.jp/datasets/2038afb1-540b-4d93-a777-c56ca85316fb,"LTC-calc.log unit cell (PBEsol-relaxed), same file as kappa",mp-865735,True,stoichiometric,Li2YbGe
Li2YbGe,0.805,W/m/K,550.0,BTE,1,full BTE,1.0,,6.441093,225.0,Fm-3m,full Heusler (L2_1 / Cu2MnAl),,"[""Yb"", ""Yb"", ""Yb"", ""Yb"", ""Li"", ""Li"", ""Li"", ""Li"", ""Li"", ""Li"", ""Li"", ""Li"", ""Ge"", ""Ge"", ""Ge"", ""Ge""]","[[0.0, 0.0, 0.0], [0.0, 0.5, 0.5], [0.5, 0.0, 0.5], [0.5, 0.5, 0.0], [0.25, 0.25, 0.75], [0.25, 0.75, 0.75], [0.25, 0.75, 0.25], [0.25, 0.25, 0.25], [0.75, 0.25, 0.25], [0.75, 0.75, 0.25], [0.75, 0.75, 0.75], [0.75, 0.25, 0.75], [0.5, 0.0, 0.0], [0.5, 0.5, 0.5], [0.0, 0.0, 0.5], [0.0, 0.5, 0.0]]",A,primitive->conventional (x sqrt2),BTE master (PhononDB/Carrete/npj/SciRep),,https://mdr.nims.go.jp/datasets/2038afb1-540b-4d93-a777-c56ca85316fb,,PhononDB (Togo/NIMS MDR),https://mdr.nims.go.jp/datasets/2038afb1-540b-4d93-a777-c56ca85316fb,"LTC-calc.log unit cell (PBEsol-relaxed), same file as kappa",mp-865735,True,stoichiometric,Li2YbGe
