Repository: Shivamrandive747/Thermalconductivity_prediction

# Calibrating first-principles lattice thermal conductivity to experiment

**A curated half-Heusler dataset and a validated transfer function.**

Published first-principles transport calculations of lattice thermal conductivity exceed what
laboratories measure for the same compound by a **median factor of 1.55**. That offset is regular
enough to be removed in closed form:

$$\kappa_L^{\mathrm{expt}}(T) \;=\; \kappa_L^{\mathrm{BTE}}(T)\;\min\!\left[c\left(\tfrac{T}{300}\right)^{p},\,1\right],
\qquad c = 0.51,\quad p = 0.80$$

Inside a domain of applicability declared before the validation set was scored, this places

File: data/Target_Materials/HEUSLER_KAPPA_TRAINING_SET.csv (part 105 of 192)
formula,kappa_L,kappa_units,temperature_K,method,method_tier,tier_name,weight,kappa_basis,struct_a_A,struct_spacegroup,struct_sg_symbol,struct_prototype,struct_site_ordering,struct_species,struct_frac_coords,struct_grade,lattice_convention,source,source_doi,source_url,source_location,struct_source,struct_source_url,struct_source_detail,struct_id,struct_same_paper_as_kappa,stoichiometry,parent_formula
LiAgSe,2.72,W/m/K,300.0,Phono3py,1,full BTE,1.0,,6.28,216.0,F-43m,C1b,Li/Ag/Se,"[""Li"", ""Ag"", ""Se""]","[[0, 0, 0], [0.5, 0.5, 0.5], [0.25, 0.25, 0.25]]",A,conventional,"paper mining (PDF, batch 2)",arxiv:2010.12467v1,,Table S1,Sci.Rep. 11:13809 (2021) Table S1,https://www.nature.com/articles/s41598-021-92030-4#MOESM1,"Table S1 (DFT-optimized lattice parameter + lowest-energy site assignment), same table as kappa",mp-1100393,True,stoichiometric,LiAgSe
LiAgTe,3.38,W/m/K,300.0,BTE,1,full BTE,1.0,,6.64,216.0,F-43m,C1b,Li/Ag/Te,"[""Li"", ""Ag"", ""Te""]","[[0, 0, 0], [0.5, 0.5, 0.5], [0.25, 0.25, 0.25]]",A,conventional,BTE master (PhononDB/Carrete/npj/SciRep),10.1038/s41598-021-92030-4,https://www.nature.com/articles/s41598-021-92030-4#MOESM1,,Sci.Rep. 11:13809 (2021) Table S1,https://www.nature.com/articles/s41598-021-92030-4#MOESM1,"Table S1 (DFT-optimized lattice parameter + lowest-energy site assignment), same table as kappa",mp-962069,True,stoichiometric,LiAgTe
LiAgTe,1.52,W/m/K,300.0,BTE,1,full BTE,1.0,,6.64,216.0,F-43m,C1b,Li/Ag/Te,"[""Li"", ""Ag"", ""Te""]","[[0, 0, 0], [0.5, 0.5, 0.5], [0.25, 0.25, 0.25]]",A,conventional,BTE master (PhononDB/Carrete/npj/SciRep),10.1103/PhysRevX.4.011019,https://doi.org/10.1103/PhysRevX.4.011019,,Sci.Rep. 11:13809 (2021) Table S1,https://www.nature.com/articles/s41598-021-92030-4#MOESM1,"Table S1 (DFT-optimized lattice parameter + lowest-energy site assignment), same table as kappa",mp-962069,True,stoichiometric,LiAgTe
LiAgTe,1.62,W/m/K,300.0,ShengBTE,1,full BTE,1.0,,6.64,216.0,F-43m,C1b,Li/Ag/Te,"[""Li"", ""Ag"", ""Te""]","[[0, 0, 0], [0.5, 0.5, 0.5], [0.25, 0.25, 0.25]]",A,conventional,"paper mining (PDF, batch 2)",10.1038/s41524-023-00974-0,,Supplementary Table 4,Sci.Rep. 11:13809 (2021) Table S1,https://www.nature.com/articles/s41598-021-92030-4#MOESM1,"Table S1 (DFT-optimized lattice parameter + lowest-energy site assignment), same table as kappa",mp-962069,True,stoichiometric,LiAgTe
LiAgTe,3.38,W/m/K,300.0,Phono3py,1,full BTE,1.0,,6.64,216.0,F-43m,C1b,Li/Ag/Te,"[""Li"", ""Ag"", ""Te""]","[[0, 0, 0], [0.5, 0.5, 0.5], [0.25, 0.25, 0.25]]",A,conventional,"paper mining (PDF, batch 2)",arxiv:2010.12467v1,,Table S1,Sci.Rep. 11:13809 (2021) Table S1,https://www.nature.com/articles/s41598-021-92030-4#MOESM1,"Table S1 (DFT-optimized lattice parameter + lowest-energy site assignment), same table as kappa",mp-962069,True,stoichiometric,LiAgTe
LiAlGe,5.08,W/m/K,300.0,BTE,1,full BTE,1.0,,6.01,216.0,F-43m,C1b,Li/Al/Ge,"[""Li"", ""Al"", ""Ge""]","[[0, 0, 0], [0.5, 0.5, 0.5], [0.25, 0.25, 0.25]]",A,conventional,BTE master (PhononDB/Carrete/npj/SciRep),10.1038/s41598-021-92030-4,https://www.nature.com/articles/s41598-021-92030-4#MOESM1,,Sci.Rep. 11:13809 (2021) Table S1,https://www.nature.com/articles/s41598-021-92030-4#MOESM1,"Table S1 (DFT-optimized lattice parameter + lowest-energy site assignment), same table as kappa",mp-5920,True,stoichiometric,LiAlGe
LiAlGe,16.5,W/m/K,300.0,BTE-approx,1,full BTE,1.0,,6.01,216.0,F-43m,C1b,Li/Al/Ge,"[""Li"", ""Al"", ""Ge""]","[[0, 0, 0], [0.5, 0.5, 0.5], [0.25, 0.25, 0.25]]",A,conventional,BTE master (PhononDB/Carrete/npj/SciRep),10.1103/PhysRevX.4.011019,https://doi.org/10.1103/PhysRevX.4.011019,,Sci.Rep. 11:13809 (2021) Table S1,https://www.nature.com/articles/s41598-021-92030-4#MOESM1,"Table S1 (DFT-optimized lattice parameter + lowest-energy site assignment), same table as kappa",mp-5920,True,stoichiometric,LiAlGe
LiAlGe,7.035,W/m/K,300.0,"semi-empirical (Slack / Debye-Callaway-type, NOT BTE)",1,full BTE,1.0,,6.01,216.0,F-43m,C1b,Li/Al/Ge,"[""Li"", ""Al"", ""Ge""]","[[0, 0, 0], [0.5, 0.5, 0.5], [0.25, 0.25, 0.25]]",A,conventional,repository mining,10.48550/arXiv.2501.11644,https://github.com/ertekin-research-group/halfheusler-space/blob/main/HH_overview.csv,,Sci.Rep. 11:13809 (2021) Table S1,https://www.nature.com/articles/s41598-021-92030-4#MOESM1,"Table S1 (DFT-optimized lattice parameter + lowest-energy site assignment), same table as kappa",mp-5920,True,stoichiometric,LiAlGe
LiAlGe,5.08,W/m/K,300.0,Phono3py,1,full BTE,1.0,,6.01,216.0,F-43m,C1b,Li/Al/Ge,"[""Li"", ""Al"", ""Ge""]","[[0, 0, 0], [0.5, 0.5, 0.5], [0.25, 0.25, 0.25]]",A,conventional,"paper mining (PDF, batch 2)",arxiv:2010.12467v1,,Table S1,Sci.Rep. 11:13809 (2021) Table S1,https://www.nature.com/articles/s41598-021-92030-4#MOESM1,"Table S1 (DFT-optimized lattice parameter + lowest-energy site assignment), same table as kappa",mp-5920,True,stoichiometric,LiAlGe
LiAlGe,14.7367,W/m/K,300.0,"BTE (phono3py-class, Phonix auto-kappa)",1,full BTE,1.0,,6.01,216.0,F-43m,C1b,Li/Al/Ge,"[""Li"", ""Al"", ""Ge""]","[[0, 0, 0], [0.5, 0.5, 0.5], [0.25, 0.25, 0.25]]",A,conventional,Phonix (first-principles BTE),10.1038/s41524-026-02033-w,https://huggingface.co/datasets/phonix-db/phonix-summary,"phonix-summary, HF datasets-server",Sci.Rep. 11:13809 (2021) Table S1,https://www.nature.com/articles/s41598-021-92030-4#MOESM1,"Table S1 (DFT-optimized lattice parameter + lowest-energy site assignment), same table as kappa",mp-5920,True,stoichiometric,LiAlGe
LiAlGe,7.68,W/m/K,500.0,BTE (TDEP),1,full BTE,1.0,,6.01,216.0,F-43m,C1b,Li/Al/Ge,"[""Li"", ""Al"", ""Ge""]","[[0, 0, 0], [0.5, 0.5, 0.5], [0.25, 0.25, 0.25]]",A,conventional,paper mining,10.1016/j.commatsci.2021.110938,https://arxiv.org/abs/2107.03735,"Appendix A, Table A.1 (arXiv:2107.03735, p.17) - DFT value only; parenthetical ML predictions excluded",Sci.Rep. 11:13809 (2021) Table S1,https://www.nature.com/articles/s41598-021-92030-4#MOESM1,"Table S1 (DFT-optimized lattice parameter + lowest-energy site assignment), same table as kappa",mp-5920,True,stoichiometric,LiAlGe
LiAlGe,7.68,W/m/K,500.0,TDEP (three-phonon + isotope scattering),1,full BTE,1.0,,6.01,216.0,F-43m,C1b,Li/Al/Ge,"[""Li"", ""Al"", ""Ge""]","[[0, 0, 0], [0.5, 0.5, 0.5], [0.25, 0.25, 0.25]]",A,conventional,"paper mining (PDF, batch 2)",arxiv:2107.03735v2,,Table A.1,Sci.Rep. 11:13809 (2021) Table S1,https://www.nature.com/articles/s41598-021-92030-4#MOESM1,"Table S1 (DFT-optimized lattice parameter + lowest-energy site assignment), same table as kappa",mp-5920,True,stoichiometric,LiAlGe
LiAlSi,5.9,W/m/K,300.0,BTE,1,full BTE,1.0,,5.94,216.0,F-43m,C1b,Li/Al/Si,"[""Li"", ""Al"", ""Si""]","[[0, 0, 0], [0.5, 0.5, 0.5], [0.25, 0.25, 0.25]]",A,conventional,BTE master (PhononDB/Carrete/npj/SciRep),10.1038/s41598-021-92030-4,https://www.nature.com/articles/s41598-021-92030-4#MOESM1,,Sci.Rep. 11:13809 (2021) Table S1,https://www.nature.com/articles/s41598-021-92030-4#MOESM1,"Table S1 (DFT-optimized lattice parameter + lowest-energy site assignment), same table as kappa",mp-3161,True,stoichiometric,LiAlSi
LiAlSi,20.9,W/m/K,300.0,BTE-approx,1,full BTE,1.0,,5.94,216.0,F-43m,C1b,Li/Al/Si,"[""Li"", ""Al"", ""Si""]","[[0, 0, 0], [0.5, 0.5, 0.5], [0.25, 0.25, 0.25]]",A,conventional,BTE master (PhononDB/Carrete/npj/SciRep),10.1103/PhysRevX.4.011019,https://doi.org/10.1103/PhysRevX.4.011019,,Sci.Rep. 11:13809 (2021) Table S1,https://www.nature.com/articles/s41598-021-92030-4#MOESM1,"Table S1 (DFT-optimized lattice parameter + lowest-energy site assignment), same table as kappa",mp-3161,True,stoichiometric,LiAlSi
LiAlSi,5.9,W/m/K,300.0,Phono3py,1,full BTE,1.0,,5.94,216.0,F-43m,C1b,Li/Al/Si,"[""Li"", ""Al"", ""Si""]","[[0, 0, 0], [0.5, 0.5, 0.5], [0.25, 0.25, 0.25]]",A,conventional,"paper mining (PDF, batch 2)",arxiv:2010.12467v1,,Table S1,Sci.Rep. 11:13809 (2021) Table S1,https://www.nature.com/articles/s41598-021-92030-4#MOESM1,"Table S1 (DFT-optimized lattice parameter + lowest-energy site assignment), same table as kappa",mp-3161,True,stoichiometric,LiAlSi
LiAlSi,9.18,W/m/K,500.0,BTE (TDEP),1,full BTE,1.0,,5.94,216.0,F-43m,C1b,Li/Al/Si,"[""Li"", ""Al"", ""Si""]","[[0, 0, 0], [0.5, 0.5, 0.5], [0.25, 0.25, 0.25]]",A,conventional,paper mining,10.1016/j.commatsci.2021.110938,https://arxiv.org/abs/2107.03735,"Appendix A, Table A.1 (arXiv:2107.03735, p.17) - DFT value only; parenthetical ML predictions excluded",Sci.Rep. 11:13809 (2021) Table S1,https://www.nature.com/articles/s41598-021-92030-4#MOESM1,"Table S1 (DFT-optimized lattice parameter + lowest-energy site assignment), same table as kappa",mp-3161,True,stoichiometric,LiAlSi
LiAlSi,9.18,W/m/K,500.0,TDEP (three-phonon + isotope scattering),1,full BTE,1.0,,5.94,216.0,F-43m,C1b,Li/Al/Si,"[""Li"", ""Al"", ""Si""]","[[0, 0, 0], [0.5, 0.5, 0.5], [0.25, 0.25, 0.25]]",A,conventional,"paper mining (PDF, batch 2)",arxiv:2107.03735v2,,Table A.1,Sci.Rep. 11:13809 (2021) Table S1,https://www.nature.com/articles/s41598-021-92030-4#MOESM1,"Table S1 (DFT-optimized lattice parameter + lowest-energy site assignment), same table as kappa",mp-3161,True,stoichiometric,LiAlSi
LiCaAs,6.887,W/m/K,200.0,BTE,1,full BTE,1.0,,6.589142,216.0,F-43m,half-Heusler (C1b / MgAgAs),,"[""Li"", ""Li"", ""Li"", ""Li"", ""Ca"", ""Ca"", ""Ca"", ""Ca"", ""As"", ""As"", ""As"", ""As""]","[[0.25, 0.25, 0.75], [0.25, 0.75, 0.25], [0.75, 0.25, 0.25], [0.75, 0.75, 0.75], [0.25, 0.75, 0.75], [0.25, 0.25, 0.25], [0.75, 0.75, 0.25], [0.75, 0.25, 0.75], [0.5, 0.0, 0.0], [0.5, 0.5, 0.5], [0.0, 0.0, 0.5], [0.0, 0.5, 0.0]]",A,primitive->conventional (x sqrt2),BTE master (PhononDB/Carrete/npj/SciRep),,https://mdr.nims.go.jp/datasets/27fe5b43-a99a-45cd-a930-ec62f0223583,,PhononDB (Togo/NIMS MDR),https://mdr.nims.go.jp/datasets/27fe5b43-a99a-45cd-a930-ec62f0223583,"LTC-calc.log unit cell (PBEsol-relaxed), same file as kappa",mp-961684,True,stoichiometric,LiCaAs
LiCaAs,6.487,W/m/K,210.0,BTE,1,full BTE,1.0,,6.589142,216.0,F-43m,half-Heusler (C1b / MgAgAs),,"[""Li"", ""Li"", ""Li"", ""Li"", ""Ca"", ""Ca"", ""Ca"", ""Ca"", ""As"", ""As"", ""As"", ""As""]","[[0.25, 0.25, 0.75], [0.25, 0.75, 0.25], [0.75, 0.25, 0.25], [0.75, 0.75, 0.75], [0.25, 0.75, 0.75], [0.25, 0.25, 0.25], [0.75, 0.75, 0.25], [0.75, 0.25, 0.75], [0.5, 0.0, 0.0], [0.5, 0.5, 0.5], [0.0, 0.0, 0.5], [0.0, 0.5, 0.0]]",A,primitive->conventional (x sqrt2),BTE master (PhononDB/Carrete/npj/SciRep),,https://mdr.nims.go.jp/datasets/27fe5b43-a99a-45cd-a930-ec62f0223583,,PhononDB (Togo/NIMS MDR),https://mdr.nims.go.jp/datasets/27fe5b43-a99a-45cd-a930-ec62f0223583,"LTC-calc.log unit cell (PBEsol-relaxed), same file as kappa",mp-961684,True,stoichiometric,LiCaAs
LiCaAs,6.134,W/m/K,220.0,BTE,1,full BTE,1.0,,6.589142,216.0,F-43m,half-Heusler (C1b / MgAgAs),,"[""Li"", ""Li"", ""Li"", ""Li"", ""Ca"", ""Ca"", ""Ca"", ""Ca"", ""As"", ""As"", ""As"", ""As""]","[[0.25, 0.25, 0.75], [0.25, 0.75, 0.25], [0.75, 0.25, 0.25], [0.75, 0.75, 0.75], [0.25, 0.75, 0.75], [0.25, 0.25, 0.25], [0.75, 0.75, 0.25], [0.75, 0.25, 0.75], [0.5, 0.0, 0.0], [0.5, 0.5, 0.5], [0.0, 0.0, 0.5], [0.0, 0.5, 0.0]]",A,primitive->conventional (x sqrt2),BTE master (PhononDB/Carrete/npj/SciRep),,https://mdr.nims.go.jp/datasets/27fe5b43-a99a-45cd-a930-ec62f0223583,,PhononDB (Togo/NIMS MDR),https://mdr.nims.go.jp/datasets/27fe5b43-a99a-45cd-a930-ec62f0223583,"LTC-calc.log unit cell (PBEsol-relaxed), same file as kappa",mp-961684,True,stoichiometric,LiCaAs
LiCaAs,5.819,W/m/K,230.0,BTE,1,full BTE,1.0,,6.589142,216.0,F-43m,half-Heusler (C1b / MgAgAs),,"[""Li"", ""Li"", ""Li"", ""Li"", ""Ca"", ""Ca"", ""Ca"", ""Ca"", ""As"", ""As"", ""As"", ""As""]","[[0.25, 0.25, 0.75], [0.25, 0.75, 0.25], [0.75, 0.25, 0.25], [0.75, 0.75, 0.75], [0.25, 0.75, 0.75], [0.25, 0.25, 0.25], [0.75, 0.75, 0.25], [0.75, 0.25, 0.75], [0.5, 0.0, 0.0], [0.5, 0.5, 0.5], [0.0, 0.0, 0.5], [0.0, 0.5, 0.0]]",A,primitive->conventional (x sqrt2),BTE master (PhononDB/Carrete/npj/SciRep),,https://mdr.nims.go.jp/datasets/27fe5b43-a99a-45cd-a930-ec62f0223583,,PhononDB (Togo/NIMS MDR),https://mdr.nims.go.jp/datasets/27fe5b43-a99a-45cd-a930-ec62f0223583,"LTC-calc.log unit cell (PBEsol-relaxed), same file as kappa",mp-961684,True,stoichiometric,LiCaAs
LiCaAs,5.536,W/m/K,240.0,BTE,1,full BTE,1.0,,6.589142,216.0,F-43m,half-Heusler (C1b / MgAgAs),,"[""Li"", ""Li"", ""Li"", ""Li"", ""Ca"", ""Ca"", ""Ca"", ""Ca"", ""As"", ""As"", ""As"", ""As""]","[[0.25, 0.25, 0.75], [0.25, 0.75, 0.25], [0.75, 0.25, 0.25], [0.75, 0.75, 0.75], [0.25, 0.75, 0.75], [0.25, 0.25, 0.25], [0.75, 0.75, 0.25], [0.75, 0.25, 0.75], [0.5, 0.0, 0.0], [0.5, 0.5, 0.5], [0.0, 0.0, 0.5], [0.0, 0.5, 0.0]]",A,primitive->conventional (x sqrt2),BTE master (PhononDB/Carrete/npj/SciRep),,https://mdr.nims.go.jp/datasets/27fe5b43-a99a-45cd-a930-ec62f0223583,,PhononDB (Togo/NIMS MDR),https://mdr.nims.go.jp/datasets/27fe5b43-a99a-45cd-a930-ec62f0223583,"LTC-calc.log unit cell (PBEsol-relaxed), same file as kappa",mp-961684,True,stoichiometric,LiCaAs
LiCaAs,5.281,W/m/K,250.0,BTE,1,full BTE,1.0,,6.589142,216.0,F-43m,half-Heusler (C1b / MgAgAs),,"[""Li"", ""Li"", ""Li"", ""Li"", ""Ca"", ""Ca"", ""Ca"", ""Ca"", ""As"", ""As"", ""As"", ""As""]","[[0.25, 0.25, 0.75], [0.25, 0.75, 0.25], [0.75, 0.25, 0.25], [0.75, 0.75, 0.75], [0.25, 0.75, 0.75], [0.25, 0.25, 0.25], [0.75, 0.75, 0.25], [0.75, 0.25, 0.75], [0.5, 0.0, 0.0], [0.5, 0.5, 0.5], [0.0, 0.0, 0.5], [0.0, 0.5, 0.0]]",A,primitive->conventional (x sqrt2),BTE master (PhononDB/Carrete/npj/SciRep),,https://mdr.nims.go.jp/datasets/27fe5b43-a99a-45cd-a930-ec62f0223583,,PhononDB (Togo/NIMS MDR),https://mdr.nims.go.jp/datasets/27fe5b43-a99a-45cd-a930-ec62f0223583,"LTC-calc.log unit cell (PBEsol-relaxed), same file as kappa",mp-961684,True,stoichiometric,LiCaAs
LiCaAs,5.049,W/m/K,260.0,BTE,1,full BTE,1.0,,6.589142,216.0,F-43m,half-Heusler (C1b / MgAgAs),,"[""Li"", ""Li"", ""Li"", ""Li"", ""Ca"", ""Ca"", ""Ca"", ""Ca"", ""As"", ""As"", ""As"", ""As""]","[[0.25, 0.25, 0.75], [0.25, 0.75, 0.25], [0.75, 0.25, 0.25], [0.75, 0.75, 0.75], [0.25, 0.75, 0.75], [0.25, 0.25, 0.25], [0.75, 0.75, 0.25], [0.75, 0.25, 0.75], [0.5, 0.0, 0.0], [0.5, 0.5, 0.5], [0.0, 0.0, 0.5], [0.0, 0.5, 0.0]]",A,primitive->conventional (x sqrt2),BTE master (PhononDB/Carrete/npj/SciRep),,https://mdr.nims.go.jp/datasets/27fe5b43-a99a-45cd-a930-ec62f0223583,,PhononDB (Togo/NIMS MDR),https://mdr.nims.go.jp/datasets/27fe5b43-a99a-45cd-a930-ec62f0223583,"LTC-calc.log unit cell (PBEsol-relaxed), same file as kappa",mp-961684,True,stoichiometric,LiCaAs
LiCaAs,4.838,W/m/K,270.0,BTE,1,full BTE,1.0,,6.589142,216.0,F-43m,half-Heusler (C1b / MgAgAs),,"[""Li"", ""Li"", ""Li"", ""Li"", ""Ca"", ""Ca"", ""Ca"", ""Ca"", ""As"", ""As"", ""As"", ""As""]","[[0.25, 0.25, 0.75], [0.25, 0.75, 0.25], [0.75, 0.25, 0.25], [0.75, 0.75, 0.75], [0.25, 0.75, 0.75], [0.25, 0.25, 0.25], [0.75, 0.75, 0.25], [0.75, 0.25, 0.75], [0.5, 0.0, 0.0], [0.5, 0.5, 0.5], [0.0, 0.0, 0.5], [0.0, 0.5, 0.0]]",A,primitive->conventional (x sqrt2),BTE master (PhononDB/Carrete/npj/SciRep),,https://mdr.nims.go.jp/datasets/27fe5b43-a99a-45cd-a930-ec62f0223583,,PhononDB (Togo/NIMS MDR),https://mdr.nims.go.jp/datasets/27fe5b43-a99a-45cd-a930-ec62f0223583,"LTC-calc.log unit cell (PBEsol-relaxed), same file as kappa",mp-961684,True,stoichiometric,LiCaAs
LiCaAs,4.645,W/m/K,280.0,BTE,1,full BTE,1.0,,6.589142,216.0,F-43m,half-Heusler (C1b / MgAgAs),,"[""Li"", ""Li"", ""Li"", ""Li"", ""Ca"", ""Ca"", ""Ca"", ""Ca"", ""As"", ""As"", ""As"", ""As""]","[[0.25, 0.25, 0.75], [0.25, 0.75, 0.25], [0.75, 0.25, 0.25], [0.75, 0.75, 0.75], [0.25, 0.75, 0.75], [0.25, 0.25, 0.25], [0.75, 0.75, 0.25], [0.75, 0.25, 0.75], [0.5, 0.0, 0.0], [0.5, 0.5, 0.5], [0.0, 0.0, 0.5], [0.0, 0.5, 0.0]]",A,primitive->conventional (x sqrt2),BTE master (PhononDB/Carrete/npj/SciRep),,https://mdr.nims.go.jp/datasets/27fe5b43-a99a-45cd-a930-ec62f0223583,,PhononDB (Togo/NIMS MDR),https://mdr.nims.go.jp/datasets/27fe5b43-a99a-45cd-a930-ec62f0223583,"LTC-calc.log unit cell (PBEsol-relaxed), same file as kappa",mp-961684,True,stoichiometric,LiCaAs
LiCaAs,4.467,W/m/K,290.0,BTE,1,full BTE,1.0,,6.589142,216.0,F-43m,half-Heusler (C1b / MgAgAs),,"[""Li"", ""Li"", ""Li"", ""Li"", ""Ca"", ""Ca"", ""Ca"", ""Ca"", ""As"", ""As"", ""As"", ""As""]","[[0.25, 0.25, 0.75], [0.25, 0.75, 0.25], [0.75, 0.25, 0.25], [0.75, 0.75, 0.75], [0.25, 0.75, 0.75], [0.25, 0.25, 0.25], [0.75, 0.75, 0.25], [0.75, 0.25, 0.75], [0.5, 0.0, 0.0], [0.5, 0.5, 0.5], [0.0, 0.0, 0.5], [0.0, 0.5, 0.0]]",A,primitive->conventional (x sqrt2),BTE master (PhononDB/Carrete/npj/SciRep),,https://mdr.nims.go.jp/datasets/27fe5b43-a99a-45cd-a930-ec62f0223583,,PhononDB (Togo/NIMS MDR),https://mdr.nims.go.jp/datasets/27fe5b43-a99a-45cd-a930-ec62f0223583,"LTC-calc.log unit cell (PBEsol-relaxed), same file as kappa",mp-961684,True,stoichiometric,LiCaAs
LiCaAs,4.302,W/m/K,300.0,BTE,1,full BTE,1.0,,6.589142,216.0,F-43m,half-Heusler (C1b / MgAgAs),,"[""Li"", ""Li"", ""Li"", ""Li"", ""Ca"", ""Ca"", ""Ca"", ""Ca"", ""As"", ""As"", ""As"", ""As""]","[[0.25, 0.25, 0.75], [0.25, 0.75, 0.25], [0.75, 0.25, 0.25], [0.75, 0.75, 0.75], [0.25, 0.75, 0.75], [0.25, 0.25, 0.25], [0.75, 0.75, 0.25], [0.75, 0.25, 0.75], [0.5, 0.0, 0.0], [0.5, 0.5, 0.5], [0.0, 0.0, 0.5], [0.0, 0.5, 0.0]]",A,primitive->conventional (x sqrt2),BTE master (PhononDB/Carrete/npj/SciRep),,https://mdr.nims.go.jp/datasets/27fe5b43-a99a-45cd-a930-ec62f0223583,,PhononDB (Togo/NIMS MDR),https://mdr.nims.go.jp/datasets/27fe5b43-a99a-45cd-a930-ec62f0223583,"LTC-calc.log unit cell (PBEsol-relaxed), same file as kappa",mp-961684,True,stoichiometric,LiCaAs
LiCaAs,20.16,W/m/K,300.0,BTE,1,full BTE,1.0,,6.589142,216.0,F-43m,half-Heusler (C1b / MgAgAs),,"[""Li"", ""Li"", ""Li"", ""Li"", ""Ca"", ""Ca"", ""Ca"", ""Ca"", ""As"", ""As"", ""As"", ""As""]","[[0.25, 0.25, 0.75], [0.25, 0.75, 0.25], [0.75, 0.25, 0.25], [0.75, 0.75, 0.75], [0.25, 0.75, 0.75], [0.25, 0.25, 0.25], [0.75, 0.75, 0.25], [0.75, 0.25, 0.75], [0.5, 0.0, 0.0], [0.5, 0.5, 0.5], [0.0, 0.0, 0.5], [0.0, 0.5, 0.0]]",A,primitive->conventional (x sqrt2),BTE master (PhononDB/Carrete/npj/SciRep),10.1038/s41598-021-92030-4,https://www.nature.com/articles/s41598-021-92030-4#MOESM1,,PhononDB (Togo/NIMS MDR),https://mdr.nims.go.jp/datasets/27fe5b43-a99a-45cd-a930-ec62f0223583,"LTC-calc.log unit cell (PBEsol-relaxed), same file as kappa",mp-961684,True,stoichiometric,LiCaAs
LiCaAs,4.277107,W/m/K,300.0,BTE,1,full BTE,1.0,,6.589142,216.0,F-43m,half-Heusler (C1b / MgAgAs),,"[""Li"", ""Li"", ""Li"", ""Li"", ""Ca"", ""Ca"", ""Ca"", ""Ca"", ""As"", ""As"", ""As"", ""As""]","[[0.25, 0.25, 0.75], [0.25, 0.75, 0.25], [0.75, 0.25, 0.25], [0.75, 0.75, 0.75], [0.25, 0.75, 0.75], [0.25, 0.25, 0.25], [0.75, 0.75, 0.25], [0.75, 0.25, 0.75], [0.5, 0.0, 0.0], [0.5, 0.5, 0.5], [0.0, 0.0, 0.5], [0.0, 0.5, 0.0]]",A,primitive->conventional (x sqrt2),BTE master (PhononDB/Carrete/npj/SciRep),10.1038/s41524-025-01920-y,https://doi.org/10.5281/zenodo.15937696,,PhononDB (Togo/NIMS MDR),https://mdr.nims.go.jp/datasets/27fe5b43-a99a-45cd-a930-ec62f0223583,"LTC-calc.log unit cell (PBEsol-relaxed), same file as kappa",mp-961684,True,stoichiometric,LiCaAs
LiCaAs,20.16,W/m/K,300.0,Phono3py,1,full BTE,1.0,,6.589142,216.0,F-43m,half-Heusler (C1b / MgAgAs),,"[""Li"", ""Li"", ""Li"", ""Li"", ""Ca"", ""Ca"", ""Ca"", ""Ca"", ""As"", ""As"", ""As"", ""As""]","[[0.25, 0.25, 0.75], [0.25, 0.75, 0.25], [0.75, 0.25, 0.25], [0.75, 0.75, 0.75], [0.25, 0.75, 0.75], [0.25, 0.25, 0.25], [0.75, 0.75, 0.25], [0.75, 0.25, 0.75], [0.5, 0.0, 0.0], [0.5, 0.5, 0.5], [0.0, 0.0, 0.5], [0.0, 0.5, 0.0]]",A,primitive->conventional (x sqrt2),"paper mining (PDF, batch 2)",arxiv:2010.12467v1,,Table S1,PhononDB (Togo/NIMS MDR),https://mdr.nims.go.jp/datasets/27fe5b43-a99a-45cd-a930-ec62f0223583,"LTC-calc.log unit cell (PBEsol-relaxed), same file as kappa",mp-961684,True,stoichiometric,LiCaAs
LiCaAs,4.4476,W/m/K,300.0,"BTE (phono3py-class, Phonix auto-kappa)",1,full BTE,1.0,,6.589142,216.0,F-43m,half-Heusler (C1b / MgAgAs),,"[""Li"", ""Li"", ""Li"", ""Li"", ""Ca"", ""Ca"", ""Ca"", ""Ca"", ""As"", ""As"", ""As"", ""As""]","[[0.25, 0.25, 0.75], [0.25, 0.75, 0.25], [0.75, 0.25, 0.25], [0.75, 0.75, 0.75], [0.25, 0.75, 0.75], [0.25, 0.25, 0.25], [0.75, 0.75, 0.25], [0.75, 0.25, 0.75], [0.5, 0.0, 0.0], [0.5, 0.5, 0.5], [0.0, 0.0, 0.5], [0.0, 0.5, 0.0]]",A,primitive->conventional (x sqrt2),Phonix (first-principles BTE),10.1038/s41524-026-02033-w,https://huggingface.co/datasets/phonix-db/phonix-summary,"phonix-summary, HF datasets-server",PhononDB (Togo/NIMS MDR),https://mdr.nims.go.jp/datasets/27fe5b43-a99a-45cd-a930-ec62f0223583,"LTC-calc.log unit cell (PBEsol-relaxed), same file as kappa",mp-961684,True,stoichiometric,LiCaAs
LiCaAs,4.15,W/m/K,310.0,BTE,1,full BTE,1.0,,6.589142,216.0,F-43m,half-Heusler (C1b / MgAgAs),,"[""Li"", ""Li"", ""Li"", ""Li"", ""Ca"", ""Ca"", ""Ca"", ""Ca"", ""As"", ""As"", ""As"", ""As""]","[[0.25, 0.25, 0.75], [0.25, 0.75, 0.25], [0.75, 0.25, 0.25], [0.75, 0.75, 0.75], [0.25, 0.75, 0.75], [0.25, 0.25, 0.25], [0.75, 0.75, 0.25], [0.75, 0.25, 0.75], [0.5, 0.0, 0.0], [0.5, 0.5, 0.5], [0.0, 0.0, 0.5], [0.0, 0.5, 0.0]]",A,primitive->conventional (x sqrt2),BTE master (PhononDB/Carrete/npj/SciRep),,https://mdr.nims.go.jp/datasets/27fe5b43-a99a-45cd-a930-ec62f0223583,,PhononDB (Togo/NIMS MDR),https://mdr.nims.go.jp/datasets/27fe5b43-a99a-45cd-a930-ec62f0223583,"LTC-calc.log unit cell (PBEsol-relaxed), same file as kappa",mp-961684,True,stoichiometric,LiCaAs
LiCaAs,4.009,W/m/K,320.0,BTE,1,full BTE,1.0,,6.589142,216.0,F-43m,half-Heusler (C1b / MgAgAs),,"[""Li"", ""Li"", ""Li"", ""Li"", ""Ca"", ""Ca"", ""Ca"", ""Ca"", ""As"", ""As"", ""As"", ""As""]","[[0.25, 0.25, 0.75], [0.25, 0.75, 0.25], [0.75, 0.25, 0.25], [0.75, 0.75, 0.75], [0.25, 0.75, 0.75], [0.25, 0.25, 0.25], [0.75, 0.75, 0.25], [0.75, 0.25, 0.75], [0.5, 0.0, 0.0], [0.5, 0.5, 0.5], [0.0, 0.0, 0.5], [0.0, 0.5, 0.0]]",A,primitive->conventional (x sqrt2),BTE master (PhononDB/Carrete/npj/SciRep),,https://mdr.nims.go.jp/datasets/27fe5b43-a99a-45cd-a930-ec62f0223583,,PhononDB (Togo/NIMS MDR),https://mdr.nims.go.jp/datasets/27fe5b43-a99a-45cd-a930-ec62f0223583,"LTC-calc.log unit cell (PBEsol-relaxed), same file as kappa",mp-961684,True,stoichiometric,LiCaAs
LiCaAs,3.877,W/m/K,330.0,BTE,1,full BTE,1.0,,6.589142,216.0,F-43m,half-Heusler (C1b / MgAgAs),,"[""Li"", ""Li"", ""Li"", ""Li"", ""Ca"", ""Ca"", ""Ca"", ""Ca"", ""As"", ""As"", ""As"", ""As""]","[[0.25, 0.25, 0.75], [0.25, 0.75, 0.25], [0.75, 0.25, 0.25], [0.75, 0.75, 0.75], [0.25, 0.75, 0.75], [0.25, 0.25, 0.25], [0.75, 0.75, 0.25], [0.75, 0.25, 0.75], [0.5, 0.0, 0.0], [0.5, 0.5, 0.5], [0.0, 0.0, 0.5], [0.0, 0.5, 0.0]]",A,primitive->conventional (x sqrt2),BTE master (PhononDB/Carrete/npj/SciRep),,https://mdr.nims.go.jp/datasets/27fe5b43-a99a-45cd-a930-ec62f0223583,,PhononDB (Togo/NIMS MDR),https://mdr.nims.go.jp/datasets/27fe5b43-a99a-45cd-a930-ec62f0223583,"LTC-calc.log unit cell (PBEsol-relaxed), same file as kappa",mp-961684,True,stoichiometric,LiCaAs
LiCaAs,3.754,W/m/K,340.0,BTE,1,full BTE,1.0,,6.589142,216.0,F-43m,half-Heusler (C1b / MgAgAs),,"[""Li"", ""Li"", ""Li"", ""Li"", ""Ca"", ""Ca"", ""Ca"", ""Ca"", ""As"", ""As"", ""As"", ""As""]","[[0.25, 0.25, 0.75], [0.25, 0.75, 0.25], [0.75, 0.25, 0.25], [0.75, 0.75, 0.75], [0.25, 0.75, 0.75], [0.25, 0.25, 0.25], [0.75, 0.75, 0.25], [0.75, 0.25, 0.75], [0.5, 0.0, 0.0], [0.5, 0.5, 0.5], [0.0, 0.0, 0.5], [0.0, 0.5, 0.0]]",A,primitive->conventional (x sqrt2),BTE master (PhononDB/Carrete/npj/SciRep),,https://mdr.nims.go.jp/datasets/27fe5b43-a99a-45cd-a930-ec62f0223583,,PhononDB (Togo/NIMS MDR),https://mdr.nims.go.jp/datasets/27fe5b43-a99a-45cd-a930-ec62f0223583,"LTC-calc.log unit cell (PBEsol-relaxed), same file as kappa",mp-961684,True,stoichiometric,LiCaAs
LiCaAs,3.639,W/m/K,350.0,BTE,1,full BTE,1.0,,6.589142,216.0,F-43m,half-Heusler (C1b / MgAgAs),,"[""Li"", ""Li"", ""Li"", ""Li"", ""Ca"", ""Ca"", ""Ca"", ""Ca"", ""As"", ""As"", ""As"", ""As""]","[[0.25, 0.25, 0.75], [0.25, 0.75, 0.25], [0.75, 0.25, 0.25], [0.75, 0.75, 0.75], [0.25, 0.75, 0.75], [0.25, 0.25, 0.25], [0.75, 0.75, 0.25], [0.75, 0.25, 0.75], [0.5, 0.0, 0.0], [0.5, 0.5, 0.5], [0.0, 0.0, 0.5], [0.0, 0.5, 0.0]]",A,primitive->conventional (x sqrt2),BTE master (PhononDB/Carrete/npj/SciRep),,https://mdr.nims.go.jp/datasets/27fe5b43-a99a-45cd-a930-ec62f0223583,,PhononDB (Togo/NIMS MDR),https://mdr.nims.go.jp/datasets/27fe5b43-a99a-45cd-a930-ec62f0223583,"LTC-calc.log unit cell (PBEsol-relaxed), same file as kappa",mp-961684,True,stoichiometric,LiCaAs
LiCaAs,3.531,W/m/K,360.0,BTE,1,full BTE,1.0,,6.589142,216.0,F-43m,half-Heusler (C1b / MgAgAs),,"[""Li"", ""Li"", ""Li"", ""Li"", ""Ca"", ""Ca"", ""Ca"", ""Ca"", ""As"", ""As"", ""As"", ""As""]","[[0.25, 0.25, 0.75], [0.25, 0.75, 0.25], [0.75, 0.25, 0.25], [0.75, 0.75, 0.75], [0.25, 0.75, 0.75], [0.25, 0.25, 0.25], [0.75, 0.75, 0.25], [0.75, 0.25, 0.75], [0.5, 0.0, 0.0], [0.5, 0.5, 0.5], [0.0, 0.0, 0.5], [0.0, 0.5, 0.0]]",A,primitive->conventional (x sqrt2),BTE master (PhononDB/Carrete/npj/SciRep),,https://mdr.nims.go.jp/datasets/27fe5b43-a99a-45cd-a930-ec62f0223583,,PhononDB (Togo/NIMS MDR),https://mdr.nims.go.jp/datasets/27fe5b43-a99a-45cd-a930-ec62f0223583,"LTC-calc.log unit cell (PBEsol-relaxed), same file as kappa",mp-961684,True,stoichiometric,LiCaAs
LiCaAs,3.429,W/m/K,370.0,BTE,1,full BTE,1.0,,6.589142,216.0,F-43m,half-Heusler (C1b / MgAgAs),,"[""Li"", ""Li"", ""Li"", ""Li"", ""Ca"", ""Ca"", ""Ca"", ""Ca"", ""As"", ""As"", ""As"", ""As""]","[[0.25, 0.25, 0.75], [0.25, 0.75, 0.25], [0.75, 0.25, 0.25], [0.75, 0.75, 0.75], [0.25, 0.75, 0.75], [0.25, 0.25, 0.25], [0.75, 0.75, 0.25], [0.75, 0.25, 0.75], [0.5, 0.0, 0.0], [0.5, 0.5, 0.5], [0.0, 0.0, 0.5], [0.0, 0.5, 0.0]]",A,primitive->conventional (x sqrt2),BTE master (PhononDB/Carrete/npj/SciRep),,https://mdr.nims.go.jp/datasets/27fe5b43-a99a-45cd-a930-ec62f0223583,,PhononDB (Togo/NIMS MDR),https://mdr.nims.go.jp/datasets/27fe5b43-a99a-45cd-a930-ec62f0223583,"LTC-calc.log unit cell (PBEsol-relaxed), same file as kappa",mp-961684,True,stoichiometric,LiCaAs
LiCaAs,3.333,W/m/K,380.0,BTE,1,full BTE,1.0,,6.589142,216.0,F-43m,half-Heusler (C1b / MgAgAs),,"[""Li"", ""Li"", ""Li"", ""Li"", ""Ca"", ""Ca"", ""Ca"", ""Ca"", ""As"", ""As"", ""As"", ""As""]","[[0.25, 0.25, 0.75], [0.25, 0.75, 0.25], [0.75, 0.25, 0.25], [0.75, 0.75, 0.75], [0.25, 0.75, 0.75], [0.25, 0.25, 0.25], [0.75, 0.75, 0.25], [0.75, 0.25, 0.75], [0.5, 0.0, 0.0], [0.5, 0.5, 0.5], [0.0, 0.0, 0.5], [0.0, 0.5, 0.0]]",A,primitive->conventional (x sqrt2),BTE master (PhononDB/Carrete/npj/SciRep),,https://mdr.nims.go.jp/datasets/27fe5b43-a99a-45cd-a930-ec62f0223583,,PhononDB (Togo/NIMS MDR),https://mdr.nims.go.jp/datasets/27fe5b43-a99a-45cd-a930-ec62f0223583,"LTC-calc.log unit cell (PBEsol-relaxed), same file as kappa",mp-961684,True,stoichiometric,LiCaAs
LiCaAs,3.243,W/m/K,390.0,BTE,1,full BTE,1.0,,6.589142,216.0,F-43m,half-Heusler (C1b / MgAgAs),,"[""Li"", ""Li"", ""Li"", ""Li"", ""Ca"", ""Ca"", ""Ca"", ""Ca"", ""As"", ""As"", ""As"", ""As""]","[[0.25, 0.25, 0.75], [0.25, 0.75, 0.25], [0.75, 0.25, 0.25], [0.75, 0.75, 0.75], [0.25, 0.75, 0.75], [0.25, 0.25, 0.25], [0.75, 0.75, 0.25], [0.75, 0.25, 0.75], [0.5, 0.0, 0.0], [0.5, 0.5, 0.5], [0.0, 0.0, 0.5], [0.0, 0.5, 0.0]]",A,primitive->conventional (x sqrt2),BTE master (PhononDB/Carrete/npj/SciRep),,https://mdr.nims.go.jp/datasets/27fe5b43-a99a-45cd-a930-ec62f0223583,,PhononDB (Togo/NIMS MDR),https://mdr.nims.go.jp/datasets/27fe5b43-a99a-45cd-a930-ec62f0223583,"LTC-calc.log unit cell (PBEsol-relaxed), same file as kappa",mp-961684,True,stoichiometric,LiCaAs
LiCaAs,3.157,W/m/K,400.0,BTE,1,full BTE,1.0,,6.589142,216.0,F-43m,half-Heusler (C1b / MgAgAs),,"[""Li"", ""Li"", ""Li"", ""Li"", ""Ca"", ""Ca"", ""Ca"", ""Ca"", ""As"", ""As"", ""As"", ""As""]","[[0.25, 0.25, 0.75], [0.25, 0.75, 0.25], [0.75, 0.25, 0.25], [0.75, 0.75, 0.75], [0.25, 0.75, 0.75], [0.25, 0.25, 0.25], [0.75, 0.75, 0.25], [0.75, 0.25, 0.75], [0.5, 0.0, 0.0], [0.5, 0.5, 0.5], [0.0, 0.0, 0.5], [0.0, 0.5, 0.0]]",A,primitive->conventional (x sqrt2),BTE master (PhononDB/Carrete/npj/SciRep),,https://mdr.nims.go.jp/datasets/27fe5b43-a99a-45cd-a930-ec62f0223583,,PhononDB (Togo/NIMS MDR),https://mdr.nims.go.jp/datasets/27fe5b43-a99a-45cd-a930-ec62f0223583,"LTC-calc.log unit cell (PBEsol-relaxed), same file as kappa",mp-961684,True,stoichiometric,LiCaAs
LiCaAs,3.076,W/m/K,410.0,BTE,1,full BTE,1.0,,6.589142,216.0,F-43m,half-Heusler (C1b / MgAgAs),,"[""Li"", ""Li"", ""Li"", ""Li"", ""Ca"", ""Ca"", ""Ca"", ""Ca"", ""As"", ""As"", ""As"", ""As""]","[[0.25, 0.25, 0.75], [0.25, 0.75, 0.25], [0.75, 0.25, 0.25], [0.75, 0.75, 0.75], [0.25, 0.75, 0.75], [0.25, 0.25, 0.25], [0.75, 0.75, 0.25], [0.75, 0.25, 0.75], [0.5, 0.0, 0.0], [0.5, 0.5, 0.5], [0.0, 0.0, 0.5], [0.0, 0.5, 0.0]]",A,primitive->conventional (x sqrt2),BTE master (PhononDB/Carrete/npj/SciRep),,https://mdr.nims.go.jp/datasets/27fe5b43-a99a-45cd-a930-ec62f0223583,,PhononDB (Togo/NIMS MDR),https://mdr.nims.go.jp/datasets/27fe5b43-a99a-45cd-a930-ec62f0223583,"LTC-calc.log unit cell (PBEsol-relaxed), same file as kappa",mp-961684,True,stoichiometric,LiCaAs
LiCaAs,2.999,W/m/K,420.0,BTE,1,full BTE,1.0,,6.589142,216.0,F-43m,half-Heusler (C1b / MgAgAs),,"[""Li"", ""Li"", ""Li"", ""Li"", ""Ca"", ""Ca"", ""Ca"", ""Ca"", ""As"", ""As"", ""As"", ""As""]","[[0.25, 0.25, 0.75], [0.25, 0.75, 0.25], [0.75, 0.25, 0.25], [0.75, 0.75, 0.75], [0.25, 0.75, 0.75], [0.25, 0.25, 0.25], [0.75, 0.75, 0.25], [0.75, 0.25, 0.75], [0.5, 0.0, 0.0], [0.5, 0.5, 0.5], [0.0, 0.0, 0.5], [0.0, 0.5, 0.0]]",A,primitive->conventional (x sqrt2),BTE master (PhononDB/Carrete/npj/SciRep),,https://mdr.nims.go.jp/datasets/27fe5b43-a99a-45cd-a930-ec62f0223583,,PhononDB (Togo/NIMS MDR),https://mdr.nims.go.jp/datasets/27fe5b43-a99a-45cd-a930-ec62f0223583,"LTC-calc.log unit cell (PBEsol-relaxed), same file as kappa",mp-961684,True,stoichiometric,LiCaAs
LiCaAs,2.926,W/m/K,430.0,BTE,1,full BTE,1.0,,6.589142,216.0,F-43m,half-Heusler (C1b / MgAgAs),,"[""Li"", ""Li"", ""Li"", ""Li"", ""Ca"", ""Ca"", ""Ca"", ""Ca"", ""As"", ""As"", ""As"", ""As""]","[[0.25, 0.25, 0.75], [0.25, 0.75, 0.25], [0.75, 0.25, 0.25], [0.75, 0.75, 0.75], [0.25, 0.75, 0.75], [0.25, 0.25, 0.25], [0.75, 0.75, 0.25], [0.75, 0.25, 0.75], [0.5, 0.0, 0.0], [0.5, 0.5, 0.5], [0.0, 0.0, 0.5], [0.0, 0.5, 0.0]]",A,primitive->conventional (x sqrt2),BTE master (PhononDB/Carrete/npj/SciRep),,https://mdr.nims.go.jp/datasets/27fe5b43-a99a-45cd-a930-ec62f0223583,,PhononDB (Togo/NIMS MDR),https://mdr.nims.go.jp/datasets/27fe5b43-a99a-45cd-a930-ec62f0223583,"LTC-calc.log unit cell (PBEsol-relaxed), same file as kappa",mp-961684,True,stoichiometric,LiCaAs
LiCaAs,2.857,W/m/K,440.0,BTE,1,full BTE,1.0,,6.589142,216.0,F-43m,half-Heusler (C1b / MgAgAs),,"[""Li"", ""Li"", ""Li"", ""Li"", ""Ca"", ""Ca"", ""Ca"", ""Ca"", ""As"", ""As"", ""As"", ""As""]","[[0.25, 0.25, 0.75], [0.25, 0.75, 0.25], [0.75, 0.25, 0.25], [0.75, 0.75, 0.75], [0.25, 0.75, 0.75], [0.25, 0.25, 0.25], [0.75, 0.75, 0.25], [0.75, 0.25, 0.75], [0.5, 0.0, 0.0], [0.5, 0.5, 0.5], [0.0, 0.0, 0.5], [0.0, 0.5, 0.0]]",A,primitive->conventional (x sqrt2),BTE master (PhononDB/Carrete/npj/SciRep),,https://mdr.nims.go.jp/datasets/27fe5b43-a99a-45cd-a930-ec62f0223583,,PhononDB (Togo/NIMS MDR),https://mdr.nims.go.jp/datasets/27fe5b43-a99a-45cd-a930-ec62f0223583,"LTC-calc.log unit cell (PBEsol-relaxed), same file as kappa",mp-961684,True,stoichiometric,LiCaAs
LiCaAs,2.791,W/m/K,450.0,BTE,1,full BTE,1.0,,6.589142,216.0,F-43m,half-Heusler (C1b / MgAgAs),,"[""Li"", ""Li"", ""Li"", ""Li"", ""Ca"", ""Ca"", ""Ca"", ""Ca"", ""As"", ""As"", ""As"", ""As""]","[[0.25, 0.25, 0.75], [0.25, 0.75, 0.25], [0.75, 0.25, 0.25], [0.75, 0.75, 0.75], [0.25, 0.75, 0.75], [0.25, 0.25, 0.25], [0.75, 0.75, 0.25], [0.75, 0.25, 0.75], [0.5, 0.0, 0.0], [0.5, 0.5, 0.5], [0.0, 0.0, 0.5], [0.0, 0.5, 0.0]]",A,primitive->conventional (x sqrt2),BTE master (PhononDB/Carrete/npj/SciRep),,https://mdr.nims.go.jp/datasets/27fe5b43-a99a-45cd-a930-ec62f0223583,,PhononDB (Togo/NIMS MDR),https://mdr.nims.go.jp/datasets/27fe5b43-a99a-45cd-a930-ec62f0223583,"LTC-calc.log unit cell (PBEsol-relaxed), same file as kappa",mp-961684,True,stoichiometric,LiCaAs
LiCaAs,2.728,W/m/K,460.0,BTE,1,full BTE,1.0,,6.589142,216.0,F-43m,half-Heusler (C1b / MgAgAs),,"[""Li"", ""Li"", ""Li"", ""Li"", ""Ca"", ""Ca"", ""Ca"", ""Ca"", ""As"", ""As"", ""As"", ""As""]","[[0.25, 0.25, 0.75], [0.25, 0.75, 0.25], [0.75, 0.25, 0.25], [0.75, 0.75, 0.75], [0.25, 0.75, 0.75], [0.25, 0.25, 0.25], [0.75, 0.75, 0.25], [0.75, 0.25, 0.75], [0.5, 0.0, 0.0], [0.5, 0.5, 0.5], [0.0, 0.0, 0.5], [0.0, 0.5, 0.0]]",A,primitive->conventional (x sqrt2),BTE master (PhononDB/Carrete/npj/SciRep),,https://mdr.nims.go.jp/datasets/27fe5b43-a99a-45cd-a930-ec62f0223583,,PhononDB (Togo/NIMS MDR),https://mdr.nims.go.jp/datasets/27fe5b43-a99a-45cd-a930-ec62f0223583,"LTC-calc.log unit cell (PBEsol-relaxed), same file as kappa",mp-961684,True,stoichiometric,LiCaAs
LiCaAs,2.667,W/m/K,470.0,BTE,1,full BTE,1.0,,6.589142,216.0,F-43m,half-Heusler (C1b / MgAgAs),,"[""Li"", ""Li"", ""Li"", ""Li"", ""Ca"", ""Ca"", ""Ca"", ""Ca"", ""As"", ""As"", ""As"", ""As""]","[[0.25, 0.25, 0.75], [0.25, 0.75, 0.25], [0.75, 0.25, 0.25], [0.75, 0.75, 0.75], [0.25, 0.75, 0.75], [0.25, 0.25, 0.25], [0.75, 0.75, 0.25], [0.75, 0.25, 0.75], [0.5, 0.0, 0.0], [0.5, 0.5, 0.5], [0.0, 0.0, 0.5], [0.0, 0.5, 0.0]]",A,primitive->conventional (x sqrt2),BTE master (PhononDB/Carrete/npj/SciRep),,https://mdr.nims.go.jp/datasets/27fe5b43-a99a-45cd-a930-ec62f0223583,,PhononDB (Togo/NIMS MDR),https://mdr.nims.go.jp/datasets/27fe5b43-a99a-45cd-a930-ec62f0223583,"LTC-calc.log unit cell (PBEsol-relaxed), same file as kappa",mp-961684,True,stoichiometric,LiCaAs
LiCaAs,2.61,W/m/K,480.0,BTE,1,full BTE,1.0,,6.589142,216.0,F-43m,half-Heusler (C1b / MgAgAs),,"[""Li"", ""Li"", ""Li"", ""Li"", ""Ca"", ""Ca"", ""Ca"", ""Ca"", ""As"", ""As"", ""As"", ""As""]","[[0.25, 0.25, 0.75], [0.25, 0.75, 0.25], [0.75, 0.25, 0.25], [0.75, 0.75, 0.75], [0.25, 0.75, 0.75], [0.25, 0.25, 0.25], [0.75, 0.75, 0.25], [0.75, 0.25, 0.75], [0.5, 0.0, 0.0], [0.5, 0.5, 0.5], [0.0, 0.0, 0.5], [0.0, 0.5, 0.0]]",A,primitive->conventional (x sqrt2),BTE master (PhononDB/Carrete/npj/SciRep),,https://mdr.nims.go.jp/datasets/27fe5b43-a99a-45cd-a930-ec62f0223583,,PhononDB (Togo/NIMS MDR),https://mdr.nims.go.jp/datasets/27fe5b43-a99a-45cd-a930-ec62f0223583,"LTC-calc.log unit cell (PBEsol-relaxed), same file as kappa",mp-961684,True,stoichiometric,LiCaAs
LiCaAs,2.555,W/m/K,490.0,BTE,1,full BTE,1.0,,6.589142,216.0,F-43m,half-Heusler (C1b / MgAgAs),,"[""Li"", ""Li"", ""Li"", ""Li"", ""Ca"", ""Ca"", ""Ca"", ""Ca"", ""As"", ""As"", ""As"", ""As""]","[[0.25, 0.25, 0.75], [0.25, 0.75, 0.25], [0.75, 0.25, 0.25], [0.75, 0.75, 0.75], [0.25, 0.75, 0.75], [0.25, 0.25, 0.25], [0.75, 0.75, 0.25], [0.75, 0.25, 0.75], [0.5, 0.0, 0.0], [0.5, 0.5, 0.5], [0.0, 0.0, 0.5], [0.0, 0.5, 0.0]]",A,primitive->conventional (x sqrt2),BTE master (PhononDB/Carrete/npj/SciRep),,https://mdr.nims.go.jp/datasets/27fe5b43-a99a-45cd-a930-ec62f0223583,,PhononDB (Togo/NIMS MDR),https://mdr.nims.go.jp/datasets/27fe5b43-a99a-45cd-a930-ec62f0223583,"LTC-calc.log unit cell (PBEsol-relaxed), same file as kappa",mp-961684,True,stoichiometric,LiCaAs
LiCaAs,2.502,W/m/K,500.0,BTE,1,full BTE,1.0,,6.589142,216.0,F-43m,half-Heusler (C1b / MgAgAs),,"[""Li"", ""Li"", ""Li"", ""Li"", ""Ca"", ""Ca"", ""Ca"", ""Ca"", ""As"", ""As"", ""As"", ""As""]","[[0.25, 0.25, 0.75], [0.25, 0.75, 0.25], [0.75, 0.25, 0.25], [0.75, 0.75, 0.75], [0.25, 0.75, 0.75], [0.25, 0.25, 0.25], [0.75, 0.75, 0.25], [0.75, 0.25, 0.75], [0.5, 0.0, 0.0], [0.5, 0.5, 0.5], [0.0, 0.0, 0.5], [0.0, 0.5, 0.0]]",A,primitive->conventional (x sqrt2),BTE master (PhononDB/Carrete/npj/SciRep),,https://mdr.nims.go.jp/datasets/27fe5b43-a99a-45cd-a930-ec62f0223583,,PhononDB (Togo/NIMS MDR),https://mdr.nims.go.jp/datasets/27fe5b43-a99a-45cd-a930-ec62f0223583,"LTC-calc.log unit cell (PBEsol-relaxed), same file as kappa",mp-961684,True,stoichiometric,LiCaAs
LiCaAs,2.451,W/m/K,510.0,BTE,1,full BTE,1.0,,6.589142,216.0,F-43m,half-Heusler (C1b / MgAgAs),,"[""Li"", ""Li"", ""Li"", ""Li"", ""Ca"", ""Ca"", ""Ca"", ""Ca"", ""As"", ""As"", ""As"", ""As""]","[[0.25, 0.25, 0.75], [0.25, 0.75, 0.25], [0.75, 0.25, 0.25], [0.75, 0.75, 0.75], [0.25, 0.75, 0.75], [0.25, 0.25, 0.25], [0.75, 0.75, 0.25], [0.75, 0.25, 0.75], [0.5, 0.0, 0.0], [0.5, 0.5, 0.5], [0.0, 0.0, 0.5], [0.0, 0.5, 0.0]]",A,primitive->conventional (x sqrt2),BTE master (PhononDB/Carrete/npj/SciRep),,https://mdr.nims.go.jp/datasets/27fe5b43-a99a-45cd-a930-ec62f0223583,,PhononDB (Togo/NIMS MDR),https://mdr.nims.go.jp/datasets/27fe5b43-a99a-45cd-a930-ec62f0223583,"LTC-calc.log unit cell (PBEsol-relaxed), same file as kappa",mp-961684,True,stoichiometric,LiCaAs
LiCaAs,2.403,W/m/K,520.0,BTE,1,full BTE,1.0,,6.589142,216.0,F-43m,half-Heusler (C1b / MgAgAs),,"[""Li"", ""Li"", ""Li"", ""Li"", ""Ca"", ""Ca"", ""Ca"", ""Ca"", ""As"", ""As"", ""As"", ""As""]","[[0.25, 0.25, 0.75], [0.25, 0.75, 0.25], [0.75, 0.25, 0.25], [0.75, 0.75, 0.75], [0.25, 0.75, 0.75], [0.25, 0.25, 0.25], [0.75, 0.75, 0.25], [0.75, 0.25, 0.75], [0.5, 0.0, 0.0], [0.5, 0.5, 0.5], [0.0, 0.0, 0.5], [0.0, 0.5, 0.0]]",A,primitive->conventional (x sqrt2),BTE master (PhononDB/Carrete/npj/SciRep),,https://mdr.nims.go.jp/datasets/27fe5b43-a99a-45cd-a930-ec62f0223583,,PhononDB (Togo/NIMS MDR),https://mdr.nims.go.jp/datasets/27fe5b43-a99a-45cd-a930-ec62f0223583,"LTC-calc.log unit cell (PBEsol-relaxed), same file as kappa",mp-961684,True,stoichiometric,LiCaAs
LiCaAs,2.356,W/m/K,530.0,BTE,1,full BTE,1.0,,6.589142,216.0,F-43m,half-Heusler (C1b / MgAgAs),,"[""Li"", ""Li"", ""Li"", ""Li"", ""Ca"", ""Ca"", ""Ca"", ""Ca"", ""As"", ""As"", ""As"", ""As""]","[[0.25, 0.25, 0.75], [0.25, 0.75, 0.25], [0.75, 0.25, 0.25], [0.75, 0.75, 0.75], [0.25, 0.75, 0.75], [0.25, 0.25, 0.25], [0.75, 0.75, 0.25], [0.75, 0.25, 0.75], [0.5, 0.0, 0.0], [0.5, 0.5, 0.5], [0.0, 0.0, 0.5], [0.0, 0.5, 0.0]]",A,primitive->conventional (x sqrt2),BTE master (PhononDB/Carrete/npj/SciRep),,https://mdr.nims.go.jp/datasets/27fe5b43-a99a-45cd-a930-ec62f0223583,,PhononDB (Togo/NIMS MDR),https://mdr.nims.go.jp/datasets/27fe5b43-a99a-45cd-a930-ec62f0223583,"LTC-calc.log unit cell (PBEsol-relaxed), same file as kappa",mp-961684,True,stoichiometric,LiCaAs
LiCaAs,2.311,W/m/K,540.0,BTE,1,full BTE,1.0,,6.589142,216.0,F-43m,half-Heusler (C1b / MgAgAs),,"[""Li"", ""Li"", ""Li"", ""Li"", ""Ca"", ""Ca"", ""Ca"", ""Ca"", ""As"", ""As"", ""As"", ""As""]","[[0.25, 0.25, 0.75], [0.25, 0.75, 0.25], [0.75, 0.25, 0.25], [0.75, 0.75, 0.75], [0.25, 0.75, 0.75], [0.25, 0.25, 0.25], [0.75, 0.75, 0.25], [0.75, 0.25, 0.75], [0.5, 0.0, 0.0], [0.5, 0.5, 0.5], [0.0, 0.0, 0.5], [0.0, 0.5, 0.0]]",A,primitive->conventional (x sqrt2),BTE master (PhononDB/Carrete/npj/SciRep),,https://mdr.nims.go.jp/datasets/27fe5b43-a99a-45cd-a930-ec62f0223583,,PhononDB (Togo/NIMS MDR),https://mdr.nims.go.jp/datasets/27fe5b43-a99a-45cd-a930-ec62f0223583,"LTC-calc.log unit cell (PBEsol-relaxed), same file as kappa",mp-961684,True,stoichiometric,LiCaAs
LiCaAs,2.268,W/m/K,550.0,BTE,1,full BTE,1.0,,6.589142,216.0,F-43m,half-Heusler (C1b / MgAgAs),,"[""Li"", ""Li"", ""Li"", ""Li"", ""Ca"", ""Ca"", ""Ca"", ""Ca"", ""As"", ""As"", ""As"", ""As""]","[[0.25, 0.25, 0.75], [0.25, 0.75, 0.25], [0.75, 0.25, 0.25], [0.75, 0.75, 0.75], [0.25, 0.75, 0.75], [0.25, 0.25, 0.25], [0.75, 0.75, 0.25], [0.75, 0.25, 0.75], [0.5, 0.0, 0.0], [0.5, 0.5, 0.5], [0.0, 0.0, 0.5], [0.0, 0.5, 0.0]]",A,primitive->conventional (x sqrt2),BTE master (PhononDB/Carrete/npj/SciRep),,https://mdr.nims.go.jp/datasets/27fe5b43-a99a-45cd-a930-ec62f0223583,,PhononDB (Togo/NIMS MDR),https://mdr.nims.go.jp/datasets/27fe5b43-a99a-45cd-a930-ec62f0223583,"LTC-calc.log unit cell (PBEsol-relaxed), same file as kappa",mp-961684,True,stoichiometric,LiCaAs
