Repository: Shivamrandive747/Thermalconductivity_prediction

# Calibrating first-principles lattice thermal conductivity to experiment

**A curated half-Heusler dataset and a validated transfer function.**

Published first-principles transport calculations of lattice thermal conductivity exceed what
laboratories measure for the same compound by a **median factor of 1.55**. That offset is regular
enough to be removed in closed form:

$$\kappa_L^{\mathrm{expt}}(T) \;=\; \kappa_L^{\mathrm{BTE}}(T)\;\min\!\left[c\left(\tfrac{T}{300}\right)^{p},\,1\right],
\qquad c = 0.51,\quad p = 0.80$$

Inside a domain of applicability declared before the validation set was scored, this places

File: data/Target_Materials/HEUSLER_KAPPA_TRAINING_SET.csv (part 106 of 192)
formula,kappa_L,kappa_units,temperature_K,method,method_tier,tier_name,weight,kappa_basis,struct_a_A,struct_spacegroup,struct_sg_symbol,struct_prototype,struct_site_ordering,struct_species,struct_frac_coords,struct_grade,lattice_convention,source,source_doi,source_url,source_location,struct_source,struct_source_url,struct_source_detail,struct_id,struct_same_paper_as_kappa,stoichiometry,parent_formula
LiCaAs,2.226,W/m/K,560.0,BTE,1,full BTE,1.0,,6.589142,216.0,F-43m,half-Heusler (C1b / MgAgAs),,"[""Li"", ""Li"", ""Li"", ""Li"", ""Ca"", ""Ca"", ""Ca"", ""Ca"", ""As"", ""As"", ""As"", ""As""]","[[0.25, 0.25, 0.75], [0.25, 0.75, 0.25], [0.75, 0.25, 0.25], [0.75, 0.75, 0.75], [0.25, 0.75, 0.75], [0.25, 0.25, 0.25], [0.75, 0.75, 0.25], [0.75, 0.25, 0.75], [0.5, 0.0, 0.0], [0.5, 0.5, 0.5], [0.0, 0.0, 0.5], [0.0, 0.5, 0.0]]",A,primitive->conventional (x sqrt2),BTE master (PhononDB/Carrete/npj/SciRep),,https://mdr.nims.go.jp/datasets/27fe5b43-a99a-45cd-a930-ec62f0223583,,PhononDB (Togo/NIMS MDR),https://mdr.nims.go.jp/datasets/27fe5b43-a99a-45cd-a930-ec62f0223583,"LTC-calc.log unit cell (PBEsol-relaxed), same file as kappa",mp-961684,True,stoichiometric,LiCaAs
LiCaAs,2.186,W/m/K,570.0,BTE,1,full BTE,1.0,,6.589142,216.0,F-43m,half-Heusler (C1b / MgAgAs),,"[""Li"", ""Li"", ""Li"", ""Li"", ""Ca"", ""Ca"", ""Ca"", ""Ca"", ""As"", ""As"", ""As"", ""As""]","[[0.25, 0.25, 0.75], [0.25, 0.75, 0.25], [0.75, 0.25, 0.25], [0.75, 0.75, 0.75], [0.25, 0.75, 0.75], [0.25, 0.25, 0.25], [0.75, 0.75, 0.25], [0.75, 0.25, 0.75], [0.5, 0.0, 0.0], [0.5, 0.5, 0.5], [0.0, 0.0, 0.5], [0.0, 0.5, 0.0]]",A,primitive->conventional (x sqrt2),BTE master (PhononDB/Carrete/npj/SciRep),,https://mdr.nims.go.jp/datasets/27fe5b43-a99a-45cd-a930-ec62f0223583,,PhononDB (Togo/NIMS MDR),https://mdr.nims.go.jp/datasets/27fe5b43-a99a-45cd-a930-ec62f0223583,"LTC-calc.log unit cell (PBEsol-relaxed), same file as kappa",mp-961684,True,stoichiometric,LiCaAs
LiCaAs,2.148,W/m/K,580.0,BTE,1,full BTE,1.0,,6.589142,216.0,F-43m,half-Heusler (C1b / MgAgAs),,"[""Li"", ""Li"", ""Li"", ""Li"", ""Ca"", ""Ca"", ""Ca"", ""Ca"", ""As"", ""As"", ""As"", ""As""]","[[0.25, 0.25, 0.75], [0.25, 0.75, 0.25], [0.75, 0.25, 0.25], [0.75, 0.75, 0.75], [0.25, 0.75, 0.75], [0.25, 0.25, 0.25], [0.75, 0.75, 0.25], [0.75, 0.25, 0.75], [0.5, 0.0, 0.0], [0.5, 0.5, 0.5], [0.0, 0.0, 0.5], [0.0, 0.5, 0.0]]",A,primitive->conventional (x sqrt2),BTE master (PhononDB/Carrete/npj/SciRep),,https://mdr.nims.go.jp/datasets/27fe5b43-a99a-45cd-a930-ec62f0223583,,PhononDB (Togo/NIMS MDR),https://mdr.nims.go.jp/datasets/27fe5b43-a99a-45cd-a930-ec62f0223583,"LTC-calc.log unit cell (PBEsol-relaxed), same file as kappa",mp-961684,True,stoichiometric,LiCaAs
LiCaAs,2.111,W/m/K,590.0,BTE,1,full BTE,1.0,,6.589142,216.0,F-43m,half-Heusler (C1b / MgAgAs),,"[""Li"", ""Li"", ""Li"", ""Li"", ""Ca"", ""Ca"", ""Ca"", ""Ca"", ""As"", ""As"", ""As"", ""As""]","[[0.25, 0.25, 0.75], [0.25, 0.75, 0.25], [0.75, 0.25, 0.25], [0.75, 0.75, 0.75], [0.25, 0.75, 0.75], [0.25, 0.25, 0.25], [0.75, 0.75, 0.25], [0.75, 0.25, 0.75], [0.5, 0.0, 0.0], [0.5, 0.5, 0.5], [0.0, 0.0, 0.5], [0.0, 0.5, 0.0]]",A,primitive->conventional (x sqrt2),BTE master (PhononDB/Carrete/npj/SciRep),,https://mdr.nims.go.jp/datasets/27fe5b43-a99a-45cd-a930-ec62f0223583,,PhononDB (Togo/NIMS MDR),https://mdr.nims.go.jp/datasets/27fe5b43-a99a-45cd-a930-ec62f0223583,"LTC-calc.log unit cell (PBEsol-relaxed), same file as kappa",mp-961684,True,stoichiometric,LiCaAs
LiCaAs,2.075,W/m/K,600.0,BTE,1,full BTE,1.0,,6.589142,216.0,F-43m,half-Heusler (C1b / MgAgAs),,"[""Li"", ""Li"", ""Li"", ""Li"", ""Ca"", ""Ca"", ""Ca"", ""Ca"", ""As"", ""As"", ""As"", ""As""]","[[0.25, 0.25, 0.75], [0.25, 0.75, 0.25], [0.75, 0.25, 0.25], [0.75, 0.75, 0.75], [0.25, 0.75, 0.75], [0.25, 0.25, 0.25], [0.75, 0.75, 0.25], [0.75, 0.25, 0.75], [0.5, 0.0, 0.0], [0.5, 0.5, 0.5], [0.0, 0.0, 0.5], [0.0, 0.5, 0.0]]",A,primitive->conventional (x sqrt2),BTE master (PhononDB/Carrete/npj/SciRep),,https://mdr.nims.go.jp/datasets/27fe5b43-a99a-45cd-a930-ec62f0223583,,PhononDB (Togo/NIMS MDR),https://mdr.nims.go.jp/datasets/27fe5b43-a99a-45cd-a930-ec62f0223583,"LTC-calc.log unit cell (PBEsol-relaxed), same file as kappa",mp-961684,True,stoichiometric,LiCaAs
LiCaAs,2.04,W/m/K,610.0,BTE,1,full BTE,1.0,,6.589142,216.0,F-43m,half-Heusler (C1b / MgAgAs),,"[""Li"", ""Li"", ""Li"", ""Li"", ""Ca"", ""Ca"", ""Ca"", ""Ca"", ""As"", ""As"", ""As"", ""As""]","[[0.25, 0.25, 0.75], [0.25, 0.75, 0.25], [0.75, 0.25, 0.25], [0.75, 0.75, 0.75], [0.25, 0.75, 0.75], [0.25, 0.25, 0.25], [0.75, 0.75, 0.25], [0.75, 0.25, 0.75], [0.5, 0.0, 0.0], [0.5, 0.5, 0.5], [0.0, 0.0, 0.5], [0.0, 0.5, 0.0]]",A,primitive->conventional (x sqrt2),BTE master (PhononDB/Carrete/npj/SciRep),,https://mdr.nims.go.jp/datasets/27fe5b43-a99a-45cd-a930-ec62f0223583,,PhononDB (Togo/NIMS MDR),https://mdr.nims.go.jp/datasets/27fe5b43-a99a-45cd-a930-ec62f0223583,"LTC-calc.log unit cell (PBEsol-relaxed), same file as kappa",mp-961684,True,stoichiometric,LiCaAs
LiCaAs,2.006,W/m/K,620.0,BTE,1,full BTE,1.0,,6.589142,216.0,F-43m,half-Heusler (C1b / MgAgAs),,"[""Li"", ""Li"", ""Li"", ""Li"", ""Ca"", ""Ca"", ""Ca"", ""Ca"", ""As"", ""As"", ""As"", ""As""]","[[0.25, 0.25, 0.75], [0.25, 0.75, 0.25], [0.75, 0.25, 0.25], [0.75, 0.75, 0.75], [0.25, 0.75, 0.75], [0.25, 0.25, 0.25], [0.75, 0.75, 0.25], [0.75, 0.25, 0.75], [0.5, 0.0, 0.0], [0.5, 0.5, 0.5], [0.0, 0.0, 0.5], [0.0, 0.5, 0.0]]",A,primitive->conventional (x sqrt2),BTE master (PhononDB/Carrete/npj/SciRep),,https://mdr.nims.go.jp/datasets/27fe5b43-a99a-45cd-a930-ec62f0223583,,PhononDB (Togo/NIMS MDR),https://mdr.nims.go.jp/datasets/27fe5b43-a99a-45cd-a930-ec62f0223583,"LTC-calc.log unit cell (PBEsol-relaxed), same file as kappa",mp-961684,True,stoichiometric,LiCaAs
LiCaAs,1.974,W/m/K,630.0,BTE,1,full BTE,1.0,,6.589142,216.0,F-43m,half-Heusler (C1b / MgAgAs),,"[""Li"", ""Li"", ""Li"", ""Li"", ""Ca"", ""Ca"", ""Ca"", ""Ca"", ""As"", ""As"", ""As"", ""As""]","[[0.25, 0.25, 0.75], [0.25, 0.75, 0.25], [0.75, 0.25, 0.25], [0.75, 0.75, 0.75], [0.25, 0.75, 0.75], [0.25, 0.25, 0.25], [0.75, 0.75, 0.25], [0.75, 0.25, 0.75], [0.5, 0.0, 0.0], [0.5, 0.5, 0.5], [0.0, 0.0, 0.5], [0.0, 0.5, 0.0]]",A,primitive->conventional (x sqrt2),BTE master (PhononDB/Carrete/npj/SciRep),,https://mdr.nims.go.jp/datasets/27fe5b43-a99a-45cd-a930-ec62f0223583,,PhononDB (Togo/NIMS MDR),https://mdr.nims.go.jp/datasets/27fe5b43-a99a-45cd-a930-ec62f0223583,"LTC-calc.log unit cell (PBEsol-relaxed), same file as kappa",mp-961684,True,stoichiometric,LiCaAs
LiCaAs,1.943,W/m/K,640.0,BTE,1,full BTE,1.0,,6.589142,216.0,F-43m,half-Heusler (C1b / MgAgAs),,"[""Li"", ""Li"", ""Li"", ""Li"", ""Ca"", ""Ca"", ""Ca"", ""Ca"", ""As"", ""As"", ""As"", ""As""]","[[0.25, 0.25, 0.75], [0.25, 0.75, 0.25], [0.75, 0.25, 0.25], [0.75, 0.75, 0.75], [0.25, 0.75, 0.75], [0.25, 0.25, 0.25], [0.75, 0.75, 0.25], [0.75, 0.25, 0.75], [0.5, 0.0, 0.0], [0.5, 0.5, 0.5], [0.0, 0.0, 0.5], [0.0, 0.5, 0.0]]",A,primitive->conventional (x sqrt2),BTE master (PhononDB/Carrete/npj/SciRep),,https://mdr.nims.go.jp/datasets/27fe5b43-a99a-45cd-a930-ec62f0223583,,PhononDB (Togo/NIMS MDR),https://mdr.nims.go.jp/datasets/27fe5b43-a99a-45cd-a930-ec62f0223583,"LTC-calc.log unit cell (PBEsol-relaxed), same file as kappa",mp-961684,True,stoichiometric,LiCaAs
LiCaAs,1.912,W/m/K,650.0,BTE,1,full BTE,1.0,,6.589142,216.0,F-43m,half-Heusler (C1b / MgAgAs),,"[""Li"", ""Li"", ""Li"", ""Li"", ""Ca"", ""Ca"", ""Ca"", ""Ca"", ""As"", ""As"", ""As"", ""As""]","[[0.25, 0.25, 0.75], [0.25, 0.75, 0.25], [0.75, 0.25, 0.25], [0.75, 0.75, 0.75], [0.25, 0.75, 0.75], [0.25, 0.25, 0.25], [0.75, 0.75, 0.25], [0.75, 0.25, 0.75], [0.5, 0.0, 0.0], [0.5, 0.5, 0.5], [0.0, 0.0, 0.5], [0.0, 0.5, 0.0]]",A,primitive->conventional (x sqrt2),BTE master (PhononDB/Carrete/npj/SciRep),,https://mdr.nims.go.jp/datasets/27fe5b43-a99a-45cd-a930-ec62f0223583,,PhononDB (Togo/NIMS MDR),https://mdr.nims.go.jp/datasets/27fe5b43-a99a-45cd-a930-ec62f0223583,"LTC-calc.log unit cell (PBEsol-relaxed), same file as kappa",mp-961684,True,stoichiometric,LiCaAs
LiCaAs,1.883,W/m/K,660.0,BTE,1,full BTE,1.0,,6.589142,216.0,F-43m,half-Heusler (C1b / MgAgAs),,"[""Li"", ""Li"", ""Li"", ""Li"", ""Ca"", ""Ca"", ""Ca"", ""Ca"", ""As"", ""As"", ""As"", ""As""]","[[0.25, 0.25, 0.75], [0.25, 0.75, 0.25], [0.75, 0.25, 0.25], [0.75, 0.75, 0.75], [0.25, 0.75, 0.75], [0.25, 0.25, 0.25], [0.75, 0.75, 0.25], [0.75, 0.25, 0.75], [0.5, 0.0, 0.0], [0.5, 0.5, 0.5], [0.0, 0.0, 0.5], [0.0, 0.5, 0.0]]",A,primitive->conventional (x sqrt2),BTE master (PhononDB/Carrete/npj/SciRep),,https://mdr.nims.go.jp/datasets/27fe5b43-a99a-45cd-a930-ec62f0223583,,PhononDB (Togo/NIMS MDR),https://mdr.nims.go.jp/datasets/27fe5b43-a99a-45cd-a930-ec62f0223583,"LTC-calc.log unit cell (PBEsol-relaxed), same file as kappa",mp-961684,True,stoichiometric,LiCaAs
LiCaAs,1.854,W/m/K,670.0,BTE,1,full BTE,1.0,,6.589142,216.0,F-43m,half-Heusler (C1b / MgAgAs),,"[""Li"", ""Li"", ""Li"", ""Li"", ""Ca"", ""Ca"", ""Ca"", ""Ca"", ""As"", ""As"", ""As"", ""As""]","[[0.25, 0.25, 0.75], [0.25, 0.75, 0.25], [0.75, 0.25, 0.25], [0.75, 0.75, 0.75], [0.25, 0.75, 0.75], [0.25, 0.25, 0.25], [0.75, 0.75, 0.25], [0.75, 0.25, 0.75], [0.5, 0.0, 0.0], [0.5, 0.5, 0.5], [0.0, 0.0, 0.5], [0.0, 0.5, 0.0]]",A,primitive->conventional (x sqrt2),BTE master (PhononDB/Carrete/npj/SciRep),,https://mdr.nims.go.jp/datasets/27fe5b43-a99a-45cd-a930-ec62f0223583,,PhononDB (Togo/NIMS MDR),https://mdr.nims.go.jp/datasets/27fe5b43-a99a-45cd-a930-ec62f0223583,"LTC-calc.log unit cell (PBEsol-relaxed), same file as kappa",mp-961684,True,stoichiometric,LiCaAs
LiCaAs,1.826,W/m/K,680.0,BTE,1,full BTE,1.0,,6.589142,216.0,F-43m,half-Heusler (C1b / MgAgAs),,"[""Li"", ""Li"", ""Li"", ""Li"", ""Ca"", ""Ca"", ""Ca"", ""Ca"", ""As"", ""As"", ""As"", ""As""]","[[0.25, 0.25, 0.75], [0.25, 0.75, 0.25], [0.75, 0.25, 0.25], [0.75, 0.75, 0.75], [0.25, 0.75, 0.75], [0.25, 0.25, 0.25], [0.75, 0.75, 0.25], [0.75, 0.25, 0.75], [0.5, 0.0, 0.0], [0.5, 0.5, 0.5], [0.0, 0.0, 0.5], [0.0, 0.5, 0.0]]",A,primitive->conventional (x sqrt2),BTE master (PhononDB/Carrete/npj/SciRep),,https://mdr.nims.go.jp/datasets/27fe5b43-a99a-45cd-a930-ec62f0223583,,PhononDB (Togo/NIMS MDR),https://mdr.nims.go.jp/datasets/27fe5b43-a99a-45cd-a930-ec62f0223583,"LTC-calc.log unit cell (PBEsol-relaxed), same file as kappa",mp-961684,True,stoichiometric,LiCaAs
LiCaAs,1.8,W/m/K,690.0,BTE,1,full BTE,1.0,,6.589142,216.0,F-43m,half-Heusler (C1b / MgAgAs),,"[""Li"", ""Li"", ""Li"", ""Li"", ""Ca"", ""Ca"", ""Ca"", ""Ca"", ""As"", ""As"", ""As"", ""As""]","[[0.25, 0.25, 0.75], [0.25, 0.75, 0.25], [0.75, 0.25, 0.25], [0.75, 0.75, 0.75], [0.25, 0.75, 0.75], [0.25, 0.25, 0.25], [0.75, 0.75, 0.25], [0.75, 0.25, 0.75], [0.5, 0.0, 0.0], [0.5, 0.5, 0.5], [0.0, 0.0, 0.5], [0.0, 0.5, 0.0]]",A,primitive->conventional (x sqrt2),BTE master (PhononDB/Carrete/npj/SciRep),,https://mdr.nims.go.jp/datasets/27fe5b43-a99a-45cd-a930-ec62f0223583,,PhononDB (Togo/NIMS MDR),https://mdr.nims.go.jp/datasets/27fe5b43-a99a-45cd-a930-ec62f0223583,"LTC-calc.log unit cell (PBEsol-relaxed), same file as kappa",mp-961684,True,stoichiometric,LiCaAs
LiCaAs,1.773,W/m/K,700.0,BTE,1,full BTE,1.0,,6.589142,216.0,F-43m,half-Heusler (C1b / MgAgAs),,"[""Li"", ""Li"", ""Li"", ""Li"", ""Ca"", ""Ca"", ""Ca"", ""Ca"", ""As"", ""As"", ""As"", ""As""]","[[0.25, 0.25, 0.75], [0.25, 0.75, 0.25], [0.75, 0.25, 0.25], [0.75, 0.75, 0.75], [0.25, 0.75, 0.75], [0.25, 0.25, 0.25], [0.75, 0.75, 0.25], [0.75, 0.25, 0.75], [0.5, 0.0, 0.0], [0.5, 0.5, 0.5], [0.0, 0.0, 0.5], [0.0, 0.5, 0.0]]",A,primitive->conventional (x sqrt2),BTE master (PhononDB/Carrete/npj/SciRep),,https://mdr.nims.go.jp/datasets/27fe5b43-a99a-45cd-a930-ec62f0223583,,PhononDB (Togo/NIMS MDR),https://mdr.nims.go.jp/datasets/27fe5b43-a99a-45cd-a930-ec62f0223583,"LTC-calc.log unit cell (PBEsol-relaxed), same file as kappa",mp-961684,True,stoichiometric,LiCaAs
LiCaAs,1.748,W/m/K,710.0,BTE,1,full BTE,1.0,,6.589142,216.0,F-43m,half-Heusler (C1b / MgAgAs),,"[""Li"", ""Li"", ""Li"", ""Li"", ""Ca"", ""Ca"", ""Ca"", ""Ca"", ""As"", ""As"", ""As"", ""As""]","[[0.25, 0.25, 0.75], [0.25, 0.75, 0.25], [0.75, 0.25, 0.25], [0.75, 0.75, 0.75], [0.25, 0.75, 0.75], [0.25, 0.25, 0.25], [0.75, 0.75, 0.25], [0.75, 0.25, 0.75], [0.5, 0.0, 0.0], [0.5, 0.5, 0.5], [0.0, 0.0, 0.5], [0.0, 0.5, 0.0]]",A,primitive->conventional (x sqrt2),BTE master (PhononDB/Carrete/npj/SciRep),,https://mdr.nims.go.jp/datasets/27fe5b43-a99a-45cd-a930-ec62f0223583,,PhononDB (Togo/NIMS MDR),https://mdr.nims.go.jp/datasets/27fe5b43-a99a-45cd-a930-ec62f0223583,"LTC-calc.log unit cell (PBEsol-relaxed), same file as kappa",mp-961684,True,stoichiometric,LiCaAs
LiCaAs,1.723,W/m/K,720.0,BTE,1,full BTE,1.0,,6.589142,216.0,F-43m,half-Heusler (C1b / MgAgAs),,"[""Li"", ""Li"", ""Li"", ""Li"", ""Ca"", ""Ca"", ""Ca"", ""Ca"", ""As"", ""As"", ""As"", ""As""]","[[0.25, 0.25, 0.75], [0.25, 0.75, 0.25], [0.75, 0.25, 0.25], [0.75, 0.75, 0.75], [0.25, 0.75, 0.75], [0.25, 0.25, 0.25], [0.75, 0.75, 0.25], [0.75, 0.25, 0.75], [0.5, 0.0, 0.0], [0.5, 0.5, 0.5], [0.0, 0.0, 0.5], [0.0, 0.5, 0.0]]",A,primitive->conventional (x sqrt2),BTE master (PhononDB/Carrete/npj/SciRep),,https://mdr.nims.go.jp/datasets/27fe5b43-a99a-45cd-a930-ec62f0223583,,PhononDB (Togo/NIMS MDR),https://mdr.nims.go.jp/datasets/27fe5b43-a99a-45cd-a930-ec62f0223583,"LTC-calc.log unit cell (PBEsol-relaxed), same file as kappa",mp-961684,True,stoichiometric,LiCaAs
LiCaAs,1.7,W/m/K,730.0,BTE,1,full BTE,1.0,,6.589142,216.0,F-43m,half-Heusler (C1b / MgAgAs),,"[""Li"", ""Li"", ""Li"", ""Li"", ""Ca"", ""Ca"", ""Ca"", ""Ca"", ""As"", ""As"", ""As"", ""As""]","[[0.25, 0.25, 0.75], [0.25, 0.75, 0.25], [0.75, 0.25, 0.25], [0.75, 0.75, 0.75], [0.25, 0.75, 0.75], [0.25, 0.25, 0.25], [0.75, 0.75, 0.25], [0.75, 0.25, 0.75], [0.5, 0.0, 0.0], [0.5, 0.5, 0.5], [0.0, 0.0, 0.5], [0.0, 0.5, 0.0]]",A,primitive->conventional (x sqrt2),BTE master (PhononDB/Carrete/npj/SciRep),,https://mdr.nims.go.jp/datasets/27fe5b43-a99a-45cd-a930-ec62f0223583,,PhononDB (Togo/NIMS MDR),https://mdr.nims.go.jp/datasets/27fe5b43-a99a-45cd-a930-ec62f0223583,"LTC-calc.log unit cell (PBEsol-relaxed), same file as kappa",mp-961684,True,stoichiometric,LiCaAs
LiCaAs,1.676,W/m/K,740.0,BTE,1,full BTE,1.0,,6.589142,216.0,F-43m,half-Heusler (C1b / MgAgAs),,"[""Li"", ""Li"", ""Li"", ""Li"", ""Ca"", ""Ca"", ""Ca"", ""Ca"", ""As"", ""As"", ""As"", ""As""]","[[0.25, 0.25, 0.75], [0.25, 0.75, 0.25], [0.75, 0.25, 0.25], [0.75, 0.75, 0.75], [0.25, 0.75, 0.75], [0.25, 0.25, 0.25], [0.75, 0.75, 0.25], [0.75, 0.25, 0.75], [0.5, 0.0, 0.0], [0.5, 0.5, 0.5], [0.0, 0.0, 0.5], [0.0, 0.5, 0.0]]",A,primitive->conventional (x sqrt2),BTE master (PhononDB/Carrete/npj/SciRep),,https://mdr.nims.go.jp/datasets/27fe5b43-a99a-45cd-a930-ec62f0223583,,PhononDB (Togo/NIMS MDR),https://mdr.nims.go.jp/datasets/27fe5b43-a99a-45cd-a930-ec62f0223583,"LTC-calc.log unit cell (PBEsol-relaxed), same file as kappa",mp-961684,True,stoichiometric,LiCaAs
LiCaAs,1.654,W/m/K,750.0,BTE,1,full BTE,1.0,,6.589142,216.0,F-43m,half-Heusler (C1b / MgAgAs),,"[""Li"", ""Li"", ""Li"", ""Li"", ""Ca"", ""Ca"", ""Ca"", ""Ca"", ""As"", ""As"", ""As"", ""As""]","[[0.25, 0.25, 0.75], [0.25, 0.75, 0.25], [0.75, 0.25, 0.25], [0.75, 0.75, 0.75], [0.25, 0.75, 0.75], [0.25, 0.25, 0.25], [0.75, 0.75, 0.25], [0.75, 0.25, 0.75], [0.5, 0.0, 0.0], [0.5, 0.5, 0.5], [0.0, 0.0, 0.5], [0.0, 0.5, 0.0]]",A,primitive->conventional (x sqrt2),BTE master (PhononDB/Carrete/npj/SciRep),,https://mdr.nims.go.jp/datasets/27fe5b43-a99a-45cd-a930-ec62f0223583,,PhononDB (Togo/NIMS MDR),https://mdr.nims.go.jp/datasets/27fe5b43-a99a-45cd-a930-ec62f0223583,"LTC-calc.log unit cell (PBEsol-relaxed), same file as kappa",mp-961684,True,stoichiometric,LiCaAs
LiCaAs,1.632,W/m/K,760.0,BTE,1,full BTE,1.0,,6.589142,216.0,F-43m,half-Heusler (C1b / MgAgAs),,"[""Li"", ""Li"", ""Li"", ""Li"", ""Ca"", ""Ca"", ""Ca"", ""Ca"", ""As"", ""As"", ""As"", ""As""]","[[0.25, 0.25, 0.75], [0.25, 0.75, 0.25], [0.75, 0.25, 0.25], [0.75, 0.75, 0.75], [0.25, 0.75, 0.75], [0.25, 0.25, 0.25], [0.75, 0.75, 0.25], [0.75, 0.25, 0.75], [0.5, 0.0, 0.0], [0.5, 0.5, 0.5], [0.0, 0.0, 0.5], [0.0, 0.5, 0.0]]",A,primitive->conventional (x sqrt2),BTE master (PhononDB/Carrete/npj/SciRep),,https://mdr.nims.go.jp/datasets/27fe5b43-a99a-45cd-a930-ec62f0223583,,PhononDB (Togo/NIMS MDR),https://mdr.nims.go.jp/datasets/27fe5b43-a99a-45cd-a930-ec62f0223583,"LTC-calc.log unit cell (PBEsol-relaxed), same file as kappa",mp-961684,True,stoichiometric,LiCaAs
LiCaAs,1.61,W/m/K,770.0,BTE,1,full BTE,1.0,,6.589142,216.0,F-43m,half-Heusler (C1b / MgAgAs),,"[""Li"", ""Li"", ""Li"", ""Li"", ""Ca"", ""Ca"", ""Ca"", ""Ca"", ""As"", ""As"", ""As"", ""As""]","[[0.25, 0.25, 0.75], [0.25, 0.75, 0.25], [0.75, 0.25, 0.25], [0.75, 0.75, 0.75], [0.25, 0.75, 0.75], [0.25, 0.25, 0.25], [0.75, 0.75, 0.25], [0.75, 0.25, 0.75], [0.5, 0.0, 0.0], [0.5, 0.5, 0.5], [0.0, 0.0, 0.5], [0.0, 0.5, 0.0]]",A,primitive->conventional (x sqrt2),BTE master (PhononDB/Carrete/npj/SciRep),,https://mdr.nims.go.jp/datasets/27fe5b43-a99a-45cd-a930-ec62f0223583,,PhononDB (Togo/NIMS MDR),https://mdr.nims.go.jp/datasets/27fe5b43-a99a-45cd-a930-ec62f0223583,"LTC-calc.log unit cell (PBEsol-relaxed), same file as kappa",mp-961684,True,stoichiometric,LiCaAs
LiCaAs,1.589,W/m/K,780.0,BTE,1,full BTE,1.0,,6.589142,216.0,F-43m,half-Heusler (C1b / MgAgAs),,"[""Li"", ""Li"", ""Li"", ""Li"", ""Ca"", ""Ca"", ""Ca"", ""Ca"", ""As"", ""As"", ""As"", ""As""]","[[0.25, 0.25, 0.75], [0.25, 0.75, 0.25], [0.75, 0.25, 0.25], [0.75, 0.75, 0.75], [0.25, 0.75, 0.75], [0.25, 0.25, 0.25], [0.75, 0.75, 0.25], [0.75, 0.25, 0.75], [0.5, 0.0, 0.0], [0.5, 0.5, 0.5], [0.0, 0.0, 0.5], [0.0, 0.5, 0.0]]",A,primitive->conventional (x sqrt2),BTE master (PhononDB/Carrete/npj/SciRep),,https://mdr.nims.go.jp/datasets/27fe5b43-a99a-45cd-a930-ec62f0223583,,PhononDB (Togo/NIMS MDR),https://mdr.nims.go.jp/datasets/27fe5b43-a99a-45cd-a930-ec62f0223583,"LTC-calc.log unit cell (PBEsol-relaxed), same file as kappa",mp-961684,True,stoichiometric,LiCaAs
LiCaAs,1.569,W/m/K,790.0,BTE,1,full BTE,1.0,,6.589142,216.0,F-43m,half-Heusler (C1b / MgAgAs),,"[""Li"", ""Li"", ""Li"", ""Li"", ""Ca"", ""Ca"", ""Ca"", ""Ca"", ""As"", ""As"", ""As"", ""As""]","[[0.25, 0.25, 0.75], [0.25, 0.75, 0.25], [0.75, 0.25, 0.25], [0.75, 0.75, 0.75], [0.25, 0.75, 0.75], [0.25, 0.25, 0.25], [0.75, 0.75, 0.25], [0.75, 0.25, 0.75], [0.5, 0.0, 0.0], [0.5, 0.5, 0.5], [0.0, 0.0, 0.5], [0.0, 0.5, 0.0]]",A,primitive->conventional (x sqrt2),BTE master (PhononDB/Carrete/npj/SciRep),,https://mdr.nims.go.jp/datasets/27fe5b43-a99a-45cd-a930-ec62f0223583,,PhononDB (Togo/NIMS MDR),https://mdr.nims.go.jp/datasets/27fe5b43-a99a-45cd-a930-ec62f0223583,"LTC-calc.log unit cell (PBEsol-relaxed), same file as kappa",mp-961684,True,stoichiometric,LiCaAs
LiCaAs,1.549,W/m/K,800.0,BTE,1,full BTE,1.0,,6.589142,216.0,F-43m,half-Heusler (C1b / MgAgAs),,"[""Li"", ""Li"", ""Li"", ""Li"", ""Ca"", ""Ca"", ""Ca"", ""Ca"", ""As"", ""As"", ""As"", ""As""]","[[0.25, 0.25, 0.75], [0.25, 0.75, 0.25], [0.75, 0.25, 0.25], [0.75, 0.75, 0.75], [0.25, 0.75, 0.75], [0.25, 0.25, 0.25], [0.75, 0.75, 0.25], [0.75, 0.25, 0.75], [0.5, 0.0, 0.0], [0.5, 0.5, 0.5], [0.0, 0.0, 0.5], [0.0, 0.5, 0.0]]",A,primitive->conventional (x sqrt2),BTE master (PhononDB/Carrete/npj/SciRep),,https://mdr.nims.go.jp/datasets/27fe5b43-a99a-45cd-a930-ec62f0223583,,PhononDB (Togo/NIMS MDR),https://mdr.nims.go.jp/datasets/27fe5b43-a99a-45cd-a930-ec62f0223583,"LTC-calc.log unit cell (PBEsol-relaxed), same file as kappa",mp-961684,True,stoichiometric,LiCaAs
LiCaAs,1.53,W/m/K,810.0,BTE,1,full BTE,1.0,,6.589142,216.0,F-43m,half-Heusler (C1b / MgAgAs),,"[""Li"", ""Li"", ""Li"", ""Li"", ""Ca"", ""Ca"", ""Ca"", ""Ca"", ""As"", ""As"", ""As"", ""As""]","[[0.25, 0.25, 0.75], [0.25, 0.75, 0.25], [0.75, 0.25, 0.25], [0.75, 0.75, 0.75], [0.25, 0.75, 0.75], [0.25, 0.25, 0.25], [0.75, 0.75, 0.25], [0.75, 0.25, 0.75], [0.5, 0.0, 0.0], [0.5, 0.5, 0.5], [0.0, 0.0, 0.5], [0.0, 0.5, 0.0]]",A,primitive->conventional (x sqrt2),BTE master (PhononDB/Carrete/npj/SciRep),,https://mdr.nims.go.jp/datasets/27fe5b43-a99a-45cd-a930-ec62f0223583,,PhononDB (Togo/NIMS MDR),https://mdr.nims.go.jp/datasets/27fe5b43-a99a-45cd-a930-ec62f0223583,"LTC-calc.log unit cell (PBEsol-relaxed), same file as kappa",mp-961684,True,stoichiometric,LiCaAs
LiCaAs,1.511,W/m/K,820.0,BTE,1,full BTE,1.0,,6.589142,216.0,F-43m,half-Heusler (C1b / MgAgAs),,"[""Li"", ""Li"", ""Li"", ""Li"", ""Ca"", ""Ca"", ""Ca"", ""Ca"", ""As"", ""As"", ""As"", ""As""]","[[0.25, 0.25, 0.75], [0.25, 0.75, 0.25], [0.75, 0.25, 0.25], [0.75, 0.75, 0.75], [0.25, 0.75, 0.75], [0.25, 0.25, 0.25], [0.75, 0.75, 0.25], [0.75, 0.25, 0.75], [0.5, 0.0, 0.0], [0.5, 0.5, 0.5], [0.0, 0.0, 0.5], [0.0, 0.5, 0.0]]",A,primitive->conventional (x sqrt2),BTE master (PhononDB/Carrete/npj/SciRep),,https://mdr.nims.go.jp/datasets/27fe5b43-a99a-45cd-a930-ec62f0223583,,PhononDB (Togo/NIMS MDR),https://mdr.nims.go.jp/datasets/27fe5b43-a99a-45cd-a930-ec62f0223583,"LTC-calc.log unit cell (PBEsol-relaxed), same file as kappa",mp-961684,True,stoichiometric,LiCaAs
LiCaAs,1.493,W/m/K,830.0,BTE,1,full BTE,1.0,,6.589142,216.0,F-43m,half-Heusler (C1b / MgAgAs),,"[""Li"", ""Li"", ""Li"", ""Li"", ""Ca"", ""Ca"", ""Ca"", ""Ca"", ""As"", ""As"", ""As"", ""As""]","[[0.25, 0.25, 0.75], [0.25, 0.75, 0.25], [0.75, 0.25, 0.25], [0.75, 0.75, 0.75], [0.25, 0.75, 0.75], [0.25, 0.25, 0.25], [0.75, 0.75, 0.25], [0.75, 0.25, 0.75], [0.5, 0.0, 0.0], [0.5, 0.5, 0.5], [0.0, 0.0, 0.5], [0.0, 0.5, 0.0]]",A,primitive->conventional (x sqrt2),BTE master (PhononDB/Carrete/npj/SciRep),,https://mdr.nims.go.jp/datasets/27fe5b43-a99a-45cd-a930-ec62f0223583,,PhononDB (Togo/NIMS MDR),https://mdr.nims.go.jp/datasets/27fe5b43-a99a-45cd-a930-ec62f0223583,"LTC-calc.log unit cell (PBEsol-relaxed), same file as kappa",mp-961684,True,stoichiometric,LiCaAs
LiCaAs,1.475,W/m/K,840.0,BTE,1,full BTE,1.0,,6.589142,216.0,F-43m,half-Heusler (C1b / MgAgAs),,"[""Li"", ""Li"", ""Li"", ""Li"", ""Ca"", ""Ca"", ""Ca"", ""Ca"", ""As"", ""As"", ""As"", ""As""]","[[0.25, 0.25, 0.75], [0.25, 0.75, 0.25], [0.75, 0.25, 0.25], [0.75, 0.75, 0.75], [0.25, 0.75, 0.75], [0.25, 0.25, 0.25], [0.75, 0.75, 0.25], [0.75, 0.25, 0.75], [0.5, 0.0, 0.0], [0.5, 0.5, 0.5], [0.0, 0.0, 0.5], [0.0, 0.5, 0.0]]",A,primitive->conventional (x sqrt2),BTE master (PhononDB/Carrete/npj/SciRep),,https://mdr.nims.go.jp/datasets/27fe5b43-a99a-45cd-a930-ec62f0223583,,PhononDB (Togo/NIMS MDR),https://mdr.nims.go.jp/datasets/27fe5b43-a99a-45cd-a930-ec62f0223583,"LTC-calc.log unit cell (PBEsol-relaxed), same file as kappa",mp-961684,True,stoichiometric,LiCaAs
LiCaAs,1.457,W/m/K,850.0,BTE,1,full BTE,1.0,,6.589142,216.0,F-43m,half-Heusler (C1b / MgAgAs),,"[""Li"", ""Li"", ""Li"", ""Li"", ""Ca"", ""Ca"", ""Ca"", ""Ca"", ""As"", ""As"", ""As"", ""As""]","[[0.25, 0.25, 0.75], [0.25, 0.75, 0.25], [0.75, 0.25, 0.25], [0.75, 0.75, 0.75], [0.25, 0.75, 0.75], [0.25, 0.25, 0.25], [0.75, 0.75, 0.25], [0.75, 0.25, 0.75], [0.5, 0.0, 0.0], [0.5, 0.5, 0.5], [0.0, 0.0, 0.5], [0.0, 0.5, 0.0]]",A,primitive->conventional (x sqrt2),BTE master (PhononDB/Carrete/npj/SciRep),,https://mdr.nims.go.jp/datasets/27fe5b43-a99a-45cd-a930-ec62f0223583,,PhononDB (Togo/NIMS MDR),https://mdr.nims.go.jp/datasets/27fe5b43-a99a-45cd-a930-ec62f0223583,"LTC-calc.log unit cell (PBEsol-relaxed), same file as kappa",mp-961684,True,stoichiometric,LiCaAs
LiCaAs,1.44,W/m/K,860.0,BTE,1,full BTE,1.0,,6.589142,216.0,F-43m,half-Heusler (C1b / MgAgAs),,"[""Li"", ""Li"", ""Li"", ""Li"", ""Ca"", ""Ca"", ""Ca"", ""Ca"", ""As"", ""As"", ""As"", ""As""]","[[0.25, 0.25, 0.75], [0.25, 0.75, 0.25], [0.75, 0.25, 0.25], [0.75, 0.75, 0.75], [0.25, 0.75, 0.75], [0.25, 0.25, 0.25], [0.75, 0.75, 0.25], [0.75, 0.25, 0.75], [0.5, 0.0, 0.0], [0.5, 0.5, 0.5], [0.0, 0.0, 0.5], [0.0, 0.5, 0.0]]",A,primitive->conventional (x sqrt2),BTE master (PhononDB/Carrete/npj/SciRep),,https://mdr.nims.go.jp/datasets/27fe5b43-a99a-45cd-a930-ec62f0223583,,PhononDB (Togo/NIMS MDR),https://mdr.nims.go.jp/datasets/27fe5b43-a99a-45cd-a930-ec62f0223583,"LTC-calc.log unit cell (PBEsol-relaxed), same file as kappa",mp-961684,True,stoichiometric,LiCaAs
LiCaAs,1.423,W/m/K,870.0,BTE,1,full BTE,1.0,,6.589142,216.0,F-43m,half-Heusler (C1b / MgAgAs),,"[""Li"", ""Li"", ""Li"", ""Li"", ""Ca"", ""Ca"", ""Ca"", ""Ca"", ""As"", ""As"", ""As"", ""As""]","[[0.25, 0.25, 0.75], [0.25, 0.75, 0.25], [0.75, 0.25, 0.25], [0.75, 0.75, 0.75], [0.25, 0.75, 0.75], [0.25, 0.25, 0.25], [0.75, 0.75, 0.25], [0.75, 0.25, 0.75], [0.5, 0.0, 0.0], [0.5, 0.5, 0.5], [0.0, 0.0, 0.5], [0.0, 0.5, 0.0]]",A,primitive->conventional (x sqrt2),BTE master (PhononDB/Carrete/npj/SciRep),,https://mdr.nims.go.jp/datasets/27fe5b43-a99a-45cd-a930-ec62f0223583,,PhononDB (Togo/NIMS MDR),https://mdr.nims.go.jp/datasets/27fe5b43-a99a-45cd-a930-ec62f0223583,"LTC-calc.log unit cell (PBEsol-relaxed), same file as kappa",mp-961684,True,stoichiometric,LiCaAs
LiCaAs,1.407,W/m/K,880.0,BTE,1,full BTE,1.0,,6.589142,216.0,F-43m,half-Heusler (C1b / MgAgAs),,"[""Li"", ""Li"", ""Li"", ""Li"", ""Ca"", ""Ca"", ""Ca"", ""Ca"", ""As"", ""As"", ""As"", ""As""]","[[0.25, 0.25, 0.75], [0.25, 0.75, 0.25], [0.75, 0.25, 0.25], [0.75, 0.75, 0.75], [0.25, 0.75, 0.75], [0.25, 0.25, 0.25], [0.75, 0.75, 0.25], [0.75, 0.25, 0.75], [0.5, 0.0, 0.0], [0.5, 0.5, 0.5], [0.0, 0.0, 0.5], [0.0, 0.5, 0.0]]",A,primitive->conventional (x sqrt2),BTE master (PhononDB/Carrete/npj/SciRep),,https://mdr.nims.go.jp/datasets/27fe5b43-a99a-45cd-a930-ec62f0223583,,PhononDB (Togo/NIMS MDR),https://mdr.nims.go.jp/datasets/27fe5b43-a99a-45cd-a930-ec62f0223583,"LTC-calc.log unit cell (PBEsol-relaxed), same file as kappa",mp-961684,True,stoichiometric,LiCaAs
LiCaAs,1.391,W/m/K,890.0,BTE,1,full BTE,1.0,,6.589142,216.0,F-43m,half-Heusler (C1b / MgAgAs),,"[""Li"", ""Li"", ""Li"", ""Li"", ""Ca"", ""Ca"", ""Ca"", ""Ca"", ""As"", ""As"", ""As"", ""As""]","[[0.25, 0.25, 0.75], [0.25, 0.75, 0.25], [0.75, 0.25, 0.25], [0.75, 0.75, 0.75], [0.25, 0.75, 0.75], [0.25, 0.25, 0.25], [0.75, 0.75, 0.25], [0.75, 0.25, 0.75], [0.5, 0.0, 0.0], [0.5, 0.5, 0.5], [0.0, 0.0, 0.5], [0.0, 0.5, 0.0]]",A,primitive->conventional (x sqrt2),BTE master (PhononDB/Carrete/npj/SciRep),,https://mdr.nims.go.jp/datasets/27fe5b43-a99a-45cd-a930-ec62f0223583,,PhononDB (Togo/NIMS MDR),https://mdr.nims.go.jp/datasets/27fe5b43-a99a-45cd-a930-ec62f0223583,"LTC-calc.log unit cell (PBEsol-relaxed), same file as kappa",mp-961684,True,stoichiometric,LiCaAs
LiCaAs,1.376,W/m/K,900.0,BTE,1,full BTE,1.0,,6.589142,216.0,F-43m,half-Heusler (C1b / MgAgAs),,"[""Li"", ""Li"", ""Li"", ""Li"", ""Ca"", ""Ca"", ""Ca"", ""Ca"", ""As"", ""As"", ""As"", ""As""]","[[0.25, 0.25, 0.75], [0.25, 0.75, 0.25], [0.75, 0.25, 0.25], [0.75, 0.75, 0.75], [0.25, 0.75, 0.75], [0.25, 0.25, 0.25], [0.75, 0.75, 0.25], [0.75, 0.25, 0.75], [0.5, 0.0, 0.0], [0.5, 0.5, 0.5], [0.0, 0.0, 0.5], [0.0, 0.5, 0.0]]",A,primitive->conventional (x sqrt2),BTE master (PhononDB/Carrete/npj/SciRep),,https://mdr.nims.go.jp/datasets/27fe5b43-a99a-45cd-a930-ec62f0223583,,PhononDB (Togo/NIMS MDR),https://mdr.nims.go.jp/datasets/27fe5b43-a99a-45cd-a930-ec62f0223583,"LTC-calc.log unit cell (PBEsol-relaxed), same file as kappa",mp-961684,True,stoichiometric,LiCaAs
LiCaAs,1.36,W/m/K,910.0,BTE,1,full BTE,1.0,,6.589142,216.0,F-43m,half-Heusler (C1b / MgAgAs),,"[""Li"", ""Li"", ""Li"", ""Li"", ""Ca"", ""Ca"", ""Ca"", ""Ca"", ""As"", ""As"", ""As"", ""As""]","[[0.25, 0.25, 0.75], [0.25, 0.75, 0.25], [0.75, 0.25, 0.25], [0.75, 0.75, 0.75], [0.25, 0.75, 0.75], [0.25, 0.25, 0.25], [0.75, 0.75, 0.25], [0.75, 0.25, 0.75], [0.5, 0.0, 0.0], [0.5, 0.5, 0.5], [0.0, 0.0, 0.5], [0.0, 0.5, 0.0]]",A,primitive->conventional (x sqrt2),BTE master (PhononDB/Carrete/npj/SciRep),,https://mdr.nims.go.jp/datasets/27fe5b43-a99a-45cd-a930-ec62f0223583,,PhononDB (Togo/NIMS MDR),https://mdr.nims.go.jp/datasets/27fe5b43-a99a-45cd-a930-ec62f0223583,"LTC-calc.log unit cell (PBEsol-relaxed), same file as kappa",mp-961684,True,stoichiometric,LiCaAs
LiCaAs,1.345,W/m/K,920.0,BTE,1,full BTE,1.0,,6.589142,216.0,F-43m,half-Heusler (C1b / MgAgAs),,"[""Li"", ""Li"", ""Li"", ""Li"", ""Ca"", ""Ca"", ""Ca"", ""Ca"", ""As"", ""As"", ""As"", ""As""]","[[0.25, 0.25, 0.75], [0.25, 0.75, 0.25], [0.75, 0.25, 0.25], [0.75, 0.75, 0.75], [0.25, 0.75, 0.75], [0.25, 0.25, 0.25], [0.75, 0.75, 0.25], [0.75, 0.25, 0.75], [0.5, 0.0, 0.0], [0.5, 0.5, 0.5], [0.0, 0.0, 0.5], [0.0, 0.5, 0.0]]",A,primitive->conventional (x sqrt2),BTE master (PhononDB/Carrete/npj/SciRep),,https://mdr.nims.go.jp/datasets/27fe5b43-a99a-45cd-a930-ec62f0223583,,PhononDB (Togo/NIMS MDR),https://mdr.nims.go.jp/datasets/27fe5b43-a99a-45cd-a930-ec62f0223583,"LTC-calc.log unit cell (PBEsol-relaxed), same file as kappa",mp-961684,True,stoichiometric,LiCaAs
LiCaAs,1.331,W/m/K,930.0,BTE,1,full BTE,1.0,,6.589142,216.0,F-43m,half-Heusler (C1b / MgAgAs),,"[""Li"", ""Li"", ""Li"", ""Li"", ""Ca"", ""Ca"", ""Ca"", ""Ca"", ""As"", ""As"", ""As"", ""As""]","[[0.25, 0.25, 0.75], [0.25, 0.75, 0.25], [0.75, 0.25, 0.25], [0.75, 0.75, 0.75], [0.25, 0.75, 0.75], [0.25, 0.25, 0.25], [0.75, 0.75, 0.25], [0.75, 0.25, 0.75], [0.5, 0.0, 0.0], [0.5, 0.5, 0.5], [0.0, 0.0, 0.5], [0.0, 0.5, 0.0]]",A,primitive->conventional (x sqrt2),BTE master (PhononDB/Carrete/npj/SciRep),,https://mdr.nims.go.jp/datasets/27fe5b43-a99a-45cd-a930-ec62f0223583,,PhononDB (Togo/NIMS MDR),https://mdr.nims.go.jp/datasets/27fe5b43-a99a-45cd-a930-ec62f0223583,"LTC-calc.log unit cell (PBEsol-relaxed), same file as kappa",mp-961684,True,stoichiometric,LiCaAs
LiCaAs,1.317,W/m/K,940.0,BTE,1,full BTE,1.0,,6.589142,216.0,F-43m,half-Heusler (C1b / MgAgAs),,"[""Li"", ""Li"", ""Li"", ""Li"", ""Ca"", ""Ca"", ""Ca"", ""Ca"", ""As"", ""As"", ""As"", ""As""]","[[0.25, 0.25, 0.75], [0.25, 0.75, 0.25], [0.75, 0.25, 0.25], [0.75, 0.75, 0.75], [0.25, 0.75, 0.75], [0.25, 0.25, 0.25], [0.75, 0.75, 0.25], [0.75, 0.25, 0.75], [0.5, 0.0, 0.0], [0.5, 0.5, 0.5], [0.0, 0.0, 0.5], [0.0, 0.5, 0.0]]",A,primitive->conventional (x sqrt2),BTE master (PhononDB/Carrete/npj/SciRep),,https://mdr.nims.go.jp/datasets/27fe5b43-a99a-45cd-a930-ec62f0223583,,PhononDB (Togo/NIMS MDR),https://mdr.nims.go.jp/datasets/27fe5b43-a99a-45cd-a930-ec62f0223583,"LTC-calc.log unit cell (PBEsol-relaxed), same file as kappa",mp-961684,True,stoichiometric,LiCaAs
LiCaAs,1.303,W/m/K,950.0,BTE,1,full BTE,1.0,,6.589142,216.0,F-43m,half-Heusler (C1b / MgAgAs),,"[""Li"", ""Li"", ""Li"", ""Li"", ""Ca"", ""Ca"", ""Ca"", ""Ca"", ""As"", ""As"", ""As"", ""As""]","[[0.25, 0.25, 0.75], [0.25, 0.75, 0.25], [0.75, 0.25, 0.25], [0.75, 0.75, 0.75], [0.25, 0.75, 0.75], [0.25, 0.25, 0.25], [0.75, 0.75, 0.25], [0.75, 0.25, 0.75], [0.5, 0.0, 0.0], [0.5, 0.5, 0.5], [0.0, 0.0, 0.5], [0.0, 0.5, 0.0]]",A,primitive->conventional (x sqrt2),BTE master (PhononDB/Carrete/npj/SciRep),,https://mdr.nims.go.jp/datasets/27fe5b43-a99a-45cd-a930-ec62f0223583,,PhononDB (Togo/NIMS MDR),https://mdr.nims.go.jp/datasets/27fe5b43-a99a-45cd-a930-ec62f0223583,"LTC-calc.log unit cell (PBEsol-relaxed), same file as kappa",mp-961684,True,stoichiometric,LiCaAs
LiCaAs,1.289,W/m/K,960.0,BTE,1,full BTE,1.0,,6.589142,216.0,F-43m,half-Heusler (C1b / MgAgAs),,"[""Li"", ""Li"", ""Li"", ""Li"", ""Ca"", ""Ca"", ""Ca"", ""Ca"", ""As"", ""As"", ""As"", ""As""]","[[0.25, 0.25, 0.75], [0.25, 0.75, 0.25], [0.75, 0.25, 0.25], [0.75, 0.75, 0.75], [0.25, 0.75, 0.75], [0.25, 0.25, 0.25], [0.75, 0.75, 0.25], [0.75, 0.25, 0.75], [0.5, 0.0, 0.0], [0.5, 0.5, 0.5], [0.0, 0.0, 0.5], [0.0, 0.5, 0.0]]",A,primitive->conventional (x sqrt2),BTE master (PhononDB/Carrete/npj/SciRep),,https://mdr.nims.go.jp/datasets/27fe5b43-a99a-45cd-a930-ec62f0223583,,PhononDB (Togo/NIMS MDR),https://mdr.nims.go.jp/datasets/27fe5b43-a99a-45cd-a930-ec62f0223583,"LTC-calc.log unit cell (PBEsol-relaxed), same file as kappa",mp-961684,True,stoichiometric,LiCaAs
LiCaAs,1.276,W/m/K,970.0,BTE,1,full BTE,1.0,,6.589142,216.0,F-43m,half-Heusler (C1b / MgAgAs),,"[""Li"", ""Li"", ""Li"", ""Li"", ""Ca"", ""Ca"", ""Ca"", ""Ca"", ""As"", ""As"", ""As"", ""As""]","[[0.25, 0.25, 0.75], [0.25, 0.75, 0.25], [0.75, 0.25, 0.25], [0.75, 0.75, 0.75], [0.25, 0.75, 0.75], [0.25, 0.25, 0.25], [0.75, 0.75, 0.25], [0.75, 0.25, 0.75], [0.5, 0.0, 0.0], [0.5, 0.5, 0.5], [0.0, 0.0, 0.5], [0.0, 0.5, 0.0]]",A,primitive->conventional (x sqrt2),BTE master (PhononDB/Carrete/npj/SciRep),,https://mdr.nims.go.jp/datasets/27fe5b43-a99a-45cd-a930-ec62f0223583,,PhononDB (Togo/NIMS MDR),https://mdr.nims.go.jp/datasets/27fe5b43-a99a-45cd-a930-ec62f0223583,"LTC-calc.log unit cell (PBEsol-relaxed), same file as kappa",mp-961684,True,stoichiometric,LiCaAs
LiCaAs,1.263,W/m/K,980.0,BTE,1,full BTE,1.0,,6.589142,216.0,F-43m,half-Heusler (C1b / MgAgAs),,"[""Li"", ""Li"", ""Li"", ""Li"", ""Ca"", ""Ca"", ""Ca"", ""Ca"", ""As"", ""As"", ""As"", ""As""]","[[0.25, 0.25, 0.75], [0.25, 0.75, 0.25], [0.75, 0.25, 0.25], [0.75, 0.75, 0.75], [0.25, 0.75, 0.75], [0.25, 0.25, 0.25], [0.75, 0.75, 0.25], [0.75, 0.25, 0.75], [0.5, 0.0, 0.0], [0.5, 0.5, 0.5], [0.0, 0.0, 0.5], [0.0, 0.5, 0.0]]",A,primitive->conventional (x sqrt2),BTE master (PhononDB/Carrete/npj/SciRep),,https://mdr.nims.go.jp/datasets/27fe5b43-a99a-45cd-a930-ec62f0223583,,PhononDB (Togo/NIMS MDR),https://mdr.nims.go.jp/datasets/27fe5b43-a99a-45cd-a930-ec62f0223583,"LTC-calc.log unit cell (PBEsol-relaxed), same file as kappa",mp-961684,True,stoichiometric,LiCaAs
LiCaAs,1.25,W/m/K,990.0,BTE,1,full BTE,1.0,,6.589142,216.0,F-43m,half-Heusler (C1b / MgAgAs),,"[""Li"", ""Li"", ""Li"", ""Li"", ""Ca"", ""Ca"", ""Ca"", ""Ca"", ""As"", ""As"", ""As"", ""As""]","[[0.25, 0.25, 0.75], [0.25, 0.75, 0.25], [0.75, 0.25, 0.25], [0.75, 0.75, 0.75], [0.25, 0.75, 0.75], [0.25, 0.25, 0.25], [0.75, 0.75, 0.25], [0.75, 0.25, 0.75], [0.5, 0.0, 0.0], [0.5, 0.5, 0.5], [0.0, 0.0, 0.5], [0.0, 0.5, 0.0]]",A,primitive->conventional (x sqrt2),BTE master (PhononDB/Carrete/npj/SciRep),,https://mdr.nims.go.jp/datasets/27fe5b43-a99a-45cd-a930-ec62f0223583,,PhononDB (Togo/NIMS MDR),https://mdr.nims.go.jp/datasets/27fe5b43-a99a-45cd-a930-ec62f0223583,"LTC-calc.log unit cell (PBEsol-relaxed), same file as kappa",mp-961684,True,stoichiometric,LiCaAs
LiCaAs,1.237,W/m/K,1000.0,BTE,1,full BTE,1.0,,6.589142,216.0,F-43m,half-Heusler (C1b / MgAgAs),,"[""Li"", ""Li"", ""Li"", ""Li"", ""Ca"", ""Ca"", ""Ca"", ""Ca"", ""As"", ""As"", ""As"", ""As""]","[[0.25, 0.25, 0.75], [0.25, 0.75, 0.25], [0.75, 0.25, 0.25], [0.75, 0.75, 0.75], [0.25, 0.75, 0.75], [0.25, 0.25, 0.25], [0.75, 0.75, 0.25], [0.75, 0.25, 0.75], [0.5, 0.0, 0.0], [0.5, 0.5, 0.5], [0.0, 0.0, 0.5], [0.0, 0.5, 0.0]]",A,primitive->conventional (x sqrt2),BTE master (PhononDB/Carrete/npj/SciRep),,https://mdr.nims.go.jp/datasets/27fe5b43-a99a-45cd-a930-ec62f0223583,,PhononDB (Togo/NIMS MDR),https://mdr.nims.go.jp/datasets/27fe5b43-a99a-45cd-a930-ec62f0223583,"LTC-calc.log unit cell (PBEsol-relaxed), same file as kappa",mp-961684,True,stoichiometric,LiCaAs
LiCaSb,26.07,W/m/K,300.0,BTE,1,full BTE,1.0,,7.12,216.0,F-43m,C1b,Li/Ca/Sb,"[""Li"", ""Ca"", ""Sb""]","[[0, 0, 0], [0.5, 0.5, 0.5], [0.25, 0.25, 0.25]]",A,conventional,BTE master (PhononDB/Carrete/npj/SciRep),10.1038/s41598-021-92030-4,https://www.nature.com/articles/s41598-021-92030-4#MOESM1,,Sci.Rep. 11:13809 (2021) Table S1,https://www.nature.com/articles/s41598-021-92030-4#MOESM1,"Table S1 (DFT-optimized lattice parameter + lowest-energy site assignment), same table as kappa",mp-1100409,True,stoichiometric,LiCaSb
LiCaSb,26.07,W/m/K,300.0,Phono3py,1,full BTE,1.0,,7.12,216.0,F-43m,C1b,Li/Ca/Sb,"[""Li"", ""Ca"", ""Sb""]","[[0, 0, 0], [0.5, 0.5, 0.5], [0.25, 0.25, 0.25]]",A,conventional,"paper mining (PDF, batch 2)",arxiv:2010.12467v1,,Table S1,Sci.Rep. 11:13809 (2021) Table S1,https://www.nature.com/articles/s41598-021-92030-4#MOESM1,"Table S1 (DFT-optimized lattice parameter + lowest-energy site assignment), same table as kappa",mp-1100409,True,stoichiometric,LiCaSb
LiCdAs,16.44,W/m/K,300.0,BTE,1,full BTE,1.0,,6.34,216.0,F-43m,C1b,Li/Cd/As,"[""Li"", ""Cd"", ""As""]","[[0, 0, 0], [0.5, 0.5, 0.5], [0.25, 0.25, 0.25]]",A,conventional,BTE master (PhononDB/Carrete/npj/SciRep),10.1038/s41598-021-92030-4,https://www.nature.com/articles/s41598-021-92030-4#MOESM1,,Sci.Rep. 11:13809 (2021) Table S1,https://www.nature.com/articles/s41598-021-92030-4#MOESM1,"Table S1 (DFT-optimized lattice parameter + lowest-energy site assignment), same table as kappa",mp-1018135,True,stoichiometric,LiCdAs
LiCdAs,16.49,W/m/K,300.0,BTE,1,full BTE,1.0,,6.34,216.0,F-43m,C1b,Li/Cd/As,"[""Li"", ""Cd"", ""As""]","[[0, 0, 0], [0.5, 0.5, 0.5], [0.25, 0.25, 0.25]]",A,conventional,BTE master (PhononDB/Carrete/npj/SciRep),10.1038/s41598-021-92030-4,https://www.nature.com/articles/s41598-021-92030-4#MOESM1,,Sci.Rep. 11:13809 (2021) Table S1,https://www.nature.com/articles/s41598-021-92030-4#MOESM1,"Table S1 (DFT-optimized lattice parameter + lowest-energy site assignment), same table as kappa",mp-1018135,True,stoichiometric,LiCdAs
LiCdAs,16.44,W/m/K,300.0,Phono3py,1,full BTE,1.0,,6.34,216.0,F-43m,C1b,Li/Cd/As,"[""Li"", ""Cd"", ""As""]","[[0, 0, 0], [0.5, 0.5, 0.5], [0.25, 0.25, 0.25]]",A,conventional,"paper mining (PDF, batch 2)",arxiv:2010.12467v1,,Table S1,Sci.Rep. 11:13809 (2021) Table S1,https://www.nature.com/articles/s41598-021-92030-4#MOESM1,"Table S1 (DFT-optimized lattice parameter + lowest-energy site assignment), same table as kappa",mp-1018135,True,stoichiometric,LiCdAs
LiCdP,20.07,W/m/K,300.0,BTE,1,full BTE,1.0,,6.14,216.0,F-43m,C1b,Li/Cd/P,"[""Li"", ""Cd"", ""P""]","[[0, 0, 0], [0.5, 0.5, 0.5], [0.25, 0.25, 0.25]]",A,conventional,BTE master (PhononDB/Carrete/npj/SciRep),10.1038/s41598-021-92030-4,https://www.nature.com/articles/s41598-021-92030-4#MOESM1,,Sci.Rep. 11:13809 (2021) Table S1,https://www.nature.com/articles/s41598-021-92030-4#MOESM1,"Table S1 (DFT-optimized lattice parameter + lowest-energy site assignment), same table as kappa",mp-10687,True,stoichiometric,LiCdP
LiCdP,20.07,W/m/K,300.0,Phono3py,1,full BTE,1.0,,6.14,216.0,F-43m,C1b,Li/Cd/P,"[""Li"", ""Cd"", ""P""]","[[0, 0, 0], [0.5, 0.5, 0.5], [0.25, 0.25, 0.25]]",A,conventional,"paper mining (PDF, batch 2)",arxiv:2010.12467v1,,Table S1,Sci.Rep. 11:13809 (2021) Table S1,https://www.nature.com/articles/s41598-021-92030-4#MOESM1,"Table S1 (DFT-optimized lattice parameter + lowest-energy site assignment), same table as kappa",mp-10687,True,stoichiometric,LiCdP
LiCdSb,3.51,W/m/K,300.0,BTE,1,full BTE,1.0,,6.74,216.0,F-43m,C1b,Li/Cd/Sb,"[""Li"", ""Cd"", ""Sb""]","[[0, 0, 0], [0.5, 0.5, 0.5], [0.25, 0.25, 0.25]]",A,conventional,BTE master (PhononDB/Carrete/npj/SciRep),10.1038/s41598-021-92030-4,https://www.nature.com/articles/s41598-021-92030-4#MOESM1,,Sci.Rep. 11:13809 (2021) Table S1,https://www.nature.com/articles/s41598-021-92030-4#MOESM1,"Table S1 (DFT-optimized lattice parameter + lowest-energy site assignment), same table as kappa",mp-1100425,True,stoichiometric,LiCdSb
LiCdSb,3.51,W/m/K,300.0,Phono3py,1,full BTE,1.0,,6.74,216.0,F-43m,C1b,Li/Cd/Sb,"[""Li"", ""Cd"", ""Sb""]","[[0, 0, 0], [0.5, 0.5, 0.5], [0.25, 0.25, 0.25]]",A,conventional,"paper mining (PDF, batch 2)",arxiv:2010.12467v1,,Table S1,Sci.Rep. 11:13809 (2021) Table S1,https://www.nature.com/articles/s41598-021-92030-4#MOESM1,"Table S1 (DFT-optimized lattice parameter + lowest-energy site assignment), same table as kappa",mp-1100425,True,stoichiometric,LiCdSb
LiCuO,8.6731,W/m/K,300.0,"BTE (phono3py-class, Phonix auto-kappa)",1,full BTE,1.0,,4.932590000000001,216.0,,,,"Cu,Li,O","[[0.5, 0.5, 0.5], [0.0, 0.0, 0.0], [0.25, 0.25, 0.25]]",A,primitive->conventional (x sqrt2),Phonix (first-principles BTE),10.1038/s41524-026-02033-w,https://huggingface.co/datasets/phonix-db/phonix-summary,"phonix-summary, HF datasets-server",Materials Project,,MP relaxed structure,,False,stoichiometric,LiCuO
LiGaSi,10.881,W/m/K,300.0,"BTE (phono3py-class, Phonix auto-kappa)",1,full BTE,1.0,,5.908230710204197,216.0,F-43m,half-Heusler (C1b / MgAgAs),,"[""Ga"", ""Li"", ""Si""]","[[0.5, 0.5, 0.5], [0.0, -0.0, 0.0], [0.25, 0.25, 0.25]]",A,primitive->conventional (x sqrt2),Phonix (first-principles BTE),10.1038/s41524-026-02033-w,https://huggingface.co/datasets/phonix-db/phonix-summary,"phonix-summary, HF datasets-server",HH130 / MatHub-3d,https://www.mathub3d.net/api/v1/assets/mathub-datasets/datasets/3d/legacy/HH130.zip,HH130.zip primitive cell POSCAR,HH130.zip / Primitive cell structures-130HH/POSCAR-GaLiSi,False,stoichiometric,LiGaSi
