Repository: Shivamrandive747/Thermalconductivity_prediction

# Calibrating first-principles lattice thermal conductivity to experiment

**A curated half-Heusler dataset and a validated transfer function.**

Published first-principles transport calculations of lattice thermal conductivity exceed what
laboratories measure for the same compound by a **median factor of 1.55**. That offset is regular
enough to be removed in closed form:

$$\kappa_L^{\mathrm{expt}}(T) \;=\; \kappa_L^{\mathrm{BTE}}(T)\;\min\!\left[c\left(\tfrac{T}{300}\right)^{p},\,1\right],
\qquad c = 0.51,\quad p = 0.80$$

Inside a domain of applicability declared before the validation set was scored, this places

File: data/Target_Materials/HEUSLER_KAPPA_TRAINING_SET.csv (part 107 of 192)
formula,kappa_L,kappa_units,temperature_K,method,method_tier,tier_name,weight,kappa_basis,struct_a_A,struct_spacegroup,struct_sg_symbol,struct_prototype,struct_site_ordering,struct_species,struct_frac_coords,struct_grade,lattice_convention,source,source_doi,source_url,source_location,struct_source,struct_source_url,struct_source_detail,struct_id,struct_same_paper_as_kappa,stoichiometry,parent_formula
LiInSi,3.61,W/m/K,300.0,BTE,1,full BTE,1.0,,6.28,216.0,F-43m,C1b,Li/In/Si,"[""Li"", ""In"", ""Si""]","[[0, 0, 0], [0.5, 0.5, 0.5], [0.25, 0.25, 0.25]]",A,conventional,BTE master (PhononDB/Carrete/npj/SciRep),10.1038/s41598-021-92030-4,https://www.nature.com/articles/s41598-021-92030-4#MOESM1,,Sci.Rep. 11:13809 (2021) Table S1,https://www.nature.com/articles/s41598-021-92030-4#MOESM1,"Table S1 (DFT-optimized lattice parameter + lowest-energy site assignment), same table as kappa",mp-1100436,True,stoichiometric,LiInSi
LiInSi,3.61,W/m/K,300.0,Phono3py,1,full BTE,1.0,,6.28,216.0,F-43m,C1b,Li/In/Si,"[""Li"", ""In"", ""Si""]","[[0, 0, 0], [0.5, 0.5, 0.5], [0.25, 0.25, 0.25]]",A,conventional,"paper mining (PDF, batch 2)",arxiv:2010.12467v1,,Table S1,Sci.Rep. 11:13809 (2021) Table S1,https://www.nature.com/articles/s41598-021-92030-4#MOESM1,"Table S1 (DFT-optimized lattice parameter + lowest-energy site assignment), same table as kappa",mp-1100436,True,stoichiometric,LiInSi
LiMgAs,15.265,W/m/K,200.0,BTE,1,full BTE,1.0,,6.142268,216.0,F-43m,half-Heusler (C1b / MgAgAs),,"[""Li"", ""Li"", ""Li"", ""Li"", ""Mg"", ""Mg"", ""Mg"", ""Mg"", ""As"", ""As"", ""As"", ""As""]","[[0.0, 0.0, 0.0], [0.0, 0.5, 0.5], [0.5, 0.0, 0.5], [0.5, 0.5, 0.0], [0.5, 0.0, 0.0], [0.5, 0.5, 0.5], [0.0, 0.0, 0.5], [0.0, 0.5, 0.0], [0.25, 0.75, 0.75], [0.25, 0.25, 0.25], [0.75, 0.75, 0.25], [0.75, 0.25, 0.75]]",A,primitive->conventional (x sqrt2),BTE master (PhononDB/Carrete/npj/SciRep),,https://mdr.nims.go.jp/datasets/0d868dba-d91c-48d7-8a91-1122edd9aa7c,,PhononDB (Togo/NIMS MDR),https://mdr.nims.go.jp/datasets/0d868dba-d91c-48d7-8a91-1122edd9aa7c,"LTC-calc.log unit cell (PBEsol-relaxed), same file as kappa",mp-12558,True,stoichiometric,LiMgAs
LiMgAs,14.285,W/m/K,210.0,BTE,1,full BTE,1.0,,6.142268,216.0,F-43m,half-Heusler (C1b / MgAgAs),,"[""Li"", ""Li"", ""Li"", ""Li"", ""Mg"", ""Mg"", ""Mg"", ""Mg"", ""As"", ""As"", ""As"", ""As""]","[[0.0, 0.0, 0.0], [0.0, 0.5, 0.5], [0.5, 0.0, 0.5], [0.5, 0.5, 0.0], [0.5, 0.0, 0.0], [0.5, 0.5, 0.5], [0.0, 0.0, 0.5], [0.0, 0.5, 0.0], [0.25, 0.75, 0.75], [0.25, 0.25, 0.25], [0.75, 0.75, 0.25], [0.75, 0.25, 0.75]]",A,primitive->conventional (x sqrt2),BTE master (PhononDB/Carrete/npj/SciRep),,https://mdr.nims.go.jp/datasets/0d868dba-d91c-48d7-8a91-1122edd9aa7c,,PhononDB (Togo/NIMS MDR),https://mdr.nims.go.jp/datasets/0d868dba-d91c-48d7-8a91-1122edd9aa7c,"LTC-calc.log unit cell (PBEsol-relaxed), same file as kappa",mp-12558,True,stoichiometric,LiMgAs
LiMgAs,13.43,W/m/K,220.0,BTE,1,full BTE,1.0,,6.142268,216.0,F-43m,half-Heusler (C1b / MgAgAs),,"[""Li"", ""Li"", ""Li"", ""Li"", ""Mg"", ""Mg"", ""Mg"", ""Mg"", ""As"", ""As"", ""As"", ""As""]","[[0.0, 0.0, 0.0], [0.0, 0.5, 0.5], [0.5, 0.0, 0.5], [0.5, 0.5, 0.0], [0.5, 0.0, 0.0], [0.5, 0.5, 0.5], [0.0, 0.0, 0.5], [0.0, 0.5, 0.0], [0.25, 0.75, 0.75], [0.25, 0.25, 0.25], [0.75, 0.75, 0.25], [0.75, 0.25, 0.75]]",A,primitive->conventional (x sqrt2),BTE master (PhononDB/Carrete/npj/SciRep),,https://mdr.nims.go.jp/datasets/0d868dba-d91c-48d7-8a91-1122edd9aa7c,,PhononDB (Togo/NIMS MDR),https://mdr.nims.go.jp/datasets/0d868dba-d91c-48d7-8a91-1122edd9aa7c,"LTC-calc.log unit cell (PBEsol-relaxed), same file as kappa",mp-12558,True,stoichiometric,LiMgAs
LiMgAs,12.678,W/m/K,230.0,BTE,1,full BTE,1.0,,6.142268,216.0,F-43m,half-Heusler (C1b / MgAgAs),,"[""Li"", ""Li"", ""Li"", ""Li"", ""Mg"", ""Mg"", ""Mg"", ""Mg"", ""As"", ""As"", ""As"", ""As""]","[[0.0, 0.0, 0.0], [0.0, 0.5, 0.5], [0.5, 0.0, 0.5], [0.5, 0.5, 0.0], [0.5, 0.0, 0.0], [0.5, 0.5, 0.5], [0.0, 0.0, 0.5], [0.0, 0.5, 0.0], [0.25, 0.75, 0.75], [0.25, 0.25, 0.25], [0.75, 0.75, 0.25], [0.75, 0.25, 0.75]]",A,primitive->conventional (x sqrt2),BTE master (PhononDB/Carrete/npj/SciRep),,https://mdr.nims.go.jp/datasets/0d868dba-d91c-48d7-8a91-1122edd9aa7c,,PhononDB (Togo/NIMS MDR),https://mdr.nims.go.jp/datasets/0d868dba-d91c-48d7-8a91-1122edd9aa7c,"LTC-calc.log unit cell (PBEsol-relaxed), same file as kappa",mp-12558,True,stoichiometric,LiMgAs
LiMgAs,12.011,W/m/K,240.0,BTE,1,full BTE,1.0,,6.142268,216.0,F-43m,half-Heusler (C1b / MgAgAs),,"[""Li"", ""Li"", ""Li"", ""Li"", ""Mg"", ""Mg"", ""Mg"", ""Mg"", ""As"", ""As"", ""As"", ""As""]","[[0.0, 0.0, 0.0], [0.0, 0.5, 0.5], [0.5, 0.0, 0.5], [0.5, 0.5, 0.0], [0.5, 0.0, 0.0], [0.5, 0.5, 0.5], [0.0, 0.0, 0.5], [0.0, 0.5, 0.0], [0.25, 0.75, 0.75], [0.25, 0.25, 0.25], [0.75, 0.75, 0.25], [0.75, 0.25, 0.75]]",A,primitive->conventional (x sqrt2),BTE master (PhononDB/Carrete/npj/SciRep),,https://mdr.nims.go.jp/datasets/0d868dba-d91c-48d7-8a91-1122edd9aa7c,,PhononDB (Togo/NIMS MDR),https://mdr.nims.go.jp/datasets/0d868dba-d91c-48d7-8a91-1122edd9aa7c,"LTC-calc.log unit cell (PBEsol-relaxed), same file as kappa",mp-12558,True,stoichiometric,LiMgAs
LiMgAs,11.415,W/m/K,250.0,BTE,1,full BTE,1.0,,6.142268,216.0,F-43m,half-Heusler (C1b / MgAgAs),,"[""Li"", ""Li"", ""Li"", ""Li"", ""Mg"", ""Mg"", ""Mg"", ""Mg"", ""As"", ""As"", ""As"", ""As""]","[[0.0, 0.0, 0.0], [0.0, 0.5, 0.5], [0.5, 0.0, 0.5], [0.5, 0.5, 0.0], [0.5, 0.0, 0.0], [0.5, 0.5, 0.5], [0.0, 0.0, 0.5], [0.0, 0.5, 0.0], [0.25, 0.75, 0.75], [0.25, 0.25, 0.25], [0.75, 0.75, 0.25], [0.75, 0.25, 0.75]]",A,primitive->conventional (x sqrt2),BTE master (PhononDB/Carrete/npj/SciRep),,https://mdr.nims.go.jp/datasets/0d868dba-d91c-48d7-8a91-1122edd9aa7c,,PhononDB (Togo/NIMS MDR),https://mdr.nims.go.jp/datasets/0d868dba-d91c-48d7-8a91-1122edd9aa7c,"LTC-calc.log unit cell (PBEsol-relaxed), same file as kappa",mp-12558,True,stoichiometric,LiMgAs
LiMgAs,10.879,W/m/K,260.0,BTE,1,full BTE,1.0,,6.142268,216.0,F-43m,half-Heusler (C1b / MgAgAs),,"[""Li"", ""Li"", ""Li"", ""Li"", ""Mg"", ""Mg"", ""Mg"", ""Mg"", ""As"", ""As"", ""As"", ""As""]","[[0.0, 0.0, 0.0], [0.0, 0.5, 0.5], [0.5, 0.0, 0.5], [0.5, 0.5, 0.0], [0.5, 0.0, 0.0], [0.5, 0.5, 0.5], [0.0, 0.0, 0.5], [0.0, 0.5, 0.0], [0.25, 0.75, 0.75], [0.25, 0.25, 0.25], [0.75, 0.75, 0.25], [0.75, 0.25, 0.75]]",A,primitive->conventional (x sqrt2),BTE master (PhononDB/Carrete/npj/SciRep),,https://mdr.nims.go.jp/datasets/0d868dba-d91c-48d7-8a91-1122edd9aa7c,,PhononDB (Togo/NIMS MDR),https://mdr.nims.go.jp/datasets/0d868dba-d91c-48d7-8a91-1122edd9aa7c,"LTC-calc.log unit cell (PBEsol-relaxed), same file as kappa",mp-12558,True,stoichiometric,LiMgAs
LiMgAs,10.394,W/m/K,270.0,BTE,1,full BTE,1.0,,6.142268,216.0,F-43m,half-Heusler (C1b / MgAgAs),,"[""Li"", ""Li"", ""Li"", ""Li"", ""Mg"", ""Mg"", ""Mg"", ""Mg"", ""As"", ""As"", ""As"", ""As""]","[[0.0, 0.0, 0.0], [0.0, 0.5, 0.5], [0.5, 0.0, 0.5], [0.5, 0.5, 0.0], [0.5, 0.0, 0.0], [0.5, 0.5, 0.5], [0.0, 0.0, 0.5], [0.0, 0.5, 0.0], [0.25, 0.75, 0.75], [0.25, 0.25, 0.25], [0.75, 0.75, 0.25], [0.75, 0.25, 0.75]]",A,primitive->conventional (x sqrt2),BTE master (PhononDB/Carrete/npj/SciRep),,https://mdr.nims.go.jp/datasets/0d868dba-d91c-48d7-8a91-1122edd9aa7c,,PhononDB (Togo/NIMS MDR),https://mdr.nims.go.jp/datasets/0d868dba-d91c-48d7-8a91-1122edd9aa7c,"LTC-calc.log unit cell (PBEsol-relaxed), same file as kappa",mp-12558,True,stoichiometric,LiMgAs
LiMgAs,9.953,W/m/K,280.0,BTE,1,full BTE,1.0,,6.142268,216.0,F-43m,half-Heusler (C1b / MgAgAs),,"[""Li"", ""Li"", ""Li"", ""Li"", ""Mg"", ""Mg"", ""Mg"", ""Mg"", ""As"", ""As"", ""As"", ""As""]","[[0.0, 0.0, 0.0], [0.0, 0.5, 0.5], [0.5, 0.0, 0.5], [0.5, 0.5, 0.0], [0.5, 0.0, 0.0], [0.5, 0.5, 0.5], [0.0, 0.0, 0.5], [0.0, 0.5, 0.0], [0.25, 0.75, 0.75], [0.25, 0.25, 0.25], [0.75, 0.75, 0.25], [0.75, 0.25, 0.75]]",A,primitive->conventional (x sqrt2),BTE master (PhononDB/Carrete/npj/SciRep),,https://mdr.nims.go.jp/datasets/0d868dba-d91c-48d7-8a91-1122edd9aa7c,,PhononDB (Togo/NIMS MDR),https://mdr.nims.go.jp/datasets/0d868dba-d91c-48d7-8a91-1122edd9aa7c,"LTC-calc.log unit cell (PBEsol-relaxed), same file as kappa",mp-12558,True,stoichiometric,LiMgAs
LiMgAs,9.55,W/m/K,290.0,BTE,1,full BTE,1.0,,6.142268,216.0,F-43m,half-Heusler (C1b / MgAgAs),,"[""Li"", ""Li"", ""Li"", ""Li"", ""Mg"", ""Mg"", ""Mg"", ""Mg"", ""As"", ""As"", ""As"", ""As""]","[[0.0, 0.0, 0.0], [0.0, 0.5, 0.5], [0.5, 0.0, 0.5], [0.5, 0.5, 0.0], [0.5, 0.0, 0.0], [0.5, 0.5, 0.5], [0.0, 0.0, 0.5], [0.0, 0.5, 0.0], [0.25, 0.75, 0.75], [0.25, 0.25, 0.25], [0.75, 0.75, 0.25], [0.75, 0.25, 0.75]]",A,primitive->conventional (x sqrt2),BTE master (PhononDB/Carrete/npj/SciRep),,https://mdr.nims.go.jp/datasets/0d868dba-d91c-48d7-8a91-1122edd9aa7c,,PhononDB (Togo/NIMS MDR),https://mdr.nims.go.jp/datasets/0d868dba-d91c-48d7-8a91-1122edd9aa7c,"LTC-calc.log unit cell (PBEsol-relaxed), same file as kappa",mp-12558,True,stoichiometric,LiMgAs
LiMgAs,9.18,W/m/K,300.0,BTE,1,full BTE,1.0,,6.142268,216.0,F-43m,half-Heusler (C1b / MgAgAs),,"[""Li"", ""Li"", ""Li"", ""Li"", ""Mg"", ""Mg"", ""Mg"", ""Mg"", ""As"", ""As"", ""As"", ""As""]","[[0.0, 0.0, 0.0], [0.0, 0.5, 0.5], [0.5, 0.0, 0.5], [0.5, 0.5, 0.0], [0.5, 0.0, 0.0], [0.5, 0.5, 0.5], [0.0, 0.0, 0.5], [0.0, 0.5, 0.0], [0.25, 0.75, 0.75], [0.25, 0.25, 0.25], [0.75, 0.75, 0.25], [0.75, 0.25, 0.75]]",A,primitive->conventional (x sqrt2),BTE master (PhononDB/Carrete/npj/SciRep),,https://mdr.nims.go.jp/datasets/0d868dba-d91c-48d7-8a91-1122edd9aa7c,,PhononDB (Togo/NIMS MDR),https://mdr.nims.go.jp/datasets/0d868dba-d91c-48d7-8a91-1122edd9aa7c,"LTC-calc.log unit cell (PBEsol-relaxed), same file as kappa",mp-12558,True,stoichiometric,LiMgAs
LiMgAs,20.18,W/m/K,300.0,BTE,1,full BTE,1.0,,6.142268,216.0,F-43m,half-Heusler (C1b / MgAgAs),,"[""Li"", ""Li"", ""Li"", ""Li"", ""Mg"", ""Mg"", ""Mg"", ""Mg"", ""As"", ""As"", ""As"", ""As""]","[[0.0, 0.0, 0.0], [0.0, 0.5, 0.5], [0.5, 0.0, 0.5], [0.5, 0.5, 0.0], [0.5, 0.0, 0.0], [0.5, 0.5, 0.5], [0.0, 0.0, 0.5], [0.0, 0.5, 0.0], [0.25, 0.75, 0.75], [0.25, 0.25, 0.25], [0.75, 0.75, 0.25], [0.75, 0.25, 0.75]]",A,primitive->conventional (x sqrt2),BTE master (PhononDB/Carrete/npj/SciRep),10.1038/s41598-021-92030-4,https://www.nature.com/articles/s41598-021-92030-4#MOESM1,,PhononDB (Togo/NIMS MDR),https://mdr.nims.go.jp/datasets/0d868dba-d91c-48d7-8a91-1122edd9aa7c,"LTC-calc.log unit cell (PBEsol-relaxed), same file as kappa",mp-12558,True,stoichiometric,LiMgAs
LiMgAs,9.640064,W/m/K,300.0,BTE,1,full BTE,1.0,,6.142268,216.0,F-43m,half-Heusler (C1b / MgAgAs),,"[""Li"", ""Li"", ""Li"", ""Li"", ""Mg"", ""Mg"", ""Mg"", ""Mg"", ""As"", ""As"", ""As"", ""As""]","[[0.0, 0.0, 0.0], [0.0, 0.5, 0.5], [0.5, 0.0, 0.5], [0.5, 0.5, 0.0], [0.5, 0.0, 0.0], [0.5, 0.5, 0.5], [0.0, 0.0, 0.5], [0.0, 0.5, 0.0], [0.25, 0.75, 0.75], [0.25, 0.25, 0.25], [0.75, 0.75, 0.25], [0.75, 0.25, 0.75]]",A,primitive->conventional (x sqrt2),BTE master (PhononDB/Carrete/npj/SciRep),10.1038/s41524-025-01920-y,https://doi.org/10.5281/zenodo.15937696,,PhononDB (Togo/NIMS MDR),https://mdr.nims.go.jp/datasets/0d868dba-d91c-48d7-8a91-1122edd9aa7c,"LTC-calc.log unit cell (PBEsol-relaxed), same file as kappa",mp-12558,True,stoichiometric,LiMgAs
LiMgAs,20.18,W/m/K,300.0,Phono3py,1,full BTE,1.0,,6.142268,216.0,F-43m,half-Heusler (C1b / MgAgAs),,"[""Li"", ""Li"", ""Li"", ""Li"", ""Mg"", ""Mg"", ""Mg"", ""Mg"", ""As"", ""As"", ""As"", ""As""]","[[0.0, 0.0, 0.0], [0.0, 0.5, 0.5], [0.5, 0.0, 0.5], [0.5, 0.5, 0.0], [0.5, 0.0, 0.0], [0.5, 0.5, 0.5], [0.0, 0.0, 0.5], [0.0, 0.5, 0.0], [0.25, 0.75, 0.75], [0.25, 0.25, 0.25], [0.75, 0.75, 0.25], [0.75, 0.25, 0.75]]",A,primitive->conventional (x sqrt2),"paper mining (PDF, batch 2)",arxiv:2010.12467v1,,Table S1,PhononDB (Togo/NIMS MDR),https://mdr.nims.go.jp/datasets/0d868dba-d91c-48d7-8a91-1122edd9aa7c,"LTC-calc.log unit cell (PBEsol-relaxed), same file as kappa",mp-12558,True,stoichiometric,LiMgAs
LiMgAs,9.374767,W/m/K,300.0,"BTE (phono3py-class, Phonix auto-kappa)",1,full BTE,1.0,,6.142268,216.0,F-43m,half-Heusler (C1b / MgAgAs),,"[""Li"", ""Li"", ""Li"", ""Li"", ""Mg"", ""Mg"", ""Mg"", ""Mg"", ""As"", ""As"", ""As"", ""As""]","[[0.0, 0.0, 0.0], [0.0, 0.5, 0.5], [0.5, 0.0, 0.5], [0.5, 0.5, 0.0], [0.5, 0.0, 0.0], [0.5, 0.5, 0.5], [0.0, 0.0, 0.5], [0.0, 0.5, 0.0], [0.25, 0.75, 0.75], [0.25, 0.25, 0.25], [0.75, 0.75, 0.25], [0.75, 0.25, 0.75]]",A,primitive->conventional (x sqrt2),Phonix (first-principles BTE),10.1038/s41524-026-02033-w,https://huggingface.co/datasets/phonix-db/phonix-summary,"phonix-summary, HF datasets-server",PhononDB (Togo/NIMS MDR),https://mdr.nims.go.jp/datasets/0d868dba-d91c-48d7-8a91-1122edd9aa7c,"LTC-calc.log unit cell (PBEsol-relaxed), same file as kappa",mp-12558,True,stoichiometric,LiMgAs
LiMgAs,9.606767,W/m/K,300.0,"BTE (phono3py-class, Phonix auto-kappa)",1,full BTE,1.0,,6.142268,216.0,F-43m,half-Heusler (C1b / MgAgAs),,"[""Li"", ""Li"", ""Li"", ""Li"", ""Mg"", ""Mg"", ""Mg"", ""Mg"", ""As"", ""As"", ""As"", ""As""]","[[0.0, 0.0, 0.0], [0.0, 0.5, 0.5], [0.5, 0.0, 0.5], [0.5, 0.5, 0.0], [0.5, 0.0, 0.0], [0.5, 0.5, 0.5], [0.0, 0.0, 0.5], [0.0, 0.5, 0.0], [0.25, 0.75, 0.75], [0.25, 0.25, 0.25], [0.75, 0.75, 0.25], [0.75, 0.25, 0.75]]",A,primitive->conventional (x sqrt2),Phonix (first-principles BTE),10.1038/s41524-026-02033-w,https://huggingface.co/datasets/phonix-db/phonix-summary,"phonix-summary, HF datasets-server",PhononDB (Togo/NIMS MDR),https://mdr.nims.go.jp/datasets/0d868dba-d91c-48d7-8a91-1122edd9aa7c,"LTC-calc.log unit cell (PBEsol-relaxed), same file as kappa",mp-12558,True,stoichiometric,LiMgAs
LiMgAs,8.84,W/m/K,310.0,BTE,1,full BTE,1.0,,6.142268,216.0,F-43m,half-Heusler (C1b / MgAgAs),,"[""Li"", ""Li"", ""Li"", ""Li"", ""Mg"", ""Mg"", ""Mg"", ""Mg"", ""As"", ""As"", ""As"", ""As""]","[[0.0, 0.0, 0.0], [0.0, 0.5, 0.5], [0.5, 0.0, 0.5], [0.5, 0.5, 0.0], [0.5, 0.0, 0.0], [0.5, 0.5, 0.5], [0.0, 0.0, 0.5], [0.0, 0.5, 0.0], [0.25, 0.75, 0.75], [0.25, 0.25, 0.25], [0.75, 0.75, 0.25], [0.75, 0.25, 0.75]]",A,primitive->conventional (x sqrt2),BTE master (PhononDB/Carrete/npj/SciRep),,https://mdr.nims.go.jp/datasets/0d868dba-d91c-48d7-8a91-1122edd9aa7c,,PhononDB (Togo/NIMS MDR),https://mdr.nims.go.jp/datasets/0d868dba-d91c-48d7-8a91-1122edd9aa7c,"LTC-calc.log unit cell (PBEsol-relaxed), same file as kappa",mp-12558,True,stoichiometric,LiMgAs
LiMgAs,8.525,W/m/K,320.0,BTE,1,full BTE,1.0,,6.142268,216.0,F-43m,half-Heusler (C1b / MgAgAs),,"[""Li"", ""Li"", ""Li"", ""Li"", ""Mg"", ""Mg"", ""Mg"", ""Mg"", ""As"", ""As"", ""As"", ""As""]","[[0.0, 0.0, 0.0], [0.0, 0.5, 0.5], [0.5, 0.0, 0.5], [0.5, 0.5, 0.0], [0.5, 0.0, 0.0], [0.5, 0.5, 0.5], [0.0, 0.0, 0.5], [0.0, 0.5, 0.0], [0.25, 0.75, 0.75], [0.25, 0.25, 0.25], [0.75, 0.75, 0.25], [0.75, 0.25, 0.75]]",A,primitive->conventional (x sqrt2),BTE master (PhononDB/Carrete/npj/SciRep),,https://mdr.nims.go.jp/datasets/0d868dba-d91c-48d7-8a91-1122edd9aa7c,,PhononDB (Togo/NIMS MDR),https://mdr.nims.go.jp/datasets/0d868dba-d91c-48d7-8a91-1122edd9aa7c,"LTC-calc.log unit cell (PBEsol-relaxed), same file as kappa",mp-12558,True,stoichiometric,LiMgAs
LiMgAs,8.233,W/m/K,330.0,BTE,1,full BTE,1.0,,6.142268,216.0,F-43m,half-Heusler (C1b / MgAgAs),,"[""Li"", ""Li"", ""Li"", ""Li"", ""Mg"", ""Mg"", ""Mg"", ""Mg"", ""As"", ""As"", ""As"", ""As""]","[[0.0, 0.0, 0.0], [0.0, 0.5, 0.5], [0.5, 0.0, 0.5], [0.5, 0.5, 0.0], [0.5, 0.0, 0.0], [0.5, 0.5, 0.5], [0.0, 0.0, 0.5], [0.0, 0.5, 0.0], [0.25, 0.75, 0.75], [0.25, 0.25, 0.25], [0.75, 0.75, 0.25], [0.75, 0.25, 0.75]]",A,primitive->conventional (x sqrt2),BTE master (PhononDB/Carrete/npj/SciRep),,https://mdr.nims.go.jp/datasets/0d868dba-d91c-48d7-8a91-1122edd9aa7c,,PhononDB (Togo/NIMS MDR),https://mdr.nims.go.jp/datasets/0d868dba-d91c-48d7-8a91-1122edd9aa7c,"LTC-calc.log unit cell (PBEsol-relaxed), same file as kappa",mp-12558,True,stoichiometric,LiMgAs
LiMgAs,7.961,W/m/K,340.0,BTE,1,full BTE,1.0,,6.142268,216.0,F-43m,half-Heusler (C1b / MgAgAs),,"[""Li"", ""Li"", ""Li"", ""Li"", ""Mg"", ""Mg"", ""Mg"", ""Mg"", ""As"", ""As"", ""As"", ""As""]","[[0.0, 0.0, 0.0], [0.0, 0.5, 0.5], [0.5, 0.0, 0.5], [0.5, 0.5, 0.0], [0.5, 0.0, 0.0], [0.5, 0.5, 0.5], [0.0, 0.0, 0.5], [0.0, 0.5, 0.0], [0.25, 0.75, 0.75], [0.25, 0.25, 0.25], [0.75, 0.75, 0.25], [0.75, 0.25, 0.75]]",A,primitive->conventional (x sqrt2),BTE master (PhononDB/Carrete/npj/SciRep),,https://mdr.nims.go.jp/datasets/0d868dba-d91c-48d7-8a91-1122edd9aa7c,,PhononDB (Togo/NIMS MDR),https://mdr.nims.go.jp/datasets/0d868dba-d91c-48d7-8a91-1122edd9aa7c,"LTC-calc.log unit cell (PBEsol-relaxed), same file as kappa",mp-12558,True,stoichiometric,LiMgAs
LiMgAs,7.708,W/m/K,350.0,BTE,1,full BTE,1.0,,6.142268,216.0,F-43m,half-Heusler (C1b / MgAgAs),,"[""Li"", ""Li"", ""Li"", ""Li"", ""Mg"", ""Mg"", ""Mg"", ""Mg"", ""As"", ""As"", ""As"", ""As""]","[[0.0, 0.0, 0.0], [0.0, 0.5, 0.5], [0.5, 0.0, 0.5], [0.5, 0.5, 0.0], [0.5, 0.0, 0.0], [0.5, 0.5, 0.5], [0.0, 0.0, 0.5], [0.0, 0.5, 0.0], [0.25, 0.75, 0.75], [0.25, 0.25, 0.25], [0.75, 0.75, 0.25], [0.75, 0.25, 0.75]]",A,primitive->conventional (x sqrt2),BTE master (PhononDB/Carrete/npj/SciRep),,https://mdr.nims.go.jp/datasets/0d868dba-d91c-48d7-8a91-1122edd9aa7c,,PhononDB (Togo/NIMS MDR),https://mdr.nims.go.jp/datasets/0d868dba-d91c-48d7-8a91-1122edd9aa7c,"LTC-calc.log unit cell (PBEsol-relaxed), same file as kappa",mp-12558,True,stoichiometric,LiMgAs
LiMgAs,7.471,W/m/K,360.0,BTE,1,full BTE,1.0,,6.142268,216.0,F-43m,half-Heusler (C1b / MgAgAs),,"[""Li"", ""Li"", ""Li"", ""Li"", ""Mg"", ""Mg"", ""Mg"", ""Mg"", ""As"", ""As"", ""As"", ""As""]","[[0.0, 0.0, 0.0], [0.0, 0.5, 0.5], [0.5, 0.0, 0.5], [0.5, 0.5, 0.0], [0.5, 0.0, 0.0], [0.5, 0.5, 0.5], [0.0, 0.0, 0.5], [0.0, 0.5, 0.0], [0.25, 0.75, 0.75], [0.25, 0.25, 0.25], [0.75, 0.75, 0.25], [0.75, 0.25, 0.75]]",A,primitive->conventional (x sqrt2),BTE master (PhononDB/Carrete/npj/SciRep),,https://mdr.nims.go.jp/datasets/0d868dba-d91c-48d7-8a91-1122edd9aa7c,,PhononDB (Togo/NIMS MDR),https://mdr.nims.go.jp/datasets/0d868dba-d91c-48d7-8a91-1122edd9aa7c,"LTC-calc.log unit cell (PBEsol-relaxed), same file as kappa",mp-12558,True,stoichiometric,LiMgAs
LiMgAs,7.249,W/m/K,370.0,BTE,1,full BTE,1.0,,6.142268,216.0,F-43m,half-Heusler (C1b / MgAgAs),,"[""Li"", ""Li"", ""Li"", ""Li"", ""Mg"", ""Mg"", ""Mg"", ""Mg"", ""As"", ""As"", ""As"", ""As""]","[[0.0, 0.0, 0.0], [0.0, 0.5, 0.5], [0.5, 0.0, 0.5], [0.5, 0.5, 0.0], [0.5, 0.0, 0.0], [0.5, 0.5, 0.5], [0.0, 0.0, 0.5], [0.0, 0.5, 0.0], [0.25, 0.75, 0.75], [0.25, 0.25, 0.25], [0.75, 0.75, 0.25], [0.75, 0.25, 0.75]]",A,primitive->conventional (x sqrt2),BTE master (PhononDB/Carrete/npj/SciRep),,https://mdr.nims.go.jp/datasets/0d868dba-d91c-48d7-8a91-1122edd9aa7c,,PhononDB (Togo/NIMS MDR),https://mdr.nims.go.jp/datasets/0d868dba-d91c-48d7-8a91-1122edd9aa7c,"LTC-calc.log unit cell (PBEsol-relaxed), same file as kappa",mp-12558,True,stoichiometric,LiMgAs
LiMgAs,7.04,W/m/K,380.0,BTE,1,full BTE,1.0,,6.142268,216.0,F-43m,half-Heusler (C1b / MgAgAs),,"[""Li"", ""Li"", ""Li"", ""Li"", ""Mg"", ""Mg"", ""Mg"", ""Mg"", ""As"", ""As"", ""As"", ""As""]","[[0.0, 0.0, 0.0], [0.0, 0.5, 0.5], [0.5, 0.0, 0.5], [0.5, 0.5, 0.0], [0.5, 0.0, 0.0], [0.5, 0.5, 0.5], [0.0, 0.0, 0.5], [0.0, 0.5, 0.0], [0.25, 0.75, 0.75], [0.25, 0.25, 0.25], [0.75, 0.75, 0.25], [0.75, 0.25, 0.75]]",A,primitive->conventional (x sqrt2),BTE master (PhononDB/Carrete/npj/SciRep),,https://mdr.nims.go.jp/datasets/0d868dba-d91c-48d7-8a91-1122edd9aa7c,,PhononDB (Togo/NIMS MDR),https://mdr.nims.go.jp/datasets/0d868dba-d91c-48d7-8a91-1122edd9aa7c,"LTC-calc.log unit cell (PBEsol-relaxed), same file as kappa",mp-12558,True,stoichiometric,LiMgAs
LiMgAs,6.844,W/m/K,390.0,BTE,1,full BTE,1.0,,6.142268,216.0,F-43m,half-Heusler (C1b / MgAgAs),,"[""Li"", ""Li"", ""Li"", ""Li"", ""Mg"", ""Mg"", ""Mg"", ""Mg"", ""As"", ""As"", ""As"", ""As""]","[[0.0, 0.0, 0.0], [0.0, 0.5, 0.5], [0.5, 0.0, 0.5], [0.5, 0.5, 0.0], [0.5, 0.0, 0.0], [0.5, 0.5, 0.5], [0.0, 0.0, 0.5], [0.0, 0.5, 0.0], [0.25, 0.75, 0.75], [0.25, 0.25, 0.25], [0.75, 0.75, 0.25], [0.75, 0.25, 0.75]]",A,primitive->conventional (x sqrt2),BTE master (PhononDB/Carrete/npj/SciRep),,https://mdr.nims.go.jp/datasets/0d868dba-d91c-48d7-8a91-1122edd9aa7c,,PhononDB (Togo/NIMS MDR),https://mdr.nims.go.jp/datasets/0d868dba-d91c-48d7-8a91-1122edd9aa7c,"LTC-calc.log unit cell (PBEsol-relaxed), same file as kappa",mp-12558,True,stoichiometric,LiMgAs
LiMgAs,6.658,W/m/K,400.0,BTE,1,full BTE,1.0,,6.142268,216.0,F-43m,half-Heusler (C1b / MgAgAs),,"[""Li"", ""Li"", ""Li"", ""Li"", ""Mg"", ""Mg"", ""Mg"", ""Mg"", ""As"", ""As"", ""As"", ""As""]","[[0.0, 0.0, 0.0], [0.0, 0.5, 0.5], [0.5, 0.0, 0.5], [0.5, 0.5, 0.0], [0.5, 0.0, 0.0], [0.5, 0.5, 0.5], [0.0, 0.0, 0.5], [0.0, 0.5, 0.0], [0.25, 0.75, 0.75], [0.25, 0.25, 0.25], [0.75, 0.75, 0.25], [0.75, 0.25, 0.75]]",A,primitive->conventional (x sqrt2),BTE master (PhononDB/Carrete/npj/SciRep),,https://mdr.nims.go.jp/datasets/0d868dba-d91c-48d7-8a91-1122edd9aa7c,,PhononDB (Togo/NIMS MDR),https://mdr.nims.go.jp/datasets/0d868dba-d91c-48d7-8a91-1122edd9aa7c,"LTC-calc.log unit cell (PBEsol-relaxed), same file as kappa",mp-12558,True,stoichiometric,LiMgAs
LiMgAs,6.483,W/m/K,410.0,BTE,1,full BTE,1.0,,6.142268,216.0,F-43m,half-Heusler (C1b / MgAgAs),,"[""Li"", ""Li"", ""Li"", ""Li"", ""Mg"", ""Mg"", ""Mg"", ""Mg"", ""As"", ""As"", ""As"", ""As""]","[[0.0, 0.0, 0.0], [0.0, 0.5, 0.5], [0.5, 0.0, 0.5], [0.5, 0.5, 0.0], [0.5, 0.0, 0.0], [0.5, 0.5, 0.5], [0.0, 0.0, 0.5], [0.0, 0.5, 0.0], [0.25, 0.75, 0.75], [0.25, 0.25, 0.25], [0.75, 0.75, 0.25], [0.75, 0.25, 0.75]]",A,primitive->conventional (x sqrt2),BTE master (PhononDB/Carrete/npj/SciRep),,https://mdr.nims.go.jp/datasets/0d868dba-d91c-48d7-8a91-1122edd9aa7c,,PhononDB (Togo/NIMS MDR),https://mdr.nims.go.jp/datasets/0d868dba-d91c-48d7-8a91-1122edd9aa7c,"LTC-calc.log unit cell (PBEsol-relaxed), same file as kappa",mp-12558,True,stoichiometric,LiMgAs
LiMgAs,6.317,W/m/K,420.0,BTE,1,full BTE,1.0,,6.142268,216.0,F-43m,half-Heusler (C1b / MgAgAs),,"[""Li"", ""Li"", ""Li"", ""Li"", ""Mg"", ""Mg"", ""Mg"", ""Mg"", ""As"", ""As"", ""As"", ""As""]","[[0.0, 0.0, 0.0], [0.0, 0.5, 0.5], [0.5, 0.0, 0.5], [0.5, 0.5, 0.0], [0.5, 0.0, 0.0], [0.5, 0.5, 0.5], [0.0, 0.0, 0.5], [0.0, 0.5, 0.0], [0.25, 0.75, 0.75], [0.25, 0.25, 0.25], [0.75, 0.75, 0.25], [0.75, 0.25, 0.75]]",A,primitive->conventional (x sqrt2),BTE master (PhononDB/Carrete/npj/SciRep),,https://mdr.nims.go.jp/datasets/0d868dba-d91c-48d7-8a91-1122edd9aa7c,,PhononDB (Togo/NIMS MDR),https://mdr.nims.go.jp/datasets/0d868dba-d91c-48d7-8a91-1122edd9aa7c,"LTC-calc.log unit cell (PBEsol-relaxed), same file as kappa",mp-12558,True,stoichiometric,LiMgAs
LiMgAs,6.16,W/m/K,430.0,BTE,1,full BTE,1.0,,6.142268,216.0,F-43m,half-Heusler (C1b / MgAgAs),,"[""Li"", ""Li"", ""Li"", ""Li"", ""Mg"", ""Mg"", ""Mg"", ""Mg"", ""As"", ""As"", ""As"", ""As""]","[[0.0, 0.0, 0.0], [0.0, 0.5, 0.5], [0.5, 0.0, 0.5], [0.5, 0.5, 0.0], [0.5, 0.0, 0.0], [0.5, 0.5, 0.5], [0.0, 0.0, 0.5], [0.0, 0.5, 0.0], [0.25, 0.75, 0.75], [0.25, 0.25, 0.25], [0.75, 0.75, 0.25], [0.75, 0.25, 0.75]]",A,primitive->conventional (x sqrt2),BTE master (PhononDB/Carrete/npj/SciRep),,https://mdr.nims.go.jp/datasets/0d868dba-d91c-48d7-8a91-1122edd9aa7c,,PhononDB (Togo/NIMS MDR),https://mdr.nims.go.jp/datasets/0d868dba-d91c-48d7-8a91-1122edd9aa7c,"LTC-calc.log unit cell (PBEsol-relaxed), same file as kappa",mp-12558,True,stoichiometric,LiMgAs
LiMgAs,6.011,W/m/K,440.0,BTE,1,full BTE,1.0,,6.142268,216.0,F-43m,half-Heusler (C1b / MgAgAs),,"[""Li"", ""Li"", ""Li"", ""Li"", ""Mg"", ""Mg"", ""Mg"", ""Mg"", ""As"", ""As"", ""As"", ""As""]","[[0.0, 0.0, 0.0], [0.0, 0.5, 0.5], [0.5, 0.0, 0.5], [0.5, 0.5, 0.0], [0.5, 0.0, 0.0], [0.5, 0.5, 0.5], [0.0, 0.0, 0.5], [0.0, 0.5, 0.0], [0.25, 0.75, 0.75], [0.25, 0.25, 0.25], [0.75, 0.75, 0.25], [0.75, 0.25, 0.75]]",A,primitive->conventional (x sqrt2),BTE master (PhononDB/Carrete/npj/SciRep),,https://mdr.nims.go.jp/datasets/0d868dba-d91c-48d7-8a91-1122edd9aa7c,,PhononDB (Togo/NIMS MDR),https://mdr.nims.go.jp/datasets/0d868dba-d91c-48d7-8a91-1122edd9aa7c,"LTC-calc.log unit cell (PBEsol-relaxed), same file as kappa",mp-12558,True,stoichiometric,LiMgAs
LiMgAs,5.869,W/m/K,450.0,BTE,1,full BTE,1.0,,6.142268,216.0,F-43m,half-Heusler (C1b / MgAgAs),,"[""Li"", ""Li"", ""Li"", ""Li"", ""Mg"", ""Mg"", ""Mg"", ""Mg"", ""As"", ""As"", ""As"", ""As""]","[[0.0, 0.0, 0.0], [0.0, 0.5, 0.5], [0.5, 0.0, 0.5], [0.5, 0.5, 0.0], [0.5, 0.0, 0.0], [0.5, 0.5, 0.5], [0.0, 0.0, 0.5], [0.0, 0.5, 0.0], [0.25, 0.75, 0.75], [0.25, 0.25, 0.25], [0.75, 0.75, 0.25], [0.75, 0.25, 0.75]]",A,primitive->conventional (x sqrt2),BTE master (PhononDB/Carrete/npj/SciRep),,https://mdr.nims.go.jp/datasets/0d868dba-d91c-48d7-8a91-1122edd9aa7c,,PhononDB (Togo/NIMS MDR),https://mdr.nims.go.jp/datasets/0d868dba-d91c-48d7-8a91-1122edd9aa7c,"LTC-calc.log unit cell (PBEsol-relaxed), same file as kappa",mp-12558,True,stoichiometric,LiMgAs
LiMgAs,5.734,W/m/K,460.0,BTE,1,full BTE,1.0,,6.142268,216.0,F-43m,half-Heusler (C1b / MgAgAs),,"[""Li"", ""Li"", ""Li"", ""Li"", ""Mg"", ""Mg"", ""Mg"", ""Mg"", ""As"", ""As"", ""As"", ""As""]","[[0.0, 0.0, 0.0], [0.0, 0.5, 0.5], [0.5, 0.0, 0.5], [0.5, 0.5, 0.0], [0.5, 0.0, 0.0], [0.5, 0.5, 0.5], [0.0, 0.0, 0.5], [0.0, 0.5, 0.0], [0.25, 0.75, 0.75], [0.25, 0.25, 0.25], [0.75, 0.75, 0.25], [0.75, 0.25, 0.75]]",A,primitive->conventional (x sqrt2),BTE master (PhononDB/Carrete/npj/SciRep),,https://mdr.nims.go.jp/datasets/0d868dba-d91c-48d7-8a91-1122edd9aa7c,,PhononDB (Togo/NIMS MDR),https://mdr.nims.go.jp/datasets/0d868dba-d91c-48d7-8a91-1122edd9aa7c,"LTC-calc.log unit cell (PBEsol-relaxed), same file as kappa",mp-12558,True,stoichiometric,LiMgAs
LiMgAs,5.605,W/m/K,470.0,BTE,1,full BTE,1.0,,6.142268,216.0,F-43m,half-Heusler (C1b / MgAgAs),,"[""Li"", ""Li"", ""Li"", ""Li"", ""Mg"", ""Mg"", ""Mg"", ""Mg"", ""As"", ""As"", ""As"", ""As""]","[[0.0, 0.0, 0.0], [0.0, 0.5, 0.5], [0.5, 0.0, 0.5], [0.5, 0.5, 0.0], [0.5, 0.0, 0.0], [0.5, 0.5, 0.5], [0.0, 0.0, 0.5], [0.0, 0.5, 0.0], [0.25, 0.75, 0.75], [0.25, 0.25, 0.25], [0.75, 0.75, 0.25], [0.75, 0.25, 0.75]]",A,primitive->conventional (x sqrt2),BTE master (PhononDB/Carrete/npj/SciRep),,https://mdr.nims.go.jp/datasets/0d868dba-d91c-48d7-8a91-1122edd9aa7c,,PhononDB (Togo/NIMS MDR),https://mdr.nims.go.jp/datasets/0d868dba-d91c-48d7-8a91-1122edd9aa7c,"LTC-calc.log unit cell (PBEsol-relaxed), same file as kappa",mp-12558,True,stoichiometric,LiMgAs
LiMgAs,5.482,W/m/K,480.0,BTE,1,full BTE,1.0,,6.142268,216.0,F-43m,half-Heusler (C1b / MgAgAs),,"[""Li"", ""Li"", ""Li"", ""Li"", ""Mg"", ""Mg"", ""Mg"", ""Mg"", ""As"", ""As"", ""As"", ""As""]","[[0.0, 0.0, 0.0], [0.0, 0.5, 0.5], [0.5, 0.0, 0.5], [0.5, 0.5, 0.0], [0.5, 0.0, 0.0], [0.5, 0.5, 0.5], [0.0, 0.0, 0.5], [0.0, 0.5, 0.0], [0.25, 0.75, 0.75], [0.25, 0.25, 0.25], [0.75, 0.75, 0.25], [0.75, 0.25, 0.75]]",A,primitive->conventional (x sqrt2),BTE master (PhononDB/Carrete/npj/SciRep),,https://mdr.nims.go.jp/datasets/0d868dba-d91c-48d7-8a91-1122edd9aa7c,,PhononDB (Togo/NIMS MDR),https://mdr.nims.go.jp/datasets/0d868dba-d91c-48d7-8a91-1122edd9aa7c,"LTC-calc.log unit cell (PBEsol-relaxed), same file as kappa",mp-12558,True,stoichiometric,LiMgAs
LiMgAs,5.364,W/m/K,490.0,BTE,1,full BTE,1.0,,6.142268,216.0,F-43m,half-Heusler (C1b / MgAgAs),,"[""Li"", ""Li"", ""Li"", ""Li"", ""Mg"", ""Mg"", ""Mg"", ""Mg"", ""As"", ""As"", ""As"", ""As""]","[[0.0, 0.0, 0.0], [0.0, 0.5, 0.5], [0.5, 0.0, 0.5], [0.5, 0.5, 0.0], [0.5, 0.0, 0.0], [0.5, 0.5, 0.5], [0.0, 0.0, 0.5], [0.0, 0.5, 0.0], [0.25, 0.75, 0.75], [0.25, 0.25, 0.25], [0.75, 0.75, 0.25], [0.75, 0.25, 0.75]]",A,primitive->conventional (x sqrt2),BTE master (PhononDB/Carrete/npj/SciRep),,https://mdr.nims.go.jp/datasets/0d868dba-d91c-48d7-8a91-1122edd9aa7c,,PhononDB (Togo/NIMS MDR),https://mdr.nims.go.jp/datasets/0d868dba-d91c-48d7-8a91-1122edd9aa7c,"LTC-calc.log unit cell (PBEsol-relaxed), same file as kappa",mp-12558,True,stoichiometric,LiMgAs
LiMgAs,5.252,W/m/K,500.0,BTE,1,full BTE,1.0,,6.142268,216.0,F-43m,half-Heusler (C1b / MgAgAs),,"[""Li"", ""Li"", ""Li"", ""Li"", ""Mg"", ""Mg"", ""Mg"", ""Mg"", ""As"", ""As"", ""As"", ""As""]","[[0.0, 0.0, 0.0], [0.0, 0.5, 0.5], [0.5, 0.0, 0.5], [0.5, 0.5, 0.0], [0.5, 0.0, 0.0], [0.5, 0.5, 0.5], [0.0, 0.0, 0.5], [0.0, 0.5, 0.0], [0.25, 0.75, 0.75], [0.25, 0.25, 0.25], [0.75, 0.75, 0.25], [0.75, 0.25, 0.75]]",A,primitive->conventional (x sqrt2),BTE master (PhononDB/Carrete/npj/SciRep),,https://mdr.nims.go.jp/datasets/0d868dba-d91c-48d7-8a91-1122edd9aa7c,,PhononDB (Togo/NIMS MDR),https://mdr.nims.go.jp/datasets/0d868dba-d91c-48d7-8a91-1122edd9aa7c,"LTC-calc.log unit cell (PBEsol-relaxed), same file as kappa",mp-12558,True,stoichiometric,LiMgAs
LiMgAs,5.144,W/m/K,510.0,BTE,1,full BTE,1.0,,6.142268,216.0,F-43m,half-Heusler (C1b / MgAgAs),,"[""Li"", ""Li"", ""Li"", ""Li"", ""Mg"", ""Mg"", ""Mg"", ""Mg"", ""As"", ""As"", ""As"", ""As""]","[[0.0, 0.0, 0.0], [0.0, 0.5, 0.5], [0.5, 0.0, 0.5], [0.5, 0.5, 0.0], [0.5, 0.0, 0.0], [0.5, 0.5, 0.5], [0.0, 0.0, 0.5], [0.0, 0.5, 0.0], [0.25, 0.75, 0.75], [0.25, 0.25, 0.25], [0.75, 0.75, 0.25], [0.75, 0.25, 0.75]]",A,primitive->conventional (x sqrt2),BTE master (PhononDB/Carrete/npj/SciRep),,https://mdr.nims.go.jp/datasets/0d868dba-d91c-48d7-8a91-1122edd9aa7c,,PhononDB (Togo/NIMS MDR),https://mdr.nims.go.jp/datasets/0d868dba-d91c-48d7-8a91-1122edd9aa7c,"LTC-calc.log unit cell (PBEsol-relaxed), same file as kappa",mp-12558,True,stoichiometric,LiMgAs
LiMgAs,5.041,W/m/K,520.0,BTE,1,full BTE,1.0,,6.142268,216.0,F-43m,half-Heusler (C1b / MgAgAs),,"[""Li"", ""Li"", ""Li"", ""Li"", ""Mg"", ""Mg"", ""Mg"", ""Mg"", ""As"", ""As"", ""As"", ""As""]","[[0.0, 0.0, 0.0], [0.0, 0.5, 0.5], [0.5, 0.0, 0.5], [0.5, 0.5, 0.0], [0.5, 0.0, 0.0], [0.5, 0.5, 0.5], [0.0, 0.0, 0.5], [0.0, 0.5, 0.0], [0.25, 0.75, 0.75], [0.25, 0.25, 0.25], [0.75, 0.75, 0.25], [0.75, 0.25, 0.75]]",A,primitive->conventional (x sqrt2),BTE master (PhononDB/Carrete/npj/SciRep),,https://mdr.nims.go.jp/datasets/0d868dba-d91c-48d7-8a91-1122edd9aa7c,,PhononDB (Togo/NIMS MDR),https://mdr.nims.go.jp/datasets/0d868dba-d91c-48d7-8a91-1122edd9aa7c,"LTC-calc.log unit cell (PBEsol-relaxed), same file as kappa",mp-12558,True,stoichiometric,LiMgAs
LiMgAs,4.942,W/m/K,530.0,BTE,1,full BTE,1.0,,6.142268,216.0,F-43m,half-Heusler (C1b / MgAgAs),,"[""Li"", ""Li"", ""Li"", ""Li"", ""Mg"", ""Mg"", ""Mg"", ""Mg"", ""As"", ""As"", ""As"", ""As""]","[[0.0, 0.0, 0.0], [0.0, 0.5, 0.5], [0.5, 0.0, 0.5], [0.5, 0.5, 0.0], [0.5, 0.0, 0.0], [0.5, 0.5, 0.5], [0.0, 0.0, 0.5], [0.0, 0.5, 0.0], [0.25, 0.75, 0.75], [0.25, 0.25, 0.25], [0.75, 0.75, 0.25], [0.75, 0.25, 0.75]]",A,primitive->conventional (x sqrt2),BTE master (PhononDB/Carrete/npj/SciRep),,https://mdr.nims.go.jp/datasets/0d868dba-d91c-48d7-8a91-1122edd9aa7c,,PhononDB (Togo/NIMS MDR),https://mdr.nims.go.jp/datasets/0d868dba-d91c-48d7-8a91-1122edd9aa7c,"LTC-calc.log unit cell (PBEsol-relaxed), same file as kappa",mp-12558,True,stoichiometric,LiMgAs
LiMgAs,4.846,W/m/K,540.0,BTE,1,full BTE,1.0,,6.142268,216.0,F-43m,half-Heusler (C1b / MgAgAs),,"[""Li"", ""Li"", ""Li"", ""Li"", ""Mg"", ""Mg"", ""Mg"", ""Mg"", ""As"", ""As"", ""As"", ""As""]","[[0.0, 0.0, 0.0], [0.0, 0.5, 0.5], [0.5, 0.0, 0.5], [0.5, 0.5, 0.0], [0.5, 0.0, 0.0], [0.5, 0.5, 0.5], [0.0, 0.0, 0.5], [0.0, 0.5, 0.0], [0.25, 0.75, 0.75], [0.25, 0.25, 0.25], [0.75, 0.75, 0.25], [0.75, 0.25, 0.75]]",A,primitive->conventional (x sqrt2),BTE master (PhononDB/Carrete/npj/SciRep),,https://mdr.nims.go.jp/datasets/0d868dba-d91c-48d7-8a91-1122edd9aa7c,,PhononDB (Togo/NIMS MDR),https://mdr.nims.go.jp/datasets/0d868dba-d91c-48d7-8a91-1122edd9aa7c,"LTC-calc.log unit cell (PBEsol-relaxed), same file as kappa",mp-12558,True,stoichiometric,LiMgAs
LiMgAs,4.755,W/m/K,550.0,BTE,1,full BTE,1.0,,6.142268,216.0,F-43m,half-Heusler (C1b / MgAgAs),,"[""Li"", ""Li"", ""Li"", ""Li"", ""Mg"", ""Mg"", ""Mg"", ""Mg"", ""As"", ""As"", ""As"", ""As""]","[[0.0, 0.0, 0.0], [0.0, 0.5, 0.5], [0.5, 0.0, 0.5], [0.5, 0.5, 0.0], [0.5, 0.0, 0.0], [0.5, 0.5, 0.5], [0.0, 0.0, 0.5], [0.0, 0.5, 0.0], [0.25, 0.75, 0.75], [0.25, 0.25, 0.25], [0.75, 0.75, 0.25], [0.75, 0.25, 0.75]]",A,primitive->conventional (x sqrt2),BTE master (PhononDB/Carrete/npj/SciRep),,https://mdr.nims.go.jp/datasets/0d868dba-d91c-48d7-8a91-1122edd9aa7c,,PhononDB (Togo/NIMS MDR),https://mdr.nims.go.jp/datasets/0d868dba-d91c-48d7-8a91-1122edd9aa7c,"LTC-calc.log unit cell (PBEsol-relaxed), same file as kappa",mp-12558,True,stoichiometric,LiMgAs
LiMgAs,4.667,W/m/K,560.0,BTE,1,full BTE,1.0,,6.142268,216.0,F-43m,half-Heusler (C1b / MgAgAs),,"[""Li"", ""Li"", ""Li"", ""Li"", ""Mg"", ""Mg"", ""Mg"", ""Mg"", ""As"", ""As"", ""As"", ""As""]","[[0.0, 0.0, 0.0], [0.0, 0.5, 0.5], [0.5, 0.0, 0.5], [0.5, 0.5, 0.0], [0.5, 0.0, 0.0], [0.5, 0.5, 0.5], [0.0, 0.0, 0.5], [0.0, 0.5, 0.0], [0.25, 0.75, 0.75], [0.25, 0.25, 0.25], [0.75, 0.75, 0.25], [0.75, 0.25, 0.75]]",A,primitive->conventional (x sqrt2),BTE master (PhononDB/Carrete/npj/SciRep),,https://mdr.nims.go.jp/datasets/0d868dba-d91c-48d7-8a91-1122edd9aa7c,,PhononDB (Togo/NIMS MDR),https://mdr.nims.go.jp/datasets/0d868dba-d91c-48d7-8a91-1122edd9aa7c,"LTC-calc.log unit cell (PBEsol-relaxed), same file as kappa",mp-12558,True,stoichiometric,LiMgAs
LiMgAs,4.582,W/m/K,570.0,BTE,1,full BTE,1.0,,6.142268,216.0,F-43m,half-Heusler (C1b / MgAgAs),,"[""Li"", ""Li"", ""Li"", ""Li"", ""Mg"", ""Mg"", ""Mg"", ""Mg"", ""As"", ""As"", ""As"", ""As""]","[[0.0, 0.0, 0.0], [0.0, 0.5, 0.5], [0.5, 0.0, 0.5], [0.5, 0.5, 0.0], [0.5, 0.0, 0.0], [0.5, 0.5, 0.5], [0.0, 0.0, 0.5], [0.0, 0.5, 0.0], [0.25, 0.75, 0.75], [0.25, 0.25, 0.25], [0.75, 0.75, 0.25], [0.75, 0.25, 0.75]]",A,primitive->conventional (x sqrt2),BTE master (PhononDB/Carrete/npj/SciRep),,https://mdr.nims.go.jp/datasets/0d868dba-d91c-48d7-8a91-1122edd9aa7c,,PhononDB (Togo/NIMS MDR),https://mdr.nims.go.jp/datasets/0d868dba-d91c-48d7-8a91-1122edd9aa7c,"LTC-calc.log unit cell (PBEsol-relaxed), same file as kappa",mp-12558,True,stoichiometric,LiMgAs
LiMgAs,4.501,W/m/K,580.0,BTE,1,full BTE,1.0,,6.142268,216.0,F-43m,half-Heusler (C1b / MgAgAs),,"[""Li"", ""Li"", ""Li"", ""Li"", ""Mg"", ""Mg"", ""Mg"", ""Mg"", ""As"", ""As"", ""As"", ""As""]","[[0.0, 0.0, 0.0], [0.0, 0.5, 0.5], [0.5, 0.0, 0.5], [0.5, 0.5, 0.0], [0.5, 0.0, 0.0], [0.5, 0.5, 0.5], [0.0, 0.0, 0.5], [0.0, 0.5, 0.0], [0.25, 0.75, 0.75], [0.25, 0.25, 0.25], [0.75, 0.75, 0.25], [0.75, 0.25, 0.75]]",A,primitive->conventional (x sqrt2),BTE master (PhononDB/Carrete/npj/SciRep),,https://mdr.nims.go.jp/datasets/0d868dba-d91c-48d7-8a91-1122edd9aa7c,,PhononDB (Togo/NIMS MDR),https://mdr.nims.go.jp/datasets/0d868dba-d91c-48d7-8a91-1122edd9aa7c,"LTC-calc.log unit cell (PBEsol-relaxed), same file as kappa",mp-12558,True,stoichiometric,LiMgAs
LiMgAs,4.422,W/m/K,590.0,BTE,1,full BTE,1.0,,6.142268,216.0,F-43m,half-Heusler (C1b / MgAgAs),,"[""Li"", ""Li"", ""Li"", ""Li"", ""Mg"", ""Mg"", ""Mg"", ""Mg"", ""As"", ""As"", ""As"", ""As""]","[[0.0, 0.0, 0.0], [0.0, 0.5, 0.5], [0.5, 0.0, 0.5], [0.5, 0.5, 0.0], [0.5, 0.0, 0.0], [0.5, 0.5, 0.5], [0.0, 0.0, 0.5], [0.0, 0.5, 0.0], [0.25, 0.75, 0.75], [0.25, 0.25, 0.25], [0.75, 0.75, 0.25], [0.75, 0.25, 0.75]]",A,primitive->conventional (x sqrt2),BTE master (PhononDB/Carrete/npj/SciRep),,https://mdr.nims.go.jp/datasets/0d868dba-d91c-48d7-8a91-1122edd9aa7c,,PhononDB (Togo/NIMS MDR),https://mdr.nims.go.jp/datasets/0d868dba-d91c-48d7-8a91-1122edd9aa7c,"LTC-calc.log unit cell (PBEsol-relaxed), same file as kappa",mp-12558,True,stoichiometric,LiMgAs
LiMgAs,4.346,W/m/K,600.0,BTE,1,full BTE,1.0,,6.142268,216.0,F-43m,half-Heusler (C1b / MgAgAs),,"[""Li"", ""Li"", ""Li"", ""Li"", ""Mg"", ""Mg"", ""Mg"", ""Mg"", ""As"", ""As"", ""As"", ""As""]","[[0.0, 0.0, 0.0], [0.0, 0.5, 0.5], [0.5, 0.0, 0.5], [0.5, 0.5, 0.0], [0.5, 0.0, 0.0], [0.5, 0.5, 0.5], [0.0, 0.0, 0.5], [0.0, 0.5, 0.0], [0.25, 0.75, 0.75], [0.25, 0.25, 0.25], [0.75, 0.75, 0.25], [0.75, 0.25, 0.75]]",A,primitive->conventional (x sqrt2),BTE master (PhononDB/Carrete/npj/SciRep),,https://mdr.nims.go.jp/datasets/0d868dba-d91c-48d7-8a91-1122edd9aa7c,,PhononDB (Togo/NIMS MDR),https://mdr.nims.go.jp/datasets/0d868dba-d91c-48d7-8a91-1122edd9aa7c,"LTC-calc.log unit cell (PBEsol-relaxed), same file as kappa",mp-12558,True,stoichiometric,LiMgAs
LiMgAs,4.273,W/m/K,610.0,BTE,1,full BTE,1.0,,6.142268,216.0,F-43m,half-Heusler (C1b / MgAgAs),,"[""Li"", ""Li"", ""Li"", ""Li"", ""Mg"", ""Mg"", ""Mg"", ""Mg"", ""As"", ""As"", ""As"", ""As""]","[[0.0, 0.0, 0.0], [0.0, 0.5, 0.5], [0.5, 0.0, 0.5], [0.5, 0.5, 0.0], [0.5, 0.0, 0.0], [0.5, 0.5, 0.5], [0.0, 0.0, 0.5], [0.0, 0.5, 0.0], [0.25, 0.75, 0.75], [0.25, 0.25, 0.25], [0.75, 0.75, 0.25], [0.75, 0.25, 0.75]]",A,primitive->conventional (x sqrt2),BTE master (PhononDB/Carrete/npj/SciRep),,https://mdr.nims.go.jp/datasets/0d868dba-d91c-48d7-8a91-1122edd9aa7c,,PhononDB (Togo/NIMS MDR),https://mdr.nims.go.jp/datasets/0d868dba-d91c-48d7-8a91-1122edd9aa7c,"LTC-calc.log unit cell (PBEsol-relaxed), same file as kappa",mp-12558,True,stoichiometric,LiMgAs
LiMgAs,4.202,W/m/K,620.0,BTE,1,full BTE,1.0,,6.142268,216.0,F-43m,half-Heusler (C1b / MgAgAs),,"[""Li"", ""Li"", ""Li"", ""Li"", ""Mg"", ""Mg"", ""Mg"", ""Mg"", ""As"", ""As"", ""As"", ""As""]","[[0.0, 0.0, 0.0], [0.0, 0.5, 0.5], [0.5, 0.0, 0.5], [0.5, 0.5, 0.0], [0.5, 0.0, 0.0], [0.5, 0.5, 0.5], [0.0, 0.0, 0.5], [0.0, 0.5, 0.0], [0.25, 0.75, 0.75], [0.25, 0.25, 0.25], [0.75, 0.75, 0.25], [0.75, 0.25, 0.75]]",A,primitive->conventional (x sqrt2),BTE master (PhononDB/Carrete/npj/SciRep),,https://mdr.nims.go.jp/datasets/0d868dba-d91c-48d7-8a91-1122edd9aa7c,,PhononDB (Togo/NIMS MDR),https://mdr.nims.go.jp/datasets/0d868dba-d91c-48d7-8a91-1122edd9aa7c,"LTC-calc.log unit cell (PBEsol-relaxed), same file as kappa",mp-12558,True,stoichiometric,LiMgAs
LiMgAs,4.133,W/m/K,630.0,BTE,1,full BTE,1.0,,6.142268,216.0,F-43m,half-Heusler (C1b / MgAgAs),,"[""Li"", ""Li"", ""Li"", ""Li"", ""Mg"", ""Mg"", ""Mg"", ""Mg"", ""As"", ""As"", ""As"", ""As""]","[[0.0, 0.0, 0.0], [0.0, 0.5, 0.5], [0.5, 0.0, 0.5], [0.5, 0.5, 0.0], [0.5, 0.0, 0.0], [0.5, 0.5, 0.5], [0.0, 0.0, 0.5], [0.0, 0.5, 0.0], [0.25, 0.75, 0.75], [0.25, 0.25, 0.25], [0.75, 0.75, 0.25], [0.75, 0.25, 0.75]]",A,primitive->conventional (x sqrt2),BTE master (PhononDB/Carrete/npj/SciRep),,https://mdr.nims.go.jp/datasets/0d868dba-d91c-48d7-8a91-1122edd9aa7c,,PhononDB (Togo/NIMS MDR),https://mdr.nims.go.jp/datasets/0d868dba-d91c-48d7-8a91-1122edd9aa7c,"LTC-calc.log unit cell (PBEsol-relaxed), same file as kappa",mp-12558,True,stoichiometric,LiMgAs
LiMgAs,4.067,W/m/K,640.0,BTE,1,full BTE,1.0,,6.142268,216.0,F-43m,half-Heusler (C1b / MgAgAs),,"[""Li"", ""Li"", ""Li"", ""Li"", ""Mg"", ""Mg"", ""Mg"", ""Mg"", ""As"", ""As"", ""As"", ""As""]","[[0.0, 0.0, 0.0], [0.0, 0.5, 0.5], [0.5, 0.0, 0.5], [0.5, 0.5, 0.0], [0.5, 0.0, 0.0], [0.5, 0.5, 0.5], [0.0, 0.0, 0.5], [0.0, 0.5, 0.0], [0.25, 0.75, 0.75], [0.25, 0.25, 0.25], [0.75, 0.75, 0.25], [0.75, 0.25, 0.75]]",A,primitive->conventional (x sqrt2),BTE master (PhononDB/Carrete/npj/SciRep),,https://mdr.nims.go.jp/datasets/0d868dba-d91c-48d7-8a91-1122edd9aa7c,,PhononDB (Togo/NIMS MDR),https://mdr.nims.go.jp/datasets/0d868dba-d91c-48d7-8a91-1122edd9aa7c,"LTC-calc.log unit cell (PBEsol-relaxed), same file as kappa",mp-12558,True,stoichiometric,LiMgAs
LiMgAs,4.003,W/m/K,650.0,BTE,1,full BTE,1.0,,6.142268,216.0,F-43m,half-Heusler (C1b / MgAgAs),,"[""Li"", ""Li"", ""Li"", ""Li"", ""Mg"", ""Mg"", ""Mg"", ""Mg"", ""As"", ""As"", ""As"", ""As""]","[[0.0, 0.0, 0.0], [0.0, 0.5, 0.5], [0.5, 0.0, 0.5], [0.5, 0.5, 0.0], [0.5, 0.0, 0.0], [0.5, 0.5, 0.5], [0.0, 0.0, 0.5], [0.0, 0.5, 0.0], [0.25, 0.75, 0.75], [0.25, 0.25, 0.25], [0.75, 0.75, 0.25], [0.75, 0.25, 0.75]]",A,primitive->conventional (x sqrt2),BTE master (PhononDB/Carrete/npj/SciRep),,https://mdr.nims.go.jp/datasets/0d868dba-d91c-48d7-8a91-1122edd9aa7c,,PhononDB (Togo/NIMS MDR),https://mdr.nims.go.jp/datasets/0d868dba-d91c-48d7-8a91-1122edd9aa7c,"LTC-calc.log unit cell (PBEsol-relaxed), same file as kappa",mp-12558,True,stoichiometric,LiMgAs
