Repository: Shivamrandive747/Thermalconductivity_prediction

# Calibrating first-principles lattice thermal conductivity to experiment

**A curated half-Heusler dataset and a validated transfer function.**

Published first-principles transport calculations of lattice thermal conductivity exceed what
laboratories measure for the same compound by a **median factor of 1.55**. That offset is regular
enough to be removed in closed form:

$$\kappa_L^{\mathrm{expt}}(T) \;=\; \kappa_L^{\mathrm{BTE}}(T)\;\min\!\left[c\left(\tfrac{T}{300}\right)^{p},\,1\right],
\qquad c = 0.51,\quad p = 0.80$$

Inside a domain of applicability declared before the validation set was scored, this places

File: data/Target_Materials/HEUSLER_KAPPA_TRAINING_SET.csv (part 108 of 192)
formula,kappa_L,kappa_units,temperature_K,method,method_tier,tier_name,weight,kappa_basis,struct_a_A,struct_spacegroup,struct_sg_symbol,struct_prototype,struct_site_ordering,struct_species,struct_frac_coords,struct_grade,lattice_convention,source,source_doi,source_url,source_location,struct_source,struct_source_url,struct_source_detail,struct_id,struct_same_paper_as_kappa,stoichiometry,parent_formula
LiMgAs,3.941,W/m/K,660.0,BTE,1,full BTE,1.0,,6.142268,216.0,F-43m,half-Heusler (C1b / MgAgAs),,"[""Li"", ""Li"", ""Li"", ""Li"", ""Mg"", ""Mg"", ""Mg"", ""Mg"", ""As"", ""As"", ""As"", ""As""]","[[0.0, 0.0, 0.0], [0.0, 0.5, 0.5], [0.5, 0.0, 0.5], [0.5, 0.5, 0.0], [0.5, 0.0, 0.0], [0.5, 0.5, 0.5], [0.0, 0.0, 0.5], [0.0, 0.5, 0.0], [0.25, 0.75, 0.75], [0.25, 0.25, 0.25], [0.75, 0.75, 0.25], [0.75, 0.25, 0.75]]",A,primitive->conventional (x sqrt2),BTE master (PhononDB/Carrete/npj/SciRep),,https://mdr.nims.go.jp/datasets/0d868dba-d91c-48d7-8a91-1122edd9aa7c,,PhononDB (Togo/NIMS MDR),https://mdr.nims.go.jp/datasets/0d868dba-d91c-48d7-8a91-1122edd9aa7c,"LTC-calc.log unit cell (PBEsol-relaxed), same file as kappa",mp-12558,True,stoichiometric,LiMgAs
LiMgAs,3.881,W/m/K,670.0,BTE,1,full BTE,1.0,,6.142268,216.0,F-43m,half-Heusler (C1b / MgAgAs),,"[""Li"", ""Li"", ""Li"", ""Li"", ""Mg"", ""Mg"", ""Mg"", ""Mg"", ""As"", ""As"", ""As"", ""As""]","[[0.0, 0.0, 0.0], [0.0, 0.5, 0.5], [0.5, 0.0, 0.5], [0.5, 0.5, 0.0], [0.5, 0.0, 0.0], [0.5, 0.5, 0.5], [0.0, 0.0, 0.5], [0.0, 0.5, 0.0], [0.25, 0.75, 0.75], [0.25, 0.25, 0.25], [0.75, 0.75, 0.25], [0.75, 0.25, 0.75]]",A,primitive->conventional (x sqrt2),BTE master (PhononDB/Carrete/npj/SciRep),,https://mdr.nims.go.jp/datasets/0d868dba-d91c-48d7-8a91-1122edd9aa7c,,PhononDB (Togo/NIMS MDR),https://mdr.nims.go.jp/datasets/0d868dba-d91c-48d7-8a91-1122edd9aa7c,"LTC-calc.log unit cell (PBEsol-relaxed), same file as kappa",mp-12558,True,stoichiometric,LiMgAs
LiMgAs,3.822,W/m/K,680.0,BTE,1,full BTE,1.0,,6.142268,216.0,F-43m,half-Heusler (C1b / MgAgAs),,"[""Li"", ""Li"", ""Li"", ""Li"", ""Mg"", ""Mg"", ""Mg"", ""Mg"", ""As"", ""As"", ""As"", ""As""]","[[0.0, 0.0, 0.0], [0.0, 0.5, 0.5], [0.5, 0.0, 0.5], [0.5, 0.5, 0.0], [0.5, 0.0, 0.0], [0.5, 0.5, 0.5], [0.0, 0.0, 0.5], [0.0, 0.5, 0.0], [0.25, 0.75, 0.75], [0.25, 0.25, 0.25], [0.75, 0.75, 0.25], [0.75, 0.25, 0.75]]",A,primitive->conventional (x sqrt2),BTE master (PhononDB/Carrete/npj/SciRep),,https://mdr.nims.go.jp/datasets/0d868dba-d91c-48d7-8a91-1122edd9aa7c,,PhononDB (Togo/NIMS MDR),https://mdr.nims.go.jp/datasets/0d868dba-d91c-48d7-8a91-1122edd9aa7c,"LTC-calc.log unit cell (PBEsol-relaxed), same file as kappa",mp-12558,True,stoichiometric,LiMgAs
LiMgAs,3.766,W/m/K,690.0,BTE,1,full BTE,1.0,,6.142268,216.0,F-43m,half-Heusler (C1b / MgAgAs),,"[""Li"", ""Li"", ""Li"", ""Li"", ""Mg"", ""Mg"", ""Mg"", ""Mg"", ""As"", ""As"", ""As"", ""As""]","[[0.0, 0.0, 0.0], [0.0, 0.5, 0.5], [0.5, 0.0, 0.5], [0.5, 0.5, 0.0], [0.5, 0.0, 0.0], [0.5, 0.5, 0.5], [0.0, 0.0, 0.5], [0.0, 0.5, 0.0], [0.25, 0.75, 0.75], [0.25, 0.25, 0.25], [0.75, 0.75, 0.25], [0.75, 0.25, 0.75]]",A,primitive->conventional (x sqrt2),BTE master (PhononDB/Carrete/npj/SciRep),,https://mdr.nims.go.jp/datasets/0d868dba-d91c-48d7-8a91-1122edd9aa7c,,PhononDB (Togo/NIMS MDR),https://mdr.nims.go.jp/datasets/0d868dba-d91c-48d7-8a91-1122edd9aa7c,"LTC-calc.log unit cell (PBEsol-relaxed), same file as kappa",mp-12558,True,stoichiometric,LiMgAs
LiMgAs,3.711,W/m/K,700.0,BTE,1,full BTE,1.0,,6.142268,216.0,F-43m,half-Heusler (C1b / MgAgAs),,"[""Li"", ""Li"", ""Li"", ""Li"", ""Mg"", ""Mg"", ""Mg"", ""Mg"", ""As"", ""As"", ""As"", ""As""]","[[0.0, 0.0, 0.0], [0.0, 0.5, 0.5], [0.5, 0.0, 0.5], [0.5, 0.5, 0.0], [0.5, 0.0, 0.0], [0.5, 0.5, 0.5], [0.0, 0.0, 0.5], [0.0, 0.5, 0.0], [0.25, 0.75, 0.75], [0.25, 0.25, 0.25], [0.75, 0.75, 0.25], [0.75, 0.25, 0.75]]",A,primitive->conventional (x sqrt2),BTE master (PhononDB/Carrete/npj/SciRep),,https://mdr.nims.go.jp/datasets/0d868dba-d91c-48d7-8a91-1122edd9aa7c,,PhononDB (Togo/NIMS MDR),https://mdr.nims.go.jp/datasets/0d868dba-d91c-48d7-8a91-1122edd9aa7c,"LTC-calc.log unit cell (PBEsol-relaxed), same file as kappa",mp-12558,True,stoichiometric,LiMgAs
LiMgAs,3.658,W/m/K,710.0,BTE,1,full BTE,1.0,,6.142268,216.0,F-43m,half-Heusler (C1b / MgAgAs),,"[""Li"", ""Li"", ""Li"", ""Li"", ""Mg"", ""Mg"", ""Mg"", ""Mg"", ""As"", ""As"", ""As"", ""As""]","[[0.0, 0.0, 0.0], [0.0, 0.5, 0.5], [0.5, 0.0, 0.5], [0.5, 0.5, 0.0], [0.5, 0.0, 0.0], [0.5, 0.5, 0.5], [0.0, 0.0, 0.5], [0.0, 0.5, 0.0], [0.25, 0.75, 0.75], [0.25, 0.25, 0.25], [0.75, 0.75, 0.25], [0.75, 0.25, 0.75]]",A,primitive->conventional (x sqrt2),BTE master (PhononDB/Carrete/npj/SciRep),,https://mdr.nims.go.jp/datasets/0d868dba-d91c-48d7-8a91-1122edd9aa7c,,PhononDB (Togo/NIMS MDR),https://mdr.nims.go.jp/datasets/0d868dba-d91c-48d7-8a91-1122edd9aa7c,"LTC-calc.log unit cell (PBEsol-relaxed), same file as kappa",mp-12558,True,stoichiometric,LiMgAs
LiMgAs,3.606,W/m/K,720.0,BTE,1,full BTE,1.0,,6.142268,216.0,F-43m,half-Heusler (C1b / MgAgAs),,"[""Li"", ""Li"", ""Li"", ""Li"", ""Mg"", ""Mg"", ""Mg"", ""Mg"", ""As"", ""As"", ""As"", ""As""]","[[0.0, 0.0, 0.0], [0.0, 0.5, 0.5], [0.5, 0.0, 0.5], [0.5, 0.5, 0.0], [0.5, 0.0, 0.0], [0.5, 0.5, 0.5], [0.0, 0.0, 0.5], [0.0, 0.5, 0.0], [0.25, 0.75, 0.75], [0.25, 0.25, 0.25], [0.75, 0.75, 0.25], [0.75, 0.25, 0.75]]",A,primitive->conventional (x sqrt2),BTE master (PhononDB/Carrete/npj/SciRep),,https://mdr.nims.go.jp/datasets/0d868dba-d91c-48d7-8a91-1122edd9aa7c,,PhononDB (Togo/NIMS MDR),https://mdr.nims.go.jp/datasets/0d868dba-d91c-48d7-8a91-1122edd9aa7c,"LTC-calc.log unit cell (PBEsol-relaxed), same file as kappa",mp-12558,True,stoichiometric,LiMgAs
LiMgAs,3.556,W/m/K,730.0,BTE,1,full BTE,1.0,,6.142268,216.0,F-43m,half-Heusler (C1b / MgAgAs),,"[""Li"", ""Li"", ""Li"", ""Li"", ""Mg"", ""Mg"", ""Mg"", ""Mg"", ""As"", ""As"", ""As"", ""As""]","[[0.0, 0.0, 0.0], [0.0, 0.5, 0.5], [0.5, 0.0, 0.5], [0.5, 0.5, 0.0], [0.5, 0.0, 0.0], [0.5, 0.5, 0.5], [0.0, 0.0, 0.5], [0.0, 0.5, 0.0], [0.25, 0.75, 0.75], [0.25, 0.25, 0.25], [0.75, 0.75, 0.25], [0.75, 0.25, 0.75]]",A,primitive->conventional (x sqrt2),BTE master (PhononDB/Carrete/npj/SciRep),,https://mdr.nims.go.jp/datasets/0d868dba-d91c-48d7-8a91-1122edd9aa7c,,PhononDB (Togo/NIMS MDR),https://mdr.nims.go.jp/datasets/0d868dba-d91c-48d7-8a91-1122edd9aa7c,"LTC-calc.log unit cell (PBEsol-relaxed), same file as kappa",mp-12558,True,stoichiometric,LiMgAs
LiMgAs,3.507,W/m/K,740.0,BTE,1,full BTE,1.0,,6.142268,216.0,F-43m,half-Heusler (C1b / MgAgAs),,"[""Li"", ""Li"", ""Li"", ""Li"", ""Mg"", ""Mg"", ""Mg"", ""Mg"", ""As"", ""As"", ""As"", ""As""]","[[0.0, 0.0, 0.0], [0.0, 0.5, 0.5], [0.5, 0.0, 0.5], [0.5, 0.5, 0.0], [0.5, 0.0, 0.0], [0.5, 0.5, 0.5], [0.0, 0.0, 0.5], [0.0, 0.5, 0.0], [0.25, 0.75, 0.75], [0.25, 0.25, 0.25], [0.75, 0.75, 0.25], [0.75, 0.25, 0.75]]",A,primitive->conventional (x sqrt2),BTE master (PhononDB/Carrete/npj/SciRep),,https://mdr.nims.go.jp/datasets/0d868dba-d91c-48d7-8a91-1122edd9aa7c,,PhononDB (Togo/NIMS MDR),https://mdr.nims.go.jp/datasets/0d868dba-d91c-48d7-8a91-1122edd9aa7c,"LTC-calc.log unit cell (PBEsol-relaxed), same file as kappa",mp-12558,True,stoichiometric,LiMgAs
LiMgAs,3.459,W/m/K,750.0,BTE,1,full BTE,1.0,,6.142268,216.0,F-43m,half-Heusler (C1b / MgAgAs),,"[""Li"", ""Li"", ""Li"", ""Li"", ""Mg"", ""Mg"", ""Mg"", ""Mg"", ""As"", ""As"", ""As"", ""As""]","[[0.0, 0.0, 0.0], [0.0, 0.5, 0.5], [0.5, 0.0, 0.5], [0.5, 0.5, 0.0], [0.5, 0.0, 0.0], [0.5, 0.5, 0.5], [0.0, 0.0, 0.5], [0.0, 0.5, 0.0], [0.25, 0.75, 0.75], [0.25, 0.25, 0.25], [0.75, 0.75, 0.25], [0.75, 0.25, 0.75]]",A,primitive->conventional (x sqrt2),BTE master (PhononDB/Carrete/npj/SciRep),,https://mdr.nims.go.jp/datasets/0d868dba-d91c-48d7-8a91-1122edd9aa7c,,PhononDB (Togo/NIMS MDR),https://mdr.nims.go.jp/datasets/0d868dba-d91c-48d7-8a91-1122edd9aa7c,"LTC-calc.log unit cell (PBEsol-relaxed), same file as kappa",mp-12558,True,stoichiometric,LiMgAs
LiMgAs,3.413,W/m/K,760.0,BTE,1,full BTE,1.0,,6.142268,216.0,F-43m,half-Heusler (C1b / MgAgAs),,"[""Li"", ""Li"", ""Li"", ""Li"", ""Mg"", ""Mg"", ""Mg"", ""Mg"", ""As"", ""As"", ""As"", ""As""]","[[0.0, 0.0, 0.0], [0.0, 0.5, 0.5], [0.5, 0.0, 0.5], [0.5, 0.5, 0.0], [0.5, 0.0, 0.0], [0.5, 0.5, 0.5], [0.0, 0.0, 0.5], [0.0, 0.5, 0.0], [0.25, 0.75, 0.75], [0.25, 0.25, 0.25], [0.75, 0.75, 0.25], [0.75, 0.25, 0.75]]",A,primitive->conventional (x sqrt2),BTE master (PhononDB/Carrete/npj/SciRep),,https://mdr.nims.go.jp/datasets/0d868dba-d91c-48d7-8a91-1122edd9aa7c,,PhononDB (Togo/NIMS MDR),https://mdr.nims.go.jp/datasets/0d868dba-d91c-48d7-8a91-1122edd9aa7c,"LTC-calc.log unit cell (PBEsol-relaxed), same file as kappa",mp-12558,True,stoichiometric,LiMgAs
LiMgAs,3.368,W/m/K,770.0,BTE,1,full BTE,1.0,,6.142268,216.0,F-43m,half-Heusler (C1b / MgAgAs),,"[""Li"", ""Li"", ""Li"", ""Li"", ""Mg"", ""Mg"", ""Mg"", ""Mg"", ""As"", ""As"", ""As"", ""As""]","[[0.0, 0.0, 0.0], [0.0, 0.5, 0.5], [0.5, 0.0, 0.5], [0.5, 0.5, 0.0], [0.5, 0.0, 0.0], [0.5, 0.5, 0.5], [0.0, 0.0, 0.5], [0.0, 0.5, 0.0], [0.25, 0.75, 0.75], [0.25, 0.25, 0.25], [0.75, 0.75, 0.25], [0.75, 0.25, 0.75]]",A,primitive->conventional (x sqrt2),BTE master (PhononDB/Carrete/npj/SciRep),,https://mdr.nims.go.jp/datasets/0d868dba-d91c-48d7-8a91-1122edd9aa7c,,PhononDB (Togo/NIMS MDR),https://mdr.nims.go.jp/datasets/0d868dba-d91c-48d7-8a91-1122edd9aa7c,"LTC-calc.log unit cell (PBEsol-relaxed), same file as kappa",mp-12558,True,stoichiometric,LiMgAs
LiMgAs,3.324,W/m/K,780.0,BTE,1,full BTE,1.0,,6.142268,216.0,F-43m,half-Heusler (C1b / MgAgAs),,"[""Li"", ""Li"", ""Li"", ""Li"", ""Mg"", ""Mg"", ""Mg"", ""Mg"", ""As"", ""As"", ""As"", ""As""]","[[0.0, 0.0, 0.0], [0.0, 0.5, 0.5], [0.5, 0.0, 0.5], [0.5, 0.5, 0.0], [0.5, 0.0, 0.0], [0.5, 0.5, 0.5], [0.0, 0.0, 0.5], [0.0, 0.5, 0.0], [0.25, 0.75, 0.75], [0.25, 0.25, 0.25], [0.75, 0.75, 0.25], [0.75, 0.25, 0.75]]",A,primitive->conventional (x sqrt2),BTE master (PhononDB/Carrete/npj/SciRep),,https://mdr.nims.go.jp/datasets/0d868dba-d91c-48d7-8a91-1122edd9aa7c,,PhononDB (Togo/NIMS MDR),https://mdr.nims.go.jp/datasets/0d868dba-d91c-48d7-8a91-1122edd9aa7c,"LTC-calc.log unit cell (PBEsol-relaxed), same file as kappa",mp-12558,True,stoichiometric,LiMgAs
LiMgAs,3.282,W/m/K,790.0,BTE,1,full BTE,1.0,,6.142268,216.0,F-43m,half-Heusler (C1b / MgAgAs),,"[""Li"", ""Li"", ""Li"", ""Li"", ""Mg"", ""Mg"", ""Mg"", ""Mg"", ""As"", ""As"", ""As"", ""As""]","[[0.0, 0.0, 0.0], [0.0, 0.5, 0.5], [0.5, 0.0, 0.5], [0.5, 0.5, 0.0], [0.5, 0.0, 0.0], [0.5, 0.5, 0.5], [0.0, 0.0, 0.5], [0.0, 0.5, 0.0], [0.25, 0.75, 0.75], [0.25, 0.25, 0.25], [0.75, 0.75, 0.25], [0.75, 0.25, 0.75]]",A,primitive->conventional (x sqrt2),BTE master (PhononDB/Carrete/npj/SciRep),,https://mdr.nims.go.jp/datasets/0d868dba-d91c-48d7-8a91-1122edd9aa7c,,PhononDB (Togo/NIMS MDR),https://mdr.nims.go.jp/datasets/0d868dba-d91c-48d7-8a91-1122edd9aa7c,"LTC-calc.log unit cell (PBEsol-relaxed), same file as kappa",mp-12558,True,stoichiometric,LiMgAs
LiMgAs,3.24,W/m/K,800.0,BTE,1,full BTE,1.0,,6.142268,216.0,F-43m,half-Heusler (C1b / MgAgAs),,"[""Li"", ""Li"", ""Li"", ""Li"", ""Mg"", ""Mg"", ""Mg"", ""Mg"", ""As"", ""As"", ""As"", ""As""]","[[0.0, 0.0, 0.0], [0.0, 0.5, 0.5], [0.5, 0.0, 0.5], [0.5, 0.5, 0.0], [0.5, 0.0, 0.0], [0.5, 0.5, 0.5], [0.0, 0.0, 0.5], [0.0, 0.5, 0.0], [0.25, 0.75, 0.75], [0.25, 0.25, 0.25], [0.75, 0.75, 0.25], [0.75, 0.25, 0.75]]",A,primitive->conventional (x sqrt2),BTE master (PhononDB/Carrete/npj/SciRep),,https://mdr.nims.go.jp/datasets/0d868dba-d91c-48d7-8a91-1122edd9aa7c,,PhononDB (Togo/NIMS MDR),https://mdr.nims.go.jp/datasets/0d868dba-d91c-48d7-8a91-1122edd9aa7c,"LTC-calc.log unit cell (PBEsol-relaxed), same file as kappa",mp-12558,True,stoichiometric,LiMgAs
LiMgAs,3.199,W/m/K,810.0,BTE,1,full BTE,1.0,,6.142268,216.0,F-43m,half-Heusler (C1b / MgAgAs),,"[""Li"", ""Li"", ""Li"", ""Li"", ""Mg"", ""Mg"", ""Mg"", ""Mg"", ""As"", ""As"", ""As"", ""As""]","[[0.0, 0.0, 0.0], [0.0, 0.5, 0.5], [0.5, 0.0, 0.5], [0.5, 0.5, 0.0], [0.5, 0.0, 0.0], [0.5, 0.5, 0.5], [0.0, 0.0, 0.5], [0.0, 0.5, 0.0], [0.25, 0.75, 0.75], [0.25, 0.25, 0.25], [0.75, 0.75, 0.25], [0.75, 0.25, 0.75]]",A,primitive->conventional (x sqrt2),BTE master (PhononDB/Carrete/npj/SciRep),,https://mdr.nims.go.jp/datasets/0d868dba-d91c-48d7-8a91-1122edd9aa7c,,PhononDB (Togo/NIMS MDR),https://mdr.nims.go.jp/datasets/0d868dba-d91c-48d7-8a91-1122edd9aa7c,"LTC-calc.log unit cell (PBEsol-relaxed), same file as kappa",mp-12558,True,stoichiometric,LiMgAs
LiMgAs,3.16,W/m/K,820.0,BTE,1,full BTE,1.0,,6.142268,216.0,F-43m,half-Heusler (C1b / MgAgAs),,"[""Li"", ""Li"", ""Li"", ""Li"", ""Mg"", ""Mg"", ""Mg"", ""Mg"", ""As"", ""As"", ""As"", ""As""]","[[0.0, 0.0, 0.0], [0.0, 0.5, 0.5], [0.5, 0.0, 0.5], [0.5, 0.5, 0.0], [0.5, 0.0, 0.0], [0.5, 0.5, 0.5], [0.0, 0.0, 0.5], [0.0, 0.5, 0.0], [0.25, 0.75, 0.75], [0.25, 0.25, 0.25], [0.75, 0.75, 0.25], [0.75, 0.25, 0.75]]",A,primitive->conventional (x sqrt2),BTE master (PhononDB/Carrete/npj/SciRep),,https://mdr.nims.go.jp/datasets/0d868dba-d91c-48d7-8a91-1122edd9aa7c,,PhononDB (Togo/NIMS MDR),https://mdr.nims.go.jp/datasets/0d868dba-d91c-48d7-8a91-1122edd9aa7c,"LTC-calc.log unit cell (PBEsol-relaxed), same file as kappa",mp-12558,True,stoichiometric,LiMgAs
LiMgAs,3.121,W/m/K,830.0,BTE,1,full BTE,1.0,,6.142268,216.0,F-43m,half-Heusler (C1b / MgAgAs),,"[""Li"", ""Li"", ""Li"", ""Li"", ""Mg"", ""Mg"", ""Mg"", ""Mg"", ""As"", ""As"", ""As"", ""As""]","[[0.0, 0.0, 0.0], [0.0, 0.5, 0.5], [0.5, 0.0, 0.5], [0.5, 0.5, 0.0], [0.5, 0.0, 0.0], [0.5, 0.5, 0.5], [0.0, 0.0, 0.5], [0.0, 0.5, 0.0], [0.25, 0.75, 0.75], [0.25, 0.25, 0.25], [0.75, 0.75, 0.25], [0.75, 0.25, 0.75]]",A,primitive->conventional (x sqrt2),BTE master (PhononDB/Carrete/npj/SciRep),,https://mdr.nims.go.jp/datasets/0d868dba-d91c-48d7-8a91-1122edd9aa7c,,PhononDB (Togo/NIMS MDR),https://mdr.nims.go.jp/datasets/0d868dba-d91c-48d7-8a91-1122edd9aa7c,"LTC-calc.log unit cell (PBEsol-relaxed), same file as kappa",mp-12558,True,stoichiometric,LiMgAs
LiMgAs,3.084,W/m/K,840.0,BTE,1,full BTE,1.0,,6.142268,216.0,F-43m,half-Heusler (C1b / MgAgAs),,"[""Li"", ""Li"", ""Li"", ""Li"", ""Mg"", ""Mg"", ""Mg"", ""Mg"", ""As"", ""As"", ""As"", ""As""]","[[0.0, 0.0, 0.0], [0.0, 0.5, 0.5], [0.5, 0.0, 0.5], [0.5, 0.5, 0.0], [0.5, 0.0, 0.0], [0.5, 0.5, 0.5], [0.0, 0.0, 0.5], [0.0, 0.5, 0.0], [0.25, 0.75, 0.75], [0.25, 0.25, 0.25], [0.75, 0.75, 0.25], [0.75, 0.25, 0.75]]",A,primitive->conventional (x sqrt2),BTE master (PhononDB/Carrete/npj/SciRep),,https://mdr.nims.go.jp/datasets/0d868dba-d91c-48d7-8a91-1122edd9aa7c,,PhononDB (Togo/NIMS MDR),https://mdr.nims.go.jp/datasets/0d868dba-d91c-48d7-8a91-1122edd9aa7c,"LTC-calc.log unit cell (PBEsol-relaxed), same file as kappa",mp-12558,True,stoichiometric,LiMgAs
LiMgAs,3.047,W/m/K,850.0,BTE,1,full BTE,1.0,,6.142268,216.0,F-43m,half-Heusler (C1b / MgAgAs),,"[""Li"", ""Li"", ""Li"", ""Li"", ""Mg"", ""Mg"", ""Mg"", ""Mg"", ""As"", ""As"", ""As"", ""As""]","[[0.0, 0.0, 0.0], [0.0, 0.5, 0.5], [0.5, 0.0, 0.5], [0.5, 0.5, 0.0], [0.5, 0.0, 0.0], [0.5, 0.5, 0.5], [0.0, 0.0, 0.5], [0.0, 0.5, 0.0], [0.25, 0.75, 0.75], [0.25, 0.25, 0.25], [0.75, 0.75, 0.25], [0.75, 0.25, 0.75]]",A,primitive->conventional (x sqrt2),BTE master (PhononDB/Carrete/npj/SciRep),,https://mdr.nims.go.jp/datasets/0d868dba-d91c-48d7-8a91-1122edd9aa7c,,PhononDB (Togo/NIMS MDR),https://mdr.nims.go.jp/datasets/0d868dba-d91c-48d7-8a91-1122edd9aa7c,"LTC-calc.log unit cell (PBEsol-relaxed), same file as kappa",mp-12558,True,stoichiometric,LiMgAs
LiMgAs,3.011,W/m/K,860.0,BTE,1,full BTE,1.0,,6.142268,216.0,F-43m,half-Heusler (C1b / MgAgAs),,"[""Li"", ""Li"", ""Li"", ""Li"", ""Mg"", ""Mg"", ""Mg"", ""Mg"", ""As"", ""As"", ""As"", ""As""]","[[0.0, 0.0, 0.0], [0.0, 0.5, 0.5], [0.5, 0.0, 0.5], [0.5, 0.5, 0.0], [0.5, 0.0, 0.0], [0.5, 0.5, 0.5], [0.0, 0.0, 0.5], [0.0, 0.5, 0.0], [0.25, 0.75, 0.75], [0.25, 0.25, 0.25], [0.75, 0.75, 0.25], [0.75, 0.25, 0.75]]",A,primitive->conventional (x sqrt2),BTE master (PhononDB/Carrete/npj/SciRep),,https://mdr.nims.go.jp/datasets/0d868dba-d91c-48d7-8a91-1122edd9aa7c,,PhononDB (Togo/NIMS MDR),https://mdr.nims.go.jp/datasets/0d868dba-d91c-48d7-8a91-1122edd9aa7c,"LTC-calc.log unit cell (PBEsol-relaxed), same file as kappa",mp-12558,True,stoichiometric,LiMgAs
LiMgAs,2.976,W/m/K,870.0,BTE,1,full BTE,1.0,,6.142268,216.0,F-43m,half-Heusler (C1b / MgAgAs),,"[""Li"", ""Li"", ""Li"", ""Li"", ""Mg"", ""Mg"", ""Mg"", ""Mg"", ""As"", ""As"", ""As"", ""As""]","[[0.0, 0.0, 0.0], [0.0, 0.5, 0.5], [0.5, 0.0, 0.5], [0.5, 0.5, 0.0], [0.5, 0.0, 0.0], [0.5, 0.5, 0.5], [0.0, 0.0, 0.5], [0.0, 0.5, 0.0], [0.25, 0.75, 0.75], [0.25, 0.25, 0.25], [0.75, 0.75, 0.25], [0.75, 0.25, 0.75]]",A,primitive->conventional (x sqrt2),BTE master (PhononDB/Carrete/npj/SciRep),,https://mdr.nims.go.jp/datasets/0d868dba-d91c-48d7-8a91-1122edd9aa7c,,PhononDB (Togo/NIMS MDR),https://mdr.nims.go.jp/datasets/0d868dba-d91c-48d7-8a91-1122edd9aa7c,"LTC-calc.log unit cell (PBEsol-relaxed), same file as kappa",mp-12558,True,stoichiometric,LiMgAs
LiMgAs,2.942,W/m/K,880.0,BTE,1,full BTE,1.0,,6.142268,216.0,F-43m,half-Heusler (C1b / MgAgAs),,"[""Li"", ""Li"", ""Li"", ""Li"", ""Mg"", ""Mg"", ""Mg"", ""Mg"", ""As"", ""As"", ""As"", ""As""]","[[0.0, 0.0, 0.0], [0.0, 0.5, 0.5], [0.5, 0.0, 0.5], [0.5, 0.5, 0.0], [0.5, 0.0, 0.0], [0.5, 0.5, 0.5], [0.0, 0.0, 0.5], [0.0, 0.5, 0.0], [0.25, 0.75, 0.75], [0.25, 0.25, 0.25], [0.75, 0.75, 0.25], [0.75, 0.25, 0.75]]",A,primitive->conventional (x sqrt2),BTE master (PhononDB/Carrete/npj/SciRep),,https://mdr.nims.go.jp/datasets/0d868dba-d91c-48d7-8a91-1122edd9aa7c,,PhononDB (Togo/NIMS MDR),https://mdr.nims.go.jp/datasets/0d868dba-d91c-48d7-8a91-1122edd9aa7c,"LTC-calc.log unit cell (PBEsol-relaxed), same file as kappa",mp-12558,True,stoichiometric,LiMgAs
LiMgAs,2.909,W/m/K,890.0,BTE,1,full BTE,1.0,,6.142268,216.0,F-43m,half-Heusler (C1b / MgAgAs),,"[""Li"", ""Li"", ""Li"", ""Li"", ""Mg"", ""Mg"", ""Mg"", ""Mg"", ""As"", ""As"", ""As"", ""As""]","[[0.0, 0.0, 0.0], [0.0, 0.5, 0.5], [0.5, 0.0, 0.5], [0.5, 0.5, 0.0], [0.5, 0.0, 0.0], [0.5, 0.5, 0.5], [0.0, 0.0, 0.5], [0.0, 0.5, 0.0], [0.25, 0.75, 0.75], [0.25, 0.25, 0.25], [0.75, 0.75, 0.25], [0.75, 0.25, 0.75]]",A,primitive->conventional (x sqrt2),BTE master (PhononDB/Carrete/npj/SciRep),,https://mdr.nims.go.jp/datasets/0d868dba-d91c-48d7-8a91-1122edd9aa7c,,PhononDB (Togo/NIMS MDR),https://mdr.nims.go.jp/datasets/0d868dba-d91c-48d7-8a91-1122edd9aa7c,"LTC-calc.log unit cell (PBEsol-relaxed), same file as kappa",mp-12558,True,stoichiometric,LiMgAs
LiMgAs,2.876,W/m/K,900.0,BTE,1,full BTE,1.0,,6.142268,216.0,F-43m,half-Heusler (C1b / MgAgAs),,"[""Li"", ""Li"", ""Li"", ""Li"", ""Mg"", ""Mg"", ""Mg"", ""Mg"", ""As"", ""As"", ""As"", ""As""]","[[0.0, 0.0, 0.0], [0.0, 0.5, 0.5], [0.5, 0.0, 0.5], [0.5, 0.5, 0.0], [0.5, 0.0, 0.0], [0.5, 0.5, 0.5], [0.0, 0.0, 0.5], [0.0, 0.5, 0.0], [0.25, 0.75, 0.75], [0.25, 0.25, 0.25], [0.75, 0.75, 0.25], [0.75, 0.25, 0.75]]",A,primitive->conventional (x sqrt2),BTE master (PhononDB/Carrete/npj/SciRep),,https://mdr.nims.go.jp/datasets/0d868dba-d91c-48d7-8a91-1122edd9aa7c,,PhononDB (Togo/NIMS MDR),https://mdr.nims.go.jp/datasets/0d868dba-d91c-48d7-8a91-1122edd9aa7c,"LTC-calc.log unit cell (PBEsol-relaxed), same file as kappa",mp-12558,True,stoichiometric,LiMgAs
LiMgAs,2.844,W/m/K,910.0,BTE,1,full BTE,1.0,,6.142268,216.0,F-43m,half-Heusler (C1b / MgAgAs),,"[""Li"", ""Li"", ""Li"", ""Li"", ""Mg"", ""Mg"", ""Mg"", ""Mg"", ""As"", ""As"", ""As"", ""As""]","[[0.0, 0.0, 0.0], [0.0, 0.5, 0.5], [0.5, 0.0, 0.5], [0.5, 0.5, 0.0], [0.5, 0.0, 0.0], [0.5, 0.5, 0.5], [0.0, 0.0, 0.5], [0.0, 0.5, 0.0], [0.25, 0.75, 0.75], [0.25, 0.25, 0.25], [0.75, 0.75, 0.25], [0.75, 0.25, 0.75]]",A,primitive->conventional (x sqrt2),BTE master (PhononDB/Carrete/npj/SciRep),,https://mdr.nims.go.jp/datasets/0d868dba-d91c-48d7-8a91-1122edd9aa7c,,PhononDB (Togo/NIMS MDR),https://mdr.nims.go.jp/datasets/0d868dba-d91c-48d7-8a91-1122edd9aa7c,"LTC-calc.log unit cell (PBEsol-relaxed), same file as kappa",mp-12558,True,stoichiometric,LiMgAs
LiMgAs,2.813,W/m/K,920.0,BTE,1,full BTE,1.0,,6.142268,216.0,F-43m,half-Heusler (C1b / MgAgAs),,"[""Li"", ""Li"", ""Li"", ""Li"", ""Mg"", ""Mg"", ""Mg"", ""Mg"", ""As"", ""As"", ""As"", ""As""]","[[0.0, 0.0, 0.0], [0.0, 0.5, 0.5], [0.5, 0.0, 0.5], [0.5, 0.5, 0.0], [0.5, 0.0, 0.0], [0.5, 0.5, 0.5], [0.0, 0.0, 0.5], [0.0, 0.5, 0.0], [0.25, 0.75, 0.75], [0.25, 0.25, 0.25], [0.75, 0.75, 0.25], [0.75, 0.25, 0.75]]",A,primitive->conventional (x sqrt2),BTE master (PhononDB/Carrete/npj/SciRep),,https://mdr.nims.go.jp/datasets/0d868dba-d91c-48d7-8a91-1122edd9aa7c,,PhononDB (Togo/NIMS MDR),https://mdr.nims.go.jp/datasets/0d868dba-d91c-48d7-8a91-1122edd9aa7c,"LTC-calc.log unit cell (PBEsol-relaxed), same file as kappa",mp-12558,True,stoichiometric,LiMgAs
LiMgAs,2.783,W/m/K,930.0,BTE,1,full BTE,1.0,,6.142268,216.0,F-43m,half-Heusler (C1b / MgAgAs),,"[""Li"", ""Li"", ""Li"", ""Li"", ""Mg"", ""Mg"", ""Mg"", ""Mg"", ""As"", ""As"", ""As"", ""As""]","[[0.0, 0.0, 0.0], [0.0, 0.5, 0.5], [0.5, 0.0, 0.5], [0.5, 0.5, 0.0], [0.5, 0.0, 0.0], [0.5, 0.5, 0.5], [0.0, 0.0, 0.5], [0.0, 0.5, 0.0], [0.25, 0.75, 0.75], [0.25, 0.25, 0.25], [0.75, 0.75, 0.25], [0.75, 0.25, 0.75]]",A,primitive->conventional (x sqrt2),BTE master (PhononDB/Carrete/npj/SciRep),,https://mdr.nims.go.jp/datasets/0d868dba-d91c-48d7-8a91-1122edd9aa7c,,PhononDB (Togo/NIMS MDR),https://mdr.nims.go.jp/datasets/0d868dba-d91c-48d7-8a91-1122edd9aa7c,"LTC-calc.log unit cell (PBEsol-relaxed), same file as kappa",mp-12558,True,stoichiometric,LiMgAs
LiMgAs,2.753,W/m/K,940.0,BTE,1,full BTE,1.0,,6.142268,216.0,F-43m,half-Heusler (C1b / MgAgAs),,"[""Li"", ""Li"", ""Li"", ""Li"", ""Mg"", ""Mg"", ""Mg"", ""Mg"", ""As"", ""As"", ""As"", ""As""]","[[0.0, 0.0, 0.0], [0.0, 0.5, 0.5], [0.5, 0.0, 0.5], [0.5, 0.5, 0.0], [0.5, 0.0, 0.0], [0.5, 0.5, 0.5], [0.0, 0.0, 0.5], [0.0, 0.5, 0.0], [0.25, 0.75, 0.75], [0.25, 0.25, 0.25], [0.75, 0.75, 0.25], [0.75, 0.25, 0.75]]",A,primitive->conventional (x sqrt2),BTE master (PhononDB/Carrete/npj/SciRep),,https://mdr.nims.go.jp/datasets/0d868dba-d91c-48d7-8a91-1122edd9aa7c,,PhononDB (Togo/NIMS MDR),https://mdr.nims.go.jp/datasets/0d868dba-d91c-48d7-8a91-1122edd9aa7c,"LTC-calc.log unit cell (PBEsol-relaxed), same file as kappa",mp-12558,True,stoichiometric,LiMgAs
LiMgAs,2.724,W/m/K,950.0,BTE,1,full BTE,1.0,,6.142268,216.0,F-43m,half-Heusler (C1b / MgAgAs),,"[""Li"", ""Li"", ""Li"", ""Li"", ""Mg"", ""Mg"", ""Mg"", ""Mg"", ""As"", ""As"", ""As"", ""As""]","[[0.0, 0.0, 0.0], [0.0, 0.5, 0.5], [0.5, 0.0, 0.5], [0.5, 0.5, 0.0], [0.5, 0.0, 0.0], [0.5, 0.5, 0.5], [0.0, 0.0, 0.5], [0.0, 0.5, 0.0], [0.25, 0.75, 0.75], [0.25, 0.25, 0.25], [0.75, 0.75, 0.25], [0.75, 0.25, 0.75]]",A,primitive->conventional (x sqrt2),BTE master (PhononDB/Carrete/npj/SciRep),,https://mdr.nims.go.jp/datasets/0d868dba-d91c-48d7-8a91-1122edd9aa7c,,PhononDB (Togo/NIMS MDR),https://mdr.nims.go.jp/datasets/0d868dba-d91c-48d7-8a91-1122edd9aa7c,"LTC-calc.log unit cell (PBEsol-relaxed), same file as kappa",mp-12558,True,stoichiometric,LiMgAs
LiMgAs,2.695,W/m/K,960.0,BTE,1,full BTE,1.0,,6.142268,216.0,F-43m,half-Heusler (C1b / MgAgAs),,"[""Li"", ""Li"", ""Li"", ""Li"", ""Mg"", ""Mg"", ""Mg"", ""Mg"", ""As"", ""As"", ""As"", ""As""]","[[0.0, 0.0, 0.0], [0.0, 0.5, 0.5], [0.5, 0.0, 0.5], [0.5, 0.5, 0.0], [0.5, 0.0, 0.0], [0.5, 0.5, 0.5], [0.0, 0.0, 0.5], [0.0, 0.5, 0.0], [0.25, 0.75, 0.75], [0.25, 0.25, 0.25], [0.75, 0.75, 0.25], [0.75, 0.25, 0.75]]",A,primitive->conventional (x sqrt2),BTE master (PhononDB/Carrete/npj/SciRep),,https://mdr.nims.go.jp/datasets/0d868dba-d91c-48d7-8a91-1122edd9aa7c,,PhononDB (Togo/NIMS MDR),https://mdr.nims.go.jp/datasets/0d868dba-d91c-48d7-8a91-1122edd9aa7c,"LTC-calc.log unit cell (PBEsol-relaxed), same file as kappa",mp-12558,True,stoichiometric,LiMgAs
LiMgAs,2.667,W/m/K,970.0,BTE,1,full BTE,1.0,,6.142268,216.0,F-43m,half-Heusler (C1b / MgAgAs),,"[""Li"", ""Li"", ""Li"", ""Li"", ""Mg"", ""Mg"", ""Mg"", ""Mg"", ""As"", ""As"", ""As"", ""As""]","[[0.0, 0.0, 0.0], [0.0, 0.5, 0.5], [0.5, 0.0, 0.5], [0.5, 0.5, 0.0], [0.5, 0.0, 0.0], [0.5, 0.5, 0.5], [0.0, 0.0, 0.5], [0.0, 0.5, 0.0], [0.25, 0.75, 0.75], [0.25, 0.25, 0.25], [0.75, 0.75, 0.25], [0.75, 0.25, 0.75]]",A,primitive->conventional (x sqrt2),BTE master (PhononDB/Carrete/npj/SciRep),,https://mdr.nims.go.jp/datasets/0d868dba-d91c-48d7-8a91-1122edd9aa7c,,PhononDB (Togo/NIMS MDR),https://mdr.nims.go.jp/datasets/0d868dba-d91c-48d7-8a91-1122edd9aa7c,"LTC-calc.log unit cell (PBEsol-relaxed), same file as kappa",mp-12558,True,stoichiometric,LiMgAs
LiMgAs,2.64,W/m/K,980.0,BTE,1,full BTE,1.0,,6.142268,216.0,F-43m,half-Heusler (C1b / MgAgAs),,"[""Li"", ""Li"", ""Li"", ""Li"", ""Mg"", ""Mg"", ""Mg"", ""Mg"", ""As"", ""As"", ""As"", ""As""]","[[0.0, 0.0, 0.0], [0.0, 0.5, 0.5], [0.5, 0.0, 0.5], [0.5, 0.5, 0.0], [0.5, 0.0, 0.0], [0.5, 0.5, 0.5], [0.0, 0.0, 0.5], [0.0, 0.5, 0.0], [0.25, 0.75, 0.75], [0.25, 0.25, 0.25], [0.75, 0.75, 0.25], [0.75, 0.25, 0.75]]",A,primitive->conventional (x sqrt2),BTE master (PhononDB/Carrete/npj/SciRep),,https://mdr.nims.go.jp/datasets/0d868dba-d91c-48d7-8a91-1122edd9aa7c,,PhononDB (Togo/NIMS MDR),https://mdr.nims.go.jp/datasets/0d868dba-d91c-48d7-8a91-1122edd9aa7c,"LTC-calc.log unit cell (PBEsol-relaxed), same file as kappa",mp-12558,True,stoichiometric,LiMgAs
LiMgAs,2.613,W/m/K,990.0,BTE,1,full BTE,1.0,,6.142268,216.0,F-43m,half-Heusler (C1b / MgAgAs),,"[""Li"", ""Li"", ""Li"", ""Li"", ""Mg"", ""Mg"", ""Mg"", ""Mg"", ""As"", ""As"", ""As"", ""As""]","[[0.0, 0.0, 0.0], [0.0, 0.5, 0.5], [0.5, 0.0, 0.5], [0.5, 0.5, 0.0], [0.5, 0.0, 0.0], [0.5, 0.5, 0.5], [0.0, 0.0, 0.5], [0.0, 0.5, 0.0], [0.25, 0.75, 0.75], [0.25, 0.25, 0.25], [0.75, 0.75, 0.25], [0.75, 0.25, 0.75]]",A,primitive->conventional (x sqrt2),BTE master (PhononDB/Carrete/npj/SciRep),,https://mdr.nims.go.jp/datasets/0d868dba-d91c-48d7-8a91-1122edd9aa7c,,PhononDB (Togo/NIMS MDR),https://mdr.nims.go.jp/datasets/0d868dba-d91c-48d7-8a91-1122edd9aa7c,"LTC-calc.log unit cell (PBEsol-relaxed), same file as kappa",mp-12558,True,stoichiometric,LiMgAs
LiMgAs,2.586,W/m/K,1000.0,BTE,1,full BTE,1.0,,6.142268,216.0,F-43m,half-Heusler (C1b / MgAgAs),,"[""Li"", ""Li"", ""Li"", ""Li"", ""Mg"", ""Mg"", ""Mg"", ""Mg"", ""As"", ""As"", ""As"", ""As""]","[[0.0, 0.0, 0.0], [0.0, 0.5, 0.5], [0.5, 0.0, 0.5], [0.5, 0.5, 0.0], [0.5, 0.0, 0.0], [0.5, 0.5, 0.5], [0.0, 0.0, 0.5], [0.0, 0.5, 0.0], [0.25, 0.75, 0.75], [0.25, 0.25, 0.25], [0.75, 0.75, 0.25], [0.75, 0.25, 0.75]]",A,primitive->conventional (x sqrt2),BTE master (PhononDB/Carrete/npj/SciRep),,https://mdr.nims.go.jp/datasets/0d868dba-d91c-48d7-8a91-1122edd9aa7c,,PhononDB (Togo/NIMS MDR),https://mdr.nims.go.jp/datasets/0d868dba-d91c-48d7-8a91-1122edd9aa7c,"LTC-calc.log unit cell (PBEsol-relaxed), same file as kappa",mp-12558,True,stoichiometric,LiMgAs
LiMgBi,15.77,W/m/K,300.0,BTE,1,full BTE,1.0,,6.82,216.0,F-43m,C1b,Li/Mg/Bi,"[""Li"", ""Mg"", ""Bi""]","[[0, 0, 0], [0.5, 0.5, 0.5], [0.25, 0.25, 0.25]]",A,conventional,BTE master (PhononDB/Carrete/npj/SciRep),10.1038/s41598-021-92030-4,https://www.nature.com/articles/s41598-021-92030-4#MOESM1,,Sci.Rep. 11:13809 (2021) Table S1,https://www.nature.com/articles/s41598-021-92030-4#MOESM1,"Table S1 (DFT-optimized lattice parameter + lowest-energy site assignment), same table as kappa",mp-570213,True,stoichiometric,LiMgBi
LiMgBi,15.77,W/m/K,300.0,Phono3py,1,full BTE,1.0,,6.82,216.0,F-43m,C1b,Li/Mg/Bi,"[""Li"", ""Mg"", ""Bi""]","[[0, 0, 0], [0.5, 0.5, 0.5], [0.25, 0.25, 0.25]]",A,conventional,"paper mining (PDF, batch 2)",arxiv:2010.12467v1,,Table S1,Sci.Rep. 11:13809 (2021) Table S1,https://www.nature.com/articles/s41598-021-92030-4#MOESM1,"Table S1 (DFT-optimized lattice parameter + lowest-energy site assignment), same table as kappa",mp-570213,True,stoichiometric,LiMgBi
LiMgBi,5.7257,W/m/K,300.0,"BTE (phono3py-class, Phonix auto-kappa)",1,full BTE,1.0,,6.82,216.0,F-43m,C1b,Li/Mg/Bi,"[""Li"", ""Mg"", ""Bi""]","[[0, 0, 0], [0.5, 0.5, 0.5], [0.25, 0.25, 0.25]]",A,conventional,Phonix (first-principles BTE),10.1038/s41524-026-02033-w,https://huggingface.co/datasets/phonix-db/phonix-summary,"phonix-summary, HF datasets-server",Sci.Rep. 11:13809 (2021) Table S1,https://www.nature.com/articles/s41598-021-92030-4#MOESM1,"Table S1 (DFT-optimized lattice parameter + lowest-energy site assignment), same table as kappa",mp-570213,True,stoichiometric,LiMgBi
LiMgN,34.529,W/m/K,200.0,BTE,1,full BTE,1.0,,4.959823,216.0,F-43m,half-Heusler (C1b / MgAgAs),,"[""Li"", ""Li"", ""Li"", ""Li"", ""Mg"", ""Mg"", ""Mg"", ""Mg"", ""N"", ""N"", ""N"", ""N""]","[[0.5, 0.0, 0.0], [0.5, 0.5, 0.5], [0.0, 0.0, 0.5], [0.0, 0.5, 0.0], [0.0, 0.0, 0.0], [0.0, 0.5, 0.5], [0.5, 0.0, 0.5], [0.5, 0.5, 0.0], [0.25, 0.75, 0.75], [0.25, 0.25, 0.25], [0.75, 0.75, 0.25], [0.75, 0.25, 0.75]]",A,primitive->conventional (x sqrt2),BTE master (PhononDB/Carrete/npj/SciRep),,https://mdr.nims.go.jp/datasets/a7a13051-4ea5-4f5e-9eaf-b621af1584fc,,PhononDB (Togo/NIMS MDR),https://mdr.nims.go.jp/datasets/a7a13051-4ea5-4f5e-9eaf-b621af1584fc,"LTC-calc.log unit cell (PBEsol-relaxed), same file as kappa",mp-37906,True,stoichiometric,LiMgN
LiMgN,31.961,W/m/K,210.0,BTE,1,full BTE,1.0,,4.959823,216.0,F-43m,half-Heusler (C1b / MgAgAs),,"[""Li"", ""Li"", ""Li"", ""Li"", ""Mg"", ""Mg"", ""Mg"", ""Mg"", ""N"", ""N"", ""N"", ""N""]","[[0.5, 0.0, 0.0], [0.5, 0.5, 0.5], [0.0, 0.0, 0.5], [0.0, 0.5, 0.0], [0.0, 0.0, 0.0], [0.0, 0.5, 0.5], [0.5, 0.0, 0.5], [0.5, 0.5, 0.0], [0.25, 0.75, 0.75], [0.25, 0.25, 0.25], [0.75, 0.75, 0.25], [0.75, 0.25, 0.75]]",A,primitive->conventional (x sqrt2),BTE master (PhononDB/Carrete/npj/SciRep),,https://mdr.nims.go.jp/datasets/a7a13051-4ea5-4f5e-9eaf-b621af1584fc,,PhononDB (Togo/NIMS MDR),https://mdr.nims.go.jp/datasets/a7a13051-4ea5-4f5e-9eaf-b621af1584fc,"LTC-calc.log unit cell (PBEsol-relaxed), same file as kappa",mp-37906,True,stoichiometric,LiMgN
LiMgN,29.754,W/m/K,220.0,BTE,1,full BTE,1.0,,4.959823,216.0,F-43m,half-Heusler (C1b / MgAgAs),,"[""Li"", ""Li"", ""Li"", ""Li"", ""Mg"", ""Mg"", ""Mg"", ""Mg"", ""N"", ""N"", ""N"", ""N""]","[[0.5, 0.0, 0.0], [0.5, 0.5, 0.5], [0.0, 0.0, 0.5], [0.0, 0.5, 0.0], [0.0, 0.0, 0.0], [0.0, 0.5, 0.5], [0.5, 0.0, 0.5], [0.5, 0.5, 0.0], [0.25, 0.75, 0.75], [0.25, 0.25, 0.25], [0.75, 0.75, 0.25], [0.75, 0.25, 0.75]]",A,primitive->conventional (x sqrt2),BTE master (PhononDB/Carrete/npj/SciRep),,https://mdr.nims.go.jp/datasets/a7a13051-4ea5-4f5e-9eaf-b621af1584fc,,PhononDB (Togo/NIMS MDR),https://mdr.nims.go.jp/datasets/a7a13051-4ea5-4f5e-9eaf-b621af1584fc,"LTC-calc.log unit cell (PBEsol-relaxed), same file as kappa",mp-37906,True,stoichiometric,LiMgN
LiMgN,27.84,W/m/K,230.0,BTE,1,full BTE,1.0,,4.959823,216.0,F-43m,half-Heusler (C1b / MgAgAs),,"[""Li"", ""Li"", ""Li"", ""Li"", ""Mg"", ""Mg"", ""Mg"", ""Mg"", ""N"", ""N"", ""N"", ""N""]","[[0.5, 0.0, 0.0], [0.5, 0.5, 0.5], [0.0, 0.0, 0.5], [0.0, 0.5, 0.0], [0.0, 0.0, 0.0], [0.0, 0.5, 0.5], [0.5, 0.0, 0.5], [0.5, 0.5, 0.0], [0.25, 0.75, 0.75], [0.25, 0.25, 0.25], [0.75, 0.75, 0.25], [0.75, 0.25, 0.75]]",A,primitive->conventional (x sqrt2),BTE master (PhononDB/Carrete/npj/SciRep),,https://mdr.nims.go.jp/datasets/a7a13051-4ea5-4f5e-9eaf-b621af1584fc,,PhononDB (Togo/NIMS MDR),https://mdr.nims.go.jp/datasets/a7a13051-4ea5-4f5e-9eaf-b621af1584fc,"LTC-calc.log unit cell (PBEsol-relaxed), same file as kappa",mp-37906,True,stoichiometric,LiMgN
LiMgN,26.166,W/m/K,240.0,BTE,1,full BTE,1.0,,4.959823,216.0,F-43m,half-Heusler (C1b / MgAgAs),,"[""Li"", ""Li"", ""Li"", ""Li"", ""Mg"", ""Mg"", ""Mg"", ""Mg"", ""N"", ""N"", ""N"", ""N""]","[[0.5, 0.0, 0.0], [0.5, 0.5, 0.5], [0.0, 0.0, 0.5], [0.0, 0.5, 0.0], [0.0, 0.0, 0.0], [0.0, 0.5, 0.5], [0.5, 0.0, 0.5], [0.5, 0.5, 0.0], [0.25, 0.75, 0.75], [0.25, 0.25, 0.25], [0.75, 0.75, 0.25], [0.75, 0.25, 0.75]]",A,primitive->conventional (x sqrt2),BTE master (PhononDB/Carrete/npj/SciRep),,https://mdr.nims.go.jp/datasets/a7a13051-4ea5-4f5e-9eaf-b621af1584fc,,PhononDB (Togo/NIMS MDR),https://mdr.nims.go.jp/datasets/a7a13051-4ea5-4f5e-9eaf-b621af1584fc,"LTC-calc.log unit cell (PBEsol-relaxed), same file as kappa",mp-37906,True,stoichiometric,LiMgN
LiMgN,24.69,W/m/K,250.0,BTE,1,full BTE,1.0,,4.959823,216.0,F-43m,half-Heusler (C1b / MgAgAs),,"[""Li"", ""Li"", ""Li"", ""Li"", ""Mg"", ""Mg"", ""Mg"", ""Mg"", ""N"", ""N"", ""N"", ""N""]","[[0.5, 0.0, 0.0], [0.5, 0.5, 0.5], [0.0, 0.0, 0.5], [0.0, 0.5, 0.0], [0.0, 0.0, 0.0], [0.0, 0.5, 0.5], [0.5, 0.0, 0.5], [0.5, 0.5, 0.0], [0.25, 0.75, 0.75], [0.25, 0.25, 0.25], [0.75, 0.75, 0.25], [0.75, 0.25, 0.75]]",A,primitive->conventional (x sqrt2),BTE master (PhononDB/Carrete/npj/SciRep),,https://mdr.nims.go.jp/datasets/a7a13051-4ea5-4f5e-9eaf-b621af1584fc,,PhononDB (Togo/NIMS MDR),https://mdr.nims.go.jp/datasets/a7a13051-4ea5-4f5e-9eaf-b621af1584fc,"LTC-calc.log unit cell (PBEsol-relaxed), same file as kappa",mp-37906,True,stoichiometric,LiMgN
LiMgN,23.38,W/m/K,260.0,BTE,1,full BTE,1.0,,4.959823,216.0,F-43m,half-Heusler (C1b / MgAgAs),,"[""Li"", ""Li"", ""Li"", ""Li"", ""Mg"", ""Mg"", ""Mg"", ""Mg"", ""N"", ""N"", ""N"", ""N""]","[[0.5, 0.0, 0.0], [0.5, 0.5, 0.5], [0.0, 0.0, 0.5], [0.0, 0.5, 0.0], [0.0, 0.0, 0.0], [0.0, 0.5, 0.5], [0.5, 0.0, 0.5], [0.5, 0.5, 0.0], [0.25, 0.75, 0.75], [0.25, 0.25, 0.25], [0.75, 0.75, 0.25], [0.75, 0.25, 0.75]]",A,primitive->conventional (x sqrt2),BTE master (PhononDB/Carrete/npj/SciRep),,https://mdr.nims.go.jp/datasets/a7a13051-4ea5-4f5e-9eaf-b621af1584fc,,PhononDB (Togo/NIMS MDR),https://mdr.nims.go.jp/datasets/a7a13051-4ea5-4f5e-9eaf-b621af1584fc,"LTC-calc.log unit cell (PBEsol-relaxed), same file as kappa",mp-37906,True,stoichiometric,LiMgN
LiMgN,22.209,W/m/K,270.0,BTE,1,full BTE,1.0,,4.959823,216.0,F-43m,half-Heusler (C1b / MgAgAs),,"[""Li"", ""Li"", ""Li"", ""Li"", ""Mg"", ""Mg"", ""Mg"", ""Mg"", ""N"", ""N"", ""N"", ""N""]","[[0.5, 0.0, 0.0], [0.5, 0.5, 0.5], [0.0, 0.0, 0.5], [0.0, 0.5, 0.0], [0.0, 0.0, 0.0], [0.0, 0.5, 0.5], [0.5, 0.0, 0.5], [0.5, 0.5, 0.0], [0.25, 0.75, 0.75], [0.25, 0.25, 0.25], [0.75, 0.75, 0.25], [0.75, 0.25, 0.75]]",A,primitive->conventional (x sqrt2),BTE master (PhononDB/Carrete/npj/SciRep),,https://mdr.nims.go.jp/datasets/a7a13051-4ea5-4f5e-9eaf-b621af1584fc,,PhononDB (Togo/NIMS MDR),https://mdr.nims.go.jp/datasets/a7a13051-4ea5-4f5e-9eaf-b621af1584fc,"LTC-calc.log unit cell (PBEsol-relaxed), same file as kappa",mp-37906,True,stoichiometric,LiMgN
LiMgN,21.156,W/m/K,280.0,BTE,1,full BTE,1.0,,4.959823,216.0,F-43m,half-Heusler (C1b / MgAgAs),,"[""Li"", ""Li"", ""Li"", ""Li"", ""Mg"", ""Mg"", ""Mg"", ""Mg"", ""N"", ""N"", ""N"", ""N""]","[[0.5, 0.0, 0.0], [0.5, 0.5, 0.5], [0.0, 0.0, 0.5], [0.0, 0.5, 0.0], [0.0, 0.0, 0.0], [0.0, 0.5, 0.5], [0.5, 0.0, 0.5], [0.5, 0.5, 0.0], [0.25, 0.75, 0.75], [0.25, 0.25, 0.25], [0.75, 0.75, 0.25], [0.75, 0.25, 0.75]]",A,primitive->conventional (x sqrt2),BTE master (PhononDB/Carrete/npj/SciRep),,https://mdr.nims.go.jp/datasets/a7a13051-4ea5-4f5e-9eaf-b621af1584fc,,PhononDB (Togo/NIMS MDR),https://mdr.nims.go.jp/datasets/a7a13051-4ea5-4f5e-9eaf-b621af1584fc,"LTC-calc.log unit cell (PBEsol-relaxed), same file as kappa",mp-37906,True,stoichiometric,LiMgN
LiMgN,20.205,W/m/K,290.0,BTE,1,full BTE,1.0,,4.959823,216.0,F-43m,half-Heusler (C1b / MgAgAs),,"[""Li"", ""Li"", ""Li"", ""Li"", ""Mg"", ""Mg"", ""Mg"", ""Mg"", ""N"", ""N"", ""N"", ""N""]","[[0.5, 0.0, 0.0], [0.5, 0.5, 0.5], [0.0, 0.0, 0.5], [0.0, 0.5, 0.0], [0.0, 0.0, 0.0], [0.0, 0.5, 0.5], [0.5, 0.0, 0.5], [0.5, 0.5, 0.0], [0.25, 0.75, 0.75], [0.25, 0.25, 0.25], [0.75, 0.75, 0.25], [0.75, 0.25, 0.75]]",A,primitive->conventional (x sqrt2),BTE master (PhononDB/Carrete/npj/SciRep),,https://mdr.nims.go.jp/datasets/a7a13051-4ea5-4f5e-9eaf-b621af1584fc,,PhononDB (Togo/NIMS MDR),https://mdr.nims.go.jp/datasets/a7a13051-4ea5-4f5e-9eaf-b621af1584fc,"LTC-calc.log unit cell (PBEsol-relaxed), same file as kappa",mp-37906,True,stoichiometric,LiMgN
LiMgN,19.341,W/m/K,300.0,BTE,1,full BTE,1.0,,4.959823,216.0,F-43m,half-Heusler (C1b / MgAgAs),,"[""Li"", ""Li"", ""Li"", ""Li"", ""Mg"", ""Mg"", ""Mg"", ""Mg"", ""N"", ""N"", ""N"", ""N""]","[[0.5, 0.0, 0.0], [0.5, 0.5, 0.5], [0.0, 0.0, 0.5], [0.0, 0.5, 0.0], [0.0, 0.0, 0.0], [0.0, 0.5, 0.5], [0.5, 0.0, 0.5], [0.5, 0.5, 0.0], [0.25, 0.75, 0.75], [0.25, 0.25, 0.25], [0.75, 0.75, 0.25], [0.75, 0.25, 0.75]]",A,primitive->conventional (x sqrt2),BTE master (PhononDB/Carrete/npj/SciRep),,https://mdr.nims.go.jp/datasets/a7a13051-4ea5-4f5e-9eaf-b621af1584fc,,PhononDB (Togo/NIMS MDR),https://mdr.nims.go.jp/datasets/a7a13051-4ea5-4f5e-9eaf-b621af1584fc,"LTC-calc.log unit cell (PBEsol-relaxed), same file as kappa",mp-37906,True,stoichiometric,LiMgN
LiMgN,21.160007,W/m/K,300.0,BTE,1,full BTE,1.0,,4.959823,216.0,F-43m,half-Heusler (C1b / MgAgAs),,"[""Li"", ""Li"", ""Li"", ""Li"", ""Mg"", ""Mg"", ""Mg"", ""Mg"", ""N"", ""N"", ""N"", ""N""]","[[0.5, 0.0, 0.0], [0.5, 0.5, 0.5], [0.0, 0.0, 0.5], [0.0, 0.5, 0.0], [0.0, 0.0, 0.0], [0.0, 0.5, 0.5], [0.5, 0.0, 0.5], [0.5, 0.5, 0.0], [0.25, 0.75, 0.75], [0.25, 0.25, 0.25], [0.75, 0.75, 0.25], [0.75, 0.25, 0.75]]",A,primitive->conventional (x sqrt2),BTE master (PhononDB/Carrete/npj/SciRep),10.1038/s41524-025-01920-y,https://doi.org/10.5281/zenodo.15937696,,PhononDB (Togo/NIMS MDR),https://mdr.nims.go.jp/datasets/a7a13051-4ea5-4f5e-9eaf-b621af1584fc,"LTC-calc.log unit cell (PBEsol-relaxed), same file as kappa",mp-37906,True,stoichiometric,LiMgN
LiMgN,21.1254,W/m/K,300.0,"BTE (phono3py-class, Phonix auto-kappa)",1,full BTE,1.0,,4.959823,216.0,F-43m,half-Heusler (C1b / MgAgAs),,"[""Li"", ""Li"", ""Li"", ""Li"", ""Mg"", ""Mg"", ""Mg"", ""Mg"", ""N"", ""N"", ""N"", ""N""]","[[0.5, 0.0, 0.0], [0.5, 0.5, 0.5], [0.0, 0.0, 0.5], [0.0, 0.5, 0.0], [0.0, 0.0, 0.0], [0.0, 0.5, 0.5], [0.5, 0.0, 0.5], [0.5, 0.5, 0.0], [0.25, 0.75, 0.75], [0.25, 0.25, 0.25], [0.75, 0.75, 0.25], [0.75, 0.25, 0.75]]",A,primitive->conventional (x sqrt2),Phonix (first-principles BTE),10.1038/s41524-026-02033-w,https://huggingface.co/datasets/phonix-db/phonix-summary,"phonix-summary, HF datasets-server",PhononDB (Togo/NIMS MDR),https://mdr.nims.go.jp/datasets/a7a13051-4ea5-4f5e-9eaf-b621af1584fc,"LTC-calc.log unit cell (PBEsol-relaxed), same file as kappa",mp-37906,True,stoichiometric,LiMgN
LiMgN,18.553,W/m/K,310.0,BTE,1,full BTE,1.0,,4.959823,216.0,F-43m,half-Heusler (C1b / MgAgAs),,"[""Li"", ""Li"", ""Li"", ""Li"", ""Mg"", ""Mg"", ""Mg"", ""Mg"", ""N"", ""N"", ""N"", ""N""]","[[0.5, 0.0, 0.0], [0.5, 0.5, 0.5], [0.0, 0.0, 0.5], [0.0, 0.5, 0.0], [0.0, 0.0, 0.0], [0.0, 0.5, 0.5], [0.5, 0.0, 0.5], [0.5, 0.5, 0.0], [0.25, 0.75, 0.75], [0.25, 0.25, 0.25], [0.75, 0.75, 0.25], [0.75, 0.25, 0.75]]",A,primitive->conventional (x sqrt2),BTE master (PhononDB/Carrete/npj/SciRep),,https://mdr.nims.go.jp/datasets/a7a13051-4ea5-4f5e-9eaf-b621af1584fc,,PhononDB (Togo/NIMS MDR),https://mdr.nims.go.jp/datasets/a7a13051-4ea5-4f5e-9eaf-b621af1584fc,"LTC-calc.log unit cell (PBEsol-relaxed), same file as kappa",mp-37906,True,stoichiometric,LiMgN
LiMgN,17.83,W/m/K,320.0,BTE,1,full BTE,1.0,,4.959823,216.0,F-43m,half-Heusler (C1b / MgAgAs),,"[""Li"", ""Li"", ""Li"", ""Li"", ""Mg"", ""Mg"", ""Mg"", ""Mg"", ""N"", ""N"", ""N"", ""N""]","[[0.5, 0.0, 0.0], [0.5, 0.5, 0.5], [0.0, 0.0, 0.5], [0.0, 0.5, 0.0], [0.0, 0.0, 0.0], [0.0, 0.5, 0.5], [0.5, 0.0, 0.5], [0.5, 0.5, 0.0], [0.25, 0.75, 0.75], [0.25, 0.25, 0.25], [0.75, 0.75, 0.25], [0.75, 0.25, 0.75]]",A,primitive->conventional (x sqrt2),BTE master (PhononDB/Carrete/npj/SciRep),,https://mdr.nims.go.jp/datasets/a7a13051-4ea5-4f5e-9eaf-b621af1584fc,,PhononDB (Togo/NIMS MDR),https://mdr.nims.go.jp/datasets/a7a13051-4ea5-4f5e-9eaf-b621af1584fc,"LTC-calc.log unit cell (PBEsol-relaxed), same file as kappa",mp-37906,True,stoichiometric,LiMgN
LiMgN,17.166,W/m/K,330.0,BTE,1,full BTE,1.0,,4.959823,216.0,F-43m,half-Heusler (C1b / MgAgAs),,"[""Li"", ""Li"", ""Li"", ""Li"", ""Mg"", ""Mg"", ""Mg"", ""Mg"", ""N"", ""N"", ""N"", ""N""]","[[0.5, 0.0, 0.0], [0.5, 0.5, 0.5], [0.0, 0.0, 0.5], [0.0, 0.5, 0.0], [0.0, 0.0, 0.0], [0.0, 0.5, 0.5], [0.5, 0.0, 0.5], [0.5, 0.5, 0.0], [0.25, 0.75, 0.75], [0.25, 0.25, 0.25], [0.75, 0.75, 0.25], [0.75, 0.25, 0.75]]",A,primitive->conventional (x sqrt2),BTE master (PhononDB/Carrete/npj/SciRep),,https://mdr.nims.go.jp/datasets/a7a13051-4ea5-4f5e-9eaf-b621af1584fc,,PhononDB (Togo/NIMS MDR),https://mdr.nims.go.jp/datasets/a7a13051-4ea5-4f5e-9eaf-b621af1584fc,"LTC-calc.log unit cell (PBEsol-relaxed), same file as kappa",mp-37906,True,stoichiometric,LiMgN
