Repository: Shivamrandive747/Thermalconductivity_prediction

# Calibrating first-principles lattice thermal conductivity to experiment

**A curated half-Heusler dataset and a validated transfer function.**

Published first-principles transport calculations of lattice thermal conductivity exceed what
laboratories measure for the same compound by a **median factor of 1.55**. That offset is regular
enough to be removed in closed form:

$$\kappa_L^{\mathrm{expt}}(T) \;=\; \kappa_L^{\mathrm{BTE}}(T)\;\min\!\left[c\left(\tfrac{T}{300}\right)^{p},\,1\right],
\qquad c = 0.51,\quad p = 0.80$$

Inside a domain of applicability declared before the validation set was scored, this places

File: data/Target_Materials/HEUSLER_KAPPA_TRAINING_SET.csv (part 109 of 192)
formula,kappa_L,kappa_units,temperature_K,method,method_tier,tier_name,weight,kappa_basis,struct_a_A,struct_spacegroup,struct_sg_symbol,struct_prototype,struct_site_ordering,struct_species,struct_frac_coords,struct_grade,lattice_convention,source,source_doi,source_url,source_location,struct_source,struct_source_url,struct_source_detail,struct_id,struct_same_paper_as_kappa,stoichiometry,parent_formula
LiMgN,16.553,W/m/K,340.0,BTE,1,full BTE,1.0,,4.959823,216.0,F-43m,half-Heusler (C1b / MgAgAs),,"[""Li"", ""Li"", ""Li"", ""Li"", ""Mg"", ""Mg"", ""Mg"", ""Mg"", ""N"", ""N"", ""N"", ""N""]","[[0.5, 0.0, 0.0], [0.5, 0.5, 0.5], [0.0, 0.0, 0.5], [0.0, 0.5, 0.0], [0.0, 0.0, 0.0], [0.0, 0.5, 0.5], [0.5, 0.0, 0.5], [0.5, 0.5, 0.0], [0.25, 0.75, 0.75], [0.25, 0.25, 0.25], [0.75, 0.75, 0.25], [0.75, 0.25, 0.75]]",A,primitive->conventional (x sqrt2),BTE master (PhononDB/Carrete/npj/SciRep),,https://mdr.nims.go.jp/datasets/a7a13051-4ea5-4f5e-9eaf-b621af1584fc,,PhononDB (Togo/NIMS MDR),https://mdr.nims.go.jp/datasets/a7a13051-4ea5-4f5e-9eaf-b621af1584fc,"LTC-calc.log unit cell (PBEsol-relaxed), same file as kappa",mp-37906,True,stoichiometric,LiMgN
LiMgN,15.985,W/m/K,350.0,BTE,1,full BTE,1.0,,4.959823,216.0,F-43m,half-Heusler (C1b / MgAgAs),,"[""Li"", ""Li"", ""Li"", ""Li"", ""Mg"", ""Mg"", ""Mg"", ""Mg"", ""N"", ""N"", ""N"", ""N""]","[[0.5, 0.0, 0.0], [0.5, 0.5, 0.5], [0.0, 0.0, 0.5], [0.0, 0.5, 0.0], [0.0, 0.0, 0.0], [0.0, 0.5, 0.5], [0.5, 0.0, 0.5], [0.5, 0.5, 0.0], [0.25, 0.75, 0.75], [0.25, 0.25, 0.25], [0.75, 0.75, 0.25], [0.75, 0.25, 0.75]]",A,primitive->conventional (x sqrt2),BTE master (PhononDB/Carrete/npj/SciRep),,https://mdr.nims.go.jp/datasets/a7a13051-4ea5-4f5e-9eaf-b621af1584fc,,PhononDB (Togo/NIMS MDR),https://mdr.nims.go.jp/datasets/a7a13051-4ea5-4f5e-9eaf-b621af1584fc,"LTC-calc.log unit cell (PBEsol-relaxed), same file as kappa",mp-37906,True,stoichiometric,LiMgN
LiMgN,15.457,W/m/K,360.0,BTE,1,full BTE,1.0,,4.959823,216.0,F-43m,half-Heusler (C1b / MgAgAs),,"[""Li"", ""Li"", ""Li"", ""Li"", ""Mg"", ""Mg"", ""Mg"", ""Mg"", ""N"", ""N"", ""N"", ""N""]","[[0.5, 0.0, 0.0], [0.5, 0.5, 0.5], [0.0, 0.0, 0.5], [0.0, 0.5, 0.0], [0.0, 0.0, 0.0], [0.0, 0.5, 0.5], [0.5, 0.0, 0.5], [0.5, 0.5, 0.0], [0.25, 0.75, 0.75], [0.25, 0.25, 0.25], [0.75, 0.75, 0.25], [0.75, 0.25, 0.75]]",A,primitive->conventional (x sqrt2),BTE master (PhononDB/Carrete/npj/SciRep),,https://mdr.nims.go.jp/datasets/a7a13051-4ea5-4f5e-9eaf-b621af1584fc,,PhononDB (Togo/NIMS MDR),https://mdr.nims.go.jp/datasets/a7a13051-4ea5-4f5e-9eaf-b621af1584fc,"LTC-calc.log unit cell (PBEsol-relaxed), same file as kappa",mp-37906,True,stoichiometric,LiMgN
LiMgN,14.966,W/m/K,370.0,BTE,1,full BTE,1.0,,4.959823,216.0,F-43m,half-Heusler (C1b / MgAgAs),,"[""Li"", ""Li"", ""Li"", ""Li"", ""Mg"", ""Mg"", ""Mg"", ""Mg"", ""N"", ""N"", ""N"", ""N""]","[[0.5, 0.0, 0.0], [0.5, 0.5, 0.5], [0.0, 0.0, 0.5], [0.0, 0.5, 0.0], [0.0, 0.0, 0.0], [0.0, 0.5, 0.5], [0.5, 0.0, 0.5], [0.5, 0.5, 0.0], [0.25, 0.75, 0.75], [0.25, 0.25, 0.25], [0.75, 0.75, 0.25], [0.75, 0.25, 0.75]]",A,primitive->conventional (x sqrt2),BTE master (PhononDB/Carrete/npj/SciRep),,https://mdr.nims.go.jp/datasets/a7a13051-4ea5-4f5e-9eaf-b621af1584fc,,PhononDB (Togo/NIMS MDR),https://mdr.nims.go.jp/datasets/a7a13051-4ea5-4f5e-9eaf-b621af1584fc,"LTC-calc.log unit cell (PBEsol-relaxed), same file as kappa",mp-37906,True,stoichiometric,LiMgN
LiMgN,14.506,W/m/K,380.0,BTE,1,full BTE,1.0,,4.959823,216.0,F-43m,half-Heusler (C1b / MgAgAs),,"[""Li"", ""Li"", ""Li"", ""Li"", ""Mg"", ""Mg"", ""Mg"", ""Mg"", ""N"", ""N"", ""N"", ""N""]","[[0.5, 0.0, 0.0], [0.5, 0.5, 0.5], [0.0, 0.0, 0.5], [0.0, 0.5, 0.0], [0.0, 0.0, 0.0], [0.0, 0.5, 0.5], [0.5, 0.0, 0.5], [0.5, 0.5, 0.0], [0.25, 0.75, 0.75], [0.25, 0.25, 0.25], [0.75, 0.75, 0.25], [0.75, 0.25, 0.75]]",A,primitive->conventional (x sqrt2),BTE master (PhononDB/Carrete/npj/SciRep),,https://mdr.nims.go.jp/datasets/a7a13051-4ea5-4f5e-9eaf-b621af1584fc,,PhononDB (Togo/NIMS MDR),https://mdr.nims.go.jp/datasets/a7a13051-4ea5-4f5e-9eaf-b621af1584fc,"LTC-calc.log unit cell (PBEsol-relaxed), same file as kappa",mp-37906,True,stoichiometric,LiMgN
LiMgN,14.076,W/m/K,390.0,BTE,1,full BTE,1.0,,4.959823,216.0,F-43m,half-Heusler (C1b / MgAgAs),,"[""Li"", ""Li"", ""Li"", ""Li"", ""Mg"", ""Mg"", ""Mg"", ""Mg"", ""N"", ""N"", ""N"", ""N""]","[[0.5, 0.0, 0.0], [0.5, 0.5, 0.5], [0.0, 0.0, 0.5], [0.0, 0.5, 0.0], [0.0, 0.0, 0.0], [0.0, 0.5, 0.5], [0.5, 0.0, 0.5], [0.5, 0.5, 0.0], [0.25, 0.75, 0.75], [0.25, 0.25, 0.25], [0.75, 0.75, 0.25], [0.75, 0.25, 0.75]]",A,primitive->conventional (x sqrt2),BTE master (PhononDB/Carrete/npj/SciRep),,https://mdr.nims.go.jp/datasets/a7a13051-4ea5-4f5e-9eaf-b621af1584fc,,PhononDB (Togo/NIMS MDR),https://mdr.nims.go.jp/datasets/a7a13051-4ea5-4f5e-9eaf-b621af1584fc,"LTC-calc.log unit cell (PBEsol-relaxed), same file as kappa",mp-37906,True,stoichiometric,LiMgN
LiMgN,13.673,W/m/K,400.0,BTE,1,full BTE,1.0,,4.959823,216.0,F-43m,half-Heusler (C1b / MgAgAs),,"[""Li"", ""Li"", ""Li"", ""Li"", ""Mg"", ""Mg"", ""Mg"", ""Mg"", ""N"", ""N"", ""N"", ""N""]","[[0.5, 0.0, 0.0], [0.5, 0.5, 0.5], [0.0, 0.0, 0.5], [0.0, 0.5, 0.0], [0.0, 0.0, 0.0], [0.0, 0.5, 0.5], [0.5, 0.0, 0.5], [0.5, 0.5, 0.0], [0.25, 0.75, 0.75], [0.25, 0.25, 0.25], [0.75, 0.75, 0.25], [0.75, 0.25, 0.75]]",A,primitive->conventional (x sqrt2),BTE master (PhononDB/Carrete/npj/SciRep),,https://mdr.nims.go.jp/datasets/a7a13051-4ea5-4f5e-9eaf-b621af1584fc,,PhononDB (Togo/NIMS MDR),https://mdr.nims.go.jp/datasets/a7a13051-4ea5-4f5e-9eaf-b621af1584fc,"LTC-calc.log unit cell (PBEsol-relaxed), same file as kappa",mp-37906,True,stoichiometric,LiMgN
LiMgN,13.293,W/m/K,410.0,BTE,1,full BTE,1.0,,4.959823,216.0,F-43m,half-Heusler (C1b / MgAgAs),,"[""Li"", ""Li"", ""Li"", ""Li"", ""Mg"", ""Mg"", ""Mg"", ""Mg"", ""N"", ""N"", ""N"", ""N""]","[[0.5, 0.0, 0.0], [0.5, 0.5, 0.5], [0.0, 0.0, 0.5], [0.0, 0.5, 0.0], [0.0, 0.0, 0.0], [0.0, 0.5, 0.5], [0.5, 0.0, 0.5], [0.5, 0.5, 0.0], [0.25, 0.75, 0.75], [0.25, 0.25, 0.25], [0.75, 0.75, 0.25], [0.75, 0.25, 0.75]]",A,primitive->conventional (x sqrt2),BTE master (PhononDB/Carrete/npj/SciRep),,https://mdr.nims.go.jp/datasets/a7a13051-4ea5-4f5e-9eaf-b621af1584fc,,PhononDB (Togo/NIMS MDR),https://mdr.nims.go.jp/datasets/a7a13051-4ea5-4f5e-9eaf-b621af1584fc,"LTC-calc.log unit cell (PBEsol-relaxed), same file as kappa",mp-37906,True,stoichiometric,LiMgN
LiMgN,12.935,W/m/K,420.0,BTE,1,full BTE,1.0,,4.959823,216.0,F-43m,half-Heusler (C1b / MgAgAs),,"[""Li"", ""Li"", ""Li"", ""Li"", ""Mg"", ""Mg"", ""Mg"", ""Mg"", ""N"", ""N"", ""N"", ""N""]","[[0.5, 0.0, 0.0], [0.5, 0.5, 0.5], [0.0, 0.0, 0.5], [0.0, 0.5, 0.0], [0.0, 0.0, 0.0], [0.0, 0.5, 0.5], [0.5, 0.0, 0.5], [0.5, 0.5, 0.0], [0.25, 0.75, 0.75], [0.25, 0.25, 0.25], [0.75, 0.75, 0.25], [0.75, 0.25, 0.75]]",A,primitive->conventional (x sqrt2),BTE master (PhononDB/Carrete/npj/SciRep),,https://mdr.nims.go.jp/datasets/a7a13051-4ea5-4f5e-9eaf-b621af1584fc,,PhononDB (Togo/NIMS MDR),https://mdr.nims.go.jp/datasets/a7a13051-4ea5-4f5e-9eaf-b621af1584fc,"LTC-calc.log unit cell (PBEsol-relaxed), same file as kappa",mp-37906,True,stoichiometric,LiMgN
LiMgN,12.597,W/m/K,430.0,BTE,1,full BTE,1.0,,4.959823,216.0,F-43m,half-Heusler (C1b / MgAgAs),,"[""Li"", ""Li"", ""Li"", ""Li"", ""Mg"", ""Mg"", ""Mg"", ""Mg"", ""N"", ""N"", ""N"", ""N""]","[[0.5, 0.0, 0.0], [0.5, 0.5, 0.5], [0.0, 0.0, 0.5], [0.0, 0.5, 0.0], [0.0, 0.0, 0.0], [0.0, 0.5, 0.5], [0.5, 0.0, 0.5], [0.5, 0.5, 0.0], [0.25, 0.75, 0.75], [0.25, 0.25, 0.25], [0.75, 0.75, 0.25], [0.75, 0.25, 0.75]]",A,primitive->conventional (x sqrt2),BTE master (PhononDB/Carrete/npj/SciRep),,https://mdr.nims.go.jp/datasets/a7a13051-4ea5-4f5e-9eaf-b621af1584fc,,PhononDB (Togo/NIMS MDR),https://mdr.nims.go.jp/datasets/a7a13051-4ea5-4f5e-9eaf-b621af1584fc,"LTC-calc.log unit cell (PBEsol-relaxed), same file as kappa",mp-37906,True,stoichiometric,LiMgN
LiMgN,12.278,W/m/K,440.0,BTE,1,full BTE,1.0,,4.959823,216.0,F-43m,half-Heusler (C1b / MgAgAs),,"[""Li"", ""Li"", ""Li"", ""Li"", ""Mg"", ""Mg"", ""Mg"", ""Mg"", ""N"", ""N"", ""N"", ""N""]","[[0.5, 0.0, 0.0], [0.5, 0.5, 0.5], [0.0, 0.0, 0.5], [0.0, 0.5, 0.0], [0.0, 0.0, 0.0], [0.0, 0.5, 0.5], [0.5, 0.0, 0.5], [0.5, 0.5, 0.0], [0.25, 0.75, 0.75], [0.25, 0.25, 0.25], [0.75, 0.75, 0.25], [0.75, 0.25, 0.75]]",A,primitive->conventional (x sqrt2),BTE master (PhononDB/Carrete/npj/SciRep),,https://mdr.nims.go.jp/datasets/a7a13051-4ea5-4f5e-9eaf-b621af1584fc,,PhononDB (Togo/NIMS MDR),https://mdr.nims.go.jp/datasets/a7a13051-4ea5-4f5e-9eaf-b621af1584fc,"LTC-calc.log unit cell (PBEsol-relaxed), same file as kappa",mp-37906,True,stoichiometric,LiMgN
LiMgN,11.975,W/m/K,450.0,BTE,1,full BTE,1.0,,4.959823,216.0,F-43m,half-Heusler (C1b / MgAgAs),,"[""Li"", ""Li"", ""Li"", ""Li"", ""Mg"", ""Mg"", ""Mg"", ""Mg"", ""N"", ""N"", ""N"", ""N""]","[[0.5, 0.0, 0.0], [0.5, 0.5, 0.5], [0.0, 0.0, 0.5], [0.0, 0.5, 0.0], [0.0, 0.0, 0.0], [0.0, 0.5, 0.5], [0.5, 0.0, 0.5], [0.5, 0.5, 0.0], [0.25, 0.75, 0.75], [0.25, 0.25, 0.25], [0.75, 0.75, 0.25], [0.75, 0.25, 0.75]]",A,primitive->conventional (x sqrt2),BTE master (PhononDB/Carrete/npj/SciRep),,https://mdr.nims.go.jp/datasets/a7a13051-4ea5-4f5e-9eaf-b621af1584fc,,PhononDB (Togo/NIMS MDR),https://mdr.nims.go.jp/datasets/a7a13051-4ea5-4f5e-9eaf-b621af1584fc,"LTC-calc.log unit cell (PBEsol-relaxed), same file as kappa",mp-37906,True,stoichiometric,LiMgN
LiMgN,11.687,W/m/K,460.0,BTE,1,full BTE,1.0,,4.959823,216.0,F-43m,half-Heusler (C1b / MgAgAs),,"[""Li"", ""Li"", ""Li"", ""Li"", ""Mg"", ""Mg"", ""Mg"", ""Mg"", ""N"", ""N"", ""N"", ""N""]","[[0.5, 0.0, 0.0], [0.5, 0.5, 0.5], [0.0, 0.0, 0.5], [0.0, 0.5, 0.0], [0.0, 0.0, 0.0], [0.0, 0.5, 0.5], [0.5, 0.0, 0.5], [0.5, 0.5, 0.0], [0.25, 0.75, 0.75], [0.25, 0.25, 0.25], [0.75, 0.75, 0.25], [0.75, 0.25, 0.75]]",A,primitive->conventional (x sqrt2),BTE master (PhononDB/Carrete/npj/SciRep),,https://mdr.nims.go.jp/datasets/a7a13051-4ea5-4f5e-9eaf-b621af1584fc,,PhononDB (Togo/NIMS MDR),https://mdr.nims.go.jp/datasets/a7a13051-4ea5-4f5e-9eaf-b621af1584fc,"LTC-calc.log unit cell (PBEsol-relaxed), same file as kappa",mp-37906,True,stoichiometric,LiMgN
LiMgN,11.414,W/m/K,470.0,BTE,1,full BTE,1.0,,4.959823,216.0,F-43m,half-Heusler (C1b / MgAgAs),,"[""Li"", ""Li"", ""Li"", ""Li"", ""Mg"", ""Mg"", ""Mg"", ""Mg"", ""N"", ""N"", ""N"", ""N""]","[[0.5, 0.0, 0.0], [0.5, 0.5, 0.5], [0.0, 0.0, 0.5], [0.0, 0.5, 0.0], [0.0, 0.0, 0.0], [0.0, 0.5, 0.5], [0.5, 0.0, 0.5], [0.5, 0.5, 0.0], [0.25, 0.75, 0.75], [0.25, 0.25, 0.25], [0.75, 0.75, 0.25], [0.75, 0.25, 0.75]]",A,primitive->conventional (x sqrt2),BTE master (PhononDB/Carrete/npj/SciRep),,https://mdr.nims.go.jp/datasets/a7a13051-4ea5-4f5e-9eaf-b621af1584fc,,PhononDB (Togo/NIMS MDR),https://mdr.nims.go.jp/datasets/a7a13051-4ea5-4f5e-9eaf-b621af1584fc,"LTC-calc.log unit cell (PBEsol-relaxed), same file as kappa",mp-37906,True,stoichiometric,LiMgN
LiMgN,11.154,W/m/K,480.0,BTE,1,full BTE,1.0,,4.959823,216.0,F-43m,half-Heusler (C1b / MgAgAs),,"[""Li"", ""Li"", ""Li"", ""Li"", ""Mg"", ""Mg"", ""Mg"", ""Mg"", ""N"", ""N"", ""N"", ""N""]","[[0.5, 0.0, 0.0], [0.5, 0.5, 0.5], [0.0, 0.0, 0.5], [0.0, 0.5, 0.0], [0.0, 0.0, 0.0], [0.0, 0.5, 0.5], [0.5, 0.0, 0.5], [0.5, 0.5, 0.0], [0.25, 0.75, 0.75], [0.25, 0.25, 0.25], [0.75, 0.75, 0.25], [0.75, 0.25, 0.75]]",A,primitive->conventional (x sqrt2),BTE master (PhononDB/Carrete/npj/SciRep),,https://mdr.nims.go.jp/datasets/a7a13051-4ea5-4f5e-9eaf-b621af1584fc,,PhononDB (Togo/NIMS MDR),https://mdr.nims.go.jp/datasets/a7a13051-4ea5-4f5e-9eaf-b621af1584fc,"LTC-calc.log unit cell (PBEsol-relaxed), same file as kappa",mp-37906,True,stoichiometric,LiMgN
LiMgN,10.906,W/m/K,490.0,BTE,1,full BTE,1.0,,4.959823,216.0,F-43m,half-Heusler (C1b / MgAgAs),,"[""Li"", ""Li"", ""Li"", ""Li"", ""Mg"", ""Mg"", ""Mg"", ""Mg"", ""N"", ""N"", ""N"", ""N""]","[[0.5, 0.0, 0.0], [0.5, 0.5, 0.5], [0.0, 0.0, 0.5], [0.0, 0.5, 0.0], [0.0, 0.0, 0.0], [0.0, 0.5, 0.5], [0.5, 0.0, 0.5], [0.5, 0.5, 0.0], [0.25, 0.75, 0.75], [0.25, 0.25, 0.25], [0.75, 0.75, 0.25], [0.75, 0.25, 0.75]]",A,primitive->conventional (x sqrt2),BTE master (PhononDB/Carrete/npj/SciRep),,https://mdr.nims.go.jp/datasets/a7a13051-4ea5-4f5e-9eaf-b621af1584fc,,PhononDB (Togo/NIMS MDR),https://mdr.nims.go.jp/datasets/a7a13051-4ea5-4f5e-9eaf-b621af1584fc,"LTC-calc.log unit cell (PBEsol-relaxed), same file as kappa",mp-37906,True,stoichiometric,LiMgN
LiMgN,10.67,W/m/K,500.0,BTE,1,full BTE,1.0,,4.959823,216.0,F-43m,half-Heusler (C1b / MgAgAs),,"[""Li"", ""Li"", ""Li"", ""Li"", ""Mg"", ""Mg"", ""Mg"", ""Mg"", ""N"", ""N"", ""N"", ""N""]","[[0.5, 0.0, 0.0], [0.5, 0.5, 0.5], [0.0, 0.0, 0.5], [0.0, 0.5, 0.0], [0.0, 0.0, 0.0], [0.0, 0.5, 0.5], [0.5, 0.0, 0.5], [0.5, 0.5, 0.0], [0.25, 0.75, 0.75], [0.25, 0.25, 0.25], [0.75, 0.75, 0.25], [0.75, 0.25, 0.75]]",A,primitive->conventional (x sqrt2),BTE master (PhononDB/Carrete/npj/SciRep),,https://mdr.nims.go.jp/datasets/a7a13051-4ea5-4f5e-9eaf-b621af1584fc,,PhononDB (Togo/NIMS MDR),https://mdr.nims.go.jp/datasets/a7a13051-4ea5-4f5e-9eaf-b621af1584fc,"LTC-calc.log unit cell (PBEsol-relaxed), same file as kappa",mp-37906,True,stoichiometric,LiMgN
LiMgN,10.444,W/m/K,510.0,BTE,1,full BTE,1.0,,4.959823,216.0,F-43m,half-Heusler (C1b / MgAgAs),,"[""Li"", ""Li"", ""Li"", ""Li"", ""Mg"", ""Mg"", ""Mg"", ""Mg"", ""N"", ""N"", ""N"", ""N""]","[[0.5, 0.0, 0.0], [0.5, 0.5, 0.5], [0.0, 0.0, 0.5], [0.0, 0.5, 0.0], [0.0, 0.0, 0.0], [0.0, 0.5, 0.5], [0.5, 0.0, 0.5], [0.5, 0.5, 0.0], [0.25, 0.75, 0.75], [0.25, 0.25, 0.25], [0.75, 0.75, 0.25], [0.75, 0.25, 0.75]]",A,primitive->conventional (x sqrt2),BTE master (PhononDB/Carrete/npj/SciRep),,https://mdr.nims.go.jp/datasets/a7a13051-4ea5-4f5e-9eaf-b621af1584fc,,PhononDB (Togo/NIMS MDR),https://mdr.nims.go.jp/datasets/a7a13051-4ea5-4f5e-9eaf-b621af1584fc,"LTC-calc.log unit cell (PBEsol-relaxed), same file as kappa",mp-37906,True,stoichiometric,LiMgN
LiMgN,10.227,W/m/K,520.0,BTE,1,full BTE,1.0,,4.959823,216.0,F-43m,half-Heusler (C1b / MgAgAs),,"[""Li"", ""Li"", ""Li"", ""Li"", ""Mg"", ""Mg"", ""Mg"", ""Mg"", ""N"", ""N"", ""N"", ""N""]","[[0.5, 0.0, 0.0], [0.5, 0.5, 0.5], [0.0, 0.0, 0.5], [0.0, 0.5, 0.0], [0.0, 0.0, 0.0], [0.0, 0.5, 0.5], [0.5, 0.0, 0.5], [0.5, 0.5, 0.0], [0.25, 0.75, 0.75], [0.25, 0.25, 0.25], [0.75, 0.75, 0.25], [0.75, 0.25, 0.75]]",A,primitive->conventional (x sqrt2),BTE master (PhononDB/Carrete/npj/SciRep),,https://mdr.nims.go.jp/datasets/a7a13051-4ea5-4f5e-9eaf-b621af1584fc,,PhononDB (Togo/NIMS MDR),https://mdr.nims.go.jp/datasets/a7a13051-4ea5-4f5e-9eaf-b621af1584fc,"LTC-calc.log unit cell (PBEsol-relaxed), same file as kappa",mp-37906,True,stoichiometric,LiMgN
LiMgN,10.02,W/m/K,530.0,BTE,1,full BTE,1.0,,4.959823,216.0,F-43m,half-Heusler (C1b / MgAgAs),,"[""Li"", ""Li"", ""Li"", ""Li"", ""Mg"", ""Mg"", ""Mg"", ""Mg"", ""N"", ""N"", ""N"", ""N""]","[[0.5, 0.0, 0.0], [0.5, 0.5, 0.5], [0.0, 0.0, 0.5], [0.0, 0.5, 0.0], [0.0, 0.0, 0.0], [0.0, 0.5, 0.5], [0.5, 0.0, 0.5], [0.5, 0.5, 0.0], [0.25, 0.75, 0.75], [0.25, 0.25, 0.25], [0.75, 0.75, 0.25], [0.75, 0.25, 0.75]]",A,primitive->conventional (x sqrt2),BTE master (PhononDB/Carrete/npj/SciRep),,https://mdr.nims.go.jp/datasets/a7a13051-4ea5-4f5e-9eaf-b621af1584fc,,PhononDB (Togo/NIMS MDR),https://mdr.nims.go.jp/datasets/a7a13051-4ea5-4f5e-9eaf-b621af1584fc,"LTC-calc.log unit cell (PBEsol-relaxed), same file as kappa",mp-37906,True,stoichiometric,LiMgN
LiMgN,9.822,W/m/K,540.0,BTE,1,full BTE,1.0,,4.959823,216.0,F-43m,half-Heusler (C1b / MgAgAs),,"[""Li"", ""Li"", ""Li"", ""Li"", ""Mg"", ""Mg"", ""Mg"", ""Mg"", ""N"", ""N"", ""N"", ""N""]","[[0.5, 0.0, 0.0], [0.5, 0.5, 0.5], [0.0, 0.0, 0.5], [0.0, 0.5, 0.0], [0.0, 0.0, 0.0], [0.0, 0.5, 0.5], [0.5, 0.0, 0.5], [0.5, 0.5, 0.0], [0.25, 0.75, 0.75], [0.25, 0.25, 0.25], [0.75, 0.75, 0.25], [0.75, 0.25, 0.75]]",A,primitive->conventional (x sqrt2),BTE master (PhononDB/Carrete/npj/SciRep),,https://mdr.nims.go.jp/datasets/a7a13051-4ea5-4f5e-9eaf-b621af1584fc,,PhononDB (Togo/NIMS MDR),https://mdr.nims.go.jp/datasets/a7a13051-4ea5-4f5e-9eaf-b621af1584fc,"LTC-calc.log unit cell (PBEsol-relaxed), same file as kappa",mp-37906,True,stoichiometric,LiMgN
LiMgN,9.632,W/m/K,550.0,BTE,1,full BTE,1.0,,4.959823,216.0,F-43m,half-Heusler (C1b / MgAgAs),,"[""Li"", ""Li"", ""Li"", ""Li"", ""Mg"", ""Mg"", ""Mg"", ""Mg"", ""N"", ""N"", ""N"", ""N""]","[[0.5, 0.0, 0.0], [0.5, 0.5, 0.5], [0.0, 0.0, 0.5], [0.0, 0.5, 0.0], [0.0, 0.0, 0.0], [0.0, 0.5, 0.5], [0.5, 0.0, 0.5], [0.5, 0.5, 0.0], [0.25, 0.75, 0.75], [0.25, 0.25, 0.25], [0.75, 0.75, 0.25], [0.75, 0.25, 0.75]]",A,primitive->conventional (x sqrt2),BTE master (PhononDB/Carrete/npj/SciRep),,https://mdr.nims.go.jp/datasets/a7a13051-4ea5-4f5e-9eaf-b621af1584fc,,PhononDB (Togo/NIMS MDR),https://mdr.nims.go.jp/datasets/a7a13051-4ea5-4f5e-9eaf-b621af1584fc,"LTC-calc.log unit cell (PBEsol-relaxed), same file as kappa",mp-37906,True,stoichiometric,LiMgN
LiMgN,9.449,W/m/K,560.0,BTE,1,full BTE,1.0,,4.959823,216.0,F-43m,half-Heusler (C1b / MgAgAs),,"[""Li"", ""Li"", ""Li"", ""Li"", ""Mg"", ""Mg"", ""Mg"", ""Mg"", ""N"", ""N"", ""N"", ""N""]","[[0.5, 0.0, 0.0], [0.5, 0.5, 0.5], [0.0, 0.0, 0.5], [0.0, 0.5, 0.0], [0.0, 0.0, 0.0], [0.0, 0.5, 0.5], [0.5, 0.0, 0.5], [0.5, 0.5, 0.0], [0.25, 0.75, 0.75], [0.25, 0.25, 0.25], [0.75, 0.75, 0.25], [0.75, 0.25, 0.75]]",A,primitive->conventional (x sqrt2),BTE master (PhononDB/Carrete/npj/SciRep),,https://mdr.nims.go.jp/datasets/a7a13051-4ea5-4f5e-9eaf-b621af1584fc,,PhononDB (Togo/NIMS MDR),https://mdr.nims.go.jp/datasets/a7a13051-4ea5-4f5e-9eaf-b621af1584fc,"LTC-calc.log unit cell (PBEsol-relaxed), same file as kappa",mp-37906,True,stoichiometric,LiMgN
LiMgN,9.273,W/m/K,570.0,BTE,1,full BTE,1.0,,4.959823,216.0,F-43m,half-Heusler (C1b / MgAgAs),,"[""Li"", ""Li"", ""Li"", ""Li"", ""Mg"", ""Mg"", ""Mg"", ""Mg"", ""N"", ""N"", ""N"", ""N""]","[[0.5, 0.0, 0.0], [0.5, 0.5, 0.5], [0.0, 0.0, 0.5], [0.0, 0.5, 0.0], [0.0, 0.0, 0.0], [0.0, 0.5, 0.5], [0.5, 0.0, 0.5], [0.5, 0.5, 0.0], [0.25, 0.75, 0.75], [0.25, 0.25, 0.25], [0.75, 0.75, 0.25], [0.75, 0.25, 0.75]]",A,primitive->conventional (x sqrt2),BTE master (PhononDB/Carrete/npj/SciRep),,https://mdr.nims.go.jp/datasets/a7a13051-4ea5-4f5e-9eaf-b621af1584fc,,PhononDB (Togo/NIMS MDR),https://mdr.nims.go.jp/datasets/a7a13051-4ea5-4f5e-9eaf-b621af1584fc,"LTC-calc.log unit cell (PBEsol-relaxed), same file as kappa",mp-37906,True,stoichiometric,LiMgN
LiMgN,9.104,W/m/K,580.0,BTE,1,full BTE,1.0,,4.959823,216.0,F-43m,half-Heusler (C1b / MgAgAs),,"[""Li"", ""Li"", ""Li"", ""Li"", ""Mg"", ""Mg"", ""Mg"", ""Mg"", ""N"", ""N"", ""N"", ""N""]","[[0.5, 0.0, 0.0], [0.5, 0.5, 0.5], [0.0, 0.0, 0.5], [0.0, 0.5, 0.0], [0.0, 0.0, 0.0], [0.0, 0.5, 0.5], [0.5, 0.0, 0.5], [0.5, 0.5, 0.0], [0.25, 0.75, 0.75], [0.25, 0.25, 0.25], [0.75, 0.75, 0.25], [0.75, 0.25, 0.75]]",A,primitive->conventional (x sqrt2),BTE master (PhononDB/Carrete/npj/SciRep),,https://mdr.nims.go.jp/datasets/a7a13051-4ea5-4f5e-9eaf-b621af1584fc,,PhononDB (Togo/NIMS MDR),https://mdr.nims.go.jp/datasets/a7a13051-4ea5-4f5e-9eaf-b621af1584fc,"LTC-calc.log unit cell (PBEsol-relaxed), same file as kappa",mp-37906,True,stoichiometric,LiMgN
LiMgN,8.942,W/m/K,590.0,BTE,1,full BTE,1.0,,4.959823,216.0,F-43m,half-Heusler (C1b / MgAgAs),,"[""Li"", ""Li"", ""Li"", ""Li"", ""Mg"", ""Mg"", ""Mg"", ""Mg"", ""N"", ""N"", ""N"", ""N""]","[[0.5, 0.0, 0.0], [0.5, 0.5, 0.5], [0.0, 0.0, 0.5], [0.0, 0.5, 0.0], [0.0, 0.0, 0.0], [0.0, 0.5, 0.5], [0.5, 0.0, 0.5], [0.5, 0.5, 0.0], [0.25, 0.75, 0.75], [0.25, 0.25, 0.25], [0.75, 0.75, 0.25], [0.75, 0.25, 0.75]]",A,primitive->conventional (x sqrt2),BTE master (PhononDB/Carrete/npj/SciRep),,https://mdr.nims.go.jp/datasets/a7a13051-4ea5-4f5e-9eaf-b621af1584fc,,PhononDB (Togo/NIMS MDR),https://mdr.nims.go.jp/datasets/a7a13051-4ea5-4f5e-9eaf-b621af1584fc,"LTC-calc.log unit cell (PBEsol-relaxed), same file as kappa",mp-37906,True,stoichiometric,LiMgN
LiMgN,8.785,W/m/K,600.0,BTE,1,full BTE,1.0,,4.959823,216.0,F-43m,half-Heusler (C1b / MgAgAs),,"[""Li"", ""Li"", ""Li"", ""Li"", ""Mg"", ""Mg"", ""Mg"", ""Mg"", ""N"", ""N"", ""N"", ""N""]","[[0.5, 0.0, 0.0], [0.5, 0.5, 0.5], [0.0, 0.0, 0.5], [0.0, 0.5, 0.0], [0.0, 0.0, 0.0], [0.0, 0.5, 0.5], [0.5, 0.0, 0.5], [0.5, 0.5, 0.0], [0.25, 0.75, 0.75], [0.25, 0.25, 0.25], [0.75, 0.75, 0.25], [0.75, 0.25, 0.75]]",A,primitive->conventional (x sqrt2),BTE master (PhononDB/Carrete/npj/SciRep),,https://mdr.nims.go.jp/datasets/a7a13051-4ea5-4f5e-9eaf-b621af1584fc,,PhononDB (Togo/NIMS MDR),https://mdr.nims.go.jp/datasets/a7a13051-4ea5-4f5e-9eaf-b621af1584fc,"LTC-calc.log unit cell (PBEsol-relaxed), same file as kappa",mp-37906,True,stoichiometric,LiMgN
LiMgN,8.634,W/m/K,610.0,BTE,1,full BTE,1.0,,4.959823,216.0,F-43m,half-Heusler (C1b / MgAgAs),,"[""Li"", ""Li"", ""Li"", ""Li"", ""Mg"", ""Mg"", ""Mg"", ""Mg"", ""N"", ""N"", ""N"", ""N""]","[[0.5, 0.0, 0.0], [0.5, 0.5, 0.5], [0.0, 0.0, 0.5], [0.0, 0.5, 0.0], [0.0, 0.0, 0.0], [0.0, 0.5, 0.5], [0.5, 0.0, 0.5], [0.5, 0.5, 0.0], [0.25, 0.75, 0.75], [0.25, 0.25, 0.25], [0.75, 0.75, 0.25], [0.75, 0.25, 0.75]]",A,primitive->conventional (x sqrt2),BTE master (PhononDB/Carrete/npj/SciRep),,https://mdr.nims.go.jp/datasets/a7a13051-4ea5-4f5e-9eaf-b621af1584fc,,PhononDB (Togo/NIMS MDR),https://mdr.nims.go.jp/datasets/a7a13051-4ea5-4f5e-9eaf-b621af1584fc,"LTC-calc.log unit cell (PBEsol-relaxed), same file as kappa",mp-37906,True,stoichiometric,LiMgN
LiMgN,8.488,W/m/K,620.0,BTE,1,full BTE,1.0,,4.959823,216.0,F-43m,half-Heusler (C1b / MgAgAs),,"[""Li"", ""Li"", ""Li"", ""Li"", ""Mg"", ""Mg"", ""Mg"", ""Mg"", ""N"", ""N"", ""N"", ""N""]","[[0.5, 0.0, 0.0], [0.5, 0.5, 0.5], [0.0, 0.0, 0.5], [0.0, 0.5, 0.0], [0.0, 0.0, 0.0], [0.0, 0.5, 0.5], [0.5, 0.0, 0.5], [0.5, 0.5, 0.0], [0.25, 0.75, 0.75], [0.25, 0.25, 0.25], [0.75, 0.75, 0.25], [0.75, 0.25, 0.75]]",A,primitive->conventional (x sqrt2),BTE master (PhononDB/Carrete/npj/SciRep),,https://mdr.nims.go.jp/datasets/a7a13051-4ea5-4f5e-9eaf-b621af1584fc,,PhononDB (Togo/NIMS MDR),https://mdr.nims.go.jp/datasets/a7a13051-4ea5-4f5e-9eaf-b621af1584fc,"LTC-calc.log unit cell (PBEsol-relaxed), same file as kappa",mp-37906,True,stoichiometric,LiMgN
LiMgN,8.347,W/m/K,630.0,BTE,1,full BTE,1.0,,4.959823,216.0,F-43m,half-Heusler (C1b / MgAgAs),,"[""Li"", ""Li"", ""Li"", ""Li"", ""Mg"", ""Mg"", ""Mg"", ""Mg"", ""N"", ""N"", ""N"", ""N""]","[[0.5, 0.0, 0.0], [0.5, 0.5, 0.5], [0.0, 0.0, 0.5], [0.0, 0.5, 0.0], [0.0, 0.0, 0.0], [0.0, 0.5, 0.5], [0.5, 0.0, 0.5], [0.5, 0.5, 0.0], [0.25, 0.75, 0.75], [0.25, 0.25, 0.25], [0.75, 0.75, 0.25], [0.75, 0.25, 0.75]]",A,primitive->conventional (x sqrt2),BTE master (PhononDB/Carrete/npj/SciRep),,https://mdr.nims.go.jp/datasets/a7a13051-4ea5-4f5e-9eaf-b621af1584fc,,PhononDB (Togo/NIMS MDR),https://mdr.nims.go.jp/datasets/a7a13051-4ea5-4f5e-9eaf-b621af1584fc,"LTC-calc.log unit cell (PBEsol-relaxed), same file as kappa",mp-37906,True,stoichiometric,LiMgN
LiMgN,8.211,W/m/K,640.0,BTE,1,full BTE,1.0,,4.959823,216.0,F-43m,half-Heusler (C1b / MgAgAs),,"[""Li"", ""Li"", ""Li"", ""Li"", ""Mg"", ""Mg"", ""Mg"", ""Mg"", ""N"", ""N"", ""N"", ""N""]","[[0.5, 0.0, 0.0], [0.5, 0.5, 0.5], [0.0, 0.0, 0.5], [0.0, 0.5, 0.0], [0.0, 0.0, 0.0], [0.0, 0.5, 0.5], [0.5, 0.0, 0.5], [0.5, 0.5, 0.0], [0.25, 0.75, 0.75], [0.25, 0.25, 0.25], [0.75, 0.75, 0.25], [0.75, 0.25, 0.75]]",A,primitive->conventional (x sqrt2),BTE master (PhononDB/Carrete/npj/SciRep),,https://mdr.nims.go.jp/datasets/a7a13051-4ea5-4f5e-9eaf-b621af1584fc,,PhononDB (Togo/NIMS MDR),https://mdr.nims.go.jp/datasets/a7a13051-4ea5-4f5e-9eaf-b621af1584fc,"LTC-calc.log unit cell (PBEsol-relaxed), same file as kappa",mp-37906,True,stoichiometric,LiMgN
LiMgN,8.079,W/m/K,650.0,BTE,1,full BTE,1.0,,4.959823,216.0,F-43m,half-Heusler (C1b / MgAgAs),,"[""Li"", ""Li"", ""Li"", ""Li"", ""Mg"", ""Mg"", ""Mg"", ""Mg"", ""N"", ""N"", ""N"", ""N""]","[[0.5, 0.0, 0.0], [0.5, 0.5, 0.5], [0.0, 0.0, 0.5], [0.0, 0.5, 0.0], [0.0, 0.0, 0.0], [0.0, 0.5, 0.5], [0.5, 0.0, 0.5], [0.5, 0.5, 0.0], [0.25, 0.75, 0.75], [0.25, 0.25, 0.25], [0.75, 0.75, 0.25], [0.75, 0.25, 0.75]]",A,primitive->conventional (x sqrt2),BTE master (PhononDB/Carrete/npj/SciRep),,https://mdr.nims.go.jp/datasets/a7a13051-4ea5-4f5e-9eaf-b621af1584fc,,PhononDB (Togo/NIMS MDR),https://mdr.nims.go.jp/datasets/a7a13051-4ea5-4f5e-9eaf-b621af1584fc,"LTC-calc.log unit cell (PBEsol-relaxed), same file as kappa",mp-37906,True,stoichiometric,LiMgN
LiMgN,7.952,W/m/K,660.0,BTE,1,full BTE,1.0,,4.959823,216.0,F-43m,half-Heusler (C1b / MgAgAs),,"[""Li"", ""Li"", ""Li"", ""Li"", ""Mg"", ""Mg"", ""Mg"", ""Mg"", ""N"", ""N"", ""N"", ""N""]","[[0.5, 0.0, 0.0], [0.5, 0.5, 0.5], [0.0, 0.0, 0.5], [0.0, 0.5, 0.0], [0.0, 0.0, 0.0], [0.0, 0.5, 0.5], [0.5, 0.0, 0.5], [0.5, 0.5, 0.0], [0.25, 0.75, 0.75], [0.25, 0.25, 0.25], [0.75, 0.75, 0.25], [0.75, 0.25, 0.75]]",A,primitive->conventional (x sqrt2),BTE master (PhononDB/Carrete/npj/SciRep),,https://mdr.nims.go.jp/datasets/a7a13051-4ea5-4f5e-9eaf-b621af1584fc,,PhononDB (Togo/NIMS MDR),https://mdr.nims.go.jp/datasets/a7a13051-4ea5-4f5e-9eaf-b621af1584fc,"LTC-calc.log unit cell (PBEsol-relaxed), same file as kappa",mp-37906,True,stoichiometric,LiMgN
LiMgN,7.829,W/m/K,670.0,BTE,1,full BTE,1.0,,4.959823,216.0,F-43m,half-Heusler (C1b / MgAgAs),,"[""Li"", ""Li"", ""Li"", ""Li"", ""Mg"", ""Mg"", ""Mg"", ""Mg"", ""N"", ""N"", ""N"", ""N""]","[[0.5, 0.0, 0.0], [0.5, 0.5, 0.5], [0.0, 0.0, 0.5], [0.0, 0.5, 0.0], [0.0, 0.0, 0.0], [0.0, 0.5, 0.5], [0.5, 0.0, 0.5], [0.5, 0.5, 0.0], [0.25, 0.75, 0.75], [0.25, 0.25, 0.25], [0.75, 0.75, 0.25], [0.75, 0.25, 0.75]]",A,primitive->conventional (x sqrt2),BTE master (PhononDB/Carrete/npj/SciRep),,https://mdr.nims.go.jp/datasets/a7a13051-4ea5-4f5e-9eaf-b621af1584fc,,PhononDB (Togo/NIMS MDR),https://mdr.nims.go.jp/datasets/a7a13051-4ea5-4f5e-9eaf-b621af1584fc,"LTC-calc.log unit cell (PBEsol-relaxed), same file as kappa",mp-37906,True,stoichiometric,LiMgN
LiMgN,7.709,W/m/K,680.0,BTE,1,full BTE,1.0,,4.959823,216.0,F-43m,half-Heusler (C1b / MgAgAs),,"[""Li"", ""Li"", ""Li"", ""Li"", ""Mg"", ""Mg"", ""Mg"", ""Mg"", ""N"", ""N"", ""N"", ""N""]","[[0.5, 0.0, 0.0], [0.5, 0.5, 0.5], [0.0, 0.0, 0.5], [0.0, 0.5, 0.0], [0.0, 0.0, 0.0], [0.0, 0.5, 0.5], [0.5, 0.0, 0.5], [0.5, 0.5, 0.0], [0.25, 0.75, 0.75], [0.25, 0.25, 0.25], [0.75, 0.75, 0.25], [0.75, 0.25, 0.75]]",A,primitive->conventional (x sqrt2),BTE master (PhononDB/Carrete/npj/SciRep),,https://mdr.nims.go.jp/datasets/a7a13051-4ea5-4f5e-9eaf-b621af1584fc,,PhononDB (Togo/NIMS MDR),https://mdr.nims.go.jp/datasets/a7a13051-4ea5-4f5e-9eaf-b621af1584fc,"LTC-calc.log unit cell (PBEsol-relaxed), same file as kappa",mp-37906,True,stoichiometric,LiMgN
LiMgN,7.594,W/m/K,690.0,BTE,1,full BTE,1.0,,4.959823,216.0,F-43m,half-Heusler (C1b / MgAgAs),,"[""Li"", ""Li"", ""Li"", ""Li"", ""Mg"", ""Mg"", ""Mg"", ""Mg"", ""N"", ""N"", ""N"", ""N""]","[[0.5, 0.0, 0.0], [0.5, 0.5, 0.5], [0.0, 0.0, 0.5], [0.0, 0.5, 0.0], [0.0, 0.0, 0.0], [0.0, 0.5, 0.5], [0.5, 0.0, 0.5], [0.5, 0.5, 0.0], [0.25, 0.75, 0.75], [0.25, 0.25, 0.25], [0.75, 0.75, 0.25], [0.75, 0.25, 0.75]]",A,primitive->conventional (x sqrt2),BTE master (PhononDB/Carrete/npj/SciRep),,https://mdr.nims.go.jp/datasets/a7a13051-4ea5-4f5e-9eaf-b621af1584fc,,PhononDB (Togo/NIMS MDR),https://mdr.nims.go.jp/datasets/a7a13051-4ea5-4f5e-9eaf-b621af1584fc,"LTC-calc.log unit cell (PBEsol-relaxed), same file as kappa",mp-37906,True,stoichiometric,LiMgN
LiMgN,7.482,W/m/K,700.0,BTE,1,full BTE,1.0,,4.959823,216.0,F-43m,half-Heusler (C1b / MgAgAs),,"[""Li"", ""Li"", ""Li"", ""Li"", ""Mg"", ""Mg"", ""Mg"", ""Mg"", ""N"", ""N"", ""N"", ""N""]","[[0.5, 0.0, 0.0], [0.5, 0.5, 0.5], [0.0, 0.0, 0.5], [0.0, 0.5, 0.0], [0.0, 0.0, 0.0], [0.0, 0.5, 0.5], [0.5, 0.0, 0.5], [0.5, 0.5, 0.0], [0.25, 0.75, 0.75], [0.25, 0.25, 0.25], [0.75, 0.75, 0.25], [0.75, 0.25, 0.75]]",A,primitive->conventional (x sqrt2),BTE master (PhononDB/Carrete/npj/SciRep),,https://mdr.nims.go.jp/datasets/a7a13051-4ea5-4f5e-9eaf-b621af1584fc,,PhononDB (Togo/NIMS MDR),https://mdr.nims.go.jp/datasets/a7a13051-4ea5-4f5e-9eaf-b621af1584fc,"LTC-calc.log unit cell (PBEsol-relaxed), same file as kappa",mp-37906,True,stoichiometric,LiMgN
LiMgN,7.373,W/m/K,710.0,BTE,1,full BTE,1.0,,4.959823,216.0,F-43m,half-Heusler (C1b / MgAgAs),,"[""Li"", ""Li"", ""Li"", ""Li"", ""Mg"", ""Mg"", ""Mg"", ""Mg"", ""N"", ""N"", ""N"", ""N""]","[[0.5, 0.0, 0.0], [0.5, 0.5, 0.5], [0.0, 0.0, 0.5], [0.0, 0.5, 0.0], [0.0, 0.0, 0.0], [0.0, 0.5, 0.5], [0.5, 0.0, 0.5], [0.5, 0.5, 0.0], [0.25, 0.75, 0.75], [0.25, 0.25, 0.25], [0.75, 0.75, 0.25], [0.75, 0.25, 0.75]]",A,primitive->conventional (x sqrt2),BTE master (PhononDB/Carrete/npj/SciRep),,https://mdr.nims.go.jp/datasets/a7a13051-4ea5-4f5e-9eaf-b621af1584fc,,PhononDB (Togo/NIMS MDR),https://mdr.nims.go.jp/datasets/a7a13051-4ea5-4f5e-9eaf-b621af1584fc,"LTC-calc.log unit cell (PBEsol-relaxed), same file as kappa",mp-37906,True,stoichiometric,LiMgN
LiMgN,7.267,W/m/K,720.0,BTE,1,full BTE,1.0,,4.959823,216.0,F-43m,half-Heusler (C1b / MgAgAs),,"[""Li"", ""Li"", ""Li"", ""Li"", ""Mg"", ""Mg"", ""Mg"", ""Mg"", ""N"", ""N"", ""N"", ""N""]","[[0.5, 0.0, 0.0], [0.5, 0.5, 0.5], [0.0, 0.0, 0.5], [0.0, 0.5, 0.0], [0.0, 0.0, 0.0], [0.0, 0.5, 0.5], [0.5, 0.0, 0.5], [0.5, 0.5, 0.0], [0.25, 0.75, 0.75], [0.25, 0.25, 0.25], [0.75, 0.75, 0.25], [0.75, 0.25, 0.75]]",A,primitive->conventional (x sqrt2),BTE master (PhononDB/Carrete/npj/SciRep),,https://mdr.nims.go.jp/datasets/a7a13051-4ea5-4f5e-9eaf-b621af1584fc,,PhononDB (Togo/NIMS MDR),https://mdr.nims.go.jp/datasets/a7a13051-4ea5-4f5e-9eaf-b621af1584fc,"LTC-calc.log unit cell (PBEsol-relaxed), same file as kappa",mp-37906,True,stoichiometric,LiMgN
LiMgN,7.165,W/m/K,730.0,BTE,1,full BTE,1.0,,4.959823,216.0,F-43m,half-Heusler (C1b / MgAgAs),,"[""Li"", ""Li"", ""Li"", ""Li"", ""Mg"", ""Mg"", ""Mg"", ""Mg"", ""N"", ""N"", ""N"", ""N""]","[[0.5, 0.0, 0.0], [0.5, 0.5, 0.5], [0.0, 0.0, 0.5], [0.0, 0.5, 0.0], [0.0, 0.0, 0.0], [0.0, 0.5, 0.5], [0.5, 0.0, 0.5], [0.5, 0.5, 0.0], [0.25, 0.75, 0.75], [0.25, 0.25, 0.25], [0.75, 0.75, 0.25], [0.75, 0.25, 0.75]]",A,primitive->conventional (x sqrt2),BTE master (PhononDB/Carrete/npj/SciRep),,https://mdr.nims.go.jp/datasets/a7a13051-4ea5-4f5e-9eaf-b621af1584fc,,PhononDB (Togo/NIMS MDR),https://mdr.nims.go.jp/datasets/a7a13051-4ea5-4f5e-9eaf-b621af1584fc,"LTC-calc.log unit cell (PBEsol-relaxed), same file as kappa",mp-37906,True,stoichiometric,LiMgN
LiMgN,7.065,W/m/K,740.0,BTE,1,full BTE,1.0,,4.959823,216.0,F-43m,half-Heusler (C1b / MgAgAs),,"[""Li"", ""Li"", ""Li"", ""Li"", ""Mg"", ""Mg"", ""Mg"", ""Mg"", ""N"", ""N"", ""N"", ""N""]","[[0.5, 0.0, 0.0], [0.5, 0.5, 0.5], [0.0, 0.0, 0.5], [0.0, 0.5, 0.0], [0.0, 0.0, 0.0], [0.0, 0.5, 0.5], [0.5, 0.0, 0.5], [0.5, 0.5, 0.0], [0.25, 0.75, 0.75], [0.25, 0.25, 0.25], [0.75, 0.75, 0.25], [0.75, 0.25, 0.75]]",A,primitive->conventional (x sqrt2),BTE master (PhononDB/Carrete/npj/SciRep),,https://mdr.nims.go.jp/datasets/a7a13051-4ea5-4f5e-9eaf-b621af1584fc,,PhononDB (Togo/NIMS MDR),https://mdr.nims.go.jp/datasets/a7a13051-4ea5-4f5e-9eaf-b621af1584fc,"LTC-calc.log unit cell (PBEsol-relaxed), same file as kappa",mp-37906,True,stoichiometric,LiMgN
LiMgN,6.968,W/m/K,750.0,BTE,1,full BTE,1.0,,4.959823,216.0,F-43m,half-Heusler (C1b / MgAgAs),,"[""Li"", ""Li"", ""Li"", ""Li"", ""Mg"", ""Mg"", ""Mg"", ""Mg"", ""N"", ""N"", ""N"", ""N""]","[[0.5, 0.0, 0.0], [0.5, 0.5, 0.5], [0.0, 0.0, 0.5], [0.0, 0.5, 0.0], [0.0, 0.0, 0.0], [0.0, 0.5, 0.5], [0.5, 0.0, 0.5], [0.5, 0.5, 0.0], [0.25, 0.75, 0.75], [0.25, 0.25, 0.25], [0.75, 0.75, 0.25], [0.75, 0.25, 0.75]]",A,primitive->conventional (x sqrt2),BTE master (PhononDB/Carrete/npj/SciRep),,https://mdr.nims.go.jp/datasets/a7a13051-4ea5-4f5e-9eaf-b621af1584fc,,PhononDB (Togo/NIMS MDR),https://mdr.nims.go.jp/datasets/a7a13051-4ea5-4f5e-9eaf-b621af1584fc,"LTC-calc.log unit cell (PBEsol-relaxed), same file as kappa",mp-37906,True,stoichiometric,LiMgN
LiMgN,6.874,W/m/K,760.0,BTE,1,full BTE,1.0,,4.959823,216.0,F-43m,half-Heusler (C1b / MgAgAs),,"[""Li"", ""Li"", ""Li"", ""Li"", ""Mg"", ""Mg"", ""Mg"", ""Mg"", ""N"", ""N"", ""N"", ""N""]","[[0.5, 0.0, 0.0], [0.5, 0.5, 0.5], [0.0, 0.0, 0.5], [0.0, 0.5, 0.0], [0.0, 0.0, 0.0], [0.0, 0.5, 0.5], [0.5, 0.0, 0.5], [0.5, 0.5, 0.0], [0.25, 0.75, 0.75], [0.25, 0.25, 0.25], [0.75, 0.75, 0.25], [0.75, 0.25, 0.75]]",A,primitive->conventional (x sqrt2),BTE master (PhononDB/Carrete/npj/SciRep),,https://mdr.nims.go.jp/datasets/a7a13051-4ea5-4f5e-9eaf-b621af1584fc,,PhononDB (Togo/NIMS MDR),https://mdr.nims.go.jp/datasets/a7a13051-4ea5-4f5e-9eaf-b621af1584fc,"LTC-calc.log unit cell (PBEsol-relaxed), same file as kappa",mp-37906,True,stoichiometric,LiMgN
LiMgN,6.783,W/m/K,770.0,BTE,1,full BTE,1.0,,4.959823,216.0,F-43m,half-Heusler (C1b / MgAgAs),,"[""Li"", ""Li"", ""Li"", ""Li"", ""Mg"", ""Mg"", ""Mg"", ""Mg"", ""N"", ""N"", ""N"", ""N""]","[[0.5, 0.0, 0.0], [0.5, 0.5, 0.5], [0.0, 0.0, 0.5], [0.0, 0.5, 0.0], [0.0, 0.0, 0.0], [0.0, 0.5, 0.5], [0.5, 0.0, 0.5], [0.5, 0.5, 0.0], [0.25, 0.75, 0.75], [0.25, 0.25, 0.25], [0.75, 0.75, 0.25], [0.75, 0.25, 0.75]]",A,primitive->conventional (x sqrt2),BTE master (PhononDB/Carrete/npj/SciRep),,https://mdr.nims.go.jp/datasets/a7a13051-4ea5-4f5e-9eaf-b621af1584fc,,PhononDB (Togo/NIMS MDR),https://mdr.nims.go.jp/datasets/a7a13051-4ea5-4f5e-9eaf-b621af1584fc,"LTC-calc.log unit cell (PBEsol-relaxed), same file as kappa",mp-37906,True,stoichiometric,LiMgN
LiMgN,6.694,W/m/K,780.0,BTE,1,full BTE,1.0,,4.959823,216.0,F-43m,half-Heusler (C1b / MgAgAs),,"[""Li"", ""Li"", ""Li"", ""Li"", ""Mg"", ""Mg"", ""Mg"", ""Mg"", ""N"", ""N"", ""N"", ""N""]","[[0.5, 0.0, 0.0], [0.5, 0.5, 0.5], [0.0, 0.0, 0.5], [0.0, 0.5, 0.0], [0.0, 0.0, 0.0], [0.0, 0.5, 0.5], [0.5, 0.0, 0.5], [0.5, 0.5, 0.0], [0.25, 0.75, 0.75], [0.25, 0.25, 0.25], [0.75, 0.75, 0.25], [0.75, 0.25, 0.75]]",A,primitive->conventional (x sqrt2),BTE master (PhononDB/Carrete/npj/SciRep),,https://mdr.nims.go.jp/datasets/a7a13051-4ea5-4f5e-9eaf-b621af1584fc,,PhononDB (Togo/NIMS MDR),https://mdr.nims.go.jp/datasets/a7a13051-4ea5-4f5e-9eaf-b621af1584fc,"LTC-calc.log unit cell (PBEsol-relaxed), same file as kappa",mp-37906,True,stoichiometric,LiMgN
LiMgN,6.607,W/m/K,790.0,BTE,1,full BTE,1.0,,4.959823,216.0,F-43m,half-Heusler (C1b / MgAgAs),,"[""Li"", ""Li"", ""Li"", ""Li"", ""Mg"", ""Mg"", ""Mg"", ""Mg"", ""N"", ""N"", ""N"", ""N""]","[[0.5, 0.0, 0.0], [0.5, 0.5, 0.5], [0.0, 0.0, 0.5], [0.0, 0.5, 0.0], [0.0, 0.0, 0.0], [0.0, 0.5, 0.5], [0.5, 0.0, 0.5], [0.5, 0.5, 0.0], [0.25, 0.75, 0.75], [0.25, 0.25, 0.25], [0.75, 0.75, 0.25], [0.75, 0.25, 0.75]]",A,primitive->conventional (x sqrt2),BTE master (PhononDB/Carrete/npj/SciRep),,https://mdr.nims.go.jp/datasets/a7a13051-4ea5-4f5e-9eaf-b621af1584fc,,PhononDB (Togo/NIMS MDR),https://mdr.nims.go.jp/datasets/a7a13051-4ea5-4f5e-9eaf-b621af1584fc,"LTC-calc.log unit cell (PBEsol-relaxed), same file as kappa",mp-37906,True,stoichiometric,LiMgN
LiMgN,6.523,W/m/K,800.0,BTE,1,full BTE,1.0,,4.959823,216.0,F-43m,half-Heusler (C1b / MgAgAs),,"[""Li"", ""Li"", ""Li"", ""Li"", ""Mg"", ""Mg"", ""Mg"", ""Mg"", ""N"", ""N"", ""N"", ""N""]","[[0.5, 0.0, 0.0], [0.5, 0.5, 0.5], [0.0, 0.0, 0.5], [0.0, 0.5, 0.0], [0.0, 0.0, 0.0], [0.0, 0.5, 0.5], [0.5, 0.0, 0.5], [0.5, 0.5, 0.0], [0.25, 0.75, 0.75], [0.25, 0.25, 0.25], [0.75, 0.75, 0.25], [0.75, 0.25, 0.75]]",A,primitive->conventional (x sqrt2),BTE master (PhononDB/Carrete/npj/SciRep),,https://mdr.nims.go.jp/datasets/a7a13051-4ea5-4f5e-9eaf-b621af1584fc,,PhononDB (Togo/NIMS MDR),https://mdr.nims.go.jp/datasets/a7a13051-4ea5-4f5e-9eaf-b621af1584fc,"LTC-calc.log unit cell (PBEsol-relaxed), same file as kappa",mp-37906,True,stoichiometric,LiMgN
LiMgN,6.44,W/m/K,810.0,BTE,1,full BTE,1.0,,4.959823,216.0,F-43m,half-Heusler (C1b / MgAgAs),,"[""Li"", ""Li"", ""Li"", ""Li"", ""Mg"", ""Mg"", ""Mg"", ""Mg"", ""N"", ""N"", ""N"", ""N""]","[[0.5, 0.0, 0.0], [0.5, 0.5, 0.5], [0.0, 0.0, 0.5], [0.0, 0.5, 0.0], [0.0, 0.0, 0.0], [0.0, 0.5, 0.5], [0.5, 0.0, 0.5], [0.5, 0.5, 0.0], [0.25, 0.75, 0.75], [0.25, 0.25, 0.25], [0.75, 0.75, 0.25], [0.75, 0.25, 0.75]]",A,primitive->conventional (x sqrt2),BTE master (PhononDB/Carrete/npj/SciRep),,https://mdr.nims.go.jp/datasets/a7a13051-4ea5-4f5e-9eaf-b621af1584fc,,PhononDB (Togo/NIMS MDR),https://mdr.nims.go.jp/datasets/a7a13051-4ea5-4f5e-9eaf-b621af1584fc,"LTC-calc.log unit cell (PBEsol-relaxed), same file as kappa",mp-37906,True,stoichiometric,LiMgN
LiMgN,6.36,W/m/K,820.0,BTE,1,full BTE,1.0,,4.959823,216.0,F-43m,half-Heusler (C1b / MgAgAs),,"[""Li"", ""Li"", ""Li"", ""Li"", ""Mg"", ""Mg"", ""Mg"", ""Mg"", ""N"", ""N"", ""N"", ""N""]","[[0.5, 0.0, 0.0], [0.5, 0.5, 0.5], [0.0, 0.0, 0.5], [0.0, 0.5, 0.0], [0.0, 0.0, 0.0], [0.0, 0.5, 0.5], [0.5, 0.0, 0.5], [0.5, 0.5, 0.0], [0.25, 0.75, 0.75], [0.25, 0.25, 0.25], [0.75, 0.75, 0.25], [0.75, 0.25, 0.75]]",A,primitive->conventional (x sqrt2),BTE master (PhononDB/Carrete/npj/SciRep),,https://mdr.nims.go.jp/datasets/a7a13051-4ea5-4f5e-9eaf-b621af1584fc,,PhononDB (Togo/NIMS MDR),https://mdr.nims.go.jp/datasets/a7a13051-4ea5-4f5e-9eaf-b621af1584fc,"LTC-calc.log unit cell (PBEsol-relaxed), same file as kappa",mp-37906,True,stoichiometric,LiMgN
LiMgN,6.282,W/m/K,830.0,BTE,1,full BTE,1.0,,4.959823,216.0,F-43m,half-Heusler (C1b / MgAgAs),,"[""Li"", ""Li"", ""Li"", ""Li"", ""Mg"", ""Mg"", ""Mg"", ""Mg"", ""N"", ""N"", ""N"", ""N""]","[[0.5, 0.0, 0.0], [0.5, 0.5, 0.5], [0.0, 0.0, 0.5], [0.0, 0.5, 0.0], [0.0, 0.0, 0.0], [0.0, 0.5, 0.5], [0.5, 0.0, 0.5], [0.5, 0.5, 0.0], [0.25, 0.75, 0.75], [0.25, 0.25, 0.25], [0.75, 0.75, 0.25], [0.75, 0.25, 0.75]]",A,primitive->conventional (x sqrt2),BTE master (PhononDB/Carrete/npj/SciRep),,https://mdr.nims.go.jp/datasets/a7a13051-4ea5-4f5e-9eaf-b621af1584fc,,PhononDB (Togo/NIMS MDR),https://mdr.nims.go.jp/datasets/a7a13051-4ea5-4f5e-9eaf-b621af1584fc,"LTC-calc.log unit cell (PBEsol-relaxed), same file as kappa",mp-37906,True,stoichiometric,LiMgN
LiMgN,6.206,W/m/K,840.0,BTE,1,full BTE,1.0,,4.959823,216.0,F-43m,half-Heusler (C1b / MgAgAs),,"[""Li"", ""Li"", ""Li"", ""Li"", ""Mg"", ""Mg"", ""Mg"", ""Mg"", ""N"", ""N"", ""N"", ""N""]","[[0.5, 0.0, 0.0], [0.5, 0.5, 0.5], [0.0, 0.0, 0.5], [0.0, 0.5, 0.0], [0.0, 0.0, 0.0], [0.0, 0.5, 0.5], [0.5, 0.0, 0.5], [0.5, 0.5, 0.0], [0.25, 0.75, 0.75], [0.25, 0.25, 0.25], [0.75, 0.75, 0.25], [0.75, 0.25, 0.75]]",A,primitive->conventional (x sqrt2),BTE master (PhononDB/Carrete/npj/SciRep),,https://mdr.nims.go.jp/datasets/a7a13051-4ea5-4f5e-9eaf-b621af1584fc,,PhononDB (Togo/NIMS MDR),https://mdr.nims.go.jp/datasets/a7a13051-4ea5-4f5e-9eaf-b621af1584fc,"LTC-calc.log unit cell (PBEsol-relaxed), same file as kappa",mp-37906,True,stoichiometric,LiMgN
LiMgN,6.132,W/m/K,850.0,BTE,1,full BTE,1.0,,4.959823,216.0,F-43m,half-Heusler (C1b / MgAgAs),,"[""Li"", ""Li"", ""Li"", ""Li"", ""Mg"", ""Mg"", ""Mg"", ""Mg"", ""N"", ""N"", ""N"", ""N""]","[[0.5, 0.0, 0.0], [0.5, 0.5, 0.5], [0.0, 0.0, 0.5], [0.0, 0.5, 0.0], [0.0, 0.0, 0.0], [0.0, 0.5, 0.5], [0.5, 0.0, 0.5], [0.5, 0.5, 0.0], [0.25, 0.75, 0.75], [0.25, 0.25, 0.25], [0.75, 0.75, 0.25], [0.75, 0.25, 0.75]]",A,primitive->conventional (x sqrt2),BTE master (PhononDB/Carrete/npj/SciRep),,https://mdr.nims.go.jp/datasets/a7a13051-4ea5-4f5e-9eaf-b621af1584fc,,PhononDB (Togo/NIMS MDR),https://mdr.nims.go.jp/datasets/a7a13051-4ea5-4f5e-9eaf-b621af1584fc,"LTC-calc.log unit cell (PBEsol-relaxed), same file as kappa",mp-37906,True,stoichiometric,LiMgN
LiMgN,6.059,W/m/K,860.0,BTE,1,full BTE,1.0,,4.959823,216.0,F-43m,half-Heusler (C1b / MgAgAs),,"[""Li"", ""Li"", ""Li"", ""Li"", ""Mg"", ""Mg"", ""Mg"", ""Mg"", ""N"", ""N"", ""N"", ""N""]","[[0.5, 0.0, 0.0], [0.5, 0.5, 0.5], [0.0, 0.0, 0.5], [0.0, 0.5, 0.0], [0.0, 0.0, 0.0], [0.0, 0.5, 0.5], [0.5, 0.0, 0.5], [0.5, 0.5, 0.0], [0.25, 0.75, 0.75], [0.25, 0.25, 0.25], [0.75, 0.75, 0.25], [0.75, 0.25, 0.75]]",A,primitive->conventional (x sqrt2),BTE master (PhononDB/Carrete/npj/SciRep),,https://mdr.nims.go.jp/datasets/a7a13051-4ea5-4f5e-9eaf-b621af1584fc,,PhononDB (Togo/NIMS MDR),https://mdr.nims.go.jp/datasets/a7a13051-4ea5-4f5e-9eaf-b621af1584fc,"LTC-calc.log unit cell (PBEsol-relaxed), same file as kappa",mp-37906,True,stoichiometric,LiMgN
