Repository: Shivamrandive747/Thermalconductivity_prediction

# Calibrating first-principles lattice thermal conductivity to experiment

**A curated half-Heusler dataset and a validated transfer function.**

Published first-principles transport calculations of lattice thermal conductivity exceed what
laboratories measure for the same compound by a **median factor of 1.55**. That offset is regular
enough to be removed in closed form:

$$\kappa_L^{\mathrm{expt}}(T) \;=\; \kappa_L^{\mathrm{BTE}}(T)\;\min\!\left[c\left(\tfrac{T}{300}\right)^{p},\,1\right],
\qquad c = 0.51,\quad p = 0.80$$

Inside a domain of applicability declared before the validation set was scored, this places

File: data/Target_Materials/HEUSLER_KAPPA_TRAINING_SET.csv (part 110 of 192)
formula,kappa_L,kappa_units,temperature_K,method,method_tier,tier_name,weight,kappa_basis,struct_a_A,struct_spacegroup,struct_sg_symbol,struct_prototype,struct_site_ordering,struct_species,struct_frac_coords,struct_grade,lattice_convention,source,source_doi,source_url,source_location,struct_source,struct_source_url,struct_source_detail,struct_id,struct_same_paper_as_kappa,stoichiometry,parent_formula
LiMgN,5.988,W/m/K,870.0,BTE,1,full BTE,1.0,,4.959823,216.0,F-43m,half-Heusler (C1b / MgAgAs),,"[""Li"", ""Li"", ""Li"", ""Li"", ""Mg"", ""Mg"", ""Mg"", ""Mg"", ""N"", ""N"", ""N"", ""N""]","[[0.5, 0.0, 0.0], [0.5, 0.5, 0.5], [0.0, 0.0, 0.5], [0.0, 0.5, 0.0], [0.0, 0.0, 0.0], [0.0, 0.5, 0.5], [0.5, 0.0, 0.5], [0.5, 0.5, 0.0], [0.25, 0.75, 0.75], [0.25, 0.25, 0.25], [0.75, 0.75, 0.25], [0.75, 0.25, 0.75]]",A,primitive->conventional (x sqrt2),BTE master (PhononDB/Carrete/npj/SciRep),,https://mdr.nims.go.jp/datasets/a7a13051-4ea5-4f5e-9eaf-b621af1584fc,,PhononDB (Togo/NIMS MDR),https://mdr.nims.go.jp/datasets/a7a13051-4ea5-4f5e-9eaf-b621af1584fc,"LTC-calc.log unit cell (PBEsol-relaxed), same file as kappa",mp-37906,True,stoichiometric,LiMgN
LiMgN,5.919,W/m/K,880.0,BTE,1,full BTE,1.0,,4.959823,216.0,F-43m,half-Heusler (C1b / MgAgAs),,"[""Li"", ""Li"", ""Li"", ""Li"", ""Mg"", ""Mg"", ""Mg"", ""Mg"", ""N"", ""N"", ""N"", ""N""]","[[0.5, 0.0, 0.0], [0.5, 0.5, 0.5], [0.0, 0.0, 0.5], [0.0, 0.5, 0.0], [0.0, 0.0, 0.0], [0.0, 0.5, 0.5], [0.5, 0.0, 0.5], [0.5, 0.5, 0.0], [0.25, 0.75, 0.75], [0.25, 0.25, 0.25], [0.75, 0.75, 0.25], [0.75, 0.25, 0.75]]",A,primitive->conventional (x sqrt2),BTE master (PhononDB/Carrete/npj/SciRep),,https://mdr.nims.go.jp/datasets/a7a13051-4ea5-4f5e-9eaf-b621af1584fc,,PhononDB (Togo/NIMS MDR),https://mdr.nims.go.jp/datasets/a7a13051-4ea5-4f5e-9eaf-b621af1584fc,"LTC-calc.log unit cell (PBEsol-relaxed), same file as kappa",mp-37906,True,stoichiometric,LiMgN
LiMgN,5.852,W/m/K,890.0,BTE,1,full BTE,1.0,,4.959823,216.0,F-43m,half-Heusler (C1b / MgAgAs),,"[""Li"", ""Li"", ""Li"", ""Li"", ""Mg"", ""Mg"", ""Mg"", ""Mg"", ""N"", ""N"", ""N"", ""N""]","[[0.5, 0.0, 0.0], [0.5, 0.5, 0.5], [0.0, 0.0, 0.5], [0.0, 0.5, 0.0], [0.0, 0.0, 0.0], [0.0, 0.5, 0.5], [0.5, 0.0, 0.5], [0.5, 0.5, 0.0], [0.25, 0.75, 0.75], [0.25, 0.25, 0.25], [0.75, 0.75, 0.25], [0.75, 0.25, 0.75]]",A,primitive->conventional (x sqrt2),BTE master (PhononDB/Carrete/npj/SciRep),,https://mdr.nims.go.jp/datasets/a7a13051-4ea5-4f5e-9eaf-b621af1584fc,,PhononDB (Togo/NIMS MDR),https://mdr.nims.go.jp/datasets/a7a13051-4ea5-4f5e-9eaf-b621af1584fc,"LTC-calc.log unit cell (PBEsol-relaxed), same file as kappa",mp-37906,True,stoichiometric,LiMgN
LiMgN,5.786,W/m/K,900.0,BTE,1,full BTE,1.0,,4.959823,216.0,F-43m,half-Heusler (C1b / MgAgAs),,"[""Li"", ""Li"", ""Li"", ""Li"", ""Mg"", ""Mg"", ""Mg"", ""Mg"", ""N"", ""N"", ""N"", ""N""]","[[0.5, 0.0, 0.0], [0.5, 0.5, 0.5], [0.0, 0.0, 0.5], [0.0, 0.5, 0.0], [0.0, 0.0, 0.0], [0.0, 0.5, 0.5], [0.5, 0.0, 0.5], [0.5, 0.5, 0.0], [0.25, 0.75, 0.75], [0.25, 0.25, 0.25], [0.75, 0.75, 0.25], [0.75, 0.25, 0.75]]",A,primitive->conventional (x sqrt2),BTE master (PhononDB/Carrete/npj/SciRep),,https://mdr.nims.go.jp/datasets/a7a13051-4ea5-4f5e-9eaf-b621af1584fc,,PhononDB (Togo/NIMS MDR),https://mdr.nims.go.jp/datasets/a7a13051-4ea5-4f5e-9eaf-b621af1584fc,"LTC-calc.log unit cell (PBEsol-relaxed), same file as kappa",mp-37906,True,stoichiometric,LiMgN
LiMgN,5.721,W/m/K,910.0,BTE,1,full BTE,1.0,,4.959823,216.0,F-43m,half-Heusler (C1b / MgAgAs),,"[""Li"", ""Li"", ""Li"", ""Li"", ""Mg"", ""Mg"", ""Mg"", ""Mg"", ""N"", ""N"", ""N"", ""N""]","[[0.5, 0.0, 0.0], [0.5, 0.5, 0.5], [0.0, 0.0, 0.5], [0.0, 0.5, 0.0], [0.0, 0.0, 0.0], [0.0, 0.5, 0.5], [0.5, 0.0, 0.5], [0.5, 0.5, 0.0], [0.25, 0.75, 0.75], [0.25, 0.25, 0.25], [0.75, 0.75, 0.25], [0.75, 0.25, 0.75]]",A,primitive->conventional (x sqrt2),BTE master (PhononDB/Carrete/npj/SciRep),,https://mdr.nims.go.jp/datasets/a7a13051-4ea5-4f5e-9eaf-b621af1584fc,,PhononDB (Togo/NIMS MDR),https://mdr.nims.go.jp/datasets/a7a13051-4ea5-4f5e-9eaf-b621af1584fc,"LTC-calc.log unit cell (PBEsol-relaxed), same file as kappa",mp-37906,True,stoichiometric,LiMgN
LiMgN,5.658,W/m/K,920.0,BTE,1,full BTE,1.0,,4.959823,216.0,F-43m,half-Heusler (C1b / MgAgAs),,"[""Li"", ""Li"", ""Li"", ""Li"", ""Mg"", ""Mg"", ""Mg"", ""Mg"", ""N"", ""N"", ""N"", ""N""]","[[0.5, 0.0, 0.0], [0.5, 0.5, 0.5], [0.0, 0.0, 0.5], [0.0, 0.5, 0.0], [0.0, 0.0, 0.0], [0.0, 0.5, 0.5], [0.5, 0.0, 0.5], [0.5, 0.5, 0.0], [0.25, 0.75, 0.75], [0.25, 0.25, 0.25], [0.75, 0.75, 0.25], [0.75, 0.25, 0.75]]",A,primitive->conventional (x sqrt2),BTE master (PhononDB/Carrete/npj/SciRep),,https://mdr.nims.go.jp/datasets/a7a13051-4ea5-4f5e-9eaf-b621af1584fc,,PhononDB (Togo/NIMS MDR),https://mdr.nims.go.jp/datasets/a7a13051-4ea5-4f5e-9eaf-b621af1584fc,"LTC-calc.log unit cell (PBEsol-relaxed), same file as kappa",mp-37906,True,stoichiometric,LiMgN
LiMgN,5.596,W/m/K,930.0,BTE,1,full BTE,1.0,,4.959823,216.0,F-43m,half-Heusler (C1b / MgAgAs),,"[""Li"", ""Li"", ""Li"", ""Li"", ""Mg"", ""Mg"", ""Mg"", ""Mg"", ""N"", ""N"", ""N"", ""N""]","[[0.5, 0.0, 0.0], [0.5, 0.5, 0.5], [0.0, 0.0, 0.5], [0.0, 0.5, 0.0], [0.0, 0.0, 0.0], [0.0, 0.5, 0.5], [0.5, 0.0, 0.5], [0.5, 0.5, 0.0], [0.25, 0.75, 0.75], [0.25, 0.25, 0.25], [0.75, 0.75, 0.25], [0.75, 0.25, 0.75]]",A,primitive->conventional (x sqrt2),BTE master (PhononDB/Carrete/npj/SciRep),,https://mdr.nims.go.jp/datasets/a7a13051-4ea5-4f5e-9eaf-b621af1584fc,,PhononDB (Togo/NIMS MDR),https://mdr.nims.go.jp/datasets/a7a13051-4ea5-4f5e-9eaf-b621af1584fc,"LTC-calc.log unit cell (PBEsol-relaxed), same file as kappa",mp-37906,True,stoichiometric,LiMgN
LiMgN,5.536,W/m/K,940.0,BTE,1,full BTE,1.0,,4.959823,216.0,F-43m,half-Heusler (C1b / MgAgAs),,"[""Li"", ""Li"", ""Li"", ""Li"", ""Mg"", ""Mg"", ""Mg"", ""Mg"", ""N"", ""N"", ""N"", ""N""]","[[0.5, 0.0, 0.0], [0.5, 0.5, 0.5], [0.0, 0.0, 0.5], [0.0, 0.5, 0.0], [0.0, 0.0, 0.0], [0.0, 0.5, 0.5], [0.5, 0.0, 0.5], [0.5, 0.5, 0.0], [0.25, 0.75, 0.75], [0.25, 0.25, 0.25], [0.75, 0.75, 0.25], [0.75, 0.25, 0.75]]",A,primitive->conventional (x sqrt2),BTE master (PhononDB/Carrete/npj/SciRep),,https://mdr.nims.go.jp/datasets/a7a13051-4ea5-4f5e-9eaf-b621af1584fc,,PhononDB (Togo/NIMS MDR),https://mdr.nims.go.jp/datasets/a7a13051-4ea5-4f5e-9eaf-b621af1584fc,"LTC-calc.log unit cell (PBEsol-relaxed), same file as kappa",mp-37906,True,stoichiometric,LiMgN
LiMgN,5.477,W/m/K,950.0,BTE,1,full BTE,1.0,,4.959823,216.0,F-43m,half-Heusler (C1b / MgAgAs),,"[""Li"", ""Li"", ""Li"", ""Li"", ""Mg"", ""Mg"", ""Mg"", ""Mg"", ""N"", ""N"", ""N"", ""N""]","[[0.5, 0.0, 0.0], [0.5, 0.5, 0.5], [0.0, 0.0, 0.5], [0.0, 0.5, 0.0], [0.0, 0.0, 0.0], [0.0, 0.5, 0.5], [0.5, 0.0, 0.5], [0.5, 0.5, 0.0], [0.25, 0.75, 0.75], [0.25, 0.25, 0.25], [0.75, 0.75, 0.25], [0.75, 0.25, 0.75]]",A,primitive->conventional (x sqrt2),BTE master (PhononDB/Carrete/npj/SciRep),,https://mdr.nims.go.jp/datasets/a7a13051-4ea5-4f5e-9eaf-b621af1584fc,,PhononDB (Togo/NIMS MDR),https://mdr.nims.go.jp/datasets/a7a13051-4ea5-4f5e-9eaf-b621af1584fc,"LTC-calc.log unit cell (PBEsol-relaxed), same file as kappa",mp-37906,True,stoichiometric,LiMgN
LiMgN,5.419,W/m/K,960.0,BTE,1,full BTE,1.0,,4.959823,216.0,F-43m,half-Heusler (C1b / MgAgAs),,"[""Li"", ""Li"", ""Li"", ""Li"", ""Mg"", ""Mg"", ""Mg"", ""Mg"", ""N"", ""N"", ""N"", ""N""]","[[0.5, 0.0, 0.0], [0.5, 0.5, 0.5], [0.0, 0.0, 0.5], [0.0, 0.5, 0.0], [0.0, 0.0, 0.0], [0.0, 0.5, 0.5], [0.5, 0.0, 0.5], [0.5, 0.5, 0.0], [0.25, 0.75, 0.75], [0.25, 0.25, 0.25], [0.75, 0.75, 0.25], [0.75, 0.25, 0.75]]",A,primitive->conventional (x sqrt2),BTE master (PhononDB/Carrete/npj/SciRep),,https://mdr.nims.go.jp/datasets/a7a13051-4ea5-4f5e-9eaf-b621af1584fc,,PhononDB (Togo/NIMS MDR),https://mdr.nims.go.jp/datasets/a7a13051-4ea5-4f5e-9eaf-b621af1584fc,"LTC-calc.log unit cell (PBEsol-relaxed), same file as kappa",mp-37906,True,stoichiometric,LiMgN
LiMgN,5.363,W/m/K,970.0,BTE,1,full BTE,1.0,,4.959823,216.0,F-43m,half-Heusler (C1b / MgAgAs),,"[""Li"", ""Li"", ""Li"", ""Li"", ""Mg"", ""Mg"", ""Mg"", ""Mg"", ""N"", ""N"", ""N"", ""N""]","[[0.5, 0.0, 0.0], [0.5, 0.5, 0.5], [0.0, 0.0, 0.5], [0.0, 0.5, 0.0], [0.0, 0.0, 0.0], [0.0, 0.5, 0.5], [0.5, 0.0, 0.5], [0.5, 0.5, 0.0], [0.25, 0.75, 0.75], [0.25, 0.25, 0.25], [0.75, 0.75, 0.25], [0.75, 0.25, 0.75]]",A,primitive->conventional (x sqrt2),BTE master (PhononDB/Carrete/npj/SciRep),,https://mdr.nims.go.jp/datasets/a7a13051-4ea5-4f5e-9eaf-b621af1584fc,,PhononDB (Togo/NIMS MDR),https://mdr.nims.go.jp/datasets/a7a13051-4ea5-4f5e-9eaf-b621af1584fc,"LTC-calc.log unit cell (PBEsol-relaxed), same file as kappa",mp-37906,True,stoichiometric,LiMgN
LiMgN,5.308,W/m/K,980.0,BTE,1,full BTE,1.0,,4.959823,216.0,F-43m,half-Heusler (C1b / MgAgAs),,"[""Li"", ""Li"", ""Li"", ""Li"", ""Mg"", ""Mg"", ""Mg"", ""Mg"", ""N"", ""N"", ""N"", ""N""]","[[0.5, 0.0, 0.0], [0.5, 0.5, 0.5], [0.0, 0.0, 0.5], [0.0, 0.5, 0.0], [0.0, 0.0, 0.0], [0.0, 0.5, 0.5], [0.5, 0.0, 0.5], [0.5, 0.5, 0.0], [0.25, 0.75, 0.75], [0.25, 0.25, 0.25], [0.75, 0.75, 0.25], [0.75, 0.25, 0.75]]",A,primitive->conventional (x sqrt2),BTE master (PhononDB/Carrete/npj/SciRep),,https://mdr.nims.go.jp/datasets/a7a13051-4ea5-4f5e-9eaf-b621af1584fc,,PhononDB (Togo/NIMS MDR),https://mdr.nims.go.jp/datasets/a7a13051-4ea5-4f5e-9eaf-b621af1584fc,"LTC-calc.log unit cell (PBEsol-relaxed), same file as kappa",mp-37906,True,stoichiometric,LiMgN
LiMgN,5.253,W/m/K,990.0,BTE,1,full BTE,1.0,,4.959823,216.0,F-43m,half-Heusler (C1b / MgAgAs),,"[""Li"", ""Li"", ""Li"", ""Li"", ""Mg"", ""Mg"", ""Mg"", ""Mg"", ""N"", ""N"", ""N"", ""N""]","[[0.5, 0.0, 0.0], [0.5, 0.5, 0.5], [0.0, 0.0, 0.5], [0.0, 0.5, 0.0], [0.0, 0.0, 0.0], [0.0, 0.5, 0.5], [0.5, 0.0, 0.5], [0.5, 0.5, 0.0], [0.25, 0.75, 0.75], [0.25, 0.25, 0.25], [0.75, 0.75, 0.25], [0.75, 0.25, 0.75]]",A,primitive->conventional (x sqrt2),BTE master (PhononDB/Carrete/npj/SciRep),,https://mdr.nims.go.jp/datasets/a7a13051-4ea5-4f5e-9eaf-b621af1584fc,,PhononDB (Togo/NIMS MDR),https://mdr.nims.go.jp/datasets/a7a13051-4ea5-4f5e-9eaf-b621af1584fc,"LTC-calc.log unit cell (PBEsol-relaxed), same file as kappa",mp-37906,True,stoichiometric,LiMgN
LiMgN,5.2,W/m/K,1000.0,BTE,1,full BTE,1.0,,4.959823,216.0,F-43m,half-Heusler (C1b / MgAgAs),,"[""Li"", ""Li"", ""Li"", ""Li"", ""Mg"", ""Mg"", ""Mg"", ""Mg"", ""N"", ""N"", ""N"", ""N""]","[[0.5, 0.0, 0.0], [0.5, 0.5, 0.5], [0.0, 0.0, 0.5], [0.0, 0.5, 0.0], [0.0, 0.0, 0.0], [0.0, 0.5, 0.5], [0.5, 0.0, 0.5], [0.5, 0.5, 0.0], [0.25, 0.75, 0.75], [0.25, 0.25, 0.25], [0.75, 0.75, 0.25], [0.75, 0.25, 0.75]]",A,primitive->conventional (x sqrt2),BTE master (PhononDB/Carrete/npj/SciRep),,https://mdr.nims.go.jp/datasets/a7a13051-4ea5-4f5e-9eaf-b621af1584fc,,PhononDB (Togo/NIMS MDR),https://mdr.nims.go.jp/datasets/a7a13051-4ea5-4f5e-9eaf-b621af1584fc,"LTC-calc.log unit cell (PBEsol-relaxed), same file as kappa",mp-37906,True,stoichiometric,LiMgN
LiMgP,15.92,W/m/K,200.0,BTE,1,full BTE,1.0,,5.963349,216.0,F-43m,half-Heusler (C1b / MgAgAs),,"[""Li"", ""Li"", ""Li"", ""Li"", ""Mg"", ""Mg"", ""Mg"", ""Mg"", ""P"", ""P"", ""P"", ""P""]","[[0.5, 0.0, 0.0], [0.5, 0.5, 0.5], [0.0, 0.0, 0.5], [0.0, 0.5, 0.0], [0.0, 0.0, 0.0], [0.0, 0.5, 0.5], [0.5, 0.0, 0.5], [0.5, 0.5, 0.0], [0.25, 0.75, 0.75], [0.25, 0.25, 0.25], [0.75, 0.75, 0.25], [0.75, 0.25, 0.75]]",A,primitive->conventional (x sqrt2),BTE master (PhononDB/Carrete/npj/SciRep),,https://mdr.nims.go.jp/datasets/51859f36-3733-407e-bc25-4245e181ee8f,,PhononDB (Togo/NIMS MDR),https://mdr.nims.go.jp/datasets/51859f36-3733-407e-bc25-4245e181ee8f,"LTC-calc.log unit cell (PBEsol-relaxed), same file as kappa",mp-36111,True,stoichiometric,LiMgP
LiMgP,14.956,W/m/K,210.0,BTE,1,full BTE,1.0,,5.963349,216.0,F-43m,half-Heusler (C1b / MgAgAs),,"[""Li"", ""Li"", ""Li"", ""Li"", ""Mg"", ""Mg"", ""Mg"", ""Mg"", ""P"", ""P"", ""P"", ""P""]","[[0.5, 0.0, 0.0], [0.5, 0.5, 0.5], [0.0, 0.0, 0.5], [0.0, 0.5, 0.0], [0.0, 0.0, 0.0], [0.0, 0.5, 0.5], [0.5, 0.0, 0.5], [0.5, 0.5, 0.0], [0.25, 0.75, 0.75], [0.25, 0.25, 0.25], [0.75, 0.75, 0.25], [0.75, 0.25, 0.75]]",A,primitive->conventional (x sqrt2),BTE master (PhononDB/Carrete/npj/SciRep),,https://mdr.nims.go.jp/datasets/51859f36-3733-407e-bc25-4245e181ee8f,,PhononDB (Togo/NIMS MDR),https://mdr.nims.go.jp/datasets/51859f36-3733-407e-bc25-4245e181ee8f,"LTC-calc.log unit cell (PBEsol-relaxed), same file as kappa",mp-36111,True,stoichiometric,LiMgP
LiMgP,14.112,W/m/K,220.0,BTE,1,full BTE,1.0,,5.963349,216.0,F-43m,half-Heusler (C1b / MgAgAs),,"[""Li"", ""Li"", ""Li"", ""Li"", ""Mg"", ""Mg"", ""Mg"", ""Mg"", ""P"", ""P"", ""P"", ""P""]","[[0.5, 0.0, 0.0], [0.5, 0.5, 0.5], [0.0, 0.0, 0.5], [0.0, 0.5, 0.0], [0.0, 0.0, 0.0], [0.0, 0.5, 0.5], [0.5, 0.0, 0.5], [0.5, 0.5, 0.0], [0.25, 0.75, 0.75], [0.25, 0.25, 0.25], [0.75, 0.75, 0.25], [0.75, 0.25, 0.75]]",A,primitive->conventional (x sqrt2),BTE master (PhononDB/Carrete/npj/SciRep),,https://mdr.nims.go.jp/datasets/51859f36-3733-407e-bc25-4245e181ee8f,,PhononDB (Togo/NIMS MDR),https://mdr.nims.go.jp/datasets/51859f36-3733-407e-bc25-4245e181ee8f,"LTC-calc.log unit cell (PBEsol-relaxed), same file as kappa",mp-36111,True,stoichiometric,LiMgP
LiMgP,13.366,W/m/K,230.0,BTE,1,full BTE,1.0,,5.963349,216.0,F-43m,half-Heusler (C1b / MgAgAs),,"[""Li"", ""Li"", ""Li"", ""Li"", ""Mg"", ""Mg"", ""Mg"", ""Mg"", ""P"", ""P"", ""P"", ""P""]","[[0.5, 0.0, 0.0], [0.5, 0.5, 0.5], [0.0, 0.0, 0.5], [0.0, 0.5, 0.0], [0.0, 0.0, 0.0], [0.0, 0.5, 0.5], [0.5, 0.0, 0.5], [0.5, 0.5, 0.0], [0.25, 0.75, 0.75], [0.25, 0.25, 0.25], [0.75, 0.75, 0.25], [0.75, 0.25, 0.75]]",A,primitive->conventional (x sqrt2),BTE master (PhononDB/Carrete/npj/SciRep),,https://mdr.nims.go.jp/datasets/51859f36-3733-407e-bc25-4245e181ee8f,,PhononDB (Togo/NIMS MDR),https://mdr.nims.go.jp/datasets/51859f36-3733-407e-bc25-4245e181ee8f,"LTC-calc.log unit cell (PBEsol-relaxed), same file as kappa",mp-36111,True,stoichiometric,LiMgP
LiMgP,12.702,W/m/K,240.0,BTE,1,full BTE,1.0,,5.963349,216.0,F-43m,half-Heusler (C1b / MgAgAs),,"[""Li"", ""Li"", ""Li"", ""Li"", ""Mg"", ""Mg"", ""Mg"", ""Mg"", ""P"", ""P"", ""P"", ""P""]","[[0.5, 0.0, 0.0], [0.5, 0.5, 0.5], [0.0, 0.0, 0.5], [0.0, 0.5, 0.0], [0.0, 0.0, 0.0], [0.0, 0.5, 0.5], [0.5, 0.0, 0.5], [0.5, 0.5, 0.0], [0.25, 0.75, 0.75], [0.25, 0.25, 0.25], [0.75, 0.75, 0.25], [0.75, 0.25, 0.75]]",A,primitive->conventional (x sqrt2),BTE master (PhononDB/Carrete/npj/SciRep),,https://mdr.nims.go.jp/datasets/51859f36-3733-407e-bc25-4245e181ee8f,,PhononDB (Togo/NIMS MDR),https://mdr.nims.go.jp/datasets/51859f36-3733-407e-bc25-4245e181ee8f,"LTC-calc.log unit cell (PBEsol-relaxed), same file as kappa",mp-36111,True,stoichiometric,LiMgP
LiMgP,12.105,W/m/K,250.0,BTE,1,full BTE,1.0,,5.963349,216.0,F-43m,half-Heusler (C1b / MgAgAs),,"[""Li"", ""Li"", ""Li"", ""Li"", ""Mg"", ""Mg"", ""Mg"", ""Mg"", ""P"", ""P"", ""P"", ""P""]","[[0.5, 0.0, 0.0], [0.5, 0.5, 0.5], [0.0, 0.0, 0.5], [0.0, 0.5, 0.0], [0.0, 0.0, 0.0], [0.0, 0.5, 0.5], [0.5, 0.0, 0.5], [0.5, 0.5, 0.0], [0.25, 0.75, 0.75], [0.25, 0.25, 0.25], [0.75, 0.75, 0.25], [0.75, 0.25, 0.75]]",A,primitive->conventional (x sqrt2),BTE master (PhononDB/Carrete/npj/SciRep),,https://mdr.nims.go.jp/datasets/51859f36-3733-407e-bc25-4245e181ee8f,,PhononDB (Togo/NIMS MDR),https://mdr.nims.go.jp/datasets/51859f36-3733-407e-bc25-4245e181ee8f,"LTC-calc.log unit cell (PBEsol-relaxed), same file as kappa",mp-36111,True,stoichiometric,LiMgP
LiMgP,11.566,W/m/K,260.0,BTE,1,full BTE,1.0,,5.963349,216.0,F-43m,half-Heusler (C1b / MgAgAs),,"[""Li"", ""Li"", ""Li"", ""Li"", ""Mg"", ""Mg"", ""Mg"", ""Mg"", ""P"", ""P"", ""P"", ""P""]","[[0.5, 0.0, 0.0], [0.5, 0.5, 0.5], [0.0, 0.0, 0.5], [0.0, 0.5, 0.0], [0.0, 0.0, 0.0], [0.0, 0.5, 0.5], [0.5, 0.0, 0.5], [0.5, 0.5, 0.0], [0.25, 0.75, 0.75], [0.25, 0.25, 0.25], [0.75, 0.75, 0.25], [0.75, 0.25, 0.75]]",A,primitive->conventional (x sqrt2),BTE master (PhononDB/Carrete/npj/SciRep),,https://mdr.nims.go.jp/datasets/51859f36-3733-407e-bc25-4245e181ee8f,,PhononDB (Togo/NIMS MDR),https://mdr.nims.go.jp/datasets/51859f36-3733-407e-bc25-4245e181ee8f,"LTC-calc.log unit cell (PBEsol-relaxed), same file as kappa",mp-36111,True,stoichiometric,LiMgP
LiMgP,11.077,W/m/K,270.0,BTE,1,full BTE,1.0,,5.963349,216.0,F-43m,half-Heusler (C1b / MgAgAs),,"[""Li"", ""Li"", ""Li"", ""Li"", ""Mg"", ""Mg"", ""Mg"", ""Mg"", ""P"", ""P"", ""P"", ""P""]","[[0.5, 0.0, 0.0], [0.5, 0.5, 0.5], [0.0, 0.0, 0.5], [0.0, 0.5, 0.0], [0.0, 0.0, 0.0], [0.0, 0.5, 0.5], [0.5, 0.0, 0.5], [0.5, 0.5, 0.0], [0.25, 0.75, 0.75], [0.25, 0.25, 0.25], [0.75, 0.75, 0.25], [0.75, 0.25, 0.75]]",A,primitive->conventional (x sqrt2),BTE master (PhononDB/Carrete/npj/SciRep),,https://mdr.nims.go.jp/datasets/51859f36-3733-407e-bc25-4245e181ee8f,,PhononDB (Togo/NIMS MDR),https://mdr.nims.go.jp/datasets/51859f36-3733-407e-bc25-4245e181ee8f,"LTC-calc.log unit cell (PBEsol-relaxed), same file as kappa",mp-36111,True,stoichiometric,LiMgP
LiMgP,10.631,W/m/K,280.0,BTE,1,full BTE,1.0,,5.963349,216.0,F-43m,half-Heusler (C1b / MgAgAs),,"[""Li"", ""Li"", ""Li"", ""Li"", ""Mg"", ""Mg"", ""Mg"", ""Mg"", ""P"", ""P"", ""P"", ""P""]","[[0.5, 0.0, 0.0], [0.5, 0.5, 0.5], [0.0, 0.0, 0.5], [0.0, 0.5, 0.0], [0.0, 0.0, 0.0], [0.0, 0.5, 0.5], [0.5, 0.0, 0.5], [0.5, 0.5, 0.0], [0.25, 0.75, 0.75], [0.25, 0.25, 0.25], [0.75, 0.75, 0.25], [0.75, 0.25, 0.75]]",A,primitive->conventional (x sqrt2),BTE master (PhononDB/Carrete/npj/SciRep),,https://mdr.nims.go.jp/datasets/51859f36-3733-407e-bc25-4245e181ee8f,,PhononDB (Togo/NIMS MDR),https://mdr.nims.go.jp/datasets/51859f36-3733-407e-bc25-4245e181ee8f,"LTC-calc.log unit cell (PBEsol-relaxed), same file as kappa",mp-36111,True,stoichiometric,LiMgP
LiMgP,10.221,W/m/K,290.0,BTE,1,full BTE,1.0,,5.963349,216.0,F-43m,half-Heusler (C1b / MgAgAs),,"[""Li"", ""Li"", ""Li"", ""Li"", ""Mg"", ""Mg"", ""Mg"", ""Mg"", ""P"", ""P"", ""P"", ""P""]","[[0.5, 0.0, 0.0], [0.5, 0.5, 0.5], [0.0, 0.0, 0.5], [0.0, 0.5, 0.0], [0.0, 0.0, 0.0], [0.0, 0.5, 0.5], [0.5, 0.0, 0.5], [0.5, 0.5, 0.0], [0.25, 0.75, 0.75], [0.25, 0.25, 0.25], [0.75, 0.75, 0.25], [0.75, 0.25, 0.75]]",A,primitive->conventional (x sqrt2),BTE master (PhononDB/Carrete/npj/SciRep),,https://mdr.nims.go.jp/datasets/51859f36-3733-407e-bc25-4245e181ee8f,,PhononDB (Togo/NIMS MDR),https://mdr.nims.go.jp/datasets/51859f36-3733-407e-bc25-4245e181ee8f,"LTC-calc.log unit cell (PBEsol-relaxed), same file as kappa",mp-36111,True,stoichiometric,LiMgP
LiMgP,9.844,W/m/K,300.0,BTE,1,full BTE,1.0,,5.963349,216.0,F-43m,half-Heusler (C1b / MgAgAs),,"[""Li"", ""Li"", ""Li"", ""Li"", ""Mg"", ""Mg"", ""Mg"", ""Mg"", ""P"", ""P"", ""P"", ""P""]","[[0.5, 0.0, 0.0], [0.5, 0.5, 0.5], [0.0, 0.0, 0.5], [0.0, 0.5, 0.0], [0.0, 0.0, 0.0], [0.0, 0.5, 0.5], [0.5, 0.0, 0.5], [0.5, 0.5, 0.0], [0.25, 0.75, 0.75], [0.25, 0.25, 0.25], [0.75, 0.75, 0.25], [0.75, 0.25, 0.75]]",A,primitive->conventional (x sqrt2),BTE master (PhononDB/Carrete/npj/SciRep),,https://mdr.nims.go.jp/datasets/51859f36-3733-407e-bc25-4245e181ee8f,,PhononDB (Togo/NIMS MDR),https://mdr.nims.go.jp/datasets/51859f36-3733-407e-bc25-4245e181ee8f,"LTC-calc.log unit cell (PBEsol-relaxed), same file as kappa",mp-36111,True,stoichiometric,LiMgP
LiMgP,19.94,W/m/K,300.0,BTE,1,full BTE,1.0,,5.963349,216.0,F-43m,half-Heusler (C1b / MgAgAs),,"[""Li"", ""Li"", ""Li"", ""Li"", ""Mg"", ""Mg"", ""Mg"", ""Mg"", ""P"", ""P"", ""P"", ""P""]","[[0.5, 0.0, 0.0], [0.5, 0.5, 0.5], [0.0, 0.0, 0.5], [0.0, 0.5, 0.0], [0.0, 0.0, 0.0], [0.0, 0.5, 0.5], [0.5, 0.0, 0.5], [0.5, 0.5, 0.0], [0.25, 0.75, 0.75], [0.25, 0.25, 0.25], [0.75, 0.75, 0.25], [0.75, 0.25, 0.75]]",A,primitive->conventional (x sqrt2),BTE master (PhononDB/Carrete/npj/SciRep),10.1038/s41598-021-92030-4,https://www.nature.com/articles/s41598-021-92030-4#MOESM1,,PhononDB (Togo/NIMS MDR),https://mdr.nims.go.jp/datasets/51859f36-3733-407e-bc25-4245e181ee8f,"LTC-calc.log unit cell (PBEsol-relaxed), same file as kappa",mp-36111,True,stoichiometric,LiMgP
LiMgP,10.019245,W/m/K,300.0,BTE,1,full BTE,1.0,,5.963349,216.0,F-43m,half-Heusler (C1b / MgAgAs),,"[""Li"", ""Li"", ""Li"", ""Li"", ""Mg"", ""Mg"", ""Mg"", ""Mg"", ""P"", ""P"", ""P"", ""P""]","[[0.5, 0.0, 0.0], [0.5, 0.5, 0.5], [0.0, 0.0, 0.5], [0.0, 0.5, 0.0], [0.0, 0.0, 0.0], [0.0, 0.5, 0.5], [0.5, 0.0, 0.5], [0.5, 0.5, 0.0], [0.25, 0.75, 0.75], [0.25, 0.25, 0.25], [0.75, 0.75, 0.25], [0.75, 0.25, 0.75]]",A,primitive->conventional (x sqrt2),BTE master (PhononDB/Carrete/npj/SciRep),10.1038/s41524-025-01920-y,https://doi.org/10.5281/zenodo.15937696,,PhononDB (Togo/NIMS MDR),https://mdr.nims.go.jp/datasets/51859f36-3733-407e-bc25-4245e181ee8f,"LTC-calc.log unit cell (PBEsol-relaxed), same file as kappa",mp-36111,True,stoichiometric,LiMgP
LiMgP,19.94,W/m/K,300.0,Phono3py,1,full BTE,1.0,,5.963349,216.0,F-43m,half-Heusler (C1b / MgAgAs),,"[""Li"", ""Li"", ""Li"", ""Li"", ""Mg"", ""Mg"", ""Mg"", ""Mg"", ""P"", ""P"", ""P"", ""P""]","[[0.5, 0.0, 0.0], [0.5, 0.5, 0.5], [0.0, 0.0, 0.5], [0.0, 0.5, 0.0], [0.0, 0.0, 0.0], [0.0, 0.5, 0.5], [0.5, 0.0, 0.5], [0.5, 0.5, 0.0], [0.25, 0.75, 0.75], [0.25, 0.25, 0.25], [0.75, 0.75, 0.25], [0.75, 0.25, 0.75]]",A,primitive->conventional (x sqrt2),"paper mining (PDF, batch 2)",arxiv:2010.12467v1,,Table S1,PhononDB (Togo/NIMS MDR),https://mdr.nims.go.jp/datasets/51859f36-3733-407e-bc25-4245e181ee8f,"LTC-calc.log unit cell (PBEsol-relaxed), same file as kappa",mp-36111,True,stoichiometric,LiMgP
LiMgP,10.6543,W/m/K,300.0,"BTE (phono3py-class, Phonix auto-kappa)",1,full BTE,1.0,,5.963349,216.0,F-43m,half-Heusler (C1b / MgAgAs),,"[""Li"", ""Li"", ""Li"", ""Li"", ""Mg"", ""Mg"", ""Mg"", ""Mg"", ""P"", ""P"", ""P"", ""P""]","[[0.5, 0.0, 0.0], [0.5, 0.5, 0.5], [0.0, 0.0, 0.5], [0.0, 0.5, 0.0], [0.0, 0.0, 0.0], [0.0, 0.5, 0.5], [0.5, 0.0, 0.5], [0.5, 0.5, 0.0], [0.25, 0.75, 0.75], [0.25, 0.25, 0.25], [0.75, 0.75, 0.25], [0.75, 0.25, 0.75]]",A,primitive->conventional (x sqrt2),Phonix (first-principles BTE),10.1038/s41524-026-02033-w,https://huggingface.co/datasets/phonix-db/phonix-summary,"phonix-summary, HF datasets-server",PhononDB (Togo/NIMS MDR),https://mdr.nims.go.jp/datasets/51859f36-3733-407e-bc25-4245e181ee8f,"LTC-calc.log unit cell (PBEsol-relaxed), same file as kappa",mp-36111,True,stoichiometric,LiMgP
LiMgP,9.496,W/m/K,310.0,BTE,1,full BTE,1.0,,5.963349,216.0,F-43m,half-Heusler (C1b / MgAgAs),,"[""Li"", ""Li"", ""Li"", ""Li"", ""Mg"", ""Mg"", ""Mg"", ""Mg"", ""P"", ""P"", ""P"", ""P""]","[[0.5, 0.0, 0.0], [0.5, 0.5, 0.5], [0.0, 0.0, 0.5], [0.0, 0.5, 0.0], [0.0, 0.0, 0.0], [0.0, 0.5, 0.5], [0.5, 0.0, 0.5], [0.5, 0.5, 0.0], [0.25, 0.75, 0.75], [0.25, 0.25, 0.25], [0.75, 0.75, 0.25], [0.75, 0.25, 0.75]]",A,primitive->conventional (x sqrt2),BTE master (PhononDB/Carrete/npj/SciRep),,https://mdr.nims.go.jp/datasets/51859f36-3733-407e-bc25-4245e181ee8f,,PhononDB (Togo/NIMS MDR),https://mdr.nims.go.jp/datasets/51859f36-3733-407e-bc25-4245e181ee8f,"LTC-calc.log unit cell (PBEsol-relaxed), same file as kappa",mp-36111,True,stoichiometric,LiMgP
LiMgP,9.173,W/m/K,320.0,BTE,1,full BTE,1.0,,5.963349,216.0,F-43m,half-Heusler (C1b / MgAgAs),,"[""Li"", ""Li"", ""Li"", ""Li"", ""Mg"", ""Mg"", ""Mg"", ""Mg"", ""P"", ""P"", ""P"", ""P""]","[[0.5, 0.0, 0.0], [0.5, 0.5, 0.5], [0.0, 0.0, 0.5], [0.0, 0.5, 0.0], [0.0, 0.0, 0.0], [0.0, 0.5, 0.5], [0.5, 0.0, 0.5], [0.5, 0.5, 0.0], [0.25, 0.75, 0.75], [0.25, 0.25, 0.25], [0.75, 0.75, 0.25], [0.75, 0.25, 0.75]]",A,primitive->conventional (x sqrt2),BTE master (PhononDB/Carrete/npj/SciRep),,https://mdr.nims.go.jp/datasets/51859f36-3733-407e-bc25-4245e181ee8f,,PhononDB (Togo/NIMS MDR),https://mdr.nims.go.jp/datasets/51859f36-3733-407e-bc25-4245e181ee8f,"LTC-calc.log unit cell (PBEsol-relaxed), same file as kappa",mp-36111,True,stoichiometric,LiMgP
LiMgP,8.873,W/m/K,330.0,BTE,1,full BTE,1.0,,5.963349,216.0,F-43m,half-Heusler (C1b / MgAgAs),,"[""Li"", ""Li"", ""Li"", ""Li"", ""Mg"", ""Mg"", ""Mg"", ""Mg"", ""P"", ""P"", ""P"", ""P""]","[[0.5, 0.0, 0.0], [0.5, 0.5, 0.5], [0.0, 0.0, 0.5], [0.0, 0.5, 0.0], [0.0, 0.0, 0.0], [0.0, 0.5, 0.5], [0.5, 0.0, 0.5], [0.5, 0.5, 0.0], [0.25, 0.75, 0.75], [0.25, 0.25, 0.25], [0.75, 0.75, 0.25], [0.75, 0.25, 0.75]]",A,primitive->conventional (x sqrt2),BTE master (PhononDB/Carrete/npj/SciRep),,https://mdr.nims.go.jp/datasets/51859f36-3733-407e-bc25-4245e181ee8f,,PhononDB (Togo/NIMS MDR),https://mdr.nims.go.jp/datasets/51859f36-3733-407e-bc25-4245e181ee8f,"LTC-calc.log unit cell (PBEsol-relaxed), same file as kappa",mp-36111,True,stoichiometric,LiMgP
LiMgP,8.592,W/m/K,340.0,BTE,1,full BTE,1.0,,5.963349,216.0,F-43m,half-Heusler (C1b / MgAgAs),,"[""Li"", ""Li"", ""Li"", ""Li"", ""Mg"", ""Mg"", ""Mg"", ""Mg"", ""P"", ""P"", ""P"", ""P""]","[[0.5, 0.0, 0.0], [0.5, 0.5, 0.5], [0.0, 0.0, 0.5], [0.0, 0.5, 0.0], [0.0, 0.0, 0.0], [0.0, 0.5, 0.5], [0.5, 0.0, 0.5], [0.5, 0.5, 0.0], [0.25, 0.75, 0.75], [0.25, 0.25, 0.25], [0.75, 0.75, 0.25], [0.75, 0.25, 0.75]]",A,primitive->conventional (x sqrt2),BTE master (PhononDB/Carrete/npj/SciRep),,https://mdr.nims.go.jp/datasets/51859f36-3733-407e-bc25-4245e181ee8f,,PhononDB (Togo/NIMS MDR),https://mdr.nims.go.jp/datasets/51859f36-3733-407e-bc25-4245e181ee8f,"LTC-calc.log unit cell (PBEsol-relaxed), same file as kappa",mp-36111,True,stoichiometric,LiMgP
LiMgP,8.33,W/m/K,350.0,BTE,1,full BTE,1.0,,5.963349,216.0,F-43m,half-Heusler (C1b / MgAgAs),,"[""Li"", ""Li"", ""Li"", ""Li"", ""Mg"", ""Mg"", ""Mg"", ""Mg"", ""P"", ""P"", ""P"", ""P""]","[[0.5, 0.0, 0.0], [0.5, 0.5, 0.5], [0.0, 0.0, 0.5], [0.0, 0.5, 0.0], [0.0, 0.0, 0.0], [0.0, 0.5, 0.5], [0.5, 0.0, 0.5], [0.5, 0.5, 0.0], [0.25, 0.75, 0.75], [0.25, 0.25, 0.25], [0.75, 0.75, 0.25], [0.75, 0.25, 0.75]]",A,primitive->conventional (x sqrt2),BTE master (PhononDB/Carrete/npj/SciRep),,https://mdr.nims.go.jp/datasets/51859f36-3733-407e-bc25-4245e181ee8f,,PhononDB (Togo/NIMS MDR),https://mdr.nims.go.jp/datasets/51859f36-3733-407e-bc25-4245e181ee8f,"LTC-calc.log unit cell (PBEsol-relaxed), same file as kappa",mp-36111,True,stoichiometric,LiMgP
LiMgP,8.084,W/m/K,360.0,BTE,1,full BTE,1.0,,5.963349,216.0,F-43m,half-Heusler (C1b / MgAgAs),,"[""Li"", ""Li"", ""Li"", ""Li"", ""Mg"", ""Mg"", ""Mg"", ""Mg"", ""P"", ""P"", ""P"", ""P""]","[[0.5, 0.0, 0.0], [0.5, 0.5, 0.5], [0.0, 0.0, 0.5], [0.0, 0.5, 0.0], [0.0, 0.0, 0.0], [0.0, 0.5, 0.5], [0.5, 0.0, 0.5], [0.5, 0.5, 0.0], [0.25, 0.75, 0.75], [0.25, 0.25, 0.25], [0.75, 0.75, 0.25], [0.75, 0.25, 0.75]]",A,primitive->conventional (x sqrt2),BTE master (PhononDB/Carrete/npj/SciRep),,https://mdr.nims.go.jp/datasets/51859f36-3733-407e-bc25-4245e181ee8f,,PhononDB (Togo/NIMS MDR),https://mdr.nims.go.jp/datasets/51859f36-3733-407e-bc25-4245e181ee8f,"LTC-calc.log unit cell (PBEsol-relaxed), same file as kappa",mp-36111,True,stoichiometric,LiMgP
LiMgP,7.853,W/m/K,370.0,BTE,1,full BTE,1.0,,5.963349,216.0,F-43m,half-Heusler (C1b / MgAgAs),,"[""Li"", ""Li"", ""Li"", ""Li"", ""Mg"", ""Mg"", ""Mg"", ""Mg"", ""P"", ""P"", ""P"", ""P""]","[[0.5, 0.0, 0.0], [0.5, 0.5, 0.5], [0.0, 0.0, 0.5], [0.0, 0.5, 0.0], [0.0, 0.0, 0.0], [0.0, 0.5, 0.5], [0.5, 0.0, 0.5], [0.5, 0.5, 0.0], [0.25, 0.75, 0.75], [0.25, 0.25, 0.25], [0.75, 0.75, 0.25], [0.75, 0.25, 0.75]]",A,primitive->conventional (x sqrt2),BTE master (PhononDB/Carrete/npj/SciRep),,https://mdr.nims.go.jp/datasets/51859f36-3733-407e-bc25-4245e181ee8f,,PhononDB (Togo/NIMS MDR),https://mdr.nims.go.jp/datasets/51859f36-3733-407e-bc25-4245e181ee8f,"LTC-calc.log unit cell (PBEsol-relaxed), same file as kappa",mp-36111,True,stoichiometric,LiMgP
LiMgP,7.636,W/m/K,380.0,BTE,1,full BTE,1.0,,5.963349,216.0,F-43m,half-Heusler (C1b / MgAgAs),,"[""Li"", ""Li"", ""Li"", ""Li"", ""Mg"", ""Mg"", ""Mg"", ""Mg"", ""P"", ""P"", ""P"", ""P""]","[[0.5, 0.0, 0.0], [0.5, 0.5, 0.5], [0.0, 0.0, 0.5], [0.0, 0.5, 0.0], [0.0, 0.0, 0.0], [0.0, 0.5, 0.5], [0.5, 0.0, 0.5], [0.5, 0.5, 0.0], [0.25, 0.75, 0.75], [0.25, 0.25, 0.25], [0.75, 0.75, 0.25], [0.75, 0.25, 0.75]]",A,primitive->conventional (x sqrt2),BTE master (PhononDB/Carrete/npj/SciRep),,https://mdr.nims.go.jp/datasets/51859f36-3733-407e-bc25-4245e181ee8f,,PhononDB (Togo/NIMS MDR),https://mdr.nims.go.jp/datasets/51859f36-3733-407e-bc25-4245e181ee8f,"LTC-calc.log unit cell (PBEsol-relaxed), same file as kappa",mp-36111,True,stoichiometric,LiMgP
LiMgP,7.431,W/m/K,390.0,BTE,1,full BTE,1.0,,5.963349,216.0,F-43m,half-Heusler (C1b / MgAgAs),,"[""Li"", ""Li"", ""Li"", ""Li"", ""Mg"", ""Mg"", ""Mg"", ""Mg"", ""P"", ""P"", ""P"", ""P""]","[[0.5, 0.0, 0.0], [0.5, 0.5, 0.5], [0.0, 0.0, 0.5], [0.0, 0.5, 0.0], [0.0, 0.0, 0.0], [0.0, 0.5, 0.5], [0.5, 0.0, 0.5], [0.5, 0.5, 0.0], [0.25, 0.75, 0.75], [0.25, 0.25, 0.25], [0.75, 0.75, 0.25], [0.75, 0.25, 0.75]]",A,primitive->conventional (x sqrt2),BTE master (PhononDB/Carrete/npj/SciRep),,https://mdr.nims.go.jp/datasets/51859f36-3733-407e-bc25-4245e181ee8f,,PhononDB (Togo/NIMS MDR),https://mdr.nims.go.jp/datasets/51859f36-3733-407e-bc25-4245e181ee8f,"LTC-calc.log unit cell (PBEsol-relaxed), same file as kappa",mp-36111,True,stoichiometric,LiMgP
LiMgP,7.237,W/m/K,400.0,BTE,1,full BTE,1.0,,5.963349,216.0,F-43m,half-Heusler (C1b / MgAgAs),,"[""Li"", ""Li"", ""Li"", ""Li"", ""Mg"", ""Mg"", ""Mg"", ""Mg"", ""P"", ""P"", ""P"", ""P""]","[[0.5, 0.0, 0.0], [0.5, 0.5, 0.5], [0.0, 0.0, 0.5], [0.0, 0.5, 0.0], [0.0, 0.0, 0.0], [0.0, 0.5, 0.5], [0.5, 0.0, 0.5], [0.5, 0.5, 0.0], [0.25, 0.75, 0.75], [0.25, 0.25, 0.25], [0.75, 0.75, 0.25], [0.75, 0.25, 0.75]]",A,primitive->conventional (x sqrt2),BTE master (PhononDB/Carrete/npj/SciRep),,https://mdr.nims.go.jp/datasets/51859f36-3733-407e-bc25-4245e181ee8f,,PhononDB (Togo/NIMS MDR),https://mdr.nims.go.jp/datasets/51859f36-3733-407e-bc25-4245e181ee8f,"LTC-calc.log unit cell (PBEsol-relaxed), same file as kappa",mp-36111,True,stoichiometric,LiMgP
LiMgP,7.053,W/m/K,410.0,BTE,1,full BTE,1.0,,5.963349,216.0,F-43m,half-Heusler (C1b / MgAgAs),,"[""Li"", ""Li"", ""Li"", ""Li"", ""Mg"", ""Mg"", ""Mg"", ""Mg"", ""P"", ""P"", ""P"", ""P""]","[[0.5, 0.0, 0.0], [0.5, 0.5, 0.5], [0.0, 0.0, 0.5], [0.0, 0.5, 0.0], [0.0, 0.0, 0.0], [0.0, 0.5, 0.5], [0.5, 0.0, 0.5], [0.5, 0.5, 0.0], [0.25, 0.75, 0.75], [0.25, 0.25, 0.25], [0.75, 0.75, 0.25], [0.75, 0.25, 0.75]]",A,primitive->conventional (x sqrt2),BTE master (PhononDB/Carrete/npj/SciRep),,https://mdr.nims.go.jp/datasets/51859f36-3733-407e-bc25-4245e181ee8f,,PhononDB (Togo/NIMS MDR),https://mdr.nims.go.jp/datasets/51859f36-3733-407e-bc25-4245e181ee8f,"LTC-calc.log unit cell (PBEsol-relaxed), same file as kappa",mp-36111,True,stoichiometric,LiMgP
LiMgP,6.879,W/m/K,420.0,BTE,1,full BTE,1.0,,5.963349,216.0,F-43m,half-Heusler (C1b / MgAgAs),,"[""Li"", ""Li"", ""Li"", ""Li"", ""Mg"", ""Mg"", ""Mg"", ""Mg"", ""P"", ""P"", ""P"", ""P""]","[[0.5, 0.0, 0.0], [0.5, 0.5, 0.5], [0.0, 0.0, 0.5], [0.0, 0.5, 0.0], [0.0, 0.0, 0.0], [0.0, 0.5, 0.5], [0.5, 0.0, 0.5], [0.5, 0.5, 0.0], [0.25, 0.75, 0.75], [0.25, 0.25, 0.25], [0.75, 0.75, 0.25], [0.75, 0.25, 0.75]]",A,primitive->conventional (x sqrt2),BTE master (PhononDB/Carrete/npj/SciRep),,https://mdr.nims.go.jp/datasets/51859f36-3733-407e-bc25-4245e181ee8f,,PhononDB (Togo/NIMS MDR),https://mdr.nims.go.jp/datasets/51859f36-3733-407e-bc25-4245e181ee8f,"LTC-calc.log unit cell (PBEsol-relaxed), same file as kappa",mp-36111,True,stoichiometric,LiMgP
LiMgP,6.713,W/m/K,430.0,BTE,1,full BTE,1.0,,5.963349,216.0,F-43m,half-Heusler (C1b / MgAgAs),,"[""Li"", ""Li"", ""Li"", ""Li"", ""Mg"", ""Mg"", ""Mg"", ""Mg"", ""P"", ""P"", ""P"", ""P""]","[[0.5, 0.0, 0.0], [0.5, 0.5, 0.5], [0.0, 0.0, 0.5], [0.0, 0.5, 0.0], [0.0, 0.0, 0.0], [0.0, 0.5, 0.5], [0.5, 0.0, 0.5], [0.5, 0.5, 0.0], [0.25, 0.75, 0.75], [0.25, 0.25, 0.25], [0.75, 0.75, 0.25], [0.75, 0.25, 0.75]]",A,primitive->conventional (x sqrt2),BTE master (PhononDB/Carrete/npj/SciRep),,https://mdr.nims.go.jp/datasets/51859f36-3733-407e-bc25-4245e181ee8f,,PhononDB (Togo/NIMS MDR),https://mdr.nims.go.jp/datasets/51859f36-3733-407e-bc25-4245e181ee8f,"LTC-calc.log unit cell (PBEsol-relaxed), same file as kappa",mp-36111,True,stoichiometric,LiMgP
LiMgP,6.556,W/m/K,440.0,BTE,1,full BTE,1.0,,5.963349,216.0,F-43m,half-Heusler (C1b / MgAgAs),,"[""Li"", ""Li"", ""Li"", ""Li"", ""Mg"", ""Mg"", ""Mg"", ""Mg"", ""P"", ""P"", ""P"", ""P""]","[[0.5, 0.0, 0.0], [0.5, 0.5, 0.5], [0.0, 0.0, 0.5], [0.0, 0.5, 0.0], [0.0, 0.0, 0.0], [0.0, 0.5, 0.5], [0.5, 0.0, 0.5], [0.5, 0.5, 0.0], [0.25, 0.75, 0.75], [0.25, 0.25, 0.25], [0.75, 0.75, 0.25], [0.75, 0.25, 0.75]]",A,primitive->conventional (x sqrt2),BTE master (PhononDB/Carrete/npj/SciRep),,https://mdr.nims.go.jp/datasets/51859f36-3733-407e-bc25-4245e181ee8f,,PhononDB (Togo/NIMS MDR),https://mdr.nims.go.jp/datasets/51859f36-3733-407e-bc25-4245e181ee8f,"LTC-calc.log unit cell (PBEsol-relaxed), same file as kappa",mp-36111,True,stoichiometric,LiMgP
LiMgP,6.406,W/m/K,450.0,BTE,1,full BTE,1.0,,5.963349,216.0,F-43m,half-Heusler (C1b / MgAgAs),,"[""Li"", ""Li"", ""Li"", ""Li"", ""Mg"", ""Mg"", ""Mg"", ""Mg"", ""P"", ""P"", ""P"", ""P""]","[[0.5, 0.0, 0.0], [0.5, 0.5, 0.5], [0.0, 0.0, 0.5], [0.0, 0.5, 0.0], [0.0, 0.0, 0.0], [0.0, 0.5, 0.5], [0.5, 0.0, 0.5], [0.5, 0.5, 0.0], [0.25, 0.75, 0.75], [0.25, 0.25, 0.25], [0.75, 0.75, 0.25], [0.75, 0.25, 0.75]]",A,primitive->conventional (x sqrt2),BTE master (PhononDB/Carrete/npj/SciRep),,https://mdr.nims.go.jp/datasets/51859f36-3733-407e-bc25-4245e181ee8f,,PhononDB (Togo/NIMS MDR),https://mdr.nims.go.jp/datasets/51859f36-3733-407e-bc25-4245e181ee8f,"LTC-calc.log unit cell (PBEsol-relaxed), same file as kappa",mp-36111,True,stoichiometric,LiMgP
LiMgP,6.263,W/m/K,460.0,BTE,1,full BTE,1.0,,5.963349,216.0,F-43m,half-Heusler (C1b / MgAgAs),,"[""Li"", ""Li"", ""Li"", ""Li"", ""Mg"", ""Mg"", ""Mg"", ""Mg"", ""P"", ""P"", ""P"", ""P""]","[[0.5, 0.0, 0.0], [0.5, 0.5, 0.5], [0.0, 0.0, 0.5], [0.0, 0.5, 0.0], [0.0, 0.0, 0.0], [0.0, 0.5, 0.5], [0.5, 0.0, 0.5], [0.5, 0.5, 0.0], [0.25, 0.75, 0.75], [0.25, 0.25, 0.25], [0.75, 0.75, 0.25], [0.75, 0.25, 0.75]]",A,primitive->conventional (x sqrt2),BTE master (PhononDB/Carrete/npj/SciRep),,https://mdr.nims.go.jp/datasets/51859f36-3733-407e-bc25-4245e181ee8f,,PhononDB (Togo/NIMS MDR),https://mdr.nims.go.jp/datasets/51859f36-3733-407e-bc25-4245e181ee8f,"LTC-calc.log unit cell (PBEsol-relaxed), same file as kappa",mp-36111,True,stoichiometric,LiMgP
LiMgP,6.126,W/m/K,470.0,BTE,1,full BTE,1.0,,5.963349,216.0,F-43m,half-Heusler (C1b / MgAgAs),,"[""Li"", ""Li"", ""Li"", ""Li"", ""Mg"", ""Mg"", ""Mg"", ""Mg"", ""P"", ""P"", ""P"", ""P""]","[[0.5, 0.0, 0.0], [0.5, 0.5, 0.5], [0.0, 0.0, 0.5], [0.0, 0.5, 0.0], [0.0, 0.0, 0.0], [0.0, 0.5, 0.5], [0.5, 0.0, 0.5], [0.5, 0.5, 0.0], [0.25, 0.75, 0.75], [0.25, 0.25, 0.25], [0.75, 0.75, 0.25], [0.75, 0.25, 0.75]]",A,primitive->conventional (x sqrt2),BTE master (PhononDB/Carrete/npj/SciRep),,https://mdr.nims.go.jp/datasets/51859f36-3733-407e-bc25-4245e181ee8f,,PhononDB (Togo/NIMS MDR),https://mdr.nims.go.jp/datasets/51859f36-3733-407e-bc25-4245e181ee8f,"LTC-calc.log unit cell (PBEsol-relaxed), same file as kappa",mp-36111,True,stoichiometric,LiMgP
LiMgP,5.995,W/m/K,480.0,BTE,1,full BTE,1.0,,5.963349,216.0,F-43m,half-Heusler (C1b / MgAgAs),,"[""Li"", ""Li"", ""Li"", ""Li"", ""Mg"", ""Mg"", ""Mg"", ""Mg"", ""P"", ""P"", ""P"", ""P""]","[[0.5, 0.0, 0.0], [0.5, 0.5, 0.5], [0.0, 0.0, 0.5], [0.0, 0.5, 0.0], [0.0, 0.0, 0.0], [0.0, 0.5, 0.5], [0.5, 0.0, 0.5], [0.5, 0.5, 0.0], [0.25, 0.75, 0.75], [0.25, 0.25, 0.25], [0.75, 0.75, 0.25], [0.75, 0.25, 0.75]]",A,primitive->conventional (x sqrt2),BTE master (PhononDB/Carrete/npj/SciRep),,https://mdr.nims.go.jp/datasets/51859f36-3733-407e-bc25-4245e181ee8f,,PhononDB (Togo/NIMS MDR),https://mdr.nims.go.jp/datasets/51859f36-3733-407e-bc25-4245e181ee8f,"LTC-calc.log unit cell (PBEsol-relaxed), same file as kappa",mp-36111,True,stoichiometric,LiMgP
LiMgP,5.87,W/m/K,490.0,BTE,1,full BTE,1.0,,5.963349,216.0,F-43m,half-Heusler (C1b / MgAgAs),,"[""Li"", ""Li"", ""Li"", ""Li"", ""Mg"", ""Mg"", ""Mg"", ""Mg"", ""P"", ""P"", ""P"", ""P""]","[[0.5, 0.0, 0.0], [0.5, 0.5, 0.5], [0.0, 0.0, 0.5], [0.0, 0.5, 0.0], [0.0, 0.0, 0.0], [0.0, 0.5, 0.5], [0.5, 0.0, 0.5], [0.5, 0.5, 0.0], [0.25, 0.75, 0.75], [0.25, 0.25, 0.25], [0.75, 0.75, 0.25], [0.75, 0.25, 0.75]]",A,primitive->conventional (x sqrt2),BTE master (PhononDB/Carrete/npj/SciRep),,https://mdr.nims.go.jp/datasets/51859f36-3733-407e-bc25-4245e181ee8f,,PhononDB (Togo/NIMS MDR),https://mdr.nims.go.jp/datasets/51859f36-3733-407e-bc25-4245e181ee8f,"LTC-calc.log unit cell (PBEsol-relaxed), same file as kappa",mp-36111,True,stoichiometric,LiMgP
LiMgP,5.751,W/m/K,500.0,BTE,1,full BTE,1.0,,5.963349,216.0,F-43m,half-Heusler (C1b / MgAgAs),,"[""Li"", ""Li"", ""Li"", ""Li"", ""Mg"", ""Mg"", ""Mg"", ""Mg"", ""P"", ""P"", ""P"", ""P""]","[[0.5, 0.0, 0.0], [0.5, 0.5, 0.5], [0.0, 0.0, 0.5], [0.0, 0.5, 0.0], [0.0, 0.0, 0.0], [0.0, 0.5, 0.5], [0.5, 0.0, 0.5], [0.5, 0.5, 0.0], [0.25, 0.75, 0.75], [0.25, 0.25, 0.25], [0.75, 0.75, 0.25], [0.75, 0.25, 0.75]]",A,primitive->conventional (x sqrt2),BTE master (PhononDB/Carrete/npj/SciRep),,https://mdr.nims.go.jp/datasets/51859f36-3733-407e-bc25-4245e181ee8f,,PhononDB (Togo/NIMS MDR),https://mdr.nims.go.jp/datasets/51859f36-3733-407e-bc25-4245e181ee8f,"LTC-calc.log unit cell (PBEsol-relaxed), same file as kappa",mp-36111,True,stoichiometric,LiMgP
LiMgP,5.636,W/m/K,510.0,BTE,1,full BTE,1.0,,5.963349,216.0,F-43m,half-Heusler (C1b / MgAgAs),,"[""Li"", ""Li"", ""Li"", ""Li"", ""Mg"", ""Mg"", ""Mg"", ""Mg"", ""P"", ""P"", ""P"", ""P""]","[[0.5, 0.0, 0.0], [0.5, 0.5, 0.5], [0.0, 0.0, 0.5], [0.0, 0.5, 0.0], [0.0, 0.0, 0.0], [0.0, 0.5, 0.5], [0.5, 0.0, 0.5], [0.5, 0.5, 0.0], [0.25, 0.75, 0.75], [0.25, 0.25, 0.25], [0.75, 0.75, 0.25], [0.75, 0.25, 0.75]]",A,primitive->conventional (x sqrt2),BTE master (PhononDB/Carrete/npj/SciRep),,https://mdr.nims.go.jp/datasets/51859f36-3733-407e-bc25-4245e181ee8f,,PhononDB (Togo/NIMS MDR),https://mdr.nims.go.jp/datasets/51859f36-3733-407e-bc25-4245e181ee8f,"LTC-calc.log unit cell (PBEsol-relaxed), same file as kappa",mp-36111,True,stoichiometric,LiMgP
LiMgP,5.526,W/m/K,520.0,BTE,1,full BTE,1.0,,5.963349,216.0,F-43m,half-Heusler (C1b / MgAgAs),,"[""Li"", ""Li"", ""Li"", ""Li"", ""Mg"", ""Mg"", ""Mg"", ""Mg"", ""P"", ""P"", ""P"", ""P""]","[[0.5, 0.0, 0.0], [0.5, 0.5, 0.5], [0.0, 0.0, 0.5], [0.0, 0.5, 0.0], [0.0, 0.0, 0.0], [0.0, 0.5, 0.5], [0.5, 0.0, 0.5], [0.5, 0.5, 0.0], [0.25, 0.75, 0.75], [0.25, 0.25, 0.25], [0.75, 0.75, 0.25], [0.75, 0.25, 0.75]]",A,primitive->conventional (x sqrt2),BTE master (PhononDB/Carrete/npj/SciRep),,https://mdr.nims.go.jp/datasets/51859f36-3733-407e-bc25-4245e181ee8f,,PhononDB (Togo/NIMS MDR),https://mdr.nims.go.jp/datasets/51859f36-3733-407e-bc25-4245e181ee8f,"LTC-calc.log unit cell (PBEsol-relaxed), same file as kappa",mp-36111,True,stoichiometric,LiMgP
LiMgP,5.42,W/m/K,530.0,BTE,1,full BTE,1.0,,5.963349,216.0,F-43m,half-Heusler (C1b / MgAgAs),,"[""Li"", ""Li"", ""Li"", ""Li"", ""Mg"", ""Mg"", ""Mg"", ""Mg"", ""P"", ""P"", ""P"", ""P""]","[[0.5, 0.0, 0.0], [0.5, 0.5, 0.5], [0.0, 0.0, 0.5], [0.0, 0.5, 0.0], [0.0, 0.0, 0.0], [0.0, 0.5, 0.5], [0.5, 0.0, 0.5], [0.5, 0.5, 0.0], [0.25, 0.75, 0.75], [0.25, 0.25, 0.25], [0.75, 0.75, 0.25], [0.75, 0.25, 0.75]]",A,primitive->conventional (x sqrt2),BTE master (PhononDB/Carrete/npj/SciRep),,https://mdr.nims.go.jp/datasets/51859f36-3733-407e-bc25-4245e181ee8f,,PhononDB (Togo/NIMS MDR),https://mdr.nims.go.jp/datasets/51859f36-3733-407e-bc25-4245e181ee8f,"LTC-calc.log unit cell (PBEsol-relaxed), same file as kappa",mp-36111,True,stoichiometric,LiMgP
LiMgP,5.318,W/m/K,540.0,BTE,1,full BTE,1.0,,5.963349,216.0,F-43m,half-Heusler (C1b / MgAgAs),,"[""Li"", ""Li"", ""Li"", ""Li"", ""Mg"", ""Mg"", ""Mg"", ""Mg"", ""P"", ""P"", ""P"", ""P""]","[[0.5, 0.0, 0.0], [0.5, 0.5, 0.5], [0.0, 0.0, 0.5], [0.0, 0.5, 0.0], [0.0, 0.0, 0.0], [0.0, 0.5, 0.5], [0.5, 0.0, 0.5], [0.5, 0.5, 0.0], [0.25, 0.75, 0.75], [0.25, 0.25, 0.25], [0.75, 0.75, 0.25], [0.75, 0.25, 0.75]]",A,primitive->conventional (x sqrt2),BTE master (PhononDB/Carrete/npj/SciRep),,https://mdr.nims.go.jp/datasets/51859f36-3733-407e-bc25-4245e181ee8f,,PhononDB (Togo/NIMS MDR),https://mdr.nims.go.jp/datasets/51859f36-3733-407e-bc25-4245e181ee8f,"LTC-calc.log unit cell (PBEsol-relaxed), same file as kappa",mp-36111,True,stoichiometric,LiMgP
