Repository: Shivamrandive747/Thermalconductivity_prediction

# Calibrating first-principles lattice thermal conductivity to experiment

**A curated half-Heusler dataset and a validated transfer function.**

Published first-principles transport calculations of lattice thermal conductivity exceed what
laboratories measure for the same compound by a **median factor of 1.55**. That offset is regular
enough to be removed in closed form:

$$\kappa_L^{\mathrm{expt}}(T) \;=\; \kappa_L^{\mathrm{BTE}}(T)\;\min\!\left[c\left(\tfrac{T}{300}\right)^{p},\,1\right],
\qquad c = 0.51,\quad p = 0.80$$

Inside a domain of applicability declared before the validation set was scored, this places

File: data/Target_Materials/HEUSLER_KAPPA_TRAINING_SET.csv (part 111 of 192)
formula,kappa_L,kappa_units,temperature_K,method,method_tier,tier_name,weight,kappa_basis,struct_a_A,struct_spacegroup,struct_sg_symbol,struct_prototype,struct_site_ordering,struct_species,struct_frac_coords,struct_grade,lattice_convention,source,source_doi,source_url,source_location,struct_source,struct_source_url,struct_source_detail,struct_id,struct_same_paper_as_kappa,stoichiometry,parent_formula
LiMgP,5.22,W/m/K,550.0,BTE,1,full BTE,1.0,,5.963349,216.0,F-43m,half-Heusler (C1b / MgAgAs),,"[""Li"", ""Li"", ""Li"", ""Li"", ""Mg"", ""Mg"", ""Mg"", ""Mg"", ""P"", ""P"", ""P"", ""P""]","[[0.5, 0.0, 0.0], [0.5, 0.5, 0.5], [0.0, 0.0, 0.5], [0.0, 0.5, 0.0], [0.0, 0.0, 0.0], [0.0, 0.5, 0.5], [0.5, 0.0, 0.5], [0.5, 0.5, 0.0], [0.25, 0.75, 0.75], [0.25, 0.25, 0.25], [0.75, 0.75, 0.25], [0.75, 0.25, 0.75]]",A,primitive->conventional (x sqrt2),BTE master (PhononDB/Carrete/npj/SciRep),,https://mdr.nims.go.jp/datasets/51859f36-3733-407e-bc25-4245e181ee8f,,PhononDB (Togo/NIMS MDR),https://mdr.nims.go.jp/datasets/51859f36-3733-407e-bc25-4245e181ee8f,"LTC-calc.log unit cell (PBEsol-relaxed), same file as kappa",mp-36111,True,stoichiometric,LiMgP
LiMgP,5.126,W/m/K,560.0,BTE,1,full BTE,1.0,,5.963349,216.0,F-43m,half-Heusler (C1b / MgAgAs),,"[""Li"", ""Li"", ""Li"", ""Li"", ""Mg"", ""Mg"", ""Mg"", ""Mg"", ""P"", ""P"", ""P"", ""P""]","[[0.5, 0.0, 0.0], [0.5, 0.5, 0.5], [0.0, 0.0, 0.5], [0.0, 0.5, 0.0], [0.0, 0.0, 0.0], [0.0, 0.5, 0.5], [0.5, 0.0, 0.5], [0.5, 0.5, 0.0], [0.25, 0.75, 0.75], [0.25, 0.25, 0.25], [0.75, 0.75, 0.25], [0.75, 0.25, 0.75]]",A,primitive->conventional (x sqrt2),BTE master (PhononDB/Carrete/npj/SciRep),,https://mdr.nims.go.jp/datasets/51859f36-3733-407e-bc25-4245e181ee8f,,PhononDB (Togo/NIMS MDR),https://mdr.nims.go.jp/datasets/51859f36-3733-407e-bc25-4245e181ee8f,"LTC-calc.log unit cell (PBEsol-relaxed), same file as kappa",mp-36111,True,stoichiometric,LiMgP
LiMgP,5.035,W/m/K,570.0,BTE,1,full BTE,1.0,,5.963349,216.0,F-43m,half-Heusler (C1b / MgAgAs),,"[""Li"", ""Li"", ""Li"", ""Li"", ""Mg"", ""Mg"", ""Mg"", ""Mg"", ""P"", ""P"", ""P"", ""P""]","[[0.5, 0.0, 0.0], [0.5, 0.5, 0.5], [0.0, 0.0, 0.5], [0.0, 0.5, 0.0], [0.0, 0.0, 0.0], [0.0, 0.5, 0.5], [0.5, 0.0, 0.5], [0.5, 0.5, 0.0], [0.25, 0.75, 0.75], [0.25, 0.25, 0.25], [0.75, 0.75, 0.25], [0.75, 0.25, 0.75]]",A,primitive->conventional (x sqrt2),BTE master (PhononDB/Carrete/npj/SciRep),,https://mdr.nims.go.jp/datasets/51859f36-3733-407e-bc25-4245e181ee8f,,PhononDB (Togo/NIMS MDR),https://mdr.nims.go.jp/datasets/51859f36-3733-407e-bc25-4245e181ee8f,"LTC-calc.log unit cell (PBEsol-relaxed), same file as kappa",mp-36111,True,stoichiometric,LiMgP
LiMgP,4.948,W/m/K,580.0,BTE,1,full BTE,1.0,,5.963349,216.0,F-43m,half-Heusler (C1b / MgAgAs),,"[""Li"", ""Li"", ""Li"", ""Li"", ""Mg"", ""Mg"", ""Mg"", ""Mg"", ""P"", ""P"", ""P"", ""P""]","[[0.5, 0.0, 0.0], [0.5, 0.5, 0.5], [0.0, 0.0, 0.5], [0.0, 0.5, 0.0], [0.0, 0.0, 0.0], [0.0, 0.5, 0.5], [0.5, 0.0, 0.5], [0.5, 0.5, 0.0], [0.25, 0.75, 0.75], [0.25, 0.25, 0.25], [0.75, 0.75, 0.25], [0.75, 0.25, 0.75]]",A,primitive->conventional (x sqrt2),BTE master (PhononDB/Carrete/npj/SciRep),,https://mdr.nims.go.jp/datasets/51859f36-3733-407e-bc25-4245e181ee8f,,PhononDB (Togo/NIMS MDR),https://mdr.nims.go.jp/datasets/51859f36-3733-407e-bc25-4245e181ee8f,"LTC-calc.log unit cell (PBEsol-relaxed), same file as kappa",mp-36111,True,stoichiometric,LiMgP
LiMgP,4.863,W/m/K,590.0,BTE,1,full BTE,1.0,,5.963349,216.0,F-43m,half-Heusler (C1b / MgAgAs),,"[""Li"", ""Li"", ""Li"", ""Li"", ""Mg"", ""Mg"", ""Mg"", ""Mg"", ""P"", ""P"", ""P"", ""P""]","[[0.5, 0.0, 0.0], [0.5, 0.5, 0.5], [0.0, 0.0, 0.5], [0.0, 0.5, 0.0], [0.0, 0.0, 0.0], [0.0, 0.5, 0.5], [0.5, 0.0, 0.5], [0.5, 0.5, 0.0], [0.25, 0.75, 0.75], [0.25, 0.25, 0.25], [0.75, 0.75, 0.25], [0.75, 0.25, 0.75]]",A,primitive->conventional (x sqrt2),BTE master (PhononDB/Carrete/npj/SciRep),,https://mdr.nims.go.jp/datasets/51859f36-3733-407e-bc25-4245e181ee8f,,PhononDB (Togo/NIMS MDR),https://mdr.nims.go.jp/datasets/51859f36-3733-407e-bc25-4245e181ee8f,"LTC-calc.log unit cell (PBEsol-relaxed), same file as kappa",mp-36111,True,stoichiometric,LiMgP
LiMgP,4.781,W/m/K,600.0,BTE,1,full BTE,1.0,,5.963349,216.0,F-43m,half-Heusler (C1b / MgAgAs),,"[""Li"", ""Li"", ""Li"", ""Li"", ""Mg"", ""Mg"", ""Mg"", ""Mg"", ""P"", ""P"", ""P"", ""P""]","[[0.5, 0.0, 0.0], [0.5, 0.5, 0.5], [0.0, 0.0, 0.5], [0.0, 0.5, 0.0], [0.0, 0.0, 0.0], [0.0, 0.5, 0.5], [0.5, 0.0, 0.5], [0.5, 0.5, 0.0], [0.25, 0.75, 0.75], [0.25, 0.25, 0.25], [0.75, 0.75, 0.25], [0.75, 0.25, 0.75]]",A,primitive->conventional (x sqrt2),BTE master (PhononDB/Carrete/npj/SciRep),,https://mdr.nims.go.jp/datasets/51859f36-3733-407e-bc25-4245e181ee8f,,PhononDB (Togo/NIMS MDR),https://mdr.nims.go.jp/datasets/51859f36-3733-407e-bc25-4245e181ee8f,"LTC-calc.log unit cell (PBEsol-relaxed), same file as kappa",mp-36111,True,stoichiometric,LiMgP
LiMgP,4.702,W/m/K,610.0,BTE,1,full BTE,1.0,,5.963349,216.0,F-43m,half-Heusler (C1b / MgAgAs),,"[""Li"", ""Li"", ""Li"", ""Li"", ""Mg"", ""Mg"", ""Mg"", ""Mg"", ""P"", ""P"", ""P"", ""P""]","[[0.5, 0.0, 0.0], [0.5, 0.5, 0.5], [0.0, 0.0, 0.5], [0.0, 0.5, 0.0], [0.0, 0.0, 0.0], [0.0, 0.5, 0.5], [0.5, 0.0, 0.5], [0.5, 0.5, 0.0], [0.25, 0.75, 0.75], [0.25, 0.25, 0.25], [0.75, 0.75, 0.25], [0.75, 0.25, 0.75]]",A,primitive->conventional (x sqrt2),BTE master (PhononDB/Carrete/npj/SciRep),,https://mdr.nims.go.jp/datasets/51859f36-3733-407e-bc25-4245e181ee8f,,PhononDB (Togo/NIMS MDR),https://mdr.nims.go.jp/datasets/51859f36-3733-407e-bc25-4245e181ee8f,"LTC-calc.log unit cell (PBEsol-relaxed), same file as kappa",mp-36111,True,stoichiometric,LiMgP
LiMgP,4.626,W/m/K,620.0,BTE,1,full BTE,1.0,,5.963349,216.0,F-43m,half-Heusler (C1b / MgAgAs),,"[""Li"", ""Li"", ""Li"", ""Li"", ""Mg"", ""Mg"", ""Mg"", ""Mg"", ""P"", ""P"", ""P"", ""P""]","[[0.5, 0.0, 0.0], [0.5, 0.5, 0.5], [0.0, 0.0, 0.5], [0.0, 0.5, 0.0], [0.0, 0.0, 0.0], [0.0, 0.5, 0.5], [0.5, 0.0, 0.5], [0.5, 0.5, 0.0], [0.25, 0.75, 0.75], [0.25, 0.25, 0.25], [0.75, 0.75, 0.25], [0.75, 0.25, 0.75]]",A,primitive->conventional (x sqrt2),BTE master (PhononDB/Carrete/npj/SciRep),,https://mdr.nims.go.jp/datasets/51859f36-3733-407e-bc25-4245e181ee8f,,PhononDB (Togo/NIMS MDR),https://mdr.nims.go.jp/datasets/51859f36-3733-407e-bc25-4245e181ee8f,"LTC-calc.log unit cell (PBEsol-relaxed), same file as kappa",mp-36111,True,stoichiometric,LiMgP
LiMgP,4.552,W/m/K,630.0,BTE,1,full BTE,1.0,,5.963349,216.0,F-43m,half-Heusler (C1b / MgAgAs),,"[""Li"", ""Li"", ""Li"", ""Li"", ""Mg"", ""Mg"", ""Mg"", ""Mg"", ""P"", ""P"", ""P"", ""P""]","[[0.5, 0.0, 0.0], [0.5, 0.5, 0.5], [0.0, 0.0, 0.5], [0.0, 0.5, 0.0], [0.0, 0.0, 0.0], [0.0, 0.5, 0.5], [0.5, 0.0, 0.5], [0.5, 0.5, 0.0], [0.25, 0.75, 0.75], [0.25, 0.25, 0.25], [0.75, 0.75, 0.25], [0.75, 0.25, 0.75]]",A,primitive->conventional (x sqrt2),BTE master (PhononDB/Carrete/npj/SciRep),,https://mdr.nims.go.jp/datasets/51859f36-3733-407e-bc25-4245e181ee8f,,PhononDB (Togo/NIMS MDR),https://mdr.nims.go.jp/datasets/51859f36-3733-407e-bc25-4245e181ee8f,"LTC-calc.log unit cell (PBEsol-relaxed), same file as kappa",mp-36111,True,stoichiometric,LiMgP
LiMgP,4.481,W/m/K,640.0,BTE,1,full BTE,1.0,,5.963349,216.0,F-43m,half-Heusler (C1b / MgAgAs),,"[""Li"", ""Li"", ""Li"", ""Li"", ""Mg"", ""Mg"", ""Mg"", ""Mg"", ""P"", ""P"", ""P"", ""P""]","[[0.5, 0.0, 0.0], [0.5, 0.5, 0.5], [0.0, 0.0, 0.5], [0.0, 0.5, 0.0], [0.0, 0.0, 0.0], [0.0, 0.5, 0.5], [0.5, 0.0, 0.5], [0.5, 0.5, 0.0], [0.25, 0.75, 0.75], [0.25, 0.25, 0.25], [0.75, 0.75, 0.25], [0.75, 0.25, 0.75]]",A,primitive->conventional (x sqrt2),BTE master (PhononDB/Carrete/npj/SciRep),,https://mdr.nims.go.jp/datasets/51859f36-3733-407e-bc25-4245e181ee8f,,PhononDB (Togo/NIMS MDR),https://mdr.nims.go.jp/datasets/51859f36-3733-407e-bc25-4245e181ee8f,"LTC-calc.log unit cell (PBEsol-relaxed), same file as kappa",mp-36111,True,stoichiometric,LiMgP
LiMgP,4.412,W/m/K,650.0,BTE,1,full BTE,1.0,,5.963349,216.0,F-43m,half-Heusler (C1b / MgAgAs),,"[""Li"", ""Li"", ""Li"", ""Li"", ""Mg"", ""Mg"", ""Mg"", ""Mg"", ""P"", ""P"", ""P"", ""P""]","[[0.5, 0.0, 0.0], [0.5, 0.5, 0.5], [0.0, 0.0, 0.5], [0.0, 0.5, 0.0], [0.0, 0.0, 0.0], [0.0, 0.5, 0.5], [0.5, 0.0, 0.5], [0.5, 0.5, 0.0], [0.25, 0.75, 0.75], [0.25, 0.25, 0.25], [0.75, 0.75, 0.25], [0.75, 0.25, 0.75]]",A,primitive->conventional (x sqrt2),BTE master (PhononDB/Carrete/npj/SciRep),,https://mdr.nims.go.jp/datasets/51859f36-3733-407e-bc25-4245e181ee8f,,PhononDB (Togo/NIMS MDR),https://mdr.nims.go.jp/datasets/51859f36-3733-407e-bc25-4245e181ee8f,"LTC-calc.log unit cell (PBEsol-relaxed), same file as kappa",mp-36111,True,stoichiometric,LiMgP
LiMgP,4.345,W/m/K,660.0,BTE,1,full BTE,1.0,,5.963349,216.0,F-43m,half-Heusler (C1b / MgAgAs),,"[""Li"", ""Li"", ""Li"", ""Li"", ""Mg"", ""Mg"", ""Mg"", ""Mg"", ""P"", ""P"", ""P"", ""P""]","[[0.5, 0.0, 0.0], [0.5, 0.5, 0.5], [0.0, 0.0, 0.5], [0.0, 0.5, 0.0], [0.0, 0.0, 0.0], [0.0, 0.5, 0.5], [0.5, 0.0, 0.5], [0.5, 0.5, 0.0], [0.25, 0.75, 0.75], [0.25, 0.25, 0.25], [0.75, 0.75, 0.25], [0.75, 0.25, 0.75]]",A,primitive->conventional (x sqrt2),BTE master (PhononDB/Carrete/npj/SciRep),,https://mdr.nims.go.jp/datasets/51859f36-3733-407e-bc25-4245e181ee8f,,PhononDB (Togo/NIMS MDR),https://mdr.nims.go.jp/datasets/51859f36-3733-407e-bc25-4245e181ee8f,"LTC-calc.log unit cell (PBEsol-relaxed), same file as kappa",mp-36111,True,stoichiometric,LiMgP
LiMgP,4.28,W/m/K,670.0,BTE,1,full BTE,1.0,,5.963349,216.0,F-43m,half-Heusler (C1b / MgAgAs),,"[""Li"", ""Li"", ""Li"", ""Li"", ""Mg"", ""Mg"", ""Mg"", ""Mg"", ""P"", ""P"", ""P"", ""P""]","[[0.5, 0.0, 0.0], [0.5, 0.5, 0.5], [0.0, 0.0, 0.5], [0.0, 0.5, 0.0], [0.0, 0.0, 0.0], [0.0, 0.5, 0.5], [0.5, 0.0, 0.5], [0.5, 0.5, 0.0], [0.25, 0.75, 0.75], [0.25, 0.25, 0.25], [0.75, 0.75, 0.25], [0.75, 0.25, 0.75]]",A,primitive->conventional (x sqrt2),BTE master (PhononDB/Carrete/npj/SciRep),,https://mdr.nims.go.jp/datasets/51859f36-3733-407e-bc25-4245e181ee8f,,PhononDB (Togo/NIMS MDR),https://mdr.nims.go.jp/datasets/51859f36-3733-407e-bc25-4245e181ee8f,"LTC-calc.log unit cell (PBEsol-relaxed), same file as kappa",mp-36111,True,stoichiometric,LiMgP
LiMgP,4.217,W/m/K,680.0,BTE,1,full BTE,1.0,,5.963349,216.0,F-43m,half-Heusler (C1b / MgAgAs),,"[""Li"", ""Li"", ""Li"", ""Li"", ""Mg"", ""Mg"", ""Mg"", ""Mg"", ""P"", ""P"", ""P"", ""P""]","[[0.5, 0.0, 0.0], [0.5, 0.5, 0.5], [0.0, 0.0, 0.5], [0.0, 0.5, 0.0], [0.0, 0.0, 0.0], [0.0, 0.5, 0.5], [0.5, 0.0, 0.5], [0.5, 0.5, 0.0], [0.25, 0.75, 0.75], [0.25, 0.25, 0.25], [0.75, 0.75, 0.25], [0.75, 0.25, 0.75]]",A,primitive->conventional (x sqrt2),BTE master (PhononDB/Carrete/npj/SciRep),,https://mdr.nims.go.jp/datasets/51859f36-3733-407e-bc25-4245e181ee8f,,PhononDB (Togo/NIMS MDR),https://mdr.nims.go.jp/datasets/51859f36-3733-407e-bc25-4245e181ee8f,"LTC-calc.log unit cell (PBEsol-relaxed), same file as kappa",mp-36111,True,stoichiometric,LiMgP
LiMgP,4.155,W/m/K,690.0,BTE,1,full BTE,1.0,,5.963349,216.0,F-43m,half-Heusler (C1b / MgAgAs),,"[""Li"", ""Li"", ""Li"", ""Li"", ""Mg"", ""Mg"", ""Mg"", ""Mg"", ""P"", ""P"", ""P"", ""P""]","[[0.5, 0.0, 0.0], [0.5, 0.5, 0.5], [0.0, 0.0, 0.5], [0.0, 0.5, 0.0], [0.0, 0.0, 0.0], [0.0, 0.5, 0.5], [0.5, 0.0, 0.5], [0.5, 0.5, 0.0], [0.25, 0.75, 0.75], [0.25, 0.25, 0.25], [0.75, 0.75, 0.25], [0.75, 0.25, 0.75]]",A,primitive->conventional (x sqrt2),BTE master (PhononDB/Carrete/npj/SciRep),,https://mdr.nims.go.jp/datasets/51859f36-3733-407e-bc25-4245e181ee8f,,PhononDB (Togo/NIMS MDR),https://mdr.nims.go.jp/datasets/51859f36-3733-407e-bc25-4245e181ee8f,"LTC-calc.log unit cell (PBEsol-relaxed), same file as kappa",mp-36111,True,stoichiometric,LiMgP
LiMgP,4.096,W/m/K,700.0,BTE,1,full BTE,1.0,,5.963349,216.0,F-43m,half-Heusler (C1b / MgAgAs),,"[""Li"", ""Li"", ""Li"", ""Li"", ""Mg"", ""Mg"", ""Mg"", ""Mg"", ""P"", ""P"", ""P"", ""P""]","[[0.5, 0.0, 0.0], [0.5, 0.5, 0.5], [0.0, 0.0, 0.5], [0.0, 0.5, 0.0], [0.0, 0.0, 0.0], [0.0, 0.5, 0.5], [0.5, 0.0, 0.5], [0.5, 0.5, 0.0], [0.25, 0.75, 0.75], [0.25, 0.25, 0.25], [0.75, 0.75, 0.25], [0.75, 0.25, 0.75]]",A,primitive->conventional (x sqrt2),BTE master (PhononDB/Carrete/npj/SciRep),,https://mdr.nims.go.jp/datasets/51859f36-3733-407e-bc25-4245e181ee8f,,PhononDB (Togo/NIMS MDR),https://mdr.nims.go.jp/datasets/51859f36-3733-407e-bc25-4245e181ee8f,"LTC-calc.log unit cell (PBEsol-relaxed), same file as kappa",mp-36111,True,stoichiometric,LiMgP
LiMgP,4.038,W/m/K,710.0,BTE,1,full BTE,1.0,,5.963349,216.0,F-43m,half-Heusler (C1b / MgAgAs),,"[""Li"", ""Li"", ""Li"", ""Li"", ""Mg"", ""Mg"", ""Mg"", ""Mg"", ""P"", ""P"", ""P"", ""P""]","[[0.5, 0.0, 0.0], [0.5, 0.5, 0.5], [0.0, 0.0, 0.5], [0.0, 0.5, 0.0], [0.0, 0.0, 0.0], [0.0, 0.5, 0.5], [0.5, 0.0, 0.5], [0.5, 0.5, 0.0], [0.25, 0.75, 0.75], [0.25, 0.25, 0.25], [0.75, 0.75, 0.25], [0.75, 0.25, 0.75]]",A,primitive->conventional (x sqrt2),BTE master (PhononDB/Carrete/npj/SciRep),,https://mdr.nims.go.jp/datasets/51859f36-3733-407e-bc25-4245e181ee8f,,PhononDB (Togo/NIMS MDR),https://mdr.nims.go.jp/datasets/51859f36-3733-407e-bc25-4245e181ee8f,"LTC-calc.log unit cell (PBEsol-relaxed), same file as kappa",mp-36111,True,stoichiometric,LiMgP
LiMgP,3.982,W/m/K,720.0,BTE,1,full BTE,1.0,,5.963349,216.0,F-43m,half-Heusler (C1b / MgAgAs),,"[""Li"", ""Li"", ""Li"", ""Li"", ""Mg"", ""Mg"", ""Mg"", ""Mg"", ""P"", ""P"", ""P"", ""P""]","[[0.5, 0.0, 0.0], [0.5, 0.5, 0.5], [0.0, 0.0, 0.5], [0.0, 0.5, 0.0], [0.0, 0.0, 0.0], [0.0, 0.5, 0.5], [0.5, 0.0, 0.5], [0.5, 0.5, 0.0], [0.25, 0.75, 0.75], [0.25, 0.25, 0.25], [0.75, 0.75, 0.25], [0.75, 0.25, 0.75]]",A,primitive->conventional (x sqrt2),BTE master (PhononDB/Carrete/npj/SciRep),,https://mdr.nims.go.jp/datasets/51859f36-3733-407e-bc25-4245e181ee8f,,PhononDB (Togo/NIMS MDR),https://mdr.nims.go.jp/datasets/51859f36-3733-407e-bc25-4245e181ee8f,"LTC-calc.log unit cell (PBEsol-relaxed), same file as kappa",mp-36111,True,stoichiometric,LiMgP
LiMgP,3.928,W/m/K,730.0,BTE,1,full BTE,1.0,,5.963349,216.0,F-43m,half-Heusler (C1b / MgAgAs),,"[""Li"", ""Li"", ""Li"", ""Li"", ""Mg"", ""Mg"", ""Mg"", ""Mg"", ""P"", ""P"", ""P"", ""P""]","[[0.5, 0.0, 0.0], [0.5, 0.5, 0.5], [0.0, 0.0, 0.5], [0.0, 0.5, 0.0], [0.0, 0.0, 0.0], [0.0, 0.5, 0.5], [0.5, 0.0, 0.5], [0.5, 0.5, 0.0], [0.25, 0.75, 0.75], [0.25, 0.25, 0.25], [0.75, 0.75, 0.25], [0.75, 0.25, 0.75]]",A,primitive->conventional (x sqrt2),BTE master (PhononDB/Carrete/npj/SciRep),,https://mdr.nims.go.jp/datasets/51859f36-3733-407e-bc25-4245e181ee8f,,PhononDB (Togo/NIMS MDR),https://mdr.nims.go.jp/datasets/51859f36-3733-407e-bc25-4245e181ee8f,"LTC-calc.log unit cell (PBEsol-relaxed), same file as kappa",mp-36111,True,stoichiometric,LiMgP
LiMgP,3.874,W/m/K,740.0,BTE,1,full BTE,1.0,,5.963349,216.0,F-43m,half-Heusler (C1b / MgAgAs),,"[""Li"", ""Li"", ""Li"", ""Li"", ""Mg"", ""Mg"", ""Mg"", ""Mg"", ""P"", ""P"", ""P"", ""P""]","[[0.5, 0.0, 0.0], [0.5, 0.5, 0.5], [0.0, 0.0, 0.5], [0.0, 0.5, 0.0], [0.0, 0.0, 0.0], [0.0, 0.5, 0.5], [0.5, 0.0, 0.5], [0.5, 0.5, 0.0], [0.25, 0.75, 0.75], [0.25, 0.25, 0.25], [0.75, 0.75, 0.25], [0.75, 0.25, 0.75]]",A,primitive->conventional (x sqrt2),BTE master (PhononDB/Carrete/npj/SciRep),,https://mdr.nims.go.jp/datasets/51859f36-3733-407e-bc25-4245e181ee8f,,PhononDB (Togo/NIMS MDR),https://mdr.nims.go.jp/datasets/51859f36-3733-407e-bc25-4245e181ee8f,"LTC-calc.log unit cell (PBEsol-relaxed), same file as kappa",mp-36111,True,stoichiometric,LiMgP
LiMgP,3.823,W/m/K,750.0,BTE,1,full BTE,1.0,,5.963349,216.0,F-43m,half-Heusler (C1b / MgAgAs),,"[""Li"", ""Li"", ""Li"", ""Li"", ""Mg"", ""Mg"", ""Mg"", ""Mg"", ""P"", ""P"", ""P"", ""P""]","[[0.5, 0.0, 0.0], [0.5, 0.5, 0.5], [0.0, 0.0, 0.5], [0.0, 0.5, 0.0], [0.0, 0.0, 0.0], [0.0, 0.5, 0.5], [0.5, 0.0, 0.5], [0.5, 0.5, 0.0], [0.25, 0.75, 0.75], [0.25, 0.25, 0.25], [0.75, 0.75, 0.25], [0.75, 0.25, 0.75]]",A,primitive->conventional (x sqrt2),BTE master (PhononDB/Carrete/npj/SciRep),,https://mdr.nims.go.jp/datasets/51859f36-3733-407e-bc25-4245e181ee8f,,PhononDB (Togo/NIMS MDR),https://mdr.nims.go.jp/datasets/51859f36-3733-407e-bc25-4245e181ee8f,"LTC-calc.log unit cell (PBEsol-relaxed), same file as kappa",mp-36111,True,stoichiometric,LiMgP
LiMgP,3.773,W/m/K,760.0,BTE,1,full BTE,1.0,,5.963349,216.0,F-43m,half-Heusler (C1b / MgAgAs),,"[""Li"", ""Li"", ""Li"", ""Li"", ""Mg"", ""Mg"", ""Mg"", ""Mg"", ""P"", ""P"", ""P"", ""P""]","[[0.5, 0.0, 0.0], [0.5, 0.5, 0.5], [0.0, 0.0, 0.5], [0.0, 0.5, 0.0], [0.0, 0.0, 0.0], [0.0, 0.5, 0.5], [0.5, 0.0, 0.5], [0.5, 0.5, 0.0], [0.25, 0.75, 0.75], [0.25, 0.25, 0.25], [0.75, 0.75, 0.25], [0.75, 0.25, 0.75]]",A,primitive->conventional (x sqrt2),BTE master (PhononDB/Carrete/npj/SciRep),,https://mdr.nims.go.jp/datasets/51859f36-3733-407e-bc25-4245e181ee8f,,PhononDB (Togo/NIMS MDR),https://mdr.nims.go.jp/datasets/51859f36-3733-407e-bc25-4245e181ee8f,"LTC-calc.log unit cell (PBEsol-relaxed), same file as kappa",mp-36111,True,stoichiometric,LiMgP
LiMgP,3.724,W/m/K,770.0,BTE,1,full BTE,1.0,,5.963349,216.0,F-43m,half-Heusler (C1b / MgAgAs),,"[""Li"", ""Li"", ""Li"", ""Li"", ""Mg"", ""Mg"", ""Mg"", ""Mg"", ""P"", ""P"", ""P"", ""P""]","[[0.5, 0.0, 0.0], [0.5, 0.5, 0.5], [0.0, 0.0, 0.5], [0.0, 0.5, 0.0], [0.0, 0.0, 0.0], [0.0, 0.5, 0.5], [0.5, 0.0, 0.5], [0.5, 0.5, 0.0], [0.25, 0.75, 0.75], [0.25, 0.25, 0.25], [0.75, 0.75, 0.25], [0.75, 0.25, 0.75]]",A,primitive->conventional (x sqrt2),BTE master (PhononDB/Carrete/npj/SciRep),,https://mdr.nims.go.jp/datasets/51859f36-3733-407e-bc25-4245e181ee8f,,PhononDB (Togo/NIMS MDR),https://mdr.nims.go.jp/datasets/51859f36-3733-407e-bc25-4245e181ee8f,"LTC-calc.log unit cell (PBEsol-relaxed), same file as kappa",mp-36111,True,stoichiometric,LiMgP
LiMgP,3.676,W/m/K,780.0,BTE,1,full BTE,1.0,,5.963349,216.0,F-43m,half-Heusler (C1b / MgAgAs),,"[""Li"", ""Li"", ""Li"", ""Li"", ""Mg"", ""Mg"", ""Mg"", ""Mg"", ""P"", ""P"", ""P"", ""P""]","[[0.5, 0.0, 0.0], [0.5, 0.5, 0.5], [0.0, 0.0, 0.5], [0.0, 0.5, 0.0], [0.0, 0.0, 0.0], [0.0, 0.5, 0.5], [0.5, 0.0, 0.5], [0.5, 0.5, 0.0], [0.25, 0.75, 0.75], [0.25, 0.25, 0.25], [0.75, 0.75, 0.25], [0.75, 0.25, 0.75]]",A,primitive->conventional (x sqrt2),BTE master (PhononDB/Carrete/npj/SciRep),,https://mdr.nims.go.jp/datasets/51859f36-3733-407e-bc25-4245e181ee8f,,PhononDB (Togo/NIMS MDR),https://mdr.nims.go.jp/datasets/51859f36-3733-407e-bc25-4245e181ee8f,"LTC-calc.log unit cell (PBEsol-relaxed), same file as kappa",mp-36111,True,stoichiometric,LiMgP
LiMgP,3.63,W/m/K,790.0,BTE,1,full BTE,1.0,,5.963349,216.0,F-43m,half-Heusler (C1b / MgAgAs),,"[""Li"", ""Li"", ""Li"", ""Li"", ""Mg"", ""Mg"", ""Mg"", ""Mg"", ""P"", ""P"", ""P"", ""P""]","[[0.5, 0.0, 0.0], [0.5, 0.5, 0.5], [0.0, 0.0, 0.5], [0.0, 0.5, 0.0], [0.0, 0.0, 0.0], [0.0, 0.5, 0.5], [0.5, 0.0, 0.5], [0.5, 0.5, 0.0], [0.25, 0.75, 0.75], [0.25, 0.25, 0.25], [0.75, 0.75, 0.25], [0.75, 0.25, 0.75]]",A,primitive->conventional (x sqrt2),BTE master (PhononDB/Carrete/npj/SciRep),,https://mdr.nims.go.jp/datasets/51859f36-3733-407e-bc25-4245e181ee8f,,PhononDB (Togo/NIMS MDR),https://mdr.nims.go.jp/datasets/51859f36-3733-407e-bc25-4245e181ee8f,"LTC-calc.log unit cell (PBEsol-relaxed), same file as kappa",mp-36111,True,stoichiometric,LiMgP
LiMgP,3.584,W/m/K,800.0,BTE,1,full BTE,1.0,,5.963349,216.0,F-43m,half-Heusler (C1b / MgAgAs),,"[""Li"", ""Li"", ""Li"", ""Li"", ""Mg"", ""Mg"", ""Mg"", ""Mg"", ""P"", ""P"", ""P"", ""P""]","[[0.5, 0.0, 0.0], [0.5, 0.5, 0.5], [0.0, 0.0, 0.5], [0.0, 0.5, 0.0], [0.0, 0.0, 0.0], [0.0, 0.5, 0.5], [0.5, 0.0, 0.5], [0.5, 0.5, 0.0], [0.25, 0.75, 0.75], [0.25, 0.25, 0.25], [0.75, 0.75, 0.25], [0.75, 0.25, 0.75]]",A,primitive->conventional (x sqrt2),BTE master (PhononDB/Carrete/npj/SciRep),,https://mdr.nims.go.jp/datasets/51859f36-3733-407e-bc25-4245e181ee8f,,PhononDB (Togo/NIMS MDR),https://mdr.nims.go.jp/datasets/51859f36-3733-407e-bc25-4245e181ee8f,"LTC-calc.log unit cell (PBEsol-relaxed), same file as kappa",mp-36111,True,stoichiometric,LiMgP
LiMgP,3.54,W/m/K,810.0,BTE,1,full BTE,1.0,,5.963349,216.0,F-43m,half-Heusler (C1b / MgAgAs),,"[""Li"", ""Li"", ""Li"", ""Li"", ""Mg"", ""Mg"", ""Mg"", ""Mg"", ""P"", ""P"", ""P"", ""P""]","[[0.5, 0.0, 0.0], [0.5, 0.5, 0.5], [0.0, 0.0, 0.5], [0.0, 0.5, 0.0], [0.0, 0.0, 0.0], [0.0, 0.5, 0.5], [0.5, 0.0, 0.5], [0.5, 0.5, 0.0], [0.25, 0.75, 0.75], [0.25, 0.25, 0.25], [0.75, 0.75, 0.25], [0.75, 0.25, 0.75]]",A,primitive->conventional (x sqrt2),BTE master (PhononDB/Carrete/npj/SciRep),,https://mdr.nims.go.jp/datasets/51859f36-3733-407e-bc25-4245e181ee8f,,PhononDB (Togo/NIMS MDR),https://mdr.nims.go.jp/datasets/51859f36-3733-407e-bc25-4245e181ee8f,"LTC-calc.log unit cell (PBEsol-relaxed), same file as kappa",mp-36111,True,stoichiometric,LiMgP
LiMgP,3.497,W/m/K,820.0,BTE,1,full BTE,1.0,,5.963349,216.0,F-43m,half-Heusler (C1b / MgAgAs),,"[""Li"", ""Li"", ""Li"", ""Li"", ""Mg"", ""Mg"", ""Mg"", ""Mg"", ""P"", ""P"", ""P"", ""P""]","[[0.5, 0.0, 0.0], [0.5, 0.5, 0.5], [0.0, 0.0, 0.5], [0.0, 0.5, 0.0], [0.0, 0.0, 0.0], [0.0, 0.5, 0.5], [0.5, 0.0, 0.5], [0.5, 0.5, 0.0], [0.25, 0.75, 0.75], [0.25, 0.25, 0.25], [0.75, 0.75, 0.25], [0.75, 0.25, 0.75]]",A,primitive->conventional (x sqrt2),BTE master (PhononDB/Carrete/npj/SciRep),,https://mdr.nims.go.jp/datasets/51859f36-3733-407e-bc25-4245e181ee8f,,PhononDB (Togo/NIMS MDR),https://mdr.nims.go.jp/datasets/51859f36-3733-407e-bc25-4245e181ee8f,"LTC-calc.log unit cell (PBEsol-relaxed), same file as kappa",mp-36111,True,stoichiometric,LiMgP
LiMgP,3.455,W/m/K,830.0,BTE,1,full BTE,1.0,,5.963349,216.0,F-43m,half-Heusler (C1b / MgAgAs),,"[""Li"", ""Li"", ""Li"", ""Li"", ""Mg"", ""Mg"", ""Mg"", ""Mg"", ""P"", ""P"", ""P"", ""P""]","[[0.5, 0.0, 0.0], [0.5, 0.5, 0.5], [0.0, 0.0, 0.5], [0.0, 0.5, 0.0], [0.0, 0.0, 0.0], [0.0, 0.5, 0.5], [0.5, 0.0, 0.5], [0.5, 0.5, 0.0], [0.25, 0.75, 0.75], [0.25, 0.25, 0.25], [0.75, 0.75, 0.25], [0.75, 0.25, 0.75]]",A,primitive->conventional (x sqrt2),BTE master (PhononDB/Carrete/npj/SciRep),,https://mdr.nims.go.jp/datasets/51859f36-3733-407e-bc25-4245e181ee8f,,PhononDB (Togo/NIMS MDR),https://mdr.nims.go.jp/datasets/51859f36-3733-407e-bc25-4245e181ee8f,"LTC-calc.log unit cell (PBEsol-relaxed), same file as kappa",mp-36111,True,stoichiometric,LiMgP
LiMgP,3.414,W/m/K,840.0,BTE,1,full BTE,1.0,,5.963349,216.0,F-43m,half-Heusler (C1b / MgAgAs),,"[""Li"", ""Li"", ""Li"", ""Li"", ""Mg"", ""Mg"", ""Mg"", ""Mg"", ""P"", ""P"", ""P"", ""P""]","[[0.5, 0.0, 0.0], [0.5, 0.5, 0.5], [0.0, 0.0, 0.5], [0.0, 0.5, 0.0], [0.0, 0.0, 0.0], [0.0, 0.5, 0.5], [0.5, 0.0, 0.5], [0.5, 0.5, 0.0], [0.25, 0.75, 0.75], [0.25, 0.25, 0.25], [0.75, 0.75, 0.25], [0.75, 0.25, 0.75]]",A,primitive->conventional (x sqrt2),BTE master (PhononDB/Carrete/npj/SciRep),,https://mdr.nims.go.jp/datasets/51859f36-3733-407e-bc25-4245e181ee8f,,PhononDB (Togo/NIMS MDR),https://mdr.nims.go.jp/datasets/51859f36-3733-407e-bc25-4245e181ee8f,"LTC-calc.log unit cell (PBEsol-relaxed), same file as kappa",mp-36111,True,stoichiometric,LiMgP
LiMgP,3.374,W/m/K,850.0,BTE,1,full BTE,1.0,,5.963349,216.0,F-43m,half-Heusler (C1b / MgAgAs),,"[""Li"", ""Li"", ""Li"", ""Li"", ""Mg"", ""Mg"", ""Mg"", ""Mg"", ""P"", ""P"", ""P"", ""P""]","[[0.5, 0.0, 0.0], [0.5, 0.5, 0.5], [0.0, 0.0, 0.5], [0.0, 0.5, 0.0], [0.0, 0.0, 0.0], [0.0, 0.5, 0.5], [0.5, 0.0, 0.5], [0.5, 0.5, 0.0], [0.25, 0.75, 0.75], [0.25, 0.25, 0.25], [0.75, 0.75, 0.25], [0.75, 0.25, 0.75]]",A,primitive->conventional (x sqrt2),BTE master (PhononDB/Carrete/npj/SciRep),,https://mdr.nims.go.jp/datasets/51859f36-3733-407e-bc25-4245e181ee8f,,PhononDB (Togo/NIMS MDR),https://mdr.nims.go.jp/datasets/51859f36-3733-407e-bc25-4245e181ee8f,"LTC-calc.log unit cell (PBEsol-relaxed), same file as kappa",mp-36111,True,stoichiometric,LiMgP
LiMgP,3.335,W/m/K,860.0,BTE,1,full BTE,1.0,,5.963349,216.0,F-43m,half-Heusler (C1b / MgAgAs),,"[""Li"", ""Li"", ""Li"", ""Li"", ""Mg"", ""Mg"", ""Mg"", ""Mg"", ""P"", ""P"", ""P"", ""P""]","[[0.5, 0.0, 0.0], [0.5, 0.5, 0.5], [0.0, 0.0, 0.5], [0.0, 0.5, 0.0], [0.0, 0.0, 0.0], [0.0, 0.5, 0.5], [0.5, 0.0, 0.5], [0.5, 0.5, 0.0], [0.25, 0.75, 0.75], [0.25, 0.25, 0.25], [0.75, 0.75, 0.25], [0.75, 0.25, 0.75]]",A,primitive->conventional (x sqrt2),BTE master (PhononDB/Carrete/npj/SciRep),,https://mdr.nims.go.jp/datasets/51859f36-3733-407e-bc25-4245e181ee8f,,PhononDB (Togo/NIMS MDR),https://mdr.nims.go.jp/datasets/51859f36-3733-407e-bc25-4245e181ee8f,"LTC-calc.log unit cell (PBEsol-relaxed), same file as kappa",mp-36111,True,stoichiometric,LiMgP
LiMgP,3.297,W/m/K,870.0,BTE,1,full BTE,1.0,,5.963349,216.0,F-43m,half-Heusler (C1b / MgAgAs),,"[""Li"", ""Li"", ""Li"", ""Li"", ""Mg"", ""Mg"", ""Mg"", ""Mg"", ""P"", ""P"", ""P"", ""P""]","[[0.5, 0.0, 0.0], [0.5, 0.5, 0.5], [0.0, 0.0, 0.5], [0.0, 0.5, 0.0], [0.0, 0.0, 0.0], [0.0, 0.5, 0.5], [0.5, 0.0, 0.5], [0.5, 0.5, 0.0], [0.25, 0.75, 0.75], [0.25, 0.25, 0.25], [0.75, 0.75, 0.25], [0.75, 0.25, 0.75]]",A,primitive->conventional (x sqrt2),BTE master (PhononDB/Carrete/npj/SciRep),,https://mdr.nims.go.jp/datasets/51859f36-3733-407e-bc25-4245e181ee8f,,PhononDB (Togo/NIMS MDR),https://mdr.nims.go.jp/datasets/51859f36-3733-407e-bc25-4245e181ee8f,"LTC-calc.log unit cell (PBEsol-relaxed), same file as kappa",mp-36111,True,stoichiometric,LiMgP
LiMgP,3.26,W/m/K,880.0,BTE,1,full BTE,1.0,,5.963349,216.0,F-43m,half-Heusler (C1b / MgAgAs),,"[""Li"", ""Li"", ""Li"", ""Li"", ""Mg"", ""Mg"", ""Mg"", ""Mg"", ""P"", ""P"", ""P"", ""P""]","[[0.5, 0.0, 0.0], [0.5, 0.5, 0.5], [0.0, 0.0, 0.5], [0.0, 0.5, 0.0], [0.0, 0.0, 0.0], [0.0, 0.5, 0.5], [0.5, 0.0, 0.5], [0.5, 0.5, 0.0], [0.25, 0.75, 0.75], [0.25, 0.25, 0.25], [0.75, 0.75, 0.25], [0.75, 0.25, 0.75]]",A,primitive->conventional (x sqrt2),BTE master (PhononDB/Carrete/npj/SciRep),,https://mdr.nims.go.jp/datasets/51859f36-3733-407e-bc25-4245e181ee8f,,PhononDB (Togo/NIMS MDR),https://mdr.nims.go.jp/datasets/51859f36-3733-407e-bc25-4245e181ee8f,"LTC-calc.log unit cell (PBEsol-relaxed), same file as kappa",mp-36111,True,stoichiometric,LiMgP
LiMgP,3.223,W/m/K,890.0,BTE,1,full BTE,1.0,,5.963349,216.0,F-43m,half-Heusler (C1b / MgAgAs),,"[""Li"", ""Li"", ""Li"", ""Li"", ""Mg"", ""Mg"", ""Mg"", ""Mg"", ""P"", ""P"", ""P"", ""P""]","[[0.5, 0.0, 0.0], [0.5, 0.5, 0.5], [0.0, 0.0, 0.5], [0.0, 0.5, 0.0], [0.0, 0.0, 0.0], [0.0, 0.5, 0.5], [0.5, 0.0, 0.5], [0.5, 0.5, 0.0], [0.25, 0.75, 0.75], [0.25, 0.25, 0.25], [0.75, 0.75, 0.25], [0.75, 0.25, 0.75]]",A,primitive->conventional (x sqrt2),BTE master (PhononDB/Carrete/npj/SciRep),,https://mdr.nims.go.jp/datasets/51859f36-3733-407e-bc25-4245e181ee8f,,PhononDB (Togo/NIMS MDR),https://mdr.nims.go.jp/datasets/51859f36-3733-407e-bc25-4245e181ee8f,"LTC-calc.log unit cell (PBEsol-relaxed), same file as kappa",mp-36111,True,stoichiometric,LiMgP
LiMgP,3.187,W/m/K,900.0,BTE,1,full BTE,1.0,,5.963349,216.0,F-43m,half-Heusler (C1b / MgAgAs),,"[""Li"", ""Li"", ""Li"", ""Li"", ""Mg"", ""Mg"", ""Mg"", ""Mg"", ""P"", ""P"", ""P"", ""P""]","[[0.5, 0.0, 0.0], [0.5, 0.5, 0.5], [0.0, 0.0, 0.5], [0.0, 0.5, 0.0], [0.0, 0.0, 0.0], [0.0, 0.5, 0.5], [0.5, 0.0, 0.5], [0.5, 0.5, 0.0], [0.25, 0.75, 0.75], [0.25, 0.25, 0.25], [0.75, 0.75, 0.25], [0.75, 0.25, 0.75]]",A,primitive->conventional (x sqrt2),BTE master (PhononDB/Carrete/npj/SciRep),,https://mdr.nims.go.jp/datasets/51859f36-3733-407e-bc25-4245e181ee8f,,PhononDB (Togo/NIMS MDR),https://mdr.nims.go.jp/datasets/51859f36-3733-407e-bc25-4245e181ee8f,"LTC-calc.log unit cell (PBEsol-relaxed), same file as kappa",mp-36111,True,stoichiometric,LiMgP
LiMgP,3.153,W/m/K,910.0,BTE,1,full BTE,1.0,,5.963349,216.0,F-43m,half-Heusler (C1b / MgAgAs),,"[""Li"", ""Li"", ""Li"", ""Li"", ""Mg"", ""Mg"", ""Mg"", ""Mg"", ""P"", ""P"", ""P"", ""P""]","[[0.5, 0.0, 0.0], [0.5, 0.5, 0.5], [0.0, 0.0, 0.5], [0.0, 0.5, 0.0], [0.0, 0.0, 0.0], [0.0, 0.5, 0.5], [0.5, 0.0, 0.5], [0.5, 0.5, 0.0], [0.25, 0.75, 0.75], [0.25, 0.25, 0.25], [0.75, 0.75, 0.25], [0.75, 0.25, 0.75]]",A,primitive->conventional (x sqrt2),BTE master (PhononDB/Carrete/npj/SciRep),,https://mdr.nims.go.jp/datasets/51859f36-3733-407e-bc25-4245e181ee8f,,PhononDB (Togo/NIMS MDR),https://mdr.nims.go.jp/datasets/51859f36-3733-407e-bc25-4245e181ee8f,"LTC-calc.log unit cell (PBEsol-relaxed), same file as kappa",mp-36111,True,stoichiometric,LiMgP
LiMgP,3.118,W/m/K,920.0,BTE,1,full BTE,1.0,,5.963349,216.0,F-43m,half-Heusler (C1b / MgAgAs),,"[""Li"", ""Li"", ""Li"", ""Li"", ""Mg"", ""Mg"", ""Mg"", ""Mg"", ""P"", ""P"", ""P"", ""P""]","[[0.5, 0.0, 0.0], [0.5, 0.5, 0.5], [0.0, 0.0, 0.5], [0.0, 0.5, 0.0], [0.0, 0.0, 0.0], [0.0, 0.5, 0.5], [0.5, 0.0, 0.5], [0.5, 0.5, 0.0], [0.25, 0.75, 0.75], [0.25, 0.25, 0.25], [0.75, 0.75, 0.25], [0.75, 0.25, 0.75]]",A,primitive->conventional (x sqrt2),BTE master (PhononDB/Carrete/npj/SciRep),,https://mdr.nims.go.jp/datasets/51859f36-3733-407e-bc25-4245e181ee8f,,PhononDB (Togo/NIMS MDR),https://mdr.nims.go.jp/datasets/51859f36-3733-407e-bc25-4245e181ee8f,"LTC-calc.log unit cell (PBEsol-relaxed), same file as kappa",mp-36111,True,stoichiometric,LiMgP
LiMgP,3.085,W/m/K,930.0,BTE,1,full BTE,1.0,,5.963349,216.0,F-43m,half-Heusler (C1b / MgAgAs),,"[""Li"", ""Li"", ""Li"", ""Li"", ""Mg"", ""Mg"", ""Mg"", ""Mg"", ""P"", ""P"", ""P"", ""P""]","[[0.5, 0.0, 0.0], [0.5, 0.5, 0.5], [0.0, 0.0, 0.5], [0.0, 0.5, 0.0], [0.0, 0.0, 0.0], [0.0, 0.5, 0.5], [0.5, 0.0, 0.5], [0.5, 0.5, 0.0], [0.25, 0.75, 0.75], [0.25, 0.25, 0.25], [0.75, 0.75, 0.25], [0.75, 0.25, 0.75]]",A,primitive->conventional (x sqrt2),BTE master (PhononDB/Carrete/npj/SciRep),,https://mdr.nims.go.jp/datasets/51859f36-3733-407e-bc25-4245e181ee8f,,PhononDB (Togo/NIMS MDR),https://mdr.nims.go.jp/datasets/51859f36-3733-407e-bc25-4245e181ee8f,"LTC-calc.log unit cell (PBEsol-relaxed), same file as kappa",mp-36111,True,stoichiometric,LiMgP
LiMgP,3.052,W/m/K,940.0,BTE,1,full BTE,1.0,,5.963349,216.0,F-43m,half-Heusler (C1b / MgAgAs),,"[""Li"", ""Li"", ""Li"", ""Li"", ""Mg"", ""Mg"", ""Mg"", ""Mg"", ""P"", ""P"", ""P"", ""P""]","[[0.5, 0.0, 0.0], [0.5, 0.5, 0.5], [0.0, 0.0, 0.5], [0.0, 0.5, 0.0], [0.0, 0.0, 0.0], [0.0, 0.5, 0.5], [0.5, 0.0, 0.5], [0.5, 0.5, 0.0], [0.25, 0.75, 0.75], [0.25, 0.25, 0.25], [0.75, 0.75, 0.25], [0.75, 0.25, 0.75]]",A,primitive->conventional (x sqrt2),BTE master (PhononDB/Carrete/npj/SciRep),,https://mdr.nims.go.jp/datasets/51859f36-3733-407e-bc25-4245e181ee8f,,PhononDB (Togo/NIMS MDR),https://mdr.nims.go.jp/datasets/51859f36-3733-407e-bc25-4245e181ee8f,"LTC-calc.log unit cell (PBEsol-relaxed), same file as kappa",mp-36111,True,stoichiometric,LiMgP
LiMgP,3.02,W/m/K,950.0,BTE,1,full BTE,1.0,,5.963349,216.0,F-43m,half-Heusler (C1b / MgAgAs),,"[""Li"", ""Li"", ""Li"", ""Li"", ""Mg"", ""Mg"", ""Mg"", ""Mg"", ""P"", ""P"", ""P"", ""P""]","[[0.5, 0.0, 0.0], [0.5, 0.5, 0.5], [0.0, 0.0, 0.5], [0.0, 0.5, 0.0], [0.0, 0.0, 0.0], [0.0, 0.5, 0.5], [0.5, 0.0, 0.5], [0.5, 0.5, 0.0], [0.25, 0.75, 0.75], [0.25, 0.25, 0.25], [0.75, 0.75, 0.25], [0.75, 0.25, 0.75]]",A,primitive->conventional (x sqrt2),BTE master (PhononDB/Carrete/npj/SciRep),,https://mdr.nims.go.jp/datasets/51859f36-3733-407e-bc25-4245e181ee8f,,PhononDB (Togo/NIMS MDR),https://mdr.nims.go.jp/datasets/51859f36-3733-407e-bc25-4245e181ee8f,"LTC-calc.log unit cell (PBEsol-relaxed), same file as kappa",mp-36111,True,stoichiometric,LiMgP
LiMgP,2.989,W/m/K,960.0,BTE,1,full BTE,1.0,,5.963349,216.0,F-43m,half-Heusler (C1b / MgAgAs),,"[""Li"", ""Li"", ""Li"", ""Li"", ""Mg"", ""Mg"", ""Mg"", ""Mg"", ""P"", ""P"", ""P"", ""P""]","[[0.5, 0.0, 0.0], [0.5, 0.5, 0.5], [0.0, 0.0, 0.5], [0.0, 0.5, 0.0], [0.0, 0.0, 0.0], [0.0, 0.5, 0.5], [0.5, 0.0, 0.5], [0.5, 0.5, 0.0], [0.25, 0.75, 0.75], [0.25, 0.25, 0.25], [0.75, 0.75, 0.25], [0.75, 0.25, 0.75]]",A,primitive->conventional (x sqrt2),BTE master (PhononDB/Carrete/npj/SciRep),,https://mdr.nims.go.jp/datasets/51859f36-3733-407e-bc25-4245e181ee8f,,PhononDB (Togo/NIMS MDR),https://mdr.nims.go.jp/datasets/51859f36-3733-407e-bc25-4245e181ee8f,"LTC-calc.log unit cell (PBEsol-relaxed), same file as kappa",mp-36111,True,stoichiometric,LiMgP
LiMgP,2.959,W/m/K,970.0,BTE,1,full BTE,1.0,,5.963349,216.0,F-43m,half-Heusler (C1b / MgAgAs),,"[""Li"", ""Li"", ""Li"", ""Li"", ""Mg"", ""Mg"", ""Mg"", ""Mg"", ""P"", ""P"", ""P"", ""P""]","[[0.5, 0.0, 0.0], [0.5, 0.5, 0.5], [0.0, 0.0, 0.5], [0.0, 0.5, 0.0], [0.0, 0.0, 0.0], [0.0, 0.5, 0.5], [0.5, 0.0, 0.5], [0.5, 0.5, 0.0], [0.25, 0.75, 0.75], [0.25, 0.25, 0.25], [0.75, 0.75, 0.25], [0.75, 0.25, 0.75]]",A,primitive->conventional (x sqrt2),BTE master (PhononDB/Carrete/npj/SciRep),,https://mdr.nims.go.jp/datasets/51859f36-3733-407e-bc25-4245e181ee8f,,PhononDB (Togo/NIMS MDR),https://mdr.nims.go.jp/datasets/51859f36-3733-407e-bc25-4245e181ee8f,"LTC-calc.log unit cell (PBEsol-relaxed), same file as kappa",mp-36111,True,stoichiometric,LiMgP
LiMgP,2.928,W/m/K,980.0,BTE,1,full BTE,1.0,,5.963349,216.0,F-43m,half-Heusler (C1b / MgAgAs),,"[""Li"", ""Li"", ""Li"", ""Li"", ""Mg"", ""Mg"", ""Mg"", ""Mg"", ""P"", ""P"", ""P"", ""P""]","[[0.5, 0.0, 0.0], [0.5, 0.5, 0.5], [0.0, 0.0, 0.5], [0.0, 0.5, 0.0], [0.0, 0.0, 0.0], [0.0, 0.5, 0.5], [0.5, 0.0, 0.5], [0.5, 0.5, 0.0], [0.25, 0.75, 0.75], [0.25, 0.25, 0.25], [0.75, 0.75, 0.25], [0.75, 0.25, 0.75]]",A,primitive->conventional (x sqrt2),BTE master (PhononDB/Carrete/npj/SciRep),,https://mdr.nims.go.jp/datasets/51859f36-3733-407e-bc25-4245e181ee8f,,PhononDB (Togo/NIMS MDR),https://mdr.nims.go.jp/datasets/51859f36-3733-407e-bc25-4245e181ee8f,"LTC-calc.log unit cell (PBEsol-relaxed), same file as kappa",mp-36111,True,stoichiometric,LiMgP
LiMgP,2.899,W/m/K,990.0,BTE,1,full BTE,1.0,,5.963349,216.0,F-43m,half-Heusler (C1b / MgAgAs),,"[""Li"", ""Li"", ""Li"", ""Li"", ""Mg"", ""Mg"", ""Mg"", ""Mg"", ""P"", ""P"", ""P"", ""P""]","[[0.5, 0.0, 0.0], [0.5, 0.5, 0.5], [0.0, 0.0, 0.5], [0.0, 0.5, 0.0], [0.0, 0.0, 0.0], [0.0, 0.5, 0.5], [0.5, 0.0, 0.5], [0.5, 0.5, 0.0], [0.25, 0.75, 0.75], [0.25, 0.25, 0.25], [0.75, 0.75, 0.25], [0.75, 0.25, 0.75]]",A,primitive->conventional (x sqrt2),BTE master (PhononDB/Carrete/npj/SciRep),,https://mdr.nims.go.jp/datasets/51859f36-3733-407e-bc25-4245e181ee8f,,PhononDB (Togo/NIMS MDR),https://mdr.nims.go.jp/datasets/51859f36-3733-407e-bc25-4245e181ee8f,"LTC-calc.log unit cell (PBEsol-relaxed), same file as kappa",mp-36111,True,stoichiometric,LiMgP
LiMgP,2.87,W/m/K,1000.0,BTE,1,full BTE,1.0,,5.963349,216.0,F-43m,half-Heusler (C1b / MgAgAs),,"[""Li"", ""Li"", ""Li"", ""Li"", ""Mg"", ""Mg"", ""Mg"", ""Mg"", ""P"", ""P"", ""P"", ""P""]","[[0.5, 0.0, 0.0], [0.5, 0.5, 0.5], [0.0, 0.0, 0.5], [0.0, 0.5, 0.0], [0.0, 0.0, 0.0], [0.0, 0.5, 0.5], [0.5, 0.0, 0.5], [0.5, 0.5, 0.0], [0.25, 0.75, 0.75], [0.25, 0.25, 0.25], [0.75, 0.75, 0.25], [0.75, 0.25, 0.75]]",A,primitive->conventional (x sqrt2),BTE master (PhononDB/Carrete/npj/SciRep),,https://mdr.nims.go.jp/datasets/51859f36-3733-407e-bc25-4245e181ee8f,,PhononDB (Togo/NIMS MDR),https://mdr.nims.go.jp/datasets/51859f36-3733-407e-bc25-4245e181ee8f,"LTC-calc.log unit cell (PBEsol-relaxed), same file as kappa",mp-36111,True,stoichiometric,LiMgP
LiMgSb,14.63,W/m/K,300.0,BTE,1,full BTE,1.0,,6.67,216.0,F-43m,C1b,Li/Mg/Sb,"[""Li"", ""Mg"", ""Sb""]","[[0, 0, 0], [0.5, 0.5, 0.5], [0.25, 0.25, 0.25]]",A,conventional,BTE master (PhononDB/Carrete/npj/SciRep),10.1038/s41598-021-92030-4,https://www.nature.com/articles/s41598-021-92030-4#MOESM1,,Sci.Rep. 11:13809 (2021) Table S1,https://www.nature.com/articles/s41598-021-92030-4#MOESM1,"Table S1 (DFT-optimized lattice parameter + lowest-energy site assignment), same table as kappa",mp-1100424,True,stoichiometric,LiMgSb
LiMgSb,14.63,W/m/K,300.0,Phono3py,1,full BTE,1.0,,6.67,216.0,F-43m,C1b,Li/Mg/Sb,"[""Li"", ""Mg"", ""Sb""]","[[0, 0, 0], [0.5, 0.5, 0.5], [0.25, 0.25, 0.25]]",A,conventional,"paper mining (PDF, batch 2)",arxiv:2010.12467v1,,Table S1,Sci.Rep. 11:13809 (2021) Table S1,https://www.nature.com/articles/s41598-021-92030-4#MOESM1,"Table S1 (DFT-optimized lattice parameter + lowest-energy site assignment), same table as kappa",mp-1100424,True,stoichiometric,LiMgSb
LiSiB,11.09,W/m/K,300.0,BTE,1,full BTE,1.0,,5.01,216.0,F-43m,C1b,Li/Si/B,"[""Li"", ""Si"", ""B""]","[[0, 0, 0], [0.5, 0.5, 0.5], [0.25, 0.25, 0.25]]",A,conventional,BTE master (PhononDB/Carrete/npj/SciRep),10.1038/s41598-021-92030-4,https://www.nature.com/articles/s41598-021-92030-4#MOESM1,,Sci.Rep. 11:13809 (2021) Table S1,https://www.nature.com/articles/s41598-021-92030-4#MOESM1,"Table S1 (DFT-optimized lattice parameter + lowest-energy site assignment), same table as kappa",mp-1100392,True,stoichiometric,LiSiB
LiSiB,62.1,W/m/K,300.0,BTE-approx,1,full BTE,1.0,,5.01,216.0,F-43m,C1b,Li/Si/B,"[""Li"", ""Si"", ""B""]","[[0, 0, 0], [0.5, 0.5, 0.5], [0.25, 0.25, 0.25]]",A,conventional,BTE master (PhononDB/Carrete/npj/SciRep),10.1103/PhysRevX.4.011019,https://doi.org/10.1103/PhysRevX.4.011019,,Sci.Rep. 11:13809 (2021) Table S1,https://www.nature.com/articles/s41598-021-92030-4#MOESM1,"Table S1 (DFT-optimized lattice parameter + lowest-energy site assignment), same table as kappa",mp-1100392,True,stoichiometric,LiSiB
LiSiB,11.09,W/m/K,300.0,Phono3py,1,full BTE,1.0,,5.01,216.0,F-43m,C1b,Li/Si/B,"[""Li"", ""Si"", ""B""]","[[0, 0, 0], [0.5, 0.5, 0.5], [0.25, 0.25, 0.25]]",A,conventional,"paper mining (PDF, batch 2)",arxiv:2010.12467v1,,Table S1,Sci.Rep. 11:13809 (2021) Table S1,https://www.nature.com/articles/s41598-021-92030-4#MOESM1,"Table S1 (DFT-optimized lattice parameter + lowest-energy site assignment), same table as kappa",mp-1100392,True,stoichiometric,LiSiB
LiSiB,23.45,W/m/K,500.0,BTE (TDEP),1,full BTE,1.0,,5.01,216.0,F-43m,C1b,Li/Si/B,"[""Li"", ""Si"", ""B""]","[[0, 0, 0], [0.5, 0.5, 0.5], [0.25, 0.25, 0.25]]",A,conventional,paper mining,10.1016/j.commatsci.2021.110938,https://arxiv.org/abs/2107.03735,"Appendix A, Table A.1 (arXiv:2107.03735, p.17) - DFT value only; parenthetical ML predictions excluded",Sci.Rep. 11:13809 (2021) Table S1,https://www.nature.com/articles/s41598-021-92030-4#MOESM1,"Table S1 (DFT-optimized lattice parameter + lowest-energy site assignment), same table as kappa",mp-1100392,True,stoichiometric,LiSiB
LiSiB,23.45,W/m/K,500.0,TDEP (three-phonon + isotope scattering),1,full BTE,1.0,,5.01,216.0,F-43m,C1b,Li/Si/B,"[""Li"", ""Si"", ""B""]","[[0, 0, 0], [0.5, 0.5, 0.5], [0.25, 0.25, 0.25]]",A,conventional,"paper mining (PDF, batch 2)",arxiv:2107.03735v2,,Table A.1,Sci.Rep. 11:13809 (2021) Table S1,https://www.nature.com/articles/s41598-021-92030-4#MOESM1,"Table S1 (DFT-optimized lattice parameter + lowest-energy site assignment), same table as kappa",mp-1100392,True,stoichiometric,LiSiB
LiZnAs,9.56,W/m/K,200.0,BTE,1,full BTE,1.0,,5.875055,216.0,F-43m,half-Heusler (C1b / MgAgAs),,"[""Li"", ""Li"", ""Li"", ""Li"", ""Zn"", ""Zn"", ""Zn"", ""Zn"", ""As"", ""As"", ""As"", ""As""]","[[0.25, 0.25, 0.75], [0.25, 0.75, 0.25], [0.75, 0.25, 0.25], [0.75, 0.75, 0.75], [0.25, 0.75, 0.75], [0.25, 0.25, 0.25], [0.75, 0.75, 0.25], [0.75, 0.25, 0.75], [0.0, 0.0, 0.0], [0.0, 0.5, 0.5], [0.5, 0.0, 0.5], [0.5, 0.5, 0.0]]",A,primitive->conventional (x sqrt2),BTE master (PhononDB/Carrete/npj/SciRep),,https://mdr.nims.go.jp/datasets/6542e971-cde2-47e8-82dc-17a0f6644490,,PhononDB (Togo/NIMS MDR),https://mdr.nims.go.jp/datasets/6542e971-cde2-47e8-82dc-17a0f6644490,"LTC-calc.log unit cell (PBEsol-relaxed), same file as kappa",mp-9124,True,stoichiometric,LiZnAs
LiZnAs,9.082,W/m/K,210.0,BTE,1,full BTE,1.0,,5.875055,216.0,F-43m,half-Heusler (C1b / MgAgAs),,"[""Li"", ""Li"", ""Li"", ""Li"", ""Zn"", ""Zn"", ""Zn"", ""Zn"", ""As"", ""As"", ""As"", ""As""]","[[0.25, 0.25, 0.75], [0.25, 0.75, 0.25], [0.75, 0.25, 0.25], [0.75, 0.75, 0.75], [0.25, 0.75, 0.75], [0.25, 0.25, 0.25], [0.75, 0.75, 0.25], [0.75, 0.25, 0.75], [0.0, 0.0, 0.0], [0.0, 0.5, 0.5], [0.5, 0.0, 0.5], [0.5, 0.5, 0.0]]",A,primitive->conventional (x sqrt2),BTE master (PhononDB/Carrete/npj/SciRep),,https://mdr.nims.go.jp/datasets/6542e971-cde2-47e8-82dc-17a0f6644490,,PhononDB (Togo/NIMS MDR),https://mdr.nims.go.jp/datasets/6542e971-cde2-47e8-82dc-17a0f6644490,"LTC-calc.log unit cell (PBEsol-relaxed), same file as kappa",mp-9124,True,stoichiometric,LiZnAs
