Repository: Shivamrandive747/Thermalconductivity_prediction

# Calibrating first-principles lattice thermal conductivity to experiment

**A curated half-Heusler dataset and a validated transfer function.**

Published first-principles transport calculations of lattice thermal conductivity exceed what
laboratories measure for the same compound by a **median factor of 1.55**. That offset is regular
enough to be removed in closed form:

$$\kappa_L^{\mathrm{expt}}(T) \;=\; \kappa_L^{\mathrm{BTE}}(T)\;\min\!\left[c\left(\tfrac{T}{300}\right)^{p},\,1\right],
\qquad c = 0.51,\quad p = 0.80$$

Inside a domain of applicability declared before the validation set was scored, this places

File: data/Target_Materials/HEUSLER_KAPPA_TRAINING_SET.csv (part 112 of 192)
formula,kappa_L,kappa_units,temperature_K,method,method_tier,tier_name,weight,kappa_basis,struct_a_A,struct_spacegroup,struct_sg_symbol,struct_prototype,struct_site_ordering,struct_species,struct_frac_coords,struct_grade,lattice_convention,source,source_doi,source_url,source_location,struct_source,struct_source_url,struct_source_detail,struct_id,struct_same_paper_as_kappa,stoichiometry,parent_formula
LiZnAs,8.652,W/m/K,220.0,BTE,1,full BTE,1.0,,5.875055,216.0,F-43m,half-Heusler (C1b / MgAgAs),,"[""Li"", ""Li"", ""Li"", ""Li"", ""Zn"", ""Zn"", ""Zn"", ""Zn"", ""As"", ""As"", ""As"", ""As""]","[[0.25, 0.25, 0.75], [0.25, 0.75, 0.25], [0.75, 0.25, 0.25], [0.75, 0.75, 0.75], [0.25, 0.75, 0.75], [0.25, 0.25, 0.25], [0.75, 0.75, 0.25], [0.75, 0.25, 0.75], [0.0, 0.0, 0.0], [0.0, 0.5, 0.5], [0.5, 0.0, 0.5], [0.5, 0.5, 0.0]]",A,primitive->conventional (x sqrt2),BTE master (PhononDB/Carrete/npj/SciRep),,https://mdr.nims.go.jp/datasets/6542e971-cde2-47e8-82dc-17a0f6644490,,PhononDB (Togo/NIMS MDR),https://mdr.nims.go.jp/datasets/6542e971-cde2-47e8-82dc-17a0f6644490,"LTC-calc.log unit cell (PBEsol-relaxed), same file as kappa",mp-9124,True,stoichiometric,LiZnAs
LiZnAs,8.263,W/m/K,230.0,BTE,1,full BTE,1.0,,5.875055,216.0,F-43m,half-Heusler (C1b / MgAgAs),,"[""Li"", ""Li"", ""Li"", ""Li"", ""Zn"", ""Zn"", ""Zn"", ""Zn"", ""As"", ""As"", ""As"", ""As""]","[[0.25, 0.25, 0.75], [0.25, 0.75, 0.25], [0.75, 0.25, 0.25], [0.75, 0.75, 0.75], [0.25, 0.75, 0.75], [0.25, 0.25, 0.25], [0.75, 0.75, 0.25], [0.75, 0.25, 0.75], [0.0, 0.0, 0.0], [0.0, 0.5, 0.5], [0.5, 0.0, 0.5], [0.5, 0.5, 0.0]]",A,primitive->conventional (x sqrt2),BTE master (PhononDB/Carrete/npj/SciRep),,https://mdr.nims.go.jp/datasets/6542e971-cde2-47e8-82dc-17a0f6644490,,PhononDB (Togo/NIMS MDR),https://mdr.nims.go.jp/datasets/6542e971-cde2-47e8-82dc-17a0f6644490,"LTC-calc.log unit cell (PBEsol-relaxed), same file as kappa",mp-9124,True,stoichiometric,LiZnAs
LiZnAs,7.908,W/m/K,240.0,BTE,1,full BTE,1.0,,5.875055,216.0,F-43m,half-Heusler (C1b / MgAgAs),,"[""Li"", ""Li"", ""Li"", ""Li"", ""Zn"", ""Zn"", ""Zn"", ""Zn"", ""As"", ""As"", ""As"", ""As""]","[[0.25, 0.25, 0.75], [0.25, 0.75, 0.25], [0.75, 0.25, 0.25], [0.75, 0.75, 0.75], [0.25, 0.75, 0.75], [0.25, 0.25, 0.25], [0.75, 0.75, 0.25], [0.75, 0.25, 0.75], [0.0, 0.0, 0.0], [0.0, 0.5, 0.5], [0.5, 0.0, 0.5], [0.5, 0.5, 0.0]]",A,primitive->conventional (x sqrt2),BTE master (PhononDB/Carrete/npj/SciRep),,https://mdr.nims.go.jp/datasets/6542e971-cde2-47e8-82dc-17a0f6644490,,PhononDB (Togo/NIMS MDR),https://mdr.nims.go.jp/datasets/6542e971-cde2-47e8-82dc-17a0f6644490,"LTC-calc.log unit cell (PBEsol-relaxed), same file as kappa",mp-9124,True,stoichiometric,LiZnAs
LiZnAs,7.583,W/m/K,250.0,BTE,1,full BTE,1.0,,5.875055,216.0,F-43m,half-Heusler (C1b / MgAgAs),,"[""Li"", ""Li"", ""Li"", ""Li"", ""Zn"", ""Zn"", ""Zn"", ""Zn"", ""As"", ""As"", ""As"", ""As""]","[[0.25, 0.25, 0.75], [0.25, 0.75, 0.25], [0.75, 0.25, 0.25], [0.75, 0.75, 0.75], [0.25, 0.75, 0.75], [0.25, 0.25, 0.25], [0.75, 0.75, 0.25], [0.75, 0.25, 0.75], [0.0, 0.0, 0.0], [0.0, 0.5, 0.5], [0.5, 0.0, 0.5], [0.5, 0.5, 0.0]]",A,primitive->conventional (x sqrt2),BTE master (PhononDB/Carrete/npj/SciRep),,https://mdr.nims.go.jp/datasets/6542e971-cde2-47e8-82dc-17a0f6644490,,PhononDB (Togo/NIMS MDR),https://mdr.nims.go.jp/datasets/6542e971-cde2-47e8-82dc-17a0f6644490,"LTC-calc.log unit cell (PBEsol-relaxed), same file as kappa",mp-9124,True,stoichiometric,LiZnAs
LiZnAs,7.285,W/m/K,260.0,BTE,1,full BTE,1.0,,5.875055,216.0,F-43m,half-Heusler (C1b / MgAgAs),,"[""Li"", ""Li"", ""Li"", ""Li"", ""Zn"", ""Zn"", ""Zn"", ""Zn"", ""As"", ""As"", ""As"", ""As""]","[[0.25, 0.25, 0.75], [0.25, 0.75, 0.25], [0.75, 0.25, 0.25], [0.75, 0.75, 0.75], [0.25, 0.75, 0.75], [0.25, 0.25, 0.25], [0.75, 0.75, 0.25], [0.75, 0.25, 0.75], [0.0, 0.0, 0.0], [0.0, 0.5, 0.5], [0.5, 0.0, 0.5], [0.5, 0.5, 0.0]]",A,primitive->conventional (x sqrt2),BTE master (PhononDB/Carrete/npj/SciRep),,https://mdr.nims.go.jp/datasets/6542e971-cde2-47e8-82dc-17a0f6644490,,PhononDB (Togo/NIMS MDR),https://mdr.nims.go.jp/datasets/6542e971-cde2-47e8-82dc-17a0f6644490,"LTC-calc.log unit cell (PBEsol-relaxed), same file as kappa",mp-9124,True,stoichiometric,LiZnAs
LiZnAs,7.01,W/m/K,270.0,BTE,1,full BTE,1.0,,5.875055,216.0,F-43m,half-Heusler (C1b / MgAgAs),,"[""Li"", ""Li"", ""Li"", ""Li"", ""Zn"", ""Zn"", ""Zn"", ""Zn"", ""As"", ""As"", ""As"", ""As""]","[[0.25, 0.25, 0.75], [0.25, 0.75, 0.25], [0.75, 0.25, 0.25], [0.75, 0.75, 0.75], [0.25, 0.75, 0.75], [0.25, 0.25, 0.25], [0.75, 0.75, 0.25], [0.75, 0.25, 0.75], [0.0, 0.0, 0.0], [0.0, 0.5, 0.5], [0.5, 0.0, 0.5], [0.5, 0.5, 0.0]]",A,primitive->conventional (x sqrt2),BTE master (PhononDB/Carrete/npj/SciRep),,https://mdr.nims.go.jp/datasets/6542e971-cde2-47e8-82dc-17a0f6644490,,PhononDB (Togo/NIMS MDR),https://mdr.nims.go.jp/datasets/6542e971-cde2-47e8-82dc-17a0f6644490,"LTC-calc.log unit cell (PBEsol-relaxed), same file as kappa",mp-9124,True,stoichiometric,LiZnAs
LiZnAs,6.756,W/m/K,280.0,BTE,1,full BTE,1.0,,5.875055,216.0,F-43m,half-Heusler (C1b / MgAgAs),,"[""Li"", ""Li"", ""Li"", ""Li"", ""Zn"", ""Zn"", ""Zn"", ""Zn"", ""As"", ""As"", ""As"", ""As""]","[[0.25, 0.25, 0.75], [0.25, 0.75, 0.25], [0.75, 0.25, 0.25], [0.75, 0.75, 0.75], [0.25, 0.75, 0.75], [0.25, 0.25, 0.25], [0.75, 0.75, 0.25], [0.75, 0.25, 0.75], [0.0, 0.0, 0.0], [0.0, 0.5, 0.5], [0.5, 0.0, 0.5], [0.5, 0.5, 0.0]]",A,primitive->conventional (x sqrt2),BTE master (PhononDB/Carrete/npj/SciRep),,https://mdr.nims.go.jp/datasets/6542e971-cde2-47e8-82dc-17a0f6644490,,PhononDB (Togo/NIMS MDR),https://mdr.nims.go.jp/datasets/6542e971-cde2-47e8-82dc-17a0f6644490,"LTC-calc.log unit cell (PBEsol-relaxed), same file as kappa",mp-9124,True,stoichiometric,LiZnAs
LiZnAs,6.52,W/m/K,290.0,BTE,1,full BTE,1.0,,5.875055,216.0,F-43m,half-Heusler (C1b / MgAgAs),,"[""Li"", ""Li"", ""Li"", ""Li"", ""Zn"", ""Zn"", ""Zn"", ""Zn"", ""As"", ""As"", ""As"", ""As""]","[[0.25, 0.25, 0.75], [0.25, 0.75, 0.25], [0.75, 0.25, 0.25], [0.75, 0.75, 0.75], [0.25, 0.75, 0.75], [0.25, 0.25, 0.25], [0.75, 0.75, 0.25], [0.75, 0.25, 0.75], [0.0, 0.0, 0.0], [0.0, 0.5, 0.5], [0.5, 0.0, 0.5], [0.5, 0.5, 0.0]]",A,primitive->conventional (x sqrt2),BTE master (PhononDB/Carrete/npj/SciRep),,https://mdr.nims.go.jp/datasets/6542e971-cde2-47e8-82dc-17a0f6644490,,PhononDB (Togo/NIMS MDR),https://mdr.nims.go.jp/datasets/6542e971-cde2-47e8-82dc-17a0f6644490,"LTC-calc.log unit cell (PBEsol-relaxed), same file as kappa",mp-9124,True,stoichiometric,LiZnAs
LiZnAs,6.3,W/m/K,300.0,BTE,1,full BTE,1.0,,5.875055,216.0,F-43m,half-Heusler (C1b / MgAgAs),,"[""Li"", ""Li"", ""Li"", ""Li"", ""Zn"", ""Zn"", ""Zn"", ""Zn"", ""As"", ""As"", ""As"", ""As""]","[[0.25, 0.25, 0.75], [0.25, 0.75, 0.25], [0.75, 0.25, 0.25], [0.75, 0.75, 0.75], [0.25, 0.75, 0.75], [0.25, 0.25, 0.25], [0.75, 0.75, 0.25], [0.75, 0.25, 0.75], [0.0, 0.0, 0.0], [0.0, 0.5, 0.5], [0.5, 0.0, 0.5], [0.5, 0.5, 0.0]]",A,primitive->conventional (x sqrt2),BTE master (PhononDB/Carrete/npj/SciRep),,https://mdr.nims.go.jp/datasets/6542e971-cde2-47e8-82dc-17a0f6644490,,PhononDB (Togo/NIMS MDR),https://mdr.nims.go.jp/datasets/6542e971-cde2-47e8-82dc-17a0f6644490,"LTC-calc.log unit cell (PBEsol-relaxed), same file as kappa",mp-9124,True,stoichiometric,LiZnAs
LiZnAs,13.89,W/m/K,300.0,BTE,1,full BTE,1.0,,5.875055,216.0,F-43m,half-Heusler (C1b / MgAgAs),,"[""Li"", ""Li"", ""Li"", ""Li"", ""Zn"", ""Zn"", ""Zn"", ""Zn"", ""As"", ""As"", ""As"", ""As""]","[[0.25, 0.25, 0.75], [0.25, 0.75, 0.25], [0.75, 0.25, 0.25], [0.75, 0.75, 0.75], [0.25, 0.75, 0.75], [0.25, 0.25, 0.25], [0.75, 0.75, 0.25], [0.75, 0.25, 0.75], [0.0, 0.0, 0.0], [0.0, 0.5, 0.5], [0.5, 0.0, 0.5], [0.5, 0.5, 0.0]]",A,primitive->conventional (x sqrt2),BTE master (PhononDB/Carrete/npj/SciRep),10.1038/s41598-021-92030-4,https://www.nature.com/articles/s41598-021-92030-4#MOESM1,,PhononDB (Togo/NIMS MDR),https://mdr.nims.go.jp/datasets/6542e971-cde2-47e8-82dc-17a0f6644490,"LTC-calc.log unit cell (PBEsol-relaxed), same file as kappa",mp-9124,True,stoichiometric,LiZnAs
LiZnAs,7.397411,W/m/K,300.0,BTE,1,full BTE,1.0,,5.875055,216.0,F-43m,half-Heusler (C1b / MgAgAs),,"[""Li"", ""Li"", ""Li"", ""Li"", ""Zn"", ""Zn"", ""Zn"", ""Zn"", ""As"", ""As"", ""As"", ""As""]","[[0.25, 0.25, 0.75], [0.25, 0.75, 0.25], [0.75, 0.25, 0.25], [0.75, 0.75, 0.75], [0.25, 0.75, 0.75], [0.25, 0.25, 0.25], [0.75, 0.75, 0.25], [0.75, 0.25, 0.75], [0.0, 0.0, 0.0], [0.0, 0.5, 0.5], [0.5, 0.0, 0.5], [0.5, 0.5, 0.0]]",A,primitive->conventional (x sqrt2),BTE master (PhononDB/Carrete/npj/SciRep),10.1038/s41524-025-01920-y,https://doi.org/10.5281/zenodo.15937696,,PhononDB (Togo/NIMS MDR),https://mdr.nims.go.jp/datasets/6542e971-cde2-47e8-82dc-17a0f6644490,"LTC-calc.log unit cell (PBEsol-relaxed), same file as kappa",mp-9124,True,stoichiometric,LiZnAs
LiZnAs,13.89,W/m/K,300.0,Phono3py,1,full BTE,1.0,,5.875055,216.0,F-43m,half-Heusler (C1b / MgAgAs),,"[""Li"", ""Li"", ""Li"", ""Li"", ""Zn"", ""Zn"", ""Zn"", ""Zn"", ""As"", ""As"", ""As"", ""As""]","[[0.25, 0.25, 0.75], [0.25, 0.75, 0.25], [0.75, 0.25, 0.25], [0.75, 0.75, 0.75], [0.25, 0.75, 0.75], [0.25, 0.25, 0.25], [0.75, 0.75, 0.25], [0.75, 0.25, 0.75], [0.0, 0.0, 0.0], [0.0, 0.5, 0.5], [0.5, 0.0, 0.5], [0.5, 0.5, 0.0]]",A,primitive->conventional (x sqrt2),"paper mining (PDF, batch 2)",arxiv:2010.12467v1,,Table S1,PhononDB (Togo/NIMS MDR),https://mdr.nims.go.jp/datasets/6542e971-cde2-47e8-82dc-17a0f6644490,"LTC-calc.log unit cell (PBEsol-relaxed), same file as kappa",mp-9124,True,stoichiometric,LiZnAs
LiZnAs,6.3223,W/m/K,300.0,"BTE (phono3py-class, Phonix auto-kappa)",1,full BTE,1.0,,5.875055,216.0,F-43m,half-Heusler (C1b / MgAgAs),,"[""Li"", ""Li"", ""Li"", ""Li"", ""Zn"", ""Zn"", ""Zn"", ""Zn"", ""As"", ""As"", ""As"", ""As""]","[[0.25, 0.25, 0.75], [0.25, 0.75, 0.25], [0.75, 0.25, 0.25], [0.75, 0.75, 0.75], [0.25, 0.75, 0.75], [0.25, 0.25, 0.25], [0.75, 0.75, 0.25], [0.75, 0.25, 0.75], [0.0, 0.0, 0.0], [0.0, 0.5, 0.5], [0.5, 0.0, 0.5], [0.5, 0.5, 0.0]]",A,primitive->conventional (x sqrt2),Phonix (first-principles BTE),10.1038/s41524-026-02033-w,https://huggingface.co/datasets/phonix-db/phonix-summary,"phonix-summary, HF datasets-server",PhononDB (Togo/NIMS MDR),https://mdr.nims.go.jp/datasets/6542e971-cde2-47e8-82dc-17a0f6644490,"LTC-calc.log unit cell (PBEsol-relaxed), same file as kappa",mp-9124,True,stoichiometric,LiZnAs
LiZnAs,6.095,W/m/K,310.0,BTE,1,full BTE,1.0,,5.875055,216.0,F-43m,half-Heusler (C1b / MgAgAs),,"[""Li"", ""Li"", ""Li"", ""Li"", ""Zn"", ""Zn"", ""Zn"", ""Zn"", ""As"", ""As"", ""As"", ""As""]","[[0.25, 0.25, 0.75], [0.25, 0.75, 0.25], [0.75, 0.25, 0.25], [0.75, 0.75, 0.75], [0.25, 0.75, 0.75], [0.25, 0.25, 0.25], [0.75, 0.75, 0.25], [0.75, 0.25, 0.75], [0.0, 0.0, 0.0], [0.0, 0.5, 0.5], [0.5, 0.0, 0.5], [0.5, 0.5, 0.0]]",A,primitive->conventional (x sqrt2),BTE master (PhononDB/Carrete/npj/SciRep),,https://mdr.nims.go.jp/datasets/6542e971-cde2-47e8-82dc-17a0f6644490,,PhononDB (Togo/NIMS MDR),https://mdr.nims.go.jp/datasets/6542e971-cde2-47e8-82dc-17a0f6644490,"LTC-calc.log unit cell (PBEsol-relaxed), same file as kappa",mp-9124,True,stoichiometric,LiZnAs
LiZnAs,5.903,W/m/K,320.0,BTE,1,full BTE,1.0,,5.875055,216.0,F-43m,half-Heusler (C1b / MgAgAs),,"[""Li"", ""Li"", ""Li"", ""Li"", ""Zn"", ""Zn"", ""Zn"", ""Zn"", ""As"", ""As"", ""As"", ""As""]","[[0.25, 0.25, 0.75], [0.25, 0.75, 0.25], [0.75, 0.25, 0.25], [0.75, 0.75, 0.75], [0.25, 0.75, 0.75], [0.25, 0.25, 0.25], [0.75, 0.75, 0.25], [0.75, 0.25, 0.75], [0.0, 0.0, 0.0], [0.0, 0.5, 0.5], [0.5, 0.0, 0.5], [0.5, 0.5, 0.0]]",A,primitive->conventional (x sqrt2),BTE master (PhononDB/Carrete/npj/SciRep),,https://mdr.nims.go.jp/datasets/6542e971-cde2-47e8-82dc-17a0f6644490,,PhononDB (Togo/NIMS MDR),https://mdr.nims.go.jp/datasets/6542e971-cde2-47e8-82dc-17a0f6644490,"LTC-calc.log unit cell (PBEsol-relaxed), same file as kappa",mp-9124,True,stoichiometric,LiZnAs
LiZnAs,5.723,W/m/K,330.0,BTE,1,full BTE,1.0,,5.875055,216.0,F-43m,half-Heusler (C1b / MgAgAs),,"[""Li"", ""Li"", ""Li"", ""Li"", ""Zn"", ""Zn"", ""Zn"", ""Zn"", ""As"", ""As"", ""As"", ""As""]","[[0.25, 0.25, 0.75], [0.25, 0.75, 0.25], [0.75, 0.25, 0.25], [0.75, 0.75, 0.75], [0.25, 0.75, 0.75], [0.25, 0.25, 0.25], [0.75, 0.75, 0.25], [0.75, 0.25, 0.75], [0.0, 0.0, 0.0], [0.0, 0.5, 0.5], [0.5, 0.0, 0.5], [0.5, 0.5, 0.0]]",A,primitive->conventional (x sqrt2),BTE master (PhononDB/Carrete/npj/SciRep),,https://mdr.nims.go.jp/datasets/6542e971-cde2-47e8-82dc-17a0f6644490,,PhononDB (Togo/NIMS MDR),https://mdr.nims.go.jp/datasets/6542e971-cde2-47e8-82dc-17a0f6644490,"LTC-calc.log unit cell (PBEsol-relaxed), same file as kappa",mp-9124,True,stoichiometric,LiZnAs
LiZnAs,5.554,W/m/K,340.0,BTE,1,full BTE,1.0,,5.875055,216.0,F-43m,half-Heusler (C1b / MgAgAs),,"[""Li"", ""Li"", ""Li"", ""Li"", ""Zn"", ""Zn"", ""Zn"", ""Zn"", ""As"", ""As"", ""As"", ""As""]","[[0.25, 0.25, 0.75], [0.25, 0.75, 0.25], [0.75, 0.25, 0.25], [0.75, 0.75, 0.75], [0.25, 0.75, 0.75], [0.25, 0.25, 0.25], [0.75, 0.75, 0.25], [0.75, 0.25, 0.75], [0.0, 0.0, 0.0], [0.0, 0.5, 0.5], [0.5, 0.0, 0.5], [0.5, 0.5, 0.0]]",A,primitive->conventional (x sqrt2),BTE master (PhononDB/Carrete/npj/SciRep),,https://mdr.nims.go.jp/datasets/6542e971-cde2-47e8-82dc-17a0f6644490,,PhononDB (Togo/NIMS MDR),https://mdr.nims.go.jp/datasets/6542e971-cde2-47e8-82dc-17a0f6644490,"LTC-calc.log unit cell (PBEsol-relaxed), same file as kappa",mp-9124,True,stoichiometric,LiZnAs
LiZnAs,5.395,W/m/K,350.0,BTE,1,full BTE,1.0,,5.875055,216.0,F-43m,half-Heusler (C1b / MgAgAs),,"[""Li"", ""Li"", ""Li"", ""Li"", ""Zn"", ""Zn"", ""Zn"", ""Zn"", ""As"", ""As"", ""As"", ""As""]","[[0.25, 0.25, 0.75], [0.25, 0.75, 0.25], [0.75, 0.25, 0.25], [0.75, 0.75, 0.75], [0.25, 0.75, 0.75], [0.25, 0.25, 0.25], [0.75, 0.75, 0.25], [0.75, 0.25, 0.75], [0.0, 0.0, 0.0], [0.0, 0.5, 0.5], [0.5, 0.0, 0.5], [0.5, 0.5, 0.0]]",A,primitive->conventional (x sqrt2),BTE master (PhononDB/Carrete/npj/SciRep),,https://mdr.nims.go.jp/datasets/6542e971-cde2-47e8-82dc-17a0f6644490,,PhononDB (Togo/NIMS MDR),https://mdr.nims.go.jp/datasets/6542e971-cde2-47e8-82dc-17a0f6644490,"LTC-calc.log unit cell (PBEsol-relaxed), same file as kappa",mp-9124,True,stoichiometric,LiZnAs
LiZnAs,5.245,W/m/K,360.0,BTE,1,full BTE,1.0,,5.875055,216.0,F-43m,half-Heusler (C1b / MgAgAs),,"[""Li"", ""Li"", ""Li"", ""Li"", ""Zn"", ""Zn"", ""Zn"", ""Zn"", ""As"", ""As"", ""As"", ""As""]","[[0.25, 0.25, 0.75], [0.25, 0.75, 0.25], [0.75, 0.25, 0.25], [0.75, 0.75, 0.75], [0.25, 0.75, 0.75], [0.25, 0.25, 0.25], [0.75, 0.75, 0.25], [0.75, 0.25, 0.75], [0.0, 0.0, 0.0], [0.0, 0.5, 0.5], [0.5, 0.0, 0.5], [0.5, 0.5, 0.0]]",A,primitive->conventional (x sqrt2),BTE master (PhononDB/Carrete/npj/SciRep),,https://mdr.nims.go.jp/datasets/6542e971-cde2-47e8-82dc-17a0f6644490,,PhononDB (Togo/NIMS MDR),https://mdr.nims.go.jp/datasets/6542e971-cde2-47e8-82dc-17a0f6644490,"LTC-calc.log unit cell (PBEsol-relaxed), same file as kappa",mp-9124,True,stoichiometric,LiZnAs
LiZnAs,5.104,W/m/K,370.0,BTE,1,full BTE,1.0,,5.875055,216.0,F-43m,half-Heusler (C1b / MgAgAs),,"[""Li"", ""Li"", ""Li"", ""Li"", ""Zn"", ""Zn"", ""Zn"", ""Zn"", ""As"", ""As"", ""As"", ""As""]","[[0.25, 0.25, 0.75], [0.25, 0.75, 0.25], [0.75, 0.25, 0.25], [0.75, 0.75, 0.75], [0.25, 0.75, 0.75], [0.25, 0.25, 0.25], [0.75, 0.75, 0.25], [0.75, 0.25, 0.75], [0.0, 0.0, 0.0], [0.0, 0.5, 0.5], [0.5, 0.0, 0.5], [0.5, 0.5, 0.0]]",A,primitive->conventional (x sqrt2),BTE master (PhononDB/Carrete/npj/SciRep),,https://mdr.nims.go.jp/datasets/6542e971-cde2-47e8-82dc-17a0f6644490,,PhononDB (Togo/NIMS MDR),https://mdr.nims.go.jp/datasets/6542e971-cde2-47e8-82dc-17a0f6644490,"LTC-calc.log unit cell (PBEsol-relaxed), same file as kappa",mp-9124,True,stoichiometric,LiZnAs
LiZnAs,4.97,W/m/K,380.0,BTE,1,full BTE,1.0,,5.875055,216.0,F-43m,half-Heusler (C1b / MgAgAs),,"[""Li"", ""Li"", ""Li"", ""Li"", ""Zn"", ""Zn"", ""Zn"", ""Zn"", ""As"", ""As"", ""As"", ""As""]","[[0.25, 0.25, 0.75], [0.25, 0.75, 0.25], [0.75, 0.25, 0.25], [0.75, 0.75, 0.75], [0.25, 0.75, 0.75], [0.25, 0.25, 0.25], [0.75, 0.75, 0.25], [0.75, 0.25, 0.75], [0.0, 0.0, 0.0], [0.0, 0.5, 0.5], [0.5, 0.0, 0.5], [0.5, 0.5, 0.0]]",A,primitive->conventional (x sqrt2),BTE master (PhononDB/Carrete/npj/SciRep),,https://mdr.nims.go.jp/datasets/6542e971-cde2-47e8-82dc-17a0f6644490,,PhononDB (Togo/NIMS MDR),https://mdr.nims.go.jp/datasets/6542e971-cde2-47e8-82dc-17a0f6644490,"LTC-calc.log unit cell (PBEsol-relaxed), same file as kappa",mp-9124,True,stoichiometric,LiZnAs
LiZnAs,4.843,W/m/K,390.0,BTE,1,full BTE,1.0,,5.875055,216.0,F-43m,half-Heusler (C1b / MgAgAs),,"[""Li"", ""Li"", ""Li"", ""Li"", ""Zn"", ""Zn"", ""Zn"", ""Zn"", ""As"", ""As"", ""As"", ""As""]","[[0.25, 0.25, 0.75], [0.25, 0.75, 0.25], [0.75, 0.25, 0.25], [0.75, 0.75, 0.75], [0.25, 0.75, 0.75], [0.25, 0.25, 0.25], [0.75, 0.75, 0.25], [0.75, 0.25, 0.75], [0.0, 0.0, 0.0], [0.0, 0.5, 0.5], [0.5, 0.0, 0.5], [0.5, 0.5, 0.0]]",A,primitive->conventional (x sqrt2),BTE master (PhononDB/Carrete/npj/SciRep),,https://mdr.nims.go.jp/datasets/6542e971-cde2-47e8-82dc-17a0f6644490,,PhononDB (Togo/NIMS MDR),https://mdr.nims.go.jp/datasets/6542e971-cde2-47e8-82dc-17a0f6644490,"LTC-calc.log unit cell (PBEsol-relaxed), same file as kappa",mp-9124,True,stoichiometric,LiZnAs
LiZnAs,4.722,W/m/K,400.0,BTE,1,full BTE,1.0,,5.875055,216.0,F-43m,half-Heusler (C1b / MgAgAs),,"[""Li"", ""Li"", ""Li"", ""Li"", ""Zn"", ""Zn"", ""Zn"", ""Zn"", ""As"", ""As"", ""As"", ""As""]","[[0.25, 0.25, 0.75], [0.25, 0.75, 0.25], [0.75, 0.25, 0.25], [0.75, 0.75, 0.75], [0.25, 0.75, 0.75], [0.25, 0.25, 0.25], [0.75, 0.75, 0.25], [0.75, 0.25, 0.75], [0.0, 0.0, 0.0], [0.0, 0.5, 0.5], [0.5, 0.0, 0.5], [0.5, 0.5, 0.0]]",A,primitive->conventional (x sqrt2),BTE master (PhononDB/Carrete/npj/SciRep),,https://mdr.nims.go.jp/datasets/6542e971-cde2-47e8-82dc-17a0f6644490,,PhononDB (Togo/NIMS MDR),https://mdr.nims.go.jp/datasets/6542e971-cde2-47e8-82dc-17a0f6644490,"LTC-calc.log unit cell (PBEsol-relaxed), same file as kappa",mp-9124,True,stoichiometric,LiZnAs
LiZnAs,4.607,W/m/K,410.0,BTE,1,full BTE,1.0,,5.875055,216.0,F-43m,half-Heusler (C1b / MgAgAs),,"[""Li"", ""Li"", ""Li"", ""Li"", ""Zn"", ""Zn"", ""Zn"", ""Zn"", ""As"", ""As"", ""As"", ""As""]","[[0.25, 0.25, 0.75], [0.25, 0.75, 0.25], [0.75, 0.25, 0.25], [0.75, 0.75, 0.75], [0.25, 0.75, 0.75], [0.25, 0.25, 0.25], [0.75, 0.75, 0.25], [0.75, 0.25, 0.75], [0.0, 0.0, 0.0], [0.0, 0.5, 0.5], [0.5, 0.0, 0.5], [0.5, 0.5, 0.0]]",A,primitive->conventional (x sqrt2),BTE master (PhononDB/Carrete/npj/SciRep),,https://mdr.nims.go.jp/datasets/6542e971-cde2-47e8-82dc-17a0f6644490,,PhononDB (Togo/NIMS MDR),https://mdr.nims.go.jp/datasets/6542e971-cde2-47e8-82dc-17a0f6644490,"LTC-calc.log unit cell (PBEsol-relaxed), same file as kappa",mp-9124,True,stoichiometric,LiZnAs
LiZnAs,4.498,W/m/K,420.0,BTE,1,full BTE,1.0,,5.875055,216.0,F-43m,half-Heusler (C1b / MgAgAs),,"[""Li"", ""Li"", ""Li"", ""Li"", ""Zn"", ""Zn"", ""Zn"", ""Zn"", ""As"", ""As"", ""As"", ""As""]","[[0.25, 0.25, 0.75], [0.25, 0.75, 0.25], [0.75, 0.25, 0.25], [0.75, 0.75, 0.75], [0.25, 0.75, 0.75], [0.25, 0.25, 0.25], [0.75, 0.75, 0.25], [0.75, 0.25, 0.75], [0.0, 0.0, 0.0], [0.0, 0.5, 0.5], [0.5, 0.0, 0.5], [0.5, 0.5, 0.0]]",A,primitive->conventional (x sqrt2),BTE master (PhononDB/Carrete/npj/SciRep),,https://mdr.nims.go.jp/datasets/6542e971-cde2-47e8-82dc-17a0f6644490,,PhononDB (Togo/NIMS MDR),https://mdr.nims.go.jp/datasets/6542e971-cde2-47e8-82dc-17a0f6644490,"LTC-calc.log unit cell (PBEsol-relaxed), same file as kappa",mp-9124,True,stoichiometric,LiZnAs
LiZnAs,4.394,W/m/K,430.0,BTE,1,full BTE,1.0,,5.875055,216.0,F-43m,half-Heusler (C1b / MgAgAs),,"[""Li"", ""Li"", ""Li"", ""Li"", ""Zn"", ""Zn"", ""Zn"", ""Zn"", ""As"", ""As"", ""As"", ""As""]","[[0.25, 0.25, 0.75], [0.25, 0.75, 0.25], [0.75, 0.25, 0.25], [0.75, 0.75, 0.75], [0.25, 0.75, 0.75], [0.25, 0.25, 0.25], [0.75, 0.75, 0.25], [0.75, 0.25, 0.75], [0.0, 0.0, 0.0], [0.0, 0.5, 0.5], [0.5, 0.0, 0.5], [0.5, 0.5, 0.0]]",A,primitive->conventional (x sqrt2),BTE master (PhononDB/Carrete/npj/SciRep),,https://mdr.nims.go.jp/datasets/6542e971-cde2-47e8-82dc-17a0f6644490,,PhononDB (Togo/NIMS MDR),https://mdr.nims.go.jp/datasets/6542e971-cde2-47e8-82dc-17a0f6644490,"LTC-calc.log unit cell (PBEsol-relaxed), same file as kappa",mp-9124,True,stoichiometric,LiZnAs
LiZnAs,4.295,W/m/K,440.0,BTE,1,full BTE,1.0,,5.875055,216.0,F-43m,half-Heusler (C1b / MgAgAs),,"[""Li"", ""Li"", ""Li"", ""Li"", ""Zn"", ""Zn"", ""Zn"", ""Zn"", ""As"", ""As"", ""As"", ""As""]","[[0.25, 0.25, 0.75], [0.25, 0.75, 0.25], [0.75, 0.25, 0.25], [0.75, 0.75, 0.75], [0.25, 0.75, 0.75], [0.25, 0.25, 0.25], [0.75, 0.75, 0.25], [0.75, 0.25, 0.75], [0.0, 0.0, 0.0], [0.0, 0.5, 0.5], [0.5, 0.0, 0.5], [0.5, 0.5, 0.0]]",A,primitive->conventional (x sqrt2),BTE master (PhononDB/Carrete/npj/SciRep),,https://mdr.nims.go.jp/datasets/6542e971-cde2-47e8-82dc-17a0f6644490,,PhononDB (Togo/NIMS MDR),https://mdr.nims.go.jp/datasets/6542e971-cde2-47e8-82dc-17a0f6644490,"LTC-calc.log unit cell (PBEsol-relaxed), same file as kappa",mp-9124,True,stoichiometric,LiZnAs
LiZnAs,4.2,W/m/K,450.0,BTE,1,full BTE,1.0,,5.875055,216.0,F-43m,half-Heusler (C1b / MgAgAs),,"[""Li"", ""Li"", ""Li"", ""Li"", ""Zn"", ""Zn"", ""Zn"", ""Zn"", ""As"", ""As"", ""As"", ""As""]","[[0.25, 0.25, 0.75], [0.25, 0.75, 0.25], [0.75, 0.25, 0.25], [0.75, 0.75, 0.75], [0.25, 0.75, 0.75], [0.25, 0.25, 0.25], [0.75, 0.75, 0.25], [0.75, 0.25, 0.75], [0.0, 0.0, 0.0], [0.0, 0.5, 0.5], [0.5, 0.0, 0.5], [0.5, 0.5, 0.0]]",A,primitive->conventional (x sqrt2),BTE master (PhononDB/Carrete/npj/SciRep),,https://mdr.nims.go.jp/datasets/6542e971-cde2-47e8-82dc-17a0f6644490,,PhononDB (Togo/NIMS MDR),https://mdr.nims.go.jp/datasets/6542e971-cde2-47e8-82dc-17a0f6644490,"LTC-calc.log unit cell (PBEsol-relaxed), same file as kappa",mp-9124,True,stoichiometric,LiZnAs
LiZnAs,4.109,W/m/K,460.0,BTE,1,full BTE,1.0,,5.875055,216.0,F-43m,half-Heusler (C1b / MgAgAs),,"[""Li"", ""Li"", ""Li"", ""Li"", ""Zn"", ""Zn"", ""Zn"", ""Zn"", ""As"", ""As"", ""As"", ""As""]","[[0.25, 0.25, 0.75], [0.25, 0.75, 0.25], [0.75, 0.25, 0.25], [0.75, 0.75, 0.75], [0.25, 0.75, 0.75], [0.25, 0.25, 0.25], [0.75, 0.75, 0.25], [0.75, 0.25, 0.75], [0.0, 0.0, 0.0], [0.0, 0.5, 0.5], [0.5, 0.0, 0.5], [0.5, 0.5, 0.0]]",A,primitive->conventional (x sqrt2),BTE master (PhononDB/Carrete/npj/SciRep),,https://mdr.nims.go.jp/datasets/6542e971-cde2-47e8-82dc-17a0f6644490,,PhononDB (Togo/NIMS MDR),https://mdr.nims.go.jp/datasets/6542e971-cde2-47e8-82dc-17a0f6644490,"LTC-calc.log unit cell (PBEsol-relaxed), same file as kappa",mp-9124,True,stoichiometric,LiZnAs
LiZnAs,4.023,W/m/K,470.0,BTE,1,full BTE,1.0,,5.875055,216.0,F-43m,half-Heusler (C1b / MgAgAs),,"[""Li"", ""Li"", ""Li"", ""Li"", ""Zn"", ""Zn"", ""Zn"", ""Zn"", ""As"", ""As"", ""As"", ""As""]","[[0.25, 0.25, 0.75], [0.25, 0.75, 0.25], [0.75, 0.25, 0.25], [0.75, 0.75, 0.75], [0.25, 0.75, 0.75], [0.25, 0.25, 0.25], [0.75, 0.75, 0.25], [0.75, 0.25, 0.75], [0.0, 0.0, 0.0], [0.0, 0.5, 0.5], [0.5, 0.0, 0.5], [0.5, 0.5, 0.0]]",A,primitive->conventional (x sqrt2),BTE master (PhononDB/Carrete/npj/SciRep),,https://mdr.nims.go.jp/datasets/6542e971-cde2-47e8-82dc-17a0f6644490,,PhononDB (Togo/NIMS MDR),https://mdr.nims.go.jp/datasets/6542e971-cde2-47e8-82dc-17a0f6644490,"LTC-calc.log unit cell (PBEsol-relaxed), same file as kappa",mp-9124,True,stoichiometric,LiZnAs
LiZnAs,3.94,W/m/K,480.0,BTE,1,full BTE,1.0,,5.875055,216.0,F-43m,half-Heusler (C1b / MgAgAs),,"[""Li"", ""Li"", ""Li"", ""Li"", ""Zn"", ""Zn"", ""Zn"", ""Zn"", ""As"", ""As"", ""As"", ""As""]","[[0.25, 0.25, 0.75], [0.25, 0.75, 0.25], [0.75, 0.25, 0.25], [0.75, 0.75, 0.75], [0.25, 0.75, 0.75], [0.25, 0.25, 0.25], [0.75, 0.75, 0.25], [0.75, 0.25, 0.75], [0.0, 0.0, 0.0], [0.0, 0.5, 0.5], [0.5, 0.0, 0.5], [0.5, 0.5, 0.0]]",A,primitive->conventional (x sqrt2),BTE master (PhononDB/Carrete/npj/SciRep),,https://mdr.nims.go.jp/datasets/6542e971-cde2-47e8-82dc-17a0f6644490,,PhononDB (Togo/NIMS MDR),https://mdr.nims.go.jp/datasets/6542e971-cde2-47e8-82dc-17a0f6644490,"LTC-calc.log unit cell (PBEsol-relaxed), same file as kappa",mp-9124,True,stoichiometric,LiZnAs
LiZnAs,3.86,W/m/K,490.0,BTE,1,full BTE,1.0,,5.875055,216.0,F-43m,half-Heusler (C1b / MgAgAs),,"[""Li"", ""Li"", ""Li"", ""Li"", ""Zn"", ""Zn"", ""Zn"", ""Zn"", ""As"", ""As"", ""As"", ""As""]","[[0.25, 0.25, 0.75], [0.25, 0.75, 0.25], [0.75, 0.25, 0.25], [0.75, 0.75, 0.75], [0.25, 0.75, 0.75], [0.25, 0.25, 0.25], [0.75, 0.75, 0.25], [0.75, 0.25, 0.75], [0.0, 0.0, 0.0], [0.0, 0.5, 0.5], [0.5, 0.0, 0.5], [0.5, 0.5, 0.0]]",A,primitive->conventional (x sqrt2),BTE master (PhononDB/Carrete/npj/SciRep),,https://mdr.nims.go.jp/datasets/6542e971-cde2-47e8-82dc-17a0f6644490,,PhononDB (Togo/NIMS MDR),https://mdr.nims.go.jp/datasets/6542e971-cde2-47e8-82dc-17a0f6644490,"LTC-calc.log unit cell (PBEsol-relaxed), same file as kappa",mp-9124,True,stoichiometric,LiZnAs
LiZnAs,3.783,W/m/K,500.0,BTE,1,full BTE,1.0,,5.875055,216.0,F-43m,half-Heusler (C1b / MgAgAs),,"[""Li"", ""Li"", ""Li"", ""Li"", ""Zn"", ""Zn"", ""Zn"", ""Zn"", ""As"", ""As"", ""As"", ""As""]","[[0.25, 0.25, 0.75], [0.25, 0.75, 0.25], [0.75, 0.25, 0.25], [0.75, 0.75, 0.75], [0.25, 0.75, 0.75], [0.25, 0.25, 0.25], [0.75, 0.75, 0.25], [0.75, 0.25, 0.75], [0.0, 0.0, 0.0], [0.0, 0.5, 0.5], [0.5, 0.0, 0.5], [0.5, 0.5, 0.0]]",A,primitive->conventional (x sqrt2),BTE master (PhononDB/Carrete/npj/SciRep),,https://mdr.nims.go.jp/datasets/6542e971-cde2-47e8-82dc-17a0f6644490,,PhononDB (Togo/NIMS MDR),https://mdr.nims.go.jp/datasets/6542e971-cde2-47e8-82dc-17a0f6644490,"LTC-calc.log unit cell (PBEsol-relaxed), same file as kappa",mp-9124,True,stoichiometric,LiZnAs
LiZnAs,3.71,W/m/K,510.0,BTE,1,full BTE,1.0,,5.875055,216.0,F-43m,half-Heusler (C1b / MgAgAs),,"[""Li"", ""Li"", ""Li"", ""Li"", ""Zn"", ""Zn"", ""Zn"", ""Zn"", ""As"", ""As"", ""As"", ""As""]","[[0.25, 0.25, 0.75], [0.25, 0.75, 0.25], [0.75, 0.25, 0.25], [0.75, 0.75, 0.75], [0.25, 0.75, 0.75], [0.25, 0.25, 0.25], [0.75, 0.75, 0.25], [0.75, 0.25, 0.75], [0.0, 0.0, 0.0], [0.0, 0.5, 0.5], [0.5, 0.0, 0.5], [0.5, 0.5, 0.0]]",A,primitive->conventional (x sqrt2),BTE master (PhononDB/Carrete/npj/SciRep),,https://mdr.nims.go.jp/datasets/6542e971-cde2-47e8-82dc-17a0f6644490,,PhononDB (Togo/NIMS MDR),https://mdr.nims.go.jp/datasets/6542e971-cde2-47e8-82dc-17a0f6644490,"LTC-calc.log unit cell (PBEsol-relaxed), same file as kappa",mp-9124,True,stoichiometric,LiZnAs
LiZnAs,3.639,W/m/K,520.0,BTE,1,full BTE,1.0,,5.875055,216.0,F-43m,half-Heusler (C1b / MgAgAs),,"[""Li"", ""Li"", ""Li"", ""Li"", ""Zn"", ""Zn"", ""Zn"", ""Zn"", ""As"", ""As"", ""As"", ""As""]","[[0.25, 0.25, 0.75], [0.25, 0.75, 0.25], [0.75, 0.25, 0.25], [0.75, 0.75, 0.75], [0.25, 0.75, 0.75], [0.25, 0.25, 0.25], [0.75, 0.75, 0.25], [0.75, 0.25, 0.75], [0.0, 0.0, 0.0], [0.0, 0.5, 0.5], [0.5, 0.0, 0.5], [0.5, 0.5, 0.0]]",A,primitive->conventional (x sqrt2),BTE master (PhononDB/Carrete/npj/SciRep),,https://mdr.nims.go.jp/datasets/6542e971-cde2-47e8-82dc-17a0f6644490,,PhononDB (Togo/NIMS MDR),https://mdr.nims.go.jp/datasets/6542e971-cde2-47e8-82dc-17a0f6644490,"LTC-calc.log unit cell (PBEsol-relaxed), same file as kappa",mp-9124,True,stoichiometric,LiZnAs
LiZnAs,3.571,W/m/K,530.0,BTE,1,full BTE,1.0,,5.875055,216.0,F-43m,half-Heusler (C1b / MgAgAs),,"[""Li"", ""Li"", ""Li"", ""Li"", ""Zn"", ""Zn"", ""Zn"", ""Zn"", ""As"", ""As"", ""As"", ""As""]","[[0.25, 0.25, 0.75], [0.25, 0.75, 0.25], [0.75, 0.25, 0.25], [0.75, 0.75, 0.75], [0.25, 0.75, 0.75], [0.25, 0.25, 0.25], [0.75, 0.75, 0.25], [0.75, 0.25, 0.75], [0.0, 0.0, 0.0], [0.0, 0.5, 0.5], [0.5, 0.0, 0.5], [0.5, 0.5, 0.0]]",A,primitive->conventional (x sqrt2),BTE master (PhononDB/Carrete/npj/SciRep),,https://mdr.nims.go.jp/datasets/6542e971-cde2-47e8-82dc-17a0f6644490,,PhononDB (Togo/NIMS MDR),https://mdr.nims.go.jp/datasets/6542e971-cde2-47e8-82dc-17a0f6644490,"LTC-calc.log unit cell (PBEsol-relaxed), same file as kappa",mp-9124,True,stoichiometric,LiZnAs
LiZnAs,3.506,W/m/K,540.0,BTE,1,full BTE,1.0,,5.875055,216.0,F-43m,half-Heusler (C1b / MgAgAs),,"[""Li"", ""Li"", ""Li"", ""Li"", ""Zn"", ""Zn"", ""Zn"", ""Zn"", ""As"", ""As"", ""As"", ""As""]","[[0.25, 0.25, 0.75], [0.25, 0.75, 0.25], [0.75, 0.25, 0.25], [0.75, 0.75, 0.75], [0.25, 0.75, 0.75], [0.25, 0.25, 0.25], [0.75, 0.75, 0.25], [0.75, 0.25, 0.75], [0.0, 0.0, 0.0], [0.0, 0.5, 0.5], [0.5, 0.0, 0.5], [0.5, 0.5, 0.0]]",A,primitive->conventional (x sqrt2),BTE master (PhononDB/Carrete/npj/SciRep),,https://mdr.nims.go.jp/datasets/6542e971-cde2-47e8-82dc-17a0f6644490,,PhononDB (Togo/NIMS MDR),https://mdr.nims.go.jp/datasets/6542e971-cde2-47e8-82dc-17a0f6644490,"LTC-calc.log unit cell (PBEsol-relaxed), same file as kappa",mp-9124,True,stoichiometric,LiZnAs
LiZnAs,3.443,W/m/K,550.0,BTE,1,full BTE,1.0,,5.875055,216.0,F-43m,half-Heusler (C1b / MgAgAs),,"[""Li"", ""Li"", ""Li"", ""Li"", ""Zn"", ""Zn"", ""Zn"", ""Zn"", ""As"", ""As"", ""As"", ""As""]","[[0.25, 0.25, 0.75], [0.25, 0.75, 0.25], [0.75, 0.25, 0.25], [0.75, 0.75, 0.75], [0.25, 0.75, 0.75], [0.25, 0.25, 0.25], [0.75, 0.75, 0.25], [0.75, 0.25, 0.75], [0.0, 0.0, 0.0], [0.0, 0.5, 0.5], [0.5, 0.0, 0.5], [0.5, 0.5, 0.0]]",A,primitive->conventional (x sqrt2),BTE master (PhononDB/Carrete/npj/SciRep),,https://mdr.nims.go.jp/datasets/6542e971-cde2-47e8-82dc-17a0f6644490,,PhononDB (Togo/NIMS MDR),https://mdr.nims.go.jp/datasets/6542e971-cde2-47e8-82dc-17a0f6644490,"LTC-calc.log unit cell (PBEsol-relaxed), same file as kappa",mp-9124,True,stoichiometric,LiZnAs
LiZnAs,3.382,W/m/K,560.0,BTE,1,full BTE,1.0,,5.875055,216.0,F-43m,half-Heusler (C1b / MgAgAs),,"[""Li"", ""Li"", ""Li"", ""Li"", ""Zn"", ""Zn"", ""Zn"", ""Zn"", ""As"", ""As"", ""As"", ""As""]","[[0.25, 0.25, 0.75], [0.25, 0.75, 0.25], [0.75, 0.25, 0.25], [0.75, 0.75, 0.75], [0.25, 0.75, 0.75], [0.25, 0.25, 0.25], [0.75, 0.75, 0.25], [0.75, 0.25, 0.75], [0.0, 0.0, 0.0], [0.0, 0.5, 0.5], [0.5, 0.0, 0.5], [0.5, 0.5, 0.0]]",A,primitive->conventional (x sqrt2),BTE master (PhononDB/Carrete/npj/SciRep),,https://mdr.nims.go.jp/datasets/6542e971-cde2-47e8-82dc-17a0f6644490,,PhononDB (Togo/NIMS MDR),https://mdr.nims.go.jp/datasets/6542e971-cde2-47e8-82dc-17a0f6644490,"LTC-calc.log unit cell (PBEsol-relaxed), same file as kappa",mp-9124,True,stoichiometric,LiZnAs
LiZnAs,3.323,W/m/K,570.0,BTE,1,full BTE,1.0,,5.875055,216.0,F-43m,half-Heusler (C1b / MgAgAs),,"[""Li"", ""Li"", ""Li"", ""Li"", ""Zn"", ""Zn"", ""Zn"", ""Zn"", ""As"", ""As"", ""As"", ""As""]","[[0.25, 0.25, 0.75], [0.25, 0.75, 0.25], [0.75, 0.25, 0.25], [0.75, 0.75, 0.75], [0.25, 0.75, 0.75], [0.25, 0.25, 0.25], [0.75, 0.75, 0.25], [0.75, 0.25, 0.75], [0.0, 0.0, 0.0], [0.0, 0.5, 0.5], [0.5, 0.0, 0.5], [0.5, 0.5, 0.0]]",A,primitive->conventional (x sqrt2),BTE master (PhononDB/Carrete/npj/SciRep),,https://mdr.nims.go.jp/datasets/6542e971-cde2-47e8-82dc-17a0f6644490,,PhononDB (Togo/NIMS MDR),https://mdr.nims.go.jp/datasets/6542e971-cde2-47e8-82dc-17a0f6644490,"LTC-calc.log unit cell (PBEsol-relaxed), same file as kappa",mp-9124,True,stoichiometric,LiZnAs
LiZnAs,3.267,W/m/K,580.0,BTE,1,full BTE,1.0,,5.875055,216.0,F-43m,half-Heusler (C1b / MgAgAs),,"[""Li"", ""Li"", ""Li"", ""Li"", ""Zn"", ""Zn"", ""Zn"", ""Zn"", ""As"", ""As"", ""As"", ""As""]","[[0.25, 0.25, 0.75], [0.25, 0.75, 0.25], [0.75, 0.25, 0.25], [0.75, 0.75, 0.75], [0.25, 0.75, 0.75], [0.25, 0.25, 0.25], [0.75, 0.75, 0.25], [0.75, 0.25, 0.75], [0.0, 0.0, 0.0], [0.0, 0.5, 0.5], [0.5, 0.0, 0.5], [0.5, 0.5, 0.0]]",A,primitive->conventional (x sqrt2),BTE master (PhononDB/Carrete/npj/SciRep),,https://mdr.nims.go.jp/datasets/6542e971-cde2-47e8-82dc-17a0f6644490,,PhononDB (Togo/NIMS MDR),https://mdr.nims.go.jp/datasets/6542e971-cde2-47e8-82dc-17a0f6644490,"LTC-calc.log unit cell (PBEsol-relaxed), same file as kappa",mp-9124,True,stoichiometric,LiZnAs
LiZnAs,3.212,W/m/K,590.0,BTE,1,full BTE,1.0,,5.875055,216.0,F-43m,half-Heusler (C1b / MgAgAs),,"[""Li"", ""Li"", ""Li"", ""Li"", ""Zn"", ""Zn"", ""Zn"", ""Zn"", ""As"", ""As"", ""As"", ""As""]","[[0.25, 0.25, 0.75], [0.25, 0.75, 0.25], [0.75, 0.25, 0.25], [0.75, 0.75, 0.75], [0.25, 0.75, 0.75], [0.25, 0.25, 0.25], [0.75, 0.75, 0.25], [0.75, 0.25, 0.75], [0.0, 0.0, 0.0], [0.0, 0.5, 0.5], [0.5, 0.0, 0.5], [0.5, 0.5, 0.0]]",A,primitive->conventional (x sqrt2),BTE master (PhononDB/Carrete/npj/SciRep),,https://mdr.nims.go.jp/datasets/6542e971-cde2-47e8-82dc-17a0f6644490,,PhononDB (Togo/NIMS MDR),https://mdr.nims.go.jp/datasets/6542e971-cde2-47e8-82dc-17a0f6644490,"LTC-calc.log unit cell (PBEsol-relaxed), same file as kappa",mp-9124,True,stoichiometric,LiZnAs
LiZnAs,3.159,W/m/K,600.0,BTE,1,full BTE,1.0,,5.875055,216.0,F-43m,half-Heusler (C1b / MgAgAs),,"[""Li"", ""Li"", ""Li"", ""Li"", ""Zn"", ""Zn"", ""Zn"", ""Zn"", ""As"", ""As"", ""As"", ""As""]","[[0.25, 0.25, 0.75], [0.25, 0.75, 0.25], [0.75, 0.25, 0.25], [0.75, 0.75, 0.75], [0.25, 0.75, 0.75], [0.25, 0.25, 0.25], [0.75, 0.75, 0.25], [0.75, 0.25, 0.75], [0.0, 0.0, 0.0], [0.0, 0.5, 0.5], [0.5, 0.0, 0.5], [0.5, 0.5, 0.0]]",A,primitive->conventional (x sqrt2),BTE master (PhononDB/Carrete/npj/SciRep),,https://mdr.nims.go.jp/datasets/6542e971-cde2-47e8-82dc-17a0f6644490,,PhononDB (Togo/NIMS MDR),https://mdr.nims.go.jp/datasets/6542e971-cde2-47e8-82dc-17a0f6644490,"LTC-calc.log unit cell (PBEsol-relaxed), same file as kappa",mp-9124,True,stoichiometric,LiZnAs
LiZnAs,3.108,W/m/K,610.0,BTE,1,full BTE,1.0,,5.875055,216.0,F-43m,half-Heusler (C1b / MgAgAs),,"[""Li"", ""Li"", ""Li"", ""Li"", ""Zn"", ""Zn"", ""Zn"", ""Zn"", ""As"", ""As"", ""As"", ""As""]","[[0.25, 0.25, 0.75], [0.25, 0.75, 0.25], [0.75, 0.25, 0.25], [0.75, 0.75, 0.75], [0.25, 0.75, 0.75], [0.25, 0.25, 0.25], [0.75, 0.75, 0.25], [0.75, 0.25, 0.75], [0.0, 0.0, 0.0], [0.0, 0.5, 0.5], [0.5, 0.0, 0.5], [0.5, 0.5, 0.0]]",A,primitive->conventional (x sqrt2),BTE master (PhononDB/Carrete/npj/SciRep),,https://mdr.nims.go.jp/datasets/6542e971-cde2-47e8-82dc-17a0f6644490,,PhononDB (Togo/NIMS MDR),https://mdr.nims.go.jp/datasets/6542e971-cde2-47e8-82dc-17a0f6644490,"LTC-calc.log unit cell (PBEsol-relaxed), same file as kappa",mp-9124,True,stoichiometric,LiZnAs
LiZnAs,3.059,W/m/K,620.0,BTE,1,full BTE,1.0,,5.875055,216.0,F-43m,half-Heusler (C1b / MgAgAs),,"[""Li"", ""Li"", ""Li"", ""Li"", ""Zn"", ""Zn"", ""Zn"", ""Zn"", ""As"", ""As"", ""As"", ""As""]","[[0.25, 0.25, 0.75], [0.25, 0.75, 0.25], [0.75, 0.25, 0.25], [0.75, 0.75, 0.75], [0.25, 0.75, 0.75], [0.25, 0.25, 0.25], [0.75, 0.75, 0.25], [0.75, 0.25, 0.75], [0.0, 0.0, 0.0], [0.0, 0.5, 0.5], [0.5, 0.0, 0.5], [0.5, 0.5, 0.0]]",A,primitive->conventional (x sqrt2),BTE master (PhononDB/Carrete/npj/SciRep),,https://mdr.nims.go.jp/datasets/6542e971-cde2-47e8-82dc-17a0f6644490,,PhononDB (Togo/NIMS MDR),https://mdr.nims.go.jp/datasets/6542e971-cde2-47e8-82dc-17a0f6644490,"LTC-calc.log unit cell (PBEsol-relaxed), same file as kappa",mp-9124,True,stoichiometric,LiZnAs
LiZnAs,3.011,W/m/K,630.0,BTE,1,full BTE,1.0,,5.875055,216.0,F-43m,half-Heusler (C1b / MgAgAs),,"[""Li"", ""Li"", ""Li"", ""Li"", ""Zn"", ""Zn"", ""Zn"", ""Zn"", ""As"", ""As"", ""As"", ""As""]","[[0.25, 0.25, 0.75], [0.25, 0.75, 0.25], [0.75, 0.25, 0.25], [0.75, 0.75, 0.75], [0.25, 0.75, 0.75], [0.25, 0.25, 0.25], [0.75, 0.75, 0.25], [0.75, 0.25, 0.75], [0.0, 0.0, 0.0], [0.0, 0.5, 0.5], [0.5, 0.0, 0.5], [0.5, 0.5, 0.0]]",A,primitive->conventional (x sqrt2),BTE master (PhononDB/Carrete/npj/SciRep),,https://mdr.nims.go.jp/datasets/6542e971-cde2-47e8-82dc-17a0f6644490,,PhononDB (Togo/NIMS MDR),https://mdr.nims.go.jp/datasets/6542e971-cde2-47e8-82dc-17a0f6644490,"LTC-calc.log unit cell (PBEsol-relaxed), same file as kappa",mp-9124,True,stoichiometric,LiZnAs
LiZnAs,2.964,W/m/K,640.0,BTE,1,full BTE,1.0,,5.875055,216.0,F-43m,half-Heusler (C1b / MgAgAs),,"[""Li"", ""Li"", ""Li"", ""Li"", ""Zn"", ""Zn"", ""Zn"", ""Zn"", ""As"", ""As"", ""As"", ""As""]","[[0.25, 0.25, 0.75], [0.25, 0.75, 0.25], [0.75, 0.25, 0.25], [0.75, 0.75, 0.75], [0.25, 0.75, 0.75], [0.25, 0.25, 0.25], [0.75, 0.75, 0.25], [0.75, 0.25, 0.75], [0.0, 0.0, 0.0], [0.0, 0.5, 0.5], [0.5, 0.0, 0.5], [0.5, 0.5, 0.0]]",A,primitive->conventional (x sqrt2),BTE master (PhononDB/Carrete/npj/SciRep),,https://mdr.nims.go.jp/datasets/6542e971-cde2-47e8-82dc-17a0f6644490,,PhononDB (Togo/NIMS MDR),https://mdr.nims.go.jp/datasets/6542e971-cde2-47e8-82dc-17a0f6644490,"LTC-calc.log unit cell (PBEsol-relaxed), same file as kappa",mp-9124,True,stoichiometric,LiZnAs
LiZnAs,2.919,W/m/K,650.0,BTE,1,full BTE,1.0,,5.875055,216.0,F-43m,half-Heusler (C1b / MgAgAs),,"[""Li"", ""Li"", ""Li"", ""Li"", ""Zn"", ""Zn"", ""Zn"", ""Zn"", ""As"", ""As"", ""As"", ""As""]","[[0.25, 0.25, 0.75], [0.25, 0.75, 0.25], [0.75, 0.25, 0.25], [0.75, 0.75, 0.75], [0.25, 0.75, 0.75], [0.25, 0.25, 0.25], [0.75, 0.75, 0.25], [0.75, 0.25, 0.75], [0.0, 0.0, 0.0], [0.0, 0.5, 0.5], [0.5, 0.0, 0.5], [0.5, 0.5, 0.0]]",A,primitive->conventional (x sqrt2),BTE master (PhononDB/Carrete/npj/SciRep),,https://mdr.nims.go.jp/datasets/6542e971-cde2-47e8-82dc-17a0f6644490,,PhononDB (Togo/NIMS MDR),https://mdr.nims.go.jp/datasets/6542e971-cde2-47e8-82dc-17a0f6644490,"LTC-calc.log unit cell (PBEsol-relaxed), same file as kappa",mp-9124,True,stoichiometric,LiZnAs
LiZnAs,2.875,W/m/K,660.0,BTE,1,full BTE,1.0,,5.875055,216.0,F-43m,half-Heusler (C1b / MgAgAs),,"[""Li"", ""Li"", ""Li"", ""Li"", ""Zn"", ""Zn"", ""Zn"", ""Zn"", ""As"", ""As"", ""As"", ""As""]","[[0.25, 0.25, 0.75], [0.25, 0.75, 0.25], [0.75, 0.25, 0.25], [0.75, 0.75, 0.75], [0.25, 0.75, 0.75], [0.25, 0.25, 0.25], [0.75, 0.75, 0.25], [0.75, 0.25, 0.75], [0.0, 0.0, 0.0], [0.0, 0.5, 0.5], [0.5, 0.0, 0.5], [0.5, 0.5, 0.0]]",A,primitive->conventional (x sqrt2),BTE master (PhononDB/Carrete/npj/SciRep),,https://mdr.nims.go.jp/datasets/6542e971-cde2-47e8-82dc-17a0f6644490,,PhononDB (Togo/NIMS MDR),https://mdr.nims.go.jp/datasets/6542e971-cde2-47e8-82dc-17a0f6644490,"LTC-calc.log unit cell (PBEsol-relaxed), same file as kappa",mp-9124,True,stoichiometric,LiZnAs
LiZnAs,2.833,W/m/K,670.0,BTE,1,full BTE,1.0,,5.875055,216.0,F-43m,half-Heusler (C1b / MgAgAs),,"[""Li"", ""Li"", ""Li"", ""Li"", ""Zn"", ""Zn"", ""Zn"", ""Zn"", ""As"", ""As"", ""As"", ""As""]","[[0.25, 0.25, 0.75], [0.25, 0.75, 0.25], [0.75, 0.25, 0.25], [0.75, 0.75, 0.75], [0.25, 0.75, 0.75], [0.25, 0.25, 0.25], [0.75, 0.75, 0.25], [0.75, 0.25, 0.75], [0.0, 0.0, 0.0], [0.0, 0.5, 0.5], [0.5, 0.0, 0.5], [0.5, 0.5, 0.0]]",A,primitive->conventional (x sqrt2),BTE master (PhononDB/Carrete/npj/SciRep),,https://mdr.nims.go.jp/datasets/6542e971-cde2-47e8-82dc-17a0f6644490,,PhononDB (Togo/NIMS MDR),https://mdr.nims.go.jp/datasets/6542e971-cde2-47e8-82dc-17a0f6644490,"LTC-calc.log unit cell (PBEsol-relaxed), same file as kappa",mp-9124,True,stoichiometric,LiZnAs
LiZnAs,2.792,W/m/K,680.0,BTE,1,full BTE,1.0,,5.875055,216.0,F-43m,half-Heusler (C1b / MgAgAs),,"[""Li"", ""Li"", ""Li"", ""Li"", ""Zn"", ""Zn"", ""Zn"", ""Zn"", ""As"", ""As"", ""As"", ""As""]","[[0.25, 0.25, 0.75], [0.25, 0.75, 0.25], [0.75, 0.25, 0.25], [0.75, 0.75, 0.75], [0.25, 0.75, 0.75], [0.25, 0.25, 0.25], [0.75, 0.75, 0.25], [0.75, 0.25, 0.75], [0.0, 0.0, 0.0], [0.0, 0.5, 0.5], [0.5, 0.0, 0.5], [0.5, 0.5, 0.0]]",A,primitive->conventional (x sqrt2),BTE master (PhononDB/Carrete/npj/SciRep),,https://mdr.nims.go.jp/datasets/6542e971-cde2-47e8-82dc-17a0f6644490,,PhononDB (Togo/NIMS MDR),https://mdr.nims.go.jp/datasets/6542e971-cde2-47e8-82dc-17a0f6644490,"LTC-calc.log unit cell (PBEsol-relaxed), same file as kappa",mp-9124,True,stoichiometric,LiZnAs
LiZnAs,2.752,W/m/K,690.0,BTE,1,full BTE,1.0,,5.875055,216.0,F-43m,half-Heusler (C1b / MgAgAs),,"[""Li"", ""Li"", ""Li"", ""Li"", ""Zn"", ""Zn"", ""Zn"", ""Zn"", ""As"", ""As"", ""As"", ""As""]","[[0.25, 0.25, 0.75], [0.25, 0.75, 0.25], [0.75, 0.25, 0.25], [0.75, 0.75, 0.75], [0.25, 0.75, 0.75], [0.25, 0.25, 0.25], [0.75, 0.75, 0.25], [0.75, 0.25, 0.75], [0.0, 0.0, 0.0], [0.0, 0.5, 0.5], [0.5, 0.0, 0.5], [0.5, 0.5, 0.0]]",A,primitive->conventional (x sqrt2),BTE master (PhononDB/Carrete/npj/SciRep),,https://mdr.nims.go.jp/datasets/6542e971-cde2-47e8-82dc-17a0f6644490,,PhononDB (Togo/NIMS MDR),https://mdr.nims.go.jp/datasets/6542e971-cde2-47e8-82dc-17a0f6644490,"LTC-calc.log unit cell (PBEsol-relaxed), same file as kappa",mp-9124,True,stoichiometric,LiZnAs
