Repository: Shivamrandive747/Thermalconductivity_prediction

# Calibrating first-principles lattice thermal conductivity to experiment

**A curated half-Heusler dataset and a validated transfer function.**

Published first-principles transport calculations of lattice thermal conductivity exceed what
laboratories measure for the same compound by a **median factor of 1.55**. That offset is regular
enough to be removed in closed form:

$$\kappa_L^{\mathrm{expt}}(T) \;=\; \kappa_L^{\mathrm{BTE}}(T)\;\min\!\left[c\left(\tfrac{T}{300}\right)^{p},\,1\right],
\qquad c = 0.51,\quad p = 0.80$$

Inside a domain of applicability declared before the validation set was scored, this places

File: data/Target_Materials/HEUSLER_KAPPA_TRAINING_SET.csv (part 113 of 192)
formula,kappa_L,kappa_units,temperature_K,method,method_tier,tier_name,weight,kappa_basis,struct_a_A,struct_spacegroup,struct_sg_symbol,struct_prototype,struct_site_ordering,struct_species,struct_frac_coords,struct_grade,lattice_convention,source,source_doi,source_url,source_location,struct_source,struct_source_url,struct_source_detail,struct_id,struct_same_paper_as_kappa,stoichiometry,parent_formula
LiZnAs,2.713,W/m/K,700.0,BTE,1,full BTE,1.0,,5.875055,216.0,F-43m,half-Heusler (C1b / MgAgAs),,"[""Li"", ""Li"", ""Li"", ""Li"", ""Zn"", ""Zn"", ""Zn"", ""Zn"", ""As"", ""As"", ""As"", ""As""]","[[0.25, 0.25, 0.75], [0.25, 0.75, 0.25], [0.75, 0.25, 0.25], [0.75, 0.75, 0.75], [0.25, 0.75, 0.75], [0.25, 0.25, 0.25], [0.75, 0.75, 0.25], [0.75, 0.25, 0.75], [0.0, 0.0, 0.0], [0.0, 0.5, 0.5], [0.5, 0.0, 0.5], [0.5, 0.5, 0.0]]",A,primitive->conventional (x sqrt2),BTE master (PhononDB/Carrete/npj/SciRep),,https://mdr.nims.go.jp/datasets/6542e971-cde2-47e8-82dc-17a0f6644490,,PhononDB (Togo/NIMS MDR),https://mdr.nims.go.jp/datasets/6542e971-cde2-47e8-82dc-17a0f6644490,"LTC-calc.log unit cell (PBEsol-relaxed), same file as kappa",mp-9124,True,stoichiometric,LiZnAs
LiZnAs,2.676,W/m/K,710.0,BTE,1,full BTE,1.0,,5.875055,216.0,F-43m,half-Heusler (C1b / MgAgAs),,"[""Li"", ""Li"", ""Li"", ""Li"", ""Zn"", ""Zn"", ""Zn"", ""Zn"", ""As"", ""As"", ""As"", ""As""]","[[0.25, 0.25, 0.75], [0.25, 0.75, 0.25], [0.75, 0.25, 0.25], [0.75, 0.75, 0.75], [0.25, 0.75, 0.75], [0.25, 0.25, 0.25], [0.75, 0.75, 0.25], [0.75, 0.25, 0.75], [0.0, 0.0, 0.0], [0.0, 0.5, 0.5], [0.5, 0.0, 0.5], [0.5, 0.5, 0.0]]",A,primitive->conventional (x sqrt2),BTE master (PhononDB/Carrete/npj/SciRep),,https://mdr.nims.go.jp/datasets/6542e971-cde2-47e8-82dc-17a0f6644490,,PhononDB (Togo/NIMS MDR),https://mdr.nims.go.jp/datasets/6542e971-cde2-47e8-82dc-17a0f6644490,"LTC-calc.log unit cell (PBEsol-relaxed), same file as kappa",mp-9124,True,stoichiometric,LiZnAs
LiZnAs,2.639,W/m/K,720.0,BTE,1,full BTE,1.0,,5.875055,216.0,F-43m,half-Heusler (C1b / MgAgAs),,"[""Li"", ""Li"", ""Li"", ""Li"", ""Zn"", ""Zn"", ""Zn"", ""Zn"", ""As"", ""As"", ""As"", ""As""]","[[0.25, 0.25, 0.75], [0.25, 0.75, 0.25], [0.75, 0.25, 0.25], [0.75, 0.75, 0.75], [0.25, 0.75, 0.75], [0.25, 0.25, 0.25], [0.75, 0.75, 0.25], [0.75, 0.25, 0.75], [0.0, 0.0, 0.0], [0.0, 0.5, 0.5], [0.5, 0.0, 0.5], [0.5, 0.5, 0.0]]",A,primitive->conventional (x sqrt2),BTE master (PhononDB/Carrete/npj/SciRep),,https://mdr.nims.go.jp/datasets/6542e971-cde2-47e8-82dc-17a0f6644490,,PhononDB (Togo/NIMS MDR),https://mdr.nims.go.jp/datasets/6542e971-cde2-47e8-82dc-17a0f6644490,"LTC-calc.log unit cell (PBEsol-relaxed), same file as kappa",mp-9124,True,stoichiometric,LiZnAs
LiZnAs,2.603,W/m/K,730.0,BTE,1,full BTE,1.0,,5.875055,216.0,F-43m,half-Heusler (C1b / MgAgAs),,"[""Li"", ""Li"", ""Li"", ""Li"", ""Zn"", ""Zn"", ""Zn"", ""Zn"", ""As"", ""As"", ""As"", ""As""]","[[0.25, 0.25, 0.75], [0.25, 0.75, 0.25], [0.75, 0.25, 0.25], [0.75, 0.75, 0.75], [0.25, 0.75, 0.75], [0.25, 0.25, 0.25], [0.75, 0.75, 0.25], [0.75, 0.25, 0.75], [0.0, 0.0, 0.0], [0.0, 0.5, 0.5], [0.5, 0.0, 0.5], [0.5, 0.5, 0.0]]",A,primitive->conventional (x sqrt2),BTE master (PhononDB/Carrete/npj/SciRep),,https://mdr.nims.go.jp/datasets/6542e971-cde2-47e8-82dc-17a0f6644490,,PhononDB (Togo/NIMS MDR),https://mdr.nims.go.jp/datasets/6542e971-cde2-47e8-82dc-17a0f6644490,"LTC-calc.log unit cell (PBEsol-relaxed), same file as kappa",mp-9124,True,stoichiometric,LiZnAs
LiZnAs,2.569,W/m/K,740.0,BTE,1,full BTE,1.0,,5.875055,216.0,F-43m,half-Heusler (C1b / MgAgAs),,"[""Li"", ""Li"", ""Li"", ""Li"", ""Zn"", ""Zn"", ""Zn"", ""Zn"", ""As"", ""As"", ""As"", ""As""]","[[0.25, 0.25, 0.75], [0.25, 0.75, 0.25], [0.75, 0.25, 0.25], [0.75, 0.75, 0.75], [0.25, 0.75, 0.75], [0.25, 0.25, 0.25], [0.75, 0.75, 0.25], [0.75, 0.25, 0.75], [0.0, 0.0, 0.0], [0.0, 0.5, 0.5], [0.5, 0.0, 0.5], [0.5, 0.5, 0.0]]",A,primitive->conventional (x sqrt2),BTE master (PhononDB/Carrete/npj/SciRep),,https://mdr.nims.go.jp/datasets/6542e971-cde2-47e8-82dc-17a0f6644490,,PhononDB (Togo/NIMS MDR),https://mdr.nims.go.jp/datasets/6542e971-cde2-47e8-82dc-17a0f6644490,"LTC-calc.log unit cell (PBEsol-relaxed), same file as kappa",mp-9124,True,stoichiometric,LiZnAs
LiZnAs,2.535,W/m/K,750.0,BTE,1,full BTE,1.0,,5.875055,216.0,F-43m,half-Heusler (C1b / MgAgAs),,"[""Li"", ""Li"", ""Li"", ""Li"", ""Zn"", ""Zn"", ""Zn"", ""Zn"", ""As"", ""As"", ""As"", ""As""]","[[0.25, 0.25, 0.75], [0.25, 0.75, 0.25], [0.75, 0.25, 0.25], [0.75, 0.75, 0.75], [0.25, 0.75, 0.75], [0.25, 0.25, 0.25], [0.75, 0.75, 0.25], [0.75, 0.25, 0.75], [0.0, 0.0, 0.0], [0.0, 0.5, 0.5], [0.5, 0.0, 0.5], [0.5, 0.5, 0.0]]",A,primitive->conventional (x sqrt2),BTE master (PhononDB/Carrete/npj/SciRep),,https://mdr.nims.go.jp/datasets/6542e971-cde2-47e8-82dc-17a0f6644490,,PhononDB (Togo/NIMS MDR),https://mdr.nims.go.jp/datasets/6542e971-cde2-47e8-82dc-17a0f6644490,"LTC-calc.log unit cell (PBEsol-relaxed), same file as kappa",mp-9124,True,stoichiometric,LiZnAs
LiZnAs,2.502,W/m/K,760.0,BTE,1,full BTE,1.0,,5.875055,216.0,F-43m,half-Heusler (C1b / MgAgAs),,"[""Li"", ""Li"", ""Li"", ""Li"", ""Zn"", ""Zn"", ""Zn"", ""Zn"", ""As"", ""As"", ""As"", ""As""]","[[0.25, 0.25, 0.75], [0.25, 0.75, 0.25], [0.75, 0.25, 0.25], [0.75, 0.75, 0.75], [0.25, 0.75, 0.75], [0.25, 0.25, 0.25], [0.75, 0.75, 0.25], [0.75, 0.25, 0.75], [0.0, 0.0, 0.0], [0.0, 0.5, 0.5], [0.5, 0.0, 0.5], [0.5, 0.5, 0.0]]",A,primitive->conventional (x sqrt2),BTE master (PhononDB/Carrete/npj/SciRep),,https://mdr.nims.go.jp/datasets/6542e971-cde2-47e8-82dc-17a0f6644490,,PhononDB (Togo/NIMS MDR),https://mdr.nims.go.jp/datasets/6542e971-cde2-47e8-82dc-17a0f6644490,"LTC-calc.log unit cell (PBEsol-relaxed), same file as kappa",mp-9124,True,stoichiometric,LiZnAs
LiZnAs,2.47,W/m/K,770.0,BTE,1,full BTE,1.0,,5.875055,216.0,F-43m,half-Heusler (C1b / MgAgAs),,"[""Li"", ""Li"", ""Li"", ""Li"", ""Zn"", ""Zn"", ""Zn"", ""Zn"", ""As"", ""As"", ""As"", ""As""]","[[0.25, 0.25, 0.75], [0.25, 0.75, 0.25], [0.75, 0.25, 0.25], [0.75, 0.75, 0.75], [0.25, 0.75, 0.75], [0.25, 0.25, 0.25], [0.75, 0.75, 0.25], [0.75, 0.25, 0.75], [0.0, 0.0, 0.0], [0.0, 0.5, 0.5], [0.5, 0.0, 0.5], [0.5, 0.5, 0.0]]",A,primitive->conventional (x sqrt2),BTE master (PhononDB/Carrete/npj/SciRep),,https://mdr.nims.go.jp/datasets/6542e971-cde2-47e8-82dc-17a0f6644490,,PhononDB (Togo/NIMS MDR),https://mdr.nims.go.jp/datasets/6542e971-cde2-47e8-82dc-17a0f6644490,"LTC-calc.log unit cell (PBEsol-relaxed), same file as kappa",mp-9124,True,stoichiometric,LiZnAs
LiZnAs,2.439,W/m/K,780.0,BTE,1,full BTE,1.0,,5.875055,216.0,F-43m,half-Heusler (C1b / MgAgAs),,"[""Li"", ""Li"", ""Li"", ""Li"", ""Zn"", ""Zn"", ""Zn"", ""Zn"", ""As"", ""As"", ""As"", ""As""]","[[0.25, 0.25, 0.75], [0.25, 0.75, 0.25], [0.75, 0.25, 0.25], [0.75, 0.75, 0.75], [0.25, 0.75, 0.75], [0.25, 0.25, 0.25], [0.75, 0.75, 0.25], [0.75, 0.25, 0.75], [0.0, 0.0, 0.0], [0.0, 0.5, 0.5], [0.5, 0.0, 0.5], [0.5, 0.5, 0.0]]",A,primitive->conventional (x sqrt2),BTE master (PhononDB/Carrete/npj/SciRep),,https://mdr.nims.go.jp/datasets/6542e971-cde2-47e8-82dc-17a0f6644490,,PhononDB (Togo/NIMS MDR),https://mdr.nims.go.jp/datasets/6542e971-cde2-47e8-82dc-17a0f6644490,"LTC-calc.log unit cell (PBEsol-relaxed), same file as kappa",mp-9124,True,stoichiometric,LiZnAs
LiZnAs,2.408,W/m/K,790.0,BTE,1,full BTE,1.0,,5.875055,216.0,F-43m,half-Heusler (C1b / MgAgAs),,"[""Li"", ""Li"", ""Li"", ""Li"", ""Zn"", ""Zn"", ""Zn"", ""Zn"", ""As"", ""As"", ""As"", ""As""]","[[0.25, 0.25, 0.75], [0.25, 0.75, 0.25], [0.75, 0.25, 0.25], [0.75, 0.75, 0.75], [0.25, 0.75, 0.75], [0.25, 0.25, 0.25], [0.75, 0.75, 0.25], [0.75, 0.25, 0.75], [0.0, 0.0, 0.0], [0.0, 0.5, 0.5], [0.5, 0.0, 0.5], [0.5, 0.5, 0.0]]",A,primitive->conventional (x sqrt2),BTE master (PhononDB/Carrete/npj/SciRep),,https://mdr.nims.go.jp/datasets/6542e971-cde2-47e8-82dc-17a0f6644490,,PhononDB (Togo/NIMS MDR),https://mdr.nims.go.jp/datasets/6542e971-cde2-47e8-82dc-17a0f6644490,"LTC-calc.log unit cell (PBEsol-relaxed), same file as kappa",mp-9124,True,stoichiometric,LiZnAs
LiZnAs,2.379,W/m/K,800.0,BTE,1,full BTE,1.0,,5.875055,216.0,F-43m,half-Heusler (C1b / MgAgAs),,"[""Li"", ""Li"", ""Li"", ""Li"", ""Zn"", ""Zn"", ""Zn"", ""Zn"", ""As"", ""As"", ""As"", ""As""]","[[0.25, 0.25, 0.75], [0.25, 0.75, 0.25], [0.75, 0.25, 0.25], [0.75, 0.75, 0.75], [0.25, 0.75, 0.75], [0.25, 0.25, 0.25], [0.75, 0.75, 0.25], [0.75, 0.25, 0.75], [0.0, 0.0, 0.0], [0.0, 0.5, 0.5], [0.5, 0.0, 0.5], [0.5, 0.5, 0.0]]",A,primitive->conventional (x sqrt2),BTE master (PhononDB/Carrete/npj/SciRep),,https://mdr.nims.go.jp/datasets/6542e971-cde2-47e8-82dc-17a0f6644490,,PhononDB (Togo/NIMS MDR),https://mdr.nims.go.jp/datasets/6542e971-cde2-47e8-82dc-17a0f6644490,"LTC-calc.log unit cell (PBEsol-relaxed), same file as kappa",mp-9124,True,stoichiometric,LiZnAs
LiZnAs,2.35,W/m/K,810.0,BTE,1,full BTE,1.0,,5.875055,216.0,F-43m,half-Heusler (C1b / MgAgAs),,"[""Li"", ""Li"", ""Li"", ""Li"", ""Zn"", ""Zn"", ""Zn"", ""Zn"", ""As"", ""As"", ""As"", ""As""]","[[0.25, 0.25, 0.75], [0.25, 0.75, 0.25], [0.75, 0.25, 0.25], [0.75, 0.75, 0.75], [0.25, 0.75, 0.75], [0.25, 0.25, 0.25], [0.75, 0.75, 0.25], [0.75, 0.25, 0.75], [0.0, 0.0, 0.0], [0.0, 0.5, 0.5], [0.5, 0.0, 0.5], [0.5, 0.5, 0.0]]",A,primitive->conventional (x sqrt2),BTE master (PhononDB/Carrete/npj/SciRep),,https://mdr.nims.go.jp/datasets/6542e971-cde2-47e8-82dc-17a0f6644490,,PhononDB (Togo/NIMS MDR),https://mdr.nims.go.jp/datasets/6542e971-cde2-47e8-82dc-17a0f6644490,"LTC-calc.log unit cell (PBEsol-relaxed), same file as kappa",mp-9124,True,stoichiometric,LiZnAs
LiZnAs,2.321,W/m/K,820.0,BTE,1,full BTE,1.0,,5.875055,216.0,F-43m,half-Heusler (C1b / MgAgAs),,"[""Li"", ""Li"", ""Li"", ""Li"", ""Zn"", ""Zn"", ""Zn"", ""Zn"", ""As"", ""As"", ""As"", ""As""]","[[0.25, 0.25, 0.75], [0.25, 0.75, 0.25], [0.75, 0.25, 0.25], [0.75, 0.75, 0.75], [0.25, 0.75, 0.75], [0.25, 0.25, 0.25], [0.75, 0.75, 0.25], [0.75, 0.25, 0.75], [0.0, 0.0, 0.0], [0.0, 0.5, 0.5], [0.5, 0.0, 0.5], [0.5, 0.5, 0.0]]",A,primitive->conventional (x sqrt2),BTE master (PhononDB/Carrete/npj/SciRep),,https://mdr.nims.go.jp/datasets/6542e971-cde2-47e8-82dc-17a0f6644490,,PhononDB (Togo/NIMS MDR),https://mdr.nims.go.jp/datasets/6542e971-cde2-47e8-82dc-17a0f6644490,"LTC-calc.log unit cell (PBEsol-relaxed), same file as kappa",mp-9124,True,stoichiometric,LiZnAs
LiZnAs,2.294,W/m/K,830.0,BTE,1,full BTE,1.0,,5.875055,216.0,F-43m,half-Heusler (C1b / MgAgAs),,"[""Li"", ""Li"", ""Li"", ""Li"", ""Zn"", ""Zn"", ""Zn"", ""Zn"", ""As"", ""As"", ""As"", ""As""]","[[0.25, 0.25, 0.75], [0.25, 0.75, 0.25], [0.75, 0.25, 0.25], [0.75, 0.75, 0.75], [0.25, 0.75, 0.75], [0.25, 0.25, 0.25], [0.75, 0.75, 0.25], [0.75, 0.25, 0.75], [0.0, 0.0, 0.0], [0.0, 0.5, 0.5], [0.5, 0.0, 0.5], [0.5, 0.5, 0.0]]",A,primitive->conventional (x sqrt2),BTE master (PhononDB/Carrete/npj/SciRep),,https://mdr.nims.go.jp/datasets/6542e971-cde2-47e8-82dc-17a0f6644490,,PhononDB (Togo/NIMS MDR),https://mdr.nims.go.jp/datasets/6542e971-cde2-47e8-82dc-17a0f6644490,"LTC-calc.log unit cell (PBEsol-relaxed), same file as kappa",mp-9124,True,stoichiometric,LiZnAs
LiZnAs,2.267,W/m/K,840.0,BTE,1,full BTE,1.0,,5.875055,216.0,F-43m,half-Heusler (C1b / MgAgAs),,"[""Li"", ""Li"", ""Li"", ""Li"", ""Zn"", ""Zn"", ""Zn"", ""Zn"", ""As"", ""As"", ""As"", ""As""]","[[0.25, 0.25, 0.75], [0.25, 0.75, 0.25], [0.75, 0.25, 0.25], [0.75, 0.75, 0.75], [0.25, 0.75, 0.75], [0.25, 0.25, 0.25], [0.75, 0.75, 0.25], [0.75, 0.25, 0.75], [0.0, 0.0, 0.0], [0.0, 0.5, 0.5], [0.5, 0.0, 0.5], [0.5, 0.5, 0.0]]",A,primitive->conventional (x sqrt2),BTE master (PhononDB/Carrete/npj/SciRep),,https://mdr.nims.go.jp/datasets/6542e971-cde2-47e8-82dc-17a0f6644490,,PhononDB (Togo/NIMS MDR),https://mdr.nims.go.jp/datasets/6542e971-cde2-47e8-82dc-17a0f6644490,"LTC-calc.log unit cell (PBEsol-relaxed), same file as kappa",mp-9124,True,stoichiometric,LiZnAs
LiZnAs,2.241,W/m/K,850.0,BTE,1,full BTE,1.0,,5.875055,216.0,F-43m,half-Heusler (C1b / MgAgAs),,"[""Li"", ""Li"", ""Li"", ""Li"", ""Zn"", ""Zn"", ""Zn"", ""Zn"", ""As"", ""As"", ""As"", ""As""]","[[0.25, 0.25, 0.75], [0.25, 0.75, 0.25], [0.75, 0.25, 0.25], [0.75, 0.75, 0.75], [0.25, 0.75, 0.75], [0.25, 0.25, 0.25], [0.75, 0.75, 0.25], [0.75, 0.25, 0.75], [0.0, 0.0, 0.0], [0.0, 0.5, 0.5], [0.5, 0.0, 0.5], [0.5, 0.5, 0.0]]",A,primitive->conventional (x sqrt2),BTE master (PhononDB/Carrete/npj/SciRep),,https://mdr.nims.go.jp/datasets/6542e971-cde2-47e8-82dc-17a0f6644490,,PhononDB (Togo/NIMS MDR),https://mdr.nims.go.jp/datasets/6542e971-cde2-47e8-82dc-17a0f6644490,"LTC-calc.log unit cell (PBEsol-relaxed), same file as kappa",mp-9124,True,stoichiometric,LiZnAs
LiZnAs,2.215,W/m/K,860.0,BTE,1,full BTE,1.0,,5.875055,216.0,F-43m,half-Heusler (C1b / MgAgAs),,"[""Li"", ""Li"", ""Li"", ""Li"", ""Zn"", ""Zn"", ""Zn"", ""Zn"", ""As"", ""As"", ""As"", ""As""]","[[0.25, 0.25, 0.75], [0.25, 0.75, 0.25], [0.75, 0.25, 0.25], [0.75, 0.75, 0.75], [0.25, 0.75, 0.75], [0.25, 0.25, 0.25], [0.75, 0.75, 0.25], [0.75, 0.25, 0.75], [0.0, 0.0, 0.0], [0.0, 0.5, 0.5], [0.5, 0.0, 0.5], [0.5, 0.5, 0.0]]",A,primitive->conventional (x sqrt2),BTE master (PhononDB/Carrete/npj/SciRep),,https://mdr.nims.go.jp/datasets/6542e971-cde2-47e8-82dc-17a0f6644490,,PhononDB (Togo/NIMS MDR),https://mdr.nims.go.jp/datasets/6542e971-cde2-47e8-82dc-17a0f6644490,"LTC-calc.log unit cell (PBEsol-relaxed), same file as kappa",mp-9124,True,stoichiometric,LiZnAs
LiZnAs,2.19,W/m/K,870.0,BTE,1,full BTE,1.0,,5.875055,216.0,F-43m,half-Heusler (C1b / MgAgAs),,"[""Li"", ""Li"", ""Li"", ""Li"", ""Zn"", ""Zn"", ""Zn"", ""Zn"", ""As"", ""As"", ""As"", ""As""]","[[0.25, 0.25, 0.75], [0.25, 0.75, 0.25], [0.75, 0.25, 0.25], [0.75, 0.75, 0.75], [0.25, 0.75, 0.75], [0.25, 0.25, 0.25], [0.75, 0.75, 0.25], [0.75, 0.25, 0.75], [0.0, 0.0, 0.0], [0.0, 0.5, 0.5], [0.5, 0.0, 0.5], [0.5, 0.5, 0.0]]",A,primitive->conventional (x sqrt2),BTE master (PhononDB/Carrete/npj/SciRep),,https://mdr.nims.go.jp/datasets/6542e971-cde2-47e8-82dc-17a0f6644490,,PhononDB (Togo/NIMS MDR),https://mdr.nims.go.jp/datasets/6542e971-cde2-47e8-82dc-17a0f6644490,"LTC-calc.log unit cell (PBEsol-relaxed), same file as kappa",mp-9124,True,stoichiometric,LiZnAs
LiZnAs,2.165,W/m/K,880.0,BTE,1,full BTE,1.0,,5.875055,216.0,F-43m,half-Heusler (C1b / MgAgAs),,"[""Li"", ""Li"", ""Li"", ""Li"", ""Zn"", ""Zn"", ""Zn"", ""Zn"", ""As"", ""As"", ""As"", ""As""]","[[0.25, 0.25, 0.75], [0.25, 0.75, 0.25], [0.75, 0.25, 0.25], [0.75, 0.75, 0.75], [0.25, 0.75, 0.75], [0.25, 0.25, 0.25], [0.75, 0.75, 0.25], [0.75, 0.25, 0.75], [0.0, 0.0, 0.0], [0.0, 0.5, 0.5], [0.5, 0.0, 0.5], [0.5, 0.5, 0.0]]",A,primitive->conventional (x sqrt2),BTE master (PhononDB/Carrete/npj/SciRep),,https://mdr.nims.go.jp/datasets/6542e971-cde2-47e8-82dc-17a0f6644490,,PhononDB (Togo/NIMS MDR),https://mdr.nims.go.jp/datasets/6542e971-cde2-47e8-82dc-17a0f6644490,"LTC-calc.log unit cell (PBEsol-relaxed), same file as kappa",mp-9124,True,stoichiometric,LiZnAs
LiZnAs,2.141,W/m/K,890.0,BTE,1,full BTE,1.0,,5.875055,216.0,F-43m,half-Heusler (C1b / MgAgAs),,"[""Li"", ""Li"", ""Li"", ""Li"", ""Zn"", ""Zn"", ""Zn"", ""Zn"", ""As"", ""As"", ""As"", ""As""]","[[0.25, 0.25, 0.75], [0.25, 0.75, 0.25], [0.75, 0.25, 0.25], [0.75, 0.75, 0.75], [0.25, 0.75, 0.75], [0.25, 0.25, 0.25], [0.75, 0.75, 0.25], [0.75, 0.25, 0.75], [0.0, 0.0, 0.0], [0.0, 0.5, 0.5], [0.5, 0.0, 0.5], [0.5, 0.5, 0.0]]",A,primitive->conventional (x sqrt2),BTE master (PhononDB/Carrete/npj/SciRep),,https://mdr.nims.go.jp/datasets/6542e971-cde2-47e8-82dc-17a0f6644490,,PhononDB (Togo/NIMS MDR),https://mdr.nims.go.jp/datasets/6542e971-cde2-47e8-82dc-17a0f6644490,"LTC-calc.log unit cell (PBEsol-relaxed), same file as kappa",mp-9124,True,stoichiometric,LiZnAs
LiZnAs,2.118,W/m/K,900.0,BTE,1,full BTE,1.0,,5.875055,216.0,F-43m,half-Heusler (C1b / MgAgAs),,"[""Li"", ""Li"", ""Li"", ""Li"", ""Zn"", ""Zn"", ""Zn"", ""Zn"", ""As"", ""As"", ""As"", ""As""]","[[0.25, 0.25, 0.75], [0.25, 0.75, 0.25], [0.75, 0.25, 0.25], [0.75, 0.75, 0.75], [0.25, 0.75, 0.75], [0.25, 0.25, 0.25], [0.75, 0.75, 0.25], [0.75, 0.25, 0.75], [0.0, 0.0, 0.0], [0.0, 0.5, 0.5], [0.5, 0.0, 0.5], [0.5, 0.5, 0.0]]",A,primitive->conventional (x sqrt2),BTE master (PhononDB/Carrete/npj/SciRep),,https://mdr.nims.go.jp/datasets/6542e971-cde2-47e8-82dc-17a0f6644490,,PhononDB (Togo/NIMS MDR),https://mdr.nims.go.jp/datasets/6542e971-cde2-47e8-82dc-17a0f6644490,"LTC-calc.log unit cell (PBEsol-relaxed), same file as kappa",mp-9124,True,stoichiometric,LiZnAs
LiZnAs,2.095,W/m/K,910.0,BTE,1,full BTE,1.0,,5.875055,216.0,F-43m,half-Heusler (C1b / MgAgAs),,"[""Li"", ""Li"", ""Li"", ""Li"", ""Zn"", ""Zn"", ""Zn"", ""Zn"", ""As"", ""As"", ""As"", ""As""]","[[0.25, 0.25, 0.75], [0.25, 0.75, 0.25], [0.75, 0.25, 0.25], [0.75, 0.75, 0.75], [0.25, 0.75, 0.75], [0.25, 0.25, 0.25], [0.75, 0.75, 0.25], [0.75, 0.25, 0.75], [0.0, 0.0, 0.0], [0.0, 0.5, 0.5], [0.5, 0.0, 0.5], [0.5, 0.5, 0.0]]",A,primitive->conventional (x sqrt2),BTE master (PhononDB/Carrete/npj/SciRep),,https://mdr.nims.go.jp/datasets/6542e971-cde2-47e8-82dc-17a0f6644490,,PhononDB (Togo/NIMS MDR),https://mdr.nims.go.jp/datasets/6542e971-cde2-47e8-82dc-17a0f6644490,"LTC-calc.log unit cell (PBEsol-relaxed), same file as kappa",mp-9124,True,stoichiometric,LiZnAs
LiZnAs,2.072,W/m/K,920.0,BTE,1,full BTE,1.0,,5.875055,216.0,F-43m,half-Heusler (C1b / MgAgAs),,"[""Li"", ""Li"", ""Li"", ""Li"", ""Zn"", ""Zn"", ""Zn"", ""Zn"", ""As"", ""As"", ""As"", ""As""]","[[0.25, 0.25, 0.75], [0.25, 0.75, 0.25], [0.75, 0.25, 0.25], [0.75, 0.75, 0.75], [0.25, 0.75, 0.75], [0.25, 0.25, 0.25], [0.75, 0.75, 0.25], [0.75, 0.25, 0.75], [0.0, 0.0, 0.0], [0.0, 0.5, 0.5], [0.5, 0.0, 0.5], [0.5, 0.5, 0.0]]",A,primitive->conventional (x sqrt2),BTE master (PhononDB/Carrete/npj/SciRep),,https://mdr.nims.go.jp/datasets/6542e971-cde2-47e8-82dc-17a0f6644490,,PhononDB (Togo/NIMS MDR),https://mdr.nims.go.jp/datasets/6542e971-cde2-47e8-82dc-17a0f6644490,"LTC-calc.log unit cell (PBEsol-relaxed), same file as kappa",mp-9124,True,stoichiometric,LiZnAs
LiZnAs,2.051,W/m/K,930.0,BTE,1,full BTE,1.0,,5.875055,216.0,F-43m,half-Heusler (C1b / MgAgAs),,"[""Li"", ""Li"", ""Li"", ""Li"", ""Zn"", ""Zn"", ""Zn"", ""Zn"", ""As"", ""As"", ""As"", ""As""]","[[0.25, 0.25, 0.75], [0.25, 0.75, 0.25], [0.75, 0.25, 0.25], [0.75, 0.75, 0.75], [0.25, 0.75, 0.75], [0.25, 0.25, 0.25], [0.75, 0.75, 0.25], [0.75, 0.25, 0.75], [0.0, 0.0, 0.0], [0.0, 0.5, 0.5], [0.5, 0.0, 0.5], [0.5, 0.5, 0.0]]",A,primitive->conventional (x sqrt2),BTE master (PhononDB/Carrete/npj/SciRep),,https://mdr.nims.go.jp/datasets/6542e971-cde2-47e8-82dc-17a0f6644490,,PhononDB (Togo/NIMS MDR),https://mdr.nims.go.jp/datasets/6542e971-cde2-47e8-82dc-17a0f6644490,"LTC-calc.log unit cell (PBEsol-relaxed), same file as kappa",mp-9124,True,stoichiometric,LiZnAs
LiZnAs,2.029,W/m/K,940.0,BTE,1,full BTE,1.0,,5.875055,216.0,F-43m,half-Heusler (C1b / MgAgAs),,"[""Li"", ""Li"", ""Li"", ""Li"", ""Zn"", ""Zn"", ""Zn"", ""Zn"", ""As"", ""As"", ""As"", ""As""]","[[0.25, 0.25, 0.75], [0.25, 0.75, 0.25], [0.75, 0.25, 0.25], [0.75, 0.75, 0.75], [0.25, 0.75, 0.75], [0.25, 0.25, 0.25], [0.75, 0.75, 0.25], [0.75, 0.25, 0.75], [0.0, 0.0, 0.0], [0.0, 0.5, 0.5], [0.5, 0.0, 0.5], [0.5, 0.5, 0.0]]",A,primitive->conventional (x sqrt2),BTE master (PhononDB/Carrete/npj/SciRep),,https://mdr.nims.go.jp/datasets/6542e971-cde2-47e8-82dc-17a0f6644490,,PhononDB (Togo/NIMS MDR),https://mdr.nims.go.jp/datasets/6542e971-cde2-47e8-82dc-17a0f6644490,"LTC-calc.log unit cell (PBEsol-relaxed), same file as kappa",mp-9124,True,stoichiometric,LiZnAs
LiZnAs,2.008,W/m/K,950.0,BTE,1,full BTE,1.0,,5.875055,216.0,F-43m,half-Heusler (C1b / MgAgAs),,"[""Li"", ""Li"", ""Li"", ""Li"", ""Zn"", ""Zn"", ""Zn"", ""Zn"", ""As"", ""As"", ""As"", ""As""]","[[0.25, 0.25, 0.75], [0.25, 0.75, 0.25], [0.75, 0.25, 0.25], [0.75, 0.75, 0.75], [0.25, 0.75, 0.75], [0.25, 0.25, 0.25], [0.75, 0.75, 0.25], [0.75, 0.25, 0.75], [0.0, 0.0, 0.0], [0.0, 0.5, 0.5], [0.5, 0.0, 0.5], [0.5, 0.5, 0.0]]",A,primitive->conventional (x sqrt2),BTE master (PhononDB/Carrete/npj/SciRep),,https://mdr.nims.go.jp/datasets/6542e971-cde2-47e8-82dc-17a0f6644490,,PhononDB (Togo/NIMS MDR),https://mdr.nims.go.jp/datasets/6542e971-cde2-47e8-82dc-17a0f6644490,"LTC-calc.log unit cell (PBEsol-relaxed), same file as kappa",mp-9124,True,stoichiometric,LiZnAs
LiZnAs,1.987,W/m/K,960.0,BTE,1,full BTE,1.0,,5.875055,216.0,F-43m,half-Heusler (C1b / MgAgAs),,"[""Li"", ""Li"", ""Li"", ""Li"", ""Zn"", ""Zn"", ""Zn"", ""Zn"", ""As"", ""As"", ""As"", ""As""]","[[0.25, 0.25, 0.75], [0.25, 0.75, 0.25], [0.75, 0.25, 0.25], [0.75, 0.75, 0.75], [0.25, 0.75, 0.75], [0.25, 0.25, 0.25], [0.75, 0.75, 0.25], [0.75, 0.25, 0.75], [0.0, 0.0, 0.0], [0.0, 0.5, 0.5], [0.5, 0.0, 0.5], [0.5, 0.5, 0.0]]",A,primitive->conventional (x sqrt2),BTE master (PhononDB/Carrete/npj/SciRep),,https://mdr.nims.go.jp/datasets/6542e971-cde2-47e8-82dc-17a0f6644490,,PhononDB (Togo/NIMS MDR),https://mdr.nims.go.jp/datasets/6542e971-cde2-47e8-82dc-17a0f6644490,"LTC-calc.log unit cell (PBEsol-relaxed), same file as kappa",mp-9124,True,stoichiometric,LiZnAs
LiZnAs,1.967,W/m/K,970.0,BTE,1,full BTE,1.0,,5.875055,216.0,F-43m,half-Heusler (C1b / MgAgAs),,"[""Li"", ""Li"", ""Li"", ""Li"", ""Zn"", ""Zn"", ""Zn"", ""Zn"", ""As"", ""As"", ""As"", ""As""]","[[0.25, 0.25, 0.75], [0.25, 0.75, 0.25], [0.75, 0.25, 0.25], [0.75, 0.75, 0.75], [0.25, 0.75, 0.75], [0.25, 0.25, 0.25], [0.75, 0.75, 0.25], [0.75, 0.25, 0.75], [0.0, 0.0, 0.0], [0.0, 0.5, 0.5], [0.5, 0.0, 0.5], [0.5, 0.5, 0.0]]",A,primitive->conventional (x sqrt2),BTE master (PhononDB/Carrete/npj/SciRep),,https://mdr.nims.go.jp/datasets/6542e971-cde2-47e8-82dc-17a0f6644490,,PhononDB (Togo/NIMS MDR),https://mdr.nims.go.jp/datasets/6542e971-cde2-47e8-82dc-17a0f6644490,"LTC-calc.log unit cell (PBEsol-relaxed), same file as kappa",mp-9124,True,stoichiometric,LiZnAs
LiZnAs,1.947,W/m/K,980.0,BTE,1,full BTE,1.0,,5.875055,216.0,F-43m,half-Heusler (C1b / MgAgAs),,"[""Li"", ""Li"", ""Li"", ""Li"", ""Zn"", ""Zn"", ""Zn"", ""Zn"", ""As"", ""As"", ""As"", ""As""]","[[0.25, 0.25, 0.75], [0.25, 0.75, 0.25], [0.75, 0.25, 0.25], [0.75, 0.75, 0.75], [0.25, 0.75, 0.75], [0.25, 0.25, 0.25], [0.75, 0.75, 0.25], [0.75, 0.25, 0.75], [0.0, 0.0, 0.0], [0.0, 0.5, 0.5], [0.5, 0.0, 0.5], [0.5, 0.5, 0.0]]",A,primitive->conventional (x sqrt2),BTE master (PhononDB/Carrete/npj/SciRep),,https://mdr.nims.go.jp/datasets/6542e971-cde2-47e8-82dc-17a0f6644490,,PhononDB (Togo/NIMS MDR),https://mdr.nims.go.jp/datasets/6542e971-cde2-47e8-82dc-17a0f6644490,"LTC-calc.log unit cell (PBEsol-relaxed), same file as kappa",mp-9124,True,stoichiometric,LiZnAs
LiZnAs,1.928,W/m/K,990.0,BTE,1,full BTE,1.0,,5.875055,216.0,F-43m,half-Heusler (C1b / MgAgAs),,"[""Li"", ""Li"", ""Li"", ""Li"", ""Zn"", ""Zn"", ""Zn"", ""Zn"", ""As"", ""As"", ""As"", ""As""]","[[0.25, 0.25, 0.75], [0.25, 0.75, 0.25], [0.75, 0.25, 0.25], [0.75, 0.75, 0.75], [0.25, 0.75, 0.75], [0.25, 0.25, 0.25], [0.75, 0.75, 0.25], [0.75, 0.25, 0.75], [0.0, 0.0, 0.0], [0.0, 0.5, 0.5], [0.5, 0.0, 0.5], [0.5, 0.5, 0.0]]",A,primitive->conventional (x sqrt2),BTE master (PhononDB/Carrete/npj/SciRep),,https://mdr.nims.go.jp/datasets/6542e971-cde2-47e8-82dc-17a0f6644490,,PhononDB (Togo/NIMS MDR),https://mdr.nims.go.jp/datasets/6542e971-cde2-47e8-82dc-17a0f6644490,"LTC-calc.log unit cell (PBEsol-relaxed), same file as kappa",mp-9124,True,stoichiometric,LiZnAs
LiZnAs,1.909,W/m/K,1000.0,BTE,1,full BTE,1.0,,5.875055,216.0,F-43m,half-Heusler (C1b / MgAgAs),,"[""Li"", ""Li"", ""Li"", ""Li"", ""Zn"", ""Zn"", ""Zn"", ""Zn"", ""As"", ""As"", ""As"", ""As""]","[[0.25, 0.25, 0.75], [0.25, 0.75, 0.25], [0.75, 0.25, 0.25], [0.75, 0.75, 0.75], [0.25, 0.75, 0.75], [0.25, 0.25, 0.25], [0.75, 0.75, 0.25], [0.75, 0.25, 0.75], [0.0, 0.0, 0.0], [0.0, 0.5, 0.5], [0.5, 0.0, 0.5], [0.5, 0.5, 0.0]]",A,primitive->conventional (x sqrt2),BTE master (PhononDB/Carrete/npj/SciRep),,https://mdr.nims.go.jp/datasets/6542e971-cde2-47e8-82dc-17a0f6644490,,PhononDB (Togo/NIMS MDR),https://mdr.nims.go.jp/datasets/6542e971-cde2-47e8-82dc-17a0f6644490,"LTC-calc.log unit cell (PBEsol-relaxed), same file as kappa",mp-9124,True,stoichiometric,LiZnAs
LiZnN,28.06,W/m/K,200.0,BTE,1,full BTE,1.0,,4.855593,216.0,F-43m,half-Heusler (C1b / MgAgAs),,"[""Li"", ""Li"", ""Li"", ""Li"", ""N"", ""N"", ""N"", ""N"", ""Zn"", ""Zn"", ""Zn"", ""Zn""]","[[0.25, 0.25, 0.75], [0.25, 0.75, 0.25], [0.75, 0.25, 0.25], [0.75, 0.75, 0.75], [0.5, 0.0, 0.0], [0.5, 0.5, 0.5], [0.0, 0.0, 0.5], [0.0, 0.5, 0.0], [0.25, 0.75, 0.75], [0.25, 0.25, 0.25], [0.75, 0.75, 0.25], [0.75, 0.25, 0.75]]",A,primitive->conventional (x sqrt2),BTE master (PhononDB/Carrete/npj/SciRep),,https://mdr.nims.go.jp/datasets/2551586e-beb8-4506-bbf9-6c674a2592c2,,PhononDB (Togo/NIMS MDR),https://mdr.nims.go.jp/datasets/2551586e-beb8-4506-bbf9-6c674a2592c2,"LTC-calc.log unit cell (PBEsol-relaxed), same file as kappa",mp-7575,True,stoichiometric,LiZnN
LiZnN,26.346,W/m/K,210.0,BTE,1,full BTE,1.0,,4.855593,216.0,F-43m,half-Heusler (C1b / MgAgAs),,"[""Li"", ""Li"", ""Li"", ""Li"", ""N"", ""N"", ""N"", ""N"", ""Zn"", ""Zn"", ""Zn"", ""Zn""]","[[0.25, 0.25, 0.75], [0.25, 0.75, 0.25], [0.75, 0.25, 0.25], [0.75, 0.75, 0.75], [0.5, 0.0, 0.0], [0.5, 0.5, 0.5], [0.0, 0.0, 0.5], [0.0, 0.5, 0.0], [0.25, 0.75, 0.75], [0.25, 0.25, 0.25], [0.75, 0.75, 0.25], [0.75, 0.25, 0.75]]",A,primitive->conventional (x sqrt2),BTE master (PhononDB/Carrete/npj/SciRep),,https://mdr.nims.go.jp/datasets/2551586e-beb8-4506-bbf9-6c674a2592c2,,PhononDB (Togo/NIMS MDR),https://mdr.nims.go.jp/datasets/2551586e-beb8-4506-bbf9-6c674a2592c2,"LTC-calc.log unit cell (PBEsol-relaxed), same file as kappa",mp-7575,True,stoichiometric,LiZnN
LiZnN,24.836,W/m/K,220.0,BTE,1,full BTE,1.0,,4.855593,216.0,F-43m,half-Heusler (C1b / MgAgAs),,"[""Li"", ""Li"", ""Li"", ""Li"", ""N"", ""N"", ""N"", ""N"", ""Zn"", ""Zn"", ""Zn"", ""Zn""]","[[0.25, 0.25, 0.75], [0.25, 0.75, 0.25], [0.75, 0.25, 0.25], [0.75, 0.75, 0.75], [0.5, 0.0, 0.0], [0.5, 0.5, 0.5], [0.0, 0.0, 0.5], [0.0, 0.5, 0.0], [0.25, 0.75, 0.75], [0.25, 0.25, 0.25], [0.75, 0.75, 0.25], [0.75, 0.25, 0.75]]",A,primitive->conventional (x sqrt2),BTE master (PhononDB/Carrete/npj/SciRep),,https://mdr.nims.go.jp/datasets/2551586e-beb8-4506-bbf9-6c674a2592c2,,PhononDB (Togo/NIMS MDR),https://mdr.nims.go.jp/datasets/2551586e-beb8-4506-bbf9-6c674a2592c2,"LTC-calc.log unit cell (PBEsol-relaxed), same file as kappa",mp-7575,True,stoichiometric,LiZnN
LiZnN,23.496,W/m/K,230.0,BTE,1,full BTE,1.0,,4.855593,216.0,F-43m,half-Heusler (C1b / MgAgAs),,"[""Li"", ""Li"", ""Li"", ""Li"", ""N"", ""N"", ""N"", ""N"", ""Zn"", ""Zn"", ""Zn"", ""Zn""]","[[0.25, 0.25, 0.75], [0.25, 0.75, 0.25], [0.75, 0.25, 0.25], [0.75, 0.75, 0.75], [0.5, 0.0, 0.0], [0.5, 0.5, 0.5], [0.0, 0.0, 0.5], [0.0, 0.5, 0.0], [0.25, 0.75, 0.75], [0.25, 0.25, 0.25], [0.75, 0.75, 0.25], [0.75, 0.25, 0.75]]",A,primitive->conventional (x sqrt2),BTE master (PhononDB/Carrete/npj/SciRep),,https://mdr.nims.go.jp/datasets/2551586e-beb8-4506-bbf9-6c674a2592c2,,PhononDB (Togo/NIMS MDR),https://mdr.nims.go.jp/datasets/2551586e-beb8-4506-bbf9-6c674a2592c2,"LTC-calc.log unit cell (PBEsol-relaxed), same file as kappa",mp-7575,True,stoichiometric,LiZnN
LiZnN,22.301,W/m/K,240.0,BTE,1,full BTE,1.0,,4.855593,216.0,F-43m,half-Heusler (C1b / MgAgAs),,"[""Li"", ""Li"", ""Li"", ""Li"", ""N"", ""N"", ""N"", ""N"", ""Zn"", ""Zn"", ""Zn"", ""Zn""]","[[0.25, 0.25, 0.75], [0.25, 0.75, 0.25], [0.75, 0.25, 0.25], [0.75, 0.75, 0.75], [0.5, 0.0, 0.0], [0.5, 0.5, 0.5], [0.0, 0.0, 0.5], [0.0, 0.5, 0.0], [0.25, 0.75, 0.75], [0.25, 0.25, 0.25], [0.75, 0.75, 0.25], [0.75, 0.25, 0.75]]",A,primitive->conventional (x sqrt2),BTE master (PhononDB/Carrete/npj/SciRep),,https://mdr.nims.go.jp/datasets/2551586e-beb8-4506-bbf9-6c674a2592c2,,PhononDB (Togo/NIMS MDR),https://mdr.nims.go.jp/datasets/2551586e-beb8-4506-bbf9-6c674a2592c2,"LTC-calc.log unit cell (PBEsol-relaxed), same file as kappa",mp-7575,True,stoichiometric,LiZnN
LiZnN,21.228,W/m/K,250.0,BTE,1,full BTE,1.0,,4.855593,216.0,F-43m,half-Heusler (C1b / MgAgAs),,"[""Li"", ""Li"", ""Li"", ""Li"", ""N"", ""N"", ""N"", ""N"", ""Zn"", ""Zn"", ""Zn"", ""Zn""]","[[0.25, 0.25, 0.75], [0.25, 0.75, 0.25], [0.75, 0.25, 0.25], [0.75, 0.75, 0.75], [0.5, 0.0, 0.0], [0.5, 0.5, 0.5], [0.0, 0.0, 0.5], [0.0, 0.5, 0.0], [0.25, 0.75, 0.75], [0.25, 0.25, 0.25], [0.75, 0.75, 0.25], [0.75, 0.25, 0.75]]",A,primitive->conventional (x sqrt2),BTE master (PhononDB/Carrete/npj/SciRep),,https://mdr.nims.go.jp/datasets/2551586e-beb8-4506-bbf9-6c674a2592c2,,PhononDB (Togo/NIMS MDR),https://mdr.nims.go.jp/datasets/2551586e-beb8-4506-bbf9-6c674a2592c2,"LTC-calc.log unit cell (PBEsol-relaxed), same file as kappa",mp-7575,True,stoichiometric,LiZnN
LiZnN,20.261,W/m/K,260.0,BTE,1,full BTE,1.0,,4.855593,216.0,F-43m,half-Heusler (C1b / MgAgAs),,"[""Li"", ""Li"", ""Li"", ""Li"", ""N"", ""N"", ""N"", ""N"", ""Zn"", ""Zn"", ""Zn"", ""Zn""]","[[0.25, 0.25, 0.75], [0.25, 0.75, 0.25], [0.75, 0.25, 0.25], [0.75, 0.75, 0.75], [0.5, 0.0, 0.0], [0.5, 0.5, 0.5], [0.0, 0.0, 0.5], [0.0, 0.5, 0.0], [0.25, 0.75, 0.75], [0.25, 0.25, 0.25], [0.75, 0.75, 0.25], [0.75, 0.25, 0.75]]",A,primitive->conventional (x sqrt2),BTE master (PhononDB/Carrete/npj/SciRep),,https://mdr.nims.go.jp/datasets/2551586e-beb8-4506-bbf9-6c674a2592c2,,PhononDB (Togo/NIMS MDR),https://mdr.nims.go.jp/datasets/2551586e-beb8-4506-bbf9-6c674a2592c2,"LTC-calc.log unit cell (PBEsol-relaxed), same file as kappa",mp-7575,True,stoichiometric,LiZnN
LiZnN,19.383,W/m/K,270.0,BTE,1,full BTE,1.0,,4.855593,216.0,F-43m,half-Heusler (C1b / MgAgAs),,"[""Li"", ""Li"", ""Li"", ""Li"", ""N"", ""N"", ""N"", ""N"", ""Zn"", ""Zn"", ""Zn"", ""Zn""]","[[0.25, 0.25, 0.75], [0.25, 0.75, 0.25], [0.75, 0.25, 0.25], [0.75, 0.75, 0.75], [0.5, 0.0, 0.0], [0.5, 0.5, 0.5], [0.0, 0.0, 0.5], [0.0, 0.5, 0.0], [0.25, 0.75, 0.75], [0.25, 0.25, 0.25], [0.75, 0.75, 0.25], [0.75, 0.25, 0.75]]",A,primitive->conventional (x sqrt2),BTE master (PhononDB/Carrete/npj/SciRep),,https://mdr.nims.go.jp/datasets/2551586e-beb8-4506-bbf9-6c674a2592c2,,PhononDB (Togo/NIMS MDR),https://mdr.nims.go.jp/datasets/2551586e-beb8-4506-bbf9-6c674a2592c2,"LTC-calc.log unit cell (PBEsol-relaxed), same file as kappa",mp-7575,True,stoichiometric,LiZnN
LiZnN,18.584,W/m/K,280.0,BTE,1,full BTE,1.0,,4.855593,216.0,F-43m,half-Heusler (C1b / MgAgAs),,"[""Li"", ""Li"", ""Li"", ""Li"", ""N"", ""N"", ""N"", ""N"", ""Zn"", ""Zn"", ""Zn"", ""Zn""]","[[0.25, 0.25, 0.75], [0.25, 0.75, 0.25], [0.75, 0.25, 0.25], [0.75, 0.75, 0.75], [0.5, 0.0, 0.0], [0.5, 0.5, 0.5], [0.0, 0.0, 0.5], [0.0, 0.5, 0.0], [0.25, 0.75, 0.75], [0.25, 0.25, 0.25], [0.75, 0.75, 0.25], [0.75, 0.25, 0.75]]",A,primitive->conventional (x sqrt2),BTE master (PhononDB/Carrete/npj/SciRep),,https://mdr.nims.go.jp/datasets/2551586e-beb8-4506-bbf9-6c674a2592c2,,PhononDB (Togo/NIMS MDR),https://mdr.nims.go.jp/datasets/2551586e-beb8-4506-bbf9-6c674a2592c2,"LTC-calc.log unit cell (PBEsol-relaxed), same file as kappa",mp-7575,True,stoichiometric,LiZnN
LiZnN,17.853,W/m/K,290.0,BTE,1,full BTE,1.0,,4.855593,216.0,F-43m,half-Heusler (C1b / MgAgAs),,"[""Li"", ""Li"", ""Li"", ""Li"", ""N"", ""N"", ""N"", ""N"", ""Zn"", ""Zn"", ""Zn"", ""Zn""]","[[0.25, 0.25, 0.75], [0.25, 0.75, 0.25], [0.75, 0.25, 0.25], [0.75, 0.75, 0.75], [0.5, 0.0, 0.0], [0.5, 0.5, 0.5], [0.0, 0.0, 0.5], [0.0, 0.5, 0.0], [0.25, 0.75, 0.75], [0.25, 0.25, 0.25], [0.75, 0.75, 0.25], [0.75, 0.25, 0.75]]",A,primitive->conventional (x sqrt2),BTE master (PhononDB/Carrete/npj/SciRep),,https://mdr.nims.go.jp/datasets/2551586e-beb8-4506-bbf9-6c674a2592c2,,PhononDB (Togo/NIMS MDR),https://mdr.nims.go.jp/datasets/2551586e-beb8-4506-bbf9-6c674a2592c2,"LTC-calc.log unit cell (PBEsol-relaxed), same file as kappa",mp-7575,True,stoichiometric,LiZnN
LiZnN,17.181,W/m/K,300.0,BTE,1,full BTE,1.0,,4.855593,216.0,F-43m,half-Heusler (C1b / MgAgAs),,"[""Li"", ""Li"", ""Li"", ""Li"", ""N"", ""N"", ""N"", ""N"", ""Zn"", ""Zn"", ""Zn"", ""Zn""]","[[0.25, 0.25, 0.75], [0.25, 0.75, 0.25], [0.75, 0.25, 0.25], [0.75, 0.75, 0.75], [0.5, 0.0, 0.0], [0.5, 0.5, 0.5], [0.0, 0.0, 0.5], [0.0, 0.5, 0.0], [0.25, 0.75, 0.75], [0.25, 0.25, 0.25], [0.75, 0.75, 0.25], [0.75, 0.25, 0.75]]",A,primitive->conventional (x sqrt2),BTE master (PhononDB/Carrete/npj/SciRep),,https://mdr.nims.go.jp/datasets/2551586e-beb8-4506-bbf9-6c674a2592c2,,PhononDB (Togo/NIMS MDR),https://mdr.nims.go.jp/datasets/2551586e-beb8-4506-bbf9-6c674a2592c2,"LTC-calc.log unit cell (PBEsol-relaxed), same file as kappa",mp-7575,True,stoichiometric,LiZnN
LiZnN,17.39,W/m/K,300.0,BTE,1,full BTE,1.0,,4.855593,216.0,F-43m,half-Heusler (C1b / MgAgAs),,"[""Li"", ""Li"", ""Li"", ""Li"", ""N"", ""N"", ""N"", ""N"", ""Zn"", ""Zn"", ""Zn"", ""Zn""]","[[0.25, 0.25, 0.75], [0.25, 0.75, 0.25], [0.75, 0.25, 0.25], [0.75, 0.75, 0.75], [0.5, 0.0, 0.0], [0.5, 0.5, 0.5], [0.0, 0.0, 0.5], [0.0, 0.5, 0.0], [0.25, 0.75, 0.75], [0.25, 0.25, 0.25], [0.75, 0.75, 0.25], [0.75, 0.25, 0.75]]",A,primitive->conventional (x sqrt2),BTE master (PhononDB/Carrete/npj/SciRep),10.1038/s41598-021-92030-4,https://www.nature.com/articles/s41598-021-92030-4#MOESM1,,PhononDB (Togo/NIMS MDR),https://mdr.nims.go.jp/datasets/2551586e-beb8-4506-bbf9-6c674a2592c2,"LTC-calc.log unit cell (PBEsol-relaxed), same file as kappa",mp-7575,True,stoichiometric,LiZnN
LiZnN,16.208438,W/m/K,300.0,BTE,1,full BTE,1.0,,4.855593,216.0,F-43m,half-Heusler (C1b / MgAgAs),,"[""Li"", ""Li"", ""Li"", ""Li"", ""N"", ""N"", ""N"", ""N"", ""Zn"", ""Zn"", ""Zn"", ""Zn""]","[[0.25, 0.25, 0.75], [0.25, 0.75, 0.25], [0.75, 0.25, 0.25], [0.75, 0.75, 0.75], [0.5, 0.0, 0.0], [0.5, 0.5, 0.5], [0.0, 0.0, 0.5], [0.0, 0.5, 0.0], [0.25, 0.75, 0.75], [0.25, 0.25, 0.25], [0.75, 0.75, 0.25], [0.75, 0.25, 0.75]]",A,primitive->conventional (x sqrt2),BTE master (PhononDB/Carrete/npj/SciRep),10.1038/s41524-025-01920-y,https://doi.org/10.5281/zenodo.15937696,,PhononDB (Togo/NIMS MDR),https://mdr.nims.go.jp/datasets/2551586e-beb8-4506-bbf9-6c674a2592c2,"LTC-calc.log unit cell (PBEsol-relaxed), same file as kappa",mp-7575,True,stoichiometric,LiZnN
LiZnN,17.39,W/m/K,300.0,Phono3py,1,full BTE,1.0,,4.855593,216.0,F-43m,half-Heusler (C1b / MgAgAs),,"[""Li"", ""Li"", ""Li"", ""Li"", ""N"", ""N"", ""N"", ""N"", ""Zn"", ""Zn"", ""Zn"", ""Zn""]","[[0.25, 0.25, 0.75], [0.25, 0.75, 0.25], [0.75, 0.25, 0.25], [0.75, 0.75, 0.75], [0.5, 0.0, 0.0], [0.5, 0.5, 0.5], [0.0, 0.0, 0.5], [0.0, 0.5, 0.0], [0.25, 0.75, 0.75], [0.25, 0.25, 0.25], [0.75, 0.75, 0.25], [0.75, 0.25, 0.75]]",A,primitive->conventional (x sqrt2),"paper mining (PDF, batch 2)",arxiv:2010.12467v1,,Table S1,PhononDB (Togo/NIMS MDR),https://mdr.nims.go.jp/datasets/2551586e-beb8-4506-bbf9-6c674a2592c2,"LTC-calc.log unit cell (PBEsol-relaxed), same file as kappa",mp-7575,True,stoichiometric,LiZnN
LiZnN,19.3739,W/m/K,300.0,"BTE (phono3py-class, Phonix auto-kappa)",1,full BTE,1.0,,4.855593,216.0,F-43m,half-Heusler (C1b / MgAgAs),,"[""Li"", ""Li"", ""Li"", ""Li"", ""N"", ""N"", ""N"", ""N"", ""Zn"", ""Zn"", ""Zn"", ""Zn""]","[[0.25, 0.25, 0.75], [0.25, 0.75, 0.25], [0.75, 0.25, 0.25], [0.75, 0.75, 0.75], [0.5, 0.0, 0.0], [0.5, 0.5, 0.5], [0.0, 0.0, 0.5], [0.0, 0.5, 0.0], [0.25, 0.75, 0.75], [0.25, 0.25, 0.25], [0.75, 0.75, 0.25], [0.75, 0.25, 0.75]]",A,primitive->conventional (x sqrt2),Phonix (first-principles BTE),10.1038/s41524-026-02033-w,https://huggingface.co/datasets/phonix-db/phonix-summary,"phonix-summary, HF datasets-server",PhononDB (Togo/NIMS MDR),https://mdr.nims.go.jp/datasets/2551586e-beb8-4506-bbf9-6c674a2592c2,"LTC-calc.log unit cell (PBEsol-relaxed), same file as kappa",mp-7575,True,stoichiometric,LiZnN
LiZnN,16.563,W/m/K,310.0,BTE,1,full BTE,1.0,,4.855593,216.0,F-43m,half-Heusler (C1b / MgAgAs),,"[""Li"", ""Li"", ""Li"", ""Li"", ""N"", ""N"", ""N"", ""N"", ""Zn"", ""Zn"", ""Zn"", ""Zn""]","[[0.25, 0.25, 0.75], [0.25, 0.75, 0.25], [0.75, 0.25, 0.25], [0.75, 0.75, 0.75], [0.5, 0.0, 0.0], [0.5, 0.5, 0.5], [0.0, 0.0, 0.5], [0.0, 0.5, 0.0], [0.25, 0.75, 0.75], [0.25, 0.25, 0.25], [0.75, 0.75, 0.25], [0.75, 0.25, 0.75]]",A,primitive->conventional (x sqrt2),BTE master (PhononDB/Carrete/npj/SciRep),,https://mdr.nims.go.jp/datasets/2551586e-beb8-4506-bbf9-6c674a2592c2,,PhononDB (Togo/NIMS MDR),https://mdr.nims.go.jp/datasets/2551586e-beb8-4506-bbf9-6c674a2592c2,"LTC-calc.log unit cell (PBEsol-relaxed), same file as kappa",mp-7575,True,stoichiometric,LiZnN
LiZnN,15.991,W/m/K,320.0,BTE,1,full BTE,1.0,,4.855593,216.0,F-43m,half-Heusler (C1b / MgAgAs),,"[""Li"", ""Li"", ""Li"", ""Li"", ""N"", ""N"", ""N"", ""N"", ""Zn"", ""Zn"", ""Zn"", ""Zn""]","[[0.25, 0.25, 0.75], [0.25, 0.75, 0.25], [0.75, 0.25, 0.25], [0.75, 0.75, 0.75], [0.5, 0.0, 0.0], [0.5, 0.5, 0.5], [0.0, 0.0, 0.5], [0.0, 0.5, 0.0], [0.25, 0.75, 0.75], [0.25, 0.25, 0.25], [0.75, 0.75, 0.25], [0.75, 0.25, 0.75]]",A,primitive->conventional (x sqrt2),BTE master (PhononDB/Carrete/npj/SciRep),,https://mdr.nims.go.jp/datasets/2551586e-beb8-4506-bbf9-6c674a2592c2,,PhononDB (Togo/NIMS MDR),https://mdr.nims.go.jp/datasets/2551586e-beb8-4506-bbf9-6c674a2592c2,"LTC-calc.log unit cell (PBEsol-relaxed), same file as kappa",mp-7575,True,stoichiometric,LiZnN
LiZnN,15.46,W/m/K,330.0,BTE,1,full BTE,1.0,,4.855593,216.0,F-43m,half-Heusler (C1b / MgAgAs),,"[""Li"", ""Li"", ""Li"", ""Li"", ""N"", ""N"", ""N"", ""N"", ""Zn"", ""Zn"", ""Zn"", ""Zn""]","[[0.25, 0.25, 0.75], [0.25, 0.75, 0.25], [0.75, 0.25, 0.25], [0.75, 0.75, 0.75], [0.5, 0.0, 0.0], [0.5, 0.5, 0.5], [0.0, 0.0, 0.5], [0.0, 0.5, 0.0], [0.25, 0.75, 0.75], [0.25, 0.25, 0.25], [0.75, 0.75, 0.25], [0.75, 0.25, 0.75]]",A,primitive->conventional (x sqrt2),BTE master (PhononDB/Carrete/npj/SciRep),,https://mdr.nims.go.jp/datasets/2551586e-beb8-4506-bbf9-6c674a2592c2,,PhononDB (Togo/NIMS MDR),https://mdr.nims.go.jp/datasets/2551586e-beb8-4506-bbf9-6c674a2592c2,"LTC-calc.log unit cell (PBEsol-relaxed), same file as kappa",mp-7575,True,stoichiometric,LiZnN
LiZnN,14.966,W/m/K,340.0,BTE,1,full BTE,1.0,,4.855593,216.0,F-43m,half-Heusler (C1b / MgAgAs),,"[""Li"", ""Li"", ""Li"", ""Li"", ""N"", ""N"", ""N"", ""N"", ""Zn"", ""Zn"", ""Zn"", ""Zn""]","[[0.25, 0.25, 0.75], [0.25, 0.75, 0.25], [0.75, 0.25, 0.25], [0.75, 0.75, 0.75], [0.5, 0.0, 0.0], [0.5, 0.5, 0.5], [0.0, 0.0, 0.5], [0.0, 0.5, 0.0], [0.25, 0.75, 0.75], [0.25, 0.25, 0.25], [0.75, 0.75, 0.25], [0.75, 0.25, 0.75]]",A,primitive->conventional (x sqrt2),BTE master (PhononDB/Carrete/npj/SciRep),,https://mdr.nims.go.jp/datasets/2551586e-beb8-4506-bbf9-6c674a2592c2,,PhononDB (Togo/NIMS MDR),https://mdr.nims.go.jp/datasets/2551586e-beb8-4506-bbf9-6c674a2592c2,"LTC-calc.log unit cell (PBEsol-relaxed), same file as kappa",mp-7575,True,stoichiometric,LiZnN
LiZnN,14.506,W/m/K,350.0,BTE,1,full BTE,1.0,,4.855593,216.0,F-43m,half-Heusler (C1b / MgAgAs),,"[""Li"", ""Li"", ""Li"", ""Li"", ""N"", ""N"", ""N"", ""N"", ""Zn"", ""Zn"", ""Zn"", ""Zn""]","[[0.25, 0.25, 0.75], [0.25, 0.75, 0.25], [0.75, 0.25, 0.25], [0.75, 0.75, 0.75], [0.5, 0.0, 0.0], [0.5, 0.5, 0.5], [0.0, 0.0, 0.5], [0.0, 0.5, 0.0], [0.25, 0.75, 0.75], [0.25, 0.25, 0.25], [0.75, 0.75, 0.25], [0.75, 0.25, 0.75]]",A,primitive->conventional (x sqrt2),BTE master (PhononDB/Carrete/npj/SciRep),,https://mdr.nims.go.jp/datasets/2551586e-beb8-4506-bbf9-6c674a2592c2,,PhononDB (Togo/NIMS MDR),https://mdr.nims.go.jp/datasets/2551586e-beb8-4506-bbf9-6c674a2592c2,"LTC-calc.log unit cell (PBEsol-relaxed), same file as kappa",mp-7575,True,stoichiometric,LiZnN
LiZnN,14.075,W/m/K,360.0,BTE,1,full BTE,1.0,,4.855593,216.0,F-43m,half-Heusler (C1b / MgAgAs),,"[""Li"", ""Li"", ""Li"", ""Li"", ""N"", ""N"", ""N"", ""N"", ""Zn"", ""Zn"", ""Zn"", ""Zn""]","[[0.25, 0.25, 0.75], [0.25, 0.75, 0.25], [0.75, 0.25, 0.25], [0.75, 0.75, 0.75], [0.5, 0.0, 0.0], [0.5, 0.5, 0.5], [0.0, 0.0, 0.5], [0.0, 0.5, 0.0], [0.25, 0.75, 0.75], [0.25, 0.25, 0.25], [0.75, 0.75, 0.25], [0.75, 0.25, 0.75]]",A,primitive->conventional (x sqrt2),BTE master (PhononDB/Carrete/npj/SciRep),,https://mdr.nims.go.jp/datasets/2551586e-beb8-4506-bbf9-6c674a2592c2,,PhononDB (Togo/NIMS MDR),https://mdr.nims.go.jp/datasets/2551586e-beb8-4506-bbf9-6c674a2592c2,"LTC-calc.log unit cell (PBEsol-relaxed), same file as kappa",mp-7575,True,stoichiometric,LiZnN
