Repository: Shivamrandive747/Thermalconductivity_prediction

# Calibrating first-principles lattice thermal conductivity to experiment

**A curated half-Heusler dataset and a validated transfer function.**

Published first-principles transport calculations of lattice thermal conductivity exceed what
laboratories measure for the same compound by a **median factor of 1.55**. That offset is regular
enough to be removed in closed form:

$$\kappa_L^{\mathrm{expt}}(T) \;=\; \kappa_L^{\mathrm{BTE}}(T)\;\min\!\left[c\left(\tfrac{T}{300}\right)^{p},\,1\right],
\qquad c = 0.51,\quad p = 0.80$$

Inside a domain of applicability declared before the validation set was scored, this places

File: data/Target_Materials/HEUSLER_KAPPA_TRAINING_SET.csv (part 114 of 192)
formula,kappa_L,kappa_units,temperature_K,method,method_tier,tier_name,weight,kappa_basis,struct_a_A,struct_spacegroup,struct_sg_symbol,struct_prototype,struct_site_ordering,struct_species,struct_frac_coords,struct_grade,lattice_convention,source,source_doi,source_url,source_location,struct_source,struct_source_url,struct_source_detail,struct_id,struct_same_paper_as_kappa,stoichiometry,parent_formula
LiZnN,13.671,W/m/K,370.0,BTE,1,full BTE,1.0,,4.855593,216.0,F-43m,half-Heusler (C1b / MgAgAs),,"[""Li"", ""Li"", ""Li"", ""Li"", ""N"", ""N"", ""N"", ""N"", ""Zn"", ""Zn"", ""Zn"", ""Zn""]","[[0.25, 0.25, 0.75], [0.25, 0.75, 0.25], [0.75, 0.25, 0.25], [0.75, 0.75, 0.75], [0.5, 0.0, 0.0], [0.5, 0.5, 0.5], [0.0, 0.0, 0.5], [0.0, 0.5, 0.0], [0.25, 0.75, 0.75], [0.25, 0.25, 0.25], [0.75, 0.75, 0.25], [0.75, 0.25, 0.75]]",A,primitive->conventional (x sqrt2),BTE master (PhononDB/Carrete/npj/SciRep),,https://mdr.nims.go.jp/datasets/2551586e-beb8-4506-bbf9-6c674a2592c2,,PhononDB (Togo/NIMS MDR),https://mdr.nims.go.jp/datasets/2551586e-beb8-4506-bbf9-6c674a2592c2,"LTC-calc.log unit cell (PBEsol-relaxed), same file as kappa",mp-7575,True,stoichiometric,LiZnN
LiZnN,13.292,W/m/K,380.0,BTE,1,full BTE,1.0,,4.855593,216.0,F-43m,half-Heusler (C1b / MgAgAs),,"[""Li"", ""Li"", ""Li"", ""Li"", ""N"", ""N"", ""N"", ""N"", ""Zn"", ""Zn"", ""Zn"", ""Zn""]","[[0.25, 0.25, 0.75], [0.25, 0.75, 0.25], [0.75, 0.25, 0.25], [0.75, 0.75, 0.75], [0.5, 0.0, 0.0], [0.5, 0.5, 0.5], [0.0, 0.0, 0.5], [0.0, 0.5, 0.0], [0.25, 0.75, 0.75], [0.25, 0.25, 0.25], [0.75, 0.75, 0.25], [0.75, 0.25, 0.75]]",A,primitive->conventional (x sqrt2),BTE master (PhononDB/Carrete/npj/SciRep),,https://mdr.nims.go.jp/datasets/2551586e-beb8-4506-bbf9-6c674a2592c2,,PhononDB (Togo/NIMS MDR),https://mdr.nims.go.jp/datasets/2551586e-beb8-4506-bbf9-6c674a2592c2,"LTC-calc.log unit cell (PBEsol-relaxed), same file as kappa",mp-7575,True,stoichiometric,LiZnN
LiZnN,12.935,W/m/K,390.0,BTE,1,full BTE,1.0,,4.855593,216.0,F-43m,half-Heusler (C1b / MgAgAs),,"[""Li"", ""Li"", ""Li"", ""Li"", ""N"", ""N"", ""N"", ""N"", ""Zn"", ""Zn"", ""Zn"", ""Zn""]","[[0.25, 0.25, 0.75], [0.25, 0.75, 0.25], [0.75, 0.25, 0.25], [0.75, 0.75, 0.75], [0.5, 0.0, 0.0], [0.5, 0.5, 0.5], [0.0, 0.0, 0.5], [0.0, 0.5, 0.0], [0.25, 0.75, 0.75], [0.25, 0.25, 0.25], [0.75, 0.75, 0.25], [0.75, 0.25, 0.75]]",A,primitive->conventional (x sqrt2),BTE master (PhononDB/Carrete/npj/SciRep),,https://mdr.nims.go.jp/datasets/2551586e-beb8-4506-bbf9-6c674a2592c2,,PhononDB (Togo/NIMS MDR),https://mdr.nims.go.jp/datasets/2551586e-beb8-4506-bbf9-6c674a2592c2,"LTC-calc.log unit cell (PBEsol-relaxed), same file as kappa",mp-7575,True,stoichiometric,LiZnN
LiZnN,12.598,W/m/K,400.0,BTE,1,full BTE,1.0,,4.855593,216.0,F-43m,half-Heusler (C1b / MgAgAs),,"[""Li"", ""Li"", ""Li"", ""Li"", ""N"", ""N"", ""N"", ""N"", ""Zn"", ""Zn"", ""Zn"", ""Zn""]","[[0.25, 0.25, 0.75], [0.25, 0.75, 0.25], [0.75, 0.25, 0.25], [0.75, 0.75, 0.75], [0.5, 0.0, 0.0], [0.5, 0.5, 0.5], [0.0, 0.0, 0.5], [0.0, 0.5, 0.0], [0.25, 0.75, 0.75], [0.25, 0.25, 0.25], [0.75, 0.75, 0.25], [0.75, 0.25, 0.75]]",A,primitive->conventional (x sqrt2),BTE master (PhononDB/Carrete/npj/SciRep),,https://mdr.nims.go.jp/datasets/2551586e-beb8-4506-bbf9-6c674a2592c2,,PhononDB (Togo/NIMS MDR),https://mdr.nims.go.jp/datasets/2551586e-beb8-4506-bbf9-6c674a2592c2,"LTC-calc.log unit cell (PBEsol-relaxed), same file as kappa",mp-7575,True,stoichiometric,LiZnN
LiZnN,12.28,W/m/K,410.0,BTE,1,full BTE,1.0,,4.855593,216.0,F-43m,half-Heusler (C1b / MgAgAs),,"[""Li"", ""Li"", ""Li"", ""Li"", ""N"", ""N"", ""N"", ""N"", ""Zn"", ""Zn"", ""Zn"", ""Zn""]","[[0.25, 0.25, 0.75], [0.25, 0.75, 0.25], [0.75, 0.25, 0.25], [0.75, 0.75, 0.75], [0.5, 0.0, 0.0], [0.5, 0.5, 0.5], [0.0, 0.0, 0.5], [0.0, 0.5, 0.0], [0.25, 0.75, 0.75], [0.25, 0.25, 0.25], [0.75, 0.75, 0.25], [0.75, 0.25, 0.75]]",A,primitive->conventional (x sqrt2),BTE master (PhononDB/Carrete/npj/SciRep),,https://mdr.nims.go.jp/datasets/2551586e-beb8-4506-bbf9-6c674a2592c2,,PhononDB (Togo/NIMS MDR),https://mdr.nims.go.jp/datasets/2551586e-beb8-4506-bbf9-6c674a2592c2,"LTC-calc.log unit cell (PBEsol-relaxed), same file as kappa",mp-7575,True,stoichiometric,LiZnN
LiZnN,11.978,W/m/K,420.0,BTE,1,full BTE,1.0,,4.855593,216.0,F-43m,half-Heusler (C1b / MgAgAs),,"[""Li"", ""Li"", ""Li"", ""Li"", ""N"", ""N"", ""N"", ""N"", ""Zn"", ""Zn"", ""Zn"", ""Zn""]","[[0.25, 0.25, 0.75], [0.25, 0.75, 0.25], [0.75, 0.25, 0.25], [0.75, 0.75, 0.75], [0.5, 0.0, 0.0], [0.5, 0.5, 0.5], [0.0, 0.0, 0.5], [0.0, 0.5, 0.0], [0.25, 0.75, 0.75], [0.25, 0.25, 0.25], [0.75, 0.75, 0.25], [0.75, 0.25, 0.75]]",A,primitive->conventional (x sqrt2),BTE master (PhononDB/Carrete/npj/SciRep),,https://mdr.nims.go.jp/datasets/2551586e-beb8-4506-bbf9-6c674a2592c2,,PhononDB (Togo/NIMS MDR),https://mdr.nims.go.jp/datasets/2551586e-beb8-4506-bbf9-6c674a2592c2,"LTC-calc.log unit cell (PBEsol-relaxed), same file as kappa",mp-7575,True,stoichiometric,LiZnN
LiZnN,11.693,W/m/K,430.0,BTE,1,full BTE,1.0,,4.855593,216.0,F-43m,half-Heusler (C1b / MgAgAs),,"[""Li"", ""Li"", ""Li"", ""Li"", ""N"", ""N"", ""N"", ""N"", ""Zn"", ""Zn"", ""Zn"", ""Zn""]","[[0.25, 0.25, 0.75], [0.25, 0.75, 0.25], [0.75, 0.25, 0.25], [0.75, 0.75, 0.75], [0.5, 0.0, 0.0], [0.5, 0.5, 0.5], [0.0, 0.0, 0.5], [0.0, 0.5, 0.0], [0.25, 0.75, 0.75], [0.25, 0.25, 0.25], [0.75, 0.75, 0.25], [0.75, 0.25, 0.75]]",A,primitive->conventional (x sqrt2),BTE master (PhononDB/Carrete/npj/SciRep),,https://mdr.nims.go.jp/datasets/2551586e-beb8-4506-bbf9-6c674a2592c2,,PhononDB (Togo/NIMS MDR),https://mdr.nims.go.jp/datasets/2551586e-beb8-4506-bbf9-6c674a2592c2,"LTC-calc.log unit cell (PBEsol-relaxed), same file as kappa",mp-7575,True,stoichiometric,LiZnN
LiZnN,11.421,W/m/K,440.0,BTE,1,full BTE,1.0,,4.855593,216.0,F-43m,half-Heusler (C1b / MgAgAs),,"[""Li"", ""Li"", ""Li"", ""Li"", ""N"", ""N"", ""N"", ""N"", ""Zn"", ""Zn"", ""Zn"", ""Zn""]","[[0.25, 0.25, 0.75], [0.25, 0.75, 0.25], [0.75, 0.25, 0.25], [0.75, 0.75, 0.75], [0.5, 0.0, 0.0], [0.5, 0.5, 0.5], [0.0, 0.0, 0.5], [0.0, 0.5, 0.0], [0.25, 0.75, 0.75], [0.25, 0.25, 0.25], [0.75, 0.75, 0.25], [0.75, 0.25, 0.75]]",A,primitive->conventional (x sqrt2),BTE master (PhononDB/Carrete/npj/SciRep),,https://mdr.nims.go.jp/datasets/2551586e-beb8-4506-bbf9-6c674a2592c2,,PhononDB (Togo/NIMS MDR),https://mdr.nims.go.jp/datasets/2551586e-beb8-4506-bbf9-6c674a2592c2,"LTC-calc.log unit cell (PBEsol-relaxed), same file as kappa",mp-7575,True,stoichiometric,LiZnN
LiZnN,11.163,W/m/K,450.0,BTE,1,full BTE,1.0,,4.855593,216.0,F-43m,half-Heusler (C1b / MgAgAs),,"[""Li"", ""Li"", ""Li"", ""Li"", ""N"", ""N"", ""N"", ""N"", ""Zn"", ""Zn"", ""Zn"", ""Zn""]","[[0.25, 0.25, 0.75], [0.25, 0.75, 0.25], [0.75, 0.25, 0.25], [0.75, 0.75, 0.75], [0.5, 0.0, 0.0], [0.5, 0.5, 0.5], [0.0, 0.0, 0.5], [0.0, 0.5, 0.0], [0.25, 0.75, 0.75], [0.25, 0.25, 0.25], [0.75, 0.75, 0.25], [0.75, 0.25, 0.75]]",A,primitive->conventional (x sqrt2),BTE master (PhononDB/Carrete/npj/SciRep),,https://mdr.nims.go.jp/datasets/2551586e-beb8-4506-bbf9-6c674a2592c2,,PhononDB (Togo/NIMS MDR),https://mdr.nims.go.jp/datasets/2551586e-beb8-4506-bbf9-6c674a2592c2,"LTC-calc.log unit cell (PBEsol-relaxed), same file as kappa",mp-7575,True,stoichiometric,LiZnN
LiZnN,10.917,W/m/K,460.0,BTE,1,full BTE,1.0,,4.855593,216.0,F-43m,half-Heusler (C1b / MgAgAs),,"[""Li"", ""Li"", ""Li"", ""Li"", ""N"", ""N"", ""N"", ""N"", ""Zn"", ""Zn"", ""Zn"", ""Zn""]","[[0.25, 0.25, 0.75], [0.25, 0.75, 0.25], [0.75, 0.25, 0.25], [0.75, 0.75, 0.75], [0.5, 0.0, 0.0], [0.5, 0.5, 0.5], [0.0, 0.0, 0.5], [0.0, 0.5, 0.0], [0.25, 0.75, 0.75], [0.25, 0.25, 0.25], [0.75, 0.75, 0.25], [0.75, 0.25, 0.75]]",A,primitive->conventional (x sqrt2),BTE master (PhononDB/Carrete/npj/SciRep),,https://mdr.nims.go.jp/datasets/2551586e-beb8-4506-bbf9-6c674a2592c2,,PhononDB (Togo/NIMS MDR),https://mdr.nims.go.jp/datasets/2551586e-beb8-4506-bbf9-6c674a2592c2,"LTC-calc.log unit cell (PBEsol-relaxed), same file as kappa",mp-7575,True,stoichiometric,LiZnN
LiZnN,10.682,W/m/K,470.0,BTE,1,full BTE,1.0,,4.855593,216.0,F-43m,half-Heusler (C1b / MgAgAs),,"[""Li"", ""Li"", ""Li"", ""Li"", ""N"", ""N"", ""N"", ""N"", ""Zn"", ""Zn"", ""Zn"", ""Zn""]","[[0.25, 0.25, 0.75], [0.25, 0.75, 0.25], [0.75, 0.25, 0.25], [0.75, 0.75, 0.75], [0.5, 0.0, 0.0], [0.5, 0.5, 0.5], [0.0, 0.0, 0.5], [0.0, 0.5, 0.0], [0.25, 0.75, 0.75], [0.25, 0.25, 0.25], [0.75, 0.75, 0.25], [0.75, 0.25, 0.75]]",A,primitive->conventional (x sqrt2),BTE master (PhononDB/Carrete/npj/SciRep),,https://mdr.nims.go.jp/datasets/2551586e-beb8-4506-bbf9-6c674a2592c2,,PhononDB (Togo/NIMS MDR),https://mdr.nims.go.jp/datasets/2551586e-beb8-4506-bbf9-6c674a2592c2,"LTC-calc.log unit cell (PBEsol-relaxed), same file as kappa",mp-7575,True,stoichiometric,LiZnN
LiZnN,10.459,W/m/K,480.0,BTE,1,full BTE,1.0,,4.855593,216.0,F-43m,half-Heusler (C1b / MgAgAs),,"[""Li"", ""Li"", ""Li"", ""Li"", ""N"", ""N"", ""N"", ""N"", ""Zn"", ""Zn"", ""Zn"", ""Zn""]","[[0.25, 0.25, 0.75], [0.25, 0.75, 0.25], [0.75, 0.25, 0.25], [0.75, 0.75, 0.75], [0.5, 0.0, 0.0], [0.5, 0.5, 0.5], [0.0, 0.0, 0.5], [0.0, 0.5, 0.0], [0.25, 0.75, 0.75], [0.25, 0.25, 0.25], [0.75, 0.75, 0.25], [0.75, 0.25, 0.75]]",A,primitive->conventional (x sqrt2),BTE master (PhononDB/Carrete/npj/SciRep),,https://mdr.nims.go.jp/datasets/2551586e-beb8-4506-bbf9-6c674a2592c2,,PhononDB (Togo/NIMS MDR),https://mdr.nims.go.jp/datasets/2551586e-beb8-4506-bbf9-6c674a2592c2,"LTC-calc.log unit cell (PBEsol-relaxed), same file as kappa",mp-7575,True,stoichiometric,LiZnN
LiZnN,10.245,W/m/K,490.0,BTE,1,full BTE,1.0,,4.855593,216.0,F-43m,half-Heusler (C1b / MgAgAs),,"[""Li"", ""Li"", ""Li"", ""Li"", ""N"", ""N"", ""N"", ""N"", ""Zn"", ""Zn"", ""Zn"", ""Zn""]","[[0.25, 0.25, 0.75], [0.25, 0.75, 0.25], [0.75, 0.25, 0.25], [0.75, 0.75, 0.75], [0.5, 0.0, 0.0], [0.5, 0.5, 0.5], [0.0, 0.0, 0.5], [0.0, 0.5, 0.0], [0.25, 0.75, 0.75], [0.25, 0.25, 0.25], [0.75, 0.75, 0.25], [0.75, 0.25, 0.75]]",A,primitive->conventional (x sqrt2),BTE master (PhononDB/Carrete/npj/SciRep),,https://mdr.nims.go.jp/datasets/2551586e-beb8-4506-bbf9-6c674a2592c2,,PhononDB (Togo/NIMS MDR),https://mdr.nims.go.jp/datasets/2551586e-beb8-4506-bbf9-6c674a2592c2,"LTC-calc.log unit cell (PBEsol-relaxed), same file as kappa",mp-7575,True,stoichiometric,LiZnN
LiZnN,10.04,W/m/K,500.0,BTE,1,full BTE,1.0,,4.855593,216.0,F-43m,half-Heusler (C1b / MgAgAs),,"[""Li"", ""Li"", ""Li"", ""Li"", ""N"", ""N"", ""N"", ""N"", ""Zn"", ""Zn"", ""Zn"", ""Zn""]","[[0.25, 0.25, 0.75], [0.25, 0.75, 0.25], [0.75, 0.25, 0.25], [0.75, 0.75, 0.75], [0.5, 0.0, 0.0], [0.5, 0.5, 0.5], [0.0, 0.0, 0.5], [0.0, 0.5, 0.0], [0.25, 0.75, 0.75], [0.25, 0.25, 0.25], [0.75, 0.75, 0.25], [0.75, 0.25, 0.75]]",A,primitive->conventional (x sqrt2),BTE master (PhononDB/Carrete/npj/SciRep),,https://mdr.nims.go.jp/datasets/2551586e-beb8-4506-bbf9-6c674a2592c2,,PhononDB (Togo/NIMS MDR),https://mdr.nims.go.jp/datasets/2551586e-beb8-4506-bbf9-6c674a2592c2,"LTC-calc.log unit cell (PBEsol-relaxed), same file as kappa",mp-7575,True,stoichiometric,LiZnN
LiZnN,9.843,W/m/K,510.0,BTE,1,full BTE,1.0,,4.855593,216.0,F-43m,half-Heusler (C1b / MgAgAs),,"[""Li"", ""Li"", ""Li"", ""Li"", ""N"", ""N"", ""N"", ""N"", ""Zn"", ""Zn"", ""Zn"", ""Zn""]","[[0.25, 0.25, 0.75], [0.25, 0.75, 0.25], [0.75, 0.25, 0.25], [0.75, 0.75, 0.75], [0.5, 0.0, 0.0], [0.5, 0.5, 0.5], [0.0, 0.0, 0.5], [0.0, 0.5, 0.0], [0.25, 0.75, 0.75], [0.25, 0.25, 0.25], [0.75, 0.75, 0.25], [0.75, 0.25, 0.75]]",A,primitive->conventional (x sqrt2),BTE master (PhononDB/Carrete/npj/SciRep),,https://mdr.nims.go.jp/datasets/2551586e-beb8-4506-bbf9-6c674a2592c2,,PhononDB (Togo/NIMS MDR),https://mdr.nims.go.jp/datasets/2551586e-beb8-4506-bbf9-6c674a2592c2,"LTC-calc.log unit cell (PBEsol-relaxed), same file as kappa",mp-7575,True,stoichiometric,LiZnN
LiZnN,9.655,W/m/K,520.0,BTE,1,full BTE,1.0,,4.855593,216.0,F-43m,half-Heusler (C1b / MgAgAs),,"[""Li"", ""Li"", ""Li"", ""Li"", ""N"", ""N"", ""N"", ""N"", ""Zn"", ""Zn"", ""Zn"", ""Zn""]","[[0.25, 0.25, 0.75], [0.25, 0.75, 0.25], [0.75, 0.25, 0.25], [0.75, 0.75, 0.75], [0.5, 0.0, 0.0], [0.5, 0.5, 0.5], [0.0, 0.0, 0.5], [0.0, 0.5, 0.0], [0.25, 0.75, 0.75], [0.25, 0.25, 0.25], [0.75, 0.75, 0.25], [0.75, 0.25, 0.75]]",A,primitive->conventional (x sqrt2),BTE master (PhononDB/Carrete/npj/SciRep),,https://mdr.nims.go.jp/datasets/2551586e-beb8-4506-bbf9-6c674a2592c2,,PhononDB (Togo/NIMS MDR),https://mdr.nims.go.jp/datasets/2551586e-beb8-4506-bbf9-6c674a2592c2,"LTC-calc.log unit cell (PBEsol-relaxed), same file as kappa",mp-7575,True,stoichiometric,LiZnN
LiZnN,9.474,W/m/K,530.0,BTE,1,full BTE,1.0,,4.855593,216.0,F-43m,half-Heusler (C1b / MgAgAs),,"[""Li"", ""Li"", ""Li"", ""Li"", ""N"", ""N"", ""N"", ""N"", ""Zn"", ""Zn"", ""Zn"", ""Zn""]","[[0.25, 0.25, 0.75], [0.25, 0.75, 0.25], [0.75, 0.25, 0.25], [0.75, 0.75, 0.75], [0.5, 0.0, 0.0], [0.5, 0.5, 0.5], [0.0, 0.0, 0.5], [0.0, 0.5, 0.0], [0.25, 0.75, 0.75], [0.25, 0.25, 0.25], [0.75, 0.75, 0.25], [0.75, 0.25, 0.75]]",A,primitive->conventional (x sqrt2),BTE master (PhononDB/Carrete/npj/SciRep),,https://mdr.nims.go.jp/datasets/2551586e-beb8-4506-bbf9-6c674a2592c2,,PhononDB (Togo/NIMS MDR),https://mdr.nims.go.jp/datasets/2551586e-beb8-4506-bbf9-6c674a2592c2,"LTC-calc.log unit cell (PBEsol-relaxed), same file as kappa",mp-7575,True,stoichiometric,LiZnN
LiZnN,9.301,W/m/K,540.0,BTE,1,full BTE,1.0,,4.855593,216.0,F-43m,half-Heusler (C1b / MgAgAs),,"[""Li"", ""Li"", ""Li"", ""Li"", ""N"", ""N"", ""N"", ""N"", ""Zn"", ""Zn"", ""Zn"", ""Zn""]","[[0.25, 0.25, 0.75], [0.25, 0.75, 0.25], [0.75, 0.25, 0.25], [0.75, 0.75, 0.75], [0.5, 0.0, 0.0], [0.5, 0.5, 0.5], [0.0, 0.0, 0.5], [0.0, 0.5, 0.0], [0.25, 0.75, 0.75], [0.25, 0.25, 0.25], [0.75, 0.75, 0.25], [0.75, 0.25, 0.75]]",A,primitive->conventional (x sqrt2),BTE master (PhononDB/Carrete/npj/SciRep),,https://mdr.nims.go.jp/datasets/2551586e-beb8-4506-bbf9-6c674a2592c2,,PhononDB (Togo/NIMS MDR),https://mdr.nims.go.jp/datasets/2551586e-beb8-4506-bbf9-6c674a2592c2,"LTC-calc.log unit cell (PBEsol-relaxed), same file as kappa",mp-7575,True,stoichiometric,LiZnN
LiZnN,9.134,W/m/K,550.0,BTE,1,full BTE,1.0,,4.855593,216.0,F-43m,half-Heusler (C1b / MgAgAs),,"[""Li"", ""Li"", ""Li"", ""Li"", ""N"", ""N"", ""N"", ""N"", ""Zn"", ""Zn"", ""Zn"", ""Zn""]","[[0.25, 0.25, 0.75], [0.25, 0.75, 0.25], [0.75, 0.25, 0.25], [0.75, 0.75, 0.75], [0.5, 0.0, 0.0], [0.5, 0.5, 0.5], [0.0, 0.0, 0.5], [0.0, 0.5, 0.0], [0.25, 0.75, 0.75], [0.25, 0.25, 0.25], [0.75, 0.75, 0.25], [0.75, 0.25, 0.75]]",A,primitive->conventional (x sqrt2),BTE master (PhononDB/Carrete/npj/SciRep),,https://mdr.nims.go.jp/datasets/2551586e-beb8-4506-bbf9-6c674a2592c2,,PhononDB (Togo/NIMS MDR),https://mdr.nims.go.jp/datasets/2551586e-beb8-4506-bbf9-6c674a2592c2,"LTC-calc.log unit cell (PBEsol-relaxed), same file as kappa",mp-7575,True,stoichiometric,LiZnN
LiZnN,8.973,W/m/K,560.0,BTE,1,full BTE,1.0,,4.855593,216.0,F-43m,half-Heusler (C1b / MgAgAs),,"[""Li"", ""Li"", ""Li"", ""Li"", ""N"", ""N"", ""N"", ""N"", ""Zn"", ""Zn"", ""Zn"", ""Zn""]","[[0.25, 0.25, 0.75], [0.25, 0.75, 0.25], [0.75, 0.25, 0.25], [0.75, 0.75, 0.75], [0.5, 0.0, 0.0], [0.5, 0.5, 0.5], [0.0, 0.0, 0.5], [0.0, 0.5, 0.0], [0.25, 0.75, 0.75], [0.25, 0.25, 0.25], [0.75, 0.75, 0.25], [0.75, 0.25, 0.75]]",A,primitive->conventional (x sqrt2),BTE master (PhononDB/Carrete/npj/SciRep),,https://mdr.nims.go.jp/datasets/2551586e-beb8-4506-bbf9-6c674a2592c2,,PhononDB (Togo/NIMS MDR),https://mdr.nims.go.jp/datasets/2551586e-beb8-4506-bbf9-6c674a2592c2,"LTC-calc.log unit cell (PBEsol-relaxed), same file as kappa",mp-7575,True,stoichiometric,LiZnN
LiZnN,8.818,W/m/K,570.0,BTE,1,full BTE,1.0,,4.855593,216.0,F-43m,half-Heusler (C1b / MgAgAs),,"[""Li"", ""Li"", ""Li"", ""Li"", ""N"", ""N"", ""N"", ""N"", ""Zn"", ""Zn"", ""Zn"", ""Zn""]","[[0.25, 0.25, 0.75], [0.25, 0.75, 0.25], [0.75, 0.25, 0.25], [0.75, 0.75, 0.75], [0.5, 0.0, 0.0], [0.5, 0.5, 0.5], [0.0, 0.0, 0.5], [0.0, 0.5, 0.0], [0.25, 0.75, 0.75], [0.25, 0.25, 0.25], [0.75, 0.75, 0.25], [0.75, 0.25, 0.75]]",A,primitive->conventional (x sqrt2),BTE master (PhononDB/Carrete/npj/SciRep),,https://mdr.nims.go.jp/datasets/2551586e-beb8-4506-bbf9-6c674a2592c2,,PhononDB (Togo/NIMS MDR),https://mdr.nims.go.jp/datasets/2551586e-beb8-4506-bbf9-6c674a2592c2,"LTC-calc.log unit cell (PBEsol-relaxed), same file as kappa",mp-7575,True,stoichiometric,LiZnN
LiZnN,8.669,W/m/K,580.0,BTE,1,full BTE,1.0,,4.855593,216.0,F-43m,half-Heusler (C1b / MgAgAs),,"[""Li"", ""Li"", ""Li"", ""Li"", ""N"", ""N"", ""N"", ""N"", ""Zn"", ""Zn"", ""Zn"", ""Zn""]","[[0.25, 0.25, 0.75], [0.25, 0.75, 0.25], [0.75, 0.25, 0.25], [0.75, 0.75, 0.75], [0.5, 0.0, 0.0], [0.5, 0.5, 0.5], [0.0, 0.0, 0.5], [0.0, 0.5, 0.0], [0.25, 0.75, 0.75], [0.25, 0.25, 0.25], [0.75, 0.75, 0.25], [0.75, 0.25, 0.75]]",A,primitive->conventional (x sqrt2),BTE master (PhononDB/Carrete/npj/SciRep),,https://mdr.nims.go.jp/datasets/2551586e-beb8-4506-bbf9-6c674a2592c2,,PhononDB (Togo/NIMS MDR),https://mdr.nims.go.jp/datasets/2551586e-beb8-4506-bbf9-6c674a2592c2,"LTC-calc.log unit cell (PBEsol-relaxed), same file as kappa",mp-7575,True,stoichiometric,LiZnN
LiZnN,8.525,W/m/K,590.0,BTE,1,full BTE,1.0,,4.855593,216.0,F-43m,half-Heusler (C1b / MgAgAs),,"[""Li"", ""Li"", ""Li"", ""Li"", ""N"", ""N"", ""N"", ""N"", ""Zn"", ""Zn"", ""Zn"", ""Zn""]","[[0.25, 0.25, 0.75], [0.25, 0.75, 0.25], [0.75, 0.25, 0.25], [0.75, 0.75, 0.75], [0.5, 0.0, 0.0], [0.5, 0.5, 0.5], [0.0, 0.0, 0.5], [0.0, 0.5, 0.0], [0.25, 0.75, 0.75], [0.25, 0.25, 0.25], [0.75, 0.75, 0.25], [0.75, 0.25, 0.75]]",A,primitive->conventional (x sqrt2),BTE master (PhononDB/Carrete/npj/SciRep),,https://mdr.nims.go.jp/datasets/2551586e-beb8-4506-bbf9-6c674a2592c2,,PhononDB (Togo/NIMS MDR),https://mdr.nims.go.jp/datasets/2551586e-beb8-4506-bbf9-6c674a2592c2,"LTC-calc.log unit cell (PBEsol-relaxed), same file as kappa",mp-7575,True,stoichiometric,LiZnN
LiZnN,8.386,W/m/K,600.0,BTE,1,full BTE,1.0,,4.855593,216.0,F-43m,half-Heusler (C1b / MgAgAs),,"[""Li"", ""Li"", ""Li"", ""Li"", ""N"", ""N"", ""N"", ""N"", ""Zn"", ""Zn"", ""Zn"", ""Zn""]","[[0.25, 0.25, 0.75], [0.25, 0.75, 0.25], [0.75, 0.25, 0.25], [0.75, 0.75, 0.75], [0.5, 0.0, 0.0], [0.5, 0.5, 0.5], [0.0, 0.0, 0.5], [0.0, 0.5, 0.0], [0.25, 0.75, 0.75], [0.25, 0.25, 0.25], [0.75, 0.75, 0.25], [0.75, 0.25, 0.75]]",A,primitive->conventional (x sqrt2),BTE master (PhononDB/Carrete/npj/SciRep),,https://mdr.nims.go.jp/datasets/2551586e-beb8-4506-bbf9-6c674a2592c2,,PhononDB (Togo/NIMS MDR),https://mdr.nims.go.jp/datasets/2551586e-beb8-4506-bbf9-6c674a2592c2,"LTC-calc.log unit cell (PBEsol-relaxed), same file as kappa",mp-7575,True,stoichiometric,LiZnN
LiZnN,8.252,W/m/K,610.0,BTE,1,full BTE,1.0,,4.855593,216.0,F-43m,half-Heusler (C1b / MgAgAs),,"[""Li"", ""Li"", ""Li"", ""Li"", ""N"", ""N"", ""N"", ""N"", ""Zn"", ""Zn"", ""Zn"", ""Zn""]","[[0.25, 0.25, 0.75], [0.25, 0.75, 0.25], [0.75, 0.25, 0.25], [0.75, 0.75, 0.75], [0.5, 0.0, 0.0], [0.5, 0.5, 0.5], [0.0, 0.0, 0.5], [0.0, 0.5, 0.0], [0.25, 0.75, 0.75], [0.25, 0.25, 0.25], [0.75, 0.75, 0.25], [0.75, 0.25, 0.75]]",A,primitive->conventional (x sqrt2),BTE master (PhononDB/Carrete/npj/SciRep),,https://mdr.nims.go.jp/datasets/2551586e-beb8-4506-bbf9-6c674a2592c2,,PhononDB (Togo/NIMS MDR),https://mdr.nims.go.jp/datasets/2551586e-beb8-4506-bbf9-6c674a2592c2,"LTC-calc.log unit cell (PBEsol-relaxed), same file as kappa",mp-7575,True,stoichiometric,LiZnN
LiZnN,8.122,W/m/K,620.0,BTE,1,full BTE,1.0,,4.855593,216.0,F-43m,half-Heusler (C1b / MgAgAs),,"[""Li"", ""Li"", ""Li"", ""Li"", ""N"", ""N"", ""N"", ""N"", ""Zn"", ""Zn"", ""Zn"", ""Zn""]","[[0.25, 0.25, 0.75], [0.25, 0.75, 0.25], [0.75, 0.25, 0.25], [0.75, 0.75, 0.75], [0.5, 0.0, 0.0], [0.5, 0.5, 0.5], [0.0, 0.0, 0.5], [0.0, 0.5, 0.0], [0.25, 0.75, 0.75], [0.25, 0.25, 0.25], [0.75, 0.75, 0.25], [0.75, 0.25, 0.75]]",A,primitive->conventional (x sqrt2),BTE master (PhononDB/Carrete/npj/SciRep),,https://mdr.nims.go.jp/datasets/2551586e-beb8-4506-bbf9-6c674a2592c2,,PhononDB (Togo/NIMS MDR),https://mdr.nims.go.jp/datasets/2551586e-beb8-4506-bbf9-6c674a2592c2,"LTC-calc.log unit cell (PBEsol-relaxed), same file as kappa",mp-7575,True,stoichiometric,LiZnN
LiZnN,7.996,W/m/K,630.0,BTE,1,full BTE,1.0,,4.855593,216.0,F-43m,half-Heusler (C1b / MgAgAs),,"[""Li"", ""Li"", ""Li"", ""Li"", ""N"", ""N"", ""N"", ""N"", ""Zn"", ""Zn"", ""Zn"", ""Zn""]","[[0.25, 0.25, 0.75], [0.25, 0.75, 0.25], [0.75, 0.25, 0.25], [0.75, 0.75, 0.75], [0.5, 0.0, 0.0], [0.5, 0.5, 0.5], [0.0, 0.0, 0.5], [0.0, 0.5, 0.0], [0.25, 0.75, 0.75], [0.25, 0.25, 0.25], [0.75, 0.75, 0.25], [0.75, 0.25, 0.75]]",A,primitive->conventional (x sqrt2),BTE master (PhononDB/Carrete/npj/SciRep),,https://mdr.nims.go.jp/datasets/2551586e-beb8-4506-bbf9-6c674a2592c2,,PhononDB (Togo/NIMS MDR),https://mdr.nims.go.jp/datasets/2551586e-beb8-4506-bbf9-6c674a2592c2,"LTC-calc.log unit cell (PBEsol-relaxed), same file as kappa",mp-7575,True,stoichiometric,LiZnN
LiZnN,7.875,W/m/K,640.0,BTE,1,full BTE,1.0,,4.855593,216.0,F-43m,half-Heusler (C1b / MgAgAs),,"[""Li"", ""Li"", ""Li"", ""Li"", ""N"", ""N"", ""N"", ""N"", ""Zn"", ""Zn"", ""Zn"", ""Zn""]","[[0.25, 0.25, 0.75], [0.25, 0.75, 0.25], [0.75, 0.25, 0.25], [0.75, 0.75, 0.75], [0.5, 0.0, 0.0], [0.5, 0.5, 0.5], [0.0, 0.0, 0.5], [0.0, 0.5, 0.0], [0.25, 0.75, 0.75], [0.25, 0.25, 0.25], [0.75, 0.75, 0.25], [0.75, 0.25, 0.75]]",A,primitive->conventional (x sqrt2),BTE master (PhononDB/Carrete/npj/SciRep),,https://mdr.nims.go.jp/datasets/2551586e-beb8-4506-bbf9-6c674a2592c2,,PhononDB (Togo/NIMS MDR),https://mdr.nims.go.jp/datasets/2551586e-beb8-4506-bbf9-6c674a2592c2,"LTC-calc.log unit cell (PBEsol-relaxed), same file as kappa",mp-7575,True,stoichiometric,LiZnN
LiZnN,7.757,W/m/K,650.0,BTE,1,full BTE,1.0,,4.855593,216.0,F-43m,half-Heusler (C1b / MgAgAs),,"[""Li"", ""Li"", ""Li"", ""Li"", ""N"", ""N"", ""N"", ""N"", ""Zn"", ""Zn"", ""Zn"", ""Zn""]","[[0.25, 0.25, 0.75], [0.25, 0.75, 0.25], [0.75, 0.25, 0.25], [0.75, 0.75, 0.75], [0.5, 0.0, 0.0], [0.5, 0.5, 0.5], [0.0, 0.0, 0.5], [0.0, 0.5, 0.0], [0.25, 0.75, 0.75], [0.25, 0.25, 0.25], [0.75, 0.75, 0.25], [0.75, 0.25, 0.75]]",A,primitive->conventional (x sqrt2),BTE master (PhononDB/Carrete/npj/SciRep),,https://mdr.nims.go.jp/datasets/2551586e-beb8-4506-bbf9-6c674a2592c2,,PhononDB (Togo/NIMS MDR),https://mdr.nims.go.jp/datasets/2551586e-beb8-4506-bbf9-6c674a2592c2,"LTC-calc.log unit cell (PBEsol-relaxed), same file as kappa",mp-7575,True,stoichiometric,LiZnN
LiZnN,7.643,W/m/K,660.0,BTE,1,full BTE,1.0,,4.855593,216.0,F-43m,half-Heusler (C1b / MgAgAs),,"[""Li"", ""Li"", ""Li"", ""Li"", ""N"", ""N"", ""N"", ""N"", ""Zn"", ""Zn"", ""Zn"", ""Zn""]","[[0.25, 0.25, 0.75], [0.25, 0.75, 0.25], [0.75, 0.25, 0.25], [0.75, 0.75, 0.75], [0.5, 0.0, 0.0], [0.5, 0.5, 0.5], [0.0, 0.0, 0.5], [0.0, 0.5, 0.0], [0.25, 0.75, 0.75], [0.25, 0.25, 0.25], [0.75, 0.75, 0.25], [0.75, 0.25, 0.75]]",A,primitive->conventional (x sqrt2),BTE master (PhononDB/Carrete/npj/SciRep),,https://mdr.nims.go.jp/datasets/2551586e-beb8-4506-bbf9-6c674a2592c2,,PhononDB (Togo/NIMS MDR),https://mdr.nims.go.jp/datasets/2551586e-beb8-4506-bbf9-6c674a2592c2,"LTC-calc.log unit cell (PBEsol-relaxed), same file as kappa",mp-7575,True,stoichiometric,LiZnN
LiZnN,7.532,W/m/K,670.0,BTE,1,full BTE,1.0,,4.855593,216.0,F-43m,half-Heusler (C1b / MgAgAs),,"[""Li"", ""Li"", ""Li"", ""Li"", ""N"", ""N"", ""N"", ""N"", ""Zn"", ""Zn"", ""Zn"", ""Zn""]","[[0.25, 0.25, 0.75], [0.25, 0.75, 0.25], [0.75, 0.25, 0.25], [0.75, 0.75, 0.75], [0.5, 0.0, 0.0], [0.5, 0.5, 0.5], [0.0, 0.0, 0.5], [0.0, 0.5, 0.0], [0.25, 0.75, 0.75], [0.25, 0.25, 0.25], [0.75, 0.75, 0.25], [0.75, 0.25, 0.75]]",A,primitive->conventional (x sqrt2),BTE master (PhononDB/Carrete/npj/SciRep),,https://mdr.nims.go.jp/datasets/2551586e-beb8-4506-bbf9-6c674a2592c2,,PhononDB (Togo/NIMS MDR),https://mdr.nims.go.jp/datasets/2551586e-beb8-4506-bbf9-6c674a2592c2,"LTC-calc.log unit cell (PBEsol-relaxed), same file as kappa",mp-7575,True,stoichiometric,LiZnN
LiZnN,7.425,W/m/K,680.0,BTE,1,full BTE,1.0,,4.855593,216.0,F-43m,half-Heusler (C1b / MgAgAs),,"[""Li"", ""Li"", ""Li"", ""Li"", ""N"", ""N"", ""N"", ""N"", ""Zn"", ""Zn"", ""Zn"", ""Zn""]","[[0.25, 0.25, 0.75], [0.25, 0.75, 0.25], [0.75, 0.25, 0.25], [0.75, 0.75, 0.75], [0.5, 0.0, 0.0], [0.5, 0.5, 0.5], [0.0, 0.0, 0.5], [0.0, 0.5, 0.0], [0.25, 0.75, 0.75], [0.25, 0.25, 0.25], [0.75, 0.75, 0.25], [0.75, 0.25, 0.75]]",A,primitive->conventional (x sqrt2),BTE master (PhononDB/Carrete/npj/SciRep),,https://mdr.nims.go.jp/datasets/2551586e-beb8-4506-bbf9-6c674a2592c2,,PhononDB (Togo/NIMS MDR),https://mdr.nims.go.jp/datasets/2551586e-beb8-4506-bbf9-6c674a2592c2,"LTC-calc.log unit cell (PBEsol-relaxed), same file as kappa",mp-7575,True,stoichiometric,LiZnN
LiZnN,7.321,W/m/K,690.0,BTE,1,full BTE,1.0,,4.855593,216.0,F-43m,half-Heusler (C1b / MgAgAs),,"[""Li"", ""Li"", ""Li"", ""Li"", ""N"", ""N"", ""N"", ""N"", ""Zn"", ""Zn"", ""Zn"", ""Zn""]","[[0.25, 0.25, 0.75], [0.25, 0.75, 0.25], [0.75, 0.25, 0.25], [0.75, 0.75, 0.75], [0.5, 0.0, 0.0], [0.5, 0.5, 0.5], [0.0, 0.0, 0.5], [0.0, 0.5, 0.0], [0.25, 0.75, 0.75], [0.25, 0.25, 0.25], [0.75, 0.75, 0.25], [0.75, 0.25, 0.75]]",A,primitive->conventional (x sqrt2),BTE master (PhononDB/Carrete/npj/SciRep),,https://mdr.nims.go.jp/datasets/2551586e-beb8-4506-bbf9-6c674a2592c2,,PhononDB (Togo/NIMS MDR),https://mdr.nims.go.jp/datasets/2551586e-beb8-4506-bbf9-6c674a2592c2,"LTC-calc.log unit cell (PBEsol-relaxed), same file as kappa",mp-7575,True,stoichiometric,LiZnN
LiZnN,7.22,W/m/K,700.0,BTE,1,full BTE,1.0,,4.855593,216.0,F-43m,half-Heusler (C1b / MgAgAs),,"[""Li"", ""Li"", ""Li"", ""Li"", ""N"", ""N"", ""N"", ""N"", ""Zn"", ""Zn"", ""Zn"", ""Zn""]","[[0.25, 0.25, 0.75], [0.25, 0.75, 0.25], [0.75, 0.25, 0.25], [0.75, 0.75, 0.75], [0.5, 0.0, 0.0], [0.5, 0.5, 0.5], [0.0, 0.0, 0.5], [0.0, 0.5, 0.0], [0.25, 0.75, 0.75], [0.25, 0.25, 0.25], [0.75, 0.75, 0.25], [0.75, 0.25, 0.75]]",A,primitive->conventional (x sqrt2),BTE master (PhononDB/Carrete/npj/SciRep),,https://mdr.nims.go.jp/datasets/2551586e-beb8-4506-bbf9-6c674a2592c2,,PhononDB (Togo/NIMS MDR),https://mdr.nims.go.jp/datasets/2551586e-beb8-4506-bbf9-6c674a2592c2,"LTC-calc.log unit cell (PBEsol-relaxed), same file as kappa",mp-7575,True,stoichiometric,LiZnN
LiZnN,7.122,W/m/K,710.0,BTE,1,full BTE,1.0,,4.855593,216.0,F-43m,half-Heusler (C1b / MgAgAs),,"[""Li"", ""Li"", ""Li"", ""Li"", ""N"", ""N"", ""N"", ""N"", ""Zn"", ""Zn"", ""Zn"", ""Zn""]","[[0.25, 0.25, 0.75], [0.25, 0.75, 0.25], [0.75, 0.25, 0.25], [0.75, 0.75, 0.75], [0.5, 0.0, 0.0], [0.5, 0.5, 0.5], [0.0, 0.0, 0.5], [0.0, 0.5, 0.0], [0.25, 0.75, 0.75], [0.25, 0.25, 0.25], [0.75, 0.75, 0.25], [0.75, 0.25, 0.75]]",A,primitive->conventional (x sqrt2),BTE master (PhononDB/Carrete/npj/SciRep),,https://mdr.nims.go.jp/datasets/2551586e-beb8-4506-bbf9-6c674a2592c2,,PhononDB (Togo/NIMS MDR),https://mdr.nims.go.jp/datasets/2551586e-beb8-4506-bbf9-6c674a2592c2,"LTC-calc.log unit cell (PBEsol-relaxed), same file as kappa",mp-7575,True,stoichiometric,LiZnN
LiZnN,7.026,W/m/K,720.0,BTE,1,full BTE,1.0,,4.855593,216.0,F-43m,half-Heusler (C1b / MgAgAs),,"[""Li"", ""Li"", ""Li"", ""Li"", ""N"", ""N"", ""N"", ""N"", ""Zn"", ""Zn"", ""Zn"", ""Zn""]","[[0.25, 0.25, 0.75], [0.25, 0.75, 0.25], [0.75, 0.25, 0.25], [0.75, 0.75, 0.75], [0.5, 0.0, 0.0], [0.5, 0.5, 0.5], [0.0, 0.0, 0.5], [0.0, 0.5, 0.0], [0.25, 0.75, 0.75], [0.25, 0.25, 0.25], [0.75, 0.75, 0.25], [0.75, 0.25, 0.75]]",A,primitive->conventional (x sqrt2),BTE master (PhononDB/Carrete/npj/SciRep),,https://mdr.nims.go.jp/datasets/2551586e-beb8-4506-bbf9-6c674a2592c2,,PhononDB (Togo/NIMS MDR),https://mdr.nims.go.jp/datasets/2551586e-beb8-4506-bbf9-6c674a2592c2,"LTC-calc.log unit cell (PBEsol-relaxed), same file as kappa",mp-7575,True,stoichiometric,LiZnN
LiZnN,6.933,W/m/K,730.0,BTE,1,full BTE,1.0,,4.855593,216.0,F-43m,half-Heusler (C1b / MgAgAs),,"[""Li"", ""Li"", ""Li"", ""Li"", ""N"", ""N"", ""N"", ""N"", ""Zn"", ""Zn"", ""Zn"", ""Zn""]","[[0.25, 0.25, 0.75], [0.25, 0.75, 0.25], [0.75, 0.25, 0.25], [0.75, 0.75, 0.75], [0.5, 0.0, 0.0], [0.5, 0.5, 0.5], [0.0, 0.0, 0.5], [0.0, 0.5, 0.0], [0.25, 0.75, 0.75], [0.25, 0.25, 0.25], [0.75, 0.75, 0.25], [0.75, 0.25, 0.75]]",A,primitive->conventional (x sqrt2),BTE master (PhononDB/Carrete/npj/SciRep),,https://mdr.nims.go.jp/datasets/2551586e-beb8-4506-bbf9-6c674a2592c2,,PhononDB (Togo/NIMS MDR),https://mdr.nims.go.jp/datasets/2551586e-beb8-4506-bbf9-6c674a2592c2,"LTC-calc.log unit cell (PBEsol-relaxed), same file as kappa",mp-7575,True,stoichiometric,LiZnN
LiZnN,6.843,W/m/K,740.0,BTE,1,full BTE,1.0,,4.855593,216.0,F-43m,half-Heusler (C1b / MgAgAs),,"[""Li"", ""Li"", ""Li"", ""Li"", ""N"", ""N"", ""N"", ""N"", ""Zn"", ""Zn"", ""Zn"", ""Zn""]","[[0.25, 0.25, 0.75], [0.25, 0.75, 0.25], [0.75, 0.25, 0.25], [0.75, 0.75, 0.75], [0.5, 0.0, 0.0], [0.5, 0.5, 0.5], [0.0, 0.0, 0.5], [0.0, 0.5, 0.0], [0.25, 0.75, 0.75], [0.25, 0.25, 0.25], [0.75, 0.75, 0.25], [0.75, 0.25, 0.75]]",A,primitive->conventional (x sqrt2),BTE master (PhononDB/Carrete/npj/SciRep),,https://mdr.nims.go.jp/datasets/2551586e-beb8-4506-bbf9-6c674a2592c2,,PhononDB (Togo/NIMS MDR),https://mdr.nims.go.jp/datasets/2551586e-beb8-4506-bbf9-6c674a2592c2,"LTC-calc.log unit cell (PBEsol-relaxed), same file as kappa",mp-7575,True,stoichiometric,LiZnN
LiZnN,6.755,W/m/K,750.0,BTE,1,full BTE,1.0,,4.855593,216.0,F-43m,half-Heusler (C1b / MgAgAs),,"[""Li"", ""Li"", ""Li"", ""Li"", ""N"", ""N"", ""N"", ""N"", ""Zn"", ""Zn"", ""Zn"", ""Zn""]","[[0.25, 0.25, 0.75], [0.25, 0.75, 0.25], [0.75, 0.25, 0.25], [0.75, 0.75, 0.75], [0.5, 0.0, 0.0], [0.5, 0.5, 0.5], [0.0, 0.0, 0.5], [0.0, 0.5, 0.0], [0.25, 0.75, 0.75], [0.25, 0.25, 0.25], [0.75, 0.75, 0.25], [0.75, 0.25, 0.75]]",A,primitive->conventional (x sqrt2),BTE master (PhononDB/Carrete/npj/SciRep),,https://mdr.nims.go.jp/datasets/2551586e-beb8-4506-bbf9-6c674a2592c2,,PhononDB (Togo/NIMS MDR),https://mdr.nims.go.jp/datasets/2551586e-beb8-4506-bbf9-6c674a2592c2,"LTC-calc.log unit cell (PBEsol-relaxed), same file as kappa",mp-7575,True,stoichiometric,LiZnN
LiZnN,6.67,W/m/K,760.0,BTE,1,full BTE,1.0,,4.855593,216.0,F-43m,half-Heusler (C1b / MgAgAs),,"[""Li"", ""Li"", ""Li"", ""Li"", ""N"", ""N"", ""N"", ""N"", ""Zn"", ""Zn"", ""Zn"", ""Zn""]","[[0.25, 0.25, 0.75], [0.25, 0.75, 0.25], [0.75, 0.25, 0.25], [0.75, 0.75, 0.75], [0.5, 0.0, 0.0], [0.5, 0.5, 0.5], [0.0, 0.0, 0.5], [0.0, 0.5, 0.0], [0.25, 0.75, 0.75], [0.25, 0.25, 0.25], [0.75, 0.75, 0.25], [0.75, 0.25, 0.75]]",A,primitive->conventional (x sqrt2),BTE master (PhononDB/Carrete/npj/SciRep),,https://mdr.nims.go.jp/datasets/2551586e-beb8-4506-bbf9-6c674a2592c2,,PhononDB (Togo/NIMS MDR),https://mdr.nims.go.jp/datasets/2551586e-beb8-4506-bbf9-6c674a2592c2,"LTC-calc.log unit cell (PBEsol-relaxed), same file as kappa",mp-7575,True,stoichiometric,LiZnN
LiZnN,6.586,W/m/K,770.0,BTE,1,full BTE,1.0,,4.855593,216.0,F-43m,half-Heusler (C1b / MgAgAs),,"[""Li"", ""Li"", ""Li"", ""Li"", ""N"", ""N"", ""N"", ""N"", ""Zn"", ""Zn"", ""Zn"", ""Zn""]","[[0.25, 0.25, 0.75], [0.25, 0.75, 0.25], [0.75, 0.25, 0.25], [0.75, 0.75, 0.75], [0.5, 0.0, 0.0], [0.5, 0.5, 0.5], [0.0, 0.0, 0.5], [0.0, 0.5, 0.0], [0.25, 0.75, 0.75], [0.25, 0.25, 0.25], [0.75, 0.75, 0.25], [0.75, 0.25, 0.75]]",A,primitive->conventional (x sqrt2),BTE master (PhononDB/Carrete/npj/SciRep),,https://mdr.nims.go.jp/datasets/2551586e-beb8-4506-bbf9-6c674a2592c2,,PhononDB (Togo/NIMS MDR),https://mdr.nims.go.jp/datasets/2551586e-beb8-4506-bbf9-6c674a2592c2,"LTC-calc.log unit cell (PBEsol-relaxed), same file as kappa",mp-7575,True,stoichiometric,LiZnN
LiZnN,6.505,W/m/K,780.0,BTE,1,full BTE,1.0,,4.855593,216.0,F-43m,half-Heusler (C1b / MgAgAs),,"[""Li"", ""Li"", ""Li"", ""Li"", ""N"", ""N"", ""N"", ""N"", ""Zn"", ""Zn"", ""Zn"", ""Zn""]","[[0.25, 0.25, 0.75], [0.25, 0.75, 0.25], [0.75, 0.25, 0.25], [0.75, 0.75, 0.75], [0.5, 0.0, 0.0], [0.5, 0.5, 0.5], [0.0, 0.0, 0.5], [0.0, 0.5, 0.0], [0.25, 0.75, 0.75], [0.25, 0.25, 0.25], [0.75, 0.75, 0.25], [0.75, 0.25, 0.75]]",A,primitive->conventional (x sqrt2),BTE master (PhononDB/Carrete/npj/SciRep),,https://mdr.nims.go.jp/datasets/2551586e-beb8-4506-bbf9-6c674a2592c2,,PhononDB (Togo/NIMS MDR),https://mdr.nims.go.jp/datasets/2551586e-beb8-4506-bbf9-6c674a2592c2,"LTC-calc.log unit cell (PBEsol-relaxed), same file as kappa",mp-7575,True,stoichiometric,LiZnN
LiZnN,6.426,W/m/K,790.0,BTE,1,full BTE,1.0,,4.855593,216.0,F-43m,half-Heusler (C1b / MgAgAs),,"[""Li"", ""Li"", ""Li"", ""Li"", ""N"", ""N"", ""N"", ""N"", ""Zn"", ""Zn"", ""Zn"", ""Zn""]","[[0.25, 0.25, 0.75], [0.25, 0.75, 0.25], [0.75, 0.25, 0.25], [0.75, 0.75, 0.75], [0.5, 0.0, 0.0], [0.5, 0.5, 0.5], [0.0, 0.0, 0.5], [0.0, 0.5, 0.0], [0.25, 0.75, 0.75], [0.25, 0.25, 0.25], [0.75, 0.75, 0.25], [0.75, 0.25, 0.75]]",A,primitive->conventional (x sqrt2),BTE master (PhononDB/Carrete/npj/SciRep),,https://mdr.nims.go.jp/datasets/2551586e-beb8-4506-bbf9-6c674a2592c2,,PhononDB (Togo/NIMS MDR),https://mdr.nims.go.jp/datasets/2551586e-beb8-4506-bbf9-6c674a2592c2,"LTC-calc.log unit cell (PBEsol-relaxed), same file as kappa",mp-7575,True,stoichiometric,LiZnN
LiZnN,6.349,W/m/K,800.0,BTE,1,full BTE,1.0,,4.855593,216.0,F-43m,half-Heusler (C1b / MgAgAs),,"[""Li"", ""Li"", ""Li"", ""Li"", ""N"", ""N"", ""N"", ""N"", ""Zn"", ""Zn"", ""Zn"", ""Zn""]","[[0.25, 0.25, 0.75], [0.25, 0.75, 0.25], [0.75, 0.25, 0.25], [0.75, 0.75, 0.75], [0.5, 0.0, 0.0], [0.5, 0.5, 0.5], [0.0, 0.0, 0.5], [0.0, 0.5, 0.0], [0.25, 0.75, 0.75], [0.25, 0.25, 0.25], [0.75, 0.75, 0.25], [0.75, 0.25, 0.75]]",A,primitive->conventional (x sqrt2),BTE master (PhononDB/Carrete/npj/SciRep),,https://mdr.nims.go.jp/datasets/2551586e-beb8-4506-bbf9-6c674a2592c2,,PhononDB (Togo/NIMS MDR),https://mdr.nims.go.jp/datasets/2551586e-beb8-4506-bbf9-6c674a2592c2,"LTC-calc.log unit cell (PBEsol-relaxed), same file as kappa",mp-7575,True,stoichiometric,LiZnN
LiZnN,6.273,W/m/K,810.0,BTE,1,full BTE,1.0,,4.855593,216.0,F-43m,half-Heusler (C1b / MgAgAs),,"[""Li"", ""Li"", ""Li"", ""Li"", ""N"", ""N"", ""N"", ""N"", ""Zn"", ""Zn"", ""Zn"", ""Zn""]","[[0.25, 0.25, 0.75], [0.25, 0.75, 0.25], [0.75, 0.25, 0.25], [0.75, 0.75, 0.75], [0.5, 0.0, 0.0], [0.5, 0.5, 0.5], [0.0, 0.0, 0.5], [0.0, 0.5, 0.0], [0.25, 0.75, 0.75], [0.25, 0.25, 0.25], [0.75, 0.75, 0.25], [0.75, 0.25, 0.75]]",A,primitive->conventional (x sqrt2),BTE master (PhononDB/Carrete/npj/SciRep),,https://mdr.nims.go.jp/datasets/2551586e-beb8-4506-bbf9-6c674a2592c2,,PhononDB (Togo/NIMS MDR),https://mdr.nims.go.jp/datasets/2551586e-beb8-4506-bbf9-6c674a2592c2,"LTC-calc.log unit cell (PBEsol-relaxed), same file as kappa",mp-7575,True,stoichiometric,LiZnN
LiZnN,6.2,W/m/K,820.0,BTE,1,full BTE,1.0,,4.855593,216.0,F-43m,half-Heusler (C1b / MgAgAs),,"[""Li"", ""Li"", ""Li"", ""Li"", ""N"", ""N"", ""N"", ""N"", ""Zn"", ""Zn"", ""Zn"", ""Zn""]","[[0.25, 0.25, 0.75], [0.25, 0.75, 0.25], [0.75, 0.25, 0.25], [0.75, 0.75, 0.75], [0.5, 0.0, 0.0], [0.5, 0.5, 0.5], [0.0, 0.0, 0.5], [0.0, 0.5, 0.0], [0.25, 0.75, 0.75], [0.25, 0.25, 0.25], [0.75, 0.75, 0.25], [0.75, 0.25, 0.75]]",A,primitive->conventional (x sqrt2),BTE master (PhononDB/Carrete/npj/SciRep),,https://mdr.nims.go.jp/datasets/2551586e-beb8-4506-bbf9-6c674a2592c2,,PhononDB (Togo/NIMS MDR),https://mdr.nims.go.jp/datasets/2551586e-beb8-4506-bbf9-6c674a2592c2,"LTC-calc.log unit cell (PBEsol-relaxed), same file as kappa",mp-7575,True,stoichiometric,LiZnN
LiZnN,6.128,W/m/K,830.0,BTE,1,full BTE,1.0,,4.855593,216.0,F-43m,half-Heusler (C1b / MgAgAs),,"[""Li"", ""Li"", ""Li"", ""Li"", ""N"", ""N"", ""N"", ""N"", ""Zn"", ""Zn"", ""Zn"", ""Zn""]","[[0.25, 0.25, 0.75], [0.25, 0.75, 0.25], [0.75, 0.25, 0.25], [0.75, 0.75, 0.75], [0.5, 0.0, 0.0], [0.5, 0.5, 0.5], [0.0, 0.0, 0.5], [0.0, 0.5, 0.0], [0.25, 0.75, 0.75], [0.25, 0.25, 0.25], [0.75, 0.75, 0.25], [0.75, 0.25, 0.75]]",A,primitive->conventional (x sqrt2),BTE master (PhononDB/Carrete/npj/SciRep),,https://mdr.nims.go.jp/datasets/2551586e-beb8-4506-bbf9-6c674a2592c2,,PhononDB (Togo/NIMS MDR),https://mdr.nims.go.jp/datasets/2551586e-beb8-4506-bbf9-6c674a2592c2,"LTC-calc.log unit cell (PBEsol-relaxed), same file as kappa",mp-7575,True,stoichiometric,LiZnN
LiZnN,6.058,W/m/K,840.0,BTE,1,full BTE,1.0,,4.855593,216.0,F-43m,half-Heusler (C1b / MgAgAs),,"[""Li"", ""Li"", ""Li"", ""Li"", ""N"", ""N"", ""N"", ""N"", ""Zn"", ""Zn"", ""Zn"", ""Zn""]","[[0.25, 0.25, 0.75], [0.25, 0.75, 0.25], [0.75, 0.25, 0.25], [0.75, 0.75, 0.75], [0.5, 0.0, 0.0], [0.5, 0.5, 0.5], [0.0, 0.0, 0.5], [0.0, 0.5, 0.0], [0.25, 0.75, 0.75], [0.25, 0.25, 0.25], [0.75, 0.75, 0.25], [0.75, 0.25, 0.75]]",A,primitive->conventional (x sqrt2),BTE master (PhononDB/Carrete/npj/SciRep),,https://mdr.nims.go.jp/datasets/2551586e-beb8-4506-bbf9-6c674a2592c2,,PhononDB (Togo/NIMS MDR),https://mdr.nims.go.jp/datasets/2551586e-beb8-4506-bbf9-6c674a2592c2,"LTC-calc.log unit cell (PBEsol-relaxed), same file as kappa",mp-7575,True,stoichiometric,LiZnN
LiZnN,5.99,W/m/K,850.0,BTE,1,full BTE,1.0,,4.855593,216.0,F-43m,half-Heusler (C1b / MgAgAs),,"[""Li"", ""Li"", ""Li"", ""Li"", ""N"", ""N"", ""N"", ""N"", ""Zn"", ""Zn"", ""Zn"", ""Zn""]","[[0.25, 0.25, 0.75], [0.25, 0.75, 0.25], [0.75, 0.25, 0.25], [0.75, 0.75, 0.75], [0.5, 0.0, 0.0], [0.5, 0.5, 0.5], [0.0, 0.0, 0.5], [0.0, 0.5, 0.0], [0.25, 0.75, 0.75], [0.25, 0.25, 0.25], [0.75, 0.75, 0.25], [0.75, 0.25, 0.75]]",A,primitive->conventional (x sqrt2),BTE master (PhononDB/Carrete/npj/SciRep),,https://mdr.nims.go.jp/datasets/2551586e-beb8-4506-bbf9-6c674a2592c2,,PhononDB (Togo/NIMS MDR),https://mdr.nims.go.jp/datasets/2551586e-beb8-4506-bbf9-6c674a2592c2,"LTC-calc.log unit cell (PBEsol-relaxed), same file as kappa",mp-7575,True,stoichiometric,LiZnN
LiZnN,5.923,W/m/K,860.0,BTE,1,full BTE,1.0,,4.855593,216.0,F-43m,half-Heusler (C1b / MgAgAs),,"[""Li"", ""Li"", ""Li"", ""Li"", ""N"", ""N"", ""N"", ""N"", ""Zn"", ""Zn"", ""Zn"", ""Zn""]","[[0.25, 0.25, 0.75], [0.25, 0.75, 0.25], [0.75, 0.25, 0.25], [0.75, 0.75, 0.75], [0.5, 0.0, 0.0], [0.5, 0.5, 0.5], [0.0, 0.0, 0.5], [0.0, 0.5, 0.0], [0.25, 0.75, 0.75], [0.25, 0.25, 0.25], [0.75, 0.75, 0.25], [0.75, 0.25, 0.75]]",A,primitive->conventional (x sqrt2),BTE master (PhononDB/Carrete/npj/SciRep),,https://mdr.nims.go.jp/datasets/2551586e-beb8-4506-bbf9-6c674a2592c2,,PhononDB (Togo/NIMS MDR),https://mdr.nims.go.jp/datasets/2551586e-beb8-4506-bbf9-6c674a2592c2,"LTC-calc.log unit cell (PBEsol-relaxed), same file as kappa",mp-7575,True,stoichiometric,LiZnN
LiZnN,5.858,W/m/K,870.0,BTE,1,full BTE,1.0,,4.855593,216.0,F-43m,half-Heusler (C1b / MgAgAs),,"[""Li"", ""Li"", ""Li"", ""Li"", ""N"", ""N"", ""N"", ""N"", ""Zn"", ""Zn"", ""Zn"", ""Zn""]","[[0.25, 0.25, 0.75], [0.25, 0.75, 0.25], [0.75, 0.25, 0.25], [0.75, 0.75, 0.75], [0.5, 0.0, 0.0], [0.5, 0.5, 0.5], [0.0, 0.0, 0.5], [0.0, 0.5, 0.0], [0.25, 0.75, 0.75], [0.25, 0.25, 0.25], [0.75, 0.75, 0.25], [0.75, 0.25, 0.75]]",A,primitive->conventional (x sqrt2),BTE master (PhononDB/Carrete/npj/SciRep),,https://mdr.nims.go.jp/datasets/2551586e-beb8-4506-bbf9-6c674a2592c2,,PhononDB (Togo/NIMS MDR),https://mdr.nims.go.jp/datasets/2551586e-beb8-4506-bbf9-6c674a2592c2,"LTC-calc.log unit cell (PBEsol-relaxed), same file as kappa",mp-7575,True,stoichiometric,LiZnN
LiZnN,5.794,W/m/K,880.0,BTE,1,full BTE,1.0,,4.855593,216.0,F-43m,half-Heusler (C1b / MgAgAs),,"[""Li"", ""Li"", ""Li"", ""Li"", ""N"", ""N"", ""N"", ""N"", ""Zn"", ""Zn"", ""Zn"", ""Zn""]","[[0.25, 0.25, 0.75], [0.25, 0.75, 0.25], [0.75, 0.25, 0.25], [0.75, 0.75, 0.75], [0.5, 0.0, 0.0], [0.5, 0.5, 0.5], [0.0, 0.0, 0.5], [0.0, 0.5, 0.0], [0.25, 0.75, 0.75], [0.25, 0.25, 0.25], [0.75, 0.75, 0.25], [0.75, 0.25, 0.75]]",A,primitive->conventional (x sqrt2),BTE master (PhononDB/Carrete/npj/SciRep),,https://mdr.nims.go.jp/datasets/2551586e-beb8-4506-bbf9-6c674a2592c2,,PhononDB (Togo/NIMS MDR),https://mdr.nims.go.jp/datasets/2551586e-beb8-4506-bbf9-6c674a2592c2,"LTC-calc.log unit cell (PBEsol-relaxed), same file as kappa",mp-7575,True,stoichiometric,LiZnN
