Repository: Shivamrandive747/Thermalconductivity_prediction

# Calibrating first-principles lattice thermal conductivity to experiment

**A curated half-Heusler dataset and a validated transfer function.**

Published first-principles transport calculations of lattice thermal conductivity exceed what
laboratories measure for the same compound by a **median factor of 1.55**. That offset is regular
enough to be removed in closed form:

$$\kappa_L^{\mathrm{expt}}(T) \;=\; \kappa_L^{\mathrm{BTE}}(T)\;\min\!\left[c\left(\tfrac{T}{300}\right)^{p},\,1\right],
\qquad c = 0.51,\quad p = 0.80$$

Inside a domain of applicability declared before the validation set was scored, this places

File: data/Target_Materials/HEUSLER_KAPPA_TRAINING_SET.csv (part 115 of 192)
formula,kappa_L,kappa_units,temperature_K,method,method_tier,tier_name,weight,kappa_basis,struct_a_A,struct_spacegroup,struct_sg_symbol,struct_prototype,struct_site_ordering,struct_species,struct_frac_coords,struct_grade,lattice_convention,source,source_doi,source_url,source_location,struct_source,struct_source_url,struct_source_detail,struct_id,struct_same_paper_as_kappa,stoichiometry,parent_formula
LiZnN,5.732,W/m/K,890.0,BTE,1,full BTE,1.0,,4.855593,216.0,F-43m,half-Heusler (C1b / MgAgAs),,"[""Li"", ""Li"", ""Li"", ""Li"", ""N"", ""N"", ""N"", ""N"", ""Zn"", ""Zn"", ""Zn"", ""Zn""]","[[0.25, 0.25, 0.75], [0.25, 0.75, 0.25], [0.75, 0.25, 0.25], [0.75, 0.75, 0.75], [0.5, 0.0, 0.0], [0.5, 0.5, 0.5], [0.0, 0.0, 0.5], [0.0, 0.5, 0.0], [0.25, 0.75, 0.75], [0.25, 0.25, 0.25], [0.75, 0.75, 0.25], [0.75, 0.25, 0.75]]",A,primitive->conventional (x sqrt2),BTE master (PhononDB/Carrete/npj/SciRep),,https://mdr.nims.go.jp/datasets/2551586e-beb8-4506-bbf9-6c674a2592c2,,PhononDB (Togo/NIMS MDR),https://mdr.nims.go.jp/datasets/2551586e-beb8-4506-bbf9-6c674a2592c2,"LTC-calc.log unit cell (PBEsol-relaxed), same file as kappa",mp-7575,True,stoichiometric,LiZnN
LiZnN,5.671,W/m/K,900.0,BTE,1,full BTE,1.0,,4.855593,216.0,F-43m,half-Heusler (C1b / MgAgAs),,"[""Li"", ""Li"", ""Li"", ""Li"", ""N"", ""N"", ""N"", ""N"", ""Zn"", ""Zn"", ""Zn"", ""Zn""]","[[0.25, 0.25, 0.75], [0.25, 0.75, 0.25], [0.75, 0.25, 0.25], [0.75, 0.75, 0.75], [0.5, 0.0, 0.0], [0.5, 0.5, 0.5], [0.0, 0.0, 0.5], [0.0, 0.5, 0.0], [0.25, 0.75, 0.75], [0.25, 0.25, 0.25], [0.75, 0.75, 0.25], [0.75, 0.25, 0.75]]",A,primitive->conventional (x sqrt2),BTE master (PhononDB/Carrete/npj/SciRep),,https://mdr.nims.go.jp/datasets/2551586e-beb8-4506-bbf9-6c674a2592c2,,PhononDB (Togo/NIMS MDR),https://mdr.nims.go.jp/datasets/2551586e-beb8-4506-bbf9-6c674a2592c2,"LTC-calc.log unit cell (PBEsol-relaxed), same file as kappa",mp-7575,True,stoichiometric,LiZnN
LiZnN,5.611,W/m/K,910.0,BTE,1,full BTE,1.0,,4.855593,216.0,F-43m,half-Heusler (C1b / MgAgAs),,"[""Li"", ""Li"", ""Li"", ""Li"", ""N"", ""N"", ""N"", ""N"", ""Zn"", ""Zn"", ""Zn"", ""Zn""]","[[0.25, 0.25, 0.75], [0.25, 0.75, 0.25], [0.75, 0.25, 0.25], [0.75, 0.75, 0.75], [0.5, 0.0, 0.0], [0.5, 0.5, 0.5], [0.0, 0.0, 0.5], [0.0, 0.5, 0.0], [0.25, 0.75, 0.75], [0.25, 0.25, 0.25], [0.75, 0.75, 0.25], [0.75, 0.25, 0.75]]",A,primitive->conventional (x sqrt2),BTE master (PhononDB/Carrete/npj/SciRep),,https://mdr.nims.go.jp/datasets/2551586e-beb8-4506-bbf9-6c674a2592c2,,PhononDB (Togo/NIMS MDR),https://mdr.nims.go.jp/datasets/2551586e-beb8-4506-bbf9-6c674a2592c2,"LTC-calc.log unit cell (PBEsol-relaxed), same file as kappa",mp-7575,True,stoichiometric,LiZnN
LiZnN,5.553,W/m/K,920.0,BTE,1,full BTE,1.0,,4.855593,216.0,F-43m,half-Heusler (C1b / MgAgAs),,"[""Li"", ""Li"", ""Li"", ""Li"", ""N"", ""N"", ""N"", ""N"", ""Zn"", ""Zn"", ""Zn"", ""Zn""]","[[0.25, 0.25, 0.75], [0.25, 0.75, 0.25], [0.75, 0.25, 0.25], [0.75, 0.75, 0.75], [0.5, 0.0, 0.0], [0.5, 0.5, 0.5], [0.0, 0.0, 0.5], [0.0, 0.5, 0.0], [0.25, 0.75, 0.75], [0.25, 0.25, 0.25], [0.75, 0.75, 0.25], [0.75, 0.25, 0.75]]",A,primitive->conventional (x sqrt2),BTE master (PhononDB/Carrete/npj/SciRep),,https://mdr.nims.go.jp/datasets/2551586e-beb8-4506-bbf9-6c674a2592c2,,PhononDB (Togo/NIMS MDR),https://mdr.nims.go.jp/datasets/2551586e-beb8-4506-bbf9-6c674a2592c2,"LTC-calc.log unit cell (PBEsol-relaxed), same file as kappa",mp-7575,True,stoichiometric,LiZnN
LiZnN,5.496,W/m/K,930.0,BTE,1,full BTE,1.0,,4.855593,216.0,F-43m,half-Heusler (C1b / MgAgAs),,"[""Li"", ""Li"", ""Li"", ""Li"", ""N"", ""N"", ""N"", ""N"", ""Zn"", ""Zn"", ""Zn"", ""Zn""]","[[0.25, 0.25, 0.75], [0.25, 0.75, 0.25], [0.75, 0.25, 0.25], [0.75, 0.75, 0.75], [0.5, 0.0, 0.0], [0.5, 0.5, 0.5], [0.0, 0.0, 0.5], [0.0, 0.5, 0.0], [0.25, 0.75, 0.75], [0.25, 0.25, 0.25], [0.75, 0.75, 0.25], [0.75, 0.25, 0.75]]",A,primitive->conventional (x sqrt2),BTE master (PhononDB/Carrete/npj/SciRep),,https://mdr.nims.go.jp/datasets/2551586e-beb8-4506-bbf9-6c674a2592c2,,PhononDB (Togo/NIMS MDR),https://mdr.nims.go.jp/datasets/2551586e-beb8-4506-bbf9-6c674a2592c2,"LTC-calc.log unit cell (PBEsol-relaxed), same file as kappa",mp-7575,True,stoichiometric,LiZnN
LiZnN,5.44,W/m/K,940.0,BTE,1,full BTE,1.0,,4.855593,216.0,F-43m,half-Heusler (C1b / MgAgAs),,"[""Li"", ""Li"", ""Li"", ""Li"", ""N"", ""N"", ""N"", ""N"", ""Zn"", ""Zn"", ""Zn"", ""Zn""]","[[0.25, 0.25, 0.75], [0.25, 0.75, 0.25], [0.75, 0.25, 0.25], [0.75, 0.75, 0.75], [0.5, 0.0, 0.0], [0.5, 0.5, 0.5], [0.0, 0.0, 0.5], [0.0, 0.5, 0.0], [0.25, 0.75, 0.75], [0.25, 0.25, 0.25], [0.75, 0.75, 0.25], [0.75, 0.25, 0.75]]",A,primitive->conventional (x sqrt2),BTE master (PhononDB/Carrete/npj/SciRep),,https://mdr.nims.go.jp/datasets/2551586e-beb8-4506-bbf9-6c674a2592c2,,PhononDB (Togo/NIMS MDR),https://mdr.nims.go.jp/datasets/2551586e-beb8-4506-bbf9-6c674a2592c2,"LTC-calc.log unit cell (PBEsol-relaxed), same file as kappa",mp-7575,True,stoichiometric,LiZnN
LiZnN,5.385,W/m/K,950.0,BTE,1,full BTE,1.0,,4.855593,216.0,F-43m,half-Heusler (C1b / MgAgAs),,"[""Li"", ""Li"", ""Li"", ""Li"", ""N"", ""N"", ""N"", ""N"", ""Zn"", ""Zn"", ""Zn"", ""Zn""]","[[0.25, 0.25, 0.75], [0.25, 0.75, 0.25], [0.75, 0.25, 0.25], [0.75, 0.75, 0.75], [0.5, 0.0, 0.0], [0.5, 0.5, 0.5], [0.0, 0.0, 0.5], [0.0, 0.5, 0.0], [0.25, 0.75, 0.75], [0.25, 0.25, 0.25], [0.75, 0.75, 0.25], [0.75, 0.25, 0.75]]",A,primitive->conventional (x sqrt2),BTE master (PhononDB/Carrete/npj/SciRep),,https://mdr.nims.go.jp/datasets/2551586e-beb8-4506-bbf9-6c674a2592c2,,PhononDB (Togo/NIMS MDR),https://mdr.nims.go.jp/datasets/2551586e-beb8-4506-bbf9-6c674a2592c2,"LTC-calc.log unit cell (PBEsol-relaxed), same file as kappa",mp-7575,True,stoichiometric,LiZnN
LiZnN,5.331,W/m/K,960.0,BTE,1,full BTE,1.0,,4.855593,216.0,F-43m,half-Heusler (C1b / MgAgAs),,"[""Li"", ""Li"", ""Li"", ""Li"", ""N"", ""N"", ""N"", ""N"", ""Zn"", ""Zn"", ""Zn"", ""Zn""]","[[0.25, 0.25, 0.75], [0.25, 0.75, 0.25], [0.75, 0.25, 0.25], [0.75, 0.75, 0.75], [0.5, 0.0, 0.0], [0.5, 0.5, 0.5], [0.0, 0.0, 0.5], [0.0, 0.5, 0.0], [0.25, 0.75, 0.75], [0.25, 0.25, 0.25], [0.75, 0.75, 0.25], [0.75, 0.25, 0.75]]",A,primitive->conventional (x sqrt2),BTE master (PhononDB/Carrete/npj/SciRep),,https://mdr.nims.go.jp/datasets/2551586e-beb8-4506-bbf9-6c674a2592c2,,PhononDB (Togo/NIMS MDR),https://mdr.nims.go.jp/datasets/2551586e-beb8-4506-bbf9-6c674a2592c2,"LTC-calc.log unit cell (PBEsol-relaxed), same file as kappa",mp-7575,True,stoichiometric,LiZnN
LiZnN,5.279,W/m/K,970.0,BTE,1,full BTE,1.0,,4.855593,216.0,F-43m,half-Heusler (C1b / MgAgAs),,"[""Li"", ""Li"", ""Li"", ""Li"", ""N"", ""N"", ""N"", ""N"", ""Zn"", ""Zn"", ""Zn"", ""Zn""]","[[0.25, 0.25, 0.75], [0.25, 0.75, 0.25], [0.75, 0.25, 0.25], [0.75, 0.75, 0.75], [0.5, 0.0, 0.0], [0.5, 0.5, 0.5], [0.0, 0.0, 0.5], [0.0, 0.5, 0.0], [0.25, 0.75, 0.75], [0.25, 0.25, 0.25], [0.75, 0.75, 0.25], [0.75, 0.25, 0.75]]",A,primitive->conventional (x sqrt2),BTE master (PhononDB/Carrete/npj/SciRep),,https://mdr.nims.go.jp/datasets/2551586e-beb8-4506-bbf9-6c674a2592c2,,PhononDB (Togo/NIMS MDR),https://mdr.nims.go.jp/datasets/2551586e-beb8-4506-bbf9-6c674a2592c2,"LTC-calc.log unit cell (PBEsol-relaxed), same file as kappa",mp-7575,True,stoichiometric,LiZnN
LiZnN,5.227,W/m/K,980.0,BTE,1,full BTE,1.0,,4.855593,216.0,F-43m,half-Heusler (C1b / MgAgAs),,"[""Li"", ""Li"", ""Li"", ""Li"", ""N"", ""N"", ""N"", ""N"", ""Zn"", ""Zn"", ""Zn"", ""Zn""]","[[0.25, 0.25, 0.75], [0.25, 0.75, 0.25], [0.75, 0.25, 0.25], [0.75, 0.75, 0.75], [0.5, 0.0, 0.0], [0.5, 0.5, 0.5], [0.0, 0.0, 0.5], [0.0, 0.5, 0.0], [0.25, 0.75, 0.75], [0.25, 0.25, 0.25], [0.75, 0.75, 0.25], [0.75, 0.25, 0.75]]",A,primitive->conventional (x sqrt2),BTE master (PhononDB/Carrete/npj/SciRep),,https://mdr.nims.go.jp/datasets/2551586e-beb8-4506-bbf9-6c674a2592c2,,PhononDB (Togo/NIMS MDR),https://mdr.nims.go.jp/datasets/2551586e-beb8-4506-bbf9-6c674a2592c2,"LTC-calc.log unit cell (PBEsol-relaxed), same file as kappa",mp-7575,True,stoichiometric,LiZnN
LiZnN,5.177,W/m/K,990.0,BTE,1,full BTE,1.0,,4.855593,216.0,F-43m,half-Heusler (C1b / MgAgAs),,"[""Li"", ""Li"", ""Li"", ""Li"", ""N"", ""N"", ""N"", ""N"", ""Zn"", ""Zn"", ""Zn"", ""Zn""]","[[0.25, 0.25, 0.75], [0.25, 0.75, 0.25], [0.75, 0.25, 0.25], [0.75, 0.75, 0.75], [0.5, 0.0, 0.0], [0.5, 0.5, 0.5], [0.0, 0.0, 0.5], [0.0, 0.5, 0.0], [0.25, 0.75, 0.75], [0.25, 0.25, 0.25], [0.75, 0.75, 0.25], [0.75, 0.25, 0.75]]",A,primitive->conventional (x sqrt2),BTE master (PhononDB/Carrete/npj/SciRep),,https://mdr.nims.go.jp/datasets/2551586e-beb8-4506-bbf9-6c674a2592c2,,PhononDB (Togo/NIMS MDR),https://mdr.nims.go.jp/datasets/2551586e-beb8-4506-bbf9-6c674a2592c2,"LTC-calc.log unit cell (PBEsol-relaxed), same file as kappa",mp-7575,True,stoichiometric,LiZnN
LiZnN,5.127,W/m/K,1000.0,BTE,1,full BTE,1.0,,4.855593,216.0,F-43m,half-Heusler (C1b / MgAgAs),,"[""Li"", ""Li"", ""Li"", ""Li"", ""N"", ""N"", ""N"", ""N"", ""Zn"", ""Zn"", ""Zn"", ""Zn""]","[[0.25, 0.25, 0.75], [0.25, 0.75, 0.25], [0.75, 0.25, 0.25], [0.75, 0.75, 0.75], [0.5, 0.0, 0.0], [0.5, 0.5, 0.5], [0.0, 0.0, 0.5], [0.0, 0.5, 0.0], [0.25, 0.75, 0.75], [0.25, 0.25, 0.25], [0.75, 0.75, 0.25], [0.75, 0.25, 0.75]]",A,primitive->conventional (x sqrt2),BTE master (PhononDB/Carrete/npj/SciRep),,https://mdr.nims.go.jp/datasets/2551586e-beb8-4506-bbf9-6c674a2592c2,,PhononDB (Togo/NIMS MDR),https://mdr.nims.go.jp/datasets/2551586e-beb8-4506-bbf9-6c674a2592c2,"LTC-calc.log unit cell (PBEsol-relaxed), same file as kappa",mp-7575,True,stoichiometric,LiZnN
LiZnP,13.198,W/m/K,200.0,BTE,1,full BTE,1.0,,5.672551,216.0,F-43m,half-Heusler (C1b / MgAgAs),,"[""Li"", ""Li"", ""Li"", ""Li"", ""P"", ""P"", ""P"", ""P"", ""Zn"", ""Zn"", ""Zn"", ""Zn""]","[[0.25, 0.25, 0.75], [0.25, 0.75, 0.25], [0.75, 0.25, 0.25], [0.75, 0.75, 0.75], [0.0, 0.0, 0.0], [0.0, 0.5, 0.5], [0.5, 0.0, 0.5], [0.5, 0.5, 0.0], [0.25, 0.75, 0.75], [0.25, 0.25, 0.25], [0.75, 0.75, 0.25], [0.75, 0.25, 0.75]]",A,primitive->conventional (x sqrt2),BTE master (PhononDB/Carrete/npj/SciRep),,https://mdr.nims.go.jp/datasets/4fc8ba73-3c18-4e17-b1df-38841789e4db,,PhononDB (Togo/NIMS MDR),https://mdr.nims.go.jp/datasets/4fc8ba73-3c18-4e17-b1df-38841789e4db,"LTC-calc.log unit cell (PBEsol-relaxed), same file as kappa",mp-10182,True,stoichiometric,LiZnP
LiZnP,12.427,W/m/K,210.0,BTE,1,full BTE,1.0,,5.672551,216.0,F-43m,half-Heusler (C1b / MgAgAs),,"[""Li"", ""Li"", ""Li"", ""Li"", ""P"", ""P"", ""P"", ""P"", ""Zn"", ""Zn"", ""Zn"", ""Zn""]","[[0.25, 0.25, 0.75], [0.25, 0.75, 0.25], [0.75, 0.25, 0.25], [0.75, 0.75, 0.75], [0.0, 0.0, 0.0], [0.0, 0.5, 0.5], [0.5, 0.0, 0.5], [0.5, 0.5, 0.0], [0.25, 0.75, 0.75], [0.25, 0.25, 0.25], [0.75, 0.75, 0.25], [0.75, 0.25, 0.75]]",A,primitive->conventional (x sqrt2),BTE master (PhononDB/Carrete/npj/SciRep),,https://mdr.nims.go.jp/datasets/4fc8ba73-3c18-4e17-b1df-38841789e4db,,PhononDB (Togo/NIMS MDR),https://mdr.nims.go.jp/datasets/4fc8ba73-3c18-4e17-b1df-38841789e4db,"LTC-calc.log unit cell (PBEsol-relaxed), same file as kappa",mp-10182,True,stoichiometric,LiZnP
LiZnP,11.745,W/m/K,220.0,BTE,1,full BTE,1.0,,5.672551,216.0,F-43m,half-Heusler (C1b / MgAgAs),,"[""Li"", ""Li"", ""Li"", ""Li"", ""P"", ""P"", ""P"", ""P"", ""Zn"", ""Zn"", ""Zn"", ""Zn""]","[[0.25, 0.25, 0.75], [0.25, 0.75, 0.25], [0.75, 0.25, 0.25], [0.75, 0.75, 0.75], [0.0, 0.0, 0.0], [0.0, 0.5, 0.5], [0.5, 0.0, 0.5], [0.5, 0.5, 0.0], [0.25, 0.75, 0.75], [0.25, 0.25, 0.25], [0.75, 0.75, 0.25], [0.75, 0.25, 0.75]]",A,primitive->conventional (x sqrt2),BTE master (PhononDB/Carrete/npj/SciRep),,https://mdr.nims.go.jp/datasets/4fc8ba73-3c18-4e17-b1df-38841789e4db,,PhononDB (Togo/NIMS MDR),https://mdr.nims.go.jp/datasets/4fc8ba73-3c18-4e17-b1df-38841789e4db,"LTC-calc.log unit cell (PBEsol-relaxed), same file as kappa",mp-10182,True,stoichiometric,LiZnP
LiZnP,11.137,W/m/K,230.0,BTE,1,full BTE,1.0,,5.672551,216.0,F-43m,half-Heusler (C1b / MgAgAs),,"[""Li"", ""Li"", ""Li"", ""Li"", ""P"", ""P"", ""P"", ""P"", ""Zn"", ""Zn"", ""Zn"", ""Zn""]","[[0.25, 0.25, 0.75], [0.25, 0.75, 0.25], [0.75, 0.25, 0.25], [0.75, 0.75, 0.75], [0.0, 0.0, 0.0], [0.0, 0.5, 0.5], [0.5, 0.0, 0.5], [0.5, 0.5, 0.0], [0.25, 0.75, 0.75], [0.25, 0.25, 0.25], [0.75, 0.75, 0.25], [0.75, 0.25, 0.75]]",A,primitive->conventional (x sqrt2),BTE master (PhononDB/Carrete/npj/SciRep),,https://mdr.nims.go.jp/datasets/4fc8ba73-3c18-4e17-b1df-38841789e4db,,PhononDB (Togo/NIMS MDR),https://mdr.nims.go.jp/datasets/4fc8ba73-3c18-4e17-b1df-38841789e4db,"LTC-calc.log unit cell (PBEsol-relaxed), same file as kappa",mp-10182,True,stoichiometric,LiZnP
LiZnP,10.591,W/m/K,240.0,BTE,1,full BTE,1.0,,5.672551,216.0,F-43m,half-Heusler (C1b / MgAgAs),,"[""Li"", ""Li"", ""Li"", ""Li"", ""P"", ""P"", ""P"", ""P"", ""Zn"", ""Zn"", ""Zn"", ""Zn""]","[[0.25, 0.25, 0.75], [0.25, 0.75, 0.25], [0.75, 0.25, 0.25], [0.75, 0.75, 0.75], [0.0, 0.0, 0.0], [0.0, 0.5, 0.5], [0.5, 0.0, 0.5], [0.5, 0.5, 0.0], [0.25, 0.75, 0.75], [0.25, 0.25, 0.25], [0.75, 0.75, 0.25], [0.75, 0.25, 0.75]]",A,primitive->conventional (x sqrt2),BTE master (PhononDB/Carrete/npj/SciRep),,https://mdr.nims.go.jp/datasets/4fc8ba73-3c18-4e17-b1df-38841789e4db,,PhononDB (Togo/NIMS MDR),https://mdr.nims.go.jp/datasets/4fc8ba73-3c18-4e17-b1df-38841789e4db,"LTC-calc.log unit cell (PBEsol-relaxed), same file as kappa",mp-10182,True,stoichiometric,LiZnP
LiZnP,10.098,W/m/K,250.0,BTE,1,full BTE,1.0,,5.672551,216.0,F-43m,half-Heusler (C1b / MgAgAs),,"[""Li"", ""Li"", ""Li"", ""Li"", ""P"", ""P"", ""P"", ""P"", ""Zn"", ""Zn"", ""Zn"", ""Zn""]","[[0.25, 0.25, 0.75], [0.25, 0.75, 0.25], [0.75, 0.25, 0.25], [0.75, 0.75, 0.75], [0.0, 0.0, 0.0], [0.0, 0.5, 0.5], [0.5, 0.0, 0.5], [0.5, 0.5, 0.0], [0.25, 0.75, 0.75], [0.25, 0.25, 0.25], [0.75, 0.75, 0.25], [0.75, 0.25, 0.75]]",A,primitive->conventional (x sqrt2),BTE master (PhononDB/Carrete/npj/SciRep),,https://mdr.nims.go.jp/datasets/4fc8ba73-3c18-4e17-b1df-38841789e4db,,PhononDB (Togo/NIMS MDR),https://mdr.nims.go.jp/datasets/4fc8ba73-3c18-4e17-b1df-38841789e4db,"LTC-calc.log unit cell (PBEsol-relaxed), same file as kappa",mp-10182,True,stoichiometric,LiZnP
LiZnP,9.651,W/m/K,260.0,BTE,1,full BTE,1.0,,5.672551,216.0,F-43m,half-Heusler (C1b / MgAgAs),,"[""Li"", ""Li"", ""Li"", ""Li"", ""P"", ""P"", ""P"", ""P"", ""Zn"", ""Zn"", ""Zn"", ""Zn""]","[[0.25, 0.25, 0.75], [0.25, 0.75, 0.25], [0.75, 0.25, 0.25], [0.75, 0.75, 0.75], [0.0, 0.0, 0.0], [0.0, 0.5, 0.5], [0.5, 0.0, 0.5], [0.5, 0.5, 0.0], [0.25, 0.75, 0.75], [0.25, 0.25, 0.25], [0.75, 0.75, 0.25], [0.75, 0.25, 0.75]]",A,primitive->conventional (x sqrt2),BTE master (PhononDB/Carrete/npj/SciRep),,https://mdr.nims.go.jp/datasets/4fc8ba73-3c18-4e17-b1df-38841789e4db,,PhononDB (Togo/NIMS MDR),https://mdr.nims.go.jp/datasets/4fc8ba73-3c18-4e17-b1df-38841789e4db,"LTC-calc.log unit cell (PBEsol-relaxed), same file as kappa",mp-10182,True,stoichiometric,LiZnP
LiZnP,9.243,W/m/K,270.0,BTE,1,full BTE,1.0,,5.672551,216.0,F-43m,half-Heusler (C1b / MgAgAs),,"[""Li"", ""Li"", ""Li"", ""Li"", ""P"", ""P"", ""P"", ""P"", ""Zn"", ""Zn"", ""Zn"", ""Zn""]","[[0.25, 0.25, 0.75], [0.25, 0.75, 0.25], [0.75, 0.25, 0.25], [0.75, 0.75, 0.75], [0.0, 0.0, 0.0], [0.0, 0.5, 0.5], [0.5, 0.0, 0.5], [0.5, 0.5, 0.0], [0.25, 0.75, 0.75], [0.25, 0.25, 0.25], [0.75, 0.75, 0.25], [0.75, 0.25, 0.75]]",A,primitive->conventional (x sqrt2),BTE master (PhononDB/Carrete/npj/SciRep),,https://mdr.nims.go.jp/datasets/4fc8ba73-3c18-4e17-b1df-38841789e4db,,PhononDB (Togo/NIMS MDR),https://mdr.nims.go.jp/datasets/4fc8ba73-3c18-4e17-b1df-38841789e4db,"LTC-calc.log unit cell (PBEsol-relaxed), same file as kappa",mp-10182,True,stoichiometric,LiZnP
LiZnP,8.87,W/m/K,280.0,BTE,1,full BTE,1.0,,5.672551,216.0,F-43m,half-Heusler (C1b / MgAgAs),,"[""Li"", ""Li"", ""Li"", ""Li"", ""P"", ""P"", ""P"", ""P"", ""Zn"", ""Zn"", ""Zn"", ""Zn""]","[[0.25, 0.25, 0.75], [0.25, 0.75, 0.25], [0.75, 0.25, 0.25], [0.75, 0.75, 0.75], [0.0, 0.0, 0.0], [0.0, 0.5, 0.5], [0.5, 0.0, 0.5], [0.5, 0.5, 0.0], [0.25, 0.75, 0.75], [0.25, 0.25, 0.25], [0.75, 0.75, 0.25], [0.75, 0.25, 0.75]]",A,primitive->conventional (x sqrt2),BTE master (PhononDB/Carrete/npj/SciRep),,https://mdr.nims.go.jp/datasets/4fc8ba73-3c18-4e17-b1df-38841789e4db,,PhononDB (Togo/NIMS MDR),https://mdr.nims.go.jp/datasets/4fc8ba73-3c18-4e17-b1df-38841789e4db,"LTC-calc.log unit cell (PBEsol-relaxed), same file as kappa",mp-10182,True,stoichiometric,LiZnP
LiZnP,8.527,W/m/K,290.0,BTE,1,full BTE,1.0,,5.672551,216.0,F-43m,half-Heusler (C1b / MgAgAs),,"[""Li"", ""Li"", ""Li"", ""Li"", ""P"", ""P"", ""P"", ""P"", ""Zn"", ""Zn"", ""Zn"", ""Zn""]","[[0.25, 0.25, 0.75], [0.25, 0.75, 0.25], [0.75, 0.25, 0.25], [0.75, 0.75, 0.75], [0.0, 0.0, 0.0], [0.0, 0.5, 0.5], [0.5, 0.0, 0.5], [0.5, 0.5, 0.0], [0.25, 0.75, 0.75], [0.25, 0.25, 0.25], [0.75, 0.75, 0.25], [0.75, 0.25, 0.75]]",A,primitive->conventional (x sqrt2),BTE master (PhononDB/Carrete/npj/SciRep),,https://mdr.nims.go.jp/datasets/4fc8ba73-3c18-4e17-b1df-38841789e4db,,PhononDB (Togo/NIMS MDR),https://mdr.nims.go.jp/datasets/4fc8ba73-3c18-4e17-b1df-38841789e4db,"LTC-calc.log unit cell (PBEsol-relaxed), same file as kappa",mp-10182,True,stoichiometric,LiZnP
LiZnP,8.21,W/m/K,300.0,BTE,1,full BTE,1.0,,5.672551,216.0,F-43m,half-Heusler (C1b / MgAgAs),,"[""Li"", ""Li"", ""Li"", ""Li"", ""P"", ""P"", ""P"", ""P"", ""Zn"", ""Zn"", ""Zn"", ""Zn""]","[[0.25, 0.25, 0.75], [0.25, 0.75, 0.25], [0.75, 0.25, 0.25], [0.75, 0.75, 0.75], [0.0, 0.0, 0.0], [0.0, 0.5, 0.5], [0.5, 0.0, 0.5], [0.5, 0.5, 0.0], [0.25, 0.75, 0.75], [0.25, 0.25, 0.25], [0.75, 0.75, 0.25], [0.75, 0.25, 0.75]]",A,primitive->conventional (x sqrt2),BTE master (PhononDB/Carrete/npj/SciRep),,https://mdr.nims.go.jp/datasets/4fc8ba73-3c18-4e17-b1df-38841789e4db,,PhononDB (Togo/NIMS MDR),https://mdr.nims.go.jp/datasets/4fc8ba73-3c18-4e17-b1df-38841789e4db,"LTC-calc.log unit cell (PBEsol-relaxed), same file as kappa",mp-10182,True,stoichiometric,LiZnP
LiZnP,9.72,W/m/K,300.0,BTE,1,full BTE,1.0,,5.672551,216.0,F-43m,half-Heusler (C1b / MgAgAs),,"[""Li"", ""Li"", ""Li"", ""Li"", ""P"", ""P"", ""P"", ""P"", ""Zn"", ""Zn"", ""Zn"", ""Zn""]","[[0.25, 0.25, 0.75], [0.25, 0.75, 0.25], [0.75, 0.25, 0.25], [0.75, 0.75, 0.75], [0.0, 0.0, 0.0], [0.0, 0.5, 0.5], [0.5, 0.0, 0.5], [0.5, 0.5, 0.0], [0.25, 0.75, 0.75], [0.25, 0.25, 0.25], [0.75, 0.75, 0.25], [0.75, 0.25, 0.75]]",A,primitive->conventional (x sqrt2),BTE master (PhononDB/Carrete/npj/SciRep),10.1038/s41598-021-92030-4,https://www.nature.com/articles/s41598-021-92030-4#MOESM1,,PhononDB (Togo/NIMS MDR),https://mdr.nims.go.jp/datasets/4fc8ba73-3c18-4e17-b1df-38841789e4db,"LTC-calc.log unit cell (PBEsol-relaxed), same file as kappa",mp-10182,True,stoichiometric,LiZnP
LiZnP,12.941373000000002,W/m/K,300.0,BTE,1,full BTE,1.0,,5.672551,216.0,F-43m,half-Heusler (C1b / MgAgAs),,"[""Li"", ""Li"", ""Li"", ""Li"", ""P"", ""P"", ""P"", ""P"", ""Zn"", ""Zn"", ""Zn"", ""Zn""]","[[0.25, 0.25, 0.75], [0.25, 0.75, 0.25], [0.75, 0.25, 0.25], [0.75, 0.75, 0.75], [0.0, 0.0, 0.0], [0.0, 0.5, 0.5], [0.5, 0.0, 0.5], [0.5, 0.5, 0.0], [0.25, 0.75, 0.75], [0.25, 0.25, 0.25], [0.75, 0.75, 0.25], [0.75, 0.25, 0.75]]",A,primitive->conventional (x sqrt2),BTE master (PhononDB/Carrete/npj/SciRep),10.1038/s41524-025-01920-y,https://doi.org/10.5281/zenodo.15937696,,PhononDB (Togo/NIMS MDR),https://mdr.nims.go.jp/datasets/4fc8ba73-3c18-4e17-b1df-38841789e4db,"LTC-calc.log unit cell (PBEsol-relaxed), same file as kappa",mp-10182,True,stoichiometric,LiZnP
LiZnP,9.72,W/m/K,300.0,Phono3py,1,full BTE,1.0,,5.672551,216.0,F-43m,half-Heusler (C1b / MgAgAs),,"[""Li"", ""Li"", ""Li"", ""Li"", ""P"", ""P"", ""P"", ""P"", ""Zn"", ""Zn"", ""Zn"", ""Zn""]","[[0.25, 0.25, 0.75], [0.25, 0.75, 0.25], [0.75, 0.25, 0.25], [0.75, 0.75, 0.75], [0.0, 0.0, 0.0], [0.0, 0.5, 0.5], [0.5, 0.0, 0.5], [0.5, 0.5, 0.0], [0.25, 0.75, 0.75], [0.25, 0.25, 0.25], [0.75, 0.75, 0.25], [0.75, 0.25, 0.75]]",A,primitive->conventional (x sqrt2),"paper mining (PDF, batch 2)",arxiv:2010.12467v1,,Table S1,PhononDB (Togo/NIMS MDR),https://mdr.nims.go.jp/datasets/4fc8ba73-3c18-4e17-b1df-38841789e4db,"LTC-calc.log unit cell (PBEsol-relaxed), same file as kappa",mp-10182,True,stoichiometric,LiZnP
LiZnP,10.477433,W/m/K,300.0,"BTE (phono3py-class, Phonix auto-kappa)",1,full BTE,1.0,,5.672551,216.0,F-43m,half-Heusler (C1b / MgAgAs),,"[""Li"", ""Li"", ""Li"", ""Li"", ""P"", ""P"", ""P"", ""P"", ""Zn"", ""Zn"", ""Zn"", ""Zn""]","[[0.25, 0.25, 0.75], [0.25, 0.75, 0.25], [0.75, 0.25, 0.25], [0.75, 0.75, 0.75], [0.0, 0.0, 0.0], [0.0, 0.5, 0.5], [0.5, 0.0, 0.5], [0.5, 0.5, 0.0], [0.25, 0.75, 0.75], [0.25, 0.25, 0.25], [0.75, 0.75, 0.25], [0.75, 0.25, 0.75]]",A,primitive->conventional (x sqrt2),Phonix (first-principles BTE),10.1038/s41524-026-02033-w,https://huggingface.co/datasets/phonix-db/phonix-summary,"phonix-summary, HF datasets-server",PhononDB (Togo/NIMS MDR),https://mdr.nims.go.jp/datasets/4fc8ba73-3c18-4e17-b1df-38841789e4db,"LTC-calc.log unit cell (PBEsol-relaxed), same file as kappa",mp-10182,True,stoichiometric,LiZnP
LiZnP,7.917,W/m/K,310.0,BTE,1,full BTE,1.0,,5.672551,216.0,F-43m,half-Heusler (C1b / MgAgAs),,"[""Li"", ""Li"", ""Li"", ""Li"", ""P"", ""P"", ""P"", ""P"", ""Zn"", ""Zn"", ""Zn"", ""Zn""]","[[0.25, 0.25, 0.75], [0.25, 0.75, 0.25], [0.75, 0.25, 0.25], [0.75, 0.75, 0.75], [0.0, 0.0, 0.0], [0.0, 0.5, 0.5], [0.5, 0.0, 0.5], [0.5, 0.5, 0.0], [0.25, 0.75, 0.75], [0.25, 0.25, 0.25], [0.75, 0.75, 0.25], [0.75, 0.25, 0.75]]",A,primitive->conventional (x sqrt2),BTE master (PhononDB/Carrete/npj/SciRep),,https://mdr.nims.go.jp/datasets/4fc8ba73-3c18-4e17-b1df-38841789e4db,,PhononDB (Togo/NIMS MDR),https://mdr.nims.go.jp/datasets/4fc8ba73-3c18-4e17-b1df-38841789e4db,"LTC-calc.log unit cell (PBEsol-relaxed), same file as kappa",mp-10182,True,stoichiometric,LiZnP
LiZnP,7.645,W/m/K,320.0,BTE,1,full BTE,1.0,,5.672551,216.0,F-43m,half-Heusler (C1b / MgAgAs),,"[""Li"", ""Li"", ""Li"", ""Li"", ""P"", ""P"", ""P"", ""P"", ""Zn"", ""Zn"", ""Zn"", ""Zn""]","[[0.25, 0.25, 0.75], [0.25, 0.75, 0.25], [0.75, 0.25, 0.25], [0.75, 0.75, 0.75], [0.0, 0.0, 0.0], [0.0, 0.5, 0.5], [0.5, 0.0, 0.5], [0.5, 0.5, 0.0], [0.25, 0.75, 0.75], [0.25, 0.25, 0.25], [0.75, 0.75, 0.25], [0.75, 0.25, 0.75]]",A,primitive->conventional (x sqrt2),BTE master (PhononDB/Carrete/npj/SciRep),,https://mdr.nims.go.jp/datasets/4fc8ba73-3c18-4e17-b1df-38841789e4db,,PhononDB (Togo/NIMS MDR),https://mdr.nims.go.jp/datasets/4fc8ba73-3c18-4e17-b1df-38841789e4db,"LTC-calc.log unit cell (PBEsol-relaxed), same file as kappa",mp-10182,True,stoichiometric,LiZnP
LiZnP,7.392,W/m/K,330.0,BTE,1,full BTE,1.0,,5.672551,216.0,F-43m,half-Heusler (C1b / MgAgAs),,"[""Li"", ""Li"", ""Li"", ""Li"", ""P"", ""P"", ""P"", ""P"", ""Zn"", ""Zn"", ""Zn"", ""Zn""]","[[0.25, 0.25, 0.75], [0.25, 0.75, 0.25], [0.75, 0.25, 0.25], [0.75, 0.75, 0.75], [0.0, 0.0, 0.0], [0.0, 0.5, 0.5], [0.5, 0.0, 0.5], [0.5, 0.5, 0.0], [0.25, 0.75, 0.75], [0.25, 0.25, 0.25], [0.75, 0.75, 0.25], [0.75, 0.25, 0.75]]",A,primitive->conventional (x sqrt2),BTE master (PhononDB/Carrete/npj/SciRep),,https://mdr.nims.go.jp/datasets/4fc8ba73-3c18-4e17-b1df-38841789e4db,,PhononDB (Togo/NIMS MDR),https://mdr.nims.go.jp/datasets/4fc8ba73-3c18-4e17-b1df-38841789e4db,"LTC-calc.log unit cell (PBEsol-relaxed), same file as kappa",mp-10182,True,stoichiometric,LiZnP
LiZnP,7.156,W/m/K,340.0,BTE,1,full BTE,1.0,,5.672551,216.0,F-43m,half-Heusler (C1b / MgAgAs),,"[""Li"", ""Li"", ""Li"", ""Li"", ""P"", ""P"", ""P"", ""P"", ""Zn"", ""Zn"", ""Zn"", ""Zn""]","[[0.25, 0.25, 0.75], [0.25, 0.75, 0.25], [0.75, 0.25, 0.25], [0.75, 0.75, 0.75], [0.0, 0.0, 0.0], [0.0, 0.5, 0.5], [0.5, 0.0, 0.5], [0.5, 0.5, 0.0], [0.25, 0.75, 0.75], [0.25, 0.25, 0.25], [0.75, 0.75, 0.25], [0.75, 0.25, 0.75]]",A,primitive->conventional (x sqrt2),BTE master (PhononDB/Carrete/npj/SciRep),,https://mdr.nims.go.jp/datasets/4fc8ba73-3c18-4e17-b1df-38841789e4db,,PhononDB (Togo/NIMS MDR),https://mdr.nims.go.jp/datasets/4fc8ba73-3c18-4e17-b1df-38841789e4db,"LTC-calc.log unit cell (PBEsol-relaxed), same file as kappa",mp-10182,True,stoichiometric,LiZnP
LiZnP,6.934,W/m/K,350.0,BTE,1,full BTE,1.0,,5.672551,216.0,F-43m,half-Heusler (C1b / MgAgAs),,"[""Li"", ""Li"", ""Li"", ""Li"", ""P"", ""P"", ""P"", ""P"", ""Zn"", ""Zn"", ""Zn"", ""Zn""]","[[0.25, 0.25, 0.75], [0.25, 0.75, 0.25], [0.75, 0.25, 0.25], [0.75, 0.75, 0.75], [0.0, 0.0, 0.0], [0.0, 0.5, 0.5], [0.5, 0.0, 0.5], [0.5, 0.5, 0.0], [0.25, 0.75, 0.75], [0.25, 0.25, 0.25], [0.75, 0.75, 0.25], [0.75, 0.25, 0.75]]",A,primitive->conventional (x sqrt2),BTE master (PhononDB/Carrete/npj/SciRep),,https://mdr.nims.go.jp/datasets/4fc8ba73-3c18-4e17-b1df-38841789e4db,,PhononDB (Togo/NIMS MDR),https://mdr.nims.go.jp/datasets/4fc8ba73-3c18-4e17-b1df-38841789e4db,"LTC-calc.log unit cell (PBEsol-relaxed), same file as kappa",mp-10182,True,stoichiometric,LiZnP
LiZnP,6.727,W/m/K,360.0,BTE,1,full BTE,1.0,,5.672551,216.0,F-43m,half-Heusler (C1b / MgAgAs),,"[""Li"", ""Li"", ""Li"", ""Li"", ""P"", ""P"", ""P"", ""P"", ""Zn"", ""Zn"", ""Zn"", ""Zn""]","[[0.25, 0.25, 0.75], [0.25, 0.75, 0.25], [0.75, 0.25, 0.25], [0.75, 0.75, 0.75], [0.0, 0.0, 0.0], [0.0, 0.5, 0.5], [0.5, 0.0, 0.5], [0.5, 0.5, 0.0], [0.25, 0.75, 0.75], [0.25, 0.25, 0.25], [0.75, 0.75, 0.25], [0.75, 0.25, 0.75]]",A,primitive->conventional (x sqrt2),BTE master (PhononDB/Carrete/npj/SciRep),,https://mdr.nims.go.jp/datasets/4fc8ba73-3c18-4e17-b1df-38841789e4db,,PhononDB (Togo/NIMS MDR),https://mdr.nims.go.jp/datasets/4fc8ba73-3c18-4e17-b1df-38841789e4db,"LTC-calc.log unit cell (PBEsol-relaxed), same file as kappa",mp-10182,True,stoichiometric,LiZnP
LiZnP,6.532,W/m/K,370.0,BTE,1,full BTE,1.0,,5.672551,216.0,F-43m,half-Heusler (C1b / MgAgAs),,"[""Li"", ""Li"", ""Li"", ""Li"", ""P"", ""P"", ""P"", ""P"", ""Zn"", ""Zn"", ""Zn"", ""Zn""]","[[0.25, 0.25, 0.75], [0.25, 0.75, 0.25], [0.75, 0.25, 0.25], [0.75, 0.75, 0.75], [0.0, 0.0, 0.0], [0.0, 0.5, 0.5], [0.5, 0.0, 0.5], [0.5, 0.5, 0.0], [0.25, 0.75, 0.75], [0.25, 0.25, 0.25], [0.75, 0.75, 0.25], [0.75, 0.25, 0.75]]",A,primitive->conventional (x sqrt2),BTE master (PhononDB/Carrete/npj/SciRep),,https://mdr.nims.go.jp/datasets/4fc8ba73-3c18-4e17-b1df-38841789e4db,,PhononDB (Togo/NIMS MDR),https://mdr.nims.go.jp/datasets/4fc8ba73-3c18-4e17-b1df-38841789e4db,"LTC-calc.log unit cell (PBEsol-relaxed), same file as kappa",mp-10182,True,stoichiometric,LiZnP
LiZnP,6.348,W/m/K,380.0,BTE,1,full BTE,1.0,,5.672551,216.0,F-43m,half-Heusler (C1b / MgAgAs),,"[""Li"", ""Li"", ""Li"", ""Li"", ""P"", ""P"", ""P"", ""P"", ""Zn"", ""Zn"", ""Zn"", ""Zn""]","[[0.25, 0.25, 0.75], [0.25, 0.75, 0.25], [0.75, 0.25, 0.25], [0.75, 0.75, 0.75], [0.0, 0.0, 0.0], [0.0, 0.5, 0.5], [0.5, 0.0, 0.5], [0.5, 0.5, 0.0], [0.25, 0.75, 0.75], [0.25, 0.25, 0.25], [0.75, 0.75, 0.25], [0.75, 0.25, 0.75]]",A,primitive->conventional (x sqrt2),BTE master (PhononDB/Carrete/npj/SciRep),,https://mdr.nims.go.jp/datasets/4fc8ba73-3c18-4e17-b1df-38841789e4db,,PhononDB (Togo/NIMS MDR),https://mdr.nims.go.jp/datasets/4fc8ba73-3c18-4e17-b1df-38841789e4db,"LTC-calc.log unit cell (PBEsol-relaxed), same file as kappa",mp-10182,True,stoichiometric,LiZnP
LiZnP,6.175,W/m/K,390.0,BTE,1,full BTE,1.0,,5.672551,216.0,F-43m,half-Heusler (C1b / MgAgAs),,"[""Li"", ""Li"", ""Li"", ""Li"", ""P"", ""P"", ""P"", ""P"", ""Zn"", ""Zn"", ""Zn"", ""Zn""]","[[0.25, 0.25, 0.75], [0.25, 0.75, 0.25], [0.75, 0.25, 0.25], [0.75, 0.75, 0.75], [0.0, 0.0, 0.0], [0.0, 0.5, 0.5], [0.5, 0.0, 0.5], [0.5, 0.5, 0.0], [0.25, 0.75, 0.75], [0.25, 0.25, 0.25], [0.75, 0.75, 0.25], [0.75, 0.25, 0.75]]",A,primitive->conventional (x sqrt2),BTE master (PhononDB/Carrete/npj/SciRep),,https://mdr.nims.go.jp/datasets/4fc8ba73-3c18-4e17-b1df-38841789e4db,,PhononDB (Togo/NIMS MDR),https://mdr.nims.go.jp/datasets/4fc8ba73-3c18-4e17-b1df-38841789e4db,"LTC-calc.log unit cell (PBEsol-relaxed), same file as kappa",mp-10182,True,stoichiometric,LiZnP
LiZnP,6.011,W/m/K,400.0,BTE,1,full BTE,1.0,,5.672551,216.0,F-43m,half-Heusler (C1b / MgAgAs),,"[""Li"", ""Li"", ""Li"", ""Li"", ""P"", ""P"", ""P"", ""P"", ""Zn"", ""Zn"", ""Zn"", ""Zn""]","[[0.25, 0.25, 0.75], [0.25, 0.75, 0.25], [0.75, 0.25, 0.25], [0.75, 0.75, 0.75], [0.0, 0.0, 0.0], [0.0, 0.5, 0.5], [0.5, 0.0, 0.5], [0.5, 0.5, 0.0], [0.25, 0.75, 0.75], [0.25, 0.25, 0.25], [0.75, 0.75, 0.25], [0.75, 0.25, 0.75]]",A,primitive->conventional (x sqrt2),BTE master (PhononDB/Carrete/npj/SciRep),,https://mdr.nims.go.jp/datasets/4fc8ba73-3c18-4e17-b1df-38841789e4db,,PhononDB (Togo/NIMS MDR),https://mdr.nims.go.jp/datasets/4fc8ba73-3c18-4e17-b1df-38841789e4db,"LTC-calc.log unit cell (PBEsol-relaxed), same file as kappa",mp-10182,True,stoichiometric,LiZnP
LiZnP,5.856,W/m/K,410.0,BTE,1,full BTE,1.0,,5.672551,216.0,F-43m,half-Heusler (C1b / MgAgAs),,"[""Li"", ""Li"", ""Li"", ""Li"", ""P"", ""P"", ""P"", ""P"", ""Zn"", ""Zn"", ""Zn"", ""Zn""]","[[0.25, 0.25, 0.75], [0.25, 0.75, 0.25], [0.75, 0.25, 0.25], [0.75, 0.75, 0.75], [0.0, 0.0, 0.0], [0.0, 0.5, 0.5], [0.5, 0.0, 0.5], [0.5, 0.5, 0.0], [0.25, 0.75, 0.75], [0.25, 0.25, 0.25], [0.75, 0.75, 0.25], [0.75, 0.25, 0.75]]",A,primitive->conventional (x sqrt2),BTE master (PhononDB/Carrete/npj/SciRep),,https://mdr.nims.go.jp/datasets/4fc8ba73-3c18-4e17-b1df-38841789e4db,,PhononDB (Togo/NIMS MDR),https://mdr.nims.go.jp/datasets/4fc8ba73-3c18-4e17-b1df-38841789e4db,"LTC-calc.log unit cell (PBEsol-relaxed), same file as kappa",mp-10182,True,stoichiometric,LiZnP
LiZnP,5.709,W/m/K,420.0,BTE,1,full BTE,1.0,,5.672551,216.0,F-43m,half-Heusler (C1b / MgAgAs),,"[""Li"", ""Li"", ""Li"", ""Li"", ""P"", ""P"", ""P"", ""P"", ""Zn"", ""Zn"", ""Zn"", ""Zn""]","[[0.25, 0.25, 0.75], [0.25, 0.75, 0.25], [0.75, 0.25, 0.25], [0.75, 0.75, 0.75], [0.0, 0.0, 0.0], [0.0, 0.5, 0.5], [0.5, 0.0, 0.5], [0.5, 0.5, 0.0], [0.25, 0.75, 0.75], [0.25, 0.25, 0.25], [0.75, 0.75, 0.25], [0.75, 0.25, 0.75]]",A,primitive->conventional (x sqrt2),BTE master (PhononDB/Carrete/npj/SciRep),,https://mdr.nims.go.jp/datasets/4fc8ba73-3c18-4e17-b1df-38841789e4db,,PhononDB (Togo/NIMS MDR),https://mdr.nims.go.jp/datasets/4fc8ba73-3c18-4e17-b1df-38841789e4db,"LTC-calc.log unit cell (PBEsol-relaxed), same file as kappa",mp-10182,True,stoichiometric,LiZnP
LiZnP,5.57,W/m/K,430.0,BTE,1,full BTE,1.0,,5.672551,216.0,F-43m,half-Heusler (C1b / MgAgAs),,"[""Li"", ""Li"", ""Li"", ""Li"", ""P"", ""P"", ""P"", ""P"", ""Zn"", ""Zn"", ""Zn"", ""Zn""]","[[0.25, 0.25, 0.75], [0.25, 0.75, 0.25], [0.75, 0.25, 0.25], [0.75, 0.75, 0.75], [0.0, 0.0, 0.0], [0.0, 0.5, 0.5], [0.5, 0.0, 0.5], [0.5, 0.5, 0.0], [0.25, 0.75, 0.75], [0.25, 0.25, 0.25], [0.75, 0.75, 0.25], [0.75, 0.25, 0.75]]",A,primitive->conventional (x sqrt2),BTE master (PhononDB/Carrete/npj/SciRep),,https://mdr.nims.go.jp/datasets/4fc8ba73-3c18-4e17-b1df-38841789e4db,,PhononDB (Togo/NIMS MDR),https://mdr.nims.go.jp/datasets/4fc8ba73-3c18-4e17-b1df-38841789e4db,"LTC-calc.log unit cell (PBEsol-relaxed), same file as kappa",mp-10182,True,stoichiometric,LiZnP
LiZnP,5.437,W/m/K,440.0,BTE,1,full BTE,1.0,,5.672551,216.0,F-43m,half-Heusler (C1b / MgAgAs),,"[""Li"", ""Li"", ""Li"", ""Li"", ""P"", ""P"", ""P"", ""P"", ""Zn"", ""Zn"", ""Zn"", ""Zn""]","[[0.25, 0.25, 0.75], [0.25, 0.75, 0.25], [0.75, 0.25, 0.25], [0.75, 0.75, 0.75], [0.0, 0.0, 0.0], [0.0, 0.5, 0.5], [0.5, 0.0, 0.5], [0.5, 0.5, 0.0], [0.25, 0.75, 0.75], [0.25, 0.25, 0.25], [0.75, 0.75, 0.25], [0.75, 0.25, 0.75]]",A,primitive->conventional (x sqrt2),BTE master (PhononDB/Carrete/npj/SciRep),,https://mdr.nims.go.jp/datasets/4fc8ba73-3c18-4e17-b1df-38841789e4db,,PhononDB (Togo/NIMS MDR),https://mdr.nims.go.jp/datasets/4fc8ba73-3c18-4e17-b1df-38841789e4db,"LTC-calc.log unit cell (PBEsol-relaxed), same file as kappa",mp-10182,True,stoichiometric,LiZnP
LiZnP,5.31,W/m/K,450.0,BTE,1,full BTE,1.0,,5.672551,216.0,F-43m,half-Heusler (C1b / MgAgAs),,"[""Li"", ""Li"", ""Li"", ""Li"", ""P"", ""P"", ""P"", ""P"", ""Zn"", ""Zn"", ""Zn"", ""Zn""]","[[0.25, 0.25, 0.75], [0.25, 0.75, 0.25], [0.75, 0.25, 0.25], [0.75, 0.75, 0.75], [0.0, 0.0, 0.0], [0.0, 0.5, 0.5], [0.5, 0.0, 0.5], [0.5, 0.5, 0.0], [0.25, 0.75, 0.75], [0.25, 0.25, 0.25], [0.75, 0.75, 0.25], [0.75, 0.25, 0.75]]",A,primitive->conventional (x sqrt2),BTE master (PhononDB/Carrete/npj/SciRep),,https://mdr.nims.go.jp/datasets/4fc8ba73-3c18-4e17-b1df-38841789e4db,,PhononDB (Togo/NIMS MDR),https://mdr.nims.go.jp/datasets/4fc8ba73-3c18-4e17-b1df-38841789e4db,"LTC-calc.log unit cell (PBEsol-relaxed), same file as kappa",mp-10182,True,stoichiometric,LiZnP
LiZnP,5.19,W/m/K,460.0,BTE,1,full BTE,1.0,,5.672551,216.0,F-43m,half-Heusler (C1b / MgAgAs),,"[""Li"", ""Li"", ""Li"", ""Li"", ""P"", ""P"", ""P"", ""P"", ""Zn"", ""Zn"", ""Zn"", ""Zn""]","[[0.25, 0.25, 0.75], [0.25, 0.75, 0.25], [0.75, 0.25, 0.25], [0.75, 0.75, 0.75], [0.0, 0.0, 0.0], [0.0, 0.5, 0.5], [0.5, 0.0, 0.5], [0.5, 0.5, 0.0], [0.25, 0.75, 0.75], [0.25, 0.25, 0.25], [0.75, 0.75, 0.25], [0.75, 0.25, 0.75]]",A,primitive->conventional (x sqrt2),BTE master (PhononDB/Carrete/npj/SciRep),,https://mdr.nims.go.jp/datasets/4fc8ba73-3c18-4e17-b1df-38841789e4db,,PhononDB (Togo/NIMS MDR),https://mdr.nims.go.jp/datasets/4fc8ba73-3c18-4e17-b1df-38841789e4db,"LTC-calc.log unit cell (PBEsol-relaxed), same file as kappa",mp-10182,True,stoichiometric,LiZnP
LiZnP,5.075,W/m/K,470.0,BTE,1,full BTE,1.0,,5.672551,216.0,F-43m,half-Heusler (C1b / MgAgAs),,"[""Li"", ""Li"", ""Li"", ""Li"", ""P"", ""P"", ""P"", ""P"", ""Zn"", ""Zn"", ""Zn"", ""Zn""]","[[0.25, 0.25, 0.75], [0.25, 0.75, 0.25], [0.75, 0.25, 0.25], [0.75, 0.75, 0.75], [0.0, 0.0, 0.0], [0.0, 0.5, 0.5], [0.5, 0.0, 0.5], [0.5, 0.5, 0.0], [0.25, 0.75, 0.75], [0.25, 0.25, 0.25], [0.75, 0.75, 0.25], [0.75, 0.25, 0.75]]",A,primitive->conventional (x sqrt2),BTE master (PhononDB/Carrete/npj/SciRep),,https://mdr.nims.go.jp/datasets/4fc8ba73-3c18-4e17-b1df-38841789e4db,,PhononDB (Togo/NIMS MDR),https://mdr.nims.go.jp/datasets/4fc8ba73-3c18-4e17-b1df-38841789e4db,"LTC-calc.log unit cell (PBEsol-relaxed), same file as kappa",mp-10182,True,stoichiometric,LiZnP
LiZnP,4.965,W/m/K,480.0,BTE,1,full BTE,1.0,,5.672551,216.0,F-43m,half-Heusler (C1b / MgAgAs),,"[""Li"", ""Li"", ""Li"", ""Li"", ""P"", ""P"", ""P"", ""P"", ""Zn"", ""Zn"", ""Zn"", ""Zn""]","[[0.25, 0.25, 0.75], [0.25, 0.75, 0.25], [0.75, 0.25, 0.25], [0.75, 0.75, 0.75], [0.0, 0.0, 0.0], [0.0, 0.5, 0.5], [0.5, 0.0, 0.5], [0.5, 0.5, 0.0], [0.25, 0.75, 0.75], [0.25, 0.25, 0.25], [0.75, 0.75, 0.25], [0.75, 0.25, 0.75]]",A,primitive->conventional (x sqrt2),BTE master (PhononDB/Carrete/npj/SciRep),,https://mdr.nims.go.jp/datasets/4fc8ba73-3c18-4e17-b1df-38841789e4db,,PhononDB (Togo/NIMS MDR),https://mdr.nims.go.jp/datasets/4fc8ba73-3c18-4e17-b1df-38841789e4db,"LTC-calc.log unit cell (PBEsol-relaxed), same file as kappa",mp-10182,True,stoichiometric,LiZnP
LiZnP,4.86,W/m/K,490.0,BTE,1,full BTE,1.0,,5.672551,216.0,F-43m,half-Heusler (C1b / MgAgAs),,"[""Li"", ""Li"", ""Li"", ""Li"", ""P"", ""P"", ""P"", ""P"", ""Zn"", ""Zn"", ""Zn"", ""Zn""]","[[0.25, 0.25, 0.75], [0.25, 0.75, 0.25], [0.75, 0.25, 0.25], [0.75, 0.75, 0.75], [0.0, 0.0, 0.0], [0.0, 0.5, 0.5], [0.5, 0.0, 0.5], [0.5, 0.5, 0.0], [0.25, 0.75, 0.75], [0.25, 0.25, 0.25], [0.75, 0.75, 0.25], [0.75, 0.25, 0.75]]",A,primitive->conventional (x sqrt2),BTE master (PhononDB/Carrete/npj/SciRep),,https://mdr.nims.go.jp/datasets/4fc8ba73-3c18-4e17-b1df-38841789e4db,,PhononDB (Togo/NIMS MDR),https://mdr.nims.go.jp/datasets/4fc8ba73-3c18-4e17-b1df-38841789e4db,"LTC-calc.log unit cell (PBEsol-relaxed), same file as kappa",mp-10182,True,stoichiometric,LiZnP
LiZnP,4.759,W/m/K,500.0,BTE,1,full BTE,1.0,,5.672551,216.0,F-43m,half-Heusler (C1b / MgAgAs),,"[""Li"", ""Li"", ""Li"", ""Li"", ""P"", ""P"", ""P"", ""P"", ""Zn"", ""Zn"", ""Zn"", ""Zn""]","[[0.25, 0.25, 0.75], [0.25, 0.75, 0.25], [0.75, 0.25, 0.25], [0.75, 0.75, 0.75], [0.0, 0.0, 0.0], [0.0, 0.5, 0.5], [0.5, 0.0, 0.5], [0.5, 0.5, 0.0], [0.25, 0.75, 0.75], [0.25, 0.25, 0.25], [0.75, 0.75, 0.25], [0.75, 0.25, 0.75]]",A,primitive->conventional (x sqrt2),BTE master (PhononDB/Carrete/npj/SciRep),,https://mdr.nims.go.jp/datasets/4fc8ba73-3c18-4e17-b1df-38841789e4db,,PhononDB (Togo/NIMS MDR),https://mdr.nims.go.jp/datasets/4fc8ba73-3c18-4e17-b1df-38841789e4db,"LTC-calc.log unit cell (PBEsol-relaxed), same file as kappa",mp-10182,True,stoichiometric,LiZnP
LiZnP,4.663,W/m/K,510.0,BTE,1,full BTE,1.0,,5.672551,216.0,F-43m,half-Heusler (C1b / MgAgAs),,"[""Li"", ""Li"", ""Li"", ""Li"", ""P"", ""P"", ""P"", ""P"", ""Zn"", ""Zn"", ""Zn"", ""Zn""]","[[0.25, 0.25, 0.75], [0.25, 0.75, 0.25], [0.75, 0.25, 0.25], [0.75, 0.75, 0.75], [0.0, 0.0, 0.0], [0.0, 0.5, 0.5], [0.5, 0.0, 0.5], [0.5, 0.5, 0.0], [0.25, 0.75, 0.75], [0.25, 0.25, 0.25], [0.75, 0.75, 0.25], [0.75, 0.25, 0.75]]",A,primitive->conventional (x sqrt2),BTE master (PhononDB/Carrete/npj/SciRep),,https://mdr.nims.go.jp/datasets/4fc8ba73-3c18-4e17-b1df-38841789e4db,,PhononDB (Togo/NIMS MDR),https://mdr.nims.go.jp/datasets/4fc8ba73-3c18-4e17-b1df-38841789e4db,"LTC-calc.log unit cell (PBEsol-relaxed), same file as kappa",mp-10182,True,stoichiometric,LiZnP
LiZnP,4.57,W/m/K,520.0,BTE,1,full BTE,1.0,,5.672551,216.0,F-43m,half-Heusler (C1b / MgAgAs),,"[""Li"", ""Li"", ""Li"", ""Li"", ""P"", ""P"", ""P"", ""P"", ""Zn"", ""Zn"", ""Zn"", ""Zn""]","[[0.25, 0.25, 0.75], [0.25, 0.75, 0.25], [0.75, 0.25, 0.25], [0.75, 0.75, 0.75], [0.0, 0.0, 0.0], [0.0, 0.5, 0.5], [0.5, 0.0, 0.5], [0.5, 0.5, 0.0], [0.25, 0.75, 0.75], [0.25, 0.25, 0.25], [0.75, 0.75, 0.25], [0.75, 0.25, 0.75]]",A,primitive->conventional (x sqrt2),BTE master (PhononDB/Carrete/npj/SciRep),,https://mdr.nims.go.jp/datasets/4fc8ba73-3c18-4e17-b1df-38841789e4db,,PhononDB (Togo/NIMS MDR),https://mdr.nims.go.jp/datasets/4fc8ba73-3c18-4e17-b1df-38841789e4db,"LTC-calc.log unit cell (PBEsol-relaxed), same file as kappa",mp-10182,True,stoichiometric,LiZnP
LiZnP,4.481,W/m/K,530.0,BTE,1,full BTE,1.0,,5.672551,216.0,F-43m,half-Heusler (C1b / MgAgAs),,"[""Li"", ""Li"", ""Li"", ""Li"", ""P"", ""P"", ""P"", ""P"", ""Zn"", ""Zn"", ""Zn"", ""Zn""]","[[0.25, 0.25, 0.75], [0.25, 0.75, 0.25], [0.75, 0.25, 0.25], [0.75, 0.75, 0.75], [0.0, 0.0, 0.0], [0.0, 0.5, 0.5], [0.5, 0.0, 0.5], [0.5, 0.5, 0.0], [0.25, 0.75, 0.75], [0.25, 0.25, 0.25], [0.75, 0.75, 0.25], [0.75, 0.25, 0.75]]",A,primitive->conventional (x sqrt2),BTE master (PhononDB/Carrete/npj/SciRep),,https://mdr.nims.go.jp/datasets/4fc8ba73-3c18-4e17-b1df-38841789e4db,,PhononDB (Togo/NIMS MDR),https://mdr.nims.go.jp/datasets/4fc8ba73-3c18-4e17-b1df-38841789e4db,"LTC-calc.log unit cell (PBEsol-relaxed), same file as kappa",mp-10182,True,stoichiometric,LiZnP
LiZnP,4.396,W/m/K,540.0,BTE,1,full BTE,1.0,,5.672551,216.0,F-43m,half-Heusler (C1b / MgAgAs),,"[""Li"", ""Li"", ""Li"", ""Li"", ""P"", ""P"", ""P"", ""P"", ""Zn"", ""Zn"", ""Zn"", ""Zn""]","[[0.25, 0.25, 0.75], [0.25, 0.75, 0.25], [0.75, 0.25, 0.25], [0.75, 0.75, 0.75], [0.0, 0.0, 0.0], [0.0, 0.5, 0.5], [0.5, 0.0, 0.5], [0.5, 0.5, 0.0], [0.25, 0.75, 0.75], [0.25, 0.25, 0.25], [0.75, 0.75, 0.25], [0.75, 0.25, 0.75]]",A,primitive->conventional (x sqrt2),BTE master (PhononDB/Carrete/npj/SciRep),,https://mdr.nims.go.jp/datasets/4fc8ba73-3c18-4e17-b1df-38841789e4db,,PhononDB (Togo/NIMS MDR),https://mdr.nims.go.jp/datasets/4fc8ba73-3c18-4e17-b1df-38841789e4db,"LTC-calc.log unit cell (PBEsol-relaxed), same file as kappa",mp-10182,True,stoichiometric,LiZnP
LiZnP,4.314,W/m/K,550.0,BTE,1,full BTE,1.0,,5.672551,216.0,F-43m,half-Heusler (C1b / MgAgAs),,"[""Li"", ""Li"", ""Li"", ""Li"", ""P"", ""P"", ""P"", ""P"", ""Zn"", ""Zn"", ""Zn"", ""Zn""]","[[0.25, 0.25, 0.75], [0.25, 0.75, 0.25], [0.75, 0.25, 0.25], [0.75, 0.75, 0.75], [0.0, 0.0, 0.0], [0.0, 0.5, 0.5], [0.5, 0.0, 0.5], [0.5, 0.5, 0.0], [0.25, 0.75, 0.75], [0.25, 0.25, 0.25], [0.75, 0.75, 0.25], [0.75, 0.25, 0.75]]",A,primitive->conventional (x sqrt2),BTE master (PhononDB/Carrete/npj/SciRep),,https://mdr.nims.go.jp/datasets/4fc8ba73-3c18-4e17-b1df-38841789e4db,,PhononDB (Togo/NIMS MDR),https://mdr.nims.go.jp/datasets/4fc8ba73-3c18-4e17-b1df-38841789e4db,"LTC-calc.log unit cell (PBEsol-relaxed), same file as kappa",mp-10182,True,stoichiometric,LiZnP
