Repository: Shivamrandive747/Thermalconductivity_prediction

# Calibrating first-principles lattice thermal conductivity to experiment

**A curated half-Heusler dataset and a validated transfer function.**

Published first-principles transport calculations of lattice thermal conductivity exceed what
laboratories measure for the same compound by a **median factor of 1.55**. That offset is regular
enough to be removed in closed form:

$$\kappa_L^{\mathrm{expt}}(T) \;=\; \kappa_L^{\mathrm{BTE}}(T)\;\min\!\left[c\left(\tfrac{T}{300}\right)^{p},\,1\right],
\qquad c = 0.51,\quad p = 0.80$$

Inside a domain of applicability declared before the validation set was scored, this places

File: data/Target_Materials/HEUSLER_KAPPA_TRAINING_SET.csv (part 116 of 192)
formula,kappa_L,kappa_units,temperature_K,method,method_tier,tier_name,weight,kappa_basis,struct_a_A,struct_spacegroup,struct_sg_symbol,struct_prototype,struct_site_ordering,struct_species,struct_frac_coords,struct_grade,lattice_convention,source,source_doi,source_url,source_location,struct_source,struct_source_url,struct_source_detail,struct_id,struct_same_paper_as_kappa,stoichiometry,parent_formula
LiZnP,4.235,W/m/K,560.0,BTE,1,full BTE,1.0,,5.672551,216.0,F-43m,half-Heusler (C1b / MgAgAs),,"[""Li"", ""Li"", ""Li"", ""Li"", ""P"", ""P"", ""P"", ""P"", ""Zn"", ""Zn"", ""Zn"", ""Zn""]","[[0.25, 0.25, 0.75], [0.25, 0.75, 0.25], [0.75, 0.25, 0.25], [0.75, 0.75, 0.75], [0.0, 0.0, 0.0], [0.0, 0.5, 0.5], [0.5, 0.0, 0.5], [0.5, 0.5, 0.0], [0.25, 0.75, 0.75], [0.25, 0.25, 0.25], [0.75, 0.75, 0.25], [0.75, 0.25, 0.75]]",A,primitive->conventional (x sqrt2),BTE master (PhononDB/Carrete/npj/SciRep),,https://mdr.nims.go.jp/datasets/4fc8ba73-3c18-4e17-b1df-38841789e4db,,PhononDB (Togo/NIMS MDR),https://mdr.nims.go.jp/datasets/4fc8ba73-3c18-4e17-b1df-38841789e4db,"LTC-calc.log unit cell (PBEsol-relaxed), same file as kappa",mp-10182,True,stoichiometric,LiZnP
LiZnP,4.158,W/m/K,570.0,BTE,1,full BTE,1.0,,5.672551,216.0,F-43m,half-Heusler (C1b / MgAgAs),,"[""Li"", ""Li"", ""Li"", ""Li"", ""P"", ""P"", ""P"", ""P"", ""Zn"", ""Zn"", ""Zn"", ""Zn""]","[[0.25, 0.25, 0.75], [0.25, 0.75, 0.25], [0.75, 0.25, 0.25], [0.75, 0.75, 0.75], [0.0, 0.0, 0.0], [0.0, 0.5, 0.5], [0.5, 0.0, 0.5], [0.5, 0.5, 0.0], [0.25, 0.75, 0.75], [0.25, 0.25, 0.25], [0.75, 0.75, 0.25], [0.75, 0.25, 0.75]]",A,primitive->conventional (x sqrt2),BTE master (PhononDB/Carrete/npj/SciRep),,https://mdr.nims.go.jp/datasets/4fc8ba73-3c18-4e17-b1df-38841789e4db,,PhononDB (Togo/NIMS MDR),https://mdr.nims.go.jp/datasets/4fc8ba73-3c18-4e17-b1df-38841789e4db,"LTC-calc.log unit cell (PBEsol-relaxed), same file as kappa",mp-10182,True,stoichiometric,LiZnP
LiZnP,4.085,W/m/K,580.0,BTE,1,full BTE,1.0,,5.672551,216.0,F-43m,half-Heusler (C1b / MgAgAs),,"[""Li"", ""Li"", ""Li"", ""Li"", ""P"", ""P"", ""P"", ""P"", ""Zn"", ""Zn"", ""Zn"", ""Zn""]","[[0.25, 0.25, 0.75], [0.25, 0.75, 0.25], [0.75, 0.25, 0.25], [0.75, 0.75, 0.75], [0.0, 0.0, 0.0], [0.0, 0.5, 0.5], [0.5, 0.0, 0.5], [0.5, 0.5, 0.0], [0.25, 0.75, 0.75], [0.25, 0.25, 0.25], [0.75, 0.75, 0.25], [0.75, 0.25, 0.75]]",A,primitive->conventional (x sqrt2),BTE master (PhononDB/Carrete/npj/SciRep),,https://mdr.nims.go.jp/datasets/4fc8ba73-3c18-4e17-b1df-38841789e4db,,PhononDB (Togo/NIMS MDR),https://mdr.nims.go.jp/datasets/4fc8ba73-3c18-4e17-b1df-38841789e4db,"LTC-calc.log unit cell (PBEsol-relaxed), same file as kappa",mp-10182,True,stoichiometric,LiZnP
LiZnP,4.014,W/m/K,590.0,BTE,1,full BTE,1.0,,5.672551,216.0,F-43m,half-Heusler (C1b / MgAgAs),,"[""Li"", ""Li"", ""Li"", ""Li"", ""P"", ""P"", ""P"", ""P"", ""Zn"", ""Zn"", ""Zn"", ""Zn""]","[[0.25, 0.25, 0.75], [0.25, 0.75, 0.25], [0.75, 0.25, 0.25], [0.75, 0.75, 0.75], [0.0, 0.0, 0.0], [0.0, 0.5, 0.5], [0.5, 0.0, 0.5], [0.5, 0.5, 0.0], [0.25, 0.75, 0.75], [0.25, 0.25, 0.25], [0.75, 0.75, 0.25], [0.75, 0.25, 0.75]]",A,primitive->conventional (x sqrt2),BTE master (PhononDB/Carrete/npj/SciRep),,https://mdr.nims.go.jp/datasets/4fc8ba73-3c18-4e17-b1df-38841789e4db,,PhononDB (Togo/NIMS MDR),https://mdr.nims.go.jp/datasets/4fc8ba73-3c18-4e17-b1df-38841789e4db,"LTC-calc.log unit cell (PBEsol-relaxed), same file as kappa",mp-10182,True,stoichiometric,LiZnP
LiZnP,3.946,W/m/K,600.0,BTE,1,full BTE,1.0,,5.672551,216.0,F-43m,half-Heusler (C1b / MgAgAs),,"[""Li"", ""Li"", ""Li"", ""Li"", ""P"", ""P"", ""P"", ""P"", ""Zn"", ""Zn"", ""Zn"", ""Zn""]","[[0.25, 0.25, 0.75], [0.25, 0.75, 0.25], [0.75, 0.25, 0.25], [0.75, 0.75, 0.75], [0.0, 0.0, 0.0], [0.0, 0.5, 0.5], [0.5, 0.0, 0.5], [0.5, 0.5, 0.0], [0.25, 0.75, 0.75], [0.25, 0.25, 0.25], [0.75, 0.75, 0.25], [0.75, 0.25, 0.75]]",A,primitive->conventional (x sqrt2),BTE master (PhononDB/Carrete/npj/SciRep),,https://mdr.nims.go.jp/datasets/4fc8ba73-3c18-4e17-b1df-38841789e4db,,PhononDB (Togo/NIMS MDR),https://mdr.nims.go.jp/datasets/4fc8ba73-3c18-4e17-b1df-38841789e4db,"LTC-calc.log unit cell (PBEsol-relaxed), same file as kappa",mp-10182,True,stoichiometric,LiZnP
LiZnP,3.88,W/m/K,610.0,BTE,1,full BTE,1.0,,5.672551,216.0,F-43m,half-Heusler (C1b / MgAgAs),,"[""Li"", ""Li"", ""Li"", ""Li"", ""P"", ""P"", ""P"", ""P"", ""Zn"", ""Zn"", ""Zn"", ""Zn""]","[[0.25, 0.25, 0.75], [0.25, 0.75, 0.25], [0.75, 0.25, 0.25], [0.75, 0.75, 0.75], [0.0, 0.0, 0.0], [0.0, 0.5, 0.5], [0.5, 0.0, 0.5], [0.5, 0.5, 0.0], [0.25, 0.75, 0.75], [0.25, 0.25, 0.25], [0.75, 0.75, 0.25], [0.75, 0.25, 0.75]]",A,primitive->conventional (x sqrt2),BTE master (PhononDB/Carrete/npj/SciRep),,https://mdr.nims.go.jp/datasets/4fc8ba73-3c18-4e17-b1df-38841789e4db,,PhononDB (Togo/NIMS MDR),https://mdr.nims.go.jp/datasets/4fc8ba73-3c18-4e17-b1df-38841789e4db,"LTC-calc.log unit cell (PBEsol-relaxed), same file as kappa",mp-10182,True,stoichiometric,LiZnP
LiZnP,3.816,W/m/K,620.0,BTE,1,full BTE,1.0,,5.672551,216.0,F-43m,half-Heusler (C1b / MgAgAs),,"[""Li"", ""Li"", ""Li"", ""Li"", ""P"", ""P"", ""P"", ""P"", ""Zn"", ""Zn"", ""Zn"", ""Zn""]","[[0.25, 0.25, 0.75], [0.25, 0.75, 0.25], [0.75, 0.25, 0.25], [0.75, 0.75, 0.75], [0.0, 0.0, 0.0], [0.0, 0.5, 0.5], [0.5, 0.0, 0.5], [0.5, 0.5, 0.0], [0.25, 0.75, 0.75], [0.25, 0.25, 0.25], [0.75, 0.75, 0.25], [0.75, 0.25, 0.75]]",A,primitive->conventional (x sqrt2),BTE master (PhononDB/Carrete/npj/SciRep),,https://mdr.nims.go.jp/datasets/4fc8ba73-3c18-4e17-b1df-38841789e4db,,PhononDB (Togo/NIMS MDR),https://mdr.nims.go.jp/datasets/4fc8ba73-3c18-4e17-b1df-38841789e4db,"LTC-calc.log unit cell (PBEsol-relaxed), same file as kappa",mp-10182,True,stoichiometric,LiZnP
LiZnP,3.754,W/m/K,630.0,BTE,1,full BTE,1.0,,5.672551,216.0,F-43m,half-Heusler (C1b / MgAgAs),,"[""Li"", ""Li"", ""Li"", ""Li"", ""P"", ""P"", ""P"", ""P"", ""Zn"", ""Zn"", ""Zn"", ""Zn""]","[[0.25, 0.25, 0.75], [0.25, 0.75, 0.25], [0.75, 0.25, 0.25], [0.75, 0.75, 0.75], [0.0, 0.0, 0.0], [0.0, 0.5, 0.5], [0.5, 0.0, 0.5], [0.5, 0.5, 0.0], [0.25, 0.75, 0.75], [0.25, 0.25, 0.25], [0.75, 0.75, 0.25], [0.75, 0.25, 0.75]]",A,primitive->conventional (x sqrt2),BTE master (PhononDB/Carrete/npj/SciRep),,https://mdr.nims.go.jp/datasets/4fc8ba73-3c18-4e17-b1df-38841789e4db,,PhononDB (Togo/NIMS MDR),https://mdr.nims.go.jp/datasets/4fc8ba73-3c18-4e17-b1df-38841789e4db,"LTC-calc.log unit cell (PBEsol-relaxed), same file as kappa",mp-10182,True,stoichiometric,LiZnP
LiZnP,3.694,W/m/K,640.0,BTE,1,full BTE,1.0,,5.672551,216.0,F-43m,half-Heusler (C1b / MgAgAs),,"[""Li"", ""Li"", ""Li"", ""Li"", ""P"", ""P"", ""P"", ""P"", ""Zn"", ""Zn"", ""Zn"", ""Zn""]","[[0.25, 0.25, 0.75], [0.25, 0.75, 0.25], [0.75, 0.25, 0.25], [0.75, 0.75, 0.75], [0.0, 0.0, 0.0], [0.0, 0.5, 0.5], [0.5, 0.0, 0.5], [0.5, 0.5, 0.0], [0.25, 0.75, 0.75], [0.25, 0.25, 0.25], [0.75, 0.75, 0.25], [0.75, 0.25, 0.75]]",A,primitive->conventional (x sqrt2),BTE master (PhononDB/Carrete/npj/SciRep),,https://mdr.nims.go.jp/datasets/4fc8ba73-3c18-4e17-b1df-38841789e4db,,PhononDB (Togo/NIMS MDR),https://mdr.nims.go.jp/datasets/4fc8ba73-3c18-4e17-b1df-38841789e4db,"LTC-calc.log unit cell (PBEsol-relaxed), same file as kappa",mp-10182,True,stoichiometric,LiZnP
LiZnP,3.636,W/m/K,650.0,BTE,1,full BTE,1.0,,5.672551,216.0,F-43m,half-Heusler (C1b / MgAgAs),,"[""Li"", ""Li"", ""Li"", ""Li"", ""P"", ""P"", ""P"", ""P"", ""Zn"", ""Zn"", ""Zn"", ""Zn""]","[[0.25, 0.25, 0.75], [0.25, 0.75, 0.25], [0.75, 0.25, 0.25], [0.75, 0.75, 0.75], [0.0, 0.0, 0.0], [0.0, 0.5, 0.5], [0.5, 0.0, 0.5], [0.5, 0.5, 0.0], [0.25, 0.75, 0.75], [0.25, 0.25, 0.25], [0.75, 0.75, 0.25], [0.75, 0.25, 0.75]]",A,primitive->conventional (x sqrt2),BTE master (PhononDB/Carrete/npj/SciRep),,https://mdr.nims.go.jp/datasets/4fc8ba73-3c18-4e17-b1df-38841789e4db,,PhononDB (Togo/NIMS MDR),https://mdr.nims.go.jp/datasets/4fc8ba73-3c18-4e17-b1df-38841789e4db,"LTC-calc.log unit cell (PBEsol-relaxed), same file as kappa",mp-10182,True,stoichiometric,LiZnP
LiZnP,3.58,W/m/K,660.0,BTE,1,full BTE,1.0,,5.672551,216.0,F-43m,half-Heusler (C1b / MgAgAs),,"[""Li"", ""Li"", ""Li"", ""Li"", ""P"", ""P"", ""P"", ""P"", ""Zn"", ""Zn"", ""Zn"", ""Zn""]","[[0.25, 0.25, 0.75], [0.25, 0.75, 0.25], [0.75, 0.25, 0.25], [0.75, 0.75, 0.75], [0.0, 0.0, 0.0], [0.0, 0.5, 0.5], [0.5, 0.0, 0.5], [0.5, 0.5, 0.0], [0.25, 0.75, 0.75], [0.25, 0.25, 0.25], [0.75, 0.75, 0.25], [0.75, 0.25, 0.75]]",A,primitive->conventional (x sqrt2),BTE master (PhononDB/Carrete/npj/SciRep),,https://mdr.nims.go.jp/datasets/4fc8ba73-3c18-4e17-b1df-38841789e4db,,PhononDB (Togo/NIMS MDR),https://mdr.nims.go.jp/datasets/4fc8ba73-3c18-4e17-b1df-38841789e4db,"LTC-calc.log unit cell (PBEsol-relaxed), same file as kappa",mp-10182,True,stoichiometric,LiZnP
LiZnP,3.526,W/m/K,670.0,BTE,1,full BTE,1.0,,5.672551,216.0,F-43m,half-Heusler (C1b / MgAgAs),,"[""Li"", ""Li"", ""Li"", ""Li"", ""P"", ""P"", ""P"", ""P"", ""Zn"", ""Zn"", ""Zn"", ""Zn""]","[[0.25, 0.25, 0.75], [0.25, 0.75, 0.25], [0.75, 0.25, 0.25], [0.75, 0.75, 0.75], [0.0, 0.0, 0.0], [0.0, 0.5, 0.5], [0.5, 0.0, 0.5], [0.5, 0.5, 0.0], [0.25, 0.75, 0.75], [0.25, 0.25, 0.25], [0.75, 0.75, 0.25], [0.75, 0.25, 0.75]]",A,primitive->conventional (x sqrt2),BTE master (PhononDB/Carrete/npj/SciRep),,https://mdr.nims.go.jp/datasets/4fc8ba73-3c18-4e17-b1df-38841789e4db,,PhononDB (Togo/NIMS MDR),https://mdr.nims.go.jp/datasets/4fc8ba73-3c18-4e17-b1df-38841789e4db,"LTC-calc.log unit cell (PBEsol-relaxed), same file as kappa",mp-10182,True,stoichiometric,LiZnP
LiZnP,3.474,W/m/K,680.0,BTE,1,full BTE,1.0,,5.672551,216.0,F-43m,half-Heusler (C1b / MgAgAs),,"[""Li"", ""Li"", ""Li"", ""Li"", ""P"", ""P"", ""P"", ""P"", ""Zn"", ""Zn"", ""Zn"", ""Zn""]","[[0.25, 0.25, 0.75], [0.25, 0.75, 0.25], [0.75, 0.25, 0.25], [0.75, 0.75, 0.75], [0.0, 0.0, 0.0], [0.0, 0.5, 0.5], [0.5, 0.0, 0.5], [0.5, 0.5, 0.0], [0.25, 0.75, 0.75], [0.25, 0.25, 0.25], [0.75, 0.75, 0.25], [0.75, 0.25, 0.75]]",A,primitive->conventional (x sqrt2),BTE master (PhononDB/Carrete/npj/SciRep),,https://mdr.nims.go.jp/datasets/4fc8ba73-3c18-4e17-b1df-38841789e4db,,PhononDB (Togo/NIMS MDR),https://mdr.nims.go.jp/datasets/4fc8ba73-3c18-4e17-b1df-38841789e4db,"LTC-calc.log unit cell (PBEsol-relaxed), same file as kappa",mp-10182,True,stoichiometric,LiZnP
LiZnP,3.422,W/m/K,690.0,BTE,1,full BTE,1.0,,5.672551,216.0,F-43m,half-Heusler (C1b / MgAgAs),,"[""Li"", ""Li"", ""Li"", ""Li"", ""P"", ""P"", ""P"", ""P"", ""Zn"", ""Zn"", ""Zn"", ""Zn""]","[[0.25, 0.25, 0.75], [0.25, 0.75, 0.25], [0.75, 0.25, 0.25], [0.75, 0.75, 0.75], [0.0, 0.0, 0.0], [0.0, 0.5, 0.5], [0.5, 0.0, 0.5], [0.5, 0.5, 0.0], [0.25, 0.75, 0.75], [0.25, 0.25, 0.25], [0.75, 0.75, 0.25], [0.75, 0.25, 0.75]]",A,primitive->conventional (x sqrt2),BTE master (PhononDB/Carrete/npj/SciRep),,https://mdr.nims.go.jp/datasets/4fc8ba73-3c18-4e17-b1df-38841789e4db,,PhononDB (Togo/NIMS MDR),https://mdr.nims.go.jp/datasets/4fc8ba73-3c18-4e17-b1df-38841789e4db,"LTC-calc.log unit cell (PBEsol-relaxed), same file as kappa",mp-10182,True,stoichiometric,LiZnP
LiZnP,3.373,W/m/K,700.0,BTE,1,full BTE,1.0,,5.672551,216.0,F-43m,half-Heusler (C1b / MgAgAs),,"[""Li"", ""Li"", ""Li"", ""Li"", ""P"", ""P"", ""P"", ""P"", ""Zn"", ""Zn"", ""Zn"", ""Zn""]","[[0.25, 0.25, 0.75], [0.25, 0.75, 0.25], [0.75, 0.25, 0.25], [0.75, 0.75, 0.75], [0.0, 0.0, 0.0], [0.0, 0.5, 0.5], [0.5, 0.0, 0.5], [0.5, 0.5, 0.0], [0.25, 0.75, 0.75], [0.25, 0.25, 0.25], [0.75, 0.75, 0.25], [0.75, 0.25, 0.75]]",A,primitive->conventional (x sqrt2),BTE master (PhononDB/Carrete/npj/SciRep),,https://mdr.nims.go.jp/datasets/4fc8ba73-3c18-4e17-b1df-38841789e4db,,PhononDB (Togo/NIMS MDR),https://mdr.nims.go.jp/datasets/4fc8ba73-3c18-4e17-b1df-38841789e4db,"LTC-calc.log unit cell (PBEsol-relaxed), same file as kappa",mp-10182,True,stoichiometric,LiZnP
LiZnP,3.325,W/m/K,710.0,BTE,1,full BTE,1.0,,5.672551,216.0,F-43m,half-Heusler (C1b / MgAgAs),,"[""Li"", ""Li"", ""Li"", ""Li"", ""P"", ""P"", ""P"", ""P"", ""Zn"", ""Zn"", ""Zn"", ""Zn""]","[[0.25, 0.25, 0.75], [0.25, 0.75, 0.25], [0.75, 0.25, 0.25], [0.75, 0.75, 0.75], [0.0, 0.0, 0.0], [0.0, 0.5, 0.5], [0.5, 0.0, 0.5], [0.5, 0.5, 0.0], [0.25, 0.75, 0.75], [0.25, 0.25, 0.25], [0.75, 0.75, 0.25], [0.75, 0.25, 0.75]]",A,primitive->conventional (x sqrt2),BTE master (PhononDB/Carrete/npj/SciRep),,https://mdr.nims.go.jp/datasets/4fc8ba73-3c18-4e17-b1df-38841789e4db,,PhononDB (Togo/NIMS MDR),https://mdr.nims.go.jp/datasets/4fc8ba73-3c18-4e17-b1df-38841789e4db,"LTC-calc.log unit cell (PBEsol-relaxed), same file as kappa",mp-10182,True,stoichiometric,LiZnP
LiZnP,3.278,W/m/K,720.0,BTE,1,full BTE,1.0,,5.672551,216.0,F-43m,half-Heusler (C1b / MgAgAs),,"[""Li"", ""Li"", ""Li"", ""Li"", ""P"", ""P"", ""P"", ""P"", ""Zn"", ""Zn"", ""Zn"", ""Zn""]","[[0.25, 0.25, 0.75], [0.25, 0.75, 0.25], [0.75, 0.25, 0.25], [0.75, 0.75, 0.75], [0.0, 0.0, 0.0], [0.0, 0.5, 0.5], [0.5, 0.0, 0.5], [0.5, 0.5, 0.0], [0.25, 0.75, 0.75], [0.25, 0.25, 0.25], [0.75, 0.75, 0.25], [0.75, 0.25, 0.75]]",A,primitive->conventional (x sqrt2),BTE master (PhononDB/Carrete/npj/SciRep),,https://mdr.nims.go.jp/datasets/4fc8ba73-3c18-4e17-b1df-38841789e4db,,PhononDB (Togo/NIMS MDR),https://mdr.nims.go.jp/datasets/4fc8ba73-3c18-4e17-b1df-38841789e4db,"LTC-calc.log unit cell (PBEsol-relaxed), same file as kappa",mp-10182,True,stoichiometric,LiZnP
LiZnP,3.232,W/m/K,730.0,BTE,1,full BTE,1.0,,5.672551,216.0,F-43m,half-Heusler (C1b / MgAgAs),,"[""Li"", ""Li"", ""Li"", ""Li"", ""P"", ""P"", ""P"", ""P"", ""Zn"", ""Zn"", ""Zn"", ""Zn""]","[[0.25, 0.25, 0.75], [0.25, 0.75, 0.25], [0.75, 0.25, 0.25], [0.75, 0.75, 0.75], [0.0, 0.0, 0.0], [0.0, 0.5, 0.5], [0.5, 0.0, 0.5], [0.5, 0.5, 0.0], [0.25, 0.75, 0.75], [0.25, 0.25, 0.25], [0.75, 0.75, 0.25], [0.75, 0.25, 0.75]]",A,primitive->conventional (x sqrt2),BTE master (PhononDB/Carrete/npj/SciRep),,https://mdr.nims.go.jp/datasets/4fc8ba73-3c18-4e17-b1df-38841789e4db,,PhononDB (Togo/NIMS MDR),https://mdr.nims.go.jp/datasets/4fc8ba73-3c18-4e17-b1df-38841789e4db,"LTC-calc.log unit cell (PBEsol-relaxed), same file as kappa",mp-10182,True,stoichiometric,LiZnP
LiZnP,3.188,W/m/K,740.0,BTE,1,full BTE,1.0,,5.672551,216.0,F-43m,half-Heusler (C1b / MgAgAs),,"[""Li"", ""Li"", ""Li"", ""Li"", ""P"", ""P"", ""P"", ""P"", ""Zn"", ""Zn"", ""Zn"", ""Zn""]","[[0.25, 0.25, 0.75], [0.25, 0.75, 0.25], [0.75, 0.25, 0.25], [0.75, 0.75, 0.75], [0.0, 0.0, 0.0], [0.0, 0.5, 0.5], [0.5, 0.0, 0.5], [0.5, 0.5, 0.0], [0.25, 0.75, 0.75], [0.25, 0.25, 0.25], [0.75, 0.75, 0.25], [0.75, 0.25, 0.75]]",A,primitive->conventional (x sqrt2),BTE master (PhononDB/Carrete/npj/SciRep),,https://mdr.nims.go.jp/datasets/4fc8ba73-3c18-4e17-b1df-38841789e4db,,PhononDB (Togo/NIMS MDR),https://mdr.nims.go.jp/datasets/4fc8ba73-3c18-4e17-b1df-38841789e4db,"LTC-calc.log unit cell (PBEsol-relaxed), same file as kappa",mp-10182,True,stoichiometric,LiZnP
LiZnP,3.145,W/m/K,750.0,BTE,1,full BTE,1.0,,5.672551,216.0,F-43m,half-Heusler (C1b / MgAgAs),,"[""Li"", ""Li"", ""Li"", ""Li"", ""P"", ""P"", ""P"", ""P"", ""Zn"", ""Zn"", ""Zn"", ""Zn""]","[[0.25, 0.25, 0.75], [0.25, 0.75, 0.25], [0.75, 0.25, 0.25], [0.75, 0.75, 0.75], [0.0, 0.0, 0.0], [0.0, 0.5, 0.5], [0.5, 0.0, 0.5], [0.5, 0.5, 0.0], [0.25, 0.75, 0.75], [0.25, 0.25, 0.25], [0.75, 0.75, 0.25], [0.75, 0.25, 0.75]]",A,primitive->conventional (x sqrt2),BTE master (PhononDB/Carrete/npj/SciRep),,https://mdr.nims.go.jp/datasets/4fc8ba73-3c18-4e17-b1df-38841789e4db,,PhononDB (Togo/NIMS MDR),https://mdr.nims.go.jp/datasets/4fc8ba73-3c18-4e17-b1df-38841789e4db,"LTC-calc.log unit cell (PBEsol-relaxed), same file as kappa",mp-10182,True,stoichiometric,LiZnP
LiZnP,3.103,W/m/K,760.0,BTE,1,full BTE,1.0,,5.672551,216.0,F-43m,half-Heusler (C1b / MgAgAs),,"[""Li"", ""Li"", ""Li"", ""Li"", ""P"", ""P"", ""P"", ""P"", ""Zn"", ""Zn"", ""Zn"", ""Zn""]","[[0.25, 0.25, 0.75], [0.25, 0.75, 0.25], [0.75, 0.25, 0.25], [0.75, 0.75, 0.75], [0.0, 0.0, 0.0], [0.0, 0.5, 0.5], [0.5, 0.0, 0.5], [0.5, 0.5, 0.0], [0.25, 0.75, 0.75], [0.25, 0.25, 0.25], [0.75, 0.75, 0.25], [0.75, 0.25, 0.75]]",A,primitive->conventional (x sqrt2),BTE master (PhononDB/Carrete/npj/SciRep),,https://mdr.nims.go.jp/datasets/4fc8ba73-3c18-4e17-b1df-38841789e4db,,PhononDB (Togo/NIMS MDR),https://mdr.nims.go.jp/datasets/4fc8ba73-3c18-4e17-b1df-38841789e4db,"LTC-calc.log unit cell (PBEsol-relaxed), same file as kappa",mp-10182,True,stoichiometric,LiZnP
LiZnP,3.063,W/m/K,770.0,BTE,1,full BTE,1.0,,5.672551,216.0,F-43m,half-Heusler (C1b / MgAgAs),,"[""Li"", ""Li"", ""Li"", ""Li"", ""P"", ""P"", ""P"", ""P"", ""Zn"", ""Zn"", ""Zn"", ""Zn""]","[[0.25, 0.25, 0.75], [0.25, 0.75, 0.25], [0.75, 0.25, 0.25], [0.75, 0.75, 0.75], [0.0, 0.0, 0.0], [0.0, 0.5, 0.5], [0.5, 0.0, 0.5], [0.5, 0.5, 0.0], [0.25, 0.75, 0.75], [0.25, 0.25, 0.25], [0.75, 0.75, 0.25], [0.75, 0.25, 0.75]]",A,primitive->conventional (x sqrt2),BTE master (PhononDB/Carrete/npj/SciRep),,https://mdr.nims.go.jp/datasets/4fc8ba73-3c18-4e17-b1df-38841789e4db,,PhononDB (Togo/NIMS MDR),https://mdr.nims.go.jp/datasets/4fc8ba73-3c18-4e17-b1df-38841789e4db,"LTC-calc.log unit cell (PBEsol-relaxed), same file as kappa",mp-10182,True,stoichiometric,LiZnP
LiZnP,3.023,W/m/K,780.0,BTE,1,full BTE,1.0,,5.672551,216.0,F-43m,half-Heusler (C1b / MgAgAs),,"[""Li"", ""Li"", ""Li"", ""Li"", ""P"", ""P"", ""P"", ""P"", ""Zn"", ""Zn"", ""Zn"", ""Zn""]","[[0.25, 0.25, 0.75], [0.25, 0.75, 0.25], [0.75, 0.25, 0.25], [0.75, 0.75, 0.75], [0.0, 0.0, 0.0], [0.0, 0.5, 0.5], [0.5, 0.0, 0.5], [0.5, 0.5, 0.0], [0.25, 0.75, 0.75], [0.25, 0.25, 0.25], [0.75, 0.75, 0.25], [0.75, 0.25, 0.75]]",A,primitive->conventional (x sqrt2),BTE master (PhononDB/Carrete/npj/SciRep),,https://mdr.nims.go.jp/datasets/4fc8ba73-3c18-4e17-b1df-38841789e4db,,PhononDB (Togo/NIMS MDR),https://mdr.nims.go.jp/datasets/4fc8ba73-3c18-4e17-b1df-38841789e4db,"LTC-calc.log unit cell (PBEsol-relaxed), same file as kappa",mp-10182,True,stoichiometric,LiZnP
LiZnP,2.984,W/m/K,790.0,BTE,1,full BTE,1.0,,5.672551,216.0,F-43m,half-Heusler (C1b / MgAgAs),,"[""Li"", ""Li"", ""Li"", ""Li"", ""P"", ""P"", ""P"", ""P"", ""Zn"", ""Zn"", ""Zn"", ""Zn""]","[[0.25, 0.25, 0.75], [0.25, 0.75, 0.25], [0.75, 0.25, 0.25], [0.75, 0.75, 0.75], [0.0, 0.0, 0.0], [0.0, 0.5, 0.5], [0.5, 0.0, 0.5], [0.5, 0.5, 0.0], [0.25, 0.75, 0.75], [0.25, 0.25, 0.25], [0.75, 0.75, 0.25], [0.75, 0.25, 0.75]]",A,primitive->conventional (x sqrt2),BTE master (PhononDB/Carrete/npj/SciRep),,https://mdr.nims.go.jp/datasets/4fc8ba73-3c18-4e17-b1df-38841789e4db,,PhononDB (Togo/NIMS MDR),https://mdr.nims.go.jp/datasets/4fc8ba73-3c18-4e17-b1df-38841789e4db,"LTC-calc.log unit cell (PBEsol-relaxed), same file as kappa",mp-10182,True,stoichiometric,LiZnP
LiZnP,2.947,W/m/K,800.0,BTE,1,full BTE,1.0,,5.672551,216.0,F-43m,half-Heusler (C1b / MgAgAs),,"[""Li"", ""Li"", ""Li"", ""Li"", ""P"", ""P"", ""P"", ""P"", ""Zn"", ""Zn"", ""Zn"", ""Zn""]","[[0.25, 0.25, 0.75], [0.25, 0.75, 0.25], [0.75, 0.25, 0.25], [0.75, 0.75, 0.75], [0.0, 0.0, 0.0], [0.0, 0.5, 0.5], [0.5, 0.0, 0.5], [0.5, 0.5, 0.0], [0.25, 0.75, 0.75], [0.25, 0.25, 0.25], [0.75, 0.75, 0.25], [0.75, 0.25, 0.75]]",A,primitive->conventional (x sqrt2),BTE master (PhononDB/Carrete/npj/SciRep),,https://mdr.nims.go.jp/datasets/4fc8ba73-3c18-4e17-b1df-38841789e4db,,PhononDB (Togo/NIMS MDR),https://mdr.nims.go.jp/datasets/4fc8ba73-3c18-4e17-b1df-38841789e4db,"LTC-calc.log unit cell (PBEsol-relaxed), same file as kappa",mp-10182,True,stoichiometric,LiZnP
LiZnP,2.91,W/m/K,810.0,BTE,1,full BTE,1.0,,5.672551,216.0,F-43m,half-Heusler (C1b / MgAgAs),,"[""Li"", ""Li"", ""Li"", ""Li"", ""P"", ""P"", ""P"", ""P"", ""Zn"", ""Zn"", ""Zn"", ""Zn""]","[[0.25, 0.25, 0.75], [0.25, 0.75, 0.25], [0.75, 0.25, 0.25], [0.75, 0.75, 0.75], [0.0, 0.0, 0.0], [0.0, 0.5, 0.5], [0.5, 0.0, 0.5], [0.5, 0.5, 0.0], [0.25, 0.75, 0.75], [0.25, 0.25, 0.25], [0.75, 0.75, 0.25], [0.75, 0.25, 0.75]]",A,primitive->conventional (x sqrt2),BTE master (PhononDB/Carrete/npj/SciRep),,https://mdr.nims.go.jp/datasets/4fc8ba73-3c18-4e17-b1df-38841789e4db,,PhononDB (Togo/NIMS MDR),https://mdr.nims.go.jp/datasets/4fc8ba73-3c18-4e17-b1df-38841789e4db,"LTC-calc.log unit cell (PBEsol-relaxed), same file as kappa",mp-10182,True,stoichiometric,LiZnP
LiZnP,2.874,W/m/K,820.0,BTE,1,full BTE,1.0,,5.672551,216.0,F-43m,half-Heusler (C1b / MgAgAs),,"[""Li"", ""Li"", ""Li"", ""Li"", ""P"", ""P"", ""P"", ""P"", ""Zn"", ""Zn"", ""Zn"", ""Zn""]","[[0.25, 0.25, 0.75], [0.25, 0.75, 0.25], [0.75, 0.25, 0.25], [0.75, 0.75, 0.75], [0.0, 0.0, 0.0], [0.0, 0.5, 0.5], [0.5, 0.0, 0.5], [0.5, 0.5, 0.0], [0.25, 0.75, 0.75], [0.25, 0.25, 0.25], [0.75, 0.75, 0.25], [0.75, 0.25, 0.75]]",A,primitive->conventional (x sqrt2),BTE master (PhononDB/Carrete/npj/SciRep),,https://mdr.nims.go.jp/datasets/4fc8ba73-3c18-4e17-b1df-38841789e4db,,PhononDB (Togo/NIMS MDR),https://mdr.nims.go.jp/datasets/4fc8ba73-3c18-4e17-b1df-38841789e4db,"LTC-calc.log unit cell (PBEsol-relaxed), same file as kappa",mp-10182,True,stoichiometric,LiZnP
LiZnP,2.839,W/m/K,830.0,BTE,1,full BTE,1.0,,5.672551,216.0,F-43m,half-Heusler (C1b / MgAgAs),,"[""Li"", ""Li"", ""Li"", ""Li"", ""P"", ""P"", ""P"", ""P"", ""Zn"", ""Zn"", ""Zn"", ""Zn""]","[[0.25, 0.25, 0.75], [0.25, 0.75, 0.25], [0.75, 0.25, 0.25], [0.75, 0.75, 0.75], [0.0, 0.0, 0.0], [0.0, 0.5, 0.5], [0.5, 0.0, 0.5], [0.5, 0.5, 0.0], [0.25, 0.75, 0.75], [0.25, 0.25, 0.25], [0.75, 0.75, 0.25], [0.75, 0.25, 0.75]]",A,primitive->conventional (x sqrt2),BTE master (PhononDB/Carrete/npj/SciRep),,https://mdr.nims.go.jp/datasets/4fc8ba73-3c18-4e17-b1df-38841789e4db,,PhononDB (Togo/NIMS MDR),https://mdr.nims.go.jp/datasets/4fc8ba73-3c18-4e17-b1df-38841789e4db,"LTC-calc.log unit cell (PBEsol-relaxed), same file as kappa",mp-10182,True,stoichiometric,LiZnP
LiZnP,2.805,W/m/K,840.0,BTE,1,full BTE,1.0,,5.672551,216.0,F-43m,half-Heusler (C1b / MgAgAs),,"[""Li"", ""Li"", ""Li"", ""Li"", ""P"", ""P"", ""P"", ""P"", ""Zn"", ""Zn"", ""Zn"", ""Zn""]","[[0.25, 0.25, 0.75], [0.25, 0.75, 0.25], [0.75, 0.25, 0.25], [0.75, 0.75, 0.75], [0.0, 0.0, 0.0], [0.0, 0.5, 0.5], [0.5, 0.0, 0.5], [0.5, 0.5, 0.0], [0.25, 0.75, 0.75], [0.25, 0.25, 0.25], [0.75, 0.75, 0.25], [0.75, 0.25, 0.75]]",A,primitive->conventional (x sqrt2),BTE master (PhononDB/Carrete/npj/SciRep),,https://mdr.nims.go.jp/datasets/4fc8ba73-3c18-4e17-b1df-38841789e4db,,PhononDB (Togo/NIMS MDR),https://mdr.nims.go.jp/datasets/4fc8ba73-3c18-4e17-b1df-38841789e4db,"LTC-calc.log unit cell (PBEsol-relaxed), same file as kappa",mp-10182,True,stoichiometric,LiZnP
LiZnP,2.772,W/m/K,850.0,BTE,1,full BTE,1.0,,5.672551,216.0,F-43m,half-Heusler (C1b / MgAgAs),,"[""Li"", ""Li"", ""Li"", ""Li"", ""P"", ""P"", ""P"", ""P"", ""Zn"", ""Zn"", ""Zn"", ""Zn""]","[[0.25, 0.25, 0.75], [0.25, 0.75, 0.25], [0.75, 0.25, 0.25], [0.75, 0.75, 0.75], [0.0, 0.0, 0.0], [0.0, 0.5, 0.5], [0.5, 0.0, 0.5], [0.5, 0.5, 0.0], [0.25, 0.75, 0.75], [0.25, 0.25, 0.25], [0.75, 0.75, 0.25], [0.75, 0.25, 0.75]]",A,primitive->conventional (x sqrt2),BTE master (PhononDB/Carrete/npj/SciRep),,https://mdr.nims.go.jp/datasets/4fc8ba73-3c18-4e17-b1df-38841789e4db,,PhononDB (Togo/NIMS MDR),https://mdr.nims.go.jp/datasets/4fc8ba73-3c18-4e17-b1df-38841789e4db,"LTC-calc.log unit cell (PBEsol-relaxed), same file as kappa",mp-10182,True,stoichiometric,LiZnP
LiZnP,2.74,W/m/K,860.0,BTE,1,full BTE,1.0,,5.672551,216.0,F-43m,half-Heusler (C1b / MgAgAs),,"[""Li"", ""Li"", ""Li"", ""Li"", ""P"", ""P"", ""P"", ""P"", ""Zn"", ""Zn"", ""Zn"", ""Zn""]","[[0.25, 0.25, 0.75], [0.25, 0.75, 0.25], [0.75, 0.25, 0.25], [0.75, 0.75, 0.75], [0.0, 0.0, 0.0], [0.0, 0.5, 0.5], [0.5, 0.0, 0.5], [0.5, 0.5, 0.0], [0.25, 0.75, 0.75], [0.25, 0.25, 0.25], [0.75, 0.75, 0.25], [0.75, 0.25, 0.75]]",A,primitive->conventional (x sqrt2),BTE master (PhononDB/Carrete/npj/SciRep),,https://mdr.nims.go.jp/datasets/4fc8ba73-3c18-4e17-b1df-38841789e4db,,PhononDB (Togo/NIMS MDR),https://mdr.nims.go.jp/datasets/4fc8ba73-3c18-4e17-b1df-38841789e4db,"LTC-calc.log unit cell (PBEsol-relaxed), same file as kappa",mp-10182,True,stoichiometric,LiZnP
LiZnP,2.708,W/m/K,870.0,BTE,1,full BTE,1.0,,5.672551,216.0,F-43m,half-Heusler (C1b / MgAgAs),,"[""Li"", ""Li"", ""Li"", ""Li"", ""P"", ""P"", ""P"", ""P"", ""Zn"", ""Zn"", ""Zn"", ""Zn""]","[[0.25, 0.25, 0.75], [0.25, 0.75, 0.25], [0.75, 0.25, 0.25], [0.75, 0.75, 0.75], [0.0, 0.0, 0.0], [0.0, 0.5, 0.5], [0.5, 0.0, 0.5], [0.5, 0.5, 0.0], [0.25, 0.75, 0.75], [0.25, 0.25, 0.25], [0.75, 0.75, 0.25], [0.75, 0.25, 0.75]]",A,primitive->conventional (x sqrt2),BTE master (PhononDB/Carrete/npj/SciRep),,https://mdr.nims.go.jp/datasets/4fc8ba73-3c18-4e17-b1df-38841789e4db,,PhononDB (Togo/NIMS MDR),https://mdr.nims.go.jp/datasets/4fc8ba73-3c18-4e17-b1df-38841789e4db,"LTC-calc.log unit cell (PBEsol-relaxed), same file as kappa",mp-10182,True,stoichiometric,LiZnP
LiZnP,2.677,W/m/K,880.0,BTE,1,full BTE,1.0,,5.672551,216.0,F-43m,half-Heusler (C1b / MgAgAs),,"[""Li"", ""Li"", ""Li"", ""Li"", ""P"", ""P"", ""P"", ""P"", ""Zn"", ""Zn"", ""Zn"", ""Zn""]","[[0.25, 0.25, 0.75], [0.25, 0.75, 0.25], [0.75, 0.25, 0.25], [0.75, 0.75, 0.75], [0.0, 0.0, 0.0], [0.0, 0.5, 0.5], [0.5, 0.0, 0.5], [0.5, 0.5, 0.0], [0.25, 0.75, 0.75], [0.25, 0.25, 0.25], [0.75, 0.75, 0.25], [0.75, 0.25, 0.75]]",A,primitive->conventional (x sqrt2),BTE master (PhononDB/Carrete/npj/SciRep),,https://mdr.nims.go.jp/datasets/4fc8ba73-3c18-4e17-b1df-38841789e4db,,PhononDB (Togo/NIMS MDR),https://mdr.nims.go.jp/datasets/4fc8ba73-3c18-4e17-b1df-38841789e4db,"LTC-calc.log unit cell (PBEsol-relaxed), same file as kappa",mp-10182,True,stoichiometric,LiZnP
LiZnP,2.647,W/m/K,890.0,BTE,1,full BTE,1.0,,5.672551,216.0,F-43m,half-Heusler (C1b / MgAgAs),,"[""Li"", ""Li"", ""Li"", ""Li"", ""P"", ""P"", ""P"", ""P"", ""Zn"", ""Zn"", ""Zn"", ""Zn""]","[[0.25, 0.25, 0.75], [0.25, 0.75, 0.25], [0.75, 0.25, 0.25], [0.75, 0.75, 0.75], [0.0, 0.0, 0.0], [0.0, 0.5, 0.5], [0.5, 0.0, 0.5], [0.5, 0.5, 0.0], [0.25, 0.75, 0.75], [0.25, 0.25, 0.25], [0.75, 0.75, 0.25], [0.75, 0.25, 0.75]]",A,primitive->conventional (x sqrt2),BTE master (PhononDB/Carrete/npj/SciRep),,https://mdr.nims.go.jp/datasets/4fc8ba73-3c18-4e17-b1df-38841789e4db,,PhononDB (Togo/NIMS MDR),https://mdr.nims.go.jp/datasets/4fc8ba73-3c18-4e17-b1df-38841789e4db,"LTC-calc.log unit cell (PBEsol-relaxed), same file as kappa",mp-10182,True,stoichiometric,LiZnP
LiZnP,2.617,W/m/K,900.0,BTE,1,full BTE,1.0,,5.672551,216.0,F-43m,half-Heusler (C1b / MgAgAs),,"[""Li"", ""Li"", ""Li"", ""Li"", ""P"", ""P"", ""P"", ""P"", ""Zn"", ""Zn"", ""Zn"", ""Zn""]","[[0.25, 0.25, 0.75], [0.25, 0.75, 0.25], [0.75, 0.25, 0.25], [0.75, 0.75, 0.75], [0.0, 0.0, 0.0], [0.0, 0.5, 0.5], [0.5, 0.0, 0.5], [0.5, 0.5, 0.0], [0.25, 0.75, 0.75], [0.25, 0.25, 0.25], [0.75, 0.75, 0.25], [0.75, 0.25, 0.75]]",A,primitive->conventional (x sqrt2),BTE master (PhononDB/Carrete/npj/SciRep),,https://mdr.nims.go.jp/datasets/4fc8ba73-3c18-4e17-b1df-38841789e4db,,PhononDB (Togo/NIMS MDR),https://mdr.nims.go.jp/datasets/4fc8ba73-3c18-4e17-b1df-38841789e4db,"LTC-calc.log unit cell (PBEsol-relaxed), same file as kappa",mp-10182,True,stoichiometric,LiZnP
LiZnP,2.588,W/m/K,910.0,BTE,1,full BTE,1.0,,5.672551,216.0,F-43m,half-Heusler (C1b / MgAgAs),,"[""Li"", ""Li"", ""Li"", ""Li"", ""P"", ""P"", ""P"", ""P"", ""Zn"", ""Zn"", ""Zn"", ""Zn""]","[[0.25, 0.25, 0.75], [0.25, 0.75, 0.25], [0.75, 0.25, 0.25], [0.75, 0.75, 0.75], [0.0, 0.0, 0.0], [0.0, 0.5, 0.5], [0.5, 0.0, 0.5], [0.5, 0.5, 0.0], [0.25, 0.75, 0.75], [0.25, 0.25, 0.25], [0.75, 0.75, 0.25], [0.75, 0.25, 0.75]]",A,primitive->conventional (x sqrt2),BTE master (PhononDB/Carrete/npj/SciRep),,https://mdr.nims.go.jp/datasets/4fc8ba73-3c18-4e17-b1df-38841789e4db,,PhononDB (Togo/NIMS MDR),https://mdr.nims.go.jp/datasets/4fc8ba73-3c18-4e17-b1df-38841789e4db,"LTC-calc.log unit cell (PBEsol-relaxed), same file as kappa",mp-10182,True,stoichiometric,LiZnP
LiZnP,2.56,W/m/K,920.0,BTE,1,full BTE,1.0,,5.672551,216.0,F-43m,half-Heusler (C1b / MgAgAs),,"[""Li"", ""Li"", ""Li"", ""Li"", ""P"", ""P"", ""P"", ""P"", ""Zn"", ""Zn"", ""Zn"", ""Zn""]","[[0.25, 0.25, 0.75], [0.25, 0.75, 0.25], [0.75, 0.25, 0.25], [0.75, 0.75, 0.75], [0.0, 0.0, 0.0], [0.0, 0.5, 0.5], [0.5, 0.0, 0.5], [0.5, 0.5, 0.0], [0.25, 0.75, 0.75], [0.25, 0.25, 0.25], [0.75, 0.75, 0.25], [0.75, 0.25, 0.75]]",A,primitive->conventional (x sqrt2),BTE master (PhononDB/Carrete/npj/SciRep),,https://mdr.nims.go.jp/datasets/4fc8ba73-3c18-4e17-b1df-38841789e4db,,PhononDB (Togo/NIMS MDR),https://mdr.nims.go.jp/datasets/4fc8ba73-3c18-4e17-b1df-38841789e4db,"LTC-calc.log unit cell (PBEsol-relaxed), same file as kappa",mp-10182,True,stoichiometric,LiZnP
LiZnP,2.532,W/m/K,930.0,BTE,1,full BTE,1.0,,5.672551,216.0,F-43m,half-Heusler (C1b / MgAgAs),,"[""Li"", ""Li"", ""Li"", ""Li"", ""P"", ""P"", ""P"", ""P"", ""Zn"", ""Zn"", ""Zn"", ""Zn""]","[[0.25, 0.25, 0.75], [0.25, 0.75, 0.25], [0.75, 0.25, 0.25], [0.75, 0.75, 0.75], [0.0, 0.0, 0.0], [0.0, 0.5, 0.5], [0.5, 0.0, 0.5], [0.5, 0.5, 0.0], [0.25, 0.75, 0.75], [0.25, 0.25, 0.25], [0.75, 0.75, 0.25], [0.75, 0.25, 0.75]]",A,primitive->conventional (x sqrt2),BTE master (PhononDB/Carrete/npj/SciRep),,https://mdr.nims.go.jp/datasets/4fc8ba73-3c18-4e17-b1df-38841789e4db,,PhononDB (Togo/NIMS MDR),https://mdr.nims.go.jp/datasets/4fc8ba73-3c18-4e17-b1df-38841789e4db,"LTC-calc.log unit cell (PBEsol-relaxed), same file as kappa",mp-10182,True,stoichiometric,LiZnP
LiZnP,2.505,W/m/K,940.0,BTE,1,full BTE,1.0,,5.672551,216.0,F-43m,half-Heusler (C1b / MgAgAs),,"[""Li"", ""Li"", ""Li"", ""Li"", ""P"", ""P"", ""P"", ""P"", ""Zn"", ""Zn"", ""Zn"", ""Zn""]","[[0.25, 0.25, 0.75], [0.25, 0.75, 0.25], [0.75, 0.25, 0.25], [0.75, 0.75, 0.75], [0.0, 0.0, 0.0], [0.0, 0.5, 0.5], [0.5, 0.0, 0.5], [0.5, 0.5, 0.0], [0.25, 0.75, 0.75], [0.25, 0.25, 0.25], [0.75, 0.75, 0.25], [0.75, 0.25, 0.75]]",A,primitive->conventional (x sqrt2),BTE master (PhononDB/Carrete/npj/SciRep),,https://mdr.nims.go.jp/datasets/4fc8ba73-3c18-4e17-b1df-38841789e4db,,PhononDB (Togo/NIMS MDR),https://mdr.nims.go.jp/datasets/4fc8ba73-3c18-4e17-b1df-38841789e4db,"LTC-calc.log unit cell (PBEsol-relaxed), same file as kappa",mp-10182,True,stoichiometric,LiZnP
LiZnP,2.479,W/m/K,950.0,BTE,1,full BTE,1.0,,5.672551,216.0,F-43m,half-Heusler (C1b / MgAgAs),,"[""Li"", ""Li"", ""Li"", ""Li"", ""P"", ""P"", ""P"", ""P"", ""Zn"", ""Zn"", ""Zn"", ""Zn""]","[[0.25, 0.25, 0.75], [0.25, 0.75, 0.25], [0.75, 0.25, 0.25], [0.75, 0.75, 0.75], [0.0, 0.0, 0.0], [0.0, 0.5, 0.5], [0.5, 0.0, 0.5], [0.5, 0.5, 0.0], [0.25, 0.75, 0.75], [0.25, 0.25, 0.25], [0.75, 0.75, 0.25], [0.75, 0.25, 0.75]]",A,primitive->conventional (x sqrt2),BTE master (PhononDB/Carrete/npj/SciRep),,https://mdr.nims.go.jp/datasets/4fc8ba73-3c18-4e17-b1df-38841789e4db,,PhononDB (Togo/NIMS MDR),https://mdr.nims.go.jp/datasets/4fc8ba73-3c18-4e17-b1df-38841789e4db,"LTC-calc.log unit cell (PBEsol-relaxed), same file as kappa",mp-10182,True,stoichiometric,LiZnP
LiZnP,2.453,W/m/K,960.0,BTE,1,full BTE,1.0,,5.672551,216.0,F-43m,half-Heusler (C1b / MgAgAs),,"[""Li"", ""Li"", ""Li"", ""Li"", ""P"", ""P"", ""P"", ""P"", ""Zn"", ""Zn"", ""Zn"", ""Zn""]","[[0.25, 0.25, 0.75], [0.25, 0.75, 0.25], [0.75, 0.25, 0.25], [0.75, 0.75, 0.75], [0.0, 0.0, 0.0], [0.0, 0.5, 0.5], [0.5, 0.0, 0.5], [0.5, 0.5, 0.0], [0.25, 0.75, 0.75], [0.25, 0.25, 0.25], [0.75, 0.75, 0.25], [0.75, 0.25, 0.75]]",A,primitive->conventional (x sqrt2),BTE master (PhononDB/Carrete/npj/SciRep),,https://mdr.nims.go.jp/datasets/4fc8ba73-3c18-4e17-b1df-38841789e4db,,PhononDB (Togo/NIMS MDR),https://mdr.nims.go.jp/datasets/4fc8ba73-3c18-4e17-b1df-38841789e4db,"LTC-calc.log unit cell (PBEsol-relaxed), same file as kappa",mp-10182,True,stoichiometric,LiZnP
LiZnP,2.427,W/m/K,970.0,BTE,1,full BTE,1.0,,5.672551,216.0,F-43m,half-Heusler (C1b / MgAgAs),,"[""Li"", ""Li"", ""Li"", ""Li"", ""P"", ""P"", ""P"", ""P"", ""Zn"", ""Zn"", ""Zn"", ""Zn""]","[[0.25, 0.25, 0.75], [0.25, 0.75, 0.25], [0.75, 0.25, 0.25], [0.75, 0.75, 0.75], [0.0, 0.0, 0.0], [0.0, 0.5, 0.5], [0.5, 0.0, 0.5], [0.5, 0.5, 0.0], [0.25, 0.75, 0.75], [0.25, 0.25, 0.25], [0.75, 0.75, 0.25], [0.75, 0.25, 0.75]]",A,primitive->conventional (x sqrt2),BTE master (PhononDB/Carrete/npj/SciRep),,https://mdr.nims.go.jp/datasets/4fc8ba73-3c18-4e17-b1df-38841789e4db,,PhononDB (Togo/NIMS MDR),https://mdr.nims.go.jp/datasets/4fc8ba73-3c18-4e17-b1df-38841789e4db,"LTC-calc.log unit cell (PBEsol-relaxed), same file as kappa",mp-10182,True,stoichiometric,LiZnP
LiZnP,2.402,W/m/K,980.0,BTE,1,full BTE,1.0,,5.672551,216.0,F-43m,half-Heusler (C1b / MgAgAs),,"[""Li"", ""Li"", ""Li"", ""Li"", ""P"", ""P"", ""P"", ""P"", ""Zn"", ""Zn"", ""Zn"", ""Zn""]","[[0.25, 0.25, 0.75], [0.25, 0.75, 0.25], [0.75, 0.25, 0.25], [0.75, 0.75, 0.75], [0.0, 0.0, 0.0], [0.0, 0.5, 0.5], [0.5, 0.0, 0.5], [0.5, 0.5, 0.0], [0.25, 0.75, 0.75], [0.25, 0.25, 0.25], [0.75, 0.75, 0.25], [0.75, 0.25, 0.75]]",A,primitive->conventional (x sqrt2),BTE master (PhononDB/Carrete/npj/SciRep),,https://mdr.nims.go.jp/datasets/4fc8ba73-3c18-4e17-b1df-38841789e4db,,PhononDB (Togo/NIMS MDR),https://mdr.nims.go.jp/datasets/4fc8ba73-3c18-4e17-b1df-38841789e4db,"LTC-calc.log unit cell (PBEsol-relaxed), same file as kappa",mp-10182,True,stoichiometric,LiZnP
LiZnP,2.378,W/m/K,990.0,BTE,1,full BTE,1.0,,5.672551,216.0,F-43m,half-Heusler (C1b / MgAgAs),,"[""Li"", ""Li"", ""Li"", ""Li"", ""P"", ""P"", ""P"", ""P"", ""Zn"", ""Zn"", ""Zn"", ""Zn""]","[[0.25, 0.25, 0.75], [0.25, 0.75, 0.25], [0.75, 0.25, 0.25], [0.75, 0.75, 0.75], [0.0, 0.0, 0.0], [0.0, 0.5, 0.5], [0.5, 0.0, 0.5], [0.5, 0.5, 0.0], [0.25, 0.75, 0.75], [0.25, 0.25, 0.25], [0.75, 0.75, 0.25], [0.75, 0.25, 0.75]]",A,primitive->conventional (x sqrt2),BTE master (PhononDB/Carrete/npj/SciRep),,https://mdr.nims.go.jp/datasets/4fc8ba73-3c18-4e17-b1df-38841789e4db,,PhononDB (Togo/NIMS MDR),https://mdr.nims.go.jp/datasets/4fc8ba73-3c18-4e17-b1df-38841789e4db,"LTC-calc.log unit cell (PBEsol-relaxed), same file as kappa",mp-10182,True,stoichiometric,LiZnP
LiZnP,2.354,W/m/K,1000.0,BTE,1,full BTE,1.0,,5.672551,216.0,F-43m,half-Heusler (C1b / MgAgAs),,"[""Li"", ""Li"", ""Li"", ""Li"", ""P"", ""P"", ""P"", ""P"", ""Zn"", ""Zn"", ""Zn"", ""Zn""]","[[0.25, 0.25, 0.75], [0.25, 0.75, 0.25], [0.75, 0.25, 0.25], [0.75, 0.75, 0.75], [0.0, 0.0, 0.0], [0.0, 0.5, 0.5], [0.5, 0.0, 0.5], [0.5, 0.5, 0.0], [0.25, 0.75, 0.75], [0.25, 0.25, 0.25], [0.75, 0.75, 0.25], [0.75, 0.25, 0.75]]",A,primitive->conventional (x sqrt2),BTE master (PhononDB/Carrete/npj/SciRep),,https://mdr.nims.go.jp/datasets/4fc8ba73-3c18-4e17-b1df-38841789e4db,,PhononDB (Togo/NIMS MDR),https://mdr.nims.go.jp/datasets/4fc8ba73-3c18-4e17-b1df-38841789e4db,"LTC-calc.log unit cell (PBEsol-relaxed), same file as kappa",mp-10182,True,stoichiometric,LiZnP
LiZnSb,4.81,W/m/K,300.0,BTE,1,full BTE,1.0,,6.32,216.0,F-43m,C1b,Li/Sb/Zn,"[""Li"", ""Sb"", ""Zn""]","[[0, 0, 0], [0.5, 0.5, 0.5], [0.25, 0.25, 0.25]]",A,conventional,BTE master (PhononDB/Carrete/npj/SciRep),10.1038/s41598-021-92030-4,https://www.nature.com/articles/s41598-021-92030-4#MOESM1,,Sci.Rep. 11:13809 (2021) Table S1,https://www.nature.com/articles/s41598-021-92030-4#MOESM1,"Table S1 (DFT-optimized lattice parameter + lowest-energy site assignment), same table as kappa",mp-1100430,True,stoichiometric,LiZnSb
LiZnSb,6.44,W/m/K,300.0,BTE-approx,1,full BTE,1.0,,6.32,216.0,F-43m,C1b,Li/Sb/Zn,"[""Li"", ""Sb"", ""Zn""]","[[0, 0, 0], [0.5, 0.5, 0.5], [0.25, 0.25, 0.25]]",A,conventional,BTE master (PhononDB/Carrete/npj/SciRep),10.1103/PhysRevX.4.011019,https://doi.org/10.1103/PhysRevX.4.011019,,Sci.Rep. 11:13809 (2021) Table S1,https://www.nature.com/articles/s41598-021-92030-4#MOESM1,"Table S1 (DFT-optimized lattice parameter + lowest-energy site assignment), same table as kappa",mp-1100430,True,stoichiometric,LiZnSb
LiZnSb,4.81,W/m/K,300.0,Phono3py,1,full BTE,1.0,,6.32,216.0,F-43m,C1b,Li/Sb/Zn,"[""Li"", ""Sb"", ""Zn""]","[[0, 0, 0], [0.5, 0.5, 0.5], [0.25, 0.25, 0.25]]",A,conventional,"paper mining (PDF, batch 2)",arxiv:2010.12467v1,,Table S1,Sci.Rep. 11:13809 (2021) Table S1,https://www.nature.com/articles/s41598-021-92030-4#MOESM1,"Table S1 (DFT-optimized lattice parameter + lowest-energy site assignment), same table as kappa",mp-1100430,True,stoichiometric,LiZnSb
LiZnSb,3.76,W/m/K,500.0,BTE (TDEP),1,full BTE,1.0,,6.32,216.0,F-43m,C1b,Li/Sb/Zn,"[""Li"", ""Sb"", ""Zn""]","[[0, 0, 0], [0.5, 0.5, 0.5], [0.25, 0.25, 0.25]]",A,conventional,paper mining,10.1016/j.commatsci.2021.110938,https://arxiv.org/abs/2107.03735,"Appendix A, Table A.1 (arXiv:2107.03735, p.17) - DFT value only; parenthetical ML predictions excluded",Sci.Rep. 11:13809 (2021) Table S1,https://www.nature.com/articles/s41598-021-92030-4#MOESM1,"Table S1 (DFT-optimized lattice parameter + lowest-energy site assignment), same table as kappa",mp-1100430,True,stoichiometric,LiZnSb
LiZnSb,3.76,W/m/K,500.0,TDEP (three-phonon + isotope scattering),1,full BTE,1.0,,6.32,216.0,F-43m,C1b,Li/Sb/Zn,"[""Li"", ""Sb"", ""Zn""]","[[0, 0, 0], [0.5, 0.5, 0.5], [0.25, 0.25, 0.25]]",A,conventional,"paper mining (PDF, batch 2)",arxiv:2107.03735v2,,Table A.1,Sci.Rep. 11:13809 (2021) Table S1,https://www.nature.com/articles/s41598-021-92030-4#MOESM1,"Table S1 (DFT-optimized lattice parameter + lowest-energy site assignment), same table as kappa",mp-1100430,True,stoichiometric,LiZnSb
LuBiPd,5.75,W/m/K,300.0,BTE,1,full BTE,1.0,,6.66,216.0,F-43m,C1b,Lu/Bi/Pd,"[""Lu"", ""Bi"", ""Pd""]","[[0, 0, 0], [0.5, 0.5, 0.5], [0.25, 0.25, 0.25]]",A,conventional,BTE master (PhononDB/Carrete/npj/SciRep),10.1038/s41598-021-92030-4,https://www.nature.com/articles/s41598-021-92030-4#MOESM1,,Sci.Rep. 11:13809 (2021) Table S1,https://www.nature.com/articles/s41598-021-92030-4#MOESM1,"Table S1 (DFT-optimized lattice parameter + lowest-energy site assignment), same table as kappa",mp-1207185,True,stoichiometric,LuBiPd
LuBiPd,5.75,W/m/K,300.0,Phono3py,1,full BTE,1.0,,6.66,216.0,F-43m,C1b,Lu/Bi/Pd,"[""Lu"", ""Bi"", ""Pd""]","[[0, 0, 0], [0.5, 0.5, 0.5], [0.25, 0.25, 0.25]]",A,conventional,"paper mining (PDF, batch 2)",arxiv:2010.12467v1,,Table S1,Sci.Rep. 11:13809 (2021) Table S1,https://www.nature.com/articles/s41598-021-92030-4#MOESM1,"Table S1 (DFT-optimized lattice parameter + lowest-energy site assignment), same table as kappa",mp-1207185,True,stoichiometric,LuBiPd
LuBiPt,5.77,W/m/K,300.0,BTE,1,full BTE,1.0,,6.68,216.0,F-43m,C1b,Lu/Bi/Pt,"[""Lu"", ""Bi"", ""Pt""]","[[0, 0, 0], [0.5, 0.5, 0.5], [0.25, 0.25, 0.25]]",A,conventional,BTE master (PhononDB/Carrete/npj/SciRep),10.1038/s41598-021-92030-4,https://www.nature.com/articles/s41598-021-92030-4#MOESM1,,Sci.Rep. 11:13809 (2021) Table S1,https://www.nature.com/articles/s41598-021-92030-4#MOESM1,"Table S1 (DFT-optimized lattice parameter + lowest-energy site assignment), same table as kappa",mp-1206992,True,stoichiometric,LuBiPt
LuBiPt,5.77,W/m/K,300.0,Phono3py,1,full BTE,1.0,,6.68,216.0,F-43m,C1b,Lu/Bi/Pt,"[""Lu"", ""Bi"", ""Pt""]","[[0, 0, 0], [0.5, 0.5, 0.5], [0.25, 0.25, 0.25]]",A,conventional,"paper mining (PDF, batch 2)",arxiv:2010.12467v1,,Table S1,Sci.Rep. 11:13809 (2021) Table S1,https://www.nature.com/articles/s41598-021-92030-4#MOESM1,"Table S1 (DFT-optimized lattice parameter + lowest-energy site assignment), same table as kappa",mp-1206992,True,stoichiometric,LuBiPt
LuNiBi,9.83,W/m/K,300.0,BTE,1,full BTE,1.0,,6.41,216.0,F-43m,C1b,Lu/Bi/Ni,"[""Lu"", ""Bi"", ""Ni""]","[[0, 0, 0], [0.5, 0.5, 0.5], [0.25, 0.25, 0.25]]",A,conventional,BTE master (PhononDB/Carrete/npj/SciRep),10.1038/s41598-021-92030-4,https://www.nature.com/articles/s41598-021-92030-4#MOESM1,,Sci.Rep. 11:13809 (2021) Table S1,https://www.nature.com/articles/s41598-021-92030-4#MOESM1,"Table S1 (DFT-optimized lattice parameter + lowest-energy site assignment), same table as kappa",mp-30457,True,stoichiometric,LuNiBi
LuNiBi,9.83,W/m/K,300.0,Phono3py,1,full BTE,1.0,,6.41,216.0,F-43m,C1b,Lu/Bi/Ni,"[""Lu"", ""Bi"", ""Ni""]","[[0, 0, 0], [0.5, 0.5, 0.5], [0.25, 0.25, 0.25]]",A,conventional,"paper mining (PDF, batch 2)",arxiv:2010.12467v1,,Table S1,Sci.Rep. 11:13809 (2021) Table S1,https://www.nature.com/articles/s41598-021-92030-4#MOESM1,"Table S1 (DFT-optimized lattice parameter + lowest-energy site assignment), same table as kappa",mp-30457,True,stoichiometric,LuNiBi
