Repository: Shivamrandive747/Thermalconductivity_prediction

# Calibrating first-principles lattice thermal conductivity to experiment

**A curated half-Heusler dataset and a validated transfer function.**

Published first-principles transport calculations of lattice thermal conductivity exceed what
laboratories measure for the same compound by a **median factor of 1.55**. That offset is regular
enough to be removed in closed form:

$$\kappa_L^{\mathrm{expt}}(T) \;=\; \kappa_L^{\mathrm{BTE}}(T)\;\min\!\left[c\left(\tfrac{T}{300}\right)^{p},\,1\right],
\qquad c = 0.51,\quad p = 0.80$$

Inside a domain of applicability declared before the validation set was scored, this places

File: data/Target_Materials/HEUSLER_KAPPA_TRAINING_SET.csv (part 117 of 192)
formula,kappa_L,kappa_units,temperature_K,method,method_tier,tier_name,weight,kappa_basis,struct_a_A,struct_spacegroup,struct_sg_symbol,struct_prototype,struct_site_ordering,struct_species,struct_frac_coords,struct_grade,lattice_convention,source,source_doi,source_url,source_location,struct_source,struct_source_url,struct_source_detail,struct_id,struct_same_paper_as_kappa,stoichiometry,parent_formula
LuNiSb,9.97,W/m/K,300.0,BTE,1,full BTE,1.0,,6.28,216.0,F-43m,C1b,Lu/Sb/Ni,"[""Lu"", ""Sb"", ""Ni""]","[[0, 0, 0], [0.5, 0.5, 0.5], [0.25, 0.25, 0.25]]",A,conventional,BTE master (PhononDB/Carrete/npj/SciRep),10.1038/s41598-021-92030-4,https://www.nature.com/articles/s41598-021-92030-4#MOESM1,,Sci.Rep. 11:13809 (2021) Table S1,https://www.nature.com/articles/s41598-021-92030-4#MOESM1,"Table S1 (DFT-optimized lattice parameter + lowest-energy site assignment), same table as kappa",mp-20185,True,stoichiometric,LuNiSb
LuNiSb,9.97,W/m/K,300.0,Phono3py,1,full BTE,1.0,,6.28,216.0,F-43m,C1b,Lu/Sb/Ni,"[""Lu"", ""Sb"", ""Ni""]","[[0, 0, 0], [0.5, 0.5, 0.5], [0.25, 0.25, 0.25]]",A,conventional,"paper mining (PDF, batch 2)",arxiv:2010.12467v1,,Table S1,Sci.Rep. 11:13809 (2021) Table S1,https://www.nature.com/articles/s41598-021-92030-4#MOESM1,"Table S1 (DFT-optimized lattice parameter + lowest-energy site assignment), same table as kappa",mp-20185,True,stoichiometric,LuNiSb
LuNiSb,12.421833,W/m/K,300.0,"BTE (phono3py-class, Phonix auto-kappa)",1,full BTE,1.0,,6.28,216.0,F-43m,C1b,Lu/Sb/Ni,"[""Lu"", ""Sb"", ""Ni""]","[[0, 0, 0], [0.5, 0.5, 0.5], [0.25, 0.25, 0.25]]",A,conventional,Phonix (first-principles BTE),10.1038/s41524-026-02033-w,https://huggingface.co/datasets/phonix-db/phonix-summary,"phonix-summary, HF datasets-server",Sci.Rep. 11:13809 (2021) Table S1,https://www.nature.com/articles/s41598-021-92030-4#MOESM1,"Table S1 (DFT-optimized lattice parameter + lowest-energy site assignment), same table as kappa",mp-20185,True,stoichiometric,LuNiSb
LuSbPt,6.42,W/m/K,300.0,BTE,1,full BTE,1.0,,6.55,216.0,F-43m,C1b,Lu/Sb/Pt,"[""Lu"", ""Sb"", ""Pt""]","[[0, 0, 0], [0.5, 0.5, 0.5], [0.25, 0.25, 0.25]]",A,conventional,BTE master (PhononDB/Carrete/npj/SciRep),10.1038/s41598-021-92030-4,https://www.nature.com/articles/s41598-021-92030-4#MOESM1,,Sci.Rep. 11:13809 (2021) Table S1,https://www.nature.com/articles/s41598-021-92030-4#MOESM1,"Table S1 (DFT-optimized lattice parameter + lowest-energy site assignment), same table as kappa",mp-10194,True,stoichiometric,LuSbPt
LuSbPt,6.42,W/m/K,300.0,Phono3py,1,full BTE,1.0,,6.55,216.0,F-43m,C1b,Lu/Sb/Pt,"[""Lu"", ""Sb"", ""Pt""]","[[0, 0, 0], [0.5, 0.5, 0.5], [0.25, 0.25, 0.25]]",A,conventional,"paper mining (PDF, batch 2)",arxiv:2010.12467v1,,Table S1,Sci.Rep. 11:13809 (2021) Table S1,https://www.nature.com/articles/s41598-021-92030-4#MOESM1,"Table S1 (DFT-optimized lattice parameter + lowest-energy site assignment), same table as kappa",mp-10194,True,stoichiometric,LuSbPt
LuSnAu,4.72,W/m/K,300.0,BTE,1,full BTE,1.0,,6.66,216.0,F-43m,C1b,Lu/Sn/Au,"[""Lu"", ""Sn"", ""Au""]","[[0, 0, 0], [0.5, 0.5, 0.5], [0.25, 0.25, 0.25]]",A,conventional,BTE master (PhononDB/Carrete/npj/SciRep),10.1038/s41598-021-92030-4,https://www.nature.com/articles/s41598-021-92030-4#MOESM1,,Sci.Rep. 11:13809 (2021) Table S1,https://www.nature.com/articles/s41598-021-92030-4#MOESM1,"Table S1 (DFT-optimized lattice parameter + lowest-energy site assignment), same table as kappa",mp-5177,True,stoichiometric,LuSnAu
LuSnAu,4.72,W/m/K,300.0,Phono3py,1,full BTE,1.0,,6.66,216.0,F-43m,C1b,Lu/Sn/Au,"[""Lu"", ""Sn"", ""Au""]","[[0, 0, 0], [0.5, 0.5, 0.5], [0.25, 0.25, 0.25]]",A,conventional,"paper mining (PDF, batch 2)",arxiv:2010.12467v1,,Table S1,Sci.Rep. 11:13809 (2021) Table S1,https://www.nature.com/articles/s41598-021-92030-4#MOESM1,"Table S1 (DFT-optimized lattice parameter + lowest-energy site assignment), same table as kappa",mp-5177,True,stoichiometric,LuSnAu
MgCuSb,3.68,W/m/K,300.0,BTE,1,full BTE,1.0,,6.25,216.0,F-43m,C1b,Mg/Sb/Cu,"[""Mg"", ""Sb"", ""Cu""]","[[0, 0, 0], [0.5, 0.5, 0.5], [0.25, 0.25, 0.25]]",A,conventional,BTE master (PhononDB/Carrete/npj/SciRep),10.1038/s41598-021-92030-4,https://www.nature.com/articles/s41598-021-92030-4#MOESM1,,Sci.Rep. 11:13809 (2021) Table S1,https://www.nature.com/articles/s41598-021-92030-4#MOESM1,"Table S1 (DFT-optimized lattice parameter + lowest-energy site assignment), same table as kappa",mp-3522,True,stoichiometric,MgCuSb
MgCuSb,3.68,W/m/K,300.0,Phono3py,1,full BTE,1.0,,6.25,216.0,F-43m,C1b,Mg/Sb/Cu,"[""Mg"", ""Sb"", ""Cu""]","[[0, 0, 0], [0.5, 0.5, 0.5], [0.25, 0.25, 0.25]]",A,conventional,"paper mining (PDF, batch 2)",arxiv:2010.12467v1,,Table S1,Sci.Rep. 11:13809 (2021) Table S1,https://www.nature.com/articles/s41598-021-92030-4#MOESM1,"Table S1 (DFT-optimized lattice parameter + lowest-energy site assignment), same table as kappa",mp-3522,True,stoichiometric,MgCuSb
MgScGa,3.88,W/m/K,300.0,BTE,1,full BTE,1.0,,6.47,216.0,F-43m,C1b,Mg/Sc/Ga,"[""Mg"", ""Sc"", ""Ga""]","[[0, 0, 0], [0.5, 0.5, 0.5], [0.25, 0.25, 0.25]]",A,conventional,BTE master (PhononDB/Carrete/npj/SciRep),10.1038/s41598-021-92030-4,https://www.nature.com/articles/s41598-021-92030-4#MOESM1,,Sci.Rep. 11:13809 (2021) Table S1,https://www.nature.com/articles/s41598-021-92030-4#MOESM1,"Table S1 (DFT-optimized lattice parameter + lowest-energy site assignment), same table as kappa",mp-961665,True,stoichiometric,MgScGa
MgScGa,3.88,W/m/K,300.0,Phono3py,1,full BTE,1.0,,6.47,216.0,F-43m,C1b,Mg/Sc/Ga,"[""Mg"", ""Sc"", ""Ga""]","[[0, 0, 0], [0.5, 0.5, 0.5], [0.25, 0.25, 0.25]]",A,conventional,"paper mining (PDF, batch 2)",arxiv:2010.12467v1,,Table S1,Sci.Rep. 11:13809 (2021) Table S1,https://www.nature.com/articles/s41598-021-92030-4#MOESM1,"Table S1 (DFT-optimized lattice parameter + lowest-energy site assignment), same table as kappa",mp-961665,True,stoichiometric,MgScGa
MnGaPt,2.33,W/m/K,300.0,BTE,1,full BTE,1.0,,6.0,216.0,F-43m,C1b,Mn/Ga/Pt,"[""Mn"", ""Ga"", ""Pt""]","[[0, 0, 0], [0.5, 0.5, 0.5], [0.25, 0.25, 0.25]]",A,conventional,BTE master (PhononDB/Carrete/npj/SciRep),10.1038/s41598-021-92030-4,https://www.nature.com/articles/s41598-021-92030-4#MOESM1,,Sci.Rep. 11:13809 (2021) Table S1,https://www.nature.com/articles/s41598-021-92030-4#MOESM1,"Table S1 (DFT-optimized lattice parameter + lowest-energy site assignment), same table as kappa",mp-20269,True,stoichiometric,MnGaPt
MnGaPt,2.33,W/m/K,300.0,Phono3py,1,full BTE,1.0,,6.0,216.0,F-43m,C1b,Mn/Ga/Pt,"[""Mn"", ""Ga"", ""Pt""]","[[0, 0, 0], [0.5, 0.5, 0.5], [0.25, 0.25, 0.25]]",A,conventional,"paper mining (PDF, batch 2)",arxiv:2010.12467v1,,Table S1,Sci.Rep. 11:13809 (2021) Table S1,https://www.nature.com/articles/s41598-021-92030-4#MOESM1,"Table S1 (DFT-optimized lattice parameter + lowest-energy site assignment), same table as kappa",mp-20269,True,stoichiometric,MnGaPt
MnNiB,34.551,W/m/K,300.0,"semi-empirical (Slack / Debye-Callaway-type, NOT BTE)",1,full BTE,1.0,,5.057,216.0,F-43m,half Heusler (C1_b / MgAgAs),,,,C,conventional,repository mining,10.48550/arXiv.2501.11644,https://github.com/ertekin-research-group/halfheusler-space/blob/main/HH_overview.csv,,repository mining,https://github.com/ertekin-research-group/halfheusler-space/blob/main/HH_overview.csv,"""Lattice Parameter (Angstroms)"" column, DFT-PBE relaxed, same table as kappa_L",ertekin-research-group/halfheusler-space HH_overview.csv,True,stoichiometric,MnNiB
MoOsPb,16.684,W/m/K,300.0,"semi-empirical (Slack / Debye-Callaway-type, NOT BTE)",1,full BTE,1.0,,6.237,216.0,F-43m,half Heusler (C1_b / MgAgAs),,,,C,conventional,repository mining,10.48550/arXiv.2501.11644,https://github.com/ertekin-research-group/halfheusler-space/blob/main/HH_overview.csv,,repository mining,https://github.com/ertekin-research-group/halfheusler-space/blob/main/HH_overview.csv,"""Lattice Parameter (Angstroms)"" column, DFT-PBE relaxed, same table as kappa_L",ertekin-research-group/halfheusler-space HH_overview.csv,True,stoichiometric,MoOsPb
NaAgO,4.430333,W/m/K,300.0,"BTE (phono3py-class, Phonix auto-kappa)",1,full BTE,1.0,,5.69312882736725,216.0,,half_C1b,,,,C,primitive->conventional (x sqrt2),Phonix (first-principles BTE),10.1038/s41524-026-02033-w,https://huggingface.co/datasets/phonix-db/phonix-summary,"phonix-summary, HF datasets-server",AFLOW,aflowlib.duke.edu:AFLOWDATA/ICSD_WEB/FCC/Ag1Na1O1_ICSD_188531,AFLOW_AGL,aflow:f49a2a60b1665577,False,stoichiometric,NaAgO
NaAgO,4.527967,W/m/K,300.0,"BTE (phono3py-class, Phonix auto-kappa)",1,full BTE,1.0,,5.69312882736725,216.0,,half_C1b,,,,C,primitive->conventional (x sqrt2),Phonix (first-principles BTE),10.1038/s41524-026-02033-w,https://huggingface.co/datasets/phonix-db/phonix-summary,"phonix-summary, HF datasets-server",AFLOW,aflowlib.duke.edu:AFLOWDATA/ICSD_WEB/FCC/Ag1Na1O1_ICSD_188531,AFLOW_AGL,aflow:f49a2a60b1665577,False,stoichiometric,NaAgO
NaBeP,4.08,W/m/K,300.0,BTE,1,full BTE,1.0,,5.6547,216.0,F-43m,T0003.CAB,,"[""Be"", ""Na"", ""P""]","[[0.75, 0.75, 0.75], [0, 0, 0], [0.5, 0.5, 0.5]]",A,primitive->conventional (x sqrt2),BTE master (PhononDB/Carrete/npj/SciRep),10.1103/PhysRevX.4.011019,https://doi.org/10.1103/PhysRevX.4.011019,,Carrete PRX 4:011019 (2014),https://doi.org/10.1103/PhysRevX.4.011019,AFLOW aflow:e5feaaa9abf95bba (aflowlib.duke.edu:AFLOWDATA/LIB3_WEB/Be_svNa_svP/T0003.CAB) - lowest-enthalpy F-43m 3-atom entry; AFLOW is the structure source used by Carrete et al.,"Carrete et al. PRX 4, 011019 (2014), Table I, compound BeNaP",True,stoichiometric,NaBeP
NaBeSb,3.62,W/m/K,300.0,BTE,1,full BTE,1.0,,6.25,216.0,F-43m,C1b,Na/Sb/Be,"[""Na"", ""Sb"", ""Be""]","[[0, 0, 0], [0.5, 0.5, 0.5], [0.25, 0.25, 0.25]]",A,conventional,BTE master (PhononDB/Carrete/npj/SciRep),10.1038/s41598-021-92030-4,https://www.nature.com/articles/s41598-021-92030-4#MOESM1,,Sci.Rep. 11:13809 (2021) Table S1,https://www.nature.com/articles/s41598-021-92030-4#MOESM1,"Table S1 (DFT-optimized lattice parameter + lowest-energy site assignment), same table as kappa",mp-1100391,True,stoichiometric,NaBeSb
NaBeSb,3.62,W/m/K,300.0,Phono3py,1,full BTE,1.0,,6.25,216.0,F-43m,C1b,Na/Sb/Be,"[""Na"", ""Sb"", ""Be""]","[[0, 0, 0], [0.5, 0.5, 0.5], [0.25, 0.25, 0.25]]",A,conventional,"paper mining (PDF, batch 2)",arxiv:2010.12467v1,,Table S1,Sci.Rep. 11:13809 (2021) Table S1,https://www.nature.com/articles/s41598-021-92030-4#MOESM1,"Table S1 (DFT-optimized lattice parameter + lowest-energy site assignment), same table as kappa",mp-1100391,True,stoichiometric,NaBeSb
NaBeSb,5.852833,W/m/K,300.0,"BTE (phono3py-class, Phonix auto-kappa)",1,full BTE,1.0,,6.25,216.0,F-43m,C1b,Na/Sb/Be,"[""Na"", ""Sb"", ""Be""]","[[0, 0, 0], [0.5, 0.5, 0.5], [0.25, 0.25, 0.25]]",A,conventional,Phonix (first-principles BTE),10.1038/s41524-026-02033-w,https://huggingface.co/datasets/phonix-db/phonix-summary,"phonix-summary, HF datasets-server",Sci.Rep. 11:13809 (2021) Table S1,https://www.nature.com/articles/s41598-021-92030-4#MOESM1,"Table S1 (DFT-optimized lattice parameter + lowest-energy site assignment), same table as kappa",mp-1100391,True,stoichiometric,NaBeSb
NaCaAs,10.59,W/m/K,200.0,BTE,1,full BTE,1.0,,6.866445,216.0,F-43m,half-Heusler (C1b / MgAgAs),,"[""Na"", ""Na"", ""Na"", ""Na"", ""Ca"", ""Ca"", ""Ca"", ""Ca"", ""As"", ""As"", ""As"", ""As""]","[[0.5, 0.0, 0.0], [0.5, 0.5, 0.5], [0.0, 0.0, 0.5], [0.0, 0.5, 0.0], [0.0, 0.0, 0.0], [0.0, 0.5, 0.5], [0.5, 0.0, 0.5], [0.5, 0.5, 0.0], [0.25, 0.75, 0.75], [0.25, 0.25, 0.25], [0.75, 0.75, 0.25], [0.75, 0.25, 0.75]]",A,primitive->conventional (x sqrt2),BTE master (PhononDB/Carrete/npj/SciRep),,https://mdr.nims.go.jp/datasets/c5e13710-9f41-4d82-a6b0-1043ab287a89,,PhononDB (Togo/NIMS MDR),https://mdr.nims.go.jp/datasets/c5e13710-9f41-4d82-a6b0-1043ab287a89,"LTC-calc.log unit cell (PBEsol-relaxed), same file as kappa",mp-961685,True,stoichiometric,NaCaAs
NaCaAs,10.087,W/m/K,210.0,BTE,1,full BTE,1.0,,6.866445,216.0,F-43m,half-Heusler (C1b / MgAgAs),,"[""Na"", ""Na"", ""Na"", ""Na"", ""Ca"", ""Ca"", ""Ca"", ""Ca"", ""As"", ""As"", ""As"", ""As""]","[[0.5, 0.0, 0.0], [0.5, 0.5, 0.5], [0.0, 0.0, 0.5], [0.0, 0.5, 0.0], [0.0, 0.0, 0.0], [0.0, 0.5, 0.5], [0.5, 0.0, 0.5], [0.5, 0.5, 0.0], [0.25, 0.75, 0.75], [0.25, 0.25, 0.25], [0.75, 0.75, 0.25], [0.75, 0.25, 0.75]]",A,primitive->conventional (x sqrt2),BTE master (PhononDB/Carrete/npj/SciRep),,https://mdr.nims.go.jp/datasets/c5e13710-9f41-4d82-a6b0-1043ab287a89,,PhononDB (Togo/NIMS MDR),https://mdr.nims.go.jp/datasets/c5e13710-9f41-4d82-a6b0-1043ab287a89,"LTC-calc.log unit cell (PBEsol-relaxed), same file as kappa",mp-961685,True,stoichiometric,NaCaAs
NaCaAs,9.63,W/m/K,220.0,BTE,1,full BTE,1.0,,6.866445,216.0,F-43m,half-Heusler (C1b / MgAgAs),,"[""Na"", ""Na"", ""Na"", ""Na"", ""Ca"", ""Ca"", ""Ca"", ""Ca"", ""As"", ""As"", ""As"", ""As""]","[[0.5, 0.0, 0.0], [0.5, 0.5, 0.5], [0.0, 0.0, 0.5], [0.0, 0.5, 0.0], [0.0, 0.0, 0.0], [0.0, 0.5, 0.5], [0.5, 0.0, 0.5], [0.5, 0.5, 0.0], [0.25, 0.75, 0.75], [0.25, 0.25, 0.25], [0.75, 0.75, 0.25], [0.75, 0.25, 0.75]]",A,primitive->conventional (x sqrt2),BTE master (PhononDB/Carrete/npj/SciRep),,https://mdr.nims.go.jp/datasets/c5e13710-9f41-4d82-a6b0-1043ab287a89,,PhononDB (Togo/NIMS MDR),https://mdr.nims.go.jp/datasets/c5e13710-9f41-4d82-a6b0-1043ab287a89,"LTC-calc.log unit cell (PBEsol-relaxed), same file as kappa",mp-961685,True,stoichiometric,NaCaAs
NaCaAs,9.213,W/m/K,230.0,BTE,1,full BTE,1.0,,6.866445,216.0,F-43m,half-Heusler (C1b / MgAgAs),,"[""Na"", ""Na"", ""Na"", ""Na"", ""Ca"", ""Ca"", ""Ca"", ""Ca"", ""As"", ""As"", ""As"", ""As""]","[[0.5, 0.0, 0.0], [0.5, 0.5, 0.5], [0.0, 0.0, 0.5], [0.0, 0.5, 0.0], [0.0, 0.0, 0.0], [0.0, 0.5, 0.5], [0.5, 0.0, 0.5], [0.5, 0.5, 0.0], [0.25, 0.75, 0.75], [0.25, 0.25, 0.25], [0.75, 0.75, 0.25], [0.75, 0.25, 0.75]]",A,primitive->conventional (x sqrt2),BTE master (PhononDB/Carrete/npj/SciRep),,https://mdr.nims.go.jp/datasets/c5e13710-9f41-4d82-a6b0-1043ab287a89,,PhononDB (Togo/NIMS MDR),https://mdr.nims.go.jp/datasets/c5e13710-9f41-4d82-a6b0-1043ab287a89,"LTC-calc.log unit cell (PBEsol-relaxed), same file as kappa",mp-961685,True,stoichiometric,NaCaAs
NaCaAs,8.831,W/m/K,240.0,BTE,1,full BTE,1.0,,6.866445,216.0,F-43m,half-Heusler (C1b / MgAgAs),,"[""Na"", ""Na"", ""Na"", ""Na"", ""Ca"", ""Ca"", ""Ca"", ""Ca"", ""As"", ""As"", ""As"", ""As""]","[[0.5, 0.0, 0.0], [0.5, 0.5, 0.5], [0.0, 0.0, 0.5], [0.0, 0.5, 0.0], [0.0, 0.0, 0.0], [0.0, 0.5, 0.5], [0.5, 0.0, 0.5], [0.5, 0.5, 0.0], [0.25, 0.75, 0.75], [0.25, 0.25, 0.25], [0.75, 0.75, 0.25], [0.75, 0.25, 0.75]]",A,primitive->conventional (x sqrt2),BTE master (PhononDB/Carrete/npj/SciRep),,https://mdr.nims.go.jp/datasets/c5e13710-9f41-4d82-a6b0-1043ab287a89,,PhononDB (Togo/NIMS MDR),https://mdr.nims.go.jp/datasets/c5e13710-9f41-4d82-a6b0-1043ab287a89,"LTC-calc.log unit cell (PBEsol-relaxed), same file as kappa",mp-961685,True,stoichiometric,NaCaAs
NaCaAs,8.48,W/m/K,250.0,BTE,1,full BTE,1.0,,6.866445,216.0,F-43m,half-Heusler (C1b / MgAgAs),,"[""Na"", ""Na"", ""Na"", ""Na"", ""Ca"", ""Ca"", ""Ca"", ""Ca"", ""As"", ""As"", ""As"", ""As""]","[[0.5, 0.0, 0.0], [0.5, 0.5, 0.5], [0.0, 0.0, 0.5], [0.0, 0.5, 0.0], [0.0, 0.0, 0.0], [0.0, 0.5, 0.5], [0.5, 0.0, 0.5], [0.5, 0.5, 0.0], [0.25, 0.75, 0.75], [0.25, 0.25, 0.25], [0.75, 0.75, 0.25], [0.75, 0.25, 0.75]]",A,primitive->conventional (x sqrt2),BTE master (PhononDB/Carrete/npj/SciRep),,https://mdr.nims.go.jp/datasets/c5e13710-9f41-4d82-a6b0-1043ab287a89,,PhononDB (Togo/NIMS MDR),https://mdr.nims.go.jp/datasets/c5e13710-9f41-4d82-a6b0-1043ab287a89,"LTC-calc.log unit cell (PBEsol-relaxed), same file as kappa",mp-961685,True,stoichiometric,NaCaAs
NaCaAs,8.156,W/m/K,260.0,BTE,1,full BTE,1.0,,6.866445,216.0,F-43m,half-Heusler (C1b / MgAgAs),,"[""Na"", ""Na"", ""Na"", ""Na"", ""Ca"", ""Ca"", ""Ca"", ""Ca"", ""As"", ""As"", ""As"", ""As""]","[[0.5, 0.0, 0.0], [0.5, 0.5, 0.5], [0.0, 0.0, 0.5], [0.0, 0.5, 0.0], [0.0, 0.0, 0.0], [0.0, 0.5, 0.5], [0.5, 0.0, 0.5], [0.5, 0.5, 0.0], [0.25, 0.75, 0.75], [0.25, 0.25, 0.25], [0.75, 0.75, 0.25], [0.75, 0.25, 0.75]]",A,primitive->conventional (x sqrt2),BTE master (PhononDB/Carrete/npj/SciRep),,https://mdr.nims.go.jp/datasets/c5e13710-9f41-4d82-a6b0-1043ab287a89,,PhononDB (Togo/NIMS MDR),https://mdr.nims.go.jp/datasets/c5e13710-9f41-4d82-a6b0-1043ab287a89,"LTC-calc.log unit cell (PBEsol-relaxed), same file as kappa",mp-961685,True,stoichiometric,NaCaAs
NaCaAs,7.856,W/m/K,270.0,BTE,1,full BTE,1.0,,6.866445,216.0,F-43m,half-Heusler (C1b / MgAgAs),,"[""Na"", ""Na"", ""Na"", ""Na"", ""Ca"", ""Ca"", ""Ca"", ""Ca"", ""As"", ""As"", ""As"", ""As""]","[[0.5, 0.0, 0.0], [0.5, 0.5, 0.5], [0.0, 0.0, 0.5], [0.0, 0.5, 0.0], [0.0, 0.0, 0.0], [0.0, 0.5, 0.5], [0.5, 0.0, 0.5], [0.5, 0.5, 0.0], [0.25, 0.75, 0.75], [0.25, 0.25, 0.25], [0.75, 0.75, 0.25], [0.75, 0.25, 0.75]]",A,primitive->conventional (x sqrt2),BTE master (PhononDB/Carrete/npj/SciRep),,https://mdr.nims.go.jp/datasets/c5e13710-9f41-4d82-a6b0-1043ab287a89,,PhononDB (Togo/NIMS MDR),https://mdr.nims.go.jp/datasets/c5e13710-9f41-4d82-a6b0-1043ab287a89,"LTC-calc.log unit cell (PBEsol-relaxed), same file as kappa",mp-961685,True,stoichiometric,NaCaAs
NaCaAs,7.578,W/m/K,280.0,BTE,1,full BTE,1.0,,6.866445,216.0,F-43m,half-Heusler (C1b / MgAgAs),,"[""Na"", ""Na"", ""Na"", ""Na"", ""Ca"", ""Ca"", ""Ca"", ""Ca"", ""As"", ""As"", ""As"", ""As""]","[[0.5, 0.0, 0.0], [0.5, 0.5, 0.5], [0.0, 0.0, 0.5], [0.0, 0.5, 0.0], [0.0, 0.0, 0.0], [0.0, 0.5, 0.5], [0.5, 0.0, 0.5], [0.5, 0.5, 0.0], [0.25, 0.75, 0.75], [0.25, 0.25, 0.25], [0.75, 0.75, 0.25], [0.75, 0.25, 0.75]]",A,primitive->conventional (x sqrt2),BTE master (PhononDB/Carrete/npj/SciRep),,https://mdr.nims.go.jp/datasets/c5e13710-9f41-4d82-a6b0-1043ab287a89,,PhononDB (Togo/NIMS MDR),https://mdr.nims.go.jp/datasets/c5e13710-9f41-4d82-a6b0-1043ab287a89,"LTC-calc.log unit cell (PBEsol-relaxed), same file as kappa",mp-961685,True,stoichiometric,NaCaAs
NaCaAs,7.318,W/m/K,290.0,BTE,1,full BTE,1.0,,6.866445,216.0,F-43m,half-Heusler (C1b / MgAgAs),,"[""Na"", ""Na"", ""Na"", ""Na"", ""Ca"", ""Ca"", ""Ca"", ""Ca"", ""As"", ""As"", ""As"", ""As""]","[[0.5, 0.0, 0.0], [0.5, 0.5, 0.5], [0.0, 0.0, 0.5], [0.0, 0.5, 0.0], [0.0, 0.0, 0.0], [0.0, 0.5, 0.5], [0.5, 0.0, 0.5], [0.5, 0.5, 0.0], [0.25, 0.75, 0.75], [0.25, 0.25, 0.25], [0.75, 0.75, 0.25], [0.75, 0.25, 0.75]]",A,primitive->conventional (x sqrt2),BTE master (PhononDB/Carrete/npj/SciRep),,https://mdr.nims.go.jp/datasets/c5e13710-9f41-4d82-a6b0-1043ab287a89,,PhononDB (Togo/NIMS MDR),https://mdr.nims.go.jp/datasets/c5e13710-9f41-4d82-a6b0-1043ab287a89,"LTC-calc.log unit cell (PBEsol-relaxed), same file as kappa",mp-961685,True,stoichiometric,NaCaAs
NaCaAs,7.076,W/m/K,300.0,BTE,1,full BTE,1.0,,6.866445,216.0,F-43m,half-Heusler (C1b / MgAgAs),,"[""Na"", ""Na"", ""Na"", ""Na"", ""Ca"", ""Ca"", ""Ca"", ""Ca"", ""As"", ""As"", ""As"", ""As""]","[[0.5, 0.0, 0.0], [0.5, 0.5, 0.5], [0.0, 0.0, 0.5], [0.0, 0.5, 0.0], [0.0, 0.0, 0.0], [0.0, 0.5, 0.5], [0.5, 0.0, 0.5], [0.5, 0.5, 0.0], [0.25, 0.75, 0.75], [0.25, 0.25, 0.25], [0.75, 0.75, 0.25], [0.75, 0.25, 0.75]]",A,primitive->conventional (x sqrt2),BTE master (PhononDB/Carrete/npj/SciRep),,https://mdr.nims.go.jp/datasets/c5e13710-9f41-4d82-a6b0-1043ab287a89,,PhononDB (Togo/NIMS MDR),https://mdr.nims.go.jp/datasets/c5e13710-9f41-4d82-a6b0-1043ab287a89,"LTC-calc.log unit cell (PBEsol-relaxed), same file as kappa",mp-961685,True,stoichiometric,NaCaAs
NaCaAs,7.57,W/m/K,300.0,BTE,1,full BTE,1.0,,6.866445,216.0,F-43m,half-Heusler (C1b / MgAgAs),,"[""Na"", ""Na"", ""Na"", ""Na"", ""Ca"", ""Ca"", ""Ca"", ""Ca"", ""As"", ""As"", ""As"", ""As""]","[[0.5, 0.0, 0.0], [0.5, 0.5, 0.5], [0.0, 0.0, 0.5], [0.0, 0.5, 0.0], [0.0, 0.0, 0.0], [0.0, 0.5, 0.5], [0.5, 0.0, 0.5], [0.5, 0.5, 0.0], [0.25, 0.75, 0.75], [0.25, 0.25, 0.25], [0.75, 0.75, 0.25], [0.75, 0.25, 0.75]]",A,primitive->conventional (x sqrt2),BTE master (PhononDB/Carrete/npj/SciRep),10.1038/s41598-021-92030-4,https://www.nature.com/articles/s41598-021-92030-4#MOESM1,,PhononDB (Togo/NIMS MDR),https://mdr.nims.go.jp/datasets/c5e13710-9f41-4d82-a6b0-1043ab287a89,"LTC-calc.log unit cell (PBEsol-relaxed), same file as kappa",mp-961685,True,stoichiometric,NaCaAs
NaCaAs,6.499771,W/m/K,300.0,BTE,1,full BTE,1.0,,6.866445,216.0,F-43m,half-Heusler (C1b / MgAgAs),,"[""Na"", ""Na"", ""Na"", ""Na"", ""Ca"", ""Ca"", ""Ca"", ""Ca"", ""As"", ""As"", ""As"", ""As""]","[[0.5, 0.0, 0.0], [0.5, 0.5, 0.5], [0.0, 0.0, 0.5], [0.0, 0.5, 0.0], [0.0, 0.0, 0.0], [0.0, 0.5, 0.5], [0.5, 0.0, 0.5], [0.5, 0.5, 0.0], [0.25, 0.75, 0.75], [0.25, 0.25, 0.25], [0.75, 0.75, 0.25], [0.75, 0.25, 0.75]]",A,primitive->conventional (x sqrt2),BTE master (PhononDB/Carrete/npj/SciRep),10.1038/s41524-025-01920-y,https://doi.org/10.5281/zenodo.15937696,,PhononDB (Togo/NIMS MDR),https://mdr.nims.go.jp/datasets/c5e13710-9f41-4d82-a6b0-1043ab287a89,"LTC-calc.log unit cell (PBEsol-relaxed), same file as kappa",mp-961685,True,stoichiometric,NaCaAs
NaCaAs,7.57,W/m/K,300.0,Phono3py,1,full BTE,1.0,,6.866445,216.0,F-43m,half-Heusler (C1b / MgAgAs),,"[""Na"", ""Na"", ""Na"", ""Na"", ""Ca"", ""Ca"", ""Ca"", ""Ca"", ""As"", ""As"", ""As"", ""As""]","[[0.5, 0.0, 0.0], [0.5, 0.5, 0.5], [0.0, 0.0, 0.5], [0.0, 0.5, 0.0], [0.0, 0.0, 0.0], [0.0, 0.5, 0.5], [0.5, 0.0, 0.5], [0.5, 0.5, 0.0], [0.25, 0.75, 0.75], [0.25, 0.25, 0.25], [0.75, 0.75, 0.25], [0.75, 0.25, 0.75]]",A,primitive->conventional (x sqrt2),"paper mining (PDF, batch 2)",arxiv:2010.12467v1,,Table S1,PhononDB (Togo/NIMS MDR),https://mdr.nims.go.jp/datasets/c5e13710-9f41-4d82-a6b0-1043ab287a89,"LTC-calc.log unit cell (PBEsol-relaxed), same file as kappa",mp-961685,True,stoichiometric,NaCaAs
NaCaAs,7.2805,W/m/K,300.0,"BTE (phono3py-class, Phonix auto-kappa)",1,full BTE,1.0,,6.866445,216.0,F-43m,half-Heusler (C1b / MgAgAs),,"[""Na"", ""Na"", ""Na"", ""Na"", ""Ca"", ""Ca"", ""Ca"", ""Ca"", ""As"", ""As"", ""As"", ""As""]","[[0.5, 0.0, 0.0], [0.5, 0.5, 0.5], [0.0, 0.0, 0.5], [0.0, 0.5, 0.0], [0.0, 0.0, 0.0], [0.0, 0.5, 0.5], [0.5, 0.0, 0.5], [0.5, 0.5, 0.0], [0.25, 0.75, 0.75], [0.25, 0.25, 0.25], [0.75, 0.75, 0.25], [0.75, 0.25, 0.75]]",A,primitive->conventional (x sqrt2),Phonix (first-principles BTE),10.1038/s41524-026-02033-w,https://huggingface.co/datasets/phonix-db/phonix-summary,"phonix-summary, HF datasets-server",PhononDB (Togo/NIMS MDR),https://mdr.nims.go.jp/datasets/c5e13710-9f41-4d82-a6b0-1043ab287a89,"LTC-calc.log unit cell (PBEsol-relaxed), same file as kappa",mp-961685,True,stoichiometric,NaCaAs
NaCaAs,6.85,W/m/K,310.0,BTE,1,full BTE,1.0,,6.866445,216.0,F-43m,half-Heusler (C1b / MgAgAs),,"[""Na"", ""Na"", ""Na"", ""Na"", ""Ca"", ""Ca"", ""Ca"", ""Ca"", ""As"", ""As"", ""As"", ""As""]","[[0.5, 0.0, 0.0], [0.5, 0.5, 0.5], [0.0, 0.0, 0.5], [0.0, 0.5, 0.0], [0.0, 0.0, 0.0], [0.0, 0.5, 0.5], [0.5, 0.0, 0.5], [0.5, 0.5, 0.0], [0.25, 0.75, 0.75], [0.25, 0.25, 0.25], [0.75, 0.75, 0.25], [0.75, 0.25, 0.75]]",A,primitive->conventional (x sqrt2),BTE master (PhononDB/Carrete/npj/SciRep),,https://mdr.nims.go.jp/datasets/c5e13710-9f41-4d82-a6b0-1043ab287a89,,PhononDB (Togo/NIMS MDR),https://mdr.nims.go.jp/datasets/c5e13710-9f41-4d82-a6b0-1043ab287a89,"LTC-calc.log unit cell (PBEsol-relaxed), same file as kappa",mp-961685,True,stoichiometric,NaCaAs
NaCaAs,6.637,W/m/K,320.0,BTE,1,full BTE,1.0,,6.866445,216.0,F-43m,half-Heusler (C1b / MgAgAs),,"[""Na"", ""Na"", ""Na"", ""Na"", ""Ca"", ""Ca"", ""Ca"", ""Ca"", ""As"", ""As"", ""As"", ""As""]","[[0.5, 0.0, 0.0], [0.5, 0.5, 0.5], [0.0, 0.0, 0.5], [0.0, 0.5, 0.0], [0.0, 0.0, 0.0], [0.0, 0.5, 0.5], [0.5, 0.0, 0.5], [0.5, 0.5, 0.0], [0.25, 0.75, 0.75], [0.25, 0.25, 0.25], [0.75, 0.75, 0.25], [0.75, 0.25, 0.75]]",A,primitive->conventional (x sqrt2),BTE master (PhononDB/Carrete/npj/SciRep),,https://mdr.nims.go.jp/datasets/c5e13710-9f41-4d82-a6b0-1043ab287a89,,PhononDB (Togo/NIMS MDR),https://mdr.nims.go.jp/datasets/c5e13710-9f41-4d82-a6b0-1043ab287a89,"LTC-calc.log unit cell (PBEsol-relaxed), same file as kappa",mp-961685,True,stoichiometric,NaCaAs
NaCaAs,6.438,W/m/K,330.0,BTE,1,full BTE,1.0,,6.866445,216.0,F-43m,half-Heusler (C1b / MgAgAs),,"[""Na"", ""Na"", ""Na"", ""Na"", ""Ca"", ""Ca"", ""Ca"", ""Ca"", ""As"", ""As"", ""As"", ""As""]","[[0.5, 0.0, 0.0], [0.5, 0.5, 0.5], [0.0, 0.0, 0.5], [0.0, 0.5, 0.0], [0.0, 0.0, 0.0], [0.0, 0.5, 0.5], [0.5, 0.0, 0.5], [0.5, 0.5, 0.0], [0.25, 0.75, 0.75], [0.25, 0.25, 0.25], [0.75, 0.75, 0.25], [0.75, 0.25, 0.75]]",A,primitive->conventional (x sqrt2),BTE master (PhononDB/Carrete/npj/SciRep),,https://mdr.nims.go.jp/datasets/c5e13710-9f41-4d82-a6b0-1043ab287a89,,PhononDB (Togo/NIMS MDR),https://mdr.nims.go.jp/datasets/c5e13710-9f41-4d82-a6b0-1043ab287a89,"LTC-calc.log unit cell (PBEsol-relaxed), same file as kappa",mp-961685,True,stoichiometric,NaCaAs
NaCaAs,6.25,W/m/K,340.0,BTE,1,full BTE,1.0,,6.866445,216.0,F-43m,half-Heusler (C1b / MgAgAs),,"[""Na"", ""Na"", ""Na"", ""Na"", ""Ca"", ""Ca"", ""Ca"", ""Ca"", ""As"", ""As"", ""As"", ""As""]","[[0.5, 0.0, 0.0], [0.5, 0.5, 0.5], [0.0, 0.0, 0.5], [0.0, 0.5, 0.0], [0.0, 0.0, 0.0], [0.0, 0.5, 0.5], [0.5, 0.0, 0.5], [0.5, 0.5, 0.0], [0.25, 0.75, 0.75], [0.25, 0.25, 0.25], [0.75, 0.75, 0.25], [0.75, 0.25, 0.75]]",A,primitive->conventional (x sqrt2),BTE master (PhononDB/Carrete/npj/SciRep),,https://mdr.nims.go.jp/datasets/c5e13710-9f41-4d82-a6b0-1043ab287a89,,PhononDB (Togo/NIMS MDR),https://mdr.nims.go.jp/datasets/c5e13710-9f41-4d82-a6b0-1043ab287a89,"LTC-calc.log unit cell (PBEsol-relaxed), same file as kappa",mp-961685,True,stoichiometric,NaCaAs
NaCaAs,6.073,W/m/K,350.0,BTE,1,full BTE,1.0,,6.866445,216.0,F-43m,half-Heusler (C1b / MgAgAs),,"[""Na"", ""Na"", ""Na"", ""Na"", ""Ca"", ""Ca"", ""Ca"", ""Ca"", ""As"", ""As"", ""As"", ""As""]","[[0.5, 0.0, 0.0], [0.5, 0.5, 0.5], [0.0, 0.0, 0.5], [0.0, 0.5, 0.0], [0.0, 0.0, 0.0], [0.0, 0.5, 0.5], [0.5, 0.0, 0.5], [0.5, 0.5, 0.0], [0.25, 0.75, 0.75], [0.25, 0.25, 0.25], [0.75, 0.75, 0.25], [0.75, 0.25, 0.75]]",A,primitive->conventional (x sqrt2),BTE master (PhononDB/Carrete/npj/SciRep),,https://mdr.nims.go.jp/datasets/c5e13710-9f41-4d82-a6b0-1043ab287a89,,PhononDB (Togo/NIMS MDR),https://mdr.nims.go.jp/datasets/c5e13710-9f41-4d82-a6b0-1043ab287a89,"LTC-calc.log unit cell (PBEsol-relaxed), same file as kappa",mp-961685,True,stoichiometric,NaCaAs
NaCaAs,5.905,W/m/K,360.0,BTE,1,full BTE,1.0,,6.866445,216.0,F-43m,half-Heusler (C1b / MgAgAs),,"[""Na"", ""Na"", ""Na"", ""Na"", ""Ca"", ""Ca"", ""Ca"", ""Ca"", ""As"", ""As"", ""As"", ""As""]","[[0.5, 0.0, 0.0], [0.5, 0.5, 0.5], [0.0, 0.0, 0.5], [0.0, 0.5, 0.0], [0.0, 0.0, 0.0], [0.0, 0.5, 0.5], [0.5, 0.0, 0.5], [0.5, 0.5, 0.0], [0.25, 0.75, 0.75], [0.25, 0.25, 0.25], [0.75, 0.75, 0.25], [0.75, 0.25, 0.75]]",A,primitive->conventional (x sqrt2),BTE master (PhononDB/Carrete/npj/SciRep),,https://mdr.nims.go.jp/datasets/c5e13710-9f41-4d82-a6b0-1043ab287a89,,PhononDB (Togo/NIMS MDR),https://mdr.nims.go.jp/datasets/c5e13710-9f41-4d82-a6b0-1043ab287a89,"LTC-calc.log unit cell (PBEsol-relaxed), same file as kappa",mp-961685,True,stoichiometric,NaCaAs
NaCaAs,5.747,W/m/K,370.0,BTE,1,full BTE,1.0,,6.866445,216.0,F-43m,half-Heusler (C1b / MgAgAs),,"[""Na"", ""Na"", ""Na"", ""Na"", ""Ca"", ""Ca"", ""Ca"", ""Ca"", ""As"", ""As"", ""As"", ""As""]","[[0.5, 0.0, 0.0], [0.5, 0.5, 0.5], [0.0, 0.0, 0.5], [0.0, 0.5, 0.0], [0.0, 0.0, 0.0], [0.0, 0.5, 0.5], [0.5, 0.0, 0.5], [0.5, 0.5, 0.0], [0.25, 0.75, 0.75], [0.25, 0.25, 0.25], [0.75, 0.75, 0.25], [0.75, 0.25, 0.75]]",A,primitive->conventional (x sqrt2),BTE master (PhononDB/Carrete/npj/SciRep),,https://mdr.nims.go.jp/datasets/c5e13710-9f41-4d82-a6b0-1043ab287a89,,PhononDB (Togo/NIMS MDR),https://mdr.nims.go.jp/datasets/c5e13710-9f41-4d82-a6b0-1043ab287a89,"LTC-calc.log unit cell (PBEsol-relaxed), same file as kappa",mp-961685,True,stoichiometric,NaCaAs
NaCaAs,5.597,W/m/K,380.0,BTE,1,full BTE,1.0,,6.866445,216.0,F-43m,half-Heusler (C1b / MgAgAs),,"[""Na"", ""Na"", ""Na"", ""Na"", ""Ca"", ""Ca"", ""Ca"", ""Ca"", ""As"", ""As"", ""As"", ""As""]","[[0.5, 0.0, 0.0], [0.5, 0.5, 0.5], [0.0, 0.0, 0.5], [0.0, 0.5, 0.0], [0.0, 0.0, 0.0], [0.0, 0.5, 0.5], [0.5, 0.0, 0.5], [0.5, 0.5, 0.0], [0.25, 0.75, 0.75], [0.25, 0.25, 0.25], [0.75, 0.75, 0.25], [0.75, 0.25, 0.75]]",A,primitive->conventional (x sqrt2),BTE master (PhononDB/Carrete/npj/SciRep),,https://mdr.nims.go.jp/datasets/c5e13710-9f41-4d82-a6b0-1043ab287a89,,PhononDB (Togo/NIMS MDR),https://mdr.nims.go.jp/datasets/c5e13710-9f41-4d82-a6b0-1043ab287a89,"LTC-calc.log unit cell (PBEsol-relaxed), same file as kappa",mp-961685,True,stoichiometric,NaCaAs
NaCaAs,5.455,W/m/K,390.0,BTE,1,full BTE,1.0,,6.866445,216.0,F-43m,half-Heusler (C1b / MgAgAs),,"[""Na"", ""Na"", ""Na"", ""Na"", ""Ca"", ""Ca"", ""Ca"", ""Ca"", ""As"", ""As"", ""As"", ""As""]","[[0.5, 0.0, 0.0], [0.5, 0.5, 0.5], [0.0, 0.0, 0.5], [0.0, 0.5, 0.0], [0.0, 0.0, 0.0], [0.0, 0.5, 0.5], [0.5, 0.0, 0.5], [0.5, 0.5, 0.0], [0.25, 0.75, 0.75], [0.25, 0.25, 0.25], [0.75, 0.75, 0.25], [0.75, 0.25, 0.75]]",A,primitive->conventional (x sqrt2),BTE master (PhononDB/Carrete/npj/SciRep),,https://mdr.nims.go.jp/datasets/c5e13710-9f41-4d82-a6b0-1043ab287a89,,PhononDB (Togo/NIMS MDR),https://mdr.nims.go.jp/datasets/c5e13710-9f41-4d82-a6b0-1043ab287a89,"LTC-calc.log unit cell (PBEsol-relaxed), same file as kappa",mp-961685,True,stoichiometric,NaCaAs
NaCaAs,5.319,W/m/K,400.0,BTE,1,full BTE,1.0,,6.866445,216.0,F-43m,half-Heusler (C1b / MgAgAs),,"[""Na"", ""Na"", ""Na"", ""Na"", ""Ca"", ""Ca"", ""Ca"", ""Ca"", ""As"", ""As"", ""As"", ""As""]","[[0.5, 0.0, 0.0], [0.5, 0.5, 0.5], [0.0, 0.0, 0.5], [0.0, 0.5, 0.0], [0.0, 0.0, 0.0], [0.0, 0.5, 0.5], [0.5, 0.0, 0.5], [0.5, 0.5, 0.0], [0.25, 0.75, 0.75], [0.25, 0.25, 0.25], [0.75, 0.75, 0.25], [0.75, 0.25, 0.75]]",A,primitive->conventional (x sqrt2),BTE master (PhononDB/Carrete/npj/SciRep),,https://mdr.nims.go.jp/datasets/c5e13710-9f41-4d82-a6b0-1043ab287a89,,PhononDB (Togo/NIMS MDR),https://mdr.nims.go.jp/datasets/c5e13710-9f41-4d82-a6b0-1043ab287a89,"LTC-calc.log unit cell (PBEsol-relaxed), same file as kappa",mp-961685,True,stoichiometric,NaCaAs
NaCaAs,5.19,W/m/K,410.0,BTE,1,full BTE,1.0,,6.866445,216.0,F-43m,half-Heusler (C1b / MgAgAs),,"[""Na"", ""Na"", ""Na"", ""Na"", ""Ca"", ""Ca"", ""Ca"", ""Ca"", ""As"", ""As"", ""As"", ""As""]","[[0.5, 0.0, 0.0], [0.5, 0.5, 0.5], [0.0, 0.0, 0.5], [0.0, 0.5, 0.0], [0.0, 0.0, 0.0], [0.0, 0.5, 0.5], [0.5, 0.0, 0.5], [0.5, 0.5, 0.0], [0.25, 0.75, 0.75], [0.25, 0.25, 0.25], [0.75, 0.75, 0.25], [0.75, 0.25, 0.75]]",A,primitive->conventional (x sqrt2),BTE master (PhononDB/Carrete/npj/SciRep),,https://mdr.nims.go.jp/datasets/c5e13710-9f41-4d82-a6b0-1043ab287a89,,PhononDB (Togo/NIMS MDR),https://mdr.nims.go.jp/datasets/c5e13710-9f41-4d82-a6b0-1043ab287a89,"LTC-calc.log unit cell (PBEsol-relaxed), same file as kappa",mp-961685,True,stoichiometric,NaCaAs
NaCaAs,5.068,W/m/K,420.0,BTE,1,full BTE,1.0,,6.866445,216.0,F-43m,half-Heusler (C1b / MgAgAs),,"[""Na"", ""Na"", ""Na"", ""Na"", ""Ca"", ""Ca"", ""Ca"", ""Ca"", ""As"", ""As"", ""As"", ""As""]","[[0.5, 0.0, 0.0], [0.5, 0.5, 0.5], [0.0, 0.0, 0.5], [0.0, 0.5, 0.0], [0.0, 0.0, 0.0], [0.0, 0.5, 0.5], [0.5, 0.0, 0.5], [0.5, 0.5, 0.0], [0.25, 0.75, 0.75], [0.25, 0.25, 0.25], [0.75, 0.75, 0.25], [0.75, 0.25, 0.75]]",A,primitive->conventional (x sqrt2),BTE master (PhononDB/Carrete/npj/SciRep),,https://mdr.nims.go.jp/datasets/c5e13710-9f41-4d82-a6b0-1043ab287a89,,PhononDB (Togo/NIMS MDR),https://mdr.nims.go.jp/datasets/c5e13710-9f41-4d82-a6b0-1043ab287a89,"LTC-calc.log unit cell (PBEsol-relaxed), same file as kappa",mp-961685,True,stoichiometric,NaCaAs
NaCaAs,4.951,W/m/K,430.0,BTE,1,full BTE,1.0,,6.866445,216.0,F-43m,half-Heusler (C1b / MgAgAs),,"[""Na"", ""Na"", ""Na"", ""Na"", ""Ca"", ""Ca"", ""Ca"", ""Ca"", ""As"", ""As"", ""As"", ""As""]","[[0.5, 0.0, 0.0], [0.5, 0.5, 0.5], [0.0, 0.0, 0.5], [0.0, 0.5, 0.0], [0.0, 0.0, 0.0], [0.0, 0.5, 0.5], [0.5, 0.0, 0.5], [0.5, 0.5, 0.0], [0.25, 0.75, 0.75], [0.25, 0.25, 0.25], [0.75, 0.75, 0.25], [0.75, 0.25, 0.75]]",A,primitive->conventional (x sqrt2),BTE master (PhononDB/Carrete/npj/SciRep),,https://mdr.nims.go.jp/datasets/c5e13710-9f41-4d82-a6b0-1043ab287a89,,PhononDB (Togo/NIMS MDR),https://mdr.nims.go.jp/datasets/c5e13710-9f41-4d82-a6b0-1043ab287a89,"LTC-calc.log unit cell (PBEsol-relaxed), same file as kappa",mp-961685,True,stoichiometric,NaCaAs
NaCaAs,4.839,W/m/K,440.0,BTE,1,full BTE,1.0,,6.866445,216.0,F-43m,half-Heusler (C1b / MgAgAs),,"[""Na"", ""Na"", ""Na"", ""Na"", ""Ca"", ""Ca"", ""Ca"", ""Ca"", ""As"", ""As"", ""As"", ""As""]","[[0.5, 0.0, 0.0], [0.5, 0.5, 0.5], [0.0, 0.0, 0.5], [0.0, 0.5, 0.0], [0.0, 0.0, 0.0], [0.0, 0.5, 0.5], [0.5, 0.0, 0.5], [0.5, 0.5, 0.0], [0.25, 0.75, 0.75], [0.25, 0.25, 0.25], [0.75, 0.75, 0.25], [0.75, 0.25, 0.75]]",A,primitive->conventional (x sqrt2),BTE master (PhononDB/Carrete/npj/SciRep),,https://mdr.nims.go.jp/datasets/c5e13710-9f41-4d82-a6b0-1043ab287a89,,PhononDB (Togo/NIMS MDR),https://mdr.nims.go.jp/datasets/c5e13710-9f41-4d82-a6b0-1043ab287a89,"LTC-calc.log unit cell (PBEsol-relaxed), same file as kappa",mp-961685,True,stoichiometric,NaCaAs
NaCaAs,4.732,W/m/K,450.0,BTE,1,full BTE,1.0,,6.866445,216.0,F-43m,half-Heusler (C1b / MgAgAs),,"[""Na"", ""Na"", ""Na"", ""Na"", ""Ca"", ""Ca"", ""Ca"", ""Ca"", ""As"", ""As"", ""As"", ""As""]","[[0.5, 0.0, 0.0], [0.5, 0.5, 0.5], [0.0, 0.0, 0.5], [0.0, 0.5, 0.0], [0.0, 0.0, 0.0], [0.0, 0.5, 0.5], [0.5, 0.0, 0.5], [0.5, 0.5, 0.0], [0.25, 0.75, 0.75], [0.25, 0.25, 0.25], [0.75, 0.75, 0.25], [0.75, 0.25, 0.75]]",A,primitive->conventional (x sqrt2),BTE master (PhononDB/Carrete/npj/SciRep),,https://mdr.nims.go.jp/datasets/c5e13710-9f41-4d82-a6b0-1043ab287a89,,PhononDB (Togo/NIMS MDR),https://mdr.nims.go.jp/datasets/c5e13710-9f41-4d82-a6b0-1043ab287a89,"LTC-calc.log unit cell (PBEsol-relaxed), same file as kappa",mp-961685,True,stoichiometric,NaCaAs
NaCaAs,4.63,W/m/K,460.0,BTE,1,full BTE,1.0,,6.866445,216.0,F-43m,half-Heusler (C1b / MgAgAs),,"[""Na"", ""Na"", ""Na"", ""Na"", ""Ca"", ""Ca"", ""Ca"", ""Ca"", ""As"", ""As"", ""As"", ""As""]","[[0.5, 0.0, 0.0], [0.5, 0.5, 0.5], [0.0, 0.0, 0.5], [0.0, 0.5, 0.0], [0.0, 0.0, 0.0], [0.0, 0.5, 0.5], [0.5, 0.0, 0.5], [0.5, 0.5, 0.0], [0.25, 0.75, 0.75], [0.25, 0.25, 0.25], [0.75, 0.75, 0.25], [0.75, 0.25, 0.75]]",A,primitive->conventional (x sqrt2),BTE master (PhononDB/Carrete/npj/SciRep),,https://mdr.nims.go.jp/datasets/c5e13710-9f41-4d82-a6b0-1043ab287a89,,PhononDB (Togo/NIMS MDR),https://mdr.nims.go.jp/datasets/c5e13710-9f41-4d82-a6b0-1043ab287a89,"LTC-calc.log unit cell (PBEsol-relaxed), same file as kappa",mp-961685,True,stoichiometric,NaCaAs
NaCaAs,4.532,W/m/K,470.0,BTE,1,full BTE,1.0,,6.866445,216.0,F-43m,half-Heusler (C1b / MgAgAs),,"[""Na"", ""Na"", ""Na"", ""Na"", ""Ca"", ""Ca"", ""Ca"", ""Ca"", ""As"", ""As"", ""As"", ""As""]","[[0.5, 0.0, 0.0], [0.5, 0.5, 0.5], [0.0, 0.0, 0.5], [0.0, 0.5, 0.0], [0.0, 0.0, 0.0], [0.0, 0.5, 0.5], [0.5, 0.0, 0.5], [0.5, 0.5, 0.0], [0.25, 0.75, 0.75], [0.25, 0.25, 0.25], [0.75, 0.75, 0.25], [0.75, 0.25, 0.75]]",A,primitive->conventional (x sqrt2),BTE master (PhononDB/Carrete/npj/SciRep),,https://mdr.nims.go.jp/datasets/c5e13710-9f41-4d82-a6b0-1043ab287a89,,PhononDB (Togo/NIMS MDR),https://mdr.nims.go.jp/datasets/c5e13710-9f41-4d82-a6b0-1043ab287a89,"LTC-calc.log unit cell (PBEsol-relaxed), same file as kappa",mp-961685,True,stoichiometric,NaCaAs
NaCaAs,4.438,W/m/K,480.0,BTE,1,full BTE,1.0,,6.866445,216.0,F-43m,half-Heusler (C1b / MgAgAs),,"[""Na"", ""Na"", ""Na"", ""Na"", ""Ca"", ""Ca"", ""Ca"", ""Ca"", ""As"", ""As"", ""As"", ""As""]","[[0.5, 0.0, 0.0], [0.5, 0.5, 0.5], [0.0, 0.0, 0.5], [0.0, 0.5, 0.0], [0.0, 0.0, 0.0], [0.0, 0.5, 0.5], [0.5, 0.0, 0.5], [0.5, 0.5, 0.0], [0.25, 0.75, 0.75], [0.25, 0.25, 0.25], [0.75, 0.75, 0.25], [0.75, 0.25, 0.75]]",A,primitive->conventional (x sqrt2),BTE master (PhononDB/Carrete/npj/SciRep),,https://mdr.nims.go.jp/datasets/c5e13710-9f41-4d82-a6b0-1043ab287a89,,PhononDB (Togo/NIMS MDR),https://mdr.nims.go.jp/datasets/c5e13710-9f41-4d82-a6b0-1043ab287a89,"LTC-calc.log unit cell (PBEsol-relaxed), same file as kappa",mp-961685,True,stoichiometric,NaCaAs
NaCaAs,4.348,W/m/K,490.0,BTE,1,full BTE,1.0,,6.866445,216.0,F-43m,half-Heusler (C1b / MgAgAs),,"[""Na"", ""Na"", ""Na"", ""Na"", ""Ca"", ""Ca"", ""Ca"", ""Ca"", ""As"", ""As"", ""As"", ""As""]","[[0.5, 0.0, 0.0], [0.5, 0.5, 0.5], [0.0, 0.0, 0.5], [0.0, 0.5, 0.0], [0.0, 0.0, 0.0], [0.0, 0.5, 0.5], [0.5, 0.0, 0.5], [0.5, 0.5, 0.0], [0.25, 0.75, 0.75], [0.25, 0.25, 0.25], [0.75, 0.75, 0.25], [0.75, 0.25, 0.75]]",A,primitive->conventional (x sqrt2),BTE master (PhononDB/Carrete/npj/SciRep),,https://mdr.nims.go.jp/datasets/c5e13710-9f41-4d82-a6b0-1043ab287a89,,PhononDB (Togo/NIMS MDR),https://mdr.nims.go.jp/datasets/c5e13710-9f41-4d82-a6b0-1043ab287a89,"LTC-calc.log unit cell (PBEsol-relaxed), same file as kappa",mp-961685,True,stoichiometric,NaCaAs
NaCaAs,4.262,W/m/K,500.0,BTE,1,full BTE,1.0,,6.866445,216.0,F-43m,half-Heusler (C1b / MgAgAs),,"[""Na"", ""Na"", ""Na"", ""Na"", ""Ca"", ""Ca"", ""Ca"", ""Ca"", ""As"", ""As"", ""As"", ""As""]","[[0.5, 0.0, 0.0], [0.5, 0.5, 0.5], [0.0, 0.0, 0.5], [0.0, 0.5, 0.0], [0.0, 0.0, 0.0], [0.0, 0.5, 0.5], [0.5, 0.0, 0.5], [0.5, 0.5, 0.0], [0.25, 0.75, 0.75], [0.25, 0.25, 0.25], [0.75, 0.75, 0.25], [0.75, 0.25, 0.75]]",A,primitive->conventional (x sqrt2),BTE master (PhononDB/Carrete/npj/SciRep),,https://mdr.nims.go.jp/datasets/c5e13710-9f41-4d82-a6b0-1043ab287a89,,PhononDB (Togo/NIMS MDR),https://mdr.nims.go.jp/datasets/c5e13710-9f41-4d82-a6b0-1043ab287a89,"LTC-calc.log unit cell (PBEsol-relaxed), same file as kappa",mp-961685,True,stoichiometric,NaCaAs
NaCaAs,4.179,W/m/K,510.0,BTE,1,full BTE,1.0,,6.866445,216.0,F-43m,half-Heusler (C1b / MgAgAs),,"[""Na"", ""Na"", ""Na"", ""Na"", ""Ca"", ""Ca"", ""Ca"", ""Ca"", ""As"", ""As"", ""As"", ""As""]","[[0.5, 0.0, 0.0], [0.5, 0.5, 0.5], [0.0, 0.0, 0.5], [0.0, 0.5, 0.0], [0.0, 0.0, 0.0], [0.0, 0.5, 0.5], [0.5, 0.0, 0.5], [0.5, 0.5, 0.0], [0.25, 0.75, 0.75], [0.25, 0.25, 0.25], [0.75, 0.75, 0.25], [0.75, 0.25, 0.75]]",A,primitive->conventional (x sqrt2),BTE master (PhononDB/Carrete/npj/SciRep),,https://mdr.nims.go.jp/datasets/c5e13710-9f41-4d82-a6b0-1043ab287a89,,PhononDB (Togo/NIMS MDR),https://mdr.nims.go.jp/datasets/c5e13710-9f41-4d82-a6b0-1043ab287a89,"LTC-calc.log unit cell (PBEsol-relaxed), same file as kappa",mp-961685,True,stoichiometric,NaCaAs
NaCaAs,4.099,W/m/K,520.0,BTE,1,full BTE,1.0,,6.866445,216.0,F-43m,half-Heusler (C1b / MgAgAs),,"[""Na"", ""Na"", ""Na"", ""Na"", ""Ca"", ""Ca"", ""Ca"", ""Ca"", ""As"", ""As"", ""As"", ""As""]","[[0.5, 0.0, 0.0], [0.5, 0.5, 0.5], [0.0, 0.0, 0.5], [0.0, 0.5, 0.0], [0.0, 0.0, 0.0], [0.0, 0.5, 0.5], [0.5, 0.0, 0.5], [0.5, 0.5, 0.0], [0.25, 0.75, 0.75], [0.25, 0.25, 0.25], [0.75, 0.75, 0.25], [0.75, 0.25, 0.75]]",A,primitive->conventional (x sqrt2),BTE master (PhononDB/Carrete/npj/SciRep),,https://mdr.nims.go.jp/datasets/c5e13710-9f41-4d82-a6b0-1043ab287a89,,PhononDB (Togo/NIMS MDR),https://mdr.nims.go.jp/datasets/c5e13710-9f41-4d82-a6b0-1043ab287a89,"LTC-calc.log unit cell (PBEsol-relaxed), same file as kappa",mp-961685,True,stoichiometric,NaCaAs
NaCaAs,4.022,W/m/K,530.0,BTE,1,full BTE,1.0,,6.866445,216.0,F-43m,half-Heusler (C1b / MgAgAs),,"[""Na"", ""Na"", ""Na"", ""Na"", ""Ca"", ""Ca"", ""Ca"", ""Ca"", ""As"", ""As"", ""As"", ""As""]","[[0.5, 0.0, 0.0], [0.5, 0.5, 0.5], [0.0, 0.0, 0.5], [0.0, 0.5, 0.0], [0.0, 0.0, 0.0], [0.0, 0.5, 0.5], [0.5, 0.0, 0.5], [0.5, 0.5, 0.0], [0.25, 0.75, 0.75], [0.25, 0.25, 0.25], [0.75, 0.75, 0.25], [0.75, 0.25, 0.75]]",A,primitive->conventional (x sqrt2),BTE master (PhononDB/Carrete/npj/SciRep),,https://mdr.nims.go.jp/datasets/c5e13710-9f41-4d82-a6b0-1043ab287a89,,PhononDB (Togo/NIMS MDR),https://mdr.nims.go.jp/datasets/c5e13710-9f41-4d82-a6b0-1043ab287a89,"LTC-calc.log unit cell (PBEsol-relaxed), same file as kappa",mp-961685,True,stoichiometric,NaCaAs
