Repository: Shivamrandive747/Thermalconductivity_prediction

# Calibrating first-principles lattice thermal conductivity to experiment

**A curated half-Heusler dataset and a validated transfer function.**

Published first-principles transport calculations of lattice thermal conductivity exceed what
laboratories measure for the same compound by a **median factor of 1.55**. That offset is regular
enough to be removed in closed form:

$$\kappa_L^{\mathrm{expt}}(T) \;=\; \kappa_L^{\mathrm{BTE}}(T)\;\min\!\left[c\left(\tfrac{T}{300}\right)^{p},\,1\right],
\qquad c = 0.51,\quad p = 0.80$$

Inside a domain of applicability declared before the validation set was scored, this places

File: data/Target_Materials/HEUSLER_KAPPA_TRAINING_SET.csv (part 118 of 192)
formula,kappa_L,kappa_units,temperature_K,method,method_tier,tier_name,weight,kappa_basis,struct_a_A,struct_spacegroup,struct_sg_symbol,struct_prototype,struct_site_ordering,struct_species,struct_frac_coords,struct_grade,lattice_convention,source,source_doi,source_url,source_location,struct_source,struct_source_url,struct_source_detail,struct_id,struct_same_paper_as_kappa,stoichiometry,parent_formula
NaCaAs,3.948,W/m/K,540.0,BTE,1,full BTE,1.0,,6.866445,216.0,F-43m,half-Heusler (C1b / MgAgAs),,"[""Na"", ""Na"", ""Na"", ""Na"", ""Ca"", ""Ca"", ""Ca"", ""Ca"", ""As"", ""As"", ""As"", ""As""]","[[0.5, 0.0, 0.0], [0.5, 0.5, 0.5], [0.0, 0.0, 0.5], [0.0, 0.5, 0.0], [0.0, 0.0, 0.0], [0.0, 0.5, 0.5], [0.5, 0.0, 0.5], [0.5, 0.5, 0.0], [0.25, 0.75, 0.75], [0.25, 0.25, 0.25], [0.75, 0.75, 0.25], [0.75, 0.25, 0.75]]",A,primitive->conventional (x sqrt2),BTE master (PhononDB/Carrete/npj/SciRep),,https://mdr.nims.go.jp/datasets/c5e13710-9f41-4d82-a6b0-1043ab287a89,,PhononDB (Togo/NIMS MDR),https://mdr.nims.go.jp/datasets/c5e13710-9f41-4d82-a6b0-1043ab287a89,"LTC-calc.log unit cell (PBEsol-relaxed), same file as kappa",mp-961685,True,stoichiometric,NaCaAs
NaCaAs,3.877,W/m/K,550.0,BTE,1,full BTE,1.0,,6.866445,216.0,F-43m,half-Heusler (C1b / MgAgAs),,"[""Na"", ""Na"", ""Na"", ""Na"", ""Ca"", ""Ca"", ""Ca"", ""Ca"", ""As"", ""As"", ""As"", ""As""]","[[0.5, 0.0, 0.0], [0.5, 0.5, 0.5], [0.0, 0.0, 0.5], [0.0, 0.5, 0.0], [0.0, 0.0, 0.0], [0.0, 0.5, 0.5], [0.5, 0.0, 0.5], [0.5, 0.5, 0.0], [0.25, 0.75, 0.75], [0.25, 0.25, 0.25], [0.75, 0.75, 0.25], [0.75, 0.25, 0.75]]",A,primitive->conventional (x sqrt2),BTE master (PhononDB/Carrete/npj/SciRep),,https://mdr.nims.go.jp/datasets/c5e13710-9f41-4d82-a6b0-1043ab287a89,,PhononDB (Togo/NIMS MDR),https://mdr.nims.go.jp/datasets/c5e13710-9f41-4d82-a6b0-1043ab287a89,"LTC-calc.log unit cell (PBEsol-relaxed), same file as kappa",mp-961685,True,stoichiometric,NaCaAs
NaCaAs,3.808,W/m/K,560.0,BTE,1,full BTE,1.0,,6.866445,216.0,F-43m,half-Heusler (C1b / MgAgAs),,"[""Na"", ""Na"", ""Na"", ""Na"", ""Ca"", ""Ca"", ""Ca"", ""Ca"", ""As"", ""As"", ""As"", ""As""]","[[0.5, 0.0, 0.0], [0.5, 0.5, 0.5], [0.0, 0.0, 0.5], [0.0, 0.5, 0.0], [0.0, 0.0, 0.0], [0.0, 0.5, 0.5], [0.5, 0.0, 0.5], [0.5, 0.5, 0.0], [0.25, 0.75, 0.75], [0.25, 0.25, 0.25], [0.75, 0.75, 0.25], [0.75, 0.25, 0.75]]",A,primitive->conventional (x sqrt2),BTE master (PhononDB/Carrete/npj/SciRep),,https://mdr.nims.go.jp/datasets/c5e13710-9f41-4d82-a6b0-1043ab287a89,,PhononDB (Togo/NIMS MDR),https://mdr.nims.go.jp/datasets/c5e13710-9f41-4d82-a6b0-1043ab287a89,"LTC-calc.log unit cell (PBEsol-relaxed), same file as kappa",mp-961685,True,stoichiometric,NaCaAs
NaCaAs,3.741,W/m/K,570.0,BTE,1,full BTE,1.0,,6.866445,216.0,F-43m,half-Heusler (C1b / MgAgAs),,"[""Na"", ""Na"", ""Na"", ""Na"", ""Ca"", ""Ca"", ""Ca"", ""Ca"", ""As"", ""As"", ""As"", ""As""]","[[0.5, 0.0, 0.0], [0.5, 0.5, 0.5], [0.0, 0.0, 0.5], [0.0, 0.5, 0.0], [0.0, 0.0, 0.0], [0.0, 0.5, 0.5], [0.5, 0.0, 0.5], [0.5, 0.5, 0.0], [0.25, 0.75, 0.75], [0.25, 0.25, 0.25], [0.75, 0.75, 0.25], [0.75, 0.25, 0.75]]",A,primitive->conventional (x sqrt2),BTE master (PhononDB/Carrete/npj/SciRep),,https://mdr.nims.go.jp/datasets/c5e13710-9f41-4d82-a6b0-1043ab287a89,,PhononDB (Togo/NIMS MDR),https://mdr.nims.go.jp/datasets/c5e13710-9f41-4d82-a6b0-1043ab287a89,"LTC-calc.log unit cell (PBEsol-relaxed), same file as kappa",mp-961685,True,stoichiometric,NaCaAs
NaCaAs,3.677,W/m/K,580.0,BTE,1,full BTE,1.0,,6.866445,216.0,F-43m,half-Heusler (C1b / MgAgAs),,"[""Na"", ""Na"", ""Na"", ""Na"", ""Ca"", ""Ca"", ""Ca"", ""Ca"", ""As"", ""As"", ""As"", ""As""]","[[0.5, 0.0, 0.0], [0.5, 0.5, 0.5], [0.0, 0.0, 0.5], [0.0, 0.5, 0.0], [0.0, 0.0, 0.0], [0.0, 0.5, 0.5], [0.5, 0.0, 0.5], [0.5, 0.5, 0.0], [0.25, 0.75, 0.75], [0.25, 0.25, 0.25], [0.75, 0.75, 0.25], [0.75, 0.25, 0.75]]",A,primitive->conventional (x sqrt2),BTE master (PhononDB/Carrete/npj/SciRep),,https://mdr.nims.go.jp/datasets/c5e13710-9f41-4d82-a6b0-1043ab287a89,,PhononDB (Togo/NIMS MDR),https://mdr.nims.go.jp/datasets/c5e13710-9f41-4d82-a6b0-1043ab287a89,"LTC-calc.log unit cell (PBEsol-relaxed), same file as kappa",mp-961685,True,stoichiometric,NaCaAs
NaCaAs,3.615,W/m/K,590.0,BTE,1,full BTE,1.0,,6.866445,216.0,F-43m,half-Heusler (C1b / MgAgAs),,"[""Na"", ""Na"", ""Na"", ""Na"", ""Ca"", ""Ca"", ""Ca"", ""Ca"", ""As"", ""As"", ""As"", ""As""]","[[0.5, 0.0, 0.0], [0.5, 0.5, 0.5], [0.0, 0.0, 0.5], [0.0, 0.5, 0.0], [0.0, 0.0, 0.0], [0.0, 0.5, 0.5], [0.5, 0.0, 0.5], [0.5, 0.5, 0.0], [0.25, 0.75, 0.75], [0.25, 0.25, 0.25], [0.75, 0.75, 0.25], [0.75, 0.25, 0.75]]",A,primitive->conventional (x sqrt2),BTE master (PhononDB/Carrete/npj/SciRep),,https://mdr.nims.go.jp/datasets/c5e13710-9f41-4d82-a6b0-1043ab287a89,,PhononDB (Togo/NIMS MDR),https://mdr.nims.go.jp/datasets/c5e13710-9f41-4d82-a6b0-1043ab287a89,"LTC-calc.log unit cell (PBEsol-relaxed), same file as kappa",mp-961685,True,stoichiometric,NaCaAs
NaCaAs,3.555,W/m/K,600.0,BTE,1,full BTE,1.0,,6.866445,216.0,F-43m,half-Heusler (C1b / MgAgAs),,"[""Na"", ""Na"", ""Na"", ""Na"", ""Ca"", ""Ca"", ""Ca"", ""Ca"", ""As"", ""As"", ""As"", ""As""]","[[0.5, 0.0, 0.0], [0.5, 0.5, 0.5], [0.0, 0.0, 0.5], [0.0, 0.5, 0.0], [0.0, 0.0, 0.0], [0.0, 0.5, 0.5], [0.5, 0.0, 0.5], [0.5, 0.5, 0.0], [0.25, 0.75, 0.75], [0.25, 0.25, 0.25], [0.75, 0.75, 0.25], [0.75, 0.25, 0.75]]",A,primitive->conventional (x sqrt2),BTE master (PhononDB/Carrete/npj/SciRep),,https://mdr.nims.go.jp/datasets/c5e13710-9f41-4d82-a6b0-1043ab287a89,,PhononDB (Togo/NIMS MDR),https://mdr.nims.go.jp/datasets/c5e13710-9f41-4d82-a6b0-1043ab287a89,"LTC-calc.log unit cell (PBEsol-relaxed), same file as kappa",mp-961685,True,stoichiometric,NaCaAs
NaCaAs,3.497,W/m/K,610.0,BTE,1,full BTE,1.0,,6.866445,216.0,F-43m,half-Heusler (C1b / MgAgAs),,"[""Na"", ""Na"", ""Na"", ""Na"", ""Ca"", ""Ca"", ""Ca"", ""Ca"", ""As"", ""As"", ""As"", ""As""]","[[0.5, 0.0, 0.0], [0.5, 0.5, 0.5], [0.0, 0.0, 0.5], [0.0, 0.5, 0.0], [0.0, 0.0, 0.0], [0.0, 0.5, 0.5], [0.5, 0.0, 0.5], [0.5, 0.5, 0.0], [0.25, 0.75, 0.75], [0.25, 0.25, 0.25], [0.75, 0.75, 0.25], [0.75, 0.25, 0.75]]",A,primitive->conventional (x sqrt2),BTE master (PhononDB/Carrete/npj/SciRep),,https://mdr.nims.go.jp/datasets/c5e13710-9f41-4d82-a6b0-1043ab287a89,,PhononDB (Togo/NIMS MDR),https://mdr.nims.go.jp/datasets/c5e13710-9f41-4d82-a6b0-1043ab287a89,"LTC-calc.log unit cell (PBEsol-relaxed), same file as kappa",mp-961685,True,stoichiometric,NaCaAs
NaCaAs,3.441,W/m/K,620.0,BTE,1,full BTE,1.0,,6.866445,216.0,F-43m,half-Heusler (C1b / MgAgAs),,"[""Na"", ""Na"", ""Na"", ""Na"", ""Ca"", ""Ca"", ""Ca"", ""Ca"", ""As"", ""As"", ""As"", ""As""]","[[0.5, 0.0, 0.0], [0.5, 0.5, 0.5], [0.0, 0.0, 0.5], [0.0, 0.5, 0.0], [0.0, 0.0, 0.0], [0.0, 0.5, 0.5], [0.5, 0.0, 0.5], [0.5, 0.5, 0.0], [0.25, 0.75, 0.75], [0.25, 0.25, 0.25], [0.75, 0.75, 0.25], [0.75, 0.25, 0.75]]",A,primitive->conventional (x sqrt2),BTE master (PhononDB/Carrete/npj/SciRep),,https://mdr.nims.go.jp/datasets/c5e13710-9f41-4d82-a6b0-1043ab287a89,,PhononDB (Togo/NIMS MDR),https://mdr.nims.go.jp/datasets/c5e13710-9f41-4d82-a6b0-1043ab287a89,"LTC-calc.log unit cell (PBEsol-relaxed), same file as kappa",mp-961685,True,stoichiometric,NaCaAs
NaCaAs,3.387,W/m/K,630.0,BTE,1,full BTE,1.0,,6.866445,216.0,F-43m,half-Heusler (C1b / MgAgAs),,"[""Na"", ""Na"", ""Na"", ""Na"", ""Ca"", ""Ca"", ""Ca"", ""Ca"", ""As"", ""As"", ""As"", ""As""]","[[0.5, 0.0, 0.0], [0.5, 0.5, 0.5], [0.0, 0.0, 0.5], [0.0, 0.5, 0.0], [0.0, 0.0, 0.0], [0.0, 0.5, 0.5], [0.5, 0.0, 0.5], [0.5, 0.5, 0.0], [0.25, 0.75, 0.75], [0.25, 0.25, 0.25], [0.75, 0.75, 0.25], [0.75, 0.25, 0.75]]",A,primitive->conventional (x sqrt2),BTE master (PhononDB/Carrete/npj/SciRep),,https://mdr.nims.go.jp/datasets/c5e13710-9f41-4d82-a6b0-1043ab287a89,,PhononDB (Togo/NIMS MDR),https://mdr.nims.go.jp/datasets/c5e13710-9f41-4d82-a6b0-1043ab287a89,"LTC-calc.log unit cell (PBEsol-relaxed), same file as kappa",mp-961685,True,stoichiometric,NaCaAs
NaCaAs,3.334,W/m/K,640.0,BTE,1,full BTE,1.0,,6.866445,216.0,F-43m,half-Heusler (C1b / MgAgAs),,"[""Na"", ""Na"", ""Na"", ""Na"", ""Ca"", ""Ca"", ""Ca"", ""Ca"", ""As"", ""As"", ""As"", ""As""]","[[0.5, 0.0, 0.0], [0.5, 0.5, 0.5], [0.0, 0.0, 0.5], [0.0, 0.5, 0.0], [0.0, 0.0, 0.0], [0.0, 0.5, 0.5], [0.5, 0.0, 0.5], [0.5, 0.5, 0.0], [0.25, 0.75, 0.75], [0.25, 0.25, 0.25], [0.75, 0.75, 0.25], [0.75, 0.25, 0.75]]",A,primitive->conventional (x sqrt2),BTE master (PhononDB/Carrete/npj/SciRep),,https://mdr.nims.go.jp/datasets/c5e13710-9f41-4d82-a6b0-1043ab287a89,,PhononDB (Togo/NIMS MDR),https://mdr.nims.go.jp/datasets/c5e13710-9f41-4d82-a6b0-1043ab287a89,"LTC-calc.log unit cell (PBEsol-relaxed), same file as kappa",mp-961685,True,stoichiometric,NaCaAs
NaCaAs,3.283,W/m/K,650.0,BTE,1,full BTE,1.0,,6.866445,216.0,F-43m,half-Heusler (C1b / MgAgAs),,"[""Na"", ""Na"", ""Na"", ""Na"", ""Ca"", ""Ca"", ""Ca"", ""Ca"", ""As"", ""As"", ""As"", ""As""]","[[0.5, 0.0, 0.0], [0.5, 0.5, 0.5], [0.0, 0.0, 0.5], [0.0, 0.5, 0.0], [0.0, 0.0, 0.0], [0.0, 0.5, 0.5], [0.5, 0.0, 0.5], [0.5, 0.5, 0.0], [0.25, 0.75, 0.75], [0.25, 0.25, 0.25], [0.75, 0.75, 0.25], [0.75, 0.25, 0.75]]",A,primitive->conventional (x sqrt2),BTE master (PhononDB/Carrete/npj/SciRep),,https://mdr.nims.go.jp/datasets/c5e13710-9f41-4d82-a6b0-1043ab287a89,,PhononDB (Togo/NIMS MDR),https://mdr.nims.go.jp/datasets/c5e13710-9f41-4d82-a6b0-1043ab287a89,"LTC-calc.log unit cell (PBEsol-relaxed), same file as kappa",mp-961685,True,stoichiometric,NaCaAs
NaCaAs,3.234,W/m/K,660.0,BTE,1,full BTE,1.0,,6.866445,216.0,F-43m,half-Heusler (C1b / MgAgAs),,"[""Na"", ""Na"", ""Na"", ""Na"", ""Ca"", ""Ca"", ""Ca"", ""Ca"", ""As"", ""As"", ""As"", ""As""]","[[0.5, 0.0, 0.0], [0.5, 0.5, 0.5], [0.0, 0.0, 0.5], [0.0, 0.5, 0.0], [0.0, 0.0, 0.0], [0.0, 0.5, 0.5], [0.5, 0.0, 0.5], [0.5, 0.5, 0.0], [0.25, 0.75, 0.75], [0.25, 0.25, 0.25], [0.75, 0.75, 0.25], [0.75, 0.25, 0.75]]",A,primitive->conventional (x sqrt2),BTE master (PhononDB/Carrete/npj/SciRep),,https://mdr.nims.go.jp/datasets/c5e13710-9f41-4d82-a6b0-1043ab287a89,,PhononDB (Togo/NIMS MDR),https://mdr.nims.go.jp/datasets/c5e13710-9f41-4d82-a6b0-1043ab287a89,"LTC-calc.log unit cell (PBEsol-relaxed), same file as kappa",mp-961685,True,stoichiometric,NaCaAs
NaCaAs,3.186,W/m/K,670.0,BTE,1,full BTE,1.0,,6.866445,216.0,F-43m,half-Heusler (C1b / MgAgAs),,"[""Na"", ""Na"", ""Na"", ""Na"", ""Ca"", ""Ca"", ""Ca"", ""Ca"", ""As"", ""As"", ""As"", ""As""]","[[0.5, 0.0, 0.0], [0.5, 0.5, 0.5], [0.0, 0.0, 0.5], [0.0, 0.5, 0.0], [0.0, 0.0, 0.0], [0.0, 0.5, 0.5], [0.5, 0.0, 0.5], [0.5, 0.5, 0.0], [0.25, 0.75, 0.75], [0.25, 0.25, 0.25], [0.75, 0.75, 0.25], [0.75, 0.25, 0.75]]",A,primitive->conventional (x sqrt2),BTE master (PhononDB/Carrete/npj/SciRep),,https://mdr.nims.go.jp/datasets/c5e13710-9f41-4d82-a6b0-1043ab287a89,,PhononDB (Togo/NIMS MDR),https://mdr.nims.go.jp/datasets/c5e13710-9f41-4d82-a6b0-1043ab287a89,"LTC-calc.log unit cell (PBEsol-relaxed), same file as kappa",mp-961685,True,stoichiometric,NaCaAs
NaCaAs,3.139,W/m/K,680.0,BTE,1,full BTE,1.0,,6.866445,216.0,F-43m,half-Heusler (C1b / MgAgAs),,"[""Na"", ""Na"", ""Na"", ""Na"", ""Ca"", ""Ca"", ""Ca"", ""Ca"", ""As"", ""As"", ""As"", ""As""]","[[0.5, 0.0, 0.0], [0.5, 0.5, 0.5], [0.0, 0.0, 0.5], [0.0, 0.5, 0.0], [0.0, 0.0, 0.0], [0.0, 0.5, 0.5], [0.5, 0.0, 0.5], [0.5, 0.5, 0.0], [0.25, 0.75, 0.75], [0.25, 0.25, 0.25], [0.75, 0.75, 0.25], [0.75, 0.25, 0.75]]",A,primitive->conventional (x sqrt2),BTE master (PhononDB/Carrete/npj/SciRep),,https://mdr.nims.go.jp/datasets/c5e13710-9f41-4d82-a6b0-1043ab287a89,,PhononDB (Togo/NIMS MDR),https://mdr.nims.go.jp/datasets/c5e13710-9f41-4d82-a6b0-1043ab287a89,"LTC-calc.log unit cell (PBEsol-relaxed), same file as kappa",mp-961685,True,stoichiometric,NaCaAs
NaCaAs,3.094,W/m/K,690.0,BTE,1,full BTE,1.0,,6.866445,216.0,F-43m,half-Heusler (C1b / MgAgAs),,"[""Na"", ""Na"", ""Na"", ""Na"", ""Ca"", ""Ca"", ""Ca"", ""Ca"", ""As"", ""As"", ""As"", ""As""]","[[0.5, 0.0, 0.0], [0.5, 0.5, 0.5], [0.0, 0.0, 0.5], [0.0, 0.5, 0.0], [0.0, 0.0, 0.0], [0.0, 0.5, 0.5], [0.5, 0.0, 0.5], [0.5, 0.5, 0.0], [0.25, 0.75, 0.75], [0.25, 0.25, 0.25], [0.75, 0.75, 0.25], [0.75, 0.25, 0.75]]",A,primitive->conventional (x sqrt2),BTE master (PhononDB/Carrete/npj/SciRep),,https://mdr.nims.go.jp/datasets/c5e13710-9f41-4d82-a6b0-1043ab287a89,,PhononDB (Togo/NIMS MDR),https://mdr.nims.go.jp/datasets/c5e13710-9f41-4d82-a6b0-1043ab287a89,"LTC-calc.log unit cell (PBEsol-relaxed), same file as kappa",mp-961685,True,stoichiometric,NaCaAs
NaCaAs,3.05,W/m/K,700.0,BTE,1,full BTE,1.0,,6.866445,216.0,F-43m,half-Heusler (C1b / MgAgAs),,"[""Na"", ""Na"", ""Na"", ""Na"", ""Ca"", ""Ca"", ""Ca"", ""Ca"", ""As"", ""As"", ""As"", ""As""]","[[0.5, 0.0, 0.0], [0.5, 0.5, 0.5], [0.0, 0.0, 0.5], [0.0, 0.5, 0.0], [0.0, 0.0, 0.0], [0.0, 0.5, 0.5], [0.5, 0.0, 0.5], [0.5, 0.5, 0.0], [0.25, 0.75, 0.75], [0.25, 0.25, 0.25], [0.75, 0.75, 0.25], [0.75, 0.25, 0.75]]",A,primitive->conventional (x sqrt2),BTE master (PhononDB/Carrete/npj/SciRep),,https://mdr.nims.go.jp/datasets/c5e13710-9f41-4d82-a6b0-1043ab287a89,,PhononDB (Togo/NIMS MDR),https://mdr.nims.go.jp/datasets/c5e13710-9f41-4d82-a6b0-1043ab287a89,"LTC-calc.log unit cell (PBEsol-relaxed), same file as kappa",mp-961685,True,stoichiometric,NaCaAs
NaCaAs,3.007,W/m/K,710.0,BTE,1,full BTE,1.0,,6.866445,216.0,F-43m,half-Heusler (C1b / MgAgAs),,"[""Na"", ""Na"", ""Na"", ""Na"", ""Ca"", ""Ca"", ""Ca"", ""Ca"", ""As"", ""As"", ""As"", ""As""]","[[0.5, 0.0, 0.0], [0.5, 0.5, 0.5], [0.0, 0.0, 0.5], [0.0, 0.5, 0.0], [0.0, 0.0, 0.0], [0.0, 0.5, 0.5], [0.5, 0.0, 0.5], [0.5, 0.5, 0.0], [0.25, 0.75, 0.75], [0.25, 0.25, 0.25], [0.75, 0.75, 0.25], [0.75, 0.25, 0.75]]",A,primitive->conventional (x sqrt2),BTE master (PhononDB/Carrete/npj/SciRep),,https://mdr.nims.go.jp/datasets/c5e13710-9f41-4d82-a6b0-1043ab287a89,,PhononDB (Togo/NIMS MDR),https://mdr.nims.go.jp/datasets/c5e13710-9f41-4d82-a6b0-1043ab287a89,"LTC-calc.log unit cell (PBEsol-relaxed), same file as kappa",mp-961685,True,stoichiometric,NaCaAs
NaCaAs,2.966,W/m/K,720.0,BTE,1,full BTE,1.0,,6.866445,216.0,F-43m,half-Heusler (C1b / MgAgAs),,"[""Na"", ""Na"", ""Na"", ""Na"", ""Ca"", ""Ca"", ""Ca"", ""Ca"", ""As"", ""As"", ""As"", ""As""]","[[0.5, 0.0, 0.0], [0.5, 0.5, 0.5], [0.0, 0.0, 0.5], [0.0, 0.5, 0.0], [0.0, 0.0, 0.0], [0.0, 0.5, 0.5], [0.5, 0.0, 0.5], [0.5, 0.5, 0.0], [0.25, 0.75, 0.75], [0.25, 0.25, 0.25], [0.75, 0.75, 0.25], [0.75, 0.25, 0.75]]",A,primitive->conventional (x sqrt2),BTE master (PhononDB/Carrete/npj/SciRep),,https://mdr.nims.go.jp/datasets/c5e13710-9f41-4d82-a6b0-1043ab287a89,,PhononDB (Togo/NIMS MDR),https://mdr.nims.go.jp/datasets/c5e13710-9f41-4d82-a6b0-1043ab287a89,"LTC-calc.log unit cell (PBEsol-relaxed), same file as kappa",mp-961685,True,stoichiometric,NaCaAs
NaCaAs,2.925,W/m/K,730.0,BTE,1,full BTE,1.0,,6.866445,216.0,F-43m,half-Heusler (C1b / MgAgAs),,"[""Na"", ""Na"", ""Na"", ""Na"", ""Ca"", ""Ca"", ""Ca"", ""Ca"", ""As"", ""As"", ""As"", ""As""]","[[0.5, 0.0, 0.0], [0.5, 0.5, 0.5], [0.0, 0.0, 0.5], [0.0, 0.5, 0.0], [0.0, 0.0, 0.0], [0.0, 0.5, 0.5], [0.5, 0.0, 0.5], [0.5, 0.5, 0.0], [0.25, 0.75, 0.75], [0.25, 0.25, 0.25], [0.75, 0.75, 0.25], [0.75, 0.25, 0.75]]",A,primitive->conventional (x sqrt2),BTE master (PhononDB/Carrete/npj/SciRep),,https://mdr.nims.go.jp/datasets/c5e13710-9f41-4d82-a6b0-1043ab287a89,,PhononDB (Togo/NIMS MDR),https://mdr.nims.go.jp/datasets/c5e13710-9f41-4d82-a6b0-1043ab287a89,"LTC-calc.log unit cell (PBEsol-relaxed), same file as kappa",mp-961685,True,stoichiometric,NaCaAs
NaCaAs,2.886,W/m/K,740.0,BTE,1,full BTE,1.0,,6.866445,216.0,F-43m,half-Heusler (C1b / MgAgAs),,"[""Na"", ""Na"", ""Na"", ""Na"", ""Ca"", ""Ca"", ""Ca"", ""Ca"", ""As"", ""As"", ""As"", ""As""]","[[0.5, 0.0, 0.0], [0.5, 0.5, 0.5], [0.0, 0.0, 0.5], [0.0, 0.5, 0.0], [0.0, 0.0, 0.0], [0.0, 0.5, 0.5], [0.5, 0.0, 0.5], [0.5, 0.5, 0.0], [0.25, 0.75, 0.75], [0.25, 0.25, 0.25], [0.75, 0.75, 0.25], [0.75, 0.25, 0.75]]",A,primitive->conventional (x sqrt2),BTE master (PhononDB/Carrete/npj/SciRep),,https://mdr.nims.go.jp/datasets/c5e13710-9f41-4d82-a6b0-1043ab287a89,,PhononDB (Togo/NIMS MDR),https://mdr.nims.go.jp/datasets/c5e13710-9f41-4d82-a6b0-1043ab287a89,"LTC-calc.log unit cell (PBEsol-relaxed), same file as kappa",mp-961685,True,stoichiometric,NaCaAs
NaCaAs,2.847,W/m/K,750.0,BTE,1,full BTE,1.0,,6.866445,216.0,F-43m,half-Heusler (C1b / MgAgAs),,"[""Na"", ""Na"", ""Na"", ""Na"", ""Ca"", ""Ca"", ""Ca"", ""Ca"", ""As"", ""As"", ""As"", ""As""]","[[0.5, 0.0, 0.0], [0.5, 0.5, 0.5], [0.0, 0.0, 0.5], [0.0, 0.5, 0.0], [0.0, 0.0, 0.0], [0.0, 0.5, 0.5], [0.5, 0.0, 0.5], [0.5, 0.5, 0.0], [0.25, 0.75, 0.75], [0.25, 0.25, 0.25], [0.75, 0.75, 0.25], [0.75, 0.25, 0.75]]",A,primitive->conventional (x sqrt2),BTE master (PhononDB/Carrete/npj/SciRep),,https://mdr.nims.go.jp/datasets/c5e13710-9f41-4d82-a6b0-1043ab287a89,,PhononDB (Togo/NIMS MDR),https://mdr.nims.go.jp/datasets/c5e13710-9f41-4d82-a6b0-1043ab287a89,"LTC-calc.log unit cell (PBEsol-relaxed), same file as kappa",mp-961685,True,stoichiometric,NaCaAs
NaCaAs,2.81,W/m/K,760.0,BTE,1,full BTE,1.0,,6.866445,216.0,F-43m,half-Heusler (C1b / MgAgAs),,"[""Na"", ""Na"", ""Na"", ""Na"", ""Ca"", ""Ca"", ""Ca"", ""Ca"", ""As"", ""As"", ""As"", ""As""]","[[0.5, 0.0, 0.0], [0.5, 0.5, 0.5], [0.0, 0.0, 0.5], [0.0, 0.5, 0.0], [0.0, 0.0, 0.0], [0.0, 0.5, 0.5], [0.5, 0.0, 0.5], [0.5, 0.5, 0.0], [0.25, 0.75, 0.75], [0.25, 0.25, 0.25], [0.75, 0.75, 0.25], [0.75, 0.25, 0.75]]",A,primitive->conventional (x sqrt2),BTE master (PhononDB/Carrete/npj/SciRep),,https://mdr.nims.go.jp/datasets/c5e13710-9f41-4d82-a6b0-1043ab287a89,,PhononDB (Togo/NIMS MDR),https://mdr.nims.go.jp/datasets/c5e13710-9f41-4d82-a6b0-1043ab287a89,"LTC-calc.log unit cell (PBEsol-relaxed), same file as kappa",mp-961685,True,stoichiometric,NaCaAs
NaCaAs,2.774,W/m/K,770.0,BTE,1,full BTE,1.0,,6.866445,216.0,F-43m,half-Heusler (C1b / MgAgAs),,"[""Na"", ""Na"", ""Na"", ""Na"", ""Ca"", ""Ca"", ""Ca"", ""Ca"", ""As"", ""As"", ""As"", ""As""]","[[0.5, 0.0, 0.0], [0.5, 0.5, 0.5], [0.0, 0.0, 0.5], [0.0, 0.5, 0.0], [0.0, 0.0, 0.0], [0.0, 0.5, 0.5], [0.5, 0.0, 0.5], [0.5, 0.5, 0.0], [0.25, 0.75, 0.75], [0.25, 0.25, 0.25], [0.75, 0.75, 0.25], [0.75, 0.25, 0.75]]",A,primitive->conventional (x sqrt2),BTE master (PhononDB/Carrete/npj/SciRep),,https://mdr.nims.go.jp/datasets/c5e13710-9f41-4d82-a6b0-1043ab287a89,,PhononDB (Togo/NIMS MDR),https://mdr.nims.go.jp/datasets/c5e13710-9f41-4d82-a6b0-1043ab287a89,"LTC-calc.log unit cell (PBEsol-relaxed), same file as kappa",mp-961685,True,stoichiometric,NaCaAs
NaCaAs,2.738,W/m/K,780.0,BTE,1,full BTE,1.0,,6.866445,216.0,F-43m,half-Heusler (C1b / MgAgAs),,"[""Na"", ""Na"", ""Na"", ""Na"", ""Ca"", ""Ca"", ""Ca"", ""Ca"", ""As"", ""As"", ""As"", ""As""]","[[0.5, 0.0, 0.0], [0.5, 0.5, 0.5], [0.0, 0.0, 0.5], [0.0, 0.5, 0.0], [0.0, 0.0, 0.0], [0.0, 0.5, 0.5], [0.5, 0.0, 0.5], [0.5, 0.5, 0.0], [0.25, 0.75, 0.75], [0.25, 0.25, 0.25], [0.75, 0.75, 0.25], [0.75, 0.25, 0.75]]",A,primitive->conventional (x sqrt2),BTE master (PhononDB/Carrete/npj/SciRep),,https://mdr.nims.go.jp/datasets/c5e13710-9f41-4d82-a6b0-1043ab287a89,,PhononDB (Togo/NIMS MDR),https://mdr.nims.go.jp/datasets/c5e13710-9f41-4d82-a6b0-1043ab287a89,"LTC-calc.log unit cell (PBEsol-relaxed), same file as kappa",mp-961685,True,stoichiometric,NaCaAs
NaCaAs,2.704,W/m/K,790.0,BTE,1,full BTE,1.0,,6.866445,216.0,F-43m,half-Heusler (C1b / MgAgAs),,"[""Na"", ""Na"", ""Na"", ""Na"", ""Ca"", ""Ca"", ""Ca"", ""Ca"", ""As"", ""As"", ""As"", ""As""]","[[0.5, 0.0, 0.0], [0.5, 0.5, 0.5], [0.0, 0.0, 0.5], [0.0, 0.5, 0.0], [0.0, 0.0, 0.0], [0.0, 0.5, 0.5], [0.5, 0.0, 0.5], [0.5, 0.5, 0.0], [0.25, 0.75, 0.75], [0.25, 0.25, 0.25], [0.75, 0.75, 0.25], [0.75, 0.25, 0.75]]",A,primitive->conventional (x sqrt2),BTE master (PhononDB/Carrete/npj/SciRep),,https://mdr.nims.go.jp/datasets/c5e13710-9f41-4d82-a6b0-1043ab287a89,,PhononDB (Togo/NIMS MDR),https://mdr.nims.go.jp/datasets/c5e13710-9f41-4d82-a6b0-1043ab287a89,"LTC-calc.log unit cell (PBEsol-relaxed), same file as kappa",mp-961685,True,stoichiometric,NaCaAs
NaCaAs,2.67,W/m/K,800.0,BTE,1,full BTE,1.0,,6.866445,216.0,F-43m,half-Heusler (C1b / MgAgAs),,"[""Na"", ""Na"", ""Na"", ""Na"", ""Ca"", ""Ca"", ""Ca"", ""Ca"", ""As"", ""As"", ""As"", ""As""]","[[0.5, 0.0, 0.0], [0.5, 0.5, 0.5], [0.0, 0.0, 0.5], [0.0, 0.5, 0.0], [0.0, 0.0, 0.0], [0.0, 0.5, 0.5], [0.5, 0.0, 0.5], [0.5, 0.5, 0.0], [0.25, 0.75, 0.75], [0.25, 0.25, 0.25], [0.75, 0.75, 0.25], [0.75, 0.25, 0.75]]",A,primitive->conventional (x sqrt2),BTE master (PhononDB/Carrete/npj/SciRep),,https://mdr.nims.go.jp/datasets/c5e13710-9f41-4d82-a6b0-1043ab287a89,,PhononDB (Togo/NIMS MDR),https://mdr.nims.go.jp/datasets/c5e13710-9f41-4d82-a6b0-1043ab287a89,"LTC-calc.log unit cell (PBEsol-relaxed), same file as kappa",mp-961685,True,stoichiometric,NaCaAs
NaCaAs,2.637,W/m/K,810.0,BTE,1,full BTE,1.0,,6.866445,216.0,F-43m,half-Heusler (C1b / MgAgAs),,"[""Na"", ""Na"", ""Na"", ""Na"", ""Ca"", ""Ca"", ""Ca"", ""Ca"", ""As"", ""As"", ""As"", ""As""]","[[0.5, 0.0, 0.0], [0.5, 0.5, 0.5], [0.0, 0.0, 0.5], [0.0, 0.5, 0.0], [0.0, 0.0, 0.0], [0.0, 0.5, 0.5], [0.5, 0.0, 0.5], [0.5, 0.5, 0.0], [0.25, 0.75, 0.75], [0.25, 0.25, 0.25], [0.75, 0.75, 0.25], [0.75, 0.25, 0.75]]",A,primitive->conventional (x sqrt2),BTE master (PhononDB/Carrete/npj/SciRep),,https://mdr.nims.go.jp/datasets/c5e13710-9f41-4d82-a6b0-1043ab287a89,,PhononDB (Togo/NIMS MDR),https://mdr.nims.go.jp/datasets/c5e13710-9f41-4d82-a6b0-1043ab287a89,"LTC-calc.log unit cell (PBEsol-relaxed), same file as kappa",mp-961685,True,stoichiometric,NaCaAs
NaCaAs,2.605,W/m/K,820.0,BTE,1,full BTE,1.0,,6.866445,216.0,F-43m,half-Heusler (C1b / MgAgAs),,"[""Na"", ""Na"", ""Na"", ""Na"", ""Ca"", ""Ca"", ""Ca"", ""Ca"", ""As"", ""As"", ""As"", ""As""]","[[0.5, 0.0, 0.0], [0.5, 0.5, 0.5], [0.0, 0.0, 0.5], [0.0, 0.5, 0.0], [0.0, 0.0, 0.0], [0.0, 0.5, 0.5], [0.5, 0.0, 0.5], [0.5, 0.5, 0.0], [0.25, 0.75, 0.75], [0.25, 0.25, 0.25], [0.75, 0.75, 0.25], [0.75, 0.25, 0.75]]",A,primitive->conventional (x sqrt2),BTE master (PhononDB/Carrete/npj/SciRep),,https://mdr.nims.go.jp/datasets/c5e13710-9f41-4d82-a6b0-1043ab287a89,,PhononDB (Togo/NIMS MDR),https://mdr.nims.go.jp/datasets/c5e13710-9f41-4d82-a6b0-1043ab287a89,"LTC-calc.log unit cell (PBEsol-relaxed), same file as kappa",mp-961685,True,stoichiometric,NaCaAs
NaCaAs,2.574,W/m/K,830.0,BTE,1,full BTE,1.0,,6.866445,216.0,F-43m,half-Heusler (C1b / MgAgAs),,"[""Na"", ""Na"", ""Na"", ""Na"", ""Ca"", ""Ca"", ""Ca"", ""Ca"", ""As"", ""As"", ""As"", ""As""]","[[0.5, 0.0, 0.0], [0.5, 0.5, 0.5], [0.0, 0.0, 0.5], [0.0, 0.5, 0.0], [0.0, 0.0, 0.0], [0.0, 0.5, 0.5], [0.5, 0.0, 0.5], [0.5, 0.5, 0.0], [0.25, 0.75, 0.75], [0.25, 0.25, 0.25], [0.75, 0.75, 0.25], [0.75, 0.25, 0.75]]",A,primitive->conventional (x sqrt2),BTE master (PhononDB/Carrete/npj/SciRep),,https://mdr.nims.go.jp/datasets/c5e13710-9f41-4d82-a6b0-1043ab287a89,,PhononDB (Togo/NIMS MDR),https://mdr.nims.go.jp/datasets/c5e13710-9f41-4d82-a6b0-1043ab287a89,"LTC-calc.log unit cell (PBEsol-relaxed), same file as kappa",mp-961685,True,stoichiometric,NaCaAs
NaCaAs,2.544,W/m/K,840.0,BTE,1,full BTE,1.0,,6.866445,216.0,F-43m,half-Heusler (C1b / MgAgAs),,"[""Na"", ""Na"", ""Na"", ""Na"", ""Ca"", ""Ca"", ""Ca"", ""Ca"", ""As"", ""As"", ""As"", ""As""]","[[0.5, 0.0, 0.0], [0.5, 0.5, 0.5], [0.0, 0.0, 0.5], [0.0, 0.5, 0.0], [0.0, 0.0, 0.0], [0.0, 0.5, 0.5], [0.5, 0.0, 0.5], [0.5, 0.5, 0.0], [0.25, 0.75, 0.75], [0.25, 0.25, 0.25], [0.75, 0.75, 0.25], [0.75, 0.25, 0.75]]",A,primitive->conventional (x sqrt2),BTE master (PhononDB/Carrete/npj/SciRep),,https://mdr.nims.go.jp/datasets/c5e13710-9f41-4d82-a6b0-1043ab287a89,,PhononDB (Togo/NIMS MDR),https://mdr.nims.go.jp/datasets/c5e13710-9f41-4d82-a6b0-1043ab287a89,"LTC-calc.log unit cell (PBEsol-relaxed), same file as kappa",mp-961685,True,stoichiometric,NaCaAs
NaCaAs,2.514,W/m/K,850.0,BTE,1,full BTE,1.0,,6.866445,216.0,F-43m,half-Heusler (C1b / MgAgAs),,"[""Na"", ""Na"", ""Na"", ""Na"", ""Ca"", ""Ca"", ""Ca"", ""Ca"", ""As"", ""As"", ""As"", ""As""]","[[0.5, 0.0, 0.0], [0.5, 0.5, 0.5], [0.0, 0.0, 0.5], [0.0, 0.5, 0.0], [0.0, 0.0, 0.0], [0.0, 0.5, 0.5], [0.5, 0.0, 0.5], [0.5, 0.5, 0.0], [0.25, 0.75, 0.75], [0.25, 0.25, 0.25], [0.75, 0.75, 0.25], [0.75, 0.25, 0.75]]",A,primitive->conventional (x sqrt2),BTE master (PhononDB/Carrete/npj/SciRep),,https://mdr.nims.go.jp/datasets/c5e13710-9f41-4d82-a6b0-1043ab287a89,,PhononDB (Togo/NIMS MDR),https://mdr.nims.go.jp/datasets/c5e13710-9f41-4d82-a6b0-1043ab287a89,"LTC-calc.log unit cell (PBEsol-relaxed), same file as kappa",mp-961685,True,stoichiometric,NaCaAs
NaCaAs,2.485,W/m/K,860.0,BTE,1,full BTE,1.0,,6.866445,216.0,F-43m,half-Heusler (C1b / MgAgAs),,"[""Na"", ""Na"", ""Na"", ""Na"", ""Ca"", ""Ca"", ""Ca"", ""Ca"", ""As"", ""As"", ""As"", ""As""]","[[0.5, 0.0, 0.0], [0.5, 0.5, 0.5], [0.0, 0.0, 0.5], [0.0, 0.5, 0.0], [0.0, 0.0, 0.0], [0.0, 0.5, 0.5], [0.5, 0.0, 0.5], [0.5, 0.5, 0.0], [0.25, 0.75, 0.75], [0.25, 0.25, 0.25], [0.75, 0.75, 0.25], [0.75, 0.25, 0.75]]",A,primitive->conventional (x sqrt2),BTE master (PhononDB/Carrete/npj/SciRep),,https://mdr.nims.go.jp/datasets/c5e13710-9f41-4d82-a6b0-1043ab287a89,,PhononDB (Togo/NIMS MDR),https://mdr.nims.go.jp/datasets/c5e13710-9f41-4d82-a6b0-1043ab287a89,"LTC-calc.log unit cell (PBEsol-relaxed), same file as kappa",mp-961685,True,stoichiometric,NaCaAs
NaCaAs,2.456,W/m/K,870.0,BTE,1,full BTE,1.0,,6.866445,216.0,F-43m,half-Heusler (C1b / MgAgAs),,"[""Na"", ""Na"", ""Na"", ""Na"", ""Ca"", ""Ca"", ""Ca"", ""Ca"", ""As"", ""As"", ""As"", ""As""]","[[0.5, 0.0, 0.0], [0.5, 0.5, 0.5], [0.0, 0.0, 0.5], [0.0, 0.5, 0.0], [0.0, 0.0, 0.0], [0.0, 0.5, 0.5], [0.5, 0.0, 0.5], [0.5, 0.5, 0.0], [0.25, 0.75, 0.75], [0.25, 0.25, 0.25], [0.75, 0.75, 0.25], [0.75, 0.25, 0.75]]",A,primitive->conventional (x sqrt2),BTE master (PhononDB/Carrete/npj/SciRep),,https://mdr.nims.go.jp/datasets/c5e13710-9f41-4d82-a6b0-1043ab287a89,,PhononDB (Togo/NIMS MDR),https://mdr.nims.go.jp/datasets/c5e13710-9f41-4d82-a6b0-1043ab287a89,"LTC-calc.log unit cell (PBEsol-relaxed), same file as kappa",mp-961685,True,stoichiometric,NaCaAs
NaCaAs,2.428,W/m/K,880.0,BTE,1,full BTE,1.0,,6.866445,216.0,F-43m,half-Heusler (C1b / MgAgAs),,"[""Na"", ""Na"", ""Na"", ""Na"", ""Ca"", ""Ca"", ""Ca"", ""Ca"", ""As"", ""As"", ""As"", ""As""]","[[0.5, 0.0, 0.0], [0.5, 0.5, 0.5], [0.0, 0.0, 0.5], [0.0, 0.5, 0.0], [0.0, 0.0, 0.0], [0.0, 0.5, 0.5], [0.5, 0.0, 0.5], [0.5, 0.5, 0.0], [0.25, 0.75, 0.75], [0.25, 0.25, 0.25], [0.75, 0.75, 0.25], [0.75, 0.25, 0.75]]",A,primitive->conventional (x sqrt2),BTE master (PhononDB/Carrete/npj/SciRep),,https://mdr.nims.go.jp/datasets/c5e13710-9f41-4d82-a6b0-1043ab287a89,,PhononDB (Togo/NIMS MDR),https://mdr.nims.go.jp/datasets/c5e13710-9f41-4d82-a6b0-1043ab287a89,"LTC-calc.log unit cell (PBEsol-relaxed), same file as kappa",mp-961685,True,stoichiometric,NaCaAs
NaCaAs,2.401,W/m/K,890.0,BTE,1,full BTE,1.0,,6.866445,216.0,F-43m,half-Heusler (C1b / MgAgAs),,"[""Na"", ""Na"", ""Na"", ""Na"", ""Ca"", ""Ca"", ""Ca"", ""Ca"", ""As"", ""As"", ""As"", ""As""]","[[0.5, 0.0, 0.0], [0.5, 0.5, 0.5], [0.0, 0.0, 0.5], [0.0, 0.5, 0.0], [0.0, 0.0, 0.0], [0.0, 0.5, 0.5], [0.5, 0.0, 0.5], [0.5, 0.5, 0.0], [0.25, 0.75, 0.75], [0.25, 0.25, 0.25], [0.75, 0.75, 0.25], [0.75, 0.25, 0.75]]",A,primitive->conventional (x sqrt2),BTE master (PhononDB/Carrete/npj/SciRep),,https://mdr.nims.go.jp/datasets/c5e13710-9f41-4d82-a6b0-1043ab287a89,,PhononDB (Togo/NIMS MDR),https://mdr.nims.go.jp/datasets/c5e13710-9f41-4d82-a6b0-1043ab287a89,"LTC-calc.log unit cell (PBEsol-relaxed), same file as kappa",mp-961685,True,stoichiometric,NaCaAs
NaCaAs,2.375,W/m/K,900.0,BTE,1,full BTE,1.0,,6.866445,216.0,F-43m,half-Heusler (C1b / MgAgAs),,"[""Na"", ""Na"", ""Na"", ""Na"", ""Ca"", ""Ca"", ""Ca"", ""Ca"", ""As"", ""As"", ""As"", ""As""]","[[0.5, 0.0, 0.0], [0.5, 0.5, 0.5], [0.0, 0.0, 0.5], [0.0, 0.5, 0.0], [0.0, 0.0, 0.0], [0.0, 0.5, 0.5], [0.5, 0.0, 0.5], [0.5, 0.5, 0.0], [0.25, 0.75, 0.75], [0.25, 0.25, 0.25], [0.75, 0.75, 0.25], [0.75, 0.25, 0.75]]",A,primitive->conventional (x sqrt2),BTE master (PhononDB/Carrete/npj/SciRep),,https://mdr.nims.go.jp/datasets/c5e13710-9f41-4d82-a6b0-1043ab287a89,,PhononDB (Togo/NIMS MDR),https://mdr.nims.go.jp/datasets/c5e13710-9f41-4d82-a6b0-1043ab287a89,"LTC-calc.log unit cell (PBEsol-relaxed), same file as kappa",mp-961685,True,stoichiometric,NaCaAs
NaCaAs,2.349,W/m/K,910.0,BTE,1,full BTE,1.0,,6.866445,216.0,F-43m,half-Heusler (C1b / MgAgAs),,"[""Na"", ""Na"", ""Na"", ""Na"", ""Ca"", ""Ca"", ""Ca"", ""Ca"", ""As"", ""As"", ""As"", ""As""]","[[0.5, 0.0, 0.0], [0.5, 0.5, 0.5], [0.0, 0.0, 0.5], [0.0, 0.5, 0.0], [0.0, 0.0, 0.0], [0.0, 0.5, 0.5], [0.5, 0.0, 0.5], [0.5, 0.5, 0.0], [0.25, 0.75, 0.75], [0.25, 0.25, 0.25], [0.75, 0.75, 0.25], [0.75, 0.25, 0.75]]",A,primitive->conventional (x sqrt2),BTE master (PhononDB/Carrete/npj/SciRep),,https://mdr.nims.go.jp/datasets/c5e13710-9f41-4d82-a6b0-1043ab287a89,,PhononDB (Togo/NIMS MDR),https://mdr.nims.go.jp/datasets/c5e13710-9f41-4d82-a6b0-1043ab287a89,"LTC-calc.log unit cell (PBEsol-relaxed), same file as kappa",mp-961685,True,stoichiometric,NaCaAs
NaCaAs,2.323,W/m/K,920.0,BTE,1,full BTE,1.0,,6.866445,216.0,F-43m,half-Heusler (C1b / MgAgAs),,"[""Na"", ""Na"", ""Na"", ""Na"", ""Ca"", ""Ca"", ""Ca"", ""Ca"", ""As"", ""As"", ""As"", ""As""]","[[0.5, 0.0, 0.0], [0.5, 0.5, 0.5], [0.0, 0.0, 0.5], [0.0, 0.5, 0.0], [0.0, 0.0, 0.0], [0.0, 0.5, 0.5], [0.5, 0.0, 0.5], [0.5, 0.5, 0.0], [0.25, 0.75, 0.75], [0.25, 0.25, 0.25], [0.75, 0.75, 0.25], [0.75, 0.25, 0.75]]",A,primitive->conventional (x sqrt2),BTE master (PhononDB/Carrete/npj/SciRep),,https://mdr.nims.go.jp/datasets/c5e13710-9f41-4d82-a6b0-1043ab287a89,,PhononDB (Togo/NIMS MDR),https://mdr.nims.go.jp/datasets/c5e13710-9f41-4d82-a6b0-1043ab287a89,"LTC-calc.log unit cell (PBEsol-relaxed), same file as kappa",mp-961685,True,stoichiometric,NaCaAs
NaCaAs,2.298,W/m/K,930.0,BTE,1,full BTE,1.0,,6.866445,216.0,F-43m,half-Heusler (C1b / MgAgAs),,"[""Na"", ""Na"", ""Na"", ""Na"", ""Ca"", ""Ca"", ""Ca"", ""Ca"", ""As"", ""As"", ""As"", ""As""]","[[0.5, 0.0, 0.0], [0.5, 0.5, 0.5], [0.0, 0.0, 0.5], [0.0, 0.5, 0.0], [0.0, 0.0, 0.0], [0.0, 0.5, 0.5], [0.5, 0.0, 0.5], [0.5, 0.5, 0.0], [0.25, 0.75, 0.75], [0.25, 0.25, 0.25], [0.75, 0.75, 0.25], [0.75, 0.25, 0.75]]",A,primitive->conventional (x sqrt2),BTE master (PhononDB/Carrete/npj/SciRep),,https://mdr.nims.go.jp/datasets/c5e13710-9f41-4d82-a6b0-1043ab287a89,,PhononDB (Togo/NIMS MDR),https://mdr.nims.go.jp/datasets/c5e13710-9f41-4d82-a6b0-1043ab287a89,"LTC-calc.log unit cell (PBEsol-relaxed), same file as kappa",mp-961685,True,stoichiometric,NaCaAs
NaCaAs,2.274,W/m/K,940.0,BTE,1,full BTE,1.0,,6.866445,216.0,F-43m,half-Heusler (C1b / MgAgAs),,"[""Na"", ""Na"", ""Na"", ""Na"", ""Ca"", ""Ca"", ""Ca"", ""Ca"", ""As"", ""As"", ""As"", ""As""]","[[0.5, 0.0, 0.0], [0.5, 0.5, 0.5], [0.0, 0.0, 0.5], [0.0, 0.5, 0.0], [0.0, 0.0, 0.0], [0.0, 0.5, 0.5], [0.5, 0.0, 0.5], [0.5, 0.5, 0.0], [0.25, 0.75, 0.75], [0.25, 0.25, 0.25], [0.75, 0.75, 0.25], [0.75, 0.25, 0.75]]",A,primitive->conventional (x sqrt2),BTE master (PhononDB/Carrete/npj/SciRep),,https://mdr.nims.go.jp/datasets/c5e13710-9f41-4d82-a6b0-1043ab287a89,,PhononDB (Togo/NIMS MDR),https://mdr.nims.go.jp/datasets/c5e13710-9f41-4d82-a6b0-1043ab287a89,"LTC-calc.log unit cell (PBEsol-relaxed), same file as kappa",mp-961685,True,stoichiometric,NaCaAs
NaCaAs,2.25,W/m/K,950.0,BTE,1,full BTE,1.0,,6.866445,216.0,F-43m,half-Heusler (C1b / MgAgAs),,"[""Na"", ""Na"", ""Na"", ""Na"", ""Ca"", ""Ca"", ""Ca"", ""Ca"", ""As"", ""As"", ""As"", ""As""]","[[0.5, 0.0, 0.0], [0.5, 0.5, 0.5], [0.0, 0.0, 0.5], [0.0, 0.5, 0.0], [0.0, 0.0, 0.0], [0.0, 0.5, 0.5], [0.5, 0.0, 0.5], [0.5, 0.5, 0.0], [0.25, 0.75, 0.75], [0.25, 0.25, 0.25], [0.75, 0.75, 0.25], [0.75, 0.25, 0.75]]",A,primitive->conventional (x sqrt2),BTE master (PhononDB/Carrete/npj/SciRep),,https://mdr.nims.go.jp/datasets/c5e13710-9f41-4d82-a6b0-1043ab287a89,,PhononDB (Togo/NIMS MDR),https://mdr.nims.go.jp/datasets/c5e13710-9f41-4d82-a6b0-1043ab287a89,"LTC-calc.log unit cell (PBEsol-relaxed), same file as kappa",mp-961685,True,stoichiometric,NaCaAs
NaCaAs,2.227,W/m/K,960.0,BTE,1,full BTE,1.0,,6.866445,216.0,F-43m,half-Heusler (C1b / MgAgAs),,"[""Na"", ""Na"", ""Na"", ""Na"", ""Ca"", ""Ca"", ""Ca"", ""Ca"", ""As"", ""As"", ""As"", ""As""]","[[0.5, 0.0, 0.0], [0.5, 0.5, 0.5], [0.0, 0.0, 0.5], [0.0, 0.5, 0.0], [0.0, 0.0, 0.0], [0.0, 0.5, 0.5], [0.5, 0.0, 0.5], [0.5, 0.5, 0.0], [0.25, 0.75, 0.75], [0.25, 0.25, 0.25], [0.75, 0.75, 0.25], [0.75, 0.25, 0.75]]",A,primitive->conventional (x sqrt2),BTE master (PhononDB/Carrete/npj/SciRep),,https://mdr.nims.go.jp/datasets/c5e13710-9f41-4d82-a6b0-1043ab287a89,,PhononDB (Togo/NIMS MDR),https://mdr.nims.go.jp/datasets/c5e13710-9f41-4d82-a6b0-1043ab287a89,"LTC-calc.log unit cell (PBEsol-relaxed), same file as kappa",mp-961685,True,stoichiometric,NaCaAs
NaCaAs,2.204,W/m/K,970.0,BTE,1,full BTE,1.0,,6.866445,216.0,F-43m,half-Heusler (C1b / MgAgAs),,"[""Na"", ""Na"", ""Na"", ""Na"", ""Ca"", ""Ca"", ""Ca"", ""Ca"", ""As"", ""As"", ""As"", ""As""]","[[0.5, 0.0, 0.0], [0.5, 0.5, 0.5], [0.0, 0.0, 0.5], [0.0, 0.5, 0.0], [0.0, 0.0, 0.0], [0.0, 0.5, 0.5], [0.5, 0.0, 0.5], [0.5, 0.5, 0.0], [0.25, 0.75, 0.75], [0.25, 0.25, 0.25], [0.75, 0.75, 0.25], [0.75, 0.25, 0.75]]",A,primitive->conventional (x sqrt2),BTE master (PhononDB/Carrete/npj/SciRep),,https://mdr.nims.go.jp/datasets/c5e13710-9f41-4d82-a6b0-1043ab287a89,,PhononDB (Togo/NIMS MDR),https://mdr.nims.go.jp/datasets/c5e13710-9f41-4d82-a6b0-1043ab287a89,"LTC-calc.log unit cell (PBEsol-relaxed), same file as kappa",mp-961685,True,stoichiometric,NaCaAs
NaCaAs,2.181,W/m/K,980.0,BTE,1,full BTE,1.0,,6.866445,216.0,F-43m,half-Heusler (C1b / MgAgAs),,"[""Na"", ""Na"", ""Na"", ""Na"", ""Ca"", ""Ca"", ""Ca"", ""Ca"", ""As"", ""As"", ""As"", ""As""]","[[0.5, 0.0, 0.0], [0.5, 0.5, 0.5], [0.0, 0.0, 0.5], [0.0, 0.5, 0.0], [0.0, 0.0, 0.0], [0.0, 0.5, 0.5], [0.5, 0.0, 0.5], [0.5, 0.5, 0.0], [0.25, 0.75, 0.75], [0.25, 0.25, 0.25], [0.75, 0.75, 0.25], [0.75, 0.25, 0.75]]",A,primitive->conventional (x sqrt2),BTE master (PhononDB/Carrete/npj/SciRep),,https://mdr.nims.go.jp/datasets/c5e13710-9f41-4d82-a6b0-1043ab287a89,,PhononDB (Togo/NIMS MDR),https://mdr.nims.go.jp/datasets/c5e13710-9f41-4d82-a6b0-1043ab287a89,"LTC-calc.log unit cell (PBEsol-relaxed), same file as kappa",mp-961685,True,stoichiometric,NaCaAs
NaCaAs,2.159,W/m/K,990.0,BTE,1,full BTE,1.0,,6.866445,216.0,F-43m,half-Heusler (C1b / MgAgAs),,"[""Na"", ""Na"", ""Na"", ""Na"", ""Ca"", ""Ca"", ""Ca"", ""Ca"", ""As"", ""As"", ""As"", ""As""]","[[0.5, 0.0, 0.0], [0.5, 0.5, 0.5], [0.0, 0.0, 0.5], [0.0, 0.5, 0.0], [0.0, 0.0, 0.0], [0.0, 0.5, 0.5], [0.5, 0.0, 0.5], [0.5, 0.5, 0.0], [0.25, 0.75, 0.75], [0.25, 0.25, 0.25], [0.75, 0.75, 0.25], [0.75, 0.25, 0.75]]",A,primitive->conventional (x sqrt2),BTE master (PhononDB/Carrete/npj/SciRep),,https://mdr.nims.go.jp/datasets/c5e13710-9f41-4d82-a6b0-1043ab287a89,,PhononDB (Togo/NIMS MDR),https://mdr.nims.go.jp/datasets/c5e13710-9f41-4d82-a6b0-1043ab287a89,"LTC-calc.log unit cell (PBEsol-relaxed), same file as kappa",mp-961685,True,stoichiometric,NaCaAs
NaCaAs,2.138,W/m/K,1000.0,BTE,1,full BTE,1.0,,6.866445,216.0,F-43m,half-Heusler (C1b / MgAgAs),,"[""Na"", ""Na"", ""Na"", ""Na"", ""Ca"", ""Ca"", ""Ca"", ""Ca"", ""As"", ""As"", ""As"", ""As""]","[[0.5, 0.0, 0.0], [0.5, 0.5, 0.5], [0.0, 0.0, 0.5], [0.0, 0.5, 0.0], [0.0, 0.0, 0.0], [0.0, 0.5, 0.5], [0.5, 0.0, 0.5], [0.5, 0.5, 0.0], [0.25, 0.75, 0.75], [0.25, 0.25, 0.25], [0.75, 0.75, 0.25], [0.75, 0.25, 0.75]]",A,primitive->conventional (x sqrt2),BTE master (PhononDB/Carrete/npj/SciRep),,https://mdr.nims.go.jp/datasets/c5e13710-9f41-4d82-a6b0-1043ab287a89,,PhononDB (Togo/NIMS MDR),https://mdr.nims.go.jp/datasets/c5e13710-9f41-4d82-a6b0-1043ab287a89,"LTC-calc.log unit cell (PBEsol-relaxed), same file as kappa",mp-961685,True,stoichiometric,NaCaAs
NaCaSb,5.45,W/m/K,300.0,BTE,1,full BTE,1.0,,7.4,216.0,F-43m,C1b,Na/Ca/Sb,"[""Na"", ""Ca"", ""Sb""]","[[0, 0, 0], [0.5, 0.5, 0.5], [0.25, 0.25, 0.25]]",A,conventional,BTE master (PhononDB/Carrete/npj/SciRep),10.1038/s41598-021-92030-4,https://www.nature.com/articles/s41598-021-92030-4#MOESM1,,Sci.Rep. 11:13809 (2021) Table S1,https://www.nature.com/articles/s41598-021-92030-4#MOESM1,"Table S1 (DFT-optimized lattice parameter + lowest-energy site assignment), same table as kappa",mp-1100420,True,stoichiometric,NaCaSb
NaCaSb,5.45,W/m/K,300.0,Phono3py,1,full BTE,1.0,,7.4,216.0,F-43m,C1b,Na/Ca/Sb,"[""Na"", ""Ca"", ""Sb""]","[[0, 0, 0], [0.5, 0.5, 0.5], [0.25, 0.25, 0.25]]",A,conventional,"paper mining (PDF, batch 2)",arxiv:2010.12467v1,,Table S1,Sci.Rep. 11:13809 (2021) Table S1,https://www.nature.com/articles/s41598-021-92030-4#MOESM1,"Table S1 (DFT-optimized lattice parameter + lowest-energy site assignment), same table as kappa",mp-1100420,True,stoichiometric,NaCaSb
NaCdP,6.05,W/m/K,300.0,BTE-approx,1,full BTE,1.0,,6.4357,216.0,F-43m,T0003.BCA,,"[""Cd"", ""Na"", ""P""]","[[0, 0, 0], [0.5, 0.5, 0.5], [0.75, 0.75, 0.75]]",A,primitive->conventional (x sqrt2),BTE master (PhononDB/Carrete/npj/SciRep),10.1103/PhysRevX.4.011019,https://doi.org/10.1103/PhysRevX.4.011019,,Carrete PRX 4:011019 (2014),https://doi.org/10.1103/PhysRevX.4.011019,AFLOW aflow:045e94fb5f77b58a (aflowlib.duke.edu:AFLOWDATA/LIB3_WEB/CdNa_svP/T0003.BCA) - lowest-enthalpy F-43m 3-atom entry; AFLOW is the structure source used by Carrete et al.,"Carrete et al. PRX 4, 011019 (2014), Table III, compound PCdNa",True,stoichiometric,NaCdP
NaCdP,2.58,W/m/K,500.0,BTE (TDEP),1,full BTE,1.0,,6.4357,216.0,F-43m,T0003.BCA,,"[""Cd"", ""Na"", ""P""]","[[0, 0, 0], [0.5, 0.5, 0.5], [0.75, 0.75, 0.75]]",A,primitive->conventional (x sqrt2),paper mining,10.1016/j.commatsci.2021.110938,https://arxiv.org/abs/2107.03735,"Appendix A, Table A.1 (arXiv:2107.03735, p.17) - DFT value only; parenthetical ML predictions excluded",Carrete PRX 4:011019 (2014),https://doi.org/10.1103/PhysRevX.4.011019,AFLOW aflow:045e94fb5f77b58a (aflowlib.duke.edu:AFLOWDATA/LIB3_WEB/CdNa_svP/T0003.BCA) - lowest-enthalpy F-43m 3-atom entry; AFLOW is the structure source used by Carrete et al.,"Carrete et al. PRX 4, 011019 (2014), Table III, compound PCdNa",True,stoichiometric,NaCdP
NaCdP,2.58,W/m/K,500.0,TDEP (three-phonon + isotope scattering),1,full BTE,1.0,,6.4357,216.0,F-43m,T0003.BCA,,"[""Cd"", ""Na"", ""P""]","[[0, 0, 0], [0.5, 0.5, 0.5], [0.75, 0.75, 0.75]]",A,primitive->conventional (x sqrt2),"paper mining (PDF, batch 2)",arxiv:2107.03735v2,,Table A.1,Carrete PRX 4:011019 (2014),https://doi.org/10.1103/PhysRevX.4.011019,AFLOW aflow:045e94fb5f77b58a (aflowlib.duke.edu:AFLOWDATA/LIB3_WEB/CdNa_svP/T0003.BCA) - lowest-enthalpy F-43m 3-atom entry; AFLOW is the structure source used by Carrete et al.,"Carrete et al. PRX 4, 011019 (2014), Table III, compound PCdNa",True,stoichiometric,NaCdP
NaCuO,5.117033,W/m/K,300.0,"BTE (phono3py-class, Phonix auto-kappa)",1,full BTE,1.0,,5.350866000000001,216.0,,,,"Cu,Na,O","[[0.5, 0.5, 0.5], [0.0, 0.0, 0.0], [0.25, 0.25, 0.25]]",A,primitive->conventional (x sqrt2),Phonix (first-principles BTE),10.1038/s41524-026-02033-w,https://huggingface.co/datasets/phonix-db/phonix-summary,"phonix-summary, HF datasets-server",Materials Project,,MP relaxed structure,,False,stoichiometric,NaCuO
NaCuO,4.748967,W/m/K,300.0,"BTE (phono3py-class, Phonix auto-kappa)",1,full BTE,1.0,,5.350866000000001,216.0,,,,"Cu,Na,O","[[0.5, 0.5, 0.5], [0.0, 0.0, 0.0], [0.25, 0.25, 0.25]]",A,primitive->conventional (x sqrt2),Phonix (first-principles BTE),10.1038/s41524-026-02033-w,https://huggingface.co/datasets/phonix-db/phonix-summary,"phonix-summary, HF datasets-server",Materials Project,,MP relaxed structure,,False,stoichiometric,NaCuO
