Repository: Shivamrandive747/Thermalconductivity_prediction

# Calibrating first-principles lattice thermal conductivity to experiment

**A curated half-Heusler dataset and a validated transfer function.**

Published first-principles transport calculations of lattice thermal conductivity exceed what
laboratories measure for the same compound by a **median factor of 1.55**. That offset is regular
enough to be removed in closed form:

$$\kappa_L^{\mathrm{expt}}(T) \;=\; \kappa_L^{\mathrm{BTE}}(T)\;\min\!\left[c\left(\tfrac{T}{300}\right)^{p},\,1\right],
\qquad c = 0.51,\quad p = 0.80$$

Inside a domain of applicability declared before the validation set was scored, this places

File: data/Target_Materials/HEUSLER_KAPPA_TRAINING_SET.csv (part 119 of 192)
formula,kappa_L,kappa_units,temperature_K,method,method_tier,tier_name,weight,kappa_basis,struct_a_A,struct_spacegroup,struct_sg_symbol,struct_prototype,struct_site_ordering,struct_species,struct_frac_coords,struct_grade,lattice_convention,source,source_doi,source_url,source_location,struct_source,struct_source_url,struct_source_detail,struct_id,struct_same_paper_as_kappa,stoichiometry,parent_formula
NaLi2Bi,2.963,W/m/K,200.0,BTE,1,full BTE,1.0,,6.934559,225.0,Fm-3m,full Heusler (L2_1 / Cu2MnAl),,"[""Na"", ""Na"", ""Na"", ""Na"", ""Li"", ""Li"", ""Li"", ""Li"", ""Li"", ""Li"", ""Li"", ""Li"", ""Bi"", ""Bi"", ""Bi"", ""Bi""]","[[0.0, 0.0, 0.0], [0.0, 0.5, 0.5], [0.5, 0.0, 0.5], [0.5, 0.5, 0.0], [0.25, 0.75, 0.75], [0.25, 0.25, 0.75], [0.25, 0.25, 0.25], [0.25, 0.75, 0.25], [0.75, 0.75, 0.25], [0.75, 0.25, 0.25], [0.75, 0.25, 0.75], [0.75, 0.75, 0.75], [0.5, 0.0, 0.0], [0.5, 0.5, 0.5], [0.0, 0.0, 0.5], [0.0, 0.5, 0.0]]",A,primitive->conventional (x sqrt2),BTE master (PhononDB/Carrete/npj/SciRep),,https://mdr.nims.go.jp/datasets/3b394b86-5644-4b17-aeab-baa1d52f58cb,,PhononDB (Togo/NIMS MDR),https://mdr.nims.go.jp/datasets/3b394b86-5644-4b17-aeab-baa1d52f58cb,"LTC-calc.log unit cell (PBEsol-relaxed), same file as kappa",mp-865101,True,stoichiometric,NaLi2Bi
NaLi2Bi,2.806,W/m/K,210.0,BTE,1,full BTE,1.0,,6.934559,225.0,Fm-3m,full Heusler (L2_1 / Cu2MnAl),,"[""Na"", ""Na"", ""Na"", ""Na"", ""Li"", ""Li"", ""Li"", ""Li"", ""Li"", ""Li"", ""Li"", ""Li"", ""Bi"", ""Bi"", ""Bi"", ""Bi""]","[[0.0, 0.0, 0.0], [0.0, 0.5, 0.5], [0.5, 0.0, 0.5], [0.5, 0.5, 0.0], [0.25, 0.75, 0.75], [0.25, 0.25, 0.75], [0.25, 0.25, 0.25], [0.25, 0.75, 0.25], [0.75, 0.75, 0.25], [0.75, 0.25, 0.25], [0.75, 0.25, 0.75], [0.75, 0.75, 0.75], [0.5, 0.0, 0.0], [0.5, 0.5, 0.5], [0.0, 0.0, 0.5], [0.0, 0.5, 0.0]]",A,primitive->conventional (x sqrt2),BTE master (PhononDB/Carrete/npj/SciRep),,https://mdr.nims.go.jp/datasets/3b394b86-5644-4b17-aeab-baa1d52f58cb,,PhononDB (Togo/NIMS MDR),https://mdr.nims.go.jp/datasets/3b394b86-5644-4b17-aeab-baa1d52f58cb,"LTC-calc.log unit cell (PBEsol-relaxed), same file as kappa",mp-865101,True,stoichiometric,NaLi2Bi
NaLi2Bi,2.666,W/m/K,220.0,BTE,1,full BTE,1.0,,6.934559,225.0,Fm-3m,full Heusler (L2_1 / Cu2MnAl),,"[""Na"", ""Na"", ""Na"", ""Na"", ""Li"", ""Li"", ""Li"", ""Li"", ""Li"", ""Li"", ""Li"", ""Li"", ""Bi"", ""Bi"", ""Bi"", ""Bi""]","[[0.0, 0.0, 0.0], [0.0, 0.5, 0.5], [0.5, 0.0, 0.5], [0.5, 0.5, 0.0], [0.25, 0.75, 0.75], [0.25, 0.25, 0.75], [0.25, 0.25, 0.25], [0.25, 0.75, 0.25], [0.75, 0.75, 0.25], [0.75, 0.25, 0.25], [0.75, 0.25, 0.75], [0.75, 0.75, 0.75], [0.5, 0.0, 0.0], [0.5, 0.5, 0.5], [0.0, 0.0, 0.5], [0.0, 0.5, 0.0]]",A,primitive->conventional (x sqrt2),BTE master (PhononDB/Carrete/npj/SciRep),,https://mdr.nims.go.jp/datasets/3b394b86-5644-4b17-aeab-baa1d52f58cb,,PhononDB (Togo/NIMS MDR),https://mdr.nims.go.jp/datasets/3b394b86-5644-4b17-aeab-baa1d52f58cb,"LTC-calc.log unit cell (PBEsol-relaxed), same file as kappa",mp-865101,True,stoichiometric,NaLi2Bi
NaLi2Bi,2.54,W/m/K,230.0,BTE,1,full BTE,1.0,,6.934559,225.0,Fm-3m,full Heusler (L2_1 / Cu2MnAl),,"[""Na"", ""Na"", ""Na"", ""Na"", ""Li"", ""Li"", ""Li"", ""Li"", ""Li"", ""Li"", ""Li"", ""Li"", ""Bi"", ""Bi"", ""Bi"", ""Bi""]","[[0.0, 0.0, 0.0], [0.0, 0.5, 0.5], [0.5, 0.0, 0.5], [0.5, 0.5, 0.0], [0.25, 0.75, 0.75], [0.25, 0.25, 0.75], [0.25, 0.25, 0.25], [0.25, 0.75, 0.25], [0.75, 0.75, 0.25], [0.75, 0.25, 0.25], [0.75, 0.25, 0.75], [0.75, 0.75, 0.75], [0.5, 0.0, 0.0], [0.5, 0.5, 0.5], [0.0, 0.0, 0.5], [0.0, 0.5, 0.0]]",A,primitive->conventional (x sqrt2),BTE master (PhononDB/Carrete/npj/SciRep),,https://mdr.nims.go.jp/datasets/3b394b86-5644-4b17-aeab-baa1d52f58cb,,PhononDB (Togo/NIMS MDR),https://mdr.nims.go.jp/datasets/3b394b86-5644-4b17-aeab-baa1d52f58cb,"LTC-calc.log unit cell (PBEsol-relaxed), same file as kappa",mp-865101,True,stoichiometric,NaLi2Bi
NaLi2Bi,2.425,W/m/K,240.0,BTE,1,full BTE,1.0,,6.934559,225.0,Fm-3m,full Heusler (L2_1 / Cu2MnAl),,"[""Na"", ""Na"", ""Na"", ""Na"", ""Li"", ""Li"", ""Li"", ""Li"", ""Li"", ""Li"", ""Li"", ""Li"", ""Bi"", ""Bi"", ""Bi"", ""Bi""]","[[0.0, 0.0, 0.0], [0.0, 0.5, 0.5], [0.5, 0.0, 0.5], [0.5, 0.5, 0.0], [0.25, 0.75, 0.75], [0.25, 0.25, 0.75], [0.25, 0.25, 0.25], [0.25, 0.75, 0.25], [0.75, 0.75, 0.25], [0.75, 0.25, 0.25], [0.75, 0.25, 0.75], [0.75, 0.75, 0.75], [0.5, 0.0, 0.0], [0.5, 0.5, 0.5], [0.0, 0.0, 0.5], [0.0, 0.5, 0.0]]",A,primitive->conventional (x sqrt2),BTE master (PhononDB/Carrete/npj/SciRep),,https://mdr.nims.go.jp/datasets/3b394b86-5644-4b17-aeab-baa1d52f58cb,,PhononDB (Togo/NIMS MDR),https://mdr.nims.go.jp/datasets/3b394b86-5644-4b17-aeab-baa1d52f58cb,"LTC-calc.log unit cell (PBEsol-relaxed), same file as kappa",mp-865101,True,stoichiometric,NaLi2Bi
NaLi2Bi,2.321,W/m/K,250.0,BTE,1,full BTE,1.0,,6.934559,225.0,Fm-3m,full Heusler (L2_1 / Cu2MnAl),,"[""Na"", ""Na"", ""Na"", ""Na"", ""Li"", ""Li"", ""Li"", ""Li"", ""Li"", ""Li"", ""Li"", ""Li"", ""Bi"", ""Bi"", ""Bi"", ""Bi""]","[[0.0, 0.0, 0.0], [0.0, 0.5, 0.5], [0.5, 0.0, 0.5], [0.5, 0.5, 0.0], [0.25, 0.75, 0.75], [0.25, 0.25, 0.75], [0.25, 0.25, 0.25], [0.25, 0.75, 0.25], [0.75, 0.75, 0.25], [0.75, 0.25, 0.25], [0.75, 0.25, 0.75], [0.75, 0.75, 0.75], [0.5, 0.0, 0.0], [0.5, 0.5, 0.5], [0.0, 0.0, 0.5], [0.0, 0.5, 0.0]]",A,primitive->conventional (x sqrt2),BTE master (PhononDB/Carrete/npj/SciRep),,https://mdr.nims.go.jp/datasets/3b394b86-5644-4b17-aeab-baa1d52f58cb,,PhononDB (Togo/NIMS MDR),https://mdr.nims.go.jp/datasets/3b394b86-5644-4b17-aeab-baa1d52f58cb,"LTC-calc.log unit cell (PBEsol-relaxed), same file as kappa",mp-865101,True,stoichiometric,NaLi2Bi
NaLi2Bi,2.226,W/m/K,260.0,BTE,1,full BTE,1.0,,6.934559,225.0,Fm-3m,full Heusler (L2_1 / Cu2MnAl),,"[""Na"", ""Na"", ""Na"", ""Na"", ""Li"", ""Li"", ""Li"", ""Li"", ""Li"", ""Li"", ""Li"", ""Li"", ""Bi"", ""Bi"", ""Bi"", ""Bi""]","[[0.0, 0.0, 0.0], [0.0, 0.5, 0.5], [0.5, 0.0, 0.5], [0.5, 0.5, 0.0], [0.25, 0.75, 0.75], [0.25, 0.25, 0.75], [0.25, 0.25, 0.25], [0.25, 0.75, 0.25], [0.75, 0.75, 0.25], [0.75, 0.25, 0.25], [0.75, 0.25, 0.75], [0.75, 0.75, 0.75], [0.5, 0.0, 0.0], [0.5, 0.5, 0.5], [0.0, 0.0, 0.5], [0.0, 0.5, 0.0]]",A,primitive->conventional (x sqrt2),BTE master (PhononDB/Carrete/npj/SciRep),,https://mdr.nims.go.jp/datasets/3b394b86-5644-4b17-aeab-baa1d52f58cb,,PhononDB (Togo/NIMS MDR),https://mdr.nims.go.jp/datasets/3b394b86-5644-4b17-aeab-baa1d52f58cb,"LTC-calc.log unit cell (PBEsol-relaxed), same file as kappa",mp-865101,True,stoichiometric,NaLi2Bi
NaLi2Bi,2.139,W/m/K,270.0,BTE,1,full BTE,1.0,,6.934559,225.0,Fm-3m,full Heusler (L2_1 / Cu2MnAl),,"[""Na"", ""Na"", ""Na"", ""Na"", ""Li"", ""Li"", ""Li"", ""Li"", ""Li"", ""Li"", ""Li"", ""Li"", ""Bi"", ""Bi"", ""Bi"", ""Bi""]","[[0.0, 0.0, 0.0], [0.0, 0.5, 0.5], [0.5, 0.0, 0.5], [0.5, 0.5, 0.0], [0.25, 0.75, 0.75], [0.25, 0.25, 0.75], [0.25, 0.25, 0.25], [0.25, 0.75, 0.25], [0.75, 0.75, 0.25], [0.75, 0.25, 0.25], [0.75, 0.25, 0.75], [0.75, 0.75, 0.75], [0.5, 0.0, 0.0], [0.5, 0.5, 0.5], [0.0, 0.0, 0.5], [0.0, 0.5, 0.0]]",A,primitive->conventional (x sqrt2),BTE master (PhononDB/Carrete/npj/SciRep),,https://mdr.nims.go.jp/datasets/3b394b86-5644-4b17-aeab-baa1d52f58cb,,PhononDB (Togo/NIMS MDR),https://mdr.nims.go.jp/datasets/3b394b86-5644-4b17-aeab-baa1d52f58cb,"LTC-calc.log unit cell (PBEsol-relaxed), same file as kappa",mp-865101,True,stoichiometric,NaLi2Bi
NaLi2Bi,2.058,W/m/K,280.0,BTE,1,full BTE,1.0,,6.934559,225.0,Fm-3m,full Heusler (L2_1 / Cu2MnAl),,"[""Na"", ""Na"", ""Na"", ""Na"", ""Li"", ""Li"", ""Li"", ""Li"", ""Li"", ""Li"", ""Li"", ""Li"", ""Bi"", ""Bi"", ""Bi"", ""Bi""]","[[0.0, 0.0, 0.0], [0.0, 0.5, 0.5], [0.5, 0.0, 0.5], [0.5, 0.5, 0.0], [0.25, 0.75, 0.75], [0.25, 0.25, 0.75], [0.25, 0.25, 0.25], [0.25, 0.75, 0.25], [0.75, 0.75, 0.25], [0.75, 0.25, 0.25], [0.75, 0.25, 0.75], [0.75, 0.75, 0.75], [0.5, 0.0, 0.0], [0.5, 0.5, 0.5], [0.0, 0.0, 0.5], [0.0, 0.5, 0.0]]",A,primitive->conventional (x sqrt2),BTE master (PhononDB/Carrete/npj/SciRep),,https://mdr.nims.go.jp/datasets/3b394b86-5644-4b17-aeab-baa1d52f58cb,,PhononDB (Togo/NIMS MDR),https://mdr.nims.go.jp/datasets/3b394b86-5644-4b17-aeab-baa1d52f58cb,"LTC-calc.log unit cell (PBEsol-relaxed), same file as kappa",mp-865101,True,stoichiometric,NaLi2Bi
NaLi2Bi,1.984,W/m/K,290.0,BTE,1,full BTE,1.0,,6.934559,225.0,Fm-3m,full Heusler (L2_1 / Cu2MnAl),,"[""Na"", ""Na"", ""Na"", ""Na"", ""Li"", ""Li"", ""Li"", ""Li"", ""Li"", ""Li"", ""Li"", ""Li"", ""Bi"", ""Bi"", ""Bi"", ""Bi""]","[[0.0, 0.0, 0.0], [0.0, 0.5, 0.5], [0.5, 0.0, 0.5], [0.5, 0.5, 0.0], [0.25, 0.75, 0.75], [0.25, 0.25, 0.75], [0.25, 0.25, 0.25], [0.25, 0.75, 0.25], [0.75, 0.75, 0.25], [0.75, 0.25, 0.25], [0.75, 0.25, 0.75], [0.75, 0.75, 0.75], [0.5, 0.0, 0.0], [0.5, 0.5, 0.5], [0.0, 0.0, 0.5], [0.0, 0.5, 0.0]]",A,primitive->conventional (x sqrt2),BTE master (PhononDB/Carrete/npj/SciRep),,https://mdr.nims.go.jp/datasets/3b394b86-5644-4b17-aeab-baa1d52f58cb,,PhononDB (Togo/NIMS MDR),https://mdr.nims.go.jp/datasets/3b394b86-5644-4b17-aeab-baa1d52f58cb,"LTC-calc.log unit cell (PBEsol-relaxed), same file as kappa",mp-865101,True,stoichiometric,NaLi2Bi
NaLi2Bi,1.915,W/m/K,300.0,BTE,1,full BTE,1.0,,6.934559,225.0,Fm-3m,full Heusler (L2_1 / Cu2MnAl),,"[""Na"", ""Na"", ""Na"", ""Na"", ""Li"", ""Li"", ""Li"", ""Li"", ""Li"", ""Li"", ""Li"", ""Li"", ""Bi"", ""Bi"", ""Bi"", ""Bi""]","[[0.0, 0.0, 0.0], [0.0, 0.5, 0.5], [0.5, 0.0, 0.5], [0.5, 0.5, 0.0], [0.25, 0.75, 0.75], [0.25, 0.25, 0.75], [0.25, 0.25, 0.25], [0.25, 0.75, 0.25], [0.75, 0.75, 0.25], [0.75, 0.25, 0.25], [0.75, 0.25, 0.75], [0.75, 0.75, 0.75], [0.5, 0.0, 0.0], [0.5, 0.5, 0.5], [0.0, 0.0, 0.5], [0.0, 0.5, 0.0]]",A,primitive->conventional (x sqrt2),BTE master (PhononDB/Carrete/npj/SciRep),,https://mdr.nims.go.jp/datasets/3b394b86-5644-4b17-aeab-baa1d52f58cb,,PhononDB (Togo/NIMS MDR),https://mdr.nims.go.jp/datasets/3b394b86-5644-4b17-aeab-baa1d52f58cb,"LTC-calc.log unit cell (PBEsol-relaxed), same file as kappa",mp-865101,True,stoichiometric,NaLi2Bi
NaLi2Bi,1.9443,W/m/K,300.0,"BTE (phono3py-class, Phonix auto-kappa)",1,full BTE,1.0,,6.934559,225.0,Fm-3m,full Heusler (L2_1 / Cu2MnAl),,"[""Na"", ""Na"", ""Na"", ""Na"", ""Li"", ""Li"", ""Li"", ""Li"", ""Li"", ""Li"", ""Li"", ""Li"", ""Bi"", ""Bi"", ""Bi"", ""Bi""]","[[0.0, 0.0, 0.0], [0.0, 0.5, 0.5], [0.5, 0.0, 0.5], [0.5, 0.5, 0.0], [0.25, 0.75, 0.75], [0.25, 0.25, 0.75], [0.25, 0.25, 0.25], [0.25, 0.75, 0.25], [0.75, 0.75, 0.25], [0.75, 0.25, 0.25], [0.75, 0.25, 0.75], [0.75, 0.75, 0.75], [0.5, 0.0, 0.0], [0.5, 0.5, 0.5], [0.0, 0.0, 0.5], [0.0, 0.5, 0.0]]",A,primitive->conventional (x sqrt2),Phonix (first-principles BTE),10.1038/s41524-026-02033-w,https://huggingface.co/datasets/phonix-db/phonix-summary,"phonix-summary, HF datasets-server",PhononDB (Togo/NIMS MDR),https://mdr.nims.go.jp/datasets/3b394b86-5644-4b17-aeab-baa1d52f58cb,"LTC-calc.log unit cell (PBEsol-relaxed), same file as kappa",mp-865101,True,stoichiometric,NaLi2Bi
NaLi2Bi,1.851,W/m/K,310.0,BTE,1,full BTE,1.0,,6.934559,225.0,Fm-3m,full Heusler (L2_1 / Cu2MnAl),,"[""Na"", ""Na"", ""Na"", ""Na"", ""Li"", ""Li"", ""Li"", ""Li"", ""Li"", ""Li"", ""Li"", ""Li"", ""Bi"", ""Bi"", ""Bi"", ""Bi""]","[[0.0, 0.0, 0.0], [0.0, 0.5, 0.5], [0.5, 0.0, 0.5], [0.5, 0.5, 0.0], [0.25, 0.75, 0.75], [0.25, 0.25, 0.75], [0.25, 0.25, 0.25], [0.25, 0.75, 0.25], [0.75, 0.75, 0.25], [0.75, 0.25, 0.25], [0.75, 0.25, 0.75], [0.75, 0.75, 0.75], [0.5, 0.0, 0.0], [0.5, 0.5, 0.5], [0.0, 0.0, 0.5], [0.0, 0.5, 0.0]]",A,primitive->conventional (x sqrt2),BTE master (PhononDB/Carrete/npj/SciRep),,https://mdr.nims.go.jp/datasets/3b394b86-5644-4b17-aeab-baa1d52f58cb,,PhononDB (Togo/NIMS MDR),https://mdr.nims.go.jp/datasets/3b394b86-5644-4b17-aeab-baa1d52f58cb,"LTC-calc.log unit cell (PBEsol-relaxed), same file as kappa",mp-865101,True,stoichiometric,NaLi2Bi
NaLi2Bi,1.791,W/m/K,320.0,BTE,1,full BTE,1.0,,6.934559,225.0,Fm-3m,full Heusler (L2_1 / Cu2MnAl),,"[""Na"", ""Na"", ""Na"", ""Na"", ""Li"", ""Li"", ""Li"", ""Li"", ""Li"", ""Li"", ""Li"", ""Li"", ""Bi"", ""Bi"", ""Bi"", ""Bi""]","[[0.0, 0.0, 0.0], [0.0, 0.5, 0.5], [0.5, 0.0, 0.5], [0.5, 0.5, 0.0], [0.25, 0.75, 0.75], [0.25, 0.25, 0.75], [0.25, 0.25, 0.25], [0.25, 0.75, 0.25], [0.75, 0.75, 0.25], [0.75, 0.25, 0.25], [0.75, 0.25, 0.75], [0.75, 0.75, 0.75], [0.5, 0.0, 0.0], [0.5, 0.5, 0.5], [0.0, 0.0, 0.5], [0.0, 0.5, 0.0]]",A,primitive->conventional (x sqrt2),BTE master (PhononDB/Carrete/npj/SciRep),,https://mdr.nims.go.jp/datasets/3b394b86-5644-4b17-aeab-baa1d52f58cb,,PhononDB (Togo/NIMS MDR),https://mdr.nims.go.jp/datasets/3b394b86-5644-4b17-aeab-baa1d52f58cb,"LTC-calc.log unit cell (PBEsol-relaxed), same file as kappa",mp-865101,True,stoichiometric,NaLi2Bi
NaLi2Bi,1.735,W/m/K,330.0,BTE,1,full BTE,1.0,,6.934559,225.0,Fm-3m,full Heusler (L2_1 / Cu2MnAl),,"[""Na"", ""Na"", ""Na"", ""Na"", ""Li"", ""Li"", ""Li"", ""Li"", ""Li"", ""Li"", ""Li"", ""Li"", ""Bi"", ""Bi"", ""Bi"", ""Bi""]","[[0.0, 0.0, 0.0], [0.0, 0.5, 0.5], [0.5, 0.0, 0.5], [0.5, 0.5, 0.0], [0.25, 0.75, 0.75], [0.25, 0.25, 0.75], [0.25, 0.25, 0.25], [0.25, 0.75, 0.25], [0.75, 0.75, 0.25], [0.75, 0.25, 0.25], [0.75, 0.25, 0.75], [0.75, 0.75, 0.75], [0.5, 0.0, 0.0], [0.5, 0.5, 0.5], [0.0, 0.0, 0.5], [0.0, 0.5, 0.0]]",A,primitive->conventional (x sqrt2),BTE master (PhononDB/Carrete/npj/SciRep),,https://mdr.nims.go.jp/datasets/3b394b86-5644-4b17-aeab-baa1d52f58cb,,PhononDB (Togo/NIMS MDR),https://mdr.nims.go.jp/datasets/3b394b86-5644-4b17-aeab-baa1d52f58cb,"LTC-calc.log unit cell (PBEsol-relaxed), same file as kappa",mp-865101,True,stoichiometric,NaLi2Bi
NaLi2Bi,1.682,W/m/K,340.0,BTE,1,full BTE,1.0,,6.934559,225.0,Fm-3m,full Heusler (L2_1 / Cu2MnAl),,"[""Na"", ""Na"", ""Na"", ""Na"", ""Li"", ""Li"", ""Li"", ""Li"", ""Li"", ""Li"", ""Li"", ""Li"", ""Bi"", ""Bi"", ""Bi"", ""Bi""]","[[0.0, 0.0, 0.0], [0.0, 0.5, 0.5], [0.5, 0.0, 0.5], [0.5, 0.5, 0.0], [0.25, 0.75, 0.75], [0.25, 0.25, 0.75], [0.25, 0.25, 0.25], [0.25, 0.75, 0.25], [0.75, 0.75, 0.25], [0.75, 0.25, 0.25], [0.75, 0.25, 0.75], [0.75, 0.75, 0.75], [0.5, 0.0, 0.0], [0.5, 0.5, 0.5], [0.0, 0.0, 0.5], [0.0, 0.5, 0.0]]",A,primitive->conventional (x sqrt2),BTE master (PhononDB/Carrete/npj/SciRep),,https://mdr.nims.go.jp/datasets/3b394b86-5644-4b17-aeab-baa1d52f58cb,,PhononDB (Togo/NIMS MDR),https://mdr.nims.go.jp/datasets/3b394b86-5644-4b17-aeab-baa1d52f58cb,"LTC-calc.log unit cell (PBEsol-relaxed), same file as kappa",mp-865101,True,stoichiometric,NaLi2Bi
NaLi2Bi,1.633,W/m/K,350.0,BTE,1,full BTE,1.0,,6.934559,225.0,Fm-3m,full Heusler (L2_1 / Cu2MnAl),,"[""Na"", ""Na"", ""Na"", ""Na"", ""Li"", ""Li"", ""Li"", ""Li"", ""Li"", ""Li"", ""Li"", ""Li"", ""Bi"", ""Bi"", ""Bi"", ""Bi""]","[[0.0, 0.0, 0.0], [0.0, 0.5, 0.5], [0.5, 0.0, 0.5], [0.5, 0.5, 0.0], [0.25, 0.75, 0.75], [0.25, 0.25, 0.75], [0.25, 0.25, 0.25], [0.25, 0.75, 0.25], [0.75, 0.75, 0.25], [0.75, 0.25, 0.25], [0.75, 0.25, 0.75], [0.75, 0.75, 0.75], [0.5, 0.0, 0.0], [0.5, 0.5, 0.5], [0.0, 0.0, 0.5], [0.0, 0.5, 0.0]]",A,primitive->conventional (x sqrt2),BTE master (PhononDB/Carrete/npj/SciRep),,https://mdr.nims.go.jp/datasets/3b394b86-5644-4b17-aeab-baa1d52f58cb,,PhononDB (Togo/NIMS MDR),https://mdr.nims.go.jp/datasets/3b394b86-5644-4b17-aeab-baa1d52f58cb,"LTC-calc.log unit cell (PBEsol-relaxed), same file as kappa",mp-865101,True,stoichiometric,NaLi2Bi
NaLi2Bi,1.587,W/m/K,360.0,BTE,1,full BTE,1.0,,6.934559,225.0,Fm-3m,full Heusler (L2_1 / Cu2MnAl),,"[""Na"", ""Na"", ""Na"", ""Na"", ""Li"", ""Li"", ""Li"", ""Li"", ""Li"", ""Li"", ""Li"", ""Li"", ""Bi"", ""Bi"", ""Bi"", ""Bi""]","[[0.0, 0.0, 0.0], [0.0, 0.5, 0.5], [0.5, 0.0, 0.5], [0.5, 0.5, 0.0], [0.25, 0.75, 0.75], [0.25, 0.25, 0.75], [0.25, 0.25, 0.25], [0.25, 0.75, 0.25], [0.75, 0.75, 0.25], [0.75, 0.25, 0.25], [0.75, 0.25, 0.75], [0.75, 0.75, 0.75], [0.5, 0.0, 0.0], [0.5, 0.5, 0.5], [0.0, 0.0, 0.5], [0.0, 0.5, 0.0]]",A,primitive->conventional (x sqrt2),BTE master (PhononDB/Carrete/npj/SciRep),,https://mdr.nims.go.jp/datasets/3b394b86-5644-4b17-aeab-baa1d52f58cb,,PhononDB (Togo/NIMS MDR),https://mdr.nims.go.jp/datasets/3b394b86-5644-4b17-aeab-baa1d52f58cb,"LTC-calc.log unit cell (PBEsol-relaxed), same file as kappa",mp-865101,True,stoichiometric,NaLi2Bi
NaLi2Bi,1.543,W/m/K,370.0,BTE,1,full BTE,1.0,,6.934559,225.0,Fm-3m,full Heusler (L2_1 / Cu2MnAl),,"[""Na"", ""Na"", ""Na"", ""Na"", ""Li"", ""Li"", ""Li"", ""Li"", ""Li"", ""Li"", ""Li"", ""Li"", ""Bi"", ""Bi"", ""Bi"", ""Bi""]","[[0.0, 0.0, 0.0], [0.0, 0.5, 0.5], [0.5, 0.0, 0.5], [0.5, 0.5, 0.0], [0.25, 0.75, 0.75], [0.25, 0.25, 0.75], [0.25, 0.25, 0.25], [0.25, 0.75, 0.25], [0.75, 0.75, 0.25], [0.75, 0.25, 0.25], [0.75, 0.25, 0.75], [0.75, 0.75, 0.75], [0.5, 0.0, 0.0], [0.5, 0.5, 0.5], [0.0, 0.0, 0.5], [0.0, 0.5, 0.0]]",A,primitive->conventional (x sqrt2),BTE master (PhononDB/Carrete/npj/SciRep),,https://mdr.nims.go.jp/datasets/3b394b86-5644-4b17-aeab-baa1d52f58cb,,PhononDB (Togo/NIMS MDR),https://mdr.nims.go.jp/datasets/3b394b86-5644-4b17-aeab-baa1d52f58cb,"LTC-calc.log unit cell (PBEsol-relaxed), same file as kappa",mp-865101,True,stoichiometric,NaLi2Bi
NaLi2Bi,1.502,W/m/K,380.0,BTE,1,full BTE,1.0,,6.934559,225.0,Fm-3m,full Heusler (L2_1 / Cu2MnAl),,"[""Na"", ""Na"", ""Na"", ""Na"", ""Li"", ""Li"", ""Li"", ""Li"", ""Li"", ""Li"", ""Li"", ""Li"", ""Bi"", ""Bi"", ""Bi"", ""Bi""]","[[0.0, 0.0, 0.0], [0.0, 0.5, 0.5], [0.5, 0.0, 0.5], [0.5, 0.5, 0.0], [0.25, 0.75, 0.75], [0.25, 0.25, 0.75], [0.25, 0.25, 0.25], [0.25, 0.75, 0.25], [0.75, 0.75, 0.25], [0.75, 0.25, 0.25], [0.75, 0.25, 0.75], [0.75, 0.75, 0.75], [0.5, 0.0, 0.0], [0.5, 0.5, 0.5], [0.0, 0.0, 0.5], [0.0, 0.5, 0.0]]",A,primitive->conventional (x sqrt2),BTE master (PhononDB/Carrete/npj/SciRep),,https://mdr.nims.go.jp/datasets/3b394b86-5644-4b17-aeab-baa1d52f58cb,,PhononDB (Togo/NIMS MDR),https://mdr.nims.go.jp/datasets/3b394b86-5644-4b17-aeab-baa1d52f58cb,"LTC-calc.log unit cell (PBEsol-relaxed), same file as kappa",mp-865101,True,stoichiometric,NaLi2Bi
NaLi2Bi,1.462,W/m/K,390.0,BTE,1,full BTE,1.0,,6.934559,225.0,Fm-3m,full Heusler (L2_1 / Cu2MnAl),,"[""Na"", ""Na"", ""Na"", ""Na"", ""Li"", ""Li"", ""Li"", ""Li"", ""Li"", ""Li"", ""Li"", ""Li"", ""Bi"", ""Bi"", ""Bi"", ""Bi""]","[[0.0, 0.0, 0.0], [0.0, 0.5, 0.5], [0.5, 0.0, 0.5], [0.5, 0.5, 0.0], [0.25, 0.75, 0.75], [0.25, 0.25, 0.75], [0.25, 0.25, 0.25], [0.25, 0.75, 0.25], [0.75, 0.75, 0.25], [0.75, 0.25, 0.25], [0.75, 0.25, 0.75], [0.75, 0.75, 0.75], [0.5, 0.0, 0.0], [0.5, 0.5, 0.5], [0.0, 0.0, 0.5], [0.0, 0.5, 0.0]]",A,primitive->conventional (x sqrt2),BTE master (PhononDB/Carrete/npj/SciRep),,https://mdr.nims.go.jp/datasets/3b394b86-5644-4b17-aeab-baa1d52f58cb,,PhononDB (Togo/NIMS MDR),https://mdr.nims.go.jp/datasets/3b394b86-5644-4b17-aeab-baa1d52f58cb,"LTC-calc.log unit cell (PBEsol-relaxed), same file as kappa",mp-865101,True,stoichiometric,NaLi2Bi
NaLi2Bi,1.425,W/m/K,400.0,BTE,1,full BTE,1.0,,6.934559,225.0,Fm-3m,full Heusler (L2_1 / Cu2MnAl),,"[""Na"", ""Na"", ""Na"", ""Na"", ""Li"", ""Li"", ""Li"", ""Li"", ""Li"", ""Li"", ""Li"", ""Li"", ""Bi"", ""Bi"", ""Bi"", ""Bi""]","[[0.0, 0.0, 0.0], [0.0, 0.5, 0.5], [0.5, 0.0, 0.5], [0.5, 0.5, 0.0], [0.25, 0.75, 0.75], [0.25, 0.25, 0.75], [0.25, 0.25, 0.25], [0.25, 0.75, 0.25], [0.75, 0.75, 0.25], [0.75, 0.25, 0.25], [0.75, 0.25, 0.75], [0.75, 0.75, 0.75], [0.5, 0.0, 0.0], [0.5, 0.5, 0.5], [0.0, 0.0, 0.5], [0.0, 0.5, 0.0]]",A,primitive->conventional (x sqrt2),BTE master (PhononDB/Carrete/npj/SciRep),,https://mdr.nims.go.jp/datasets/3b394b86-5644-4b17-aeab-baa1d52f58cb,,PhononDB (Togo/NIMS MDR),https://mdr.nims.go.jp/datasets/3b394b86-5644-4b17-aeab-baa1d52f58cb,"LTC-calc.log unit cell (PBEsol-relaxed), same file as kappa",mp-865101,True,stoichiometric,NaLi2Bi
NaLi2Bi,1.39,W/m/K,410.0,BTE,1,full BTE,1.0,,6.934559,225.0,Fm-3m,full Heusler (L2_1 / Cu2MnAl),,"[""Na"", ""Na"", ""Na"", ""Na"", ""Li"", ""Li"", ""Li"", ""Li"", ""Li"", ""Li"", ""Li"", ""Li"", ""Bi"", ""Bi"", ""Bi"", ""Bi""]","[[0.0, 0.0, 0.0], [0.0, 0.5, 0.5], [0.5, 0.0, 0.5], [0.5, 0.5, 0.0], [0.25, 0.75, 0.75], [0.25, 0.25, 0.75], [0.25, 0.25, 0.25], [0.25, 0.75, 0.25], [0.75, 0.75, 0.25], [0.75, 0.25, 0.25], [0.75, 0.25, 0.75], [0.75, 0.75, 0.75], [0.5, 0.0, 0.0], [0.5, 0.5, 0.5], [0.0, 0.0, 0.5], [0.0, 0.5, 0.0]]",A,primitive->conventional (x sqrt2),BTE master (PhononDB/Carrete/npj/SciRep),,https://mdr.nims.go.jp/datasets/3b394b86-5644-4b17-aeab-baa1d52f58cb,,PhononDB (Togo/NIMS MDR),https://mdr.nims.go.jp/datasets/3b394b86-5644-4b17-aeab-baa1d52f58cb,"LTC-calc.log unit cell (PBEsol-relaxed), same file as kappa",mp-865101,True,stoichiometric,NaLi2Bi
NaLi2Bi,1.357,W/m/K,420.0,BTE,1,full BTE,1.0,,6.934559,225.0,Fm-3m,full Heusler (L2_1 / Cu2MnAl),,"[""Na"", ""Na"", ""Na"", ""Na"", ""Li"", ""Li"", ""Li"", ""Li"", ""Li"", ""Li"", ""Li"", ""Li"", ""Bi"", ""Bi"", ""Bi"", ""Bi""]","[[0.0, 0.0, 0.0], [0.0, 0.5, 0.5], [0.5, 0.0, 0.5], [0.5, 0.5, 0.0], [0.25, 0.75, 0.75], [0.25, 0.25, 0.75], [0.25, 0.25, 0.25], [0.25, 0.75, 0.25], [0.75, 0.75, 0.25], [0.75, 0.25, 0.25], [0.75, 0.25, 0.75], [0.75, 0.75, 0.75], [0.5, 0.0, 0.0], [0.5, 0.5, 0.5], [0.0, 0.0, 0.5], [0.0, 0.5, 0.0]]",A,primitive->conventional (x sqrt2),BTE master (PhononDB/Carrete/npj/SciRep),,https://mdr.nims.go.jp/datasets/3b394b86-5644-4b17-aeab-baa1d52f58cb,,PhononDB (Togo/NIMS MDR),https://mdr.nims.go.jp/datasets/3b394b86-5644-4b17-aeab-baa1d52f58cb,"LTC-calc.log unit cell (PBEsol-relaxed), same file as kappa",mp-865101,True,stoichiometric,NaLi2Bi
NaLi2Bi,1.325,W/m/K,430.0,BTE,1,full BTE,1.0,,6.934559,225.0,Fm-3m,full Heusler (L2_1 / Cu2MnAl),,"[""Na"", ""Na"", ""Na"", ""Na"", ""Li"", ""Li"", ""Li"", ""Li"", ""Li"", ""Li"", ""Li"", ""Li"", ""Bi"", ""Bi"", ""Bi"", ""Bi""]","[[0.0, 0.0, 0.0], [0.0, 0.5, 0.5], [0.5, 0.0, 0.5], [0.5, 0.5, 0.0], [0.25, 0.75, 0.75], [0.25, 0.25, 0.75], [0.25, 0.25, 0.25], [0.25, 0.75, 0.25], [0.75, 0.75, 0.25], [0.75, 0.25, 0.25], [0.75, 0.25, 0.75], [0.75, 0.75, 0.75], [0.5, 0.0, 0.0], [0.5, 0.5, 0.5], [0.0, 0.0, 0.5], [0.0, 0.5, 0.0]]",A,primitive->conventional (x sqrt2),BTE master (PhononDB/Carrete/npj/SciRep),,https://mdr.nims.go.jp/datasets/3b394b86-5644-4b17-aeab-baa1d52f58cb,,PhononDB (Togo/NIMS MDR),https://mdr.nims.go.jp/datasets/3b394b86-5644-4b17-aeab-baa1d52f58cb,"LTC-calc.log unit cell (PBEsol-relaxed), same file as kappa",mp-865101,True,stoichiometric,NaLi2Bi
NaLi2Bi,1.294,W/m/K,440.0,BTE,1,full BTE,1.0,,6.934559,225.0,Fm-3m,full Heusler (L2_1 / Cu2MnAl),,"[""Na"", ""Na"", ""Na"", ""Na"", ""Li"", ""Li"", ""Li"", ""Li"", ""Li"", ""Li"", ""Li"", ""Li"", ""Bi"", ""Bi"", ""Bi"", ""Bi""]","[[0.0, 0.0, 0.0], [0.0, 0.5, 0.5], [0.5, 0.0, 0.5], [0.5, 0.5, 0.0], [0.25, 0.75, 0.75], [0.25, 0.25, 0.75], [0.25, 0.25, 0.25], [0.25, 0.75, 0.25], [0.75, 0.75, 0.25], [0.75, 0.25, 0.25], [0.75, 0.25, 0.75], [0.75, 0.75, 0.75], [0.5, 0.0, 0.0], [0.5, 0.5, 0.5], [0.0, 0.0, 0.5], [0.0, 0.5, 0.0]]",A,primitive->conventional (x sqrt2),BTE master (PhononDB/Carrete/npj/SciRep),,https://mdr.nims.go.jp/datasets/3b394b86-5644-4b17-aeab-baa1d52f58cb,,PhononDB (Togo/NIMS MDR),https://mdr.nims.go.jp/datasets/3b394b86-5644-4b17-aeab-baa1d52f58cb,"LTC-calc.log unit cell (PBEsol-relaxed), same file as kappa",mp-865101,True,stoichiometric,NaLi2Bi
NaLi2Bi,1.266,W/m/K,450.0,BTE,1,full BTE,1.0,,6.934559,225.0,Fm-3m,full Heusler (L2_1 / Cu2MnAl),,"[""Na"", ""Na"", ""Na"", ""Na"", ""Li"", ""Li"", ""Li"", ""Li"", ""Li"", ""Li"", ""Li"", ""Li"", ""Bi"", ""Bi"", ""Bi"", ""Bi""]","[[0.0, 0.0, 0.0], [0.0, 0.5, 0.5], [0.5, 0.0, 0.5], [0.5, 0.5, 0.0], [0.25, 0.75, 0.75], [0.25, 0.25, 0.75], [0.25, 0.25, 0.25], [0.25, 0.75, 0.25], [0.75, 0.75, 0.25], [0.75, 0.25, 0.25], [0.75, 0.25, 0.75], [0.75, 0.75, 0.75], [0.5, 0.0, 0.0], [0.5, 0.5, 0.5], [0.0, 0.0, 0.5], [0.0, 0.5, 0.0]]",A,primitive->conventional (x sqrt2),BTE master (PhononDB/Carrete/npj/SciRep),,https://mdr.nims.go.jp/datasets/3b394b86-5644-4b17-aeab-baa1d52f58cb,,PhononDB (Togo/NIMS MDR),https://mdr.nims.go.jp/datasets/3b394b86-5644-4b17-aeab-baa1d52f58cb,"LTC-calc.log unit cell (PBEsol-relaxed), same file as kappa",mp-865101,True,stoichiometric,NaLi2Bi
NaLi2Bi,1.238,W/m/K,460.0,BTE,1,full BTE,1.0,,6.934559,225.0,Fm-3m,full Heusler (L2_1 / Cu2MnAl),,"[""Na"", ""Na"", ""Na"", ""Na"", ""Li"", ""Li"", ""Li"", ""Li"", ""Li"", ""Li"", ""Li"", ""Li"", ""Bi"", ""Bi"", ""Bi"", ""Bi""]","[[0.0, 0.0, 0.0], [0.0, 0.5, 0.5], [0.5, 0.0, 0.5], [0.5, 0.5, 0.0], [0.25, 0.75, 0.75], [0.25, 0.25, 0.75], [0.25, 0.25, 0.25], [0.25, 0.75, 0.25], [0.75, 0.75, 0.25], [0.75, 0.25, 0.25], [0.75, 0.25, 0.75], [0.75, 0.75, 0.75], [0.5, 0.0, 0.0], [0.5, 0.5, 0.5], [0.0, 0.0, 0.5], [0.0, 0.5, 0.0]]",A,primitive->conventional (x sqrt2),BTE master (PhononDB/Carrete/npj/SciRep),,https://mdr.nims.go.jp/datasets/3b394b86-5644-4b17-aeab-baa1d52f58cb,,PhononDB (Togo/NIMS MDR),https://mdr.nims.go.jp/datasets/3b394b86-5644-4b17-aeab-baa1d52f58cb,"LTC-calc.log unit cell (PBEsol-relaxed), same file as kappa",mp-865101,True,stoichiometric,NaLi2Bi
NaLi2Bi,1.211,W/m/K,470.0,BTE,1,full BTE,1.0,,6.934559,225.0,Fm-3m,full Heusler (L2_1 / Cu2MnAl),,"[""Na"", ""Na"", ""Na"", ""Na"", ""Li"", ""Li"", ""Li"", ""Li"", ""Li"", ""Li"", ""Li"", ""Li"", ""Bi"", ""Bi"", ""Bi"", ""Bi""]","[[0.0, 0.0, 0.0], [0.0, 0.5, 0.5], [0.5, 0.0, 0.5], [0.5, 0.5, 0.0], [0.25, 0.75, 0.75], [0.25, 0.25, 0.75], [0.25, 0.25, 0.25], [0.25, 0.75, 0.25], [0.75, 0.75, 0.25], [0.75, 0.25, 0.25], [0.75, 0.25, 0.75], [0.75, 0.75, 0.75], [0.5, 0.0, 0.0], [0.5, 0.5, 0.5], [0.0, 0.0, 0.5], [0.0, 0.5, 0.0]]",A,primitive->conventional (x sqrt2),BTE master (PhononDB/Carrete/npj/SciRep),,https://mdr.nims.go.jp/datasets/3b394b86-5644-4b17-aeab-baa1d52f58cb,,PhononDB (Togo/NIMS MDR),https://mdr.nims.go.jp/datasets/3b394b86-5644-4b17-aeab-baa1d52f58cb,"LTC-calc.log unit cell (PBEsol-relaxed), same file as kappa",mp-865101,True,stoichiometric,NaLi2Bi
NaLi2Bi,1.186,W/m/K,480.0,BTE,1,full BTE,1.0,,6.934559,225.0,Fm-3m,full Heusler (L2_1 / Cu2MnAl),,"[""Na"", ""Na"", ""Na"", ""Na"", ""Li"", ""Li"", ""Li"", ""Li"", ""Li"", ""Li"", ""Li"", ""Li"", ""Bi"", ""Bi"", ""Bi"", ""Bi""]","[[0.0, 0.0, 0.0], [0.0, 0.5, 0.5], [0.5, 0.0, 0.5], [0.5, 0.5, 0.0], [0.25, 0.75, 0.75], [0.25, 0.25, 0.75], [0.25, 0.25, 0.25], [0.25, 0.75, 0.25], [0.75, 0.75, 0.25], [0.75, 0.25, 0.25], [0.75, 0.25, 0.75], [0.75, 0.75, 0.75], [0.5, 0.0, 0.0], [0.5, 0.5, 0.5], [0.0, 0.0, 0.5], [0.0, 0.5, 0.0]]",A,primitive->conventional (x sqrt2),BTE master (PhononDB/Carrete/npj/SciRep),,https://mdr.nims.go.jp/datasets/3b394b86-5644-4b17-aeab-baa1d52f58cb,,PhononDB (Togo/NIMS MDR),https://mdr.nims.go.jp/datasets/3b394b86-5644-4b17-aeab-baa1d52f58cb,"LTC-calc.log unit cell (PBEsol-relaxed), same file as kappa",mp-865101,True,stoichiometric,NaLi2Bi
NaLi2Bi,1.162,W/m/K,490.0,BTE,1,full BTE,1.0,,6.934559,225.0,Fm-3m,full Heusler (L2_1 / Cu2MnAl),,"[""Na"", ""Na"", ""Na"", ""Na"", ""Li"", ""Li"", ""Li"", ""Li"", ""Li"", ""Li"", ""Li"", ""Li"", ""Bi"", ""Bi"", ""Bi"", ""Bi""]","[[0.0, 0.0, 0.0], [0.0, 0.5, 0.5], [0.5, 0.0, 0.5], [0.5, 0.5, 0.0], [0.25, 0.75, 0.75], [0.25, 0.25, 0.75], [0.25, 0.25, 0.25], [0.25, 0.75, 0.25], [0.75, 0.75, 0.25], [0.75, 0.25, 0.25], [0.75, 0.25, 0.75], [0.75, 0.75, 0.75], [0.5, 0.0, 0.0], [0.5, 0.5, 0.5], [0.0, 0.0, 0.5], [0.0, 0.5, 0.0]]",A,primitive->conventional (x sqrt2),BTE master (PhononDB/Carrete/npj/SciRep),,https://mdr.nims.go.jp/datasets/3b394b86-5644-4b17-aeab-baa1d52f58cb,,PhononDB (Togo/NIMS MDR),https://mdr.nims.go.jp/datasets/3b394b86-5644-4b17-aeab-baa1d52f58cb,"LTC-calc.log unit cell (PBEsol-relaxed), same file as kappa",mp-865101,True,stoichiometric,NaLi2Bi
NaLi2Bi,1.139,W/m/K,500.0,BTE,1,full BTE,1.0,,6.934559,225.0,Fm-3m,full Heusler (L2_1 / Cu2MnAl),,"[""Na"", ""Na"", ""Na"", ""Na"", ""Li"", ""Li"", ""Li"", ""Li"", ""Li"", ""Li"", ""Li"", ""Li"", ""Bi"", ""Bi"", ""Bi"", ""Bi""]","[[0.0, 0.0, 0.0], [0.0, 0.5, 0.5], [0.5, 0.0, 0.5], [0.5, 0.5, 0.0], [0.25, 0.75, 0.75], [0.25, 0.25, 0.75], [0.25, 0.25, 0.25], [0.25, 0.75, 0.25], [0.75, 0.75, 0.25], [0.75, 0.25, 0.25], [0.75, 0.25, 0.75], [0.75, 0.75, 0.75], [0.5, 0.0, 0.0], [0.5, 0.5, 0.5], [0.0, 0.0, 0.5], [0.0, 0.5, 0.0]]",A,primitive->conventional (x sqrt2),BTE master (PhononDB/Carrete/npj/SciRep),,https://mdr.nims.go.jp/datasets/3b394b86-5644-4b17-aeab-baa1d52f58cb,,PhononDB (Togo/NIMS MDR),https://mdr.nims.go.jp/datasets/3b394b86-5644-4b17-aeab-baa1d52f58cb,"LTC-calc.log unit cell (PBEsol-relaxed), same file as kappa",mp-865101,True,stoichiometric,NaLi2Bi
NaLi2Bi,1.116,W/m/K,510.0,BTE,1,full BTE,1.0,,6.934559,225.0,Fm-3m,full Heusler (L2_1 / Cu2MnAl),,"[""Na"", ""Na"", ""Na"", ""Na"", ""Li"", ""Li"", ""Li"", ""Li"", ""Li"", ""Li"", ""Li"", ""Li"", ""Bi"", ""Bi"", ""Bi"", ""Bi""]","[[0.0, 0.0, 0.0], [0.0, 0.5, 0.5], [0.5, 0.0, 0.5], [0.5, 0.5, 0.0], [0.25, 0.75, 0.75], [0.25, 0.25, 0.75], [0.25, 0.25, 0.25], [0.25, 0.75, 0.25], [0.75, 0.75, 0.25], [0.75, 0.25, 0.25], [0.75, 0.25, 0.75], [0.75, 0.75, 0.75], [0.5, 0.0, 0.0], [0.5, 0.5, 0.5], [0.0, 0.0, 0.5], [0.0, 0.5, 0.0]]",A,primitive->conventional (x sqrt2),BTE master (PhononDB/Carrete/npj/SciRep),,https://mdr.nims.go.jp/datasets/3b394b86-5644-4b17-aeab-baa1d52f58cb,,PhononDB (Togo/NIMS MDR),https://mdr.nims.go.jp/datasets/3b394b86-5644-4b17-aeab-baa1d52f58cb,"LTC-calc.log unit cell (PBEsol-relaxed), same file as kappa",mp-865101,True,stoichiometric,NaLi2Bi
NaLi2Bi,1.095,W/m/K,520.0,BTE,1,full BTE,1.0,,6.934559,225.0,Fm-3m,full Heusler (L2_1 / Cu2MnAl),,"[""Na"", ""Na"", ""Na"", ""Na"", ""Li"", ""Li"", ""Li"", ""Li"", ""Li"", ""Li"", ""Li"", ""Li"", ""Bi"", ""Bi"", ""Bi"", ""Bi""]","[[0.0, 0.0, 0.0], [0.0, 0.5, 0.5], [0.5, 0.0, 0.5], [0.5, 0.5, 0.0], [0.25, 0.75, 0.75], [0.25, 0.25, 0.75], [0.25, 0.25, 0.25], [0.25, 0.75, 0.25], [0.75, 0.75, 0.25], [0.75, 0.25, 0.25], [0.75, 0.25, 0.75], [0.75, 0.75, 0.75], [0.5, 0.0, 0.0], [0.5, 0.5, 0.5], [0.0, 0.0, 0.5], [0.0, 0.5, 0.0]]",A,primitive->conventional (x sqrt2),BTE master (PhononDB/Carrete/npj/SciRep),,https://mdr.nims.go.jp/datasets/3b394b86-5644-4b17-aeab-baa1d52f58cb,,PhononDB (Togo/NIMS MDR),https://mdr.nims.go.jp/datasets/3b394b86-5644-4b17-aeab-baa1d52f58cb,"LTC-calc.log unit cell (PBEsol-relaxed), same file as kappa",mp-865101,True,stoichiometric,NaLi2Bi
NaLi2Bi,1.074,W/m/K,530.0,BTE,1,full BTE,1.0,,6.934559,225.0,Fm-3m,full Heusler (L2_1 / Cu2MnAl),,"[""Na"", ""Na"", ""Na"", ""Na"", ""Li"", ""Li"", ""Li"", ""Li"", ""Li"", ""Li"", ""Li"", ""Li"", ""Bi"", ""Bi"", ""Bi"", ""Bi""]","[[0.0, 0.0, 0.0], [0.0, 0.5, 0.5], [0.5, 0.0, 0.5], [0.5, 0.5, 0.0], [0.25, 0.75, 0.75], [0.25, 0.25, 0.75], [0.25, 0.25, 0.25], [0.25, 0.75, 0.25], [0.75, 0.75, 0.25], [0.75, 0.25, 0.25], [0.75, 0.25, 0.75], [0.75, 0.75, 0.75], [0.5, 0.0, 0.0], [0.5, 0.5, 0.5], [0.0, 0.0, 0.5], [0.0, 0.5, 0.0]]",A,primitive->conventional (x sqrt2),BTE master (PhononDB/Carrete/npj/SciRep),,https://mdr.nims.go.jp/datasets/3b394b86-5644-4b17-aeab-baa1d52f58cb,,PhononDB (Togo/NIMS MDR),https://mdr.nims.go.jp/datasets/3b394b86-5644-4b17-aeab-baa1d52f58cb,"LTC-calc.log unit cell (PBEsol-relaxed), same file as kappa",mp-865101,True,stoichiometric,NaLi2Bi
NaLi2Bi,1.054,W/m/K,540.0,BTE,1,full BTE,1.0,,6.934559,225.0,Fm-3m,full Heusler (L2_1 / Cu2MnAl),,"[""Na"", ""Na"", ""Na"", ""Na"", ""Li"", ""Li"", ""Li"", ""Li"", ""Li"", ""Li"", ""Li"", ""Li"", ""Bi"", ""Bi"", ""Bi"", ""Bi""]","[[0.0, 0.0, 0.0], [0.0, 0.5, 0.5], [0.5, 0.0, 0.5], [0.5, 0.5, 0.0], [0.25, 0.75, 0.75], [0.25, 0.25, 0.75], [0.25, 0.25, 0.25], [0.25, 0.75, 0.25], [0.75, 0.75, 0.25], [0.75, 0.25, 0.25], [0.75, 0.25, 0.75], [0.75, 0.75, 0.75], [0.5, 0.0, 0.0], [0.5, 0.5, 0.5], [0.0, 0.0, 0.5], [0.0, 0.5, 0.0]]",A,primitive->conventional (x sqrt2),BTE master (PhononDB/Carrete/npj/SciRep),,https://mdr.nims.go.jp/datasets/3b394b86-5644-4b17-aeab-baa1d52f58cb,,PhononDB (Togo/NIMS MDR),https://mdr.nims.go.jp/datasets/3b394b86-5644-4b17-aeab-baa1d52f58cb,"LTC-calc.log unit cell (PBEsol-relaxed), same file as kappa",mp-865101,True,stoichiometric,NaLi2Bi
NaLi2Bi,1.035,W/m/K,550.0,BTE,1,full BTE,1.0,,6.934559,225.0,Fm-3m,full Heusler (L2_1 / Cu2MnAl),,"[""Na"", ""Na"", ""Na"", ""Na"", ""Li"", ""Li"", ""Li"", ""Li"", ""Li"", ""Li"", ""Li"", ""Li"", ""Bi"", ""Bi"", ""Bi"", ""Bi""]","[[0.0, 0.0, 0.0], [0.0, 0.5, 0.5], [0.5, 0.0, 0.5], [0.5, 0.5, 0.0], [0.25, 0.75, 0.75], [0.25, 0.25, 0.75], [0.25, 0.25, 0.25], [0.25, 0.75, 0.25], [0.75, 0.75, 0.25], [0.75, 0.25, 0.25], [0.75, 0.25, 0.75], [0.75, 0.75, 0.75], [0.5, 0.0, 0.0], [0.5, 0.5, 0.5], [0.0, 0.0, 0.5], [0.0, 0.5, 0.0]]",A,primitive->conventional (x sqrt2),BTE master (PhononDB/Carrete/npj/SciRep),,https://mdr.nims.go.jp/datasets/3b394b86-5644-4b17-aeab-baa1d52f58cb,,PhononDB (Togo/NIMS MDR),https://mdr.nims.go.jp/datasets/3b394b86-5644-4b17-aeab-baa1d52f58cb,"LTC-calc.log unit cell (PBEsol-relaxed), same file as kappa",mp-865101,True,stoichiometric,NaLi2Bi
NaLi2Bi,1.017,W/m/K,560.0,BTE,1,full BTE,1.0,,6.934559,225.0,Fm-3m,full Heusler (L2_1 / Cu2MnAl),,"[""Na"", ""Na"", ""Na"", ""Na"", ""Li"", ""Li"", ""Li"", ""Li"", ""Li"", ""Li"", ""Li"", ""Li"", ""Bi"", ""Bi"", ""Bi"", ""Bi""]","[[0.0, 0.0, 0.0], [0.0, 0.5, 0.5], [0.5, 0.0, 0.5], [0.5, 0.5, 0.0], [0.25, 0.75, 0.75], [0.25, 0.25, 0.75], [0.25, 0.25, 0.25], [0.25, 0.75, 0.25], [0.75, 0.75, 0.25], [0.75, 0.25, 0.25], [0.75, 0.25, 0.75], [0.75, 0.75, 0.75], [0.5, 0.0, 0.0], [0.5, 0.5, 0.5], [0.0, 0.0, 0.5], [0.0, 0.5, 0.0]]",A,primitive->conventional (x sqrt2),BTE master (PhononDB/Carrete/npj/SciRep),,https://mdr.nims.go.jp/datasets/3b394b86-5644-4b17-aeab-baa1d52f58cb,,PhononDB (Togo/NIMS MDR),https://mdr.nims.go.jp/datasets/3b394b86-5644-4b17-aeab-baa1d52f58cb,"LTC-calc.log unit cell (PBEsol-relaxed), same file as kappa",mp-865101,True,stoichiometric,NaLi2Bi
NaLi2Bi,0.999,W/m/K,570.0,BTE,1,full BTE,1.0,,6.934559,225.0,Fm-3m,full Heusler (L2_1 / Cu2MnAl),,"[""Na"", ""Na"", ""Na"", ""Na"", ""Li"", ""Li"", ""Li"", ""Li"", ""Li"", ""Li"", ""Li"", ""Li"", ""Bi"", ""Bi"", ""Bi"", ""Bi""]","[[0.0, 0.0, 0.0], [0.0, 0.5, 0.5], [0.5, 0.0, 0.5], [0.5, 0.5, 0.0], [0.25, 0.75, 0.75], [0.25, 0.25, 0.75], [0.25, 0.25, 0.25], [0.25, 0.75, 0.25], [0.75, 0.75, 0.25], [0.75, 0.25, 0.25], [0.75, 0.25, 0.75], [0.75, 0.75, 0.75], [0.5, 0.0, 0.0], [0.5, 0.5, 0.5], [0.0, 0.0, 0.5], [0.0, 0.5, 0.0]]",A,primitive->conventional (x sqrt2),BTE master (PhononDB/Carrete/npj/SciRep),,https://mdr.nims.go.jp/datasets/3b394b86-5644-4b17-aeab-baa1d52f58cb,,PhononDB (Togo/NIMS MDR),https://mdr.nims.go.jp/datasets/3b394b86-5644-4b17-aeab-baa1d52f58cb,"LTC-calc.log unit cell (PBEsol-relaxed), same file as kappa",mp-865101,True,stoichiometric,NaLi2Bi
NaLi2Bi,0.982,W/m/K,580.0,BTE,1,full BTE,1.0,,6.934559,225.0,Fm-3m,full Heusler (L2_1 / Cu2MnAl),,"[""Na"", ""Na"", ""Na"", ""Na"", ""Li"", ""Li"", ""Li"", ""Li"", ""Li"", ""Li"", ""Li"", ""Li"", ""Bi"", ""Bi"", ""Bi"", ""Bi""]","[[0.0, 0.0, 0.0], [0.0, 0.5, 0.5], [0.5, 0.0, 0.5], [0.5, 0.5, 0.0], [0.25, 0.75, 0.75], [0.25, 0.25, 0.75], [0.25, 0.25, 0.25], [0.25, 0.75, 0.25], [0.75, 0.75, 0.25], [0.75, 0.25, 0.25], [0.75, 0.25, 0.75], [0.75, 0.75, 0.75], [0.5, 0.0, 0.0], [0.5, 0.5, 0.5], [0.0, 0.0, 0.5], [0.0, 0.5, 0.0]]",A,primitive->conventional (x sqrt2),BTE master (PhononDB/Carrete/npj/SciRep),,https://mdr.nims.go.jp/datasets/3b394b86-5644-4b17-aeab-baa1d52f58cb,,PhononDB (Togo/NIMS MDR),https://mdr.nims.go.jp/datasets/3b394b86-5644-4b17-aeab-baa1d52f58cb,"LTC-calc.log unit cell (PBEsol-relaxed), same file as kappa",mp-865101,True,stoichiometric,NaLi2Bi
NaLi2Bi,0.965,W/m/K,590.0,BTE,1,full BTE,1.0,,6.934559,225.0,Fm-3m,full Heusler (L2_1 / Cu2MnAl),,"[""Na"", ""Na"", ""Na"", ""Na"", ""Li"", ""Li"", ""Li"", ""Li"", ""Li"", ""Li"", ""Li"", ""Li"", ""Bi"", ""Bi"", ""Bi"", ""Bi""]","[[0.0, 0.0, 0.0], [0.0, 0.5, 0.5], [0.5, 0.0, 0.5], [0.5, 0.5, 0.0], [0.25, 0.75, 0.75], [0.25, 0.25, 0.75], [0.25, 0.25, 0.25], [0.25, 0.75, 0.25], [0.75, 0.75, 0.25], [0.75, 0.25, 0.25], [0.75, 0.25, 0.75], [0.75, 0.75, 0.75], [0.5, 0.0, 0.0], [0.5, 0.5, 0.5], [0.0, 0.0, 0.5], [0.0, 0.5, 0.0]]",A,primitive->conventional (x sqrt2),BTE master (PhononDB/Carrete/npj/SciRep),,https://mdr.nims.go.jp/datasets/3b394b86-5644-4b17-aeab-baa1d52f58cb,,PhononDB (Togo/NIMS MDR),https://mdr.nims.go.jp/datasets/3b394b86-5644-4b17-aeab-baa1d52f58cb,"LTC-calc.log unit cell (PBEsol-relaxed), same file as kappa",mp-865101,True,stoichiometric,NaLi2Bi
NaLi2Bi,0.949,W/m/K,600.0,BTE,1,full BTE,1.0,,6.934559,225.0,Fm-3m,full Heusler (L2_1 / Cu2MnAl),,"[""Na"", ""Na"", ""Na"", ""Na"", ""Li"", ""Li"", ""Li"", ""Li"", ""Li"", ""Li"", ""Li"", ""Li"", ""Bi"", ""Bi"", ""Bi"", ""Bi""]","[[0.0, 0.0, 0.0], [0.0, 0.5, 0.5], [0.5, 0.0, 0.5], [0.5, 0.5, 0.0], [0.25, 0.75, 0.75], [0.25, 0.25, 0.75], [0.25, 0.25, 0.25], [0.25, 0.75, 0.25], [0.75, 0.75, 0.25], [0.75, 0.25, 0.25], [0.75, 0.25, 0.75], [0.75, 0.75, 0.75], [0.5, 0.0, 0.0], [0.5, 0.5, 0.5], [0.0, 0.0, 0.5], [0.0, 0.5, 0.0]]",A,primitive->conventional (x sqrt2),BTE master (PhononDB/Carrete/npj/SciRep),,https://mdr.nims.go.jp/datasets/3b394b86-5644-4b17-aeab-baa1d52f58cb,,PhononDB (Togo/NIMS MDR),https://mdr.nims.go.jp/datasets/3b394b86-5644-4b17-aeab-baa1d52f58cb,"LTC-calc.log unit cell (PBEsol-relaxed), same file as kappa",mp-865101,True,stoichiometric,NaLi2Bi
NaLi2Bi,0.934,W/m/K,610.0,BTE,1,full BTE,1.0,,6.934559,225.0,Fm-3m,full Heusler (L2_1 / Cu2MnAl),,"[""Na"", ""Na"", ""Na"", ""Na"", ""Li"", ""Li"", ""Li"", ""Li"", ""Li"", ""Li"", ""Li"", ""Li"", ""Bi"", ""Bi"", ""Bi"", ""Bi""]","[[0.0, 0.0, 0.0], [0.0, 0.5, 0.5], [0.5, 0.0, 0.5], [0.5, 0.5, 0.0], [0.25, 0.75, 0.75], [0.25, 0.25, 0.75], [0.25, 0.25, 0.25], [0.25, 0.75, 0.25], [0.75, 0.75, 0.25], [0.75, 0.25, 0.25], [0.75, 0.25, 0.75], [0.75, 0.75, 0.75], [0.5, 0.0, 0.0], [0.5, 0.5, 0.5], [0.0, 0.0, 0.5], [0.0, 0.5, 0.0]]",A,primitive->conventional (x sqrt2),BTE master (PhononDB/Carrete/npj/SciRep),,https://mdr.nims.go.jp/datasets/3b394b86-5644-4b17-aeab-baa1d52f58cb,,PhononDB (Togo/NIMS MDR),https://mdr.nims.go.jp/datasets/3b394b86-5644-4b17-aeab-baa1d52f58cb,"LTC-calc.log unit cell (PBEsol-relaxed), same file as kappa",mp-865101,True,stoichiometric,NaLi2Bi
NaLi2Bi,0.919,W/m/K,620.0,BTE,1,full BTE,1.0,,6.934559,225.0,Fm-3m,full Heusler (L2_1 / Cu2MnAl),,"[""Na"", ""Na"", ""Na"", ""Na"", ""Li"", ""Li"", ""Li"", ""Li"", ""Li"", ""Li"", ""Li"", ""Li"", ""Bi"", ""Bi"", ""Bi"", ""Bi""]","[[0.0, 0.0, 0.0], [0.0, 0.5, 0.5], [0.5, 0.0, 0.5], [0.5, 0.5, 0.0], [0.25, 0.75, 0.75], [0.25, 0.25, 0.75], [0.25, 0.25, 0.25], [0.25, 0.75, 0.25], [0.75, 0.75, 0.25], [0.75, 0.25, 0.25], [0.75, 0.25, 0.75], [0.75, 0.75, 0.75], [0.5, 0.0, 0.0], [0.5, 0.5, 0.5], [0.0, 0.0, 0.5], [0.0, 0.5, 0.0]]",A,primitive->conventional (x sqrt2),BTE master (PhononDB/Carrete/npj/SciRep),,https://mdr.nims.go.jp/datasets/3b394b86-5644-4b17-aeab-baa1d52f58cb,,PhononDB (Togo/NIMS MDR),https://mdr.nims.go.jp/datasets/3b394b86-5644-4b17-aeab-baa1d52f58cb,"LTC-calc.log unit cell (PBEsol-relaxed), same file as kappa",mp-865101,True,stoichiometric,NaLi2Bi
NaLi2Bi,0.904,W/m/K,630.0,BTE,1,full BTE,1.0,,6.934559,225.0,Fm-3m,full Heusler (L2_1 / Cu2MnAl),,"[""Na"", ""Na"", ""Na"", ""Na"", ""Li"", ""Li"", ""Li"", ""Li"", ""Li"", ""Li"", ""Li"", ""Li"", ""Bi"", ""Bi"", ""Bi"", ""Bi""]","[[0.0, 0.0, 0.0], [0.0, 0.5, 0.5], [0.5, 0.0, 0.5], [0.5, 0.5, 0.0], [0.25, 0.75, 0.75], [0.25, 0.25, 0.75], [0.25, 0.25, 0.25], [0.25, 0.75, 0.25], [0.75, 0.75, 0.25], [0.75, 0.25, 0.25], [0.75, 0.25, 0.75], [0.75, 0.75, 0.75], [0.5, 0.0, 0.0], [0.5, 0.5, 0.5], [0.0, 0.0, 0.5], [0.0, 0.5, 0.0]]",A,primitive->conventional (x sqrt2),BTE master (PhononDB/Carrete/npj/SciRep),,https://mdr.nims.go.jp/datasets/3b394b86-5644-4b17-aeab-baa1d52f58cb,,PhononDB (Togo/NIMS MDR),https://mdr.nims.go.jp/datasets/3b394b86-5644-4b17-aeab-baa1d52f58cb,"LTC-calc.log unit cell (PBEsol-relaxed), same file as kappa",mp-865101,True,stoichiometric,NaLi2Bi
