Repository: Shivamrandive747/Thermalconductivity_prediction

# Calibrating first-principles lattice thermal conductivity to experiment

**A curated half-Heusler dataset and a validated transfer function.**

Published first-principles transport calculations of lattice thermal conductivity exceed what
laboratories measure for the same compound by a **median factor of 1.55**. That offset is regular
enough to be removed in closed form:

$$\kappa_L^{\mathrm{expt}}(T) \;=\; \kappa_L^{\mathrm{BTE}}(T)\;\min\!\left[c\left(\tfrac{T}{300}\right)^{p},\,1\right],
\qquad c = 0.51,\quad p = 0.80$$

Inside a domain of applicability declared before the validation set was scored, this places

File: data/Target_Materials/HEUSLER_KAPPA_TRAINING_SET.csv (part 120 of 192)
formula,kappa_L,kappa_units,temperature_K,method,method_tier,tier_name,weight,kappa_basis,struct_a_A,struct_spacegroup,struct_sg_symbol,struct_prototype,struct_site_ordering,struct_species,struct_frac_coords,struct_grade,lattice_convention,source,source_doi,source_url,source_location,struct_source,struct_source_url,struct_source_detail,struct_id,struct_same_paper_as_kappa,stoichiometry,parent_formula
NaLi2Bi,0.89,W/m/K,640.0,BTE,1,full BTE,1.0,,6.934559,225.0,Fm-3m,full Heusler (L2_1 / Cu2MnAl),,"[""Na"", ""Na"", ""Na"", ""Na"", ""Li"", ""Li"", ""Li"", ""Li"", ""Li"", ""Li"", ""Li"", ""Li"", ""Bi"", ""Bi"", ""Bi"", ""Bi""]","[[0.0, 0.0, 0.0], [0.0, 0.5, 0.5], [0.5, 0.0, 0.5], [0.5, 0.5, 0.0], [0.25, 0.75, 0.75], [0.25, 0.25, 0.75], [0.25, 0.25, 0.25], [0.25, 0.75, 0.25], [0.75, 0.75, 0.25], [0.75, 0.25, 0.25], [0.75, 0.25, 0.75], [0.75, 0.75, 0.75], [0.5, 0.0, 0.0], [0.5, 0.5, 0.5], [0.0, 0.0, 0.5], [0.0, 0.5, 0.0]]",A,primitive->conventional (x sqrt2),BTE master (PhononDB/Carrete/npj/SciRep),,https://mdr.nims.go.jp/datasets/3b394b86-5644-4b17-aeab-baa1d52f58cb,,PhononDB (Togo/NIMS MDR),https://mdr.nims.go.jp/datasets/3b394b86-5644-4b17-aeab-baa1d52f58cb,"LTC-calc.log unit cell (PBEsol-relaxed), same file as kappa",mp-865101,True,stoichiometric,NaLi2Bi
NaLi2Bi,0.877,W/m/K,650.0,BTE,1,full BTE,1.0,,6.934559,225.0,Fm-3m,full Heusler (L2_1 / Cu2MnAl),,"[""Na"", ""Na"", ""Na"", ""Na"", ""Li"", ""Li"", ""Li"", ""Li"", ""Li"", ""Li"", ""Li"", ""Li"", ""Bi"", ""Bi"", ""Bi"", ""Bi""]","[[0.0, 0.0, 0.0], [0.0, 0.5, 0.5], [0.5, 0.0, 0.5], [0.5, 0.5, 0.0], [0.25, 0.75, 0.75], [0.25, 0.25, 0.75], [0.25, 0.25, 0.25], [0.25, 0.75, 0.25], [0.75, 0.75, 0.25], [0.75, 0.25, 0.25], [0.75, 0.25, 0.75], [0.75, 0.75, 0.75], [0.5, 0.0, 0.0], [0.5, 0.5, 0.5], [0.0, 0.0, 0.5], [0.0, 0.5, 0.0]]",A,primitive->conventional (x sqrt2),BTE master (PhononDB/Carrete/npj/SciRep),,https://mdr.nims.go.jp/datasets/3b394b86-5644-4b17-aeab-baa1d52f58cb,,PhononDB (Togo/NIMS MDR),https://mdr.nims.go.jp/datasets/3b394b86-5644-4b17-aeab-baa1d52f58cb,"LTC-calc.log unit cell (PBEsol-relaxed), same file as kappa",mp-865101,True,stoichiometric,NaLi2Bi
NaLi2Bi,0.864,W/m/K,660.0,BTE,1,full BTE,1.0,,6.934559,225.0,Fm-3m,full Heusler (L2_1 / Cu2MnAl),,"[""Na"", ""Na"", ""Na"", ""Na"", ""Li"", ""Li"", ""Li"", ""Li"", ""Li"", ""Li"", ""Li"", ""Li"", ""Bi"", ""Bi"", ""Bi"", ""Bi""]","[[0.0, 0.0, 0.0], [0.0, 0.5, 0.5], [0.5, 0.0, 0.5], [0.5, 0.5, 0.0], [0.25, 0.75, 0.75], [0.25, 0.25, 0.75], [0.25, 0.25, 0.25], [0.25, 0.75, 0.25], [0.75, 0.75, 0.25], [0.75, 0.25, 0.25], [0.75, 0.25, 0.75], [0.75, 0.75, 0.75], [0.5, 0.0, 0.0], [0.5, 0.5, 0.5], [0.0, 0.0, 0.5], [0.0, 0.5, 0.0]]",A,primitive->conventional (x sqrt2),BTE master (PhononDB/Carrete/npj/SciRep),,https://mdr.nims.go.jp/datasets/3b394b86-5644-4b17-aeab-baa1d52f58cb,,PhononDB (Togo/NIMS MDR),https://mdr.nims.go.jp/datasets/3b394b86-5644-4b17-aeab-baa1d52f58cb,"LTC-calc.log unit cell (PBEsol-relaxed), same file as kappa",mp-865101,True,stoichiometric,NaLi2Bi
NaLi2Bi,0.851,W/m/K,670.0,BTE,1,full BTE,1.0,,6.934559,225.0,Fm-3m,full Heusler (L2_1 / Cu2MnAl),,"[""Na"", ""Na"", ""Na"", ""Na"", ""Li"", ""Li"", ""Li"", ""Li"", ""Li"", ""Li"", ""Li"", ""Li"", ""Bi"", ""Bi"", ""Bi"", ""Bi""]","[[0.0, 0.0, 0.0], [0.0, 0.5, 0.5], [0.5, 0.0, 0.5], [0.5, 0.5, 0.0], [0.25, 0.75, 0.75], [0.25, 0.25, 0.75], [0.25, 0.25, 0.25], [0.25, 0.75, 0.25], [0.75, 0.75, 0.25], [0.75, 0.25, 0.25], [0.75, 0.25, 0.75], [0.75, 0.75, 0.75], [0.5, 0.0, 0.0], [0.5, 0.5, 0.5], [0.0, 0.0, 0.5], [0.0, 0.5, 0.0]]",A,primitive->conventional (x sqrt2),BTE master (PhononDB/Carrete/npj/SciRep),,https://mdr.nims.go.jp/datasets/3b394b86-5644-4b17-aeab-baa1d52f58cb,,PhononDB (Togo/NIMS MDR),https://mdr.nims.go.jp/datasets/3b394b86-5644-4b17-aeab-baa1d52f58cb,"LTC-calc.log unit cell (PBEsol-relaxed), same file as kappa",mp-865101,True,stoichiometric,NaLi2Bi
NaLi2Bi,0.838,W/m/K,680.0,BTE,1,full BTE,1.0,,6.934559,225.0,Fm-3m,full Heusler (L2_1 / Cu2MnAl),,"[""Na"", ""Na"", ""Na"", ""Na"", ""Li"", ""Li"", ""Li"", ""Li"", ""Li"", ""Li"", ""Li"", ""Li"", ""Bi"", ""Bi"", ""Bi"", ""Bi""]","[[0.0, 0.0, 0.0], [0.0, 0.5, 0.5], [0.5, 0.0, 0.5], [0.5, 0.5, 0.0], [0.25, 0.75, 0.75], [0.25, 0.25, 0.75], [0.25, 0.25, 0.25], [0.25, 0.75, 0.25], [0.75, 0.75, 0.25], [0.75, 0.25, 0.25], [0.75, 0.25, 0.75], [0.75, 0.75, 0.75], [0.5, 0.0, 0.0], [0.5, 0.5, 0.5], [0.0, 0.0, 0.5], [0.0, 0.5, 0.0]]",A,primitive->conventional (x sqrt2),BTE master (PhononDB/Carrete/npj/SciRep),,https://mdr.nims.go.jp/datasets/3b394b86-5644-4b17-aeab-baa1d52f58cb,,PhononDB (Togo/NIMS MDR),https://mdr.nims.go.jp/datasets/3b394b86-5644-4b17-aeab-baa1d52f58cb,"LTC-calc.log unit cell (PBEsol-relaxed), same file as kappa",mp-865101,True,stoichiometric,NaLi2Bi
NaLi2Bi,0.826,W/m/K,690.0,BTE,1,full BTE,1.0,,6.934559,225.0,Fm-3m,full Heusler (L2_1 / Cu2MnAl),,"[""Na"", ""Na"", ""Na"", ""Na"", ""Li"", ""Li"", ""Li"", ""Li"", ""Li"", ""Li"", ""Li"", ""Li"", ""Bi"", ""Bi"", ""Bi"", ""Bi""]","[[0.0, 0.0, 0.0], [0.0, 0.5, 0.5], [0.5, 0.0, 0.5], [0.5, 0.5, 0.0], [0.25, 0.75, 0.75], [0.25, 0.25, 0.75], [0.25, 0.25, 0.25], [0.25, 0.75, 0.25], [0.75, 0.75, 0.25], [0.75, 0.25, 0.25], [0.75, 0.25, 0.75], [0.75, 0.75, 0.75], [0.5, 0.0, 0.0], [0.5, 0.5, 0.5], [0.0, 0.0, 0.5], [0.0, 0.5, 0.0]]",A,primitive->conventional (x sqrt2),BTE master (PhononDB/Carrete/npj/SciRep),,https://mdr.nims.go.jp/datasets/3b394b86-5644-4b17-aeab-baa1d52f58cb,,PhononDB (Togo/NIMS MDR),https://mdr.nims.go.jp/datasets/3b394b86-5644-4b17-aeab-baa1d52f58cb,"LTC-calc.log unit cell (PBEsol-relaxed), same file as kappa",mp-865101,True,stoichiometric,NaLi2Bi
NaLi2Bi,0.815,W/m/K,700.0,BTE,1,full BTE,1.0,,6.934559,225.0,Fm-3m,full Heusler (L2_1 / Cu2MnAl),,"[""Na"", ""Na"", ""Na"", ""Na"", ""Li"", ""Li"", ""Li"", ""Li"", ""Li"", ""Li"", ""Li"", ""Li"", ""Bi"", ""Bi"", ""Bi"", ""Bi""]","[[0.0, 0.0, 0.0], [0.0, 0.5, 0.5], [0.5, 0.0, 0.5], [0.5, 0.5, 0.0], [0.25, 0.75, 0.75], [0.25, 0.25, 0.75], [0.25, 0.25, 0.25], [0.25, 0.75, 0.25], [0.75, 0.75, 0.25], [0.75, 0.25, 0.25], [0.75, 0.25, 0.75], [0.75, 0.75, 0.75], [0.5, 0.0, 0.0], [0.5, 0.5, 0.5], [0.0, 0.0, 0.5], [0.0, 0.5, 0.0]]",A,primitive->conventional (x sqrt2),BTE master (PhononDB/Carrete/npj/SciRep),,https://mdr.nims.go.jp/datasets/3b394b86-5644-4b17-aeab-baa1d52f58cb,,PhononDB (Togo/NIMS MDR),https://mdr.nims.go.jp/datasets/3b394b86-5644-4b17-aeab-baa1d52f58cb,"LTC-calc.log unit cell (PBEsol-relaxed), same file as kappa",mp-865101,True,stoichiometric,NaLi2Bi
NaLi2Bi,0.803,W/m/K,710.0,BTE,1,full BTE,1.0,,6.934559,225.0,Fm-3m,full Heusler (L2_1 / Cu2MnAl),,"[""Na"", ""Na"", ""Na"", ""Na"", ""Li"", ""Li"", ""Li"", ""Li"", ""Li"", ""Li"", ""Li"", ""Li"", ""Bi"", ""Bi"", ""Bi"", ""Bi""]","[[0.0, 0.0, 0.0], [0.0, 0.5, 0.5], [0.5, 0.0, 0.5], [0.5, 0.5, 0.0], [0.25, 0.75, 0.75], [0.25, 0.25, 0.75], [0.25, 0.25, 0.25], [0.25, 0.75, 0.25], [0.75, 0.75, 0.25], [0.75, 0.25, 0.25], [0.75, 0.25, 0.75], [0.75, 0.75, 0.75], [0.5, 0.0, 0.0], [0.5, 0.5, 0.5], [0.0, 0.0, 0.5], [0.0, 0.5, 0.0]]",A,primitive->conventional (x sqrt2),BTE master (PhononDB/Carrete/npj/SciRep),,https://mdr.nims.go.jp/datasets/3b394b86-5644-4b17-aeab-baa1d52f58cb,,PhononDB (Togo/NIMS MDR),https://mdr.nims.go.jp/datasets/3b394b86-5644-4b17-aeab-baa1d52f58cb,"LTC-calc.log unit cell (PBEsol-relaxed), same file as kappa",mp-865101,True,stoichiometric,NaLi2Bi
NaLi2Bi,0.792,W/m/K,720.0,BTE,1,full BTE,1.0,,6.934559,225.0,Fm-3m,full Heusler (L2_1 / Cu2MnAl),,"[""Na"", ""Na"", ""Na"", ""Na"", ""Li"", ""Li"", ""Li"", ""Li"", ""Li"", ""Li"", ""Li"", ""Li"", ""Bi"", ""Bi"", ""Bi"", ""Bi""]","[[0.0, 0.0, 0.0], [0.0, 0.5, 0.5], [0.5, 0.0, 0.5], [0.5, 0.5, 0.0], [0.25, 0.75, 0.75], [0.25, 0.25, 0.75], [0.25, 0.25, 0.25], [0.25, 0.75, 0.25], [0.75, 0.75, 0.25], [0.75, 0.25, 0.25], [0.75, 0.25, 0.75], [0.75, 0.75, 0.75], [0.5, 0.0, 0.0], [0.5, 0.5, 0.5], [0.0, 0.0, 0.5], [0.0, 0.5, 0.0]]",A,primitive->conventional (x sqrt2),BTE master (PhononDB/Carrete/npj/SciRep),,https://mdr.nims.go.jp/datasets/3b394b86-5644-4b17-aeab-baa1d52f58cb,,PhononDB (Togo/NIMS MDR),https://mdr.nims.go.jp/datasets/3b394b86-5644-4b17-aeab-baa1d52f58cb,"LTC-calc.log unit cell (PBEsol-relaxed), same file as kappa",mp-865101,True,stoichiometric,NaLi2Bi
NaLi2Bi,0.782,W/m/K,730.0,BTE,1,full BTE,1.0,,6.934559,225.0,Fm-3m,full Heusler (L2_1 / Cu2MnAl),,"[""Na"", ""Na"", ""Na"", ""Na"", ""Li"", ""Li"", ""Li"", ""Li"", ""Li"", ""Li"", ""Li"", ""Li"", ""Bi"", ""Bi"", ""Bi"", ""Bi""]","[[0.0, 0.0, 0.0], [0.0, 0.5, 0.5], [0.5, 0.0, 0.5], [0.5, 0.5, 0.0], [0.25, 0.75, 0.75], [0.25, 0.25, 0.75], [0.25, 0.25, 0.25], [0.25, 0.75, 0.25], [0.75, 0.75, 0.25], [0.75, 0.25, 0.25], [0.75, 0.25, 0.75], [0.75, 0.75, 0.75], [0.5, 0.0, 0.0], [0.5, 0.5, 0.5], [0.0, 0.0, 0.5], [0.0, 0.5, 0.0]]",A,primitive->conventional (x sqrt2),BTE master (PhononDB/Carrete/npj/SciRep),,https://mdr.nims.go.jp/datasets/3b394b86-5644-4b17-aeab-baa1d52f58cb,,PhononDB (Togo/NIMS MDR),https://mdr.nims.go.jp/datasets/3b394b86-5644-4b17-aeab-baa1d52f58cb,"LTC-calc.log unit cell (PBEsol-relaxed), same file as kappa",mp-865101,True,stoichiometric,NaLi2Bi
NaLi2Bi,0.771,W/m/K,740.0,BTE,1,full BTE,1.0,,6.934559,225.0,Fm-3m,full Heusler (L2_1 / Cu2MnAl),,"[""Na"", ""Na"", ""Na"", ""Na"", ""Li"", ""Li"", ""Li"", ""Li"", ""Li"", ""Li"", ""Li"", ""Li"", ""Bi"", ""Bi"", ""Bi"", ""Bi""]","[[0.0, 0.0, 0.0], [0.0, 0.5, 0.5], [0.5, 0.0, 0.5], [0.5, 0.5, 0.0], [0.25, 0.75, 0.75], [0.25, 0.25, 0.75], [0.25, 0.25, 0.25], [0.25, 0.75, 0.25], [0.75, 0.75, 0.25], [0.75, 0.25, 0.25], [0.75, 0.25, 0.75], [0.75, 0.75, 0.75], [0.5, 0.0, 0.0], [0.5, 0.5, 0.5], [0.0, 0.0, 0.5], [0.0, 0.5, 0.0]]",A,primitive->conventional (x sqrt2),BTE master (PhononDB/Carrete/npj/SciRep),,https://mdr.nims.go.jp/datasets/3b394b86-5644-4b17-aeab-baa1d52f58cb,,PhononDB (Togo/NIMS MDR),https://mdr.nims.go.jp/datasets/3b394b86-5644-4b17-aeab-baa1d52f58cb,"LTC-calc.log unit cell (PBEsol-relaxed), same file as kappa",mp-865101,True,stoichiometric,NaLi2Bi
NaLi2Bi,0.761,W/m/K,750.0,BTE,1,full BTE,1.0,,6.934559,225.0,Fm-3m,full Heusler (L2_1 / Cu2MnAl),,"[""Na"", ""Na"", ""Na"", ""Na"", ""Li"", ""Li"", ""Li"", ""Li"", ""Li"", ""Li"", ""Li"", ""Li"", ""Bi"", ""Bi"", ""Bi"", ""Bi""]","[[0.0, 0.0, 0.0], [0.0, 0.5, 0.5], [0.5, 0.0, 0.5], [0.5, 0.5, 0.0], [0.25, 0.75, 0.75], [0.25, 0.25, 0.75], [0.25, 0.25, 0.25], [0.25, 0.75, 0.25], [0.75, 0.75, 0.25], [0.75, 0.25, 0.25], [0.75, 0.25, 0.75], [0.75, 0.75, 0.75], [0.5, 0.0, 0.0], [0.5, 0.5, 0.5], [0.0, 0.0, 0.5], [0.0, 0.5, 0.0]]",A,primitive->conventional (x sqrt2),BTE master (PhononDB/Carrete/npj/SciRep),,https://mdr.nims.go.jp/datasets/3b394b86-5644-4b17-aeab-baa1d52f58cb,,PhononDB (Togo/NIMS MDR),https://mdr.nims.go.jp/datasets/3b394b86-5644-4b17-aeab-baa1d52f58cb,"LTC-calc.log unit cell (PBEsol-relaxed), same file as kappa",mp-865101,True,stoichiometric,NaLi2Bi
NaLi2Bi,0.751,W/m/K,760.0,BTE,1,full BTE,1.0,,6.934559,225.0,Fm-3m,full Heusler (L2_1 / Cu2MnAl),,"[""Na"", ""Na"", ""Na"", ""Na"", ""Li"", ""Li"", ""Li"", ""Li"", ""Li"", ""Li"", ""Li"", ""Li"", ""Bi"", ""Bi"", ""Bi"", ""Bi""]","[[0.0, 0.0, 0.0], [0.0, 0.5, 0.5], [0.5, 0.0, 0.5], [0.5, 0.5, 0.0], [0.25, 0.75, 0.75], [0.25, 0.25, 0.75], [0.25, 0.25, 0.25], [0.25, 0.75, 0.25], [0.75, 0.75, 0.25], [0.75, 0.25, 0.25], [0.75, 0.25, 0.75], [0.75, 0.75, 0.75], [0.5, 0.0, 0.0], [0.5, 0.5, 0.5], [0.0, 0.0, 0.5], [0.0, 0.5, 0.0]]",A,primitive->conventional (x sqrt2),BTE master (PhononDB/Carrete/npj/SciRep),,https://mdr.nims.go.jp/datasets/3b394b86-5644-4b17-aeab-baa1d52f58cb,,PhononDB (Togo/NIMS MDR),https://mdr.nims.go.jp/datasets/3b394b86-5644-4b17-aeab-baa1d52f58cb,"LTC-calc.log unit cell (PBEsol-relaxed), same file as kappa",mp-865101,True,stoichiometric,NaLi2Bi
NaLi2Bi,0.741,W/m/K,770.0,BTE,1,full BTE,1.0,,6.934559,225.0,Fm-3m,full Heusler (L2_1 / Cu2MnAl),,"[""Na"", ""Na"", ""Na"", ""Na"", ""Li"", ""Li"", ""Li"", ""Li"", ""Li"", ""Li"", ""Li"", ""Li"", ""Bi"", ""Bi"", ""Bi"", ""Bi""]","[[0.0, 0.0, 0.0], [0.0, 0.5, 0.5], [0.5, 0.0, 0.5], [0.5, 0.5, 0.0], [0.25, 0.75, 0.75], [0.25, 0.25, 0.75], [0.25, 0.25, 0.25], [0.25, 0.75, 0.25], [0.75, 0.75, 0.25], [0.75, 0.25, 0.25], [0.75, 0.25, 0.75], [0.75, 0.75, 0.75], [0.5, 0.0, 0.0], [0.5, 0.5, 0.5], [0.0, 0.0, 0.5], [0.0, 0.5, 0.0]]",A,primitive->conventional (x sqrt2),BTE master (PhononDB/Carrete/npj/SciRep),,https://mdr.nims.go.jp/datasets/3b394b86-5644-4b17-aeab-baa1d52f58cb,,PhononDB (Togo/NIMS MDR),https://mdr.nims.go.jp/datasets/3b394b86-5644-4b17-aeab-baa1d52f58cb,"LTC-calc.log unit cell (PBEsol-relaxed), same file as kappa",mp-865101,True,stoichiometric,NaLi2Bi
NaLi2Bi,0.732,W/m/K,780.0,BTE,1,full BTE,1.0,,6.934559,225.0,Fm-3m,full Heusler (L2_1 / Cu2MnAl),,"[""Na"", ""Na"", ""Na"", ""Na"", ""Li"", ""Li"", ""Li"", ""Li"", ""Li"", ""Li"", ""Li"", ""Li"", ""Bi"", ""Bi"", ""Bi"", ""Bi""]","[[0.0, 0.0, 0.0], [0.0, 0.5, 0.5], [0.5, 0.0, 0.5], [0.5, 0.5, 0.0], [0.25, 0.75, 0.75], [0.25, 0.25, 0.75], [0.25, 0.25, 0.25], [0.25, 0.75, 0.25], [0.75, 0.75, 0.25], [0.75, 0.25, 0.25], [0.75, 0.25, 0.75], [0.75, 0.75, 0.75], [0.5, 0.0, 0.0], [0.5, 0.5, 0.5], [0.0, 0.0, 0.5], [0.0, 0.5, 0.0]]",A,primitive->conventional (x sqrt2),BTE master (PhononDB/Carrete/npj/SciRep),,https://mdr.nims.go.jp/datasets/3b394b86-5644-4b17-aeab-baa1d52f58cb,,PhononDB (Togo/NIMS MDR),https://mdr.nims.go.jp/datasets/3b394b86-5644-4b17-aeab-baa1d52f58cb,"LTC-calc.log unit cell (PBEsol-relaxed), same file as kappa",mp-865101,True,stoichiometric,NaLi2Bi
NaLi2Bi,0.723,W/m/K,790.0,BTE,1,full BTE,1.0,,6.934559,225.0,Fm-3m,full Heusler (L2_1 / Cu2MnAl),,"[""Na"", ""Na"", ""Na"", ""Na"", ""Li"", ""Li"", ""Li"", ""Li"", ""Li"", ""Li"", ""Li"", ""Li"", ""Bi"", ""Bi"", ""Bi"", ""Bi""]","[[0.0, 0.0, 0.0], [0.0, 0.5, 0.5], [0.5, 0.0, 0.5], [0.5, 0.5, 0.0], [0.25, 0.75, 0.75], [0.25, 0.25, 0.75], [0.25, 0.25, 0.25], [0.25, 0.75, 0.25], [0.75, 0.75, 0.25], [0.75, 0.25, 0.25], [0.75, 0.25, 0.75], [0.75, 0.75, 0.75], [0.5, 0.0, 0.0], [0.5, 0.5, 0.5], [0.0, 0.0, 0.5], [0.0, 0.5, 0.0]]",A,primitive->conventional (x sqrt2),BTE master (PhononDB/Carrete/npj/SciRep),,https://mdr.nims.go.jp/datasets/3b394b86-5644-4b17-aeab-baa1d52f58cb,,PhononDB (Togo/NIMS MDR),https://mdr.nims.go.jp/datasets/3b394b86-5644-4b17-aeab-baa1d52f58cb,"LTC-calc.log unit cell (PBEsol-relaxed), same file as kappa",mp-865101,True,stoichiometric,NaLi2Bi
NaLi2Bi,0.714,W/m/K,800.0,BTE,1,full BTE,1.0,,6.934559,225.0,Fm-3m,full Heusler (L2_1 / Cu2MnAl),,"[""Na"", ""Na"", ""Na"", ""Na"", ""Li"", ""Li"", ""Li"", ""Li"", ""Li"", ""Li"", ""Li"", ""Li"", ""Bi"", ""Bi"", ""Bi"", ""Bi""]","[[0.0, 0.0, 0.0], [0.0, 0.5, 0.5], [0.5, 0.0, 0.5], [0.5, 0.5, 0.0], [0.25, 0.75, 0.75], [0.25, 0.25, 0.75], [0.25, 0.25, 0.25], [0.25, 0.75, 0.25], [0.75, 0.75, 0.25], [0.75, 0.25, 0.25], [0.75, 0.25, 0.75], [0.75, 0.75, 0.75], [0.5, 0.0, 0.0], [0.5, 0.5, 0.5], [0.0, 0.0, 0.5], [0.0, 0.5, 0.0]]",A,primitive->conventional (x sqrt2),BTE master (PhononDB/Carrete/npj/SciRep),,https://mdr.nims.go.jp/datasets/3b394b86-5644-4b17-aeab-baa1d52f58cb,,PhononDB (Togo/NIMS MDR),https://mdr.nims.go.jp/datasets/3b394b86-5644-4b17-aeab-baa1d52f58cb,"LTC-calc.log unit cell (PBEsol-relaxed), same file as kappa",mp-865101,True,stoichiometric,NaLi2Bi
NaLi2Bi,0.705,W/m/K,810.0,BTE,1,full BTE,1.0,,6.934559,225.0,Fm-3m,full Heusler (L2_1 / Cu2MnAl),,"[""Na"", ""Na"", ""Na"", ""Na"", ""Li"", ""Li"", ""Li"", ""Li"", ""Li"", ""Li"", ""Li"", ""Li"", ""Bi"", ""Bi"", ""Bi"", ""Bi""]","[[0.0, 0.0, 0.0], [0.0, 0.5, 0.5], [0.5, 0.0, 0.5], [0.5, 0.5, 0.0], [0.25, 0.75, 0.75], [0.25, 0.25, 0.75], [0.25, 0.25, 0.25], [0.25, 0.75, 0.25], [0.75, 0.75, 0.25], [0.75, 0.25, 0.25], [0.75, 0.25, 0.75], [0.75, 0.75, 0.75], [0.5, 0.0, 0.0], [0.5, 0.5, 0.5], [0.0, 0.0, 0.5], [0.0, 0.5, 0.0]]",A,primitive->conventional (x sqrt2),BTE master (PhononDB/Carrete/npj/SciRep),,https://mdr.nims.go.jp/datasets/3b394b86-5644-4b17-aeab-baa1d52f58cb,,PhononDB (Togo/NIMS MDR),https://mdr.nims.go.jp/datasets/3b394b86-5644-4b17-aeab-baa1d52f58cb,"LTC-calc.log unit cell (PBEsol-relaxed), same file as kappa",mp-865101,True,stoichiometric,NaLi2Bi
NaLi2Bi,0.697,W/m/K,820.0,BTE,1,full BTE,1.0,,6.934559,225.0,Fm-3m,full Heusler (L2_1 / Cu2MnAl),,"[""Na"", ""Na"", ""Na"", ""Na"", ""Li"", ""Li"", ""Li"", ""Li"", ""Li"", ""Li"", ""Li"", ""Li"", ""Bi"", ""Bi"", ""Bi"", ""Bi""]","[[0.0, 0.0, 0.0], [0.0, 0.5, 0.5], [0.5, 0.0, 0.5], [0.5, 0.5, 0.0], [0.25, 0.75, 0.75], [0.25, 0.25, 0.75], [0.25, 0.25, 0.25], [0.25, 0.75, 0.25], [0.75, 0.75, 0.25], [0.75, 0.25, 0.25], [0.75, 0.25, 0.75], [0.75, 0.75, 0.75], [0.5, 0.0, 0.0], [0.5, 0.5, 0.5], [0.0, 0.0, 0.5], [0.0, 0.5, 0.0]]",A,primitive->conventional (x sqrt2),BTE master (PhononDB/Carrete/npj/SciRep),,https://mdr.nims.go.jp/datasets/3b394b86-5644-4b17-aeab-baa1d52f58cb,,PhononDB (Togo/NIMS MDR),https://mdr.nims.go.jp/datasets/3b394b86-5644-4b17-aeab-baa1d52f58cb,"LTC-calc.log unit cell (PBEsol-relaxed), same file as kappa",mp-865101,True,stoichiometric,NaLi2Bi
NaLi2Bi,0.688,W/m/K,830.0,BTE,1,full BTE,1.0,,6.934559,225.0,Fm-3m,full Heusler (L2_1 / Cu2MnAl),,"[""Na"", ""Na"", ""Na"", ""Na"", ""Li"", ""Li"", ""Li"", ""Li"", ""Li"", ""Li"", ""Li"", ""Li"", ""Bi"", ""Bi"", ""Bi"", ""Bi""]","[[0.0, 0.0, 0.0], [0.0, 0.5, 0.5], [0.5, 0.0, 0.5], [0.5, 0.5, 0.0], [0.25, 0.75, 0.75], [0.25, 0.25, 0.75], [0.25, 0.25, 0.25], [0.25, 0.75, 0.25], [0.75, 0.75, 0.25], [0.75, 0.25, 0.25], [0.75, 0.25, 0.75], [0.75, 0.75, 0.75], [0.5, 0.0, 0.0], [0.5, 0.5, 0.5], [0.0, 0.0, 0.5], [0.0, 0.5, 0.0]]",A,primitive->conventional (x sqrt2),BTE master (PhononDB/Carrete/npj/SciRep),,https://mdr.nims.go.jp/datasets/3b394b86-5644-4b17-aeab-baa1d52f58cb,,PhononDB (Togo/NIMS MDR),https://mdr.nims.go.jp/datasets/3b394b86-5644-4b17-aeab-baa1d52f58cb,"LTC-calc.log unit cell (PBEsol-relaxed), same file as kappa",mp-865101,True,stoichiometric,NaLi2Bi
NaLi2Bi,0.68,W/m/K,840.0,BTE,1,full BTE,1.0,,6.934559,225.0,Fm-3m,full Heusler (L2_1 / Cu2MnAl),,"[""Na"", ""Na"", ""Na"", ""Na"", ""Li"", ""Li"", ""Li"", ""Li"", ""Li"", ""Li"", ""Li"", ""Li"", ""Bi"", ""Bi"", ""Bi"", ""Bi""]","[[0.0, 0.0, 0.0], [0.0, 0.5, 0.5], [0.5, 0.0, 0.5], [0.5, 0.5, 0.0], [0.25, 0.75, 0.75], [0.25, 0.25, 0.75], [0.25, 0.25, 0.25], [0.25, 0.75, 0.25], [0.75, 0.75, 0.25], [0.75, 0.25, 0.25], [0.75, 0.25, 0.75], [0.75, 0.75, 0.75], [0.5, 0.0, 0.0], [0.5, 0.5, 0.5], [0.0, 0.0, 0.5], [0.0, 0.5, 0.0]]",A,primitive->conventional (x sqrt2),BTE master (PhononDB/Carrete/npj/SciRep),,https://mdr.nims.go.jp/datasets/3b394b86-5644-4b17-aeab-baa1d52f58cb,,PhononDB (Togo/NIMS MDR),https://mdr.nims.go.jp/datasets/3b394b86-5644-4b17-aeab-baa1d52f58cb,"LTC-calc.log unit cell (PBEsol-relaxed), same file as kappa",mp-865101,True,stoichiometric,NaLi2Bi
NaLi2Bi,0.672,W/m/K,850.0,BTE,1,full BTE,1.0,,6.934559,225.0,Fm-3m,full Heusler (L2_1 / Cu2MnAl),,"[""Na"", ""Na"", ""Na"", ""Na"", ""Li"", ""Li"", ""Li"", ""Li"", ""Li"", ""Li"", ""Li"", ""Li"", ""Bi"", ""Bi"", ""Bi"", ""Bi""]","[[0.0, 0.0, 0.0], [0.0, 0.5, 0.5], [0.5, 0.0, 0.5], [0.5, 0.5, 0.0], [0.25, 0.75, 0.75], [0.25, 0.25, 0.75], [0.25, 0.25, 0.25], [0.25, 0.75, 0.25], [0.75, 0.75, 0.25], [0.75, 0.25, 0.25], [0.75, 0.25, 0.75], [0.75, 0.75, 0.75], [0.5, 0.0, 0.0], [0.5, 0.5, 0.5], [0.0, 0.0, 0.5], [0.0, 0.5, 0.0]]",A,primitive->conventional (x sqrt2),BTE master (PhononDB/Carrete/npj/SciRep),,https://mdr.nims.go.jp/datasets/3b394b86-5644-4b17-aeab-baa1d52f58cb,,PhononDB (Togo/NIMS MDR),https://mdr.nims.go.jp/datasets/3b394b86-5644-4b17-aeab-baa1d52f58cb,"LTC-calc.log unit cell (PBEsol-relaxed), same file as kappa",mp-865101,True,stoichiometric,NaLi2Bi
NaLi2Bi,0.665,W/m/K,860.0,BTE,1,full BTE,1.0,,6.934559,225.0,Fm-3m,full Heusler (L2_1 / Cu2MnAl),,"[""Na"", ""Na"", ""Na"", ""Na"", ""Li"", ""Li"", ""Li"", ""Li"", ""Li"", ""Li"", ""Li"", ""Li"", ""Bi"", ""Bi"", ""Bi"", ""Bi""]","[[0.0, 0.0, 0.0], [0.0, 0.5, 0.5], [0.5, 0.0, 0.5], [0.5, 0.5, 0.0], [0.25, 0.75, 0.75], [0.25, 0.25, 0.75], [0.25, 0.25, 0.25], [0.25, 0.75, 0.25], [0.75, 0.75, 0.25], [0.75, 0.25, 0.25], [0.75, 0.25, 0.75], [0.75, 0.75, 0.75], [0.5, 0.0, 0.0], [0.5, 0.5, 0.5], [0.0, 0.0, 0.5], [0.0, 0.5, 0.0]]",A,primitive->conventional (x sqrt2),BTE master (PhononDB/Carrete/npj/SciRep),,https://mdr.nims.go.jp/datasets/3b394b86-5644-4b17-aeab-baa1d52f58cb,,PhononDB (Togo/NIMS MDR),https://mdr.nims.go.jp/datasets/3b394b86-5644-4b17-aeab-baa1d52f58cb,"LTC-calc.log unit cell (PBEsol-relaxed), same file as kappa",mp-865101,True,stoichiometric,NaLi2Bi
NaLi2Bi,0.657,W/m/K,870.0,BTE,1,full BTE,1.0,,6.934559,225.0,Fm-3m,full Heusler (L2_1 / Cu2MnAl),,"[""Na"", ""Na"", ""Na"", ""Na"", ""Li"", ""Li"", ""Li"", ""Li"", ""Li"", ""Li"", ""Li"", ""Li"", ""Bi"", ""Bi"", ""Bi"", ""Bi""]","[[0.0, 0.0, 0.0], [0.0, 0.5, 0.5], [0.5, 0.0, 0.5], [0.5, 0.5, 0.0], [0.25, 0.75, 0.75], [0.25, 0.25, 0.75], [0.25, 0.25, 0.25], [0.25, 0.75, 0.25], [0.75, 0.75, 0.25], [0.75, 0.25, 0.25], [0.75, 0.25, 0.75], [0.75, 0.75, 0.75], [0.5, 0.0, 0.0], [0.5, 0.5, 0.5], [0.0, 0.0, 0.5], [0.0, 0.5, 0.0]]",A,primitive->conventional (x sqrt2),BTE master (PhononDB/Carrete/npj/SciRep),,https://mdr.nims.go.jp/datasets/3b394b86-5644-4b17-aeab-baa1d52f58cb,,PhononDB (Togo/NIMS MDR),https://mdr.nims.go.jp/datasets/3b394b86-5644-4b17-aeab-baa1d52f58cb,"LTC-calc.log unit cell (PBEsol-relaxed), same file as kappa",mp-865101,True,stoichiometric,NaLi2Bi
NaLi2Bi,0.65,W/m/K,880.0,BTE,1,full BTE,1.0,,6.934559,225.0,Fm-3m,full Heusler (L2_1 / Cu2MnAl),,"[""Na"", ""Na"", ""Na"", ""Na"", ""Li"", ""Li"", ""Li"", ""Li"", ""Li"", ""Li"", ""Li"", ""Li"", ""Bi"", ""Bi"", ""Bi"", ""Bi""]","[[0.0, 0.0, 0.0], [0.0, 0.5, 0.5], [0.5, 0.0, 0.5], [0.5, 0.5, 0.0], [0.25, 0.75, 0.75], [0.25, 0.25, 0.75], [0.25, 0.25, 0.25], [0.25, 0.75, 0.25], [0.75, 0.75, 0.25], [0.75, 0.25, 0.25], [0.75, 0.25, 0.75], [0.75, 0.75, 0.75], [0.5, 0.0, 0.0], [0.5, 0.5, 0.5], [0.0, 0.0, 0.5], [0.0, 0.5, 0.0]]",A,primitive->conventional (x sqrt2),BTE master (PhononDB/Carrete/npj/SciRep),,https://mdr.nims.go.jp/datasets/3b394b86-5644-4b17-aeab-baa1d52f58cb,,PhononDB (Togo/NIMS MDR),https://mdr.nims.go.jp/datasets/3b394b86-5644-4b17-aeab-baa1d52f58cb,"LTC-calc.log unit cell (PBEsol-relaxed), same file as kappa",mp-865101,True,stoichiometric,NaLi2Bi
NaLi2Bi,0.642,W/m/K,890.0,BTE,1,full BTE,1.0,,6.934559,225.0,Fm-3m,full Heusler (L2_1 / Cu2MnAl),,"[""Na"", ""Na"", ""Na"", ""Na"", ""Li"", ""Li"", ""Li"", ""Li"", ""Li"", ""Li"", ""Li"", ""Li"", ""Bi"", ""Bi"", ""Bi"", ""Bi""]","[[0.0, 0.0, 0.0], [0.0, 0.5, 0.5], [0.5, 0.0, 0.5], [0.5, 0.5, 0.0], [0.25, 0.75, 0.75], [0.25, 0.25, 0.75], [0.25, 0.25, 0.25], [0.25, 0.75, 0.25], [0.75, 0.75, 0.25], [0.75, 0.25, 0.25], [0.75, 0.25, 0.75], [0.75, 0.75, 0.75], [0.5, 0.0, 0.0], [0.5, 0.5, 0.5], [0.0, 0.0, 0.5], [0.0, 0.5, 0.0]]",A,primitive->conventional (x sqrt2),BTE master (PhononDB/Carrete/npj/SciRep),,https://mdr.nims.go.jp/datasets/3b394b86-5644-4b17-aeab-baa1d52f58cb,,PhononDB (Togo/NIMS MDR),https://mdr.nims.go.jp/datasets/3b394b86-5644-4b17-aeab-baa1d52f58cb,"LTC-calc.log unit cell (PBEsol-relaxed), same file as kappa",mp-865101,True,stoichiometric,NaLi2Bi
NaLi2Bi,0.635,W/m/K,900.0,BTE,1,full BTE,1.0,,6.934559,225.0,Fm-3m,full Heusler (L2_1 / Cu2MnAl),,"[""Na"", ""Na"", ""Na"", ""Na"", ""Li"", ""Li"", ""Li"", ""Li"", ""Li"", ""Li"", ""Li"", ""Li"", ""Bi"", ""Bi"", ""Bi"", ""Bi""]","[[0.0, 0.0, 0.0], [0.0, 0.5, 0.5], [0.5, 0.0, 0.5], [0.5, 0.5, 0.0], [0.25, 0.75, 0.75], [0.25, 0.25, 0.75], [0.25, 0.25, 0.25], [0.25, 0.75, 0.25], [0.75, 0.75, 0.25], [0.75, 0.25, 0.25], [0.75, 0.25, 0.75], [0.75, 0.75, 0.75], [0.5, 0.0, 0.0], [0.5, 0.5, 0.5], [0.0, 0.0, 0.5], [0.0, 0.5, 0.0]]",A,primitive->conventional (x sqrt2),BTE master (PhononDB/Carrete/npj/SciRep),,https://mdr.nims.go.jp/datasets/3b394b86-5644-4b17-aeab-baa1d52f58cb,,PhononDB (Togo/NIMS MDR),https://mdr.nims.go.jp/datasets/3b394b86-5644-4b17-aeab-baa1d52f58cb,"LTC-calc.log unit cell (PBEsol-relaxed), same file as kappa",mp-865101,True,stoichiometric,NaLi2Bi
NaLi2Bi,0.629,W/m/K,910.0,BTE,1,full BTE,1.0,,6.934559,225.0,Fm-3m,full Heusler (L2_1 / Cu2MnAl),,"[""Na"", ""Na"", ""Na"", ""Na"", ""Li"", ""Li"", ""Li"", ""Li"", ""Li"", ""Li"", ""Li"", ""Li"", ""Bi"", ""Bi"", ""Bi"", ""Bi""]","[[0.0, 0.0, 0.0], [0.0, 0.5, 0.5], [0.5, 0.0, 0.5], [0.5, 0.5, 0.0], [0.25, 0.75, 0.75], [0.25, 0.25, 0.75], [0.25, 0.25, 0.25], [0.25, 0.75, 0.25], [0.75, 0.75, 0.25], [0.75, 0.25, 0.25], [0.75, 0.25, 0.75], [0.75, 0.75, 0.75], [0.5, 0.0, 0.0], [0.5, 0.5, 0.5], [0.0, 0.0, 0.5], [0.0, 0.5, 0.0]]",A,primitive->conventional (x sqrt2),BTE master (PhononDB/Carrete/npj/SciRep),,https://mdr.nims.go.jp/datasets/3b394b86-5644-4b17-aeab-baa1d52f58cb,,PhononDB (Togo/NIMS MDR),https://mdr.nims.go.jp/datasets/3b394b86-5644-4b17-aeab-baa1d52f58cb,"LTC-calc.log unit cell (PBEsol-relaxed), same file as kappa",mp-865101,True,stoichiometric,NaLi2Bi
NaLi2Bi,0.622,W/m/K,920.0,BTE,1,full BTE,1.0,,6.934559,225.0,Fm-3m,full Heusler (L2_1 / Cu2MnAl),,"[""Na"", ""Na"", ""Na"", ""Na"", ""Li"", ""Li"", ""Li"", ""Li"", ""Li"", ""Li"", ""Li"", ""Li"", ""Bi"", ""Bi"", ""Bi"", ""Bi""]","[[0.0, 0.0, 0.0], [0.0, 0.5, 0.5], [0.5, 0.0, 0.5], [0.5, 0.5, 0.0], [0.25, 0.75, 0.75], [0.25, 0.25, 0.75], [0.25, 0.25, 0.25], [0.25, 0.75, 0.25], [0.75, 0.75, 0.25], [0.75, 0.25, 0.25], [0.75, 0.25, 0.75], [0.75, 0.75, 0.75], [0.5, 0.0, 0.0], [0.5, 0.5, 0.5], [0.0, 0.0, 0.5], [0.0, 0.5, 0.0]]",A,primitive->conventional (x sqrt2),BTE master (PhononDB/Carrete/npj/SciRep),,https://mdr.nims.go.jp/datasets/3b394b86-5644-4b17-aeab-baa1d52f58cb,,PhononDB (Togo/NIMS MDR),https://mdr.nims.go.jp/datasets/3b394b86-5644-4b17-aeab-baa1d52f58cb,"LTC-calc.log unit cell (PBEsol-relaxed), same file as kappa",mp-865101,True,stoichiometric,NaLi2Bi
NaLi2Bi,0.615,W/m/K,930.0,BTE,1,full BTE,1.0,,6.934559,225.0,Fm-3m,full Heusler (L2_1 / Cu2MnAl),,"[""Na"", ""Na"", ""Na"", ""Na"", ""Li"", ""Li"", ""Li"", ""Li"", ""Li"", ""Li"", ""Li"", ""Li"", ""Bi"", ""Bi"", ""Bi"", ""Bi""]","[[0.0, 0.0, 0.0], [0.0, 0.5, 0.5], [0.5, 0.0, 0.5], [0.5, 0.5, 0.0], [0.25, 0.75, 0.75], [0.25, 0.25, 0.75], [0.25, 0.25, 0.25], [0.25, 0.75, 0.25], [0.75, 0.75, 0.25], [0.75, 0.25, 0.25], [0.75, 0.25, 0.75], [0.75, 0.75, 0.75], [0.5, 0.0, 0.0], [0.5, 0.5, 0.5], [0.0, 0.0, 0.5], [0.0, 0.5, 0.0]]",A,primitive->conventional (x sqrt2),BTE master (PhononDB/Carrete/npj/SciRep),,https://mdr.nims.go.jp/datasets/3b394b86-5644-4b17-aeab-baa1d52f58cb,,PhononDB (Togo/NIMS MDR),https://mdr.nims.go.jp/datasets/3b394b86-5644-4b17-aeab-baa1d52f58cb,"LTC-calc.log unit cell (PBEsol-relaxed), same file as kappa",mp-865101,True,stoichiometric,NaLi2Bi
NaLi2Bi,0.609,W/m/K,940.0,BTE,1,full BTE,1.0,,6.934559,225.0,Fm-3m,full Heusler (L2_1 / Cu2MnAl),,"[""Na"", ""Na"", ""Na"", ""Na"", ""Li"", ""Li"", ""Li"", ""Li"", ""Li"", ""Li"", ""Li"", ""Li"", ""Bi"", ""Bi"", ""Bi"", ""Bi""]","[[0.0, 0.0, 0.0], [0.0, 0.5, 0.5], [0.5, 0.0, 0.5], [0.5, 0.5, 0.0], [0.25, 0.75, 0.75], [0.25, 0.25, 0.75], [0.25, 0.25, 0.25], [0.25, 0.75, 0.25], [0.75, 0.75, 0.25], [0.75, 0.25, 0.25], [0.75, 0.25, 0.75], [0.75, 0.75, 0.75], [0.5, 0.0, 0.0], [0.5, 0.5, 0.5], [0.0, 0.0, 0.5], [0.0, 0.5, 0.0]]",A,primitive->conventional (x sqrt2),BTE master (PhononDB/Carrete/npj/SciRep),,https://mdr.nims.go.jp/datasets/3b394b86-5644-4b17-aeab-baa1d52f58cb,,PhononDB (Togo/NIMS MDR),https://mdr.nims.go.jp/datasets/3b394b86-5644-4b17-aeab-baa1d52f58cb,"LTC-calc.log unit cell (PBEsol-relaxed), same file as kappa",mp-865101,True,stoichiometric,NaLi2Bi
NaLi2Bi,0.602,W/m/K,950.0,BTE,1,full BTE,1.0,,6.934559,225.0,Fm-3m,full Heusler (L2_1 / Cu2MnAl),,"[""Na"", ""Na"", ""Na"", ""Na"", ""Li"", ""Li"", ""Li"", ""Li"", ""Li"", ""Li"", ""Li"", ""Li"", ""Bi"", ""Bi"", ""Bi"", ""Bi""]","[[0.0, 0.0, 0.0], [0.0, 0.5, 0.5], [0.5, 0.0, 0.5], [0.5, 0.5, 0.0], [0.25, 0.75, 0.75], [0.25, 0.25, 0.75], [0.25, 0.25, 0.25], [0.25, 0.75, 0.25], [0.75, 0.75, 0.25], [0.75, 0.25, 0.25], [0.75, 0.25, 0.75], [0.75, 0.75, 0.75], [0.5, 0.0, 0.0], [0.5, 0.5, 0.5], [0.0, 0.0, 0.5], [0.0, 0.5, 0.0]]",A,primitive->conventional (x sqrt2),BTE master (PhononDB/Carrete/npj/SciRep),,https://mdr.nims.go.jp/datasets/3b394b86-5644-4b17-aeab-baa1d52f58cb,,PhononDB (Togo/NIMS MDR),https://mdr.nims.go.jp/datasets/3b394b86-5644-4b17-aeab-baa1d52f58cb,"LTC-calc.log unit cell (PBEsol-relaxed), same file as kappa",mp-865101,True,stoichiometric,NaLi2Bi
NaLi2Bi,0.596,W/m/K,960.0,BTE,1,full BTE,1.0,,6.934559,225.0,Fm-3m,full Heusler (L2_1 / Cu2MnAl),,"[""Na"", ""Na"", ""Na"", ""Na"", ""Li"", ""Li"", ""Li"", ""Li"", ""Li"", ""Li"", ""Li"", ""Li"", ""Bi"", ""Bi"", ""Bi"", ""Bi""]","[[0.0, 0.0, 0.0], [0.0, 0.5, 0.5], [0.5, 0.0, 0.5], [0.5, 0.5, 0.0], [0.25, 0.75, 0.75], [0.25, 0.25, 0.75], [0.25, 0.25, 0.25], [0.25, 0.75, 0.25], [0.75, 0.75, 0.25], [0.75, 0.25, 0.25], [0.75, 0.25, 0.75], [0.75, 0.75, 0.75], [0.5, 0.0, 0.0], [0.5, 0.5, 0.5], [0.0, 0.0, 0.5], [0.0, 0.5, 0.0]]",A,primitive->conventional (x sqrt2),BTE master (PhononDB/Carrete/npj/SciRep),,https://mdr.nims.go.jp/datasets/3b394b86-5644-4b17-aeab-baa1d52f58cb,,PhononDB (Togo/NIMS MDR),https://mdr.nims.go.jp/datasets/3b394b86-5644-4b17-aeab-baa1d52f58cb,"LTC-calc.log unit cell (PBEsol-relaxed), same file as kappa",mp-865101,True,stoichiometric,NaLi2Bi
NaLi2Bi,0.59,W/m/K,970.0,BTE,1,full BTE,1.0,,6.934559,225.0,Fm-3m,full Heusler (L2_1 / Cu2MnAl),,"[""Na"", ""Na"", ""Na"", ""Na"", ""Li"", ""Li"", ""Li"", ""Li"", ""Li"", ""Li"", ""Li"", ""Li"", ""Bi"", ""Bi"", ""Bi"", ""Bi""]","[[0.0, 0.0, 0.0], [0.0, 0.5, 0.5], [0.5, 0.0, 0.5], [0.5, 0.5, 0.0], [0.25, 0.75, 0.75], [0.25, 0.25, 0.75], [0.25, 0.25, 0.25], [0.25, 0.75, 0.25], [0.75, 0.75, 0.25], [0.75, 0.25, 0.25], [0.75, 0.25, 0.75], [0.75, 0.75, 0.75], [0.5, 0.0, 0.0], [0.5, 0.5, 0.5], [0.0, 0.0, 0.5], [0.0, 0.5, 0.0]]",A,primitive->conventional (x sqrt2),BTE master (PhononDB/Carrete/npj/SciRep),,https://mdr.nims.go.jp/datasets/3b394b86-5644-4b17-aeab-baa1d52f58cb,,PhononDB (Togo/NIMS MDR),https://mdr.nims.go.jp/datasets/3b394b86-5644-4b17-aeab-baa1d52f58cb,"LTC-calc.log unit cell (PBEsol-relaxed), same file as kappa",mp-865101,True,stoichiometric,NaLi2Bi
NaLi2Bi,0.584,W/m/K,980.0,BTE,1,full BTE,1.0,,6.934559,225.0,Fm-3m,full Heusler (L2_1 / Cu2MnAl),,"[""Na"", ""Na"", ""Na"", ""Na"", ""Li"", ""Li"", ""Li"", ""Li"", ""Li"", ""Li"", ""Li"", ""Li"", ""Bi"", ""Bi"", ""Bi"", ""Bi""]","[[0.0, 0.0, 0.0], [0.0, 0.5, 0.5], [0.5, 0.0, 0.5], [0.5, 0.5, 0.0], [0.25, 0.75, 0.75], [0.25, 0.25, 0.75], [0.25, 0.25, 0.25], [0.25, 0.75, 0.25], [0.75, 0.75, 0.25], [0.75, 0.25, 0.25], [0.75, 0.25, 0.75], [0.75, 0.75, 0.75], [0.5, 0.0, 0.0], [0.5, 0.5, 0.5], [0.0, 0.0, 0.5], [0.0, 0.5, 0.0]]",A,primitive->conventional (x sqrt2),BTE master (PhononDB/Carrete/npj/SciRep),,https://mdr.nims.go.jp/datasets/3b394b86-5644-4b17-aeab-baa1d52f58cb,,PhononDB (Togo/NIMS MDR),https://mdr.nims.go.jp/datasets/3b394b86-5644-4b17-aeab-baa1d52f58cb,"LTC-calc.log unit cell (PBEsol-relaxed), same file as kappa",mp-865101,True,stoichiometric,NaLi2Bi
NaLi2Bi,0.578,W/m/K,990.0,BTE,1,full BTE,1.0,,6.934559,225.0,Fm-3m,full Heusler (L2_1 / Cu2MnAl),,"[""Na"", ""Na"", ""Na"", ""Na"", ""Li"", ""Li"", ""Li"", ""Li"", ""Li"", ""Li"", ""Li"", ""Li"", ""Bi"", ""Bi"", ""Bi"", ""Bi""]","[[0.0, 0.0, 0.0], [0.0, 0.5, 0.5], [0.5, 0.0, 0.5], [0.5, 0.5, 0.0], [0.25, 0.75, 0.75], [0.25, 0.25, 0.75], [0.25, 0.25, 0.25], [0.25, 0.75, 0.25], [0.75, 0.75, 0.25], [0.75, 0.25, 0.25], [0.75, 0.25, 0.75], [0.75, 0.75, 0.75], [0.5, 0.0, 0.0], [0.5, 0.5, 0.5], [0.0, 0.0, 0.5], [0.0, 0.5, 0.0]]",A,primitive->conventional (x sqrt2),BTE master (PhononDB/Carrete/npj/SciRep),,https://mdr.nims.go.jp/datasets/3b394b86-5644-4b17-aeab-baa1d52f58cb,,PhononDB (Togo/NIMS MDR),https://mdr.nims.go.jp/datasets/3b394b86-5644-4b17-aeab-baa1d52f58cb,"LTC-calc.log unit cell (PBEsol-relaxed), same file as kappa",mp-865101,True,stoichiometric,NaLi2Bi
NaLi2Bi,0.573,W/m/K,1000.0,BTE,1,full BTE,1.0,,6.934559,225.0,Fm-3m,full Heusler (L2_1 / Cu2MnAl),,"[""Na"", ""Na"", ""Na"", ""Na"", ""Li"", ""Li"", ""Li"", ""Li"", ""Li"", ""Li"", ""Li"", ""Li"", ""Bi"", ""Bi"", ""Bi"", ""Bi""]","[[0.0, 0.0, 0.0], [0.0, 0.5, 0.5], [0.5, 0.0, 0.5], [0.5, 0.5, 0.0], [0.25, 0.75, 0.75], [0.25, 0.25, 0.75], [0.25, 0.25, 0.25], [0.25, 0.75, 0.25], [0.75, 0.75, 0.25], [0.75, 0.25, 0.25], [0.75, 0.25, 0.75], [0.75, 0.75, 0.75], [0.5, 0.0, 0.0], [0.5, 0.5, 0.5], [0.0, 0.0, 0.5], [0.0, 0.5, 0.0]]",A,primitive->conventional (x sqrt2),BTE master (PhononDB/Carrete/npj/SciRep),,https://mdr.nims.go.jp/datasets/3b394b86-5644-4b17-aeab-baa1d52f58cb,,PhononDB (Togo/NIMS MDR),https://mdr.nims.go.jp/datasets/3b394b86-5644-4b17-aeab-baa1d52f58cb,"LTC-calc.log unit cell (PBEsol-relaxed), same file as kappa",mp-865101,True,stoichiometric,NaLi2Bi
NaLi2Sb,8.321,W/m/K,200.0,BTE,1,full BTE,1.0,,6.770235,225.0,Fm-3m,full Heusler (L2_1 / Cu2MnAl),,"[""Li"", ""Li"", ""Li"", ""Li"", ""Li"", ""Li"", ""Li"", ""Li"", ""Na"", ""Na"", ""Na"", ""Na"", ""Sb"", ""Sb"", ""Sb"", ""Sb""]","[[0.25, 0.75, 0.75], [0.25, 0.25, 0.75], [0.25, 0.25, 0.25], [0.25, 0.75, 0.25], [0.75, 0.75, 0.25], [0.75, 0.25, 0.25], [0.75, 0.25, 0.75], [0.75, 0.75, 0.75], [0.0, 0.0, 0.0], [0.0, 0.5, 0.5], [0.5, 0.0, 0.5], [0.5, 0.5, 0.0], [0.5, 0.0, 0.0], [0.5, 0.5, 0.5], [0.0, 0.0, 0.5], [0.0, 0.5, 0.0]]",A,primitive->conventional (x sqrt2),BTE master (PhononDB/Carrete/npj/SciRep),,https://mdr.nims.go.jp/datasets/f89ff640-339f-49b0-b170-8ae87b47e0af,,PhononDB (Togo/NIMS MDR),https://mdr.nims.go.jp/datasets/f89ff640-339f-49b0-b170-8ae87b47e0af,"LTC-calc.log unit cell (PBEsol-relaxed), same file as kappa",mp-5077,True,stoichiometric,NaLi2Sb
NaLi2Sb,7.919,W/m/K,210.0,BTE,1,full BTE,1.0,,6.770235,225.0,Fm-3m,full Heusler (L2_1 / Cu2MnAl),,"[""Li"", ""Li"", ""Li"", ""Li"", ""Li"", ""Li"", ""Li"", ""Li"", ""Na"", ""Na"", ""Na"", ""Na"", ""Sb"", ""Sb"", ""Sb"", ""Sb""]","[[0.25, 0.75, 0.75], [0.25, 0.25, 0.75], [0.25, 0.25, 0.25], [0.25, 0.75, 0.25], [0.75, 0.75, 0.25], [0.75, 0.25, 0.25], [0.75, 0.25, 0.75], [0.75, 0.75, 0.75], [0.0, 0.0, 0.0], [0.0, 0.5, 0.5], [0.5, 0.0, 0.5], [0.5, 0.5, 0.0], [0.5, 0.0, 0.0], [0.5, 0.5, 0.5], [0.0, 0.0, 0.5], [0.0, 0.5, 0.0]]",A,primitive->conventional (x sqrt2),BTE master (PhononDB/Carrete/npj/SciRep),,https://mdr.nims.go.jp/datasets/f89ff640-339f-49b0-b170-8ae87b47e0af,,PhononDB (Togo/NIMS MDR),https://mdr.nims.go.jp/datasets/f89ff640-339f-49b0-b170-8ae87b47e0af,"LTC-calc.log unit cell (PBEsol-relaxed), same file as kappa",mp-5077,True,stoichiometric,NaLi2Sb
NaLi2Sb,7.556,W/m/K,220.0,BTE,1,full BTE,1.0,,6.770235,225.0,Fm-3m,full Heusler (L2_1 / Cu2MnAl),,"[""Li"", ""Li"", ""Li"", ""Li"", ""Li"", ""Li"", ""Li"", ""Li"", ""Na"", ""Na"", ""Na"", ""Na"", ""Sb"", ""Sb"", ""Sb"", ""Sb""]","[[0.25, 0.75, 0.75], [0.25, 0.25, 0.75], [0.25, 0.25, 0.25], [0.25, 0.75, 0.25], [0.75, 0.75, 0.25], [0.75, 0.25, 0.25], [0.75, 0.25, 0.75], [0.75, 0.75, 0.75], [0.0, 0.0, 0.0], [0.0, 0.5, 0.5], [0.5, 0.0, 0.5], [0.5, 0.5, 0.0], [0.5, 0.0, 0.0], [0.5, 0.5, 0.5], [0.0, 0.0, 0.5], [0.0, 0.5, 0.0]]",A,primitive->conventional (x sqrt2),BTE master (PhononDB/Carrete/npj/SciRep),,https://mdr.nims.go.jp/datasets/f89ff640-339f-49b0-b170-8ae87b47e0af,,PhononDB (Togo/NIMS MDR),https://mdr.nims.go.jp/datasets/f89ff640-339f-49b0-b170-8ae87b47e0af,"LTC-calc.log unit cell (PBEsol-relaxed), same file as kappa",mp-5077,True,stoichiometric,NaLi2Sb
NaLi2Sb,7.226,W/m/K,230.0,BTE,1,full BTE,1.0,,6.770235,225.0,Fm-3m,full Heusler (L2_1 / Cu2MnAl),,"[""Li"", ""Li"", ""Li"", ""Li"", ""Li"", ""Li"", ""Li"", ""Li"", ""Na"", ""Na"", ""Na"", ""Na"", ""Sb"", ""Sb"", ""Sb"", ""Sb""]","[[0.25, 0.75, 0.75], [0.25, 0.25, 0.75], [0.25, 0.25, 0.25], [0.25, 0.75, 0.25], [0.75, 0.75, 0.25], [0.75, 0.25, 0.25], [0.75, 0.25, 0.75], [0.75, 0.75, 0.75], [0.0, 0.0, 0.0], [0.0, 0.5, 0.5], [0.5, 0.0, 0.5], [0.5, 0.5, 0.0], [0.5, 0.0, 0.0], [0.5, 0.5, 0.5], [0.0, 0.0, 0.5], [0.0, 0.5, 0.0]]",A,primitive->conventional (x sqrt2),BTE master (PhononDB/Carrete/npj/SciRep),,https://mdr.nims.go.jp/datasets/f89ff640-339f-49b0-b170-8ae87b47e0af,,PhononDB (Togo/NIMS MDR),https://mdr.nims.go.jp/datasets/f89ff640-339f-49b0-b170-8ae87b47e0af,"LTC-calc.log unit cell (PBEsol-relaxed), same file as kappa",mp-5077,True,stoichiometric,NaLi2Sb
NaLi2Sb,6.925,W/m/K,240.0,BTE,1,full BTE,1.0,,6.770235,225.0,Fm-3m,full Heusler (L2_1 / Cu2MnAl),,"[""Li"", ""Li"", ""Li"", ""Li"", ""Li"", ""Li"", ""Li"", ""Li"", ""Na"", ""Na"", ""Na"", ""Na"", ""Sb"", ""Sb"", ""Sb"", ""Sb""]","[[0.25, 0.75, 0.75], [0.25, 0.25, 0.75], [0.25, 0.25, 0.25], [0.25, 0.75, 0.25], [0.75, 0.75, 0.25], [0.75, 0.25, 0.25], [0.75, 0.25, 0.75], [0.75, 0.75, 0.75], [0.0, 0.0, 0.0], [0.0, 0.5, 0.5], [0.5, 0.0, 0.5], [0.5, 0.5, 0.0], [0.5, 0.0, 0.0], [0.5, 0.5, 0.5], [0.0, 0.0, 0.5], [0.0, 0.5, 0.0]]",A,primitive->conventional (x sqrt2),BTE master (PhononDB/Carrete/npj/SciRep),,https://mdr.nims.go.jp/datasets/f89ff640-339f-49b0-b170-8ae87b47e0af,,PhononDB (Togo/NIMS MDR),https://mdr.nims.go.jp/datasets/f89ff640-339f-49b0-b170-8ae87b47e0af,"LTC-calc.log unit cell (PBEsol-relaxed), same file as kappa",mp-5077,True,stoichiometric,NaLi2Sb
NaLi2Sb,6.649,W/m/K,250.0,BTE,1,full BTE,1.0,,6.770235,225.0,Fm-3m,full Heusler (L2_1 / Cu2MnAl),,"[""Li"", ""Li"", ""Li"", ""Li"", ""Li"", ""Li"", ""Li"", ""Li"", ""Na"", ""Na"", ""Na"", ""Na"", ""Sb"", ""Sb"", ""Sb"", ""Sb""]","[[0.25, 0.75, 0.75], [0.25, 0.25, 0.75], [0.25, 0.25, 0.25], [0.25, 0.75, 0.25], [0.75, 0.75, 0.25], [0.75, 0.25, 0.25], [0.75, 0.25, 0.75], [0.75, 0.75, 0.75], [0.0, 0.0, 0.0], [0.0, 0.5, 0.5], [0.5, 0.0, 0.5], [0.5, 0.5, 0.0], [0.5, 0.0, 0.0], [0.5, 0.5, 0.5], [0.0, 0.0, 0.5], [0.0, 0.5, 0.0]]",A,primitive->conventional (x sqrt2),BTE master (PhononDB/Carrete/npj/SciRep),,https://mdr.nims.go.jp/datasets/f89ff640-339f-49b0-b170-8ae87b47e0af,,PhononDB (Togo/NIMS MDR),https://mdr.nims.go.jp/datasets/f89ff640-339f-49b0-b170-8ae87b47e0af,"LTC-calc.log unit cell (PBEsol-relaxed), same file as kappa",mp-5077,True,stoichiometric,NaLi2Sb
NaLi2Sb,6.395,W/m/K,260.0,BTE,1,full BTE,1.0,,6.770235,225.0,Fm-3m,full Heusler (L2_1 / Cu2MnAl),,"[""Li"", ""Li"", ""Li"", ""Li"", ""Li"", ""Li"", ""Li"", ""Li"", ""Na"", ""Na"", ""Na"", ""Na"", ""Sb"", ""Sb"", ""Sb"", ""Sb""]","[[0.25, 0.75, 0.75], [0.25, 0.25, 0.75], [0.25, 0.25, 0.25], [0.25, 0.75, 0.25], [0.75, 0.75, 0.25], [0.75, 0.25, 0.25], [0.75, 0.25, 0.75], [0.75, 0.75, 0.75], [0.0, 0.0, 0.0], [0.0, 0.5, 0.5], [0.5, 0.0, 0.5], [0.5, 0.5, 0.0], [0.5, 0.0, 0.0], [0.5, 0.5, 0.5], [0.0, 0.0, 0.5], [0.0, 0.5, 0.0]]",A,primitive->conventional (x sqrt2),BTE master (PhononDB/Carrete/npj/SciRep),,https://mdr.nims.go.jp/datasets/f89ff640-339f-49b0-b170-8ae87b47e0af,,PhononDB (Togo/NIMS MDR),https://mdr.nims.go.jp/datasets/f89ff640-339f-49b0-b170-8ae87b47e0af,"LTC-calc.log unit cell (PBEsol-relaxed), same file as kappa",mp-5077,True,stoichiometric,NaLi2Sb
NaLi2Sb,6.16,W/m/K,270.0,BTE,1,full BTE,1.0,,6.770235,225.0,Fm-3m,full Heusler (L2_1 / Cu2MnAl),,"[""Li"", ""Li"", ""Li"", ""Li"", ""Li"", ""Li"", ""Li"", ""Li"", ""Na"", ""Na"", ""Na"", ""Na"", ""Sb"", ""Sb"", ""Sb"", ""Sb""]","[[0.25, 0.75, 0.75], [0.25, 0.25, 0.75], [0.25, 0.25, 0.25], [0.25, 0.75, 0.25], [0.75, 0.75, 0.25], [0.75, 0.25, 0.25], [0.75, 0.25, 0.75], [0.75, 0.75, 0.75], [0.0, 0.0, 0.0], [0.0, 0.5, 0.5], [0.5, 0.0, 0.5], [0.5, 0.5, 0.0], [0.5, 0.0, 0.0], [0.5, 0.5, 0.5], [0.0, 0.0, 0.5], [0.0, 0.5, 0.0]]",A,primitive->conventional (x sqrt2),BTE master (PhononDB/Carrete/npj/SciRep),,https://mdr.nims.go.jp/datasets/f89ff640-339f-49b0-b170-8ae87b47e0af,,PhononDB (Togo/NIMS MDR),https://mdr.nims.go.jp/datasets/f89ff640-339f-49b0-b170-8ae87b47e0af,"LTC-calc.log unit cell (PBEsol-relaxed), same file as kappa",mp-5077,True,stoichiometric,NaLi2Sb
NaLi2Sb,5.942,W/m/K,280.0,BTE,1,full BTE,1.0,,6.770235,225.0,Fm-3m,full Heusler (L2_1 / Cu2MnAl),,"[""Li"", ""Li"", ""Li"", ""Li"", ""Li"", ""Li"", ""Li"", ""Li"", ""Na"", ""Na"", ""Na"", ""Na"", ""Sb"", ""Sb"", ""Sb"", ""Sb""]","[[0.25, 0.75, 0.75], [0.25, 0.25, 0.75], [0.25, 0.25, 0.25], [0.25, 0.75, 0.25], [0.75, 0.75, 0.25], [0.75, 0.25, 0.25], [0.75, 0.25, 0.75], [0.75, 0.75, 0.75], [0.0, 0.0, 0.0], [0.0, 0.5, 0.5], [0.5, 0.0, 0.5], [0.5, 0.5, 0.0], [0.5, 0.0, 0.0], [0.5, 0.5, 0.5], [0.0, 0.0, 0.5], [0.0, 0.5, 0.0]]",A,primitive->conventional (x sqrt2),BTE master (PhononDB/Carrete/npj/SciRep),,https://mdr.nims.go.jp/datasets/f89ff640-339f-49b0-b170-8ae87b47e0af,,PhononDB (Togo/NIMS MDR),https://mdr.nims.go.jp/datasets/f89ff640-339f-49b0-b170-8ae87b47e0af,"LTC-calc.log unit cell (PBEsol-relaxed), same file as kappa",mp-5077,True,stoichiometric,NaLi2Sb
