Repository: Shivamrandive747/Thermalconductivity_prediction

# Calibrating first-principles lattice thermal conductivity to experiment

**A curated half-Heusler dataset and a validated transfer function.**

Published first-principles transport calculations of lattice thermal conductivity exceed what
laboratories measure for the same compound by a **median factor of 1.55**. That offset is regular
enough to be removed in closed form:

$$\kappa_L^{\mathrm{expt}}(T) \;=\; \kappa_L^{\mathrm{BTE}}(T)\;\min\!\left[c\left(\tfrac{T}{300}\right)^{p},\,1\right],
\qquad c = 0.51,\quad p = 0.80$$

Inside a domain of applicability declared before the validation set was scored, this places

File: data/Target_Materials/HEUSLER_KAPPA_TRAINING_SET.csv (part 122 of 192)
formula,kappa_L,kappa_units,temperature_K,method,method_tier,tier_name,weight,kappa_basis,struct_a_A,struct_spacegroup,struct_sg_symbol,struct_prototype,struct_site_ordering,struct_species,struct_frac_coords,struct_grade,lattice_convention,source,source_doi,source_url,source_location,struct_source,struct_source_url,struct_source_detail,struct_id,struct_same_paper_as_kappa,stoichiometry,parent_formula
NaLi2Sb,2.396,W/m/K,710.0,BTE,1,full BTE,1.0,,6.770235,225.0,Fm-3m,full Heusler (L2_1 / Cu2MnAl),,"[""Li"", ""Li"", ""Li"", ""Li"", ""Li"", ""Li"", ""Li"", ""Li"", ""Na"", ""Na"", ""Na"", ""Na"", ""Sb"", ""Sb"", ""Sb"", ""Sb""]","[[0.25, 0.75, 0.75], [0.25, 0.25, 0.75], [0.25, 0.25, 0.25], [0.25, 0.75, 0.25], [0.75, 0.75, 0.25], [0.75, 0.25, 0.25], [0.75, 0.25, 0.75], [0.75, 0.75, 0.75], [0.0, 0.0, 0.0], [0.0, 0.5, 0.5], [0.5, 0.0, 0.5], [0.5, 0.5, 0.0], [0.5, 0.0, 0.0], [0.5, 0.5, 0.5], [0.0, 0.0, 0.5], [0.0, 0.5, 0.0]]",A,primitive->conventional (x sqrt2),BTE master (PhononDB/Carrete/npj/SciRep),,https://mdr.nims.go.jp/datasets/f89ff640-339f-49b0-b170-8ae87b47e0af,,PhononDB (Togo/NIMS MDR),https://mdr.nims.go.jp/datasets/f89ff640-339f-49b0-b170-8ae87b47e0af,"LTC-calc.log unit cell (PBEsol-relaxed), same file as kappa",mp-5077,True,stoichiometric,NaLi2Sb
NaLi2Sb,2.364,W/m/K,720.0,BTE,1,full BTE,1.0,,6.770235,225.0,Fm-3m,full Heusler (L2_1 / Cu2MnAl),,"[""Li"", ""Li"", ""Li"", ""Li"", ""Li"", ""Li"", ""Li"", ""Li"", ""Na"", ""Na"", ""Na"", ""Na"", ""Sb"", ""Sb"", ""Sb"", ""Sb""]","[[0.25, 0.75, 0.75], [0.25, 0.25, 0.75], [0.25, 0.25, 0.25], [0.25, 0.75, 0.25], [0.75, 0.75, 0.25], [0.75, 0.25, 0.25], [0.75, 0.25, 0.75], [0.75, 0.75, 0.75], [0.0, 0.0, 0.0], [0.0, 0.5, 0.5], [0.5, 0.0, 0.5], [0.5, 0.5, 0.0], [0.5, 0.0, 0.0], [0.5, 0.5, 0.5], [0.0, 0.0, 0.5], [0.0, 0.5, 0.0]]",A,primitive->conventional (x sqrt2),BTE master (PhononDB/Carrete/npj/SciRep),,https://mdr.nims.go.jp/datasets/f89ff640-339f-49b0-b170-8ae87b47e0af,,PhononDB (Togo/NIMS MDR),https://mdr.nims.go.jp/datasets/f89ff640-339f-49b0-b170-8ae87b47e0af,"LTC-calc.log unit cell (PBEsol-relaxed), same file as kappa",mp-5077,True,stoichiometric,NaLi2Sb
NaLi2Sb,2.332,W/m/K,730.0,BTE,1,full BTE,1.0,,6.770235,225.0,Fm-3m,full Heusler (L2_1 / Cu2MnAl),,"[""Li"", ""Li"", ""Li"", ""Li"", ""Li"", ""Li"", ""Li"", ""Li"", ""Na"", ""Na"", ""Na"", ""Na"", ""Sb"", ""Sb"", ""Sb"", ""Sb""]","[[0.25, 0.75, 0.75], [0.25, 0.25, 0.75], [0.25, 0.25, 0.25], [0.25, 0.75, 0.25], [0.75, 0.75, 0.25], [0.75, 0.25, 0.25], [0.75, 0.25, 0.75], [0.75, 0.75, 0.75], [0.0, 0.0, 0.0], [0.0, 0.5, 0.5], [0.5, 0.0, 0.5], [0.5, 0.5, 0.0], [0.5, 0.0, 0.0], [0.5, 0.5, 0.5], [0.0, 0.0, 0.5], [0.0, 0.5, 0.0]]",A,primitive->conventional (x sqrt2),BTE master (PhononDB/Carrete/npj/SciRep),,https://mdr.nims.go.jp/datasets/f89ff640-339f-49b0-b170-8ae87b47e0af,,PhononDB (Togo/NIMS MDR),https://mdr.nims.go.jp/datasets/f89ff640-339f-49b0-b170-8ae87b47e0af,"LTC-calc.log unit cell (PBEsol-relaxed), same file as kappa",mp-5077,True,stoichiometric,NaLi2Sb
NaLi2Sb,2.301,W/m/K,740.0,BTE,1,full BTE,1.0,,6.770235,225.0,Fm-3m,full Heusler (L2_1 / Cu2MnAl),,"[""Li"", ""Li"", ""Li"", ""Li"", ""Li"", ""Li"", ""Li"", ""Li"", ""Na"", ""Na"", ""Na"", ""Na"", ""Sb"", ""Sb"", ""Sb"", ""Sb""]","[[0.25, 0.75, 0.75], [0.25, 0.25, 0.75], [0.25, 0.25, 0.25], [0.25, 0.75, 0.25], [0.75, 0.75, 0.25], [0.75, 0.25, 0.25], [0.75, 0.25, 0.75], [0.75, 0.75, 0.75], [0.0, 0.0, 0.0], [0.0, 0.5, 0.5], [0.5, 0.0, 0.5], [0.5, 0.5, 0.0], [0.5, 0.0, 0.0], [0.5, 0.5, 0.5], [0.0, 0.0, 0.5], [0.0, 0.5, 0.0]]",A,primitive->conventional (x sqrt2),BTE master (PhononDB/Carrete/npj/SciRep),,https://mdr.nims.go.jp/datasets/f89ff640-339f-49b0-b170-8ae87b47e0af,,PhononDB (Togo/NIMS MDR),https://mdr.nims.go.jp/datasets/f89ff640-339f-49b0-b170-8ae87b47e0af,"LTC-calc.log unit cell (PBEsol-relaxed), same file as kappa",mp-5077,True,stoichiometric,NaLi2Sb
NaLi2Sb,2.271,W/m/K,750.0,BTE,1,full BTE,1.0,,6.770235,225.0,Fm-3m,full Heusler (L2_1 / Cu2MnAl),,"[""Li"", ""Li"", ""Li"", ""Li"", ""Li"", ""Li"", ""Li"", ""Li"", ""Na"", ""Na"", ""Na"", ""Na"", ""Sb"", ""Sb"", ""Sb"", ""Sb""]","[[0.25, 0.75, 0.75], [0.25, 0.25, 0.75], [0.25, 0.25, 0.25], [0.25, 0.75, 0.25], [0.75, 0.75, 0.25], [0.75, 0.25, 0.25], [0.75, 0.25, 0.75], [0.75, 0.75, 0.75], [0.0, 0.0, 0.0], [0.0, 0.5, 0.5], [0.5, 0.0, 0.5], [0.5, 0.5, 0.0], [0.5, 0.0, 0.0], [0.5, 0.5, 0.5], [0.0, 0.0, 0.5], [0.0, 0.5, 0.0]]",A,primitive->conventional (x sqrt2),BTE master (PhononDB/Carrete/npj/SciRep),,https://mdr.nims.go.jp/datasets/f89ff640-339f-49b0-b170-8ae87b47e0af,,PhononDB (Togo/NIMS MDR),https://mdr.nims.go.jp/datasets/f89ff640-339f-49b0-b170-8ae87b47e0af,"LTC-calc.log unit cell (PBEsol-relaxed), same file as kappa",mp-5077,True,stoichiometric,NaLi2Sb
NaLi2Sb,2.242,W/m/K,760.0,BTE,1,full BTE,1.0,,6.770235,225.0,Fm-3m,full Heusler (L2_1 / Cu2MnAl),,"[""Li"", ""Li"", ""Li"", ""Li"", ""Li"", ""Li"", ""Li"", ""Li"", ""Na"", ""Na"", ""Na"", ""Na"", ""Sb"", ""Sb"", ""Sb"", ""Sb""]","[[0.25, 0.75, 0.75], [0.25, 0.25, 0.75], [0.25, 0.25, 0.25], [0.25, 0.75, 0.25], [0.75, 0.75, 0.25], [0.75, 0.25, 0.25], [0.75, 0.25, 0.75], [0.75, 0.75, 0.75], [0.0, 0.0, 0.0], [0.0, 0.5, 0.5], [0.5, 0.0, 0.5], [0.5, 0.5, 0.0], [0.5, 0.0, 0.0], [0.5, 0.5, 0.5], [0.0, 0.0, 0.5], [0.0, 0.5, 0.0]]",A,primitive->conventional (x sqrt2),BTE master (PhononDB/Carrete/npj/SciRep),,https://mdr.nims.go.jp/datasets/f89ff640-339f-49b0-b170-8ae87b47e0af,,PhononDB (Togo/NIMS MDR),https://mdr.nims.go.jp/datasets/f89ff640-339f-49b0-b170-8ae87b47e0af,"LTC-calc.log unit cell (PBEsol-relaxed), same file as kappa",mp-5077,True,stoichiometric,NaLi2Sb
NaLi2Sb,2.214,W/m/K,770.0,BTE,1,full BTE,1.0,,6.770235,225.0,Fm-3m,full Heusler (L2_1 / Cu2MnAl),,"[""Li"", ""Li"", ""Li"", ""Li"", ""Li"", ""Li"", ""Li"", ""Li"", ""Na"", ""Na"", ""Na"", ""Na"", ""Sb"", ""Sb"", ""Sb"", ""Sb""]","[[0.25, 0.75, 0.75], [0.25, 0.25, 0.75], [0.25, 0.25, 0.25], [0.25, 0.75, 0.25], [0.75, 0.75, 0.25], [0.75, 0.25, 0.25], [0.75, 0.25, 0.75], [0.75, 0.75, 0.75], [0.0, 0.0, 0.0], [0.0, 0.5, 0.5], [0.5, 0.0, 0.5], [0.5, 0.5, 0.0], [0.5, 0.0, 0.0], [0.5, 0.5, 0.5], [0.0, 0.0, 0.5], [0.0, 0.5, 0.0]]",A,primitive->conventional (x sqrt2),BTE master (PhononDB/Carrete/npj/SciRep),,https://mdr.nims.go.jp/datasets/f89ff640-339f-49b0-b170-8ae87b47e0af,,PhononDB (Togo/NIMS MDR),https://mdr.nims.go.jp/datasets/f89ff640-339f-49b0-b170-8ae87b47e0af,"LTC-calc.log unit cell (PBEsol-relaxed), same file as kappa",mp-5077,True,stoichiometric,NaLi2Sb
NaLi2Sb,2.186,W/m/K,780.0,BTE,1,full BTE,1.0,,6.770235,225.0,Fm-3m,full Heusler (L2_1 / Cu2MnAl),,"[""Li"", ""Li"", ""Li"", ""Li"", ""Li"", ""Li"", ""Li"", ""Li"", ""Na"", ""Na"", ""Na"", ""Na"", ""Sb"", ""Sb"", ""Sb"", ""Sb""]","[[0.25, 0.75, 0.75], [0.25, 0.25, 0.75], [0.25, 0.25, 0.25], [0.25, 0.75, 0.25], [0.75, 0.75, 0.25], [0.75, 0.25, 0.25], [0.75, 0.25, 0.75], [0.75, 0.75, 0.75], [0.0, 0.0, 0.0], [0.0, 0.5, 0.5], [0.5, 0.0, 0.5], [0.5, 0.5, 0.0], [0.5, 0.0, 0.0], [0.5, 0.5, 0.5], [0.0, 0.0, 0.5], [0.0, 0.5, 0.0]]",A,primitive->conventional (x sqrt2),BTE master (PhononDB/Carrete/npj/SciRep),,https://mdr.nims.go.jp/datasets/f89ff640-339f-49b0-b170-8ae87b47e0af,,PhononDB (Togo/NIMS MDR),https://mdr.nims.go.jp/datasets/f89ff640-339f-49b0-b170-8ae87b47e0af,"LTC-calc.log unit cell (PBEsol-relaxed), same file as kappa",mp-5077,True,stoichiometric,NaLi2Sb
NaLi2Sb,2.159,W/m/K,790.0,BTE,1,full BTE,1.0,,6.770235,225.0,Fm-3m,full Heusler (L2_1 / Cu2MnAl),,"[""Li"", ""Li"", ""Li"", ""Li"", ""Li"", ""Li"", ""Li"", ""Li"", ""Na"", ""Na"", ""Na"", ""Na"", ""Sb"", ""Sb"", ""Sb"", ""Sb""]","[[0.25, 0.75, 0.75], [0.25, 0.25, 0.75], [0.25, 0.25, 0.25], [0.25, 0.75, 0.25], [0.75, 0.75, 0.25], [0.75, 0.25, 0.25], [0.75, 0.25, 0.75], [0.75, 0.75, 0.75], [0.0, 0.0, 0.0], [0.0, 0.5, 0.5], [0.5, 0.0, 0.5], [0.5, 0.5, 0.0], [0.5, 0.0, 0.0], [0.5, 0.5, 0.5], [0.0, 0.0, 0.5], [0.0, 0.5, 0.0]]",A,primitive->conventional (x sqrt2),BTE master (PhononDB/Carrete/npj/SciRep),,https://mdr.nims.go.jp/datasets/f89ff640-339f-49b0-b170-8ae87b47e0af,,PhononDB (Togo/NIMS MDR),https://mdr.nims.go.jp/datasets/f89ff640-339f-49b0-b170-8ae87b47e0af,"LTC-calc.log unit cell (PBEsol-relaxed), same file as kappa",mp-5077,True,stoichiometric,NaLi2Sb
NaLi2Sb,2.133,W/m/K,800.0,BTE,1,full BTE,1.0,,6.770235,225.0,Fm-3m,full Heusler (L2_1 / Cu2MnAl),,"[""Li"", ""Li"", ""Li"", ""Li"", ""Li"", ""Li"", ""Li"", ""Li"", ""Na"", ""Na"", ""Na"", ""Na"", ""Sb"", ""Sb"", ""Sb"", ""Sb""]","[[0.25, 0.75, 0.75], [0.25, 0.25, 0.75], [0.25, 0.25, 0.25], [0.25, 0.75, 0.25], [0.75, 0.75, 0.25], [0.75, 0.25, 0.25], [0.75, 0.25, 0.75], [0.75, 0.75, 0.75], [0.0, 0.0, 0.0], [0.0, 0.5, 0.5], [0.5, 0.0, 0.5], [0.5, 0.5, 0.0], [0.5, 0.0, 0.0], [0.5, 0.5, 0.5], [0.0, 0.0, 0.5], [0.0, 0.5, 0.0]]",A,primitive->conventional (x sqrt2),BTE master (PhononDB/Carrete/npj/SciRep),,https://mdr.nims.go.jp/datasets/f89ff640-339f-49b0-b170-8ae87b47e0af,,PhononDB (Togo/NIMS MDR),https://mdr.nims.go.jp/datasets/f89ff640-339f-49b0-b170-8ae87b47e0af,"LTC-calc.log unit cell (PBEsol-relaxed), same file as kappa",mp-5077,True,stoichiometric,NaLi2Sb
NaLi2Sb,2.107,W/m/K,810.0,BTE,1,full BTE,1.0,,6.770235,225.0,Fm-3m,full Heusler (L2_1 / Cu2MnAl),,"[""Li"", ""Li"", ""Li"", ""Li"", ""Li"", ""Li"", ""Li"", ""Li"", ""Na"", ""Na"", ""Na"", ""Na"", ""Sb"", ""Sb"", ""Sb"", ""Sb""]","[[0.25, 0.75, 0.75], [0.25, 0.25, 0.75], [0.25, 0.25, 0.25], [0.25, 0.75, 0.25], [0.75, 0.75, 0.25], [0.75, 0.25, 0.25], [0.75, 0.25, 0.75], [0.75, 0.75, 0.75], [0.0, 0.0, 0.0], [0.0, 0.5, 0.5], [0.5, 0.0, 0.5], [0.5, 0.5, 0.0], [0.5, 0.0, 0.0], [0.5, 0.5, 0.5], [0.0, 0.0, 0.5], [0.0, 0.5, 0.0]]",A,primitive->conventional (x sqrt2),BTE master (PhononDB/Carrete/npj/SciRep),,https://mdr.nims.go.jp/datasets/f89ff640-339f-49b0-b170-8ae87b47e0af,,PhononDB (Togo/NIMS MDR),https://mdr.nims.go.jp/datasets/f89ff640-339f-49b0-b170-8ae87b47e0af,"LTC-calc.log unit cell (PBEsol-relaxed), same file as kappa",mp-5077,True,stoichiometric,NaLi2Sb
NaLi2Sb,2.082,W/m/K,820.0,BTE,1,full BTE,1.0,,6.770235,225.0,Fm-3m,full Heusler (L2_1 / Cu2MnAl),,"[""Li"", ""Li"", ""Li"", ""Li"", ""Li"", ""Li"", ""Li"", ""Li"", ""Na"", ""Na"", ""Na"", ""Na"", ""Sb"", ""Sb"", ""Sb"", ""Sb""]","[[0.25, 0.75, 0.75], [0.25, 0.25, 0.75], [0.25, 0.25, 0.25], [0.25, 0.75, 0.25], [0.75, 0.75, 0.25], [0.75, 0.25, 0.25], [0.75, 0.25, 0.75], [0.75, 0.75, 0.75], [0.0, 0.0, 0.0], [0.0, 0.5, 0.5], [0.5, 0.0, 0.5], [0.5, 0.5, 0.0], [0.5, 0.0, 0.0], [0.5, 0.5, 0.5], [0.0, 0.0, 0.5], [0.0, 0.5, 0.0]]",A,primitive->conventional (x sqrt2),BTE master (PhononDB/Carrete/npj/SciRep),,https://mdr.nims.go.jp/datasets/f89ff640-339f-49b0-b170-8ae87b47e0af,,PhononDB (Togo/NIMS MDR),https://mdr.nims.go.jp/datasets/f89ff640-339f-49b0-b170-8ae87b47e0af,"LTC-calc.log unit cell (PBEsol-relaxed), same file as kappa",mp-5077,True,stoichiometric,NaLi2Sb
NaLi2Sb,2.058,W/m/K,830.0,BTE,1,full BTE,1.0,,6.770235,225.0,Fm-3m,full Heusler (L2_1 / Cu2MnAl),,"[""Li"", ""Li"", ""Li"", ""Li"", ""Li"", ""Li"", ""Li"", ""Li"", ""Na"", ""Na"", ""Na"", ""Na"", ""Sb"", ""Sb"", ""Sb"", ""Sb""]","[[0.25, 0.75, 0.75], [0.25, 0.25, 0.75], [0.25, 0.25, 0.25], [0.25, 0.75, 0.25], [0.75, 0.75, 0.25], [0.75, 0.25, 0.25], [0.75, 0.25, 0.75], [0.75, 0.75, 0.75], [0.0, 0.0, 0.0], [0.0, 0.5, 0.5], [0.5, 0.0, 0.5], [0.5, 0.5, 0.0], [0.5, 0.0, 0.0], [0.5, 0.5, 0.5], [0.0, 0.0, 0.5], [0.0, 0.5, 0.0]]",A,primitive->conventional (x sqrt2),BTE master (PhononDB/Carrete/npj/SciRep),,https://mdr.nims.go.jp/datasets/f89ff640-339f-49b0-b170-8ae87b47e0af,,PhononDB (Togo/NIMS MDR),https://mdr.nims.go.jp/datasets/f89ff640-339f-49b0-b170-8ae87b47e0af,"LTC-calc.log unit cell (PBEsol-relaxed), same file as kappa",mp-5077,True,stoichiometric,NaLi2Sb
NaLi2Sb,2.034,W/m/K,840.0,BTE,1,full BTE,1.0,,6.770235,225.0,Fm-3m,full Heusler (L2_1 / Cu2MnAl),,"[""Li"", ""Li"", ""Li"", ""Li"", ""Li"", ""Li"", ""Li"", ""Li"", ""Na"", ""Na"", ""Na"", ""Na"", ""Sb"", ""Sb"", ""Sb"", ""Sb""]","[[0.25, 0.75, 0.75], [0.25, 0.25, 0.75], [0.25, 0.25, 0.25], [0.25, 0.75, 0.25], [0.75, 0.75, 0.25], [0.75, 0.25, 0.25], [0.75, 0.25, 0.75], [0.75, 0.75, 0.75], [0.0, 0.0, 0.0], [0.0, 0.5, 0.5], [0.5, 0.0, 0.5], [0.5, 0.5, 0.0], [0.5, 0.0, 0.0], [0.5, 0.5, 0.5], [0.0, 0.0, 0.5], [0.0, 0.5, 0.0]]",A,primitive->conventional (x sqrt2),BTE master (PhononDB/Carrete/npj/SciRep),,https://mdr.nims.go.jp/datasets/f89ff640-339f-49b0-b170-8ae87b47e0af,,PhononDB (Togo/NIMS MDR),https://mdr.nims.go.jp/datasets/f89ff640-339f-49b0-b170-8ae87b47e0af,"LTC-calc.log unit cell (PBEsol-relaxed), same file as kappa",mp-5077,True,stoichiometric,NaLi2Sb
NaLi2Sb,2.011,W/m/K,850.0,BTE,1,full BTE,1.0,,6.770235,225.0,Fm-3m,full Heusler (L2_1 / Cu2MnAl),,"[""Li"", ""Li"", ""Li"", ""Li"", ""Li"", ""Li"", ""Li"", ""Li"", ""Na"", ""Na"", ""Na"", ""Na"", ""Sb"", ""Sb"", ""Sb"", ""Sb""]","[[0.25, 0.75, 0.75], [0.25, 0.25, 0.75], [0.25, 0.25, 0.25], [0.25, 0.75, 0.25], [0.75, 0.75, 0.25], [0.75, 0.25, 0.25], [0.75, 0.25, 0.75], [0.75, 0.75, 0.75], [0.0, 0.0, 0.0], [0.0, 0.5, 0.5], [0.5, 0.0, 0.5], [0.5, 0.5, 0.0], [0.5, 0.0, 0.0], [0.5, 0.5, 0.5], [0.0, 0.0, 0.5], [0.0, 0.5, 0.0]]",A,primitive->conventional (x sqrt2),BTE master (PhononDB/Carrete/npj/SciRep),,https://mdr.nims.go.jp/datasets/f89ff640-339f-49b0-b170-8ae87b47e0af,,PhononDB (Togo/NIMS MDR),https://mdr.nims.go.jp/datasets/f89ff640-339f-49b0-b170-8ae87b47e0af,"LTC-calc.log unit cell (PBEsol-relaxed), same file as kappa",mp-5077,True,stoichiometric,NaLi2Sb
NaLi2Sb,1.988,W/m/K,860.0,BTE,1,full BTE,1.0,,6.770235,225.0,Fm-3m,full Heusler (L2_1 / Cu2MnAl),,"[""Li"", ""Li"", ""Li"", ""Li"", ""Li"", ""Li"", ""Li"", ""Li"", ""Na"", ""Na"", ""Na"", ""Na"", ""Sb"", ""Sb"", ""Sb"", ""Sb""]","[[0.25, 0.75, 0.75], [0.25, 0.25, 0.75], [0.25, 0.25, 0.25], [0.25, 0.75, 0.25], [0.75, 0.75, 0.25], [0.75, 0.25, 0.25], [0.75, 0.25, 0.75], [0.75, 0.75, 0.75], [0.0, 0.0, 0.0], [0.0, 0.5, 0.5], [0.5, 0.0, 0.5], [0.5, 0.5, 0.0], [0.5, 0.0, 0.0], [0.5, 0.5, 0.5], [0.0, 0.0, 0.5], [0.0, 0.5, 0.0]]",A,primitive->conventional (x sqrt2),BTE master (PhononDB/Carrete/npj/SciRep),,https://mdr.nims.go.jp/datasets/f89ff640-339f-49b0-b170-8ae87b47e0af,,PhononDB (Togo/NIMS MDR),https://mdr.nims.go.jp/datasets/f89ff640-339f-49b0-b170-8ae87b47e0af,"LTC-calc.log unit cell (PBEsol-relaxed), same file as kappa",mp-5077,True,stoichiometric,NaLi2Sb
NaLi2Sb,1.966,W/m/K,870.0,BTE,1,full BTE,1.0,,6.770235,225.0,Fm-3m,full Heusler (L2_1 / Cu2MnAl),,"[""Li"", ""Li"", ""Li"", ""Li"", ""Li"", ""Li"", ""Li"", ""Li"", ""Na"", ""Na"", ""Na"", ""Na"", ""Sb"", ""Sb"", ""Sb"", ""Sb""]","[[0.25, 0.75, 0.75], [0.25, 0.25, 0.75], [0.25, 0.25, 0.25], [0.25, 0.75, 0.25], [0.75, 0.75, 0.25], [0.75, 0.25, 0.25], [0.75, 0.25, 0.75], [0.75, 0.75, 0.75], [0.0, 0.0, 0.0], [0.0, 0.5, 0.5], [0.5, 0.0, 0.5], [0.5, 0.5, 0.0], [0.5, 0.0, 0.0], [0.5, 0.5, 0.5], [0.0, 0.0, 0.5], [0.0, 0.5, 0.0]]",A,primitive->conventional (x sqrt2),BTE master (PhononDB/Carrete/npj/SciRep),,https://mdr.nims.go.jp/datasets/f89ff640-339f-49b0-b170-8ae87b47e0af,,PhononDB (Togo/NIMS MDR),https://mdr.nims.go.jp/datasets/f89ff640-339f-49b0-b170-8ae87b47e0af,"LTC-calc.log unit cell (PBEsol-relaxed), same file as kappa",mp-5077,True,stoichiometric,NaLi2Sb
NaLi2Sb,1.944,W/m/K,880.0,BTE,1,full BTE,1.0,,6.770235,225.0,Fm-3m,full Heusler (L2_1 / Cu2MnAl),,"[""Li"", ""Li"", ""Li"", ""Li"", ""Li"", ""Li"", ""Li"", ""Li"", ""Na"", ""Na"", ""Na"", ""Na"", ""Sb"", ""Sb"", ""Sb"", ""Sb""]","[[0.25, 0.75, 0.75], [0.25, 0.25, 0.75], [0.25, 0.25, 0.25], [0.25, 0.75, 0.25], [0.75, 0.75, 0.25], [0.75, 0.25, 0.25], [0.75, 0.25, 0.75], [0.75, 0.75, 0.75], [0.0, 0.0, 0.0], [0.0, 0.5, 0.5], [0.5, 0.0, 0.5], [0.5, 0.5, 0.0], [0.5, 0.0, 0.0], [0.5, 0.5, 0.5], [0.0, 0.0, 0.5], [0.0, 0.5, 0.0]]",A,primitive->conventional (x sqrt2),BTE master (PhononDB/Carrete/npj/SciRep),,https://mdr.nims.go.jp/datasets/f89ff640-339f-49b0-b170-8ae87b47e0af,,PhononDB (Togo/NIMS MDR),https://mdr.nims.go.jp/datasets/f89ff640-339f-49b0-b170-8ae87b47e0af,"LTC-calc.log unit cell (PBEsol-relaxed), same file as kappa",mp-5077,True,stoichiometric,NaLi2Sb
NaLi2Sb,1.923,W/m/K,890.0,BTE,1,full BTE,1.0,,6.770235,225.0,Fm-3m,full Heusler (L2_1 / Cu2MnAl),,"[""Li"", ""Li"", ""Li"", ""Li"", ""Li"", ""Li"", ""Li"", ""Li"", ""Na"", ""Na"", ""Na"", ""Na"", ""Sb"", ""Sb"", ""Sb"", ""Sb""]","[[0.25, 0.75, 0.75], [0.25, 0.25, 0.75], [0.25, 0.25, 0.25], [0.25, 0.75, 0.25], [0.75, 0.75, 0.25], [0.75, 0.25, 0.25], [0.75, 0.25, 0.75], [0.75, 0.75, 0.75], [0.0, 0.0, 0.0], [0.0, 0.5, 0.5], [0.5, 0.0, 0.5], [0.5, 0.5, 0.0], [0.5, 0.0, 0.0], [0.5, 0.5, 0.5], [0.0, 0.0, 0.5], [0.0, 0.5, 0.0]]",A,primitive->conventional (x sqrt2),BTE master (PhononDB/Carrete/npj/SciRep),,https://mdr.nims.go.jp/datasets/f89ff640-339f-49b0-b170-8ae87b47e0af,,PhononDB (Togo/NIMS MDR),https://mdr.nims.go.jp/datasets/f89ff640-339f-49b0-b170-8ae87b47e0af,"LTC-calc.log unit cell (PBEsol-relaxed), same file as kappa",mp-5077,True,stoichiometric,NaLi2Sb
NaLi2Sb,1.902,W/m/K,900.0,BTE,1,full BTE,1.0,,6.770235,225.0,Fm-3m,full Heusler (L2_1 / Cu2MnAl),,"[""Li"", ""Li"", ""Li"", ""Li"", ""Li"", ""Li"", ""Li"", ""Li"", ""Na"", ""Na"", ""Na"", ""Na"", ""Sb"", ""Sb"", ""Sb"", ""Sb""]","[[0.25, 0.75, 0.75], [0.25, 0.25, 0.75], [0.25, 0.25, 0.25], [0.25, 0.75, 0.25], [0.75, 0.75, 0.25], [0.75, 0.25, 0.25], [0.75, 0.25, 0.75], [0.75, 0.75, 0.75], [0.0, 0.0, 0.0], [0.0, 0.5, 0.5], [0.5, 0.0, 0.5], [0.5, 0.5, 0.0], [0.5, 0.0, 0.0], [0.5, 0.5, 0.5], [0.0, 0.0, 0.5], [0.0, 0.5, 0.0]]",A,primitive->conventional (x sqrt2),BTE master (PhononDB/Carrete/npj/SciRep),,https://mdr.nims.go.jp/datasets/f89ff640-339f-49b0-b170-8ae87b47e0af,,PhononDB (Togo/NIMS MDR),https://mdr.nims.go.jp/datasets/f89ff640-339f-49b0-b170-8ae87b47e0af,"LTC-calc.log unit cell (PBEsol-relaxed), same file as kappa",mp-5077,True,stoichiometric,NaLi2Sb
NaLi2Sb,1.882,W/m/K,910.0,BTE,1,full BTE,1.0,,6.770235,225.0,Fm-3m,full Heusler (L2_1 / Cu2MnAl),,"[""Li"", ""Li"", ""Li"", ""Li"", ""Li"", ""Li"", ""Li"", ""Li"", ""Na"", ""Na"", ""Na"", ""Na"", ""Sb"", ""Sb"", ""Sb"", ""Sb""]","[[0.25, 0.75, 0.75], [0.25, 0.25, 0.75], [0.25, 0.25, 0.25], [0.25, 0.75, 0.25], [0.75, 0.75, 0.25], [0.75, 0.25, 0.25], [0.75, 0.25, 0.75], [0.75, 0.75, 0.75], [0.0, 0.0, 0.0], [0.0, 0.5, 0.5], [0.5, 0.0, 0.5], [0.5, 0.5, 0.0], [0.5, 0.0, 0.0], [0.5, 0.5, 0.5], [0.0, 0.0, 0.5], [0.0, 0.5, 0.0]]",A,primitive->conventional (x sqrt2),BTE master (PhononDB/Carrete/npj/SciRep),,https://mdr.nims.go.jp/datasets/f89ff640-339f-49b0-b170-8ae87b47e0af,,PhononDB (Togo/NIMS MDR),https://mdr.nims.go.jp/datasets/f89ff640-339f-49b0-b170-8ae87b47e0af,"LTC-calc.log unit cell (PBEsol-relaxed), same file as kappa",mp-5077,True,stoichiometric,NaLi2Sb
NaLi2Sb,1.862,W/m/K,920.0,BTE,1,full BTE,1.0,,6.770235,225.0,Fm-3m,full Heusler (L2_1 / Cu2MnAl),,"[""Li"", ""Li"", ""Li"", ""Li"", ""Li"", ""Li"", ""Li"", ""Li"", ""Na"", ""Na"", ""Na"", ""Na"", ""Sb"", ""Sb"", ""Sb"", ""Sb""]","[[0.25, 0.75, 0.75], [0.25, 0.25, 0.75], [0.25, 0.25, 0.25], [0.25, 0.75, 0.25], [0.75, 0.75, 0.25], [0.75, 0.25, 0.25], [0.75, 0.25, 0.75], [0.75, 0.75, 0.75], [0.0, 0.0, 0.0], [0.0, 0.5, 0.5], [0.5, 0.0, 0.5], [0.5, 0.5, 0.0], [0.5, 0.0, 0.0], [0.5, 0.5, 0.5], [0.0, 0.0, 0.5], [0.0, 0.5, 0.0]]",A,primitive->conventional (x sqrt2),BTE master (PhononDB/Carrete/npj/SciRep),,https://mdr.nims.go.jp/datasets/f89ff640-339f-49b0-b170-8ae87b47e0af,,PhononDB (Togo/NIMS MDR),https://mdr.nims.go.jp/datasets/f89ff640-339f-49b0-b170-8ae87b47e0af,"LTC-calc.log unit cell (PBEsol-relaxed), same file as kappa",mp-5077,True,stoichiometric,NaLi2Sb
NaLi2Sb,1.842,W/m/K,930.0,BTE,1,full BTE,1.0,,6.770235,225.0,Fm-3m,full Heusler (L2_1 / Cu2MnAl),,"[""Li"", ""Li"", ""Li"", ""Li"", ""Li"", ""Li"", ""Li"", ""Li"", ""Na"", ""Na"", ""Na"", ""Na"", ""Sb"", ""Sb"", ""Sb"", ""Sb""]","[[0.25, 0.75, 0.75], [0.25, 0.25, 0.75], [0.25, 0.25, 0.25], [0.25, 0.75, 0.25], [0.75, 0.75, 0.25], [0.75, 0.25, 0.25], [0.75, 0.25, 0.75], [0.75, 0.75, 0.75], [0.0, 0.0, 0.0], [0.0, 0.5, 0.5], [0.5, 0.0, 0.5], [0.5, 0.5, 0.0], [0.5, 0.0, 0.0], [0.5, 0.5, 0.5], [0.0, 0.0, 0.5], [0.0, 0.5, 0.0]]",A,primitive->conventional (x sqrt2),BTE master (PhononDB/Carrete/npj/SciRep),,https://mdr.nims.go.jp/datasets/f89ff640-339f-49b0-b170-8ae87b47e0af,,PhononDB (Togo/NIMS MDR),https://mdr.nims.go.jp/datasets/f89ff640-339f-49b0-b170-8ae87b47e0af,"LTC-calc.log unit cell (PBEsol-relaxed), same file as kappa",mp-5077,True,stoichiometric,NaLi2Sb
NaLi2Sb,1.823,W/m/K,940.0,BTE,1,full BTE,1.0,,6.770235,225.0,Fm-3m,full Heusler (L2_1 / Cu2MnAl),,"[""Li"", ""Li"", ""Li"", ""Li"", ""Li"", ""Li"", ""Li"", ""Li"", ""Na"", ""Na"", ""Na"", ""Na"", ""Sb"", ""Sb"", ""Sb"", ""Sb""]","[[0.25, 0.75, 0.75], [0.25, 0.25, 0.75], [0.25, 0.25, 0.25], [0.25, 0.75, 0.25], [0.75, 0.75, 0.25], [0.75, 0.25, 0.25], [0.75, 0.25, 0.75], [0.75, 0.75, 0.75], [0.0, 0.0, 0.0], [0.0, 0.5, 0.5], [0.5, 0.0, 0.5], [0.5, 0.5, 0.0], [0.5, 0.0, 0.0], [0.5, 0.5, 0.5], [0.0, 0.0, 0.5], [0.0, 0.5, 0.0]]",A,primitive->conventional (x sqrt2),BTE master (PhononDB/Carrete/npj/SciRep),,https://mdr.nims.go.jp/datasets/f89ff640-339f-49b0-b170-8ae87b47e0af,,PhononDB (Togo/NIMS MDR),https://mdr.nims.go.jp/datasets/f89ff640-339f-49b0-b170-8ae87b47e0af,"LTC-calc.log unit cell (PBEsol-relaxed), same file as kappa",mp-5077,True,stoichiometric,NaLi2Sb
NaLi2Sb,1.804,W/m/K,950.0,BTE,1,full BTE,1.0,,6.770235,225.0,Fm-3m,full Heusler (L2_1 / Cu2MnAl),,"[""Li"", ""Li"", ""Li"", ""Li"", ""Li"", ""Li"", ""Li"", ""Li"", ""Na"", ""Na"", ""Na"", ""Na"", ""Sb"", ""Sb"", ""Sb"", ""Sb""]","[[0.25, 0.75, 0.75], [0.25, 0.25, 0.75], [0.25, 0.25, 0.25], [0.25, 0.75, 0.25], [0.75, 0.75, 0.25], [0.75, 0.25, 0.25], [0.75, 0.25, 0.75], [0.75, 0.75, 0.75], [0.0, 0.0, 0.0], [0.0, 0.5, 0.5], [0.5, 0.0, 0.5], [0.5, 0.5, 0.0], [0.5, 0.0, 0.0], [0.5, 0.5, 0.5], [0.0, 0.0, 0.5], [0.0, 0.5, 0.0]]",A,primitive->conventional (x sqrt2),BTE master (PhononDB/Carrete/npj/SciRep),,https://mdr.nims.go.jp/datasets/f89ff640-339f-49b0-b170-8ae87b47e0af,,PhononDB (Togo/NIMS MDR),https://mdr.nims.go.jp/datasets/f89ff640-339f-49b0-b170-8ae87b47e0af,"LTC-calc.log unit cell (PBEsol-relaxed), same file as kappa",mp-5077,True,stoichiometric,NaLi2Sb
NaLi2Sb,1.786,W/m/K,960.0,BTE,1,full BTE,1.0,,6.770235,225.0,Fm-3m,full Heusler (L2_1 / Cu2MnAl),,"[""Li"", ""Li"", ""Li"", ""Li"", ""Li"", ""Li"", ""Li"", ""Li"", ""Na"", ""Na"", ""Na"", ""Na"", ""Sb"", ""Sb"", ""Sb"", ""Sb""]","[[0.25, 0.75, 0.75], [0.25, 0.25, 0.75], [0.25, 0.25, 0.25], [0.25, 0.75, 0.25], [0.75, 0.75, 0.25], [0.75, 0.25, 0.25], [0.75, 0.25, 0.75], [0.75, 0.75, 0.75], [0.0, 0.0, 0.0], [0.0, 0.5, 0.5], [0.5, 0.0, 0.5], [0.5, 0.5, 0.0], [0.5, 0.0, 0.0], [0.5, 0.5, 0.5], [0.0, 0.0, 0.5], [0.0, 0.5, 0.0]]",A,primitive->conventional (x sqrt2),BTE master (PhononDB/Carrete/npj/SciRep),,https://mdr.nims.go.jp/datasets/f89ff640-339f-49b0-b170-8ae87b47e0af,,PhononDB (Togo/NIMS MDR),https://mdr.nims.go.jp/datasets/f89ff640-339f-49b0-b170-8ae87b47e0af,"LTC-calc.log unit cell (PBEsol-relaxed), same file as kappa",mp-5077,True,stoichiometric,NaLi2Sb
NaLi2Sb,1.768,W/m/K,970.0,BTE,1,full BTE,1.0,,6.770235,225.0,Fm-3m,full Heusler (L2_1 / Cu2MnAl),,"[""Li"", ""Li"", ""Li"", ""Li"", ""Li"", ""Li"", ""Li"", ""Li"", ""Na"", ""Na"", ""Na"", ""Na"", ""Sb"", ""Sb"", ""Sb"", ""Sb""]","[[0.25, 0.75, 0.75], [0.25, 0.25, 0.75], [0.25, 0.25, 0.25], [0.25, 0.75, 0.25], [0.75, 0.75, 0.25], [0.75, 0.25, 0.25], [0.75, 0.25, 0.75], [0.75, 0.75, 0.75], [0.0, 0.0, 0.0], [0.0, 0.5, 0.5], [0.5, 0.0, 0.5], [0.5, 0.5, 0.0], [0.5, 0.0, 0.0], [0.5, 0.5, 0.5], [0.0, 0.0, 0.5], [0.0, 0.5, 0.0]]",A,primitive->conventional (x sqrt2),BTE master (PhononDB/Carrete/npj/SciRep),,https://mdr.nims.go.jp/datasets/f89ff640-339f-49b0-b170-8ae87b47e0af,,PhononDB (Togo/NIMS MDR),https://mdr.nims.go.jp/datasets/f89ff640-339f-49b0-b170-8ae87b47e0af,"LTC-calc.log unit cell (PBEsol-relaxed), same file as kappa",mp-5077,True,stoichiometric,NaLi2Sb
NaLi2Sb,1.75,W/m/K,980.0,BTE,1,full BTE,1.0,,6.770235,225.0,Fm-3m,full Heusler (L2_1 / Cu2MnAl),,"[""Li"", ""Li"", ""Li"", ""Li"", ""Li"", ""Li"", ""Li"", ""Li"", ""Na"", ""Na"", ""Na"", ""Na"", ""Sb"", ""Sb"", ""Sb"", ""Sb""]","[[0.25, 0.75, 0.75], [0.25, 0.25, 0.75], [0.25, 0.25, 0.25], [0.25, 0.75, 0.25], [0.75, 0.75, 0.25], [0.75, 0.25, 0.25], [0.75, 0.25, 0.75], [0.75, 0.75, 0.75], [0.0, 0.0, 0.0], [0.0, 0.5, 0.5], [0.5, 0.0, 0.5], [0.5, 0.5, 0.0], [0.5, 0.0, 0.0], [0.5, 0.5, 0.5], [0.0, 0.0, 0.5], [0.0, 0.5, 0.0]]",A,primitive->conventional (x sqrt2),BTE master (PhononDB/Carrete/npj/SciRep),,https://mdr.nims.go.jp/datasets/f89ff640-339f-49b0-b170-8ae87b47e0af,,PhononDB (Togo/NIMS MDR),https://mdr.nims.go.jp/datasets/f89ff640-339f-49b0-b170-8ae87b47e0af,"LTC-calc.log unit cell (PBEsol-relaxed), same file as kappa",mp-5077,True,stoichiometric,NaLi2Sb
NaLi2Sb,1.733,W/m/K,990.0,BTE,1,full BTE,1.0,,6.770235,225.0,Fm-3m,full Heusler (L2_1 / Cu2MnAl),,"[""Li"", ""Li"", ""Li"", ""Li"", ""Li"", ""Li"", ""Li"", ""Li"", ""Na"", ""Na"", ""Na"", ""Na"", ""Sb"", ""Sb"", ""Sb"", ""Sb""]","[[0.25, 0.75, 0.75], [0.25, 0.25, 0.75], [0.25, 0.25, 0.25], [0.25, 0.75, 0.25], [0.75, 0.75, 0.25], [0.75, 0.25, 0.25], [0.75, 0.25, 0.75], [0.75, 0.75, 0.75], [0.0, 0.0, 0.0], [0.0, 0.5, 0.5], [0.5, 0.0, 0.5], [0.5, 0.5, 0.0], [0.5, 0.0, 0.0], [0.5, 0.5, 0.5], [0.0, 0.0, 0.5], [0.0, 0.5, 0.0]]",A,primitive->conventional (x sqrt2),BTE master (PhononDB/Carrete/npj/SciRep),,https://mdr.nims.go.jp/datasets/f89ff640-339f-49b0-b170-8ae87b47e0af,,PhononDB (Togo/NIMS MDR),https://mdr.nims.go.jp/datasets/f89ff640-339f-49b0-b170-8ae87b47e0af,"LTC-calc.log unit cell (PBEsol-relaxed), same file as kappa",mp-5077,True,stoichiometric,NaLi2Sb
NaLi2Sb,1.716,W/m/K,1000.0,BTE,1,full BTE,1.0,,6.770235,225.0,Fm-3m,full Heusler (L2_1 / Cu2MnAl),,"[""Li"", ""Li"", ""Li"", ""Li"", ""Li"", ""Li"", ""Li"", ""Li"", ""Na"", ""Na"", ""Na"", ""Na"", ""Sb"", ""Sb"", ""Sb"", ""Sb""]","[[0.25, 0.75, 0.75], [0.25, 0.25, 0.75], [0.25, 0.25, 0.25], [0.25, 0.75, 0.25], [0.75, 0.75, 0.25], [0.75, 0.25, 0.25], [0.75, 0.25, 0.75], [0.75, 0.75, 0.75], [0.0, 0.0, 0.0], [0.0, 0.5, 0.5], [0.5, 0.0, 0.5], [0.5, 0.5, 0.0], [0.5, 0.0, 0.0], [0.5, 0.5, 0.5], [0.0, 0.0, 0.5], [0.0, 0.5, 0.0]]",A,primitive->conventional (x sqrt2),BTE master (PhononDB/Carrete/npj/SciRep),,https://mdr.nims.go.jp/datasets/f89ff640-339f-49b0-b170-8ae87b47e0af,,PhononDB (Togo/NIMS MDR),https://mdr.nims.go.jp/datasets/f89ff640-339f-49b0-b170-8ae87b47e0af,"LTC-calc.log unit cell (PBEsol-relaxed), same file as kappa",mp-5077,True,stoichiometric,NaLi2Sb
NaLiO,3.920767,W/m/K,300.0,"BTE (phono3py-class, Phonix auto-kappa)",1,full BTE,1.0,,9.617424389879965,139.0,,,,"Li,Na,O","[[0.5, 0.158029, 0.658029], [0.158029, 0.5, 0.658029], [0.841971, 0.5, 0.341971], [0.5, 0.841971, 0.341971], [0.849726, 0.150274, 0.0], [0.849726, 0.849726, 0.699452], [0.150274, 0.150274, 0.300548], [0.150274, 0.849726, 0.0], [0.0, 0.718703, 0.718703], [0.718703, 0.0, 0.718703], [0.281297, 0.0, 0.281297], [0.0, 0.281297, 0.281297]]",A,primitive->conventional (x sqrt2),Phonix (first-principles BTE),10.1038/s41524-026-02033-w,https://huggingface.co/datasets/phonix-db/phonix-summary,"phonix-summary, HF datasets-server",Materials Project,,MP relaxed structure,,False,stoichiometric,NaLiO
NaScSn,0.525867,W/m/K,300.0,"BTE (phono3py-class, Phonix auto-kappa)",1,full BTE,1.0,,6.86,216.0,F-43m,half Heusler (C1_b / MgAgAs),BCA,,,B,conventional,Phonix (first-principles BTE),10.1038/s41524-026-02033-w,https://huggingface.co/datasets/phonix-db/phonix-summary,"phonix-summary, HF datasets-server",repository mining,https://github.com/AMRL-2018/MachineLearning_Half_Heusler/blob/master/data/halfHeusler.csv,"alatt column (AFLOW T0003 half-Heusler relaxed lattice constant, same table as kappa)",AMRL-2018/MachineLearning_Half_Heusler data/halfHeusler.csv | AFLOW Na1Sc1Sn1.T0003.BCA,True,stoichiometric,NaScSn
NaSrP,6.3,W/m/K,300.0,BTE-approx,1,full BTE,1.0,,7.0488,216.0,F-43m,T0003.ABC,,"[""Na"", ""P"", ""Sr""]","[[0.5, 0.5, 0.5], [0.75, 0.75, 0.75], [0, 0, 0]]",A,primitive->conventional (x sqrt2),BTE master (PhononDB/Carrete/npj/SciRep),10.1103/PhysRevX.4.011019,https://doi.org/10.1103/PhysRevX.4.011019,,Carrete PRX 4:011019 (2014),https://doi.org/10.1103/PhysRevX.4.011019,AFLOW aflow:e28bfa1f0b3f30a0 (aflowlib.duke.edu:AFLOWDATA/LIB3_WEB/Na_svPSr_sv/T0003.ABC) - lowest-enthalpy F-43m 3-atom entry; AFLOW is the structure source used by Carrete et al.,"Carrete et al. PRX 4, 011019 (2014), Table III, compound PNaSr",True,stoichiometric,NaSrP
NaSrSb,3.49,W/m/K,300.0,BTE-approx,1,full BTE,1.0,,7.6761,216.0,F-43m,T0003.ABC,,"[""Na"", ""Sb"", ""Sr""]","[[0.5, 0.5, 0.5], [0.75, 0.75, 0.75], [0, 0, 0]]",A,primitive->conventional (x sqrt2),BTE master (PhononDB/Carrete/npj/SciRep),10.1103/PhysRevX.4.011019,https://doi.org/10.1103/PhysRevX.4.011019,,Carrete PRX 4:011019 (2014),https://doi.org/10.1103/PhysRevX.4.011019,AFLOW aflow:2c79d3545ea9a30c (aflowlib.duke.edu:AFLOWDATA/LIB3_WEB/Na_svSbSr_sv/T0003.ABC) - lowest-enthalpy F-43m 3-atom entry; AFLOW is the structure source used by Carrete et al.,"Carrete et al. PRX 4, 011019 (2014), Table III, compound SbNaSr",True,stoichiometric,NaSrSb
NaSrSb,1.9,W/m/K,300.0,Phono3py (LBTE),1,full BTE,1.0,,7.6761,216.0,F-43m,T0003.ABC,,"[""Na"", ""Sb"", ""Sr""]","[[0.5, 0.5, 0.5], [0.75, 0.75, 0.75], [0, 0, 0]]",A,primitive->conventional (x sqrt2),"paper mining (PDF, batch 2)",arxiv:2306.07751v1,,page 4,Carrete PRX 4:011019 (2014),https://doi.org/10.1103/PhysRevX.4.011019,AFLOW aflow:2c79d3545ea9a30c (aflowlib.duke.edu:AFLOWDATA/LIB3_WEB/Na_svSbSr_sv/T0003.ABC) - lowest-enthalpy F-43m 3-atom entry; AFLOW is the structure source used by Carrete et al.,"Carrete et al. PRX 4, 011019 (2014), Table III, compound SbNaSr",True,stoichiometric,NaSrSb
NaSrSb,0.6,W/m/K,900.0,Phono3py (LBTE),1,full BTE,1.0,,7.6761,216.0,F-43m,T0003.ABC,,"[""Na"", ""Sb"", ""Sr""]","[[0.5, 0.5, 0.5], [0.75, 0.75, 0.75], [0, 0, 0]]",A,primitive->conventional (x sqrt2),"paper mining (PDF, batch 2)",arxiv:2306.07751v1,,page 4,Carrete PRX 4:011019 (2014),https://doi.org/10.1103/PhysRevX.4.011019,AFLOW aflow:2c79d3545ea9a30c (aflowlib.duke.edu:AFLOWDATA/LIB3_WEB/Na_svSbSr_sv/T0003.ABC) - lowest-enthalpy F-43m 3-atom entry; AFLOW is the structure source used by Carrete et al.,"Carrete et al. PRX 4, 011019 (2014), Table III, compound SbNaSr",True,stoichiometric,NaSrSb
NaYGe,8.06,W/m/K,300.0,BTE,1,full BTE,1.0,,6.8901,216.0,F-43m,T0003.CAB,,"[""Ge"", ""Na"", ""Y""]","[[0.75, 0.75, 0.75], [0, 0, 0], [0.5, 0.5, 0.5]]",A,primitive->conventional (x sqrt2),BTE master (PhononDB/Carrete/npj/SciRep),10.1103/PhysRevX.4.011019,https://doi.org/10.1103/PhysRevX.4.011019,,Carrete PRX 4:011019 (2014),https://doi.org/10.1103/PhysRevX.4.011019,AFLOW aflow:7f372ee6810ae473 (aflowlib.duke.edu:AFLOWDATA/LIB3_WEB/Ge_hNa_svY_sv/T0003.CAB) - lowest-enthalpy F-43m 3-atom entry; AFLOW is the structure source used by Carrete et al.,"Carrete et al. PRX 4, 011019 (2014), Table I, compound GeNaY",True,stoichiometric,NaYGe
NbAlFe2,59.133,W/m/K,200.0,BTE,1,full BTE,1.0,,5.859262,225.0,Fm-3m,full Heusler (L2_1 / Cu2MnAl),,"[""Nb"", ""Nb"", ""Nb"", ""Nb"", ""Al"", ""Al"", ""Al"", ""Al"", ""Fe"", ""Fe"", ""Fe"", ""Fe"", ""Fe"", ""Fe"", ""Fe"", ""Fe""]","[[0.0, 0.0, 0.0], [0.0, 0.5, 0.5], [0.5, 0.0, 0.5], [0.5, 0.5, 0.0], [0.5, 0.0, 0.0], [0.5, 0.5, 0.5], [0.0, 0.0, 0.5], [0.0, 0.5, 0.0], [0.25, 0.25, 0.75], [0.25, 0.75, 0.75], [0.25, 0.75, 0.25], [0.25, 0.25, 0.25], [0.75, 0.25, 0.25], [0.75, 0.75, 0.25], [0.75, 0.75, 0.75], [0.75, 0.25, 0.75]]",A,primitive->conventional (x sqrt2),BTE master (PhononDB/Carrete/npj/SciRep),,https://mdr.nims.go.jp/datasets/cebadd9d-1b46-42dc-9edb-601219c8fec4,,PhononDB (Togo/NIMS MDR),https://mdr.nims.go.jp/datasets/cebadd9d-1b46-42dc-9edb-601219c8fec4,"LTC-calc.log unit cell (PBEsol-relaxed), same file as kappa",mp-865280,True,stoichiometric,NbAlFe2
NbAlFe2,56.202,W/m/K,210.0,BTE,1,full BTE,1.0,,5.859262,225.0,Fm-3m,full Heusler (L2_1 / Cu2MnAl),,"[""Nb"", ""Nb"", ""Nb"", ""Nb"", ""Al"", ""Al"", ""Al"", ""Al"", ""Fe"", ""Fe"", ""Fe"", ""Fe"", ""Fe"", ""Fe"", ""Fe"", ""Fe""]","[[0.0, 0.0, 0.0], [0.0, 0.5, 0.5], [0.5, 0.0, 0.5], [0.5, 0.5, 0.0], [0.5, 0.0, 0.0], [0.5, 0.5, 0.5], [0.0, 0.0, 0.5], [0.0, 0.5, 0.0], [0.25, 0.25, 0.75], [0.25, 0.75, 0.75], [0.25, 0.75, 0.25], [0.25, 0.25, 0.25], [0.75, 0.25, 0.25], [0.75, 0.75, 0.25], [0.75, 0.75, 0.75], [0.75, 0.25, 0.75]]",A,primitive->conventional (x sqrt2),BTE master (PhononDB/Carrete/npj/SciRep),,https://mdr.nims.go.jp/datasets/cebadd9d-1b46-42dc-9edb-601219c8fec4,,PhononDB (Togo/NIMS MDR),https://mdr.nims.go.jp/datasets/cebadd9d-1b46-42dc-9edb-601219c8fec4,"LTC-calc.log unit cell (PBEsol-relaxed), same file as kappa",mp-865280,True,stoichiometric,NbAlFe2
NbAlFe2,53.582,W/m/K,220.0,BTE,1,full BTE,1.0,,5.859262,225.0,Fm-3m,full Heusler (L2_1 / Cu2MnAl),,"[""Nb"", ""Nb"", ""Nb"", ""Nb"", ""Al"", ""Al"", ""Al"", ""Al"", ""Fe"", ""Fe"", ""Fe"", ""Fe"", ""Fe"", ""Fe"", ""Fe"", ""Fe""]","[[0.0, 0.0, 0.0], [0.0, 0.5, 0.5], [0.5, 0.0, 0.5], [0.5, 0.5, 0.0], [0.5, 0.0, 0.0], [0.5, 0.5, 0.5], [0.0, 0.0, 0.5], [0.0, 0.5, 0.0], [0.25, 0.25, 0.75], [0.25, 0.75, 0.75], [0.25, 0.75, 0.25], [0.25, 0.25, 0.25], [0.75, 0.25, 0.25], [0.75, 0.75, 0.25], [0.75, 0.75, 0.75], [0.75, 0.25, 0.75]]",A,primitive->conventional (x sqrt2),BTE master (PhononDB/Carrete/npj/SciRep),,https://mdr.nims.go.jp/datasets/cebadd9d-1b46-42dc-9edb-601219c8fec4,,PhononDB (Togo/NIMS MDR),https://mdr.nims.go.jp/datasets/cebadd9d-1b46-42dc-9edb-601219c8fec4,"LTC-calc.log unit cell (PBEsol-relaxed), same file as kappa",mp-865280,True,stoichiometric,NbAlFe2
NbAlFe2,51.223,W/m/K,230.0,BTE,1,full BTE,1.0,,5.859262,225.0,Fm-3m,full Heusler (L2_1 / Cu2MnAl),,"[""Nb"", ""Nb"", ""Nb"", ""Nb"", ""Al"", ""Al"", ""Al"", ""Al"", ""Fe"", ""Fe"", ""Fe"", ""Fe"", ""Fe"", ""Fe"", ""Fe"", ""Fe""]","[[0.0, 0.0, 0.0], [0.0, 0.5, 0.5], [0.5, 0.0, 0.5], [0.5, 0.5, 0.0], [0.5, 0.0, 0.0], [0.5, 0.5, 0.5], [0.0, 0.0, 0.5], [0.0, 0.5, 0.0], [0.25, 0.25, 0.75], [0.25, 0.75, 0.75], [0.25, 0.75, 0.25], [0.25, 0.25, 0.25], [0.75, 0.25, 0.25], [0.75, 0.75, 0.25], [0.75, 0.75, 0.75], [0.75, 0.25, 0.75]]",A,primitive->conventional (x sqrt2),BTE master (PhononDB/Carrete/npj/SciRep),,https://mdr.nims.go.jp/datasets/cebadd9d-1b46-42dc-9edb-601219c8fec4,,PhononDB (Togo/NIMS MDR),https://mdr.nims.go.jp/datasets/cebadd9d-1b46-42dc-9edb-601219c8fec4,"LTC-calc.log unit cell (PBEsol-relaxed), same file as kappa",mp-865280,True,stoichiometric,NbAlFe2
NbAlFe2,49.084,W/m/K,240.0,BTE,1,full BTE,1.0,,5.859262,225.0,Fm-3m,full Heusler (L2_1 / Cu2MnAl),,"[""Nb"", ""Nb"", ""Nb"", ""Nb"", ""Al"", ""Al"", ""Al"", ""Al"", ""Fe"", ""Fe"", ""Fe"", ""Fe"", ""Fe"", ""Fe"", ""Fe"", ""Fe""]","[[0.0, 0.0, 0.0], [0.0, 0.5, 0.5], [0.5, 0.0, 0.5], [0.5, 0.5, 0.0], [0.5, 0.0, 0.0], [0.5, 0.5, 0.5], [0.0, 0.0, 0.5], [0.0, 0.5, 0.0], [0.25, 0.25, 0.75], [0.25, 0.75, 0.75], [0.25, 0.75, 0.25], [0.25, 0.25, 0.25], [0.75, 0.25, 0.25], [0.75, 0.75, 0.25], [0.75, 0.75, 0.75], [0.75, 0.25, 0.75]]",A,primitive->conventional (x sqrt2),BTE master (PhononDB/Carrete/npj/SciRep),,https://mdr.nims.go.jp/datasets/cebadd9d-1b46-42dc-9edb-601219c8fec4,,PhononDB (Togo/NIMS MDR),https://mdr.nims.go.jp/datasets/cebadd9d-1b46-42dc-9edb-601219c8fec4,"LTC-calc.log unit cell (PBEsol-relaxed), same file as kappa",mp-865280,True,stoichiometric,NbAlFe2
NbAlFe2,47.134,W/m/K,250.0,BTE,1,full BTE,1.0,,5.859262,225.0,Fm-3m,full Heusler (L2_1 / Cu2MnAl),,"[""Nb"", ""Nb"", ""Nb"", ""Nb"", ""Al"", ""Al"", ""Al"", ""Al"", ""Fe"", ""Fe"", ""Fe"", ""Fe"", ""Fe"", ""Fe"", ""Fe"", ""Fe""]","[[0.0, 0.0, 0.0], [0.0, 0.5, 0.5], [0.5, 0.0, 0.5], [0.5, 0.5, 0.0], [0.5, 0.0, 0.0], [0.5, 0.5, 0.5], [0.0, 0.0, 0.5], [0.0, 0.5, 0.0], [0.25, 0.25, 0.75], [0.25, 0.75, 0.75], [0.25, 0.75, 0.25], [0.25, 0.25, 0.25], [0.75, 0.25, 0.25], [0.75, 0.75, 0.25], [0.75, 0.75, 0.75], [0.75, 0.25, 0.75]]",A,primitive->conventional (x sqrt2),BTE master (PhononDB/Carrete/npj/SciRep),,https://mdr.nims.go.jp/datasets/cebadd9d-1b46-42dc-9edb-601219c8fec4,,PhononDB (Togo/NIMS MDR),https://mdr.nims.go.jp/datasets/cebadd9d-1b46-42dc-9edb-601219c8fec4,"LTC-calc.log unit cell (PBEsol-relaxed), same file as kappa",mp-865280,True,stoichiometric,NbAlFe2
NbAlFe2,45.346,W/m/K,260.0,BTE,1,full BTE,1.0,,5.859262,225.0,Fm-3m,full Heusler (L2_1 / Cu2MnAl),,"[""Nb"", ""Nb"", ""Nb"", ""Nb"", ""Al"", ""Al"", ""Al"", ""Al"", ""Fe"", ""Fe"", ""Fe"", ""Fe"", ""Fe"", ""Fe"", ""Fe"", ""Fe""]","[[0.0, 0.0, 0.0], [0.0, 0.5, 0.5], [0.5, 0.0, 0.5], [0.5, 0.5, 0.0], [0.5, 0.0, 0.0], [0.5, 0.5, 0.5], [0.0, 0.0, 0.5], [0.0, 0.5, 0.0], [0.25, 0.25, 0.75], [0.25, 0.75, 0.75], [0.25, 0.75, 0.25], [0.25, 0.25, 0.25], [0.75, 0.25, 0.25], [0.75, 0.75, 0.25], [0.75, 0.75, 0.75], [0.75, 0.25, 0.75]]",A,primitive->conventional (x sqrt2),BTE master (PhononDB/Carrete/npj/SciRep),,https://mdr.nims.go.jp/datasets/cebadd9d-1b46-42dc-9edb-601219c8fec4,,PhononDB (Togo/NIMS MDR),https://mdr.nims.go.jp/datasets/cebadd9d-1b46-42dc-9edb-601219c8fec4,"LTC-calc.log unit cell (PBEsol-relaxed), same file as kappa",mp-865280,True,stoichiometric,NbAlFe2
NbAlFe2,43.701,W/m/K,270.0,BTE,1,full BTE,1.0,,5.859262,225.0,Fm-3m,full Heusler (L2_1 / Cu2MnAl),,"[""Nb"", ""Nb"", ""Nb"", ""Nb"", ""Al"", ""Al"", ""Al"", ""Al"", ""Fe"", ""Fe"", ""Fe"", ""Fe"", ""Fe"", ""Fe"", ""Fe"", ""Fe""]","[[0.0, 0.0, 0.0], [0.0, 0.5, 0.5], [0.5, 0.0, 0.5], [0.5, 0.5, 0.0], [0.5, 0.0, 0.0], [0.5, 0.5, 0.5], [0.0, 0.0, 0.5], [0.0, 0.5, 0.0], [0.25, 0.25, 0.75], [0.25, 0.75, 0.75], [0.25, 0.75, 0.25], [0.25, 0.25, 0.25], [0.75, 0.25, 0.25], [0.75, 0.75, 0.25], [0.75, 0.75, 0.75], [0.75, 0.25, 0.75]]",A,primitive->conventional (x sqrt2),BTE master (PhononDB/Carrete/npj/SciRep),,https://mdr.nims.go.jp/datasets/cebadd9d-1b46-42dc-9edb-601219c8fec4,,PhononDB (Togo/NIMS MDR),https://mdr.nims.go.jp/datasets/cebadd9d-1b46-42dc-9edb-601219c8fec4,"LTC-calc.log unit cell (PBEsol-relaxed), same file as kappa",mp-865280,True,stoichiometric,NbAlFe2
NbAlFe2,42.179,W/m/K,280.0,BTE,1,full BTE,1.0,,5.859262,225.0,Fm-3m,full Heusler (L2_1 / Cu2MnAl),,"[""Nb"", ""Nb"", ""Nb"", ""Nb"", ""Al"", ""Al"", ""Al"", ""Al"", ""Fe"", ""Fe"", ""Fe"", ""Fe"", ""Fe"", ""Fe"", ""Fe"", ""Fe""]","[[0.0, 0.0, 0.0], [0.0, 0.5, 0.5], [0.5, 0.0, 0.5], [0.5, 0.5, 0.0], [0.5, 0.0, 0.0], [0.5, 0.5, 0.5], [0.0, 0.0, 0.5], [0.0, 0.5, 0.0], [0.25, 0.25, 0.75], [0.25, 0.75, 0.75], [0.25, 0.75, 0.25], [0.25, 0.25, 0.25], [0.75, 0.25, 0.25], [0.75, 0.75, 0.25], [0.75, 0.75, 0.75], [0.75, 0.25, 0.75]]",A,primitive->conventional (x sqrt2),BTE master (PhononDB/Carrete/npj/SciRep),,https://mdr.nims.go.jp/datasets/cebadd9d-1b46-42dc-9edb-601219c8fec4,,PhononDB (Togo/NIMS MDR),https://mdr.nims.go.jp/datasets/cebadd9d-1b46-42dc-9edb-601219c8fec4,"LTC-calc.log unit cell (PBEsol-relaxed), same file as kappa",mp-865280,True,stoichiometric,NbAlFe2
NbAlFe2,40.768,W/m/K,290.0,BTE,1,full BTE,1.0,,5.859262,225.0,Fm-3m,full Heusler (L2_1 / Cu2MnAl),,"[""Nb"", ""Nb"", ""Nb"", ""Nb"", ""Al"", ""Al"", ""Al"", ""Al"", ""Fe"", ""Fe"", ""Fe"", ""Fe"", ""Fe"", ""Fe"", ""Fe"", ""Fe""]","[[0.0, 0.0, 0.0], [0.0, 0.5, 0.5], [0.5, 0.0, 0.5], [0.5, 0.5, 0.0], [0.5, 0.0, 0.0], [0.5, 0.5, 0.5], [0.0, 0.0, 0.5], [0.0, 0.5, 0.0], [0.25, 0.25, 0.75], [0.25, 0.75, 0.75], [0.25, 0.75, 0.25], [0.25, 0.25, 0.25], [0.75, 0.25, 0.25], [0.75, 0.75, 0.25], [0.75, 0.75, 0.75], [0.75, 0.25, 0.75]]",A,primitive->conventional (x sqrt2),BTE master (PhononDB/Carrete/npj/SciRep),,https://mdr.nims.go.jp/datasets/cebadd9d-1b46-42dc-9edb-601219c8fec4,,PhononDB (Togo/NIMS MDR),https://mdr.nims.go.jp/datasets/cebadd9d-1b46-42dc-9edb-601219c8fec4,"LTC-calc.log unit cell (PBEsol-relaxed), same file as kappa",mp-865280,True,stoichiometric,NbAlFe2
