Repository: Shivamrandive747/Thermalconductivity_prediction

# Calibrating first-principles lattice thermal conductivity to experiment

**A curated half-Heusler dataset and a validated transfer function.**

Published first-principles transport calculations of lattice thermal conductivity exceed what
laboratories measure for the same compound by a **median factor of 1.55**. That offset is regular
enough to be removed in closed form:

$$\kappa_L^{\mathrm{expt}}(T) \;=\; \kappa_L^{\mathrm{BTE}}(T)\;\min\!\left[c\left(\tfrac{T}{300}\right)^{p},\,1\right],
\qquad c = 0.51,\quad p = 0.80$$

Inside a domain of applicability declared before the validation set was scored, this places

File: data/Target_Materials/HEUSLER_KAPPA_TRAINING_SET.csv (part 123 of 192)
formula,kappa_L,kappa_units,temperature_K,method,method_tier,tier_name,weight,kappa_basis,struct_a_A,struct_spacegroup,struct_sg_symbol,struct_prototype,struct_site_ordering,struct_species,struct_frac_coords,struct_grade,lattice_convention,source,source_doi,source_url,source_location,struct_source,struct_source_url,struct_source_detail,struct_id,struct_same_paper_as_kappa,stoichiometry,parent_formula
NbAlFe2,39.454,W/m/K,300.0,BTE,1,full BTE,1.0,,5.859262,225.0,Fm-3m,full Heusler (L2_1 / Cu2MnAl),,"[""Nb"", ""Nb"", ""Nb"", ""Nb"", ""Al"", ""Al"", ""Al"", ""Al"", ""Fe"", ""Fe"", ""Fe"", ""Fe"", ""Fe"", ""Fe"", ""Fe"", ""Fe""]","[[0.0, 0.0, 0.0], [0.0, 0.5, 0.5], [0.5, 0.0, 0.5], [0.5, 0.5, 0.0], [0.5, 0.0, 0.0], [0.5, 0.5, 0.5], [0.0, 0.0, 0.5], [0.0, 0.5, 0.0], [0.25, 0.25, 0.75], [0.25, 0.75, 0.75], [0.25, 0.75, 0.25], [0.25, 0.25, 0.25], [0.75, 0.25, 0.25], [0.75, 0.75, 0.25], [0.75, 0.75, 0.75], [0.75, 0.25, 0.75]]",A,primitive->conventional (x sqrt2),BTE master (PhononDB/Carrete/npj/SciRep),,https://mdr.nims.go.jp/datasets/cebadd9d-1b46-42dc-9edb-601219c8fec4,,PhononDB (Togo/NIMS MDR),https://mdr.nims.go.jp/datasets/cebadd9d-1b46-42dc-9edb-601219c8fec4,"LTC-calc.log unit cell (PBEsol-relaxed), same file as kappa",mp-865280,True,stoichiometric,NbAlFe2
NbAlFe2,39.620011,W/m/K,300.0,BTE,1,full BTE,1.0,,5.859262,225.0,Fm-3m,full Heusler (L2_1 / Cu2MnAl),,"[""Nb"", ""Nb"", ""Nb"", ""Nb"", ""Al"", ""Al"", ""Al"", ""Al"", ""Fe"", ""Fe"", ""Fe"", ""Fe"", ""Fe"", ""Fe"", ""Fe"", ""Fe""]","[[0.0, 0.0, 0.0], [0.0, 0.5, 0.5], [0.5, 0.0, 0.5], [0.5, 0.5, 0.0], [0.5, 0.0, 0.0], [0.5, 0.5, 0.5], [0.0, 0.0, 0.5], [0.0, 0.5, 0.0], [0.25, 0.25, 0.75], [0.25, 0.75, 0.75], [0.25, 0.75, 0.25], [0.25, 0.25, 0.25], [0.75, 0.25, 0.25], [0.75, 0.75, 0.25], [0.75, 0.75, 0.75], [0.75, 0.25, 0.75]]",A,primitive->conventional (x sqrt2),BTE master (PhononDB/Carrete/npj/SciRep),10.1038/s41524-025-01920-y,https://doi.org/10.5281/zenodo.15937696,,PhononDB (Togo/NIMS MDR),https://mdr.nims.go.jp/datasets/cebadd9d-1b46-42dc-9edb-601219c8fec4,"LTC-calc.log unit cell (PBEsol-relaxed), same file as kappa",mp-865280,True,stoichiometric,NbAlFe2
NbAlFe2,43.3109,W/m/K,300.0,"BTE (phono3py-class, Phonix auto-kappa)",1,full BTE,1.0,,5.859262,225.0,Fm-3m,full Heusler (L2_1 / Cu2MnAl),,"[""Nb"", ""Nb"", ""Nb"", ""Nb"", ""Al"", ""Al"", ""Al"", ""Al"", ""Fe"", ""Fe"", ""Fe"", ""Fe"", ""Fe"", ""Fe"", ""Fe"", ""Fe""]","[[0.0, 0.0, 0.0], [0.0, 0.5, 0.5], [0.5, 0.0, 0.5], [0.5, 0.5, 0.0], [0.5, 0.0, 0.0], [0.5, 0.5, 0.5], [0.0, 0.0, 0.5], [0.0, 0.5, 0.0], [0.25, 0.25, 0.75], [0.25, 0.75, 0.75], [0.25, 0.75, 0.25], [0.25, 0.25, 0.25], [0.75, 0.25, 0.25], [0.75, 0.75, 0.25], [0.75, 0.75, 0.75], [0.75, 0.25, 0.75]]",A,primitive->conventional (x sqrt2),Phonix (first-principles BTE),10.1038/s41524-026-02033-w,https://huggingface.co/datasets/phonix-db/phonix-summary,"phonix-summary, HF datasets-server",PhononDB (Togo/NIMS MDR),https://mdr.nims.go.jp/datasets/cebadd9d-1b46-42dc-9edb-601219c8fec4,"LTC-calc.log unit cell (PBEsol-relaxed), same file as kappa",mp-865280,True,stoichiometric,NbAlFe2
NbAlFe2,38.228,W/m/K,310.0,BTE,1,full BTE,1.0,,5.859262,225.0,Fm-3m,full Heusler (L2_1 / Cu2MnAl),,"[""Nb"", ""Nb"", ""Nb"", ""Nb"", ""Al"", ""Al"", ""Al"", ""Al"", ""Fe"", ""Fe"", ""Fe"", ""Fe"", ""Fe"", ""Fe"", ""Fe"", ""Fe""]","[[0.0, 0.0, 0.0], [0.0, 0.5, 0.5], [0.5, 0.0, 0.5], [0.5, 0.5, 0.0], [0.5, 0.0, 0.0], [0.5, 0.5, 0.5], [0.0, 0.0, 0.5], [0.0, 0.5, 0.0], [0.25, 0.25, 0.75], [0.25, 0.75, 0.75], [0.25, 0.75, 0.25], [0.25, 0.25, 0.25], [0.75, 0.25, 0.25], [0.75, 0.75, 0.25], [0.75, 0.75, 0.75], [0.75, 0.25, 0.75]]",A,primitive->conventional (x sqrt2),BTE master (PhononDB/Carrete/npj/SciRep),,https://mdr.nims.go.jp/datasets/cebadd9d-1b46-42dc-9edb-601219c8fec4,,PhononDB (Togo/NIMS MDR),https://mdr.nims.go.jp/datasets/cebadd9d-1b46-42dc-9edb-601219c8fec4,"LTC-calc.log unit cell (PBEsol-relaxed), same file as kappa",mp-865280,True,stoichiometric,NbAlFe2
NbAlFe2,37.08,W/m/K,320.0,BTE,1,full BTE,1.0,,5.859262,225.0,Fm-3m,full Heusler (L2_1 / Cu2MnAl),,"[""Nb"", ""Nb"", ""Nb"", ""Nb"", ""Al"", ""Al"", ""Al"", ""Al"", ""Fe"", ""Fe"", ""Fe"", ""Fe"", ""Fe"", ""Fe"", ""Fe"", ""Fe""]","[[0.0, 0.0, 0.0], [0.0, 0.5, 0.5], [0.5, 0.0, 0.5], [0.5, 0.5, 0.0], [0.5, 0.0, 0.0], [0.5, 0.5, 0.5], [0.0, 0.0, 0.5], [0.0, 0.5, 0.0], [0.25, 0.25, 0.75], [0.25, 0.75, 0.75], [0.25, 0.75, 0.25], [0.25, 0.25, 0.25], [0.75, 0.25, 0.25], [0.75, 0.75, 0.25], [0.75, 0.75, 0.75], [0.75, 0.25, 0.75]]",A,primitive->conventional (x sqrt2),BTE master (PhononDB/Carrete/npj/SciRep),,https://mdr.nims.go.jp/datasets/cebadd9d-1b46-42dc-9edb-601219c8fec4,,PhononDB (Togo/NIMS MDR),https://mdr.nims.go.jp/datasets/cebadd9d-1b46-42dc-9edb-601219c8fec4,"LTC-calc.log unit cell (PBEsol-relaxed), same file as kappa",mp-865280,True,stoichiometric,NbAlFe2
NbAlFe2,36.003,W/m/K,330.0,BTE,1,full BTE,1.0,,5.859262,225.0,Fm-3m,full Heusler (L2_1 / Cu2MnAl),,"[""Nb"", ""Nb"", ""Nb"", ""Nb"", ""Al"", ""Al"", ""Al"", ""Al"", ""Fe"", ""Fe"", ""Fe"", ""Fe"", ""Fe"", ""Fe"", ""Fe"", ""Fe""]","[[0.0, 0.0, 0.0], [0.0, 0.5, 0.5], [0.5, 0.0, 0.5], [0.5, 0.5, 0.0], [0.5, 0.0, 0.0], [0.5, 0.5, 0.5], [0.0, 0.0, 0.5], [0.0, 0.5, 0.0], [0.25, 0.25, 0.75], [0.25, 0.75, 0.75], [0.25, 0.75, 0.25], [0.25, 0.25, 0.25], [0.75, 0.25, 0.25], [0.75, 0.75, 0.25], [0.75, 0.75, 0.75], [0.75, 0.25, 0.75]]",A,primitive->conventional (x sqrt2),BTE master (PhononDB/Carrete/npj/SciRep),,https://mdr.nims.go.jp/datasets/cebadd9d-1b46-42dc-9edb-601219c8fec4,,PhononDB (Togo/NIMS MDR),https://mdr.nims.go.jp/datasets/cebadd9d-1b46-42dc-9edb-601219c8fec4,"LTC-calc.log unit cell (PBEsol-relaxed), same file as kappa",mp-865280,True,stoichiometric,NbAlFe2
NbAlFe2,34.989,W/m/K,340.0,BTE,1,full BTE,1.0,,5.859262,225.0,Fm-3m,full Heusler (L2_1 / Cu2MnAl),,"[""Nb"", ""Nb"", ""Nb"", ""Nb"", ""Al"", ""Al"", ""Al"", ""Al"", ""Fe"", ""Fe"", ""Fe"", ""Fe"", ""Fe"", ""Fe"", ""Fe"", ""Fe""]","[[0.0, 0.0, 0.0], [0.0, 0.5, 0.5], [0.5, 0.0, 0.5], [0.5, 0.5, 0.0], [0.5, 0.0, 0.0], [0.5, 0.5, 0.5], [0.0, 0.0, 0.5], [0.0, 0.5, 0.0], [0.25, 0.25, 0.75], [0.25, 0.75, 0.75], [0.25, 0.75, 0.25], [0.25, 0.25, 0.25], [0.75, 0.25, 0.25], [0.75, 0.75, 0.25], [0.75, 0.75, 0.75], [0.75, 0.25, 0.75]]",A,primitive->conventional (x sqrt2),BTE master (PhononDB/Carrete/npj/SciRep),,https://mdr.nims.go.jp/datasets/cebadd9d-1b46-42dc-9edb-601219c8fec4,,PhononDB (Togo/NIMS MDR),https://mdr.nims.go.jp/datasets/cebadd9d-1b46-42dc-9edb-601219c8fec4,"LTC-calc.log unit cell (PBEsol-relaxed), same file as kappa",mp-865280,True,stoichiometric,NbAlFe2
NbAlFe2,34.034,W/m/K,350.0,BTE,1,full BTE,1.0,,5.859262,225.0,Fm-3m,full Heusler (L2_1 / Cu2MnAl),,"[""Nb"", ""Nb"", ""Nb"", ""Nb"", ""Al"", ""Al"", ""Al"", ""Al"", ""Fe"", ""Fe"", ""Fe"", ""Fe"", ""Fe"", ""Fe"", ""Fe"", ""Fe""]","[[0.0, 0.0, 0.0], [0.0, 0.5, 0.5], [0.5, 0.0, 0.5], [0.5, 0.5, 0.0], [0.5, 0.0, 0.0], [0.5, 0.5, 0.5], [0.0, 0.0, 0.5], [0.0, 0.5, 0.0], [0.25, 0.25, 0.75], [0.25, 0.75, 0.75], [0.25, 0.75, 0.25], [0.25, 0.25, 0.25], [0.75, 0.25, 0.25], [0.75, 0.75, 0.25], [0.75, 0.75, 0.75], [0.75, 0.25, 0.75]]",A,primitive->conventional (x sqrt2),BTE master (PhononDB/Carrete/npj/SciRep),,https://mdr.nims.go.jp/datasets/cebadd9d-1b46-42dc-9edb-601219c8fec4,,PhononDB (Togo/NIMS MDR),https://mdr.nims.go.jp/datasets/cebadd9d-1b46-42dc-9edb-601219c8fec4,"LTC-calc.log unit cell (PBEsol-relaxed), same file as kappa",mp-865280,True,stoichiometric,NbAlFe2
NbAlFe2,33.132,W/m/K,360.0,BTE,1,full BTE,1.0,,5.859262,225.0,Fm-3m,full Heusler (L2_1 / Cu2MnAl),,"[""Nb"", ""Nb"", ""Nb"", ""Nb"", ""Al"", ""Al"", ""Al"", ""Al"", ""Fe"", ""Fe"", ""Fe"", ""Fe"", ""Fe"", ""Fe"", ""Fe"", ""Fe""]","[[0.0, 0.0, 0.0], [0.0, 0.5, 0.5], [0.5, 0.0, 0.5], [0.5, 0.5, 0.0], [0.5, 0.0, 0.0], [0.5, 0.5, 0.5], [0.0, 0.0, 0.5], [0.0, 0.5, 0.0], [0.25, 0.25, 0.75], [0.25, 0.75, 0.75], [0.25, 0.75, 0.25], [0.25, 0.25, 0.25], [0.75, 0.25, 0.25], [0.75, 0.75, 0.25], [0.75, 0.75, 0.75], [0.75, 0.25, 0.75]]",A,primitive->conventional (x sqrt2),BTE master (PhononDB/Carrete/npj/SciRep),,https://mdr.nims.go.jp/datasets/cebadd9d-1b46-42dc-9edb-601219c8fec4,,PhononDB (Togo/NIMS MDR),https://mdr.nims.go.jp/datasets/cebadd9d-1b46-42dc-9edb-601219c8fec4,"LTC-calc.log unit cell (PBEsol-relaxed), same file as kappa",mp-865280,True,stoichiometric,NbAlFe2
NbAlFe2,32.278,W/m/K,370.0,BTE,1,full BTE,1.0,,5.859262,225.0,Fm-3m,full Heusler (L2_1 / Cu2MnAl),,"[""Nb"", ""Nb"", ""Nb"", ""Nb"", ""Al"", ""Al"", ""Al"", ""Al"", ""Fe"", ""Fe"", ""Fe"", ""Fe"", ""Fe"", ""Fe"", ""Fe"", ""Fe""]","[[0.0, 0.0, 0.0], [0.0, 0.5, 0.5], [0.5, 0.0, 0.5], [0.5, 0.5, 0.0], [0.5, 0.0, 0.0], [0.5, 0.5, 0.5], [0.0, 0.0, 0.5], [0.0, 0.5, 0.0], [0.25, 0.25, 0.75], [0.25, 0.75, 0.75], [0.25, 0.75, 0.25], [0.25, 0.25, 0.25], [0.75, 0.25, 0.25], [0.75, 0.75, 0.25], [0.75, 0.75, 0.75], [0.75, 0.25, 0.75]]",A,primitive->conventional (x sqrt2),BTE master (PhononDB/Carrete/npj/SciRep),,https://mdr.nims.go.jp/datasets/cebadd9d-1b46-42dc-9edb-601219c8fec4,,PhononDB (Togo/NIMS MDR),https://mdr.nims.go.jp/datasets/cebadd9d-1b46-42dc-9edb-601219c8fec4,"LTC-calc.log unit cell (PBEsol-relaxed), same file as kappa",mp-865280,True,stoichiometric,NbAlFe2
NbAlFe2,31.469,W/m/K,380.0,BTE,1,full BTE,1.0,,5.859262,225.0,Fm-3m,full Heusler (L2_1 / Cu2MnAl),,"[""Nb"", ""Nb"", ""Nb"", ""Nb"", ""Al"", ""Al"", ""Al"", ""Al"", ""Fe"", ""Fe"", ""Fe"", ""Fe"", ""Fe"", ""Fe"", ""Fe"", ""Fe""]","[[0.0, 0.0, 0.0], [0.0, 0.5, 0.5], [0.5, 0.0, 0.5], [0.5, 0.5, 0.0], [0.5, 0.0, 0.0], [0.5, 0.5, 0.5], [0.0, 0.0, 0.5], [0.0, 0.5, 0.0], [0.25, 0.25, 0.75], [0.25, 0.75, 0.75], [0.25, 0.75, 0.25], [0.25, 0.25, 0.25], [0.75, 0.25, 0.25], [0.75, 0.75, 0.25], [0.75, 0.75, 0.75], [0.75, 0.25, 0.75]]",A,primitive->conventional (x sqrt2),BTE master (PhononDB/Carrete/npj/SciRep),,https://mdr.nims.go.jp/datasets/cebadd9d-1b46-42dc-9edb-601219c8fec4,,PhononDB (Togo/NIMS MDR),https://mdr.nims.go.jp/datasets/cebadd9d-1b46-42dc-9edb-601219c8fec4,"LTC-calc.log unit cell (PBEsol-relaxed), same file as kappa",mp-865280,True,stoichiometric,NbAlFe2
NbAlFe2,30.701,W/m/K,390.0,BTE,1,full BTE,1.0,,5.859262,225.0,Fm-3m,full Heusler (L2_1 / Cu2MnAl),,"[""Nb"", ""Nb"", ""Nb"", ""Nb"", ""Al"", ""Al"", ""Al"", ""Al"", ""Fe"", ""Fe"", ""Fe"", ""Fe"", ""Fe"", ""Fe"", ""Fe"", ""Fe""]","[[0.0, 0.0, 0.0], [0.0, 0.5, 0.5], [0.5, 0.0, 0.5], [0.5, 0.5, 0.0], [0.5, 0.0, 0.0], [0.5, 0.5, 0.5], [0.0, 0.0, 0.5], [0.0, 0.5, 0.0], [0.25, 0.25, 0.75], [0.25, 0.75, 0.75], [0.25, 0.75, 0.25], [0.25, 0.25, 0.25], [0.75, 0.25, 0.25], [0.75, 0.75, 0.25], [0.75, 0.75, 0.75], [0.75, 0.25, 0.75]]",A,primitive->conventional (x sqrt2),BTE master (PhononDB/Carrete/npj/SciRep),,https://mdr.nims.go.jp/datasets/cebadd9d-1b46-42dc-9edb-601219c8fec4,,PhononDB (Togo/NIMS MDR),https://mdr.nims.go.jp/datasets/cebadd9d-1b46-42dc-9edb-601219c8fec4,"LTC-calc.log unit cell (PBEsol-relaxed), same file as kappa",mp-865280,True,stoichiometric,NbAlFe2
NbAlFe2,29.971,W/m/K,400.0,BTE,1,full BTE,1.0,,5.859262,225.0,Fm-3m,full Heusler (L2_1 / Cu2MnAl),,"[""Nb"", ""Nb"", ""Nb"", ""Nb"", ""Al"", ""Al"", ""Al"", ""Al"", ""Fe"", ""Fe"", ""Fe"", ""Fe"", ""Fe"", ""Fe"", ""Fe"", ""Fe""]","[[0.0, 0.0, 0.0], [0.0, 0.5, 0.5], [0.5, 0.0, 0.5], [0.5, 0.5, 0.0], [0.5, 0.0, 0.0], [0.5, 0.5, 0.5], [0.0, 0.0, 0.5], [0.0, 0.5, 0.0], [0.25, 0.25, 0.75], [0.25, 0.75, 0.75], [0.25, 0.75, 0.25], [0.25, 0.25, 0.25], [0.75, 0.25, 0.25], [0.75, 0.75, 0.25], [0.75, 0.75, 0.75], [0.75, 0.25, 0.75]]",A,primitive->conventional (x sqrt2),BTE master (PhononDB/Carrete/npj/SciRep),,https://mdr.nims.go.jp/datasets/cebadd9d-1b46-42dc-9edb-601219c8fec4,,PhononDB (Togo/NIMS MDR),https://mdr.nims.go.jp/datasets/cebadd9d-1b46-42dc-9edb-601219c8fec4,"LTC-calc.log unit cell (PBEsol-relaxed), same file as kappa",mp-865280,True,stoichiometric,NbAlFe2
NbAlFe2,29.276,W/m/K,410.0,BTE,1,full BTE,1.0,,5.859262,225.0,Fm-3m,full Heusler (L2_1 / Cu2MnAl),,"[""Nb"", ""Nb"", ""Nb"", ""Nb"", ""Al"", ""Al"", ""Al"", ""Al"", ""Fe"", ""Fe"", ""Fe"", ""Fe"", ""Fe"", ""Fe"", ""Fe"", ""Fe""]","[[0.0, 0.0, 0.0], [0.0, 0.5, 0.5], [0.5, 0.0, 0.5], [0.5, 0.5, 0.0], [0.5, 0.0, 0.0], [0.5, 0.5, 0.5], [0.0, 0.0, 0.5], [0.0, 0.5, 0.0], [0.25, 0.25, 0.75], [0.25, 0.75, 0.75], [0.25, 0.75, 0.25], [0.25, 0.25, 0.25], [0.75, 0.25, 0.25], [0.75, 0.75, 0.25], [0.75, 0.75, 0.75], [0.75, 0.25, 0.75]]",A,primitive->conventional (x sqrt2),BTE master (PhononDB/Carrete/npj/SciRep),,https://mdr.nims.go.jp/datasets/cebadd9d-1b46-42dc-9edb-601219c8fec4,,PhononDB (Togo/NIMS MDR),https://mdr.nims.go.jp/datasets/cebadd9d-1b46-42dc-9edb-601219c8fec4,"LTC-calc.log unit cell (PBEsol-relaxed), same file as kappa",mp-865280,True,stoichiometric,NbAlFe2
NbAlFe2,28.614,W/m/K,420.0,BTE,1,full BTE,1.0,,5.859262,225.0,Fm-3m,full Heusler (L2_1 / Cu2MnAl),,"[""Nb"", ""Nb"", ""Nb"", ""Nb"", ""Al"", ""Al"", ""Al"", ""Al"", ""Fe"", ""Fe"", ""Fe"", ""Fe"", ""Fe"", ""Fe"", ""Fe"", ""Fe""]","[[0.0, 0.0, 0.0], [0.0, 0.5, 0.5], [0.5, 0.0, 0.5], [0.5, 0.5, 0.0], [0.5, 0.0, 0.0], [0.5, 0.5, 0.5], [0.0, 0.0, 0.5], [0.0, 0.5, 0.0], [0.25, 0.25, 0.75], [0.25, 0.75, 0.75], [0.25, 0.75, 0.25], [0.25, 0.25, 0.25], [0.75, 0.25, 0.25], [0.75, 0.75, 0.25], [0.75, 0.75, 0.75], [0.75, 0.25, 0.75]]",A,primitive->conventional (x sqrt2),BTE master (PhononDB/Carrete/npj/SciRep),,https://mdr.nims.go.jp/datasets/cebadd9d-1b46-42dc-9edb-601219c8fec4,,PhononDB (Togo/NIMS MDR),https://mdr.nims.go.jp/datasets/cebadd9d-1b46-42dc-9edb-601219c8fec4,"LTC-calc.log unit cell (PBEsol-relaxed), same file as kappa",mp-865280,True,stoichiometric,NbAlFe2
NbAlFe2,27.981,W/m/K,430.0,BTE,1,full BTE,1.0,,5.859262,225.0,Fm-3m,full Heusler (L2_1 / Cu2MnAl),,"[""Nb"", ""Nb"", ""Nb"", ""Nb"", ""Al"", ""Al"", ""Al"", ""Al"", ""Fe"", ""Fe"", ""Fe"", ""Fe"", ""Fe"", ""Fe"", ""Fe"", ""Fe""]","[[0.0, 0.0, 0.0], [0.0, 0.5, 0.5], [0.5, 0.0, 0.5], [0.5, 0.5, 0.0], [0.5, 0.0, 0.0], [0.5, 0.5, 0.5], [0.0, 0.0, 0.5], [0.0, 0.5, 0.0], [0.25, 0.25, 0.75], [0.25, 0.75, 0.75], [0.25, 0.75, 0.25], [0.25, 0.25, 0.25], [0.75, 0.25, 0.25], [0.75, 0.75, 0.25], [0.75, 0.75, 0.75], [0.75, 0.25, 0.75]]",A,primitive->conventional (x sqrt2),BTE master (PhononDB/Carrete/npj/SciRep),,https://mdr.nims.go.jp/datasets/cebadd9d-1b46-42dc-9edb-601219c8fec4,,PhononDB (Togo/NIMS MDR),https://mdr.nims.go.jp/datasets/cebadd9d-1b46-42dc-9edb-601219c8fec4,"LTC-calc.log unit cell (PBEsol-relaxed), same file as kappa",mp-865280,True,stoichiometric,NbAlFe2
NbAlFe2,27.377,W/m/K,440.0,BTE,1,full BTE,1.0,,5.859262,225.0,Fm-3m,full Heusler (L2_1 / Cu2MnAl),,"[""Nb"", ""Nb"", ""Nb"", ""Nb"", ""Al"", ""Al"", ""Al"", ""Al"", ""Fe"", ""Fe"", ""Fe"", ""Fe"", ""Fe"", ""Fe"", ""Fe"", ""Fe""]","[[0.0, 0.0, 0.0], [0.0, 0.5, 0.5], [0.5, 0.0, 0.5], [0.5, 0.5, 0.0], [0.5, 0.0, 0.0], [0.5, 0.5, 0.5], [0.0, 0.0, 0.5], [0.0, 0.5, 0.0], [0.25, 0.25, 0.75], [0.25, 0.75, 0.75], [0.25, 0.75, 0.25], [0.25, 0.25, 0.25], [0.75, 0.25, 0.25], [0.75, 0.75, 0.25], [0.75, 0.75, 0.75], [0.75, 0.25, 0.75]]",A,primitive->conventional (x sqrt2),BTE master (PhononDB/Carrete/npj/SciRep),,https://mdr.nims.go.jp/datasets/cebadd9d-1b46-42dc-9edb-601219c8fec4,,PhononDB (Togo/NIMS MDR),https://mdr.nims.go.jp/datasets/cebadd9d-1b46-42dc-9edb-601219c8fec4,"LTC-calc.log unit cell (PBEsol-relaxed), same file as kappa",mp-865280,True,stoichiometric,NbAlFe2
NbAlFe2,26.799,W/m/K,450.0,BTE,1,full BTE,1.0,,5.859262,225.0,Fm-3m,full Heusler (L2_1 / Cu2MnAl),,"[""Nb"", ""Nb"", ""Nb"", ""Nb"", ""Al"", ""Al"", ""Al"", ""Al"", ""Fe"", ""Fe"", ""Fe"", ""Fe"", ""Fe"", ""Fe"", ""Fe"", ""Fe""]","[[0.0, 0.0, 0.0], [0.0, 0.5, 0.5], [0.5, 0.0, 0.5], [0.5, 0.5, 0.0], [0.5, 0.0, 0.0], [0.5, 0.5, 0.5], [0.0, 0.0, 0.5], [0.0, 0.5, 0.0], [0.25, 0.25, 0.75], [0.25, 0.75, 0.75], [0.25, 0.75, 0.25], [0.25, 0.25, 0.25], [0.75, 0.25, 0.25], [0.75, 0.75, 0.25], [0.75, 0.75, 0.75], [0.75, 0.25, 0.75]]",A,primitive->conventional (x sqrt2),BTE master (PhononDB/Carrete/npj/SciRep),,https://mdr.nims.go.jp/datasets/cebadd9d-1b46-42dc-9edb-601219c8fec4,,PhononDB (Togo/NIMS MDR),https://mdr.nims.go.jp/datasets/cebadd9d-1b46-42dc-9edb-601219c8fec4,"LTC-calc.log unit cell (PBEsol-relaxed), same file as kappa",mp-865280,True,stoichiometric,NbAlFe2
NbAlFe2,26.246,W/m/K,460.0,BTE,1,full BTE,1.0,,5.859262,225.0,Fm-3m,full Heusler (L2_1 / Cu2MnAl),,"[""Nb"", ""Nb"", ""Nb"", ""Nb"", ""Al"", ""Al"", ""Al"", ""Al"", ""Fe"", ""Fe"", ""Fe"", ""Fe"", ""Fe"", ""Fe"", ""Fe"", ""Fe""]","[[0.0, 0.0, 0.0], [0.0, 0.5, 0.5], [0.5, 0.0, 0.5], [0.5, 0.5, 0.0], [0.5, 0.0, 0.0], [0.5, 0.5, 0.5], [0.0, 0.0, 0.5], [0.0, 0.5, 0.0], [0.25, 0.25, 0.75], [0.25, 0.75, 0.75], [0.25, 0.75, 0.25], [0.25, 0.25, 0.25], [0.75, 0.25, 0.25], [0.75, 0.75, 0.25], [0.75, 0.75, 0.75], [0.75, 0.25, 0.75]]",A,primitive->conventional (x sqrt2),BTE master (PhononDB/Carrete/npj/SciRep),,https://mdr.nims.go.jp/datasets/cebadd9d-1b46-42dc-9edb-601219c8fec4,,PhononDB (Togo/NIMS MDR),https://mdr.nims.go.jp/datasets/cebadd9d-1b46-42dc-9edb-601219c8fec4,"LTC-calc.log unit cell (PBEsol-relaxed), same file as kappa",mp-865280,True,stoichiometric,NbAlFe2
NbAlFe2,25.715,W/m/K,470.0,BTE,1,full BTE,1.0,,5.859262,225.0,Fm-3m,full Heusler (L2_1 / Cu2MnAl),,"[""Nb"", ""Nb"", ""Nb"", ""Nb"", ""Al"", ""Al"", ""Al"", ""Al"", ""Fe"", ""Fe"", ""Fe"", ""Fe"", ""Fe"", ""Fe"", ""Fe"", ""Fe""]","[[0.0, 0.0, 0.0], [0.0, 0.5, 0.5], [0.5, 0.0, 0.5], [0.5, 0.5, 0.0], [0.5, 0.0, 0.0], [0.5, 0.5, 0.5], [0.0, 0.0, 0.5], [0.0, 0.5, 0.0], [0.25, 0.25, 0.75], [0.25, 0.75, 0.75], [0.25, 0.75, 0.25], [0.25, 0.25, 0.25], [0.75, 0.25, 0.25], [0.75, 0.75, 0.25], [0.75, 0.75, 0.75], [0.75, 0.25, 0.75]]",A,primitive->conventional (x sqrt2),BTE master (PhononDB/Carrete/npj/SciRep),,https://mdr.nims.go.jp/datasets/cebadd9d-1b46-42dc-9edb-601219c8fec4,,PhononDB (Togo/NIMS MDR),https://mdr.nims.go.jp/datasets/cebadd9d-1b46-42dc-9edb-601219c8fec4,"LTC-calc.log unit cell (PBEsol-relaxed), same file as kappa",mp-865280,True,stoichiometric,NbAlFe2
NbAlFe2,25.206,W/m/K,480.0,BTE,1,full BTE,1.0,,5.859262,225.0,Fm-3m,full Heusler (L2_1 / Cu2MnAl),,"[""Nb"", ""Nb"", ""Nb"", ""Nb"", ""Al"", ""Al"", ""Al"", ""Al"", ""Fe"", ""Fe"", ""Fe"", ""Fe"", ""Fe"", ""Fe"", ""Fe"", ""Fe""]","[[0.0, 0.0, 0.0], [0.0, 0.5, 0.5], [0.5, 0.0, 0.5], [0.5, 0.5, 0.0], [0.5, 0.0, 0.0], [0.5, 0.5, 0.5], [0.0, 0.0, 0.5], [0.0, 0.5, 0.0], [0.25, 0.25, 0.75], [0.25, 0.75, 0.75], [0.25, 0.75, 0.25], [0.25, 0.25, 0.25], [0.75, 0.25, 0.25], [0.75, 0.75, 0.25], [0.75, 0.75, 0.75], [0.75, 0.25, 0.75]]",A,primitive->conventional (x sqrt2),BTE master (PhononDB/Carrete/npj/SciRep),,https://mdr.nims.go.jp/datasets/cebadd9d-1b46-42dc-9edb-601219c8fec4,,PhononDB (Togo/NIMS MDR),https://mdr.nims.go.jp/datasets/cebadd9d-1b46-42dc-9edb-601219c8fec4,"LTC-calc.log unit cell (PBEsol-relaxed), same file as kappa",mp-865280,True,stoichiometric,NbAlFe2
NbAlFe2,24.718,W/m/K,490.0,BTE,1,full BTE,1.0,,5.859262,225.0,Fm-3m,full Heusler (L2_1 / Cu2MnAl),,"[""Nb"", ""Nb"", ""Nb"", ""Nb"", ""Al"", ""Al"", ""Al"", ""Al"", ""Fe"", ""Fe"", ""Fe"", ""Fe"", ""Fe"", ""Fe"", ""Fe"", ""Fe""]","[[0.0, 0.0, 0.0], [0.0, 0.5, 0.5], [0.5, 0.0, 0.5], [0.5, 0.5, 0.0], [0.5, 0.0, 0.0], [0.5, 0.5, 0.5], [0.0, 0.0, 0.5], [0.0, 0.5, 0.0], [0.25, 0.25, 0.75], [0.25, 0.75, 0.75], [0.25, 0.75, 0.25], [0.25, 0.25, 0.25], [0.75, 0.25, 0.25], [0.75, 0.75, 0.25], [0.75, 0.75, 0.75], [0.75, 0.25, 0.75]]",A,primitive->conventional (x sqrt2),BTE master (PhononDB/Carrete/npj/SciRep),,https://mdr.nims.go.jp/datasets/cebadd9d-1b46-42dc-9edb-601219c8fec4,,PhononDB (Togo/NIMS MDR),https://mdr.nims.go.jp/datasets/cebadd9d-1b46-42dc-9edb-601219c8fec4,"LTC-calc.log unit cell (PBEsol-relaxed), same file as kappa",mp-865280,True,stoichiometric,NbAlFe2
NbAlFe2,24.248,W/m/K,500.0,BTE,1,full BTE,1.0,,5.859262,225.0,Fm-3m,full Heusler (L2_1 / Cu2MnAl),,"[""Nb"", ""Nb"", ""Nb"", ""Nb"", ""Al"", ""Al"", ""Al"", ""Al"", ""Fe"", ""Fe"", ""Fe"", ""Fe"", ""Fe"", ""Fe"", ""Fe"", ""Fe""]","[[0.0, 0.0, 0.0], [0.0, 0.5, 0.5], [0.5, 0.0, 0.5], [0.5, 0.5, 0.0], [0.5, 0.0, 0.0], [0.5, 0.5, 0.5], [0.0, 0.0, 0.5], [0.0, 0.5, 0.0], [0.25, 0.25, 0.75], [0.25, 0.75, 0.75], [0.25, 0.75, 0.25], [0.25, 0.25, 0.25], [0.75, 0.25, 0.25], [0.75, 0.75, 0.25], [0.75, 0.75, 0.75], [0.75, 0.25, 0.75]]",A,primitive->conventional (x sqrt2),BTE master (PhononDB/Carrete/npj/SciRep),,https://mdr.nims.go.jp/datasets/cebadd9d-1b46-42dc-9edb-601219c8fec4,,PhononDB (Togo/NIMS MDR),https://mdr.nims.go.jp/datasets/cebadd9d-1b46-42dc-9edb-601219c8fec4,"LTC-calc.log unit cell (PBEsol-relaxed), same file as kappa",mp-865280,True,stoichiometric,NbAlFe2
NbAlFe2,23.796,W/m/K,510.0,BTE,1,full BTE,1.0,,5.859262,225.0,Fm-3m,full Heusler (L2_1 / Cu2MnAl),,"[""Nb"", ""Nb"", ""Nb"", ""Nb"", ""Al"", ""Al"", ""Al"", ""Al"", ""Fe"", ""Fe"", ""Fe"", ""Fe"", ""Fe"", ""Fe"", ""Fe"", ""Fe""]","[[0.0, 0.0, 0.0], [0.0, 0.5, 0.5], [0.5, 0.0, 0.5], [0.5, 0.5, 0.0], [0.5, 0.0, 0.0], [0.5, 0.5, 0.5], [0.0, 0.0, 0.5], [0.0, 0.5, 0.0], [0.25, 0.25, 0.75], [0.25, 0.75, 0.75], [0.25, 0.75, 0.25], [0.25, 0.25, 0.25], [0.75, 0.25, 0.25], [0.75, 0.75, 0.25], [0.75, 0.75, 0.75], [0.75, 0.25, 0.75]]",A,primitive->conventional (x sqrt2),BTE master (PhononDB/Carrete/npj/SciRep),,https://mdr.nims.go.jp/datasets/cebadd9d-1b46-42dc-9edb-601219c8fec4,,PhononDB (Togo/NIMS MDR),https://mdr.nims.go.jp/datasets/cebadd9d-1b46-42dc-9edb-601219c8fec4,"LTC-calc.log unit cell (PBEsol-relaxed), same file as kappa",mp-865280,True,stoichiometric,NbAlFe2
NbAlFe2,23.361,W/m/K,520.0,BTE,1,full BTE,1.0,,5.859262,225.0,Fm-3m,full Heusler (L2_1 / Cu2MnAl),,"[""Nb"", ""Nb"", ""Nb"", ""Nb"", ""Al"", ""Al"", ""Al"", ""Al"", ""Fe"", ""Fe"", ""Fe"", ""Fe"", ""Fe"", ""Fe"", ""Fe"", ""Fe""]","[[0.0, 0.0, 0.0], [0.0, 0.5, 0.5], [0.5, 0.0, 0.5], [0.5, 0.5, 0.0], [0.5, 0.0, 0.0], [0.5, 0.5, 0.5], [0.0, 0.0, 0.5], [0.0, 0.5, 0.0], [0.25, 0.25, 0.75], [0.25, 0.75, 0.75], [0.25, 0.75, 0.25], [0.25, 0.25, 0.25], [0.75, 0.25, 0.25], [0.75, 0.75, 0.25], [0.75, 0.75, 0.75], [0.75, 0.25, 0.75]]",A,primitive->conventional (x sqrt2),BTE master (PhononDB/Carrete/npj/SciRep),,https://mdr.nims.go.jp/datasets/cebadd9d-1b46-42dc-9edb-601219c8fec4,,PhononDB (Togo/NIMS MDR),https://mdr.nims.go.jp/datasets/cebadd9d-1b46-42dc-9edb-601219c8fec4,"LTC-calc.log unit cell (PBEsol-relaxed), same file as kappa",mp-865280,True,stoichiometric,NbAlFe2
NbAlFe2,22.942,W/m/K,530.0,BTE,1,full BTE,1.0,,5.859262,225.0,Fm-3m,full Heusler (L2_1 / Cu2MnAl),,"[""Nb"", ""Nb"", ""Nb"", ""Nb"", ""Al"", ""Al"", ""Al"", ""Al"", ""Fe"", ""Fe"", ""Fe"", ""Fe"", ""Fe"", ""Fe"", ""Fe"", ""Fe""]","[[0.0, 0.0, 0.0], [0.0, 0.5, 0.5], [0.5, 0.0, 0.5], [0.5, 0.5, 0.0], [0.5, 0.0, 0.0], [0.5, 0.5, 0.5], [0.0, 0.0, 0.5], [0.0, 0.5, 0.0], [0.25, 0.25, 0.75], [0.25, 0.75, 0.75], [0.25, 0.75, 0.25], [0.25, 0.25, 0.25], [0.75, 0.25, 0.25], [0.75, 0.75, 0.25], [0.75, 0.75, 0.75], [0.75, 0.25, 0.75]]",A,primitive->conventional (x sqrt2),BTE master (PhononDB/Carrete/npj/SciRep),,https://mdr.nims.go.jp/datasets/cebadd9d-1b46-42dc-9edb-601219c8fec4,,PhononDB (Togo/NIMS MDR),https://mdr.nims.go.jp/datasets/cebadd9d-1b46-42dc-9edb-601219c8fec4,"LTC-calc.log unit cell (PBEsol-relaxed), same file as kappa",mp-865280,True,stoichiometric,NbAlFe2
NbAlFe2,22.538,W/m/K,540.0,BTE,1,full BTE,1.0,,5.859262,225.0,Fm-3m,full Heusler (L2_1 / Cu2MnAl),,"[""Nb"", ""Nb"", ""Nb"", ""Nb"", ""Al"", ""Al"", ""Al"", ""Al"", ""Fe"", ""Fe"", ""Fe"", ""Fe"", ""Fe"", ""Fe"", ""Fe"", ""Fe""]","[[0.0, 0.0, 0.0], [0.0, 0.5, 0.5], [0.5, 0.0, 0.5], [0.5, 0.5, 0.0], [0.5, 0.0, 0.0], [0.5, 0.5, 0.5], [0.0, 0.0, 0.5], [0.0, 0.5, 0.0], [0.25, 0.25, 0.75], [0.25, 0.75, 0.75], [0.25, 0.75, 0.25], [0.25, 0.25, 0.25], [0.75, 0.25, 0.25], [0.75, 0.75, 0.25], [0.75, 0.75, 0.75], [0.75, 0.25, 0.75]]",A,primitive->conventional (x sqrt2),BTE master (PhononDB/Carrete/npj/SciRep),,https://mdr.nims.go.jp/datasets/cebadd9d-1b46-42dc-9edb-601219c8fec4,,PhononDB (Togo/NIMS MDR),https://mdr.nims.go.jp/datasets/cebadd9d-1b46-42dc-9edb-601219c8fec4,"LTC-calc.log unit cell (PBEsol-relaxed), same file as kappa",mp-865280,True,stoichiometric,NbAlFe2
NbAlFe2,22.148,W/m/K,550.0,BTE,1,full BTE,1.0,,5.859262,225.0,Fm-3m,full Heusler (L2_1 / Cu2MnAl),,"[""Nb"", ""Nb"", ""Nb"", ""Nb"", ""Al"", ""Al"", ""Al"", ""Al"", ""Fe"", ""Fe"", ""Fe"", ""Fe"", ""Fe"", ""Fe"", ""Fe"", ""Fe""]","[[0.0, 0.0, 0.0], [0.0, 0.5, 0.5], [0.5, 0.0, 0.5], [0.5, 0.5, 0.0], [0.5, 0.0, 0.0], [0.5, 0.5, 0.5], [0.0, 0.0, 0.5], [0.0, 0.5, 0.0], [0.25, 0.25, 0.75], [0.25, 0.75, 0.75], [0.25, 0.75, 0.25], [0.25, 0.25, 0.25], [0.75, 0.25, 0.25], [0.75, 0.75, 0.25], [0.75, 0.75, 0.75], [0.75, 0.25, 0.75]]",A,primitive->conventional (x sqrt2),BTE master (PhononDB/Carrete/npj/SciRep),,https://mdr.nims.go.jp/datasets/cebadd9d-1b46-42dc-9edb-601219c8fec4,,PhononDB (Togo/NIMS MDR),https://mdr.nims.go.jp/datasets/cebadd9d-1b46-42dc-9edb-601219c8fec4,"LTC-calc.log unit cell (PBEsol-relaxed), same file as kappa",mp-865280,True,stoichiometric,NbAlFe2
NbAlFe2,21.772,W/m/K,560.0,BTE,1,full BTE,1.0,,5.859262,225.0,Fm-3m,full Heusler (L2_1 / Cu2MnAl),,"[""Nb"", ""Nb"", ""Nb"", ""Nb"", ""Al"", ""Al"", ""Al"", ""Al"", ""Fe"", ""Fe"", ""Fe"", ""Fe"", ""Fe"", ""Fe"", ""Fe"", ""Fe""]","[[0.0, 0.0, 0.0], [0.0, 0.5, 0.5], [0.5, 0.0, 0.5], [0.5, 0.5, 0.0], [0.5, 0.0, 0.0], [0.5, 0.5, 0.5], [0.0, 0.0, 0.5], [0.0, 0.5, 0.0], [0.25, 0.25, 0.75], [0.25, 0.75, 0.75], [0.25, 0.75, 0.25], [0.25, 0.25, 0.25], [0.75, 0.25, 0.25], [0.75, 0.75, 0.25], [0.75, 0.75, 0.75], [0.75, 0.25, 0.75]]",A,primitive->conventional (x sqrt2),BTE master (PhononDB/Carrete/npj/SciRep),,https://mdr.nims.go.jp/datasets/cebadd9d-1b46-42dc-9edb-601219c8fec4,,PhononDB (Togo/NIMS MDR),https://mdr.nims.go.jp/datasets/cebadd9d-1b46-42dc-9edb-601219c8fec4,"LTC-calc.log unit cell (PBEsol-relaxed), same file as kappa",mp-865280,True,stoichiometric,NbAlFe2
NbAlFe2,21.408,W/m/K,570.0,BTE,1,full BTE,1.0,,5.859262,225.0,Fm-3m,full Heusler (L2_1 / Cu2MnAl),,"[""Nb"", ""Nb"", ""Nb"", ""Nb"", ""Al"", ""Al"", ""Al"", ""Al"", ""Fe"", ""Fe"", ""Fe"", ""Fe"", ""Fe"", ""Fe"", ""Fe"", ""Fe""]","[[0.0, 0.0, 0.0], [0.0, 0.5, 0.5], [0.5, 0.0, 0.5], [0.5, 0.5, 0.0], [0.5, 0.0, 0.0], [0.5, 0.5, 0.5], [0.0, 0.0, 0.5], [0.0, 0.5, 0.0], [0.25, 0.25, 0.75], [0.25, 0.75, 0.75], [0.25, 0.75, 0.25], [0.25, 0.25, 0.25], [0.75, 0.25, 0.25], [0.75, 0.75, 0.25], [0.75, 0.75, 0.75], [0.75, 0.25, 0.75]]",A,primitive->conventional (x sqrt2),BTE master (PhononDB/Carrete/npj/SciRep),,https://mdr.nims.go.jp/datasets/cebadd9d-1b46-42dc-9edb-601219c8fec4,,PhononDB (Togo/NIMS MDR),https://mdr.nims.go.jp/datasets/cebadd9d-1b46-42dc-9edb-601219c8fec4,"LTC-calc.log unit cell (PBEsol-relaxed), same file as kappa",mp-865280,True,stoichiometric,NbAlFe2
NbAlFe2,21.057,W/m/K,580.0,BTE,1,full BTE,1.0,,5.859262,225.0,Fm-3m,full Heusler (L2_1 / Cu2MnAl),,"[""Nb"", ""Nb"", ""Nb"", ""Nb"", ""Al"", ""Al"", ""Al"", ""Al"", ""Fe"", ""Fe"", ""Fe"", ""Fe"", ""Fe"", ""Fe"", ""Fe"", ""Fe""]","[[0.0, 0.0, 0.0], [0.0, 0.5, 0.5], [0.5, 0.0, 0.5], [0.5, 0.5, 0.0], [0.5, 0.0, 0.0], [0.5, 0.5, 0.5], [0.0, 0.0, 0.5], [0.0, 0.5, 0.0], [0.25, 0.25, 0.75], [0.25, 0.75, 0.75], [0.25, 0.75, 0.25], [0.25, 0.25, 0.25], [0.75, 0.25, 0.25], [0.75, 0.75, 0.25], [0.75, 0.75, 0.75], [0.75, 0.25, 0.75]]",A,primitive->conventional (x sqrt2),BTE master (PhononDB/Carrete/npj/SciRep),,https://mdr.nims.go.jp/datasets/cebadd9d-1b46-42dc-9edb-601219c8fec4,,PhononDB (Togo/NIMS MDR),https://mdr.nims.go.jp/datasets/cebadd9d-1b46-42dc-9edb-601219c8fec4,"LTC-calc.log unit cell (PBEsol-relaxed), same file as kappa",mp-865280,True,stoichiometric,NbAlFe2
NbAlFe2,20.717,W/m/K,590.0,BTE,1,full BTE,1.0,,5.859262,225.0,Fm-3m,full Heusler (L2_1 / Cu2MnAl),,"[""Nb"", ""Nb"", ""Nb"", ""Nb"", ""Al"", ""Al"", ""Al"", ""Al"", ""Fe"", ""Fe"", ""Fe"", ""Fe"", ""Fe"", ""Fe"", ""Fe"", ""Fe""]","[[0.0, 0.0, 0.0], [0.0, 0.5, 0.5], [0.5, 0.0, 0.5], [0.5, 0.5, 0.0], [0.5, 0.0, 0.0], [0.5, 0.5, 0.5], [0.0, 0.0, 0.5], [0.0, 0.5, 0.0], [0.25, 0.25, 0.75], [0.25, 0.75, 0.75], [0.25, 0.75, 0.25], [0.25, 0.25, 0.25], [0.75, 0.25, 0.25], [0.75, 0.75, 0.25], [0.75, 0.75, 0.75], [0.75, 0.25, 0.75]]",A,primitive->conventional (x sqrt2),BTE master (PhononDB/Carrete/npj/SciRep),,https://mdr.nims.go.jp/datasets/cebadd9d-1b46-42dc-9edb-601219c8fec4,,PhononDB (Togo/NIMS MDR),https://mdr.nims.go.jp/datasets/cebadd9d-1b46-42dc-9edb-601219c8fec4,"LTC-calc.log unit cell (PBEsol-relaxed), same file as kappa",mp-865280,True,stoichiometric,NbAlFe2
NbAlFe2,20.388,W/m/K,600.0,BTE,1,full BTE,1.0,,5.859262,225.0,Fm-3m,full Heusler (L2_1 / Cu2MnAl),,"[""Nb"", ""Nb"", ""Nb"", ""Nb"", ""Al"", ""Al"", ""Al"", ""Al"", ""Fe"", ""Fe"", ""Fe"", ""Fe"", ""Fe"", ""Fe"", ""Fe"", ""Fe""]","[[0.0, 0.0, 0.0], [0.0, 0.5, 0.5], [0.5, 0.0, 0.5], [0.5, 0.5, 0.0], [0.5, 0.0, 0.0], [0.5, 0.5, 0.5], [0.0, 0.0, 0.5], [0.0, 0.5, 0.0], [0.25, 0.25, 0.75], [0.25, 0.75, 0.75], [0.25, 0.75, 0.25], [0.25, 0.25, 0.25], [0.75, 0.25, 0.25], [0.75, 0.75, 0.25], [0.75, 0.75, 0.75], [0.75, 0.25, 0.75]]",A,primitive->conventional (x sqrt2),BTE master (PhononDB/Carrete/npj/SciRep),,https://mdr.nims.go.jp/datasets/cebadd9d-1b46-42dc-9edb-601219c8fec4,,PhononDB (Togo/NIMS MDR),https://mdr.nims.go.jp/datasets/cebadd9d-1b46-42dc-9edb-601219c8fec4,"LTC-calc.log unit cell (PBEsol-relaxed), same file as kappa",mp-865280,True,stoichiometric,NbAlFe2
NbAlFe2,20.07,W/m/K,610.0,BTE,1,full BTE,1.0,,5.859262,225.0,Fm-3m,full Heusler (L2_1 / Cu2MnAl),,"[""Nb"", ""Nb"", ""Nb"", ""Nb"", ""Al"", ""Al"", ""Al"", ""Al"", ""Fe"", ""Fe"", ""Fe"", ""Fe"", ""Fe"", ""Fe"", ""Fe"", ""Fe""]","[[0.0, 0.0, 0.0], [0.0, 0.5, 0.5], [0.5, 0.0, 0.5], [0.5, 0.5, 0.0], [0.5, 0.0, 0.0], [0.5, 0.5, 0.5], [0.0, 0.0, 0.5], [0.0, 0.5, 0.0], [0.25, 0.25, 0.75], [0.25, 0.75, 0.75], [0.25, 0.75, 0.25], [0.25, 0.25, 0.25], [0.75, 0.25, 0.25], [0.75, 0.75, 0.25], [0.75, 0.75, 0.75], [0.75, 0.25, 0.75]]",A,primitive->conventional (x sqrt2),BTE master (PhononDB/Carrete/npj/SciRep),,https://mdr.nims.go.jp/datasets/cebadd9d-1b46-42dc-9edb-601219c8fec4,,PhononDB (Togo/NIMS MDR),https://mdr.nims.go.jp/datasets/cebadd9d-1b46-42dc-9edb-601219c8fec4,"LTC-calc.log unit cell (PBEsol-relaxed), same file as kappa",mp-865280,True,stoichiometric,NbAlFe2
NbAlFe2,19.761,W/m/K,620.0,BTE,1,full BTE,1.0,,5.859262,225.0,Fm-3m,full Heusler (L2_1 / Cu2MnAl),,"[""Nb"", ""Nb"", ""Nb"", ""Nb"", ""Al"", ""Al"", ""Al"", ""Al"", ""Fe"", ""Fe"", ""Fe"", ""Fe"", ""Fe"", ""Fe"", ""Fe"", ""Fe""]","[[0.0, 0.0, 0.0], [0.0, 0.5, 0.5], [0.5, 0.0, 0.5], [0.5, 0.5, 0.0], [0.5, 0.0, 0.0], [0.5, 0.5, 0.5], [0.0, 0.0, 0.5], [0.0, 0.5, 0.0], [0.25, 0.25, 0.75], [0.25, 0.75, 0.75], [0.25, 0.75, 0.25], [0.25, 0.25, 0.25], [0.75, 0.25, 0.25], [0.75, 0.75, 0.25], [0.75, 0.75, 0.75], [0.75, 0.25, 0.75]]",A,primitive->conventional (x sqrt2),BTE master (PhononDB/Carrete/npj/SciRep),,https://mdr.nims.go.jp/datasets/cebadd9d-1b46-42dc-9edb-601219c8fec4,,PhononDB (Togo/NIMS MDR),https://mdr.nims.go.jp/datasets/cebadd9d-1b46-42dc-9edb-601219c8fec4,"LTC-calc.log unit cell (PBEsol-relaxed), same file as kappa",mp-865280,True,stoichiometric,NbAlFe2
NbAlFe2,19.462,W/m/K,630.0,BTE,1,full BTE,1.0,,5.859262,225.0,Fm-3m,full Heusler (L2_1 / Cu2MnAl),,"[""Nb"", ""Nb"", ""Nb"", ""Nb"", ""Al"", ""Al"", ""Al"", ""Al"", ""Fe"", ""Fe"", ""Fe"", ""Fe"", ""Fe"", ""Fe"", ""Fe"", ""Fe""]","[[0.0, 0.0, 0.0], [0.0, 0.5, 0.5], [0.5, 0.0, 0.5], [0.5, 0.5, 0.0], [0.5, 0.0, 0.0], [0.5, 0.5, 0.5], [0.0, 0.0, 0.5], [0.0, 0.5, 0.0], [0.25, 0.25, 0.75], [0.25, 0.75, 0.75], [0.25, 0.75, 0.25], [0.25, 0.25, 0.25], [0.75, 0.25, 0.25], [0.75, 0.75, 0.25], [0.75, 0.75, 0.75], [0.75, 0.25, 0.75]]",A,primitive->conventional (x sqrt2),BTE master (PhononDB/Carrete/npj/SciRep),,https://mdr.nims.go.jp/datasets/cebadd9d-1b46-42dc-9edb-601219c8fec4,,PhononDB (Togo/NIMS MDR),https://mdr.nims.go.jp/datasets/cebadd9d-1b46-42dc-9edb-601219c8fec4,"LTC-calc.log unit cell (PBEsol-relaxed), same file as kappa",mp-865280,True,stoichiometric,NbAlFe2
NbAlFe2,19.172,W/m/K,640.0,BTE,1,full BTE,1.0,,5.859262,225.0,Fm-3m,full Heusler (L2_1 / Cu2MnAl),,"[""Nb"", ""Nb"", ""Nb"", ""Nb"", ""Al"", ""Al"", ""Al"", ""Al"", ""Fe"", ""Fe"", ""Fe"", ""Fe"", ""Fe"", ""Fe"", ""Fe"", ""Fe""]","[[0.0, 0.0, 0.0], [0.0, 0.5, 0.5], [0.5, 0.0, 0.5], [0.5, 0.5, 0.0], [0.5, 0.0, 0.0], [0.5, 0.5, 0.5], [0.0, 0.0, 0.5], [0.0, 0.5, 0.0], [0.25, 0.25, 0.75], [0.25, 0.75, 0.75], [0.25, 0.75, 0.25], [0.25, 0.25, 0.25], [0.75, 0.25, 0.25], [0.75, 0.75, 0.25], [0.75, 0.75, 0.75], [0.75, 0.25, 0.75]]",A,primitive->conventional (x sqrt2),BTE master (PhononDB/Carrete/npj/SciRep),,https://mdr.nims.go.jp/datasets/cebadd9d-1b46-42dc-9edb-601219c8fec4,,PhononDB (Togo/NIMS MDR),https://mdr.nims.go.jp/datasets/cebadd9d-1b46-42dc-9edb-601219c8fec4,"LTC-calc.log unit cell (PBEsol-relaxed), same file as kappa",mp-865280,True,stoichiometric,NbAlFe2
NbAlFe2,18.89,W/m/K,650.0,BTE,1,full BTE,1.0,,5.859262,225.0,Fm-3m,full Heusler (L2_1 / Cu2MnAl),,"[""Nb"", ""Nb"", ""Nb"", ""Nb"", ""Al"", ""Al"", ""Al"", ""Al"", ""Fe"", ""Fe"", ""Fe"", ""Fe"", ""Fe"", ""Fe"", ""Fe"", ""Fe""]","[[0.0, 0.0, 0.0], [0.0, 0.5, 0.5], [0.5, 0.0, 0.5], [0.5, 0.5, 0.0], [0.5, 0.0, 0.0], [0.5, 0.5, 0.5], [0.0, 0.0, 0.5], [0.0, 0.5, 0.0], [0.25, 0.25, 0.75], [0.25, 0.75, 0.75], [0.25, 0.75, 0.25], [0.25, 0.25, 0.25], [0.75, 0.25, 0.25], [0.75, 0.75, 0.25], [0.75, 0.75, 0.75], [0.75, 0.25, 0.75]]",A,primitive->conventional (x sqrt2),BTE master (PhononDB/Carrete/npj/SciRep),,https://mdr.nims.go.jp/datasets/cebadd9d-1b46-42dc-9edb-601219c8fec4,,PhononDB (Togo/NIMS MDR),https://mdr.nims.go.jp/datasets/cebadd9d-1b46-42dc-9edb-601219c8fec4,"LTC-calc.log unit cell (PBEsol-relaxed), same file as kappa",mp-865280,True,stoichiometric,NbAlFe2
NbAlFe2,18.617,W/m/K,660.0,BTE,1,full BTE,1.0,,5.859262,225.0,Fm-3m,full Heusler (L2_1 / Cu2MnAl),,"[""Nb"", ""Nb"", ""Nb"", ""Nb"", ""Al"", ""Al"", ""Al"", ""Al"", ""Fe"", ""Fe"", ""Fe"", ""Fe"", ""Fe"", ""Fe"", ""Fe"", ""Fe""]","[[0.0, 0.0, 0.0], [0.0, 0.5, 0.5], [0.5, 0.0, 0.5], [0.5, 0.5, 0.0], [0.5, 0.0, 0.0], [0.5, 0.5, 0.5], [0.0, 0.0, 0.5], [0.0, 0.5, 0.0], [0.25, 0.25, 0.75], [0.25, 0.75, 0.75], [0.25, 0.75, 0.25], [0.25, 0.25, 0.25], [0.75, 0.25, 0.25], [0.75, 0.75, 0.25], [0.75, 0.75, 0.75], [0.75, 0.25, 0.75]]",A,primitive->conventional (x sqrt2),BTE master (PhononDB/Carrete/npj/SciRep),,https://mdr.nims.go.jp/datasets/cebadd9d-1b46-42dc-9edb-601219c8fec4,,PhononDB (Togo/NIMS MDR),https://mdr.nims.go.jp/datasets/cebadd9d-1b46-42dc-9edb-601219c8fec4,"LTC-calc.log unit cell (PBEsol-relaxed), same file as kappa",mp-865280,True,stoichiometric,NbAlFe2
NbAlFe2,18.352,W/m/K,670.0,BTE,1,full BTE,1.0,,5.859262,225.0,Fm-3m,full Heusler (L2_1 / Cu2MnAl),,"[""Nb"", ""Nb"", ""Nb"", ""Nb"", ""Al"", ""Al"", ""Al"", ""Al"", ""Fe"", ""Fe"", ""Fe"", ""Fe"", ""Fe"", ""Fe"", ""Fe"", ""Fe""]","[[0.0, 0.0, 0.0], [0.0, 0.5, 0.5], [0.5, 0.0, 0.5], [0.5, 0.5, 0.0], [0.5, 0.0, 0.0], [0.5, 0.5, 0.5], [0.0, 0.0, 0.5], [0.0, 0.5, 0.0], [0.25, 0.25, 0.75], [0.25, 0.75, 0.75], [0.25, 0.75, 0.25], [0.25, 0.25, 0.25], [0.75, 0.25, 0.25], [0.75, 0.75, 0.25], [0.75, 0.75, 0.75], [0.75, 0.25, 0.75]]",A,primitive->conventional (x sqrt2),BTE master (PhononDB/Carrete/npj/SciRep),,https://mdr.nims.go.jp/datasets/cebadd9d-1b46-42dc-9edb-601219c8fec4,,PhononDB (Togo/NIMS MDR),https://mdr.nims.go.jp/datasets/cebadd9d-1b46-42dc-9edb-601219c8fec4,"LTC-calc.log unit cell (PBEsol-relaxed), same file as kappa",mp-865280,True,stoichiometric,NbAlFe2
NbAlFe2,18.094,W/m/K,680.0,BTE,1,full BTE,1.0,,5.859262,225.0,Fm-3m,full Heusler (L2_1 / Cu2MnAl),,"[""Nb"", ""Nb"", ""Nb"", ""Nb"", ""Al"", ""Al"", ""Al"", ""Al"", ""Fe"", ""Fe"", ""Fe"", ""Fe"", ""Fe"", ""Fe"", ""Fe"", ""Fe""]","[[0.0, 0.0, 0.0], [0.0, 0.5, 0.5], [0.5, 0.0, 0.5], [0.5, 0.5, 0.0], [0.5, 0.0, 0.0], [0.5, 0.5, 0.5], [0.0, 0.0, 0.5], [0.0, 0.5, 0.0], [0.25, 0.25, 0.75], [0.25, 0.75, 0.75], [0.25, 0.75, 0.25], [0.25, 0.25, 0.25], [0.75, 0.25, 0.25], [0.75, 0.75, 0.25], [0.75, 0.75, 0.75], [0.75, 0.25, 0.75]]",A,primitive->conventional (x sqrt2),BTE master (PhononDB/Carrete/npj/SciRep),,https://mdr.nims.go.jp/datasets/cebadd9d-1b46-42dc-9edb-601219c8fec4,,PhononDB (Togo/NIMS MDR),https://mdr.nims.go.jp/datasets/cebadd9d-1b46-42dc-9edb-601219c8fec4,"LTC-calc.log unit cell (PBEsol-relaxed), same file as kappa",mp-865280,True,stoichiometric,NbAlFe2
NbAlFe2,17.843,W/m/K,690.0,BTE,1,full BTE,1.0,,5.859262,225.0,Fm-3m,full Heusler (L2_1 / Cu2MnAl),,"[""Nb"", ""Nb"", ""Nb"", ""Nb"", ""Al"", ""Al"", ""Al"", ""Al"", ""Fe"", ""Fe"", ""Fe"", ""Fe"", ""Fe"", ""Fe"", ""Fe"", ""Fe""]","[[0.0, 0.0, 0.0], [0.0, 0.5, 0.5], [0.5, 0.0, 0.5], [0.5, 0.5, 0.0], [0.5, 0.0, 0.0], [0.5, 0.5, 0.5], [0.0, 0.0, 0.5], [0.0, 0.5, 0.0], [0.25, 0.25, 0.75], [0.25, 0.75, 0.75], [0.25, 0.75, 0.25], [0.25, 0.25, 0.25], [0.75, 0.25, 0.25], [0.75, 0.75, 0.25], [0.75, 0.75, 0.75], [0.75, 0.25, 0.75]]",A,primitive->conventional (x sqrt2),BTE master (PhononDB/Carrete/npj/SciRep),,https://mdr.nims.go.jp/datasets/cebadd9d-1b46-42dc-9edb-601219c8fec4,,PhononDB (Togo/NIMS MDR),https://mdr.nims.go.jp/datasets/cebadd9d-1b46-42dc-9edb-601219c8fec4,"LTC-calc.log unit cell (PBEsol-relaxed), same file as kappa",mp-865280,True,stoichiometric,NbAlFe2
NbAlFe2,17.6,W/m/K,700.0,BTE,1,full BTE,1.0,,5.859262,225.0,Fm-3m,full Heusler (L2_1 / Cu2MnAl),,"[""Nb"", ""Nb"", ""Nb"", ""Nb"", ""Al"", ""Al"", ""Al"", ""Al"", ""Fe"", ""Fe"", ""Fe"", ""Fe"", ""Fe"", ""Fe"", ""Fe"", ""Fe""]","[[0.0, 0.0, 0.0], [0.0, 0.5, 0.5], [0.5, 0.0, 0.5], [0.5, 0.5, 0.0], [0.5, 0.0, 0.0], [0.5, 0.5, 0.5], [0.0, 0.0, 0.5], [0.0, 0.5, 0.0], [0.25, 0.25, 0.75], [0.25, 0.75, 0.75], [0.25, 0.75, 0.25], [0.25, 0.25, 0.25], [0.75, 0.25, 0.25], [0.75, 0.75, 0.25], [0.75, 0.75, 0.75], [0.75, 0.25, 0.75]]",A,primitive->conventional (x sqrt2),BTE master (PhononDB/Carrete/npj/SciRep),,https://mdr.nims.go.jp/datasets/cebadd9d-1b46-42dc-9edb-601219c8fec4,,PhononDB (Togo/NIMS MDR),https://mdr.nims.go.jp/datasets/cebadd9d-1b46-42dc-9edb-601219c8fec4,"LTC-calc.log unit cell (PBEsol-relaxed), same file as kappa",mp-865280,True,stoichiometric,NbAlFe2
NbAlFe2,17.363,W/m/K,710.0,BTE,1,full BTE,1.0,,5.859262,225.0,Fm-3m,full Heusler (L2_1 / Cu2MnAl),,"[""Nb"", ""Nb"", ""Nb"", ""Nb"", ""Al"", ""Al"", ""Al"", ""Al"", ""Fe"", ""Fe"", ""Fe"", ""Fe"", ""Fe"", ""Fe"", ""Fe"", ""Fe""]","[[0.0, 0.0, 0.0], [0.0, 0.5, 0.5], [0.5, 0.0, 0.5], [0.5, 0.5, 0.0], [0.5, 0.0, 0.0], [0.5, 0.5, 0.5], [0.0, 0.0, 0.5], [0.0, 0.5, 0.0], [0.25, 0.25, 0.75], [0.25, 0.75, 0.75], [0.25, 0.75, 0.25], [0.25, 0.25, 0.25], [0.75, 0.25, 0.25], [0.75, 0.75, 0.25], [0.75, 0.75, 0.75], [0.75, 0.25, 0.75]]",A,primitive->conventional (x sqrt2),BTE master (PhononDB/Carrete/npj/SciRep),,https://mdr.nims.go.jp/datasets/cebadd9d-1b46-42dc-9edb-601219c8fec4,,PhononDB (Togo/NIMS MDR),https://mdr.nims.go.jp/datasets/cebadd9d-1b46-42dc-9edb-601219c8fec4,"LTC-calc.log unit cell (PBEsol-relaxed), same file as kappa",mp-865280,True,stoichiometric,NbAlFe2
NbAlFe2,17.132,W/m/K,720.0,BTE,1,full BTE,1.0,,5.859262,225.0,Fm-3m,full Heusler (L2_1 / Cu2MnAl),,"[""Nb"", ""Nb"", ""Nb"", ""Nb"", ""Al"", ""Al"", ""Al"", ""Al"", ""Fe"", ""Fe"", ""Fe"", ""Fe"", ""Fe"", ""Fe"", ""Fe"", ""Fe""]","[[0.0, 0.0, 0.0], [0.0, 0.5, 0.5], [0.5, 0.0, 0.5], [0.5, 0.5, 0.0], [0.5, 0.0, 0.0], [0.5, 0.5, 0.5], [0.0, 0.0, 0.5], [0.0, 0.5, 0.0], [0.25, 0.25, 0.75], [0.25, 0.75, 0.75], [0.25, 0.75, 0.25], [0.25, 0.25, 0.25], [0.75, 0.25, 0.25], [0.75, 0.75, 0.25], [0.75, 0.75, 0.75], [0.75, 0.25, 0.75]]",A,primitive->conventional (x sqrt2),BTE master (PhononDB/Carrete/npj/SciRep),,https://mdr.nims.go.jp/datasets/cebadd9d-1b46-42dc-9edb-601219c8fec4,,PhononDB (Togo/NIMS MDR),https://mdr.nims.go.jp/datasets/cebadd9d-1b46-42dc-9edb-601219c8fec4,"LTC-calc.log unit cell (PBEsol-relaxed), same file as kappa",mp-865280,True,stoichiometric,NbAlFe2
