Repository: Shivamrandive747/Thermalconductivity_prediction

# Calibrating first-principles lattice thermal conductivity to experiment

**A curated half-Heusler dataset and a validated transfer function.**

Published first-principles transport calculations of lattice thermal conductivity exceed what
laboratories measure for the same compound by a **median factor of 1.55**. That offset is regular
enough to be removed in closed form:

$$\kappa_L^{\mathrm{expt}}(T) \;=\; \kappa_L^{\mathrm{BTE}}(T)\;\min\!\left[c\left(\tfrac{T}{300}\right)^{p},\,1\right],
\qquad c = 0.51,\quad p = 0.80$$

Inside a domain of applicability declared before the validation set was scored, this places

File: data/Target_Materials/HEUSLER_KAPPA_TRAINING_SET.csv (part 124 of 192)
formula,kappa_L,kappa_units,temperature_K,method,method_tier,tier_name,weight,kappa_basis,struct_a_A,struct_spacegroup,struct_sg_symbol,struct_prototype,struct_site_ordering,struct_species,struct_frac_coords,struct_grade,lattice_convention,source,source_doi,source_url,source_location,struct_source,struct_source_url,struct_source_detail,struct_id,struct_same_paper_as_kappa,stoichiometry,parent_formula
NbAlFe2,16.908,W/m/K,730.0,BTE,1,full BTE,1.0,,5.859262,225.0,Fm-3m,full Heusler (L2_1 / Cu2MnAl),,"[""Nb"", ""Nb"", ""Nb"", ""Nb"", ""Al"", ""Al"", ""Al"", ""Al"", ""Fe"", ""Fe"", ""Fe"", ""Fe"", ""Fe"", ""Fe"", ""Fe"", ""Fe""]","[[0.0, 0.0, 0.0], [0.0, 0.5, 0.5], [0.5, 0.0, 0.5], [0.5, 0.5, 0.0], [0.5, 0.0, 0.0], [0.5, 0.5, 0.5], [0.0, 0.0, 0.5], [0.0, 0.5, 0.0], [0.25, 0.25, 0.75], [0.25, 0.75, 0.75], [0.25, 0.75, 0.25], [0.25, 0.25, 0.25], [0.75, 0.25, 0.25], [0.75, 0.75, 0.25], [0.75, 0.75, 0.75], [0.75, 0.25, 0.75]]",A,primitive->conventional (x sqrt2),BTE master (PhononDB/Carrete/npj/SciRep),,https://mdr.nims.go.jp/datasets/cebadd9d-1b46-42dc-9edb-601219c8fec4,,PhononDB (Togo/NIMS MDR),https://mdr.nims.go.jp/datasets/cebadd9d-1b46-42dc-9edb-601219c8fec4,"LTC-calc.log unit cell (PBEsol-relaxed), same file as kappa",mp-865280,True,stoichiometric,NbAlFe2
NbAlFe2,16.689,W/m/K,740.0,BTE,1,full BTE,1.0,,5.859262,225.0,Fm-3m,full Heusler (L2_1 / Cu2MnAl),,"[""Nb"", ""Nb"", ""Nb"", ""Nb"", ""Al"", ""Al"", ""Al"", ""Al"", ""Fe"", ""Fe"", ""Fe"", ""Fe"", ""Fe"", ""Fe"", ""Fe"", ""Fe""]","[[0.0, 0.0, 0.0], [0.0, 0.5, 0.5], [0.5, 0.0, 0.5], [0.5, 0.5, 0.0], [0.5, 0.0, 0.0], [0.5, 0.5, 0.5], [0.0, 0.0, 0.5], [0.0, 0.5, 0.0], [0.25, 0.25, 0.75], [0.25, 0.75, 0.75], [0.25, 0.75, 0.25], [0.25, 0.25, 0.25], [0.75, 0.25, 0.25], [0.75, 0.75, 0.25], [0.75, 0.75, 0.75], [0.75, 0.25, 0.75]]",A,primitive->conventional (x sqrt2),BTE master (PhononDB/Carrete/npj/SciRep),,https://mdr.nims.go.jp/datasets/cebadd9d-1b46-42dc-9edb-601219c8fec4,,PhononDB (Togo/NIMS MDR),https://mdr.nims.go.jp/datasets/cebadd9d-1b46-42dc-9edb-601219c8fec4,"LTC-calc.log unit cell (PBEsol-relaxed), same file as kappa",mp-865280,True,stoichiometric,NbAlFe2
NbAlFe2,16.476,W/m/K,750.0,BTE,1,full BTE,1.0,,5.859262,225.0,Fm-3m,full Heusler (L2_1 / Cu2MnAl),,"[""Nb"", ""Nb"", ""Nb"", ""Nb"", ""Al"", ""Al"", ""Al"", ""Al"", ""Fe"", ""Fe"", ""Fe"", ""Fe"", ""Fe"", ""Fe"", ""Fe"", ""Fe""]","[[0.0, 0.0, 0.0], [0.0, 0.5, 0.5], [0.5, 0.0, 0.5], [0.5, 0.5, 0.0], [0.5, 0.0, 0.0], [0.5, 0.5, 0.5], [0.0, 0.0, 0.5], [0.0, 0.5, 0.0], [0.25, 0.25, 0.75], [0.25, 0.75, 0.75], [0.25, 0.75, 0.25], [0.25, 0.25, 0.25], [0.75, 0.25, 0.25], [0.75, 0.75, 0.25], [0.75, 0.75, 0.75], [0.75, 0.25, 0.75]]",A,primitive->conventional (x sqrt2),BTE master (PhononDB/Carrete/npj/SciRep),,https://mdr.nims.go.jp/datasets/cebadd9d-1b46-42dc-9edb-601219c8fec4,,PhononDB (Togo/NIMS MDR),https://mdr.nims.go.jp/datasets/cebadd9d-1b46-42dc-9edb-601219c8fec4,"LTC-calc.log unit cell (PBEsol-relaxed), same file as kappa",mp-865280,True,stoichiometric,NbAlFe2
NbAlFe2,16.268,W/m/K,760.0,BTE,1,full BTE,1.0,,5.859262,225.0,Fm-3m,full Heusler (L2_1 / Cu2MnAl),,"[""Nb"", ""Nb"", ""Nb"", ""Nb"", ""Al"", ""Al"", ""Al"", ""Al"", ""Fe"", ""Fe"", ""Fe"", ""Fe"", ""Fe"", ""Fe"", ""Fe"", ""Fe""]","[[0.0, 0.0, 0.0], [0.0, 0.5, 0.5], [0.5, 0.0, 0.5], [0.5, 0.5, 0.0], [0.5, 0.0, 0.0], [0.5, 0.5, 0.5], [0.0, 0.0, 0.5], [0.0, 0.5, 0.0], [0.25, 0.25, 0.75], [0.25, 0.75, 0.75], [0.25, 0.75, 0.25], [0.25, 0.25, 0.25], [0.75, 0.25, 0.25], [0.75, 0.75, 0.25], [0.75, 0.75, 0.75], [0.75, 0.25, 0.75]]",A,primitive->conventional (x sqrt2),BTE master (PhononDB/Carrete/npj/SciRep),,https://mdr.nims.go.jp/datasets/cebadd9d-1b46-42dc-9edb-601219c8fec4,,PhononDB (Togo/NIMS MDR),https://mdr.nims.go.jp/datasets/cebadd9d-1b46-42dc-9edb-601219c8fec4,"LTC-calc.log unit cell (PBEsol-relaxed), same file as kappa",mp-865280,True,stoichiometric,NbAlFe2
NbAlFe2,16.066,W/m/K,770.0,BTE,1,full BTE,1.0,,5.859262,225.0,Fm-3m,full Heusler (L2_1 / Cu2MnAl),,"[""Nb"", ""Nb"", ""Nb"", ""Nb"", ""Al"", ""Al"", ""Al"", ""Al"", ""Fe"", ""Fe"", ""Fe"", ""Fe"", ""Fe"", ""Fe"", ""Fe"", ""Fe""]","[[0.0, 0.0, 0.0], [0.0, 0.5, 0.5], [0.5, 0.0, 0.5], [0.5, 0.5, 0.0], [0.5, 0.0, 0.0], [0.5, 0.5, 0.5], [0.0, 0.0, 0.5], [0.0, 0.5, 0.0], [0.25, 0.25, 0.75], [0.25, 0.75, 0.75], [0.25, 0.75, 0.25], [0.25, 0.25, 0.25], [0.75, 0.25, 0.25], [0.75, 0.75, 0.25], [0.75, 0.75, 0.75], [0.75, 0.25, 0.75]]",A,primitive->conventional (x sqrt2),BTE master (PhononDB/Carrete/npj/SciRep),,https://mdr.nims.go.jp/datasets/cebadd9d-1b46-42dc-9edb-601219c8fec4,,PhononDB (Togo/NIMS MDR),https://mdr.nims.go.jp/datasets/cebadd9d-1b46-42dc-9edb-601219c8fec4,"LTC-calc.log unit cell (PBEsol-relaxed), same file as kappa",mp-865280,True,stoichiometric,NbAlFe2
NbAlFe2,15.868,W/m/K,780.0,BTE,1,full BTE,1.0,,5.859262,225.0,Fm-3m,full Heusler (L2_1 / Cu2MnAl),,"[""Nb"", ""Nb"", ""Nb"", ""Nb"", ""Al"", ""Al"", ""Al"", ""Al"", ""Fe"", ""Fe"", ""Fe"", ""Fe"", ""Fe"", ""Fe"", ""Fe"", ""Fe""]","[[0.0, 0.0, 0.0], [0.0, 0.5, 0.5], [0.5, 0.0, 0.5], [0.5, 0.5, 0.0], [0.5, 0.0, 0.0], [0.5, 0.5, 0.5], [0.0, 0.0, 0.5], [0.0, 0.5, 0.0], [0.25, 0.25, 0.75], [0.25, 0.75, 0.75], [0.25, 0.75, 0.25], [0.25, 0.25, 0.25], [0.75, 0.25, 0.25], [0.75, 0.75, 0.25], [0.75, 0.75, 0.75], [0.75, 0.25, 0.75]]",A,primitive->conventional (x sqrt2),BTE master (PhononDB/Carrete/npj/SciRep),,https://mdr.nims.go.jp/datasets/cebadd9d-1b46-42dc-9edb-601219c8fec4,,PhononDB (Togo/NIMS MDR),https://mdr.nims.go.jp/datasets/cebadd9d-1b46-42dc-9edb-601219c8fec4,"LTC-calc.log unit cell (PBEsol-relaxed), same file as kappa",mp-865280,True,stoichiometric,NbAlFe2
NbAlFe2,15.676,W/m/K,790.0,BTE,1,full BTE,1.0,,5.859262,225.0,Fm-3m,full Heusler (L2_1 / Cu2MnAl),,"[""Nb"", ""Nb"", ""Nb"", ""Nb"", ""Al"", ""Al"", ""Al"", ""Al"", ""Fe"", ""Fe"", ""Fe"", ""Fe"", ""Fe"", ""Fe"", ""Fe"", ""Fe""]","[[0.0, 0.0, 0.0], [0.0, 0.5, 0.5], [0.5, 0.0, 0.5], [0.5, 0.5, 0.0], [0.5, 0.0, 0.0], [0.5, 0.5, 0.5], [0.0, 0.0, 0.5], [0.0, 0.5, 0.0], [0.25, 0.25, 0.75], [0.25, 0.75, 0.75], [0.25, 0.75, 0.25], [0.25, 0.25, 0.25], [0.75, 0.25, 0.25], [0.75, 0.75, 0.25], [0.75, 0.75, 0.75], [0.75, 0.25, 0.75]]",A,primitive->conventional (x sqrt2),BTE master (PhononDB/Carrete/npj/SciRep),,https://mdr.nims.go.jp/datasets/cebadd9d-1b46-42dc-9edb-601219c8fec4,,PhononDB (Togo/NIMS MDR),https://mdr.nims.go.jp/datasets/cebadd9d-1b46-42dc-9edb-601219c8fec4,"LTC-calc.log unit cell (PBEsol-relaxed), same file as kappa",mp-865280,True,stoichiometric,NbAlFe2
NbAlFe2,15.488,W/m/K,800.0,BTE,1,full BTE,1.0,,5.859262,225.0,Fm-3m,full Heusler (L2_1 / Cu2MnAl),,"[""Nb"", ""Nb"", ""Nb"", ""Nb"", ""Al"", ""Al"", ""Al"", ""Al"", ""Fe"", ""Fe"", ""Fe"", ""Fe"", ""Fe"", ""Fe"", ""Fe"", ""Fe""]","[[0.0, 0.0, 0.0], [0.0, 0.5, 0.5], [0.5, 0.0, 0.5], [0.5, 0.5, 0.0], [0.5, 0.0, 0.0], [0.5, 0.5, 0.5], [0.0, 0.0, 0.5], [0.0, 0.5, 0.0], [0.25, 0.25, 0.75], [0.25, 0.75, 0.75], [0.25, 0.75, 0.25], [0.25, 0.25, 0.25], [0.75, 0.25, 0.25], [0.75, 0.75, 0.25], [0.75, 0.75, 0.75], [0.75, 0.25, 0.75]]",A,primitive->conventional (x sqrt2),BTE master (PhononDB/Carrete/npj/SciRep),,https://mdr.nims.go.jp/datasets/cebadd9d-1b46-42dc-9edb-601219c8fec4,,PhononDB (Togo/NIMS MDR),https://mdr.nims.go.jp/datasets/cebadd9d-1b46-42dc-9edb-601219c8fec4,"LTC-calc.log unit cell (PBEsol-relaxed), same file as kappa",mp-865280,True,stoichiometric,NbAlFe2
NbAlFe2,15.305,W/m/K,810.0,BTE,1,full BTE,1.0,,5.859262,225.0,Fm-3m,full Heusler (L2_1 / Cu2MnAl),,"[""Nb"", ""Nb"", ""Nb"", ""Nb"", ""Al"", ""Al"", ""Al"", ""Al"", ""Fe"", ""Fe"", ""Fe"", ""Fe"", ""Fe"", ""Fe"", ""Fe"", ""Fe""]","[[0.0, 0.0, 0.0], [0.0, 0.5, 0.5], [0.5, 0.0, 0.5], [0.5, 0.5, 0.0], [0.5, 0.0, 0.0], [0.5, 0.5, 0.5], [0.0, 0.0, 0.5], [0.0, 0.5, 0.0], [0.25, 0.25, 0.75], [0.25, 0.75, 0.75], [0.25, 0.75, 0.25], [0.25, 0.25, 0.25], [0.75, 0.25, 0.25], [0.75, 0.75, 0.25], [0.75, 0.75, 0.75], [0.75, 0.25, 0.75]]",A,primitive->conventional (x sqrt2),BTE master (PhononDB/Carrete/npj/SciRep),,https://mdr.nims.go.jp/datasets/cebadd9d-1b46-42dc-9edb-601219c8fec4,,PhononDB (Togo/NIMS MDR),https://mdr.nims.go.jp/datasets/cebadd9d-1b46-42dc-9edb-601219c8fec4,"LTC-calc.log unit cell (PBEsol-relaxed), same file as kappa",mp-865280,True,stoichiometric,NbAlFe2
NbAlFe2,15.125,W/m/K,820.0,BTE,1,full BTE,1.0,,5.859262,225.0,Fm-3m,full Heusler (L2_1 / Cu2MnAl),,"[""Nb"", ""Nb"", ""Nb"", ""Nb"", ""Al"", ""Al"", ""Al"", ""Al"", ""Fe"", ""Fe"", ""Fe"", ""Fe"", ""Fe"", ""Fe"", ""Fe"", ""Fe""]","[[0.0, 0.0, 0.0], [0.0, 0.5, 0.5], [0.5, 0.0, 0.5], [0.5, 0.5, 0.0], [0.5, 0.0, 0.0], [0.5, 0.5, 0.5], [0.0, 0.0, 0.5], [0.0, 0.5, 0.0], [0.25, 0.25, 0.75], [0.25, 0.75, 0.75], [0.25, 0.75, 0.25], [0.25, 0.25, 0.25], [0.75, 0.25, 0.25], [0.75, 0.75, 0.25], [0.75, 0.75, 0.75], [0.75, 0.25, 0.75]]",A,primitive->conventional (x sqrt2),BTE master (PhononDB/Carrete/npj/SciRep),,https://mdr.nims.go.jp/datasets/cebadd9d-1b46-42dc-9edb-601219c8fec4,,PhononDB (Togo/NIMS MDR),https://mdr.nims.go.jp/datasets/cebadd9d-1b46-42dc-9edb-601219c8fec4,"LTC-calc.log unit cell (PBEsol-relaxed), same file as kappa",mp-865280,True,stoichiometric,NbAlFe2
NbAlFe2,14.951,W/m/K,830.0,BTE,1,full BTE,1.0,,5.859262,225.0,Fm-3m,full Heusler (L2_1 / Cu2MnAl),,"[""Nb"", ""Nb"", ""Nb"", ""Nb"", ""Al"", ""Al"", ""Al"", ""Al"", ""Fe"", ""Fe"", ""Fe"", ""Fe"", ""Fe"", ""Fe"", ""Fe"", ""Fe""]","[[0.0, 0.0, 0.0], [0.0, 0.5, 0.5], [0.5, 0.0, 0.5], [0.5, 0.5, 0.0], [0.5, 0.0, 0.0], [0.5, 0.5, 0.5], [0.0, 0.0, 0.5], [0.0, 0.5, 0.0], [0.25, 0.25, 0.75], [0.25, 0.75, 0.75], [0.25, 0.75, 0.25], [0.25, 0.25, 0.25], [0.75, 0.25, 0.25], [0.75, 0.75, 0.25], [0.75, 0.75, 0.75], [0.75, 0.25, 0.75]]",A,primitive->conventional (x sqrt2),BTE master (PhononDB/Carrete/npj/SciRep),,https://mdr.nims.go.jp/datasets/cebadd9d-1b46-42dc-9edb-601219c8fec4,,PhononDB (Togo/NIMS MDR),https://mdr.nims.go.jp/datasets/cebadd9d-1b46-42dc-9edb-601219c8fec4,"LTC-calc.log unit cell (PBEsol-relaxed), same file as kappa",mp-865280,True,stoichiometric,NbAlFe2
NbAlFe2,14.78,W/m/K,840.0,BTE,1,full BTE,1.0,,5.859262,225.0,Fm-3m,full Heusler (L2_1 / Cu2MnAl),,"[""Nb"", ""Nb"", ""Nb"", ""Nb"", ""Al"", ""Al"", ""Al"", ""Al"", ""Fe"", ""Fe"", ""Fe"", ""Fe"", ""Fe"", ""Fe"", ""Fe"", ""Fe""]","[[0.0, 0.0, 0.0], [0.0, 0.5, 0.5], [0.5, 0.0, 0.5], [0.5, 0.5, 0.0], [0.5, 0.0, 0.0], [0.5, 0.5, 0.5], [0.0, 0.0, 0.5], [0.0, 0.5, 0.0], [0.25, 0.25, 0.75], [0.25, 0.75, 0.75], [0.25, 0.75, 0.25], [0.25, 0.25, 0.25], [0.75, 0.25, 0.25], [0.75, 0.75, 0.25], [0.75, 0.75, 0.75], [0.75, 0.25, 0.75]]",A,primitive->conventional (x sqrt2),BTE master (PhononDB/Carrete/npj/SciRep),,https://mdr.nims.go.jp/datasets/cebadd9d-1b46-42dc-9edb-601219c8fec4,,PhononDB (Togo/NIMS MDR),https://mdr.nims.go.jp/datasets/cebadd9d-1b46-42dc-9edb-601219c8fec4,"LTC-calc.log unit cell (PBEsol-relaxed), same file as kappa",mp-865280,True,stoichiometric,NbAlFe2
NbAlFe2,14.613,W/m/K,850.0,BTE,1,full BTE,1.0,,5.859262,225.0,Fm-3m,full Heusler (L2_1 / Cu2MnAl),,"[""Nb"", ""Nb"", ""Nb"", ""Nb"", ""Al"", ""Al"", ""Al"", ""Al"", ""Fe"", ""Fe"", ""Fe"", ""Fe"", ""Fe"", ""Fe"", ""Fe"", ""Fe""]","[[0.0, 0.0, 0.0], [0.0, 0.5, 0.5], [0.5, 0.0, 0.5], [0.5, 0.5, 0.0], [0.5, 0.0, 0.0], [0.5, 0.5, 0.5], [0.0, 0.0, 0.5], [0.0, 0.5, 0.0], [0.25, 0.25, 0.75], [0.25, 0.75, 0.75], [0.25, 0.75, 0.25], [0.25, 0.25, 0.25], [0.75, 0.25, 0.25], [0.75, 0.75, 0.25], [0.75, 0.75, 0.75], [0.75, 0.25, 0.75]]",A,primitive->conventional (x sqrt2),BTE master (PhononDB/Carrete/npj/SciRep),,https://mdr.nims.go.jp/datasets/cebadd9d-1b46-42dc-9edb-601219c8fec4,,PhononDB (Togo/NIMS MDR),https://mdr.nims.go.jp/datasets/cebadd9d-1b46-42dc-9edb-601219c8fec4,"LTC-calc.log unit cell (PBEsol-relaxed), same file as kappa",mp-865280,True,stoichiometric,NbAlFe2
NbAlFe2,14.449,W/m/K,860.0,BTE,1,full BTE,1.0,,5.859262,225.0,Fm-3m,full Heusler (L2_1 / Cu2MnAl),,"[""Nb"", ""Nb"", ""Nb"", ""Nb"", ""Al"", ""Al"", ""Al"", ""Al"", ""Fe"", ""Fe"", ""Fe"", ""Fe"", ""Fe"", ""Fe"", ""Fe"", ""Fe""]","[[0.0, 0.0, 0.0], [0.0, 0.5, 0.5], [0.5, 0.0, 0.5], [0.5, 0.5, 0.0], [0.5, 0.0, 0.0], [0.5, 0.5, 0.5], [0.0, 0.0, 0.5], [0.0, 0.5, 0.0], [0.25, 0.25, 0.75], [0.25, 0.75, 0.75], [0.25, 0.75, 0.25], [0.25, 0.25, 0.25], [0.75, 0.25, 0.25], [0.75, 0.75, 0.25], [0.75, 0.75, 0.75], [0.75, 0.25, 0.75]]",A,primitive->conventional (x sqrt2),BTE master (PhononDB/Carrete/npj/SciRep),,https://mdr.nims.go.jp/datasets/cebadd9d-1b46-42dc-9edb-601219c8fec4,,PhononDB (Togo/NIMS MDR),https://mdr.nims.go.jp/datasets/cebadd9d-1b46-42dc-9edb-601219c8fec4,"LTC-calc.log unit cell (PBEsol-relaxed), same file as kappa",mp-865280,True,stoichiometric,NbAlFe2
NbAlFe2,14.29,W/m/K,870.0,BTE,1,full BTE,1.0,,5.859262,225.0,Fm-3m,full Heusler (L2_1 / Cu2MnAl),,"[""Nb"", ""Nb"", ""Nb"", ""Nb"", ""Al"", ""Al"", ""Al"", ""Al"", ""Fe"", ""Fe"", ""Fe"", ""Fe"", ""Fe"", ""Fe"", ""Fe"", ""Fe""]","[[0.0, 0.0, 0.0], [0.0, 0.5, 0.5], [0.5, 0.0, 0.5], [0.5, 0.5, 0.0], [0.5, 0.0, 0.0], [0.5, 0.5, 0.5], [0.0, 0.0, 0.5], [0.0, 0.5, 0.0], [0.25, 0.25, 0.75], [0.25, 0.75, 0.75], [0.25, 0.75, 0.25], [0.25, 0.25, 0.25], [0.75, 0.25, 0.25], [0.75, 0.75, 0.25], [0.75, 0.75, 0.75], [0.75, 0.25, 0.75]]",A,primitive->conventional (x sqrt2),BTE master (PhononDB/Carrete/npj/SciRep),,https://mdr.nims.go.jp/datasets/cebadd9d-1b46-42dc-9edb-601219c8fec4,,PhononDB (Togo/NIMS MDR),https://mdr.nims.go.jp/datasets/cebadd9d-1b46-42dc-9edb-601219c8fec4,"LTC-calc.log unit cell (PBEsol-relaxed), same file as kappa",mp-865280,True,stoichiometric,NbAlFe2
NbAlFe2,14.134,W/m/K,880.0,BTE,1,full BTE,1.0,,5.859262,225.0,Fm-3m,full Heusler (L2_1 / Cu2MnAl),,"[""Nb"", ""Nb"", ""Nb"", ""Nb"", ""Al"", ""Al"", ""Al"", ""Al"", ""Fe"", ""Fe"", ""Fe"", ""Fe"", ""Fe"", ""Fe"", ""Fe"", ""Fe""]","[[0.0, 0.0, 0.0], [0.0, 0.5, 0.5], [0.5, 0.0, 0.5], [0.5, 0.5, 0.0], [0.5, 0.0, 0.0], [0.5, 0.5, 0.5], [0.0, 0.0, 0.5], [0.0, 0.5, 0.0], [0.25, 0.25, 0.75], [0.25, 0.75, 0.75], [0.25, 0.75, 0.25], [0.25, 0.25, 0.25], [0.75, 0.25, 0.25], [0.75, 0.75, 0.25], [0.75, 0.75, 0.75], [0.75, 0.25, 0.75]]",A,primitive->conventional (x sqrt2),BTE master (PhononDB/Carrete/npj/SciRep),,https://mdr.nims.go.jp/datasets/cebadd9d-1b46-42dc-9edb-601219c8fec4,,PhononDB (Togo/NIMS MDR),https://mdr.nims.go.jp/datasets/cebadd9d-1b46-42dc-9edb-601219c8fec4,"LTC-calc.log unit cell (PBEsol-relaxed), same file as kappa",mp-865280,True,stoichiometric,NbAlFe2
NbAlFe2,13.981,W/m/K,890.0,BTE,1,full BTE,1.0,,5.859262,225.0,Fm-3m,full Heusler (L2_1 / Cu2MnAl),,"[""Nb"", ""Nb"", ""Nb"", ""Nb"", ""Al"", ""Al"", ""Al"", ""Al"", ""Fe"", ""Fe"", ""Fe"", ""Fe"", ""Fe"", ""Fe"", ""Fe"", ""Fe""]","[[0.0, 0.0, 0.0], [0.0, 0.5, 0.5], [0.5, 0.0, 0.5], [0.5, 0.5, 0.0], [0.5, 0.0, 0.0], [0.5, 0.5, 0.5], [0.0, 0.0, 0.5], [0.0, 0.5, 0.0], [0.25, 0.25, 0.75], [0.25, 0.75, 0.75], [0.25, 0.75, 0.25], [0.25, 0.25, 0.25], [0.75, 0.25, 0.25], [0.75, 0.75, 0.25], [0.75, 0.75, 0.75], [0.75, 0.25, 0.75]]",A,primitive->conventional (x sqrt2),BTE master (PhononDB/Carrete/npj/SciRep),,https://mdr.nims.go.jp/datasets/cebadd9d-1b46-42dc-9edb-601219c8fec4,,PhononDB (Togo/NIMS MDR),https://mdr.nims.go.jp/datasets/cebadd9d-1b46-42dc-9edb-601219c8fec4,"LTC-calc.log unit cell (PBEsol-relaxed), same file as kappa",mp-865280,True,stoichiometric,NbAlFe2
NbAlFe2,13.832,W/m/K,900.0,BTE,1,full BTE,1.0,,5.859262,225.0,Fm-3m,full Heusler (L2_1 / Cu2MnAl),,"[""Nb"", ""Nb"", ""Nb"", ""Nb"", ""Al"", ""Al"", ""Al"", ""Al"", ""Fe"", ""Fe"", ""Fe"", ""Fe"", ""Fe"", ""Fe"", ""Fe"", ""Fe""]","[[0.0, 0.0, 0.0], [0.0, 0.5, 0.5], [0.5, 0.0, 0.5], [0.5, 0.5, 0.0], [0.5, 0.0, 0.0], [0.5, 0.5, 0.5], [0.0, 0.0, 0.5], [0.0, 0.5, 0.0], [0.25, 0.25, 0.75], [0.25, 0.75, 0.75], [0.25, 0.75, 0.25], [0.25, 0.25, 0.25], [0.75, 0.25, 0.25], [0.75, 0.75, 0.25], [0.75, 0.75, 0.75], [0.75, 0.25, 0.75]]",A,primitive->conventional (x sqrt2),BTE master (PhononDB/Carrete/npj/SciRep),,https://mdr.nims.go.jp/datasets/cebadd9d-1b46-42dc-9edb-601219c8fec4,,PhononDB (Togo/NIMS MDR),https://mdr.nims.go.jp/datasets/cebadd9d-1b46-42dc-9edb-601219c8fec4,"LTC-calc.log unit cell (PBEsol-relaxed), same file as kappa",mp-865280,True,stoichiometric,NbAlFe2
NbAlFe2,13.685,W/m/K,910.0,BTE,1,full BTE,1.0,,5.859262,225.0,Fm-3m,full Heusler (L2_1 / Cu2MnAl),,"[""Nb"", ""Nb"", ""Nb"", ""Nb"", ""Al"", ""Al"", ""Al"", ""Al"", ""Fe"", ""Fe"", ""Fe"", ""Fe"", ""Fe"", ""Fe"", ""Fe"", ""Fe""]","[[0.0, 0.0, 0.0], [0.0, 0.5, 0.5], [0.5, 0.0, 0.5], [0.5, 0.5, 0.0], [0.5, 0.0, 0.0], [0.5, 0.5, 0.5], [0.0, 0.0, 0.5], [0.0, 0.5, 0.0], [0.25, 0.25, 0.75], [0.25, 0.75, 0.75], [0.25, 0.75, 0.25], [0.25, 0.25, 0.25], [0.75, 0.25, 0.25], [0.75, 0.75, 0.25], [0.75, 0.75, 0.75], [0.75, 0.25, 0.75]]",A,primitive->conventional (x sqrt2),BTE master (PhononDB/Carrete/npj/SciRep),,https://mdr.nims.go.jp/datasets/cebadd9d-1b46-42dc-9edb-601219c8fec4,,PhononDB (Togo/NIMS MDR),https://mdr.nims.go.jp/datasets/cebadd9d-1b46-42dc-9edb-601219c8fec4,"LTC-calc.log unit cell (PBEsol-relaxed), same file as kappa",mp-865280,True,stoichiometric,NbAlFe2
NbAlFe2,13.542,W/m/K,920.0,BTE,1,full BTE,1.0,,5.859262,225.0,Fm-3m,full Heusler (L2_1 / Cu2MnAl),,"[""Nb"", ""Nb"", ""Nb"", ""Nb"", ""Al"", ""Al"", ""Al"", ""Al"", ""Fe"", ""Fe"", ""Fe"", ""Fe"", ""Fe"", ""Fe"", ""Fe"", ""Fe""]","[[0.0, 0.0, 0.0], [0.0, 0.5, 0.5], [0.5, 0.0, 0.5], [0.5, 0.5, 0.0], [0.5, 0.0, 0.0], [0.5, 0.5, 0.5], [0.0, 0.0, 0.5], [0.0, 0.5, 0.0], [0.25, 0.25, 0.75], [0.25, 0.75, 0.75], [0.25, 0.75, 0.25], [0.25, 0.25, 0.25], [0.75, 0.25, 0.25], [0.75, 0.75, 0.25], [0.75, 0.75, 0.75], [0.75, 0.25, 0.75]]",A,primitive->conventional (x sqrt2),BTE master (PhononDB/Carrete/npj/SciRep),,https://mdr.nims.go.jp/datasets/cebadd9d-1b46-42dc-9edb-601219c8fec4,,PhononDB (Togo/NIMS MDR),https://mdr.nims.go.jp/datasets/cebadd9d-1b46-42dc-9edb-601219c8fec4,"LTC-calc.log unit cell (PBEsol-relaxed), same file as kappa",mp-865280,True,stoichiometric,NbAlFe2
NbAlFe2,13.402,W/m/K,930.0,BTE,1,full BTE,1.0,,5.859262,225.0,Fm-3m,full Heusler (L2_1 / Cu2MnAl),,"[""Nb"", ""Nb"", ""Nb"", ""Nb"", ""Al"", ""Al"", ""Al"", ""Al"", ""Fe"", ""Fe"", ""Fe"", ""Fe"", ""Fe"", ""Fe"", ""Fe"", ""Fe""]","[[0.0, 0.0, 0.0], [0.0, 0.5, 0.5], [0.5, 0.0, 0.5], [0.5, 0.5, 0.0], [0.5, 0.0, 0.0], [0.5, 0.5, 0.5], [0.0, 0.0, 0.5], [0.0, 0.5, 0.0], [0.25, 0.25, 0.75], [0.25, 0.75, 0.75], [0.25, 0.75, 0.25], [0.25, 0.25, 0.25], [0.75, 0.25, 0.25], [0.75, 0.75, 0.25], [0.75, 0.75, 0.75], [0.75, 0.25, 0.75]]",A,primitive->conventional (x sqrt2),BTE master (PhononDB/Carrete/npj/SciRep),,https://mdr.nims.go.jp/datasets/cebadd9d-1b46-42dc-9edb-601219c8fec4,,PhononDB (Togo/NIMS MDR),https://mdr.nims.go.jp/datasets/cebadd9d-1b46-42dc-9edb-601219c8fec4,"LTC-calc.log unit cell (PBEsol-relaxed), same file as kappa",mp-865280,True,stoichiometric,NbAlFe2
NbAlFe2,13.265,W/m/K,940.0,BTE,1,full BTE,1.0,,5.859262,225.0,Fm-3m,full Heusler (L2_1 / Cu2MnAl),,"[""Nb"", ""Nb"", ""Nb"", ""Nb"", ""Al"", ""Al"", ""Al"", ""Al"", ""Fe"", ""Fe"", ""Fe"", ""Fe"", ""Fe"", ""Fe"", ""Fe"", ""Fe""]","[[0.0, 0.0, 0.0], [0.0, 0.5, 0.5], [0.5, 0.0, 0.5], [0.5, 0.5, 0.0], [0.5, 0.0, 0.0], [0.5, 0.5, 0.5], [0.0, 0.0, 0.5], [0.0, 0.5, 0.0], [0.25, 0.25, 0.75], [0.25, 0.75, 0.75], [0.25, 0.75, 0.25], [0.25, 0.25, 0.25], [0.75, 0.25, 0.25], [0.75, 0.75, 0.25], [0.75, 0.75, 0.75], [0.75, 0.25, 0.75]]",A,primitive->conventional (x sqrt2),BTE master (PhononDB/Carrete/npj/SciRep),,https://mdr.nims.go.jp/datasets/cebadd9d-1b46-42dc-9edb-601219c8fec4,,PhononDB (Togo/NIMS MDR),https://mdr.nims.go.jp/datasets/cebadd9d-1b46-42dc-9edb-601219c8fec4,"LTC-calc.log unit cell (PBEsol-relaxed), same file as kappa",mp-865280,True,stoichiometric,NbAlFe2
NbAlFe2,13.13,W/m/K,950.0,BTE,1,full BTE,1.0,,5.859262,225.0,Fm-3m,full Heusler (L2_1 / Cu2MnAl),,"[""Nb"", ""Nb"", ""Nb"", ""Nb"", ""Al"", ""Al"", ""Al"", ""Al"", ""Fe"", ""Fe"", ""Fe"", ""Fe"", ""Fe"", ""Fe"", ""Fe"", ""Fe""]","[[0.0, 0.0, 0.0], [0.0, 0.5, 0.5], [0.5, 0.0, 0.5], [0.5, 0.5, 0.0], [0.5, 0.0, 0.0], [0.5, 0.5, 0.5], [0.0, 0.0, 0.5], [0.0, 0.5, 0.0], [0.25, 0.25, 0.75], [0.25, 0.75, 0.75], [0.25, 0.75, 0.25], [0.25, 0.25, 0.25], [0.75, 0.25, 0.25], [0.75, 0.75, 0.25], [0.75, 0.75, 0.75], [0.75, 0.25, 0.75]]",A,primitive->conventional (x sqrt2),BTE master (PhononDB/Carrete/npj/SciRep),,https://mdr.nims.go.jp/datasets/cebadd9d-1b46-42dc-9edb-601219c8fec4,,PhononDB (Togo/NIMS MDR),https://mdr.nims.go.jp/datasets/cebadd9d-1b46-42dc-9edb-601219c8fec4,"LTC-calc.log unit cell (PBEsol-relaxed), same file as kappa",mp-865280,True,stoichiometric,NbAlFe2
NbAlFe2,12.998,W/m/K,960.0,BTE,1,full BTE,1.0,,5.859262,225.0,Fm-3m,full Heusler (L2_1 / Cu2MnAl),,"[""Nb"", ""Nb"", ""Nb"", ""Nb"", ""Al"", ""Al"", ""Al"", ""Al"", ""Fe"", ""Fe"", ""Fe"", ""Fe"", ""Fe"", ""Fe"", ""Fe"", ""Fe""]","[[0.0, 0.0, 0.0], [0.0, 0.5, 0.5], [0.5, 0.0, 0.5], [0.5, 0.5, 0.0], [0.5, 0.0, 0.0], [0.5, 0.5, 0.5], [0.0, 0.0, 0.5], [0.0, 0.5, 0.0], [0.25, 0.25, 0.75], [0.25, 0.75, 0.75], [0.25, 0.75, 0.25], [0.25, 0.25, 0.25], [0.75, 0.25, 0.25], [0.75, 0.75, 0.25], [0.75, 0.75, 0.75], [0.75, 0.25, 0.75]]",A,primitive->conventional (x sqrt2),BTE master (PhononDB/Carrete/npj/SciRep),,https://mdr.nims.go.jp/datasets/cebadd9d-1b46-42dc-9edb-601219c8fec4,,PhononDB (Togo/NIMS MDR),https://mdr.nims.go.jp/datasets/cebadd9d-1b46-42dc-9edb-601219c8fec4,"LTC-calc.log unit cell (PBEsol-relaxed), same file as kappa",mp-865280,True,stoichiometric,NbAlFe2
NbAlFe2,12.869,W/m/K,970.0,BTE,1,full BTE,1.0,,5.859262,225.0,Fm-3m,full Heusler (L2_1 / Cu2MnAl),,"[""Nb"", ""Nb"", ""Nb"", ""Nb"", ""Al"", ""Al"", ""Al"", ""Al"", ""Fe"", ""Fe"", ""Fe"", ""Fe"", ""Fe"", ""Fe"", ""Fe"", ""Fe""]","[[0.0, 0.0, 0.0], [0.0, 0.5, 0.5], [0.5, 0.0, 0.5], [0.5, 0.5, 0.0], [0.5, 0.0, 0.0], [0.5, 0.5, 0.5], [0.0, 0.0, 0.5], [0.0, 0.5, 0.0], [0.25, 0.25, 0.75], [0.25, 0.75, 0.75], [0.25, 0.75, 0.25], [0.25, 0.25, 0.25], [0.75, 0.25, 0.25], [0.75, 0.75, 0.25], [0.75, 0.75, 0.75], [0.75, 0.25, 0.75]]",A,primitive->conventional (x sqrt2),BTE master (PhononDB/Carrete/npj/SciRep),,https://mdr.nims.go.jp/datasets/cebadd9d-1b46-42dc-9edb-601219c8fec4,,PhononDB (Togo/NIMS MDR),https://mdr.nims.go.jp/datasets/cebadd9d-1b46-42dc-9edb-601219c8fec4,"LTC-calc.log unit cell (PBEsol-relaxed), same file as kappa",mp-865280,True,stoichiometric,NbAlFe2
NbAlFe2,12.743,W/m/K,980.0,BTE,1,full BTE,1.0,,5.859262,225.0,Fm-3m,full Heusler (L2_1 / Cu2MnAl),,"[""Nb"", ""Nb"", ""Nb"", ""Nb"", ""Al"", ""Al"", ""Al"", ""Al"", ""Fe"", ""Fe"", ""Fe"", ""Fe"", ""Fe"", ""Fe"", ""Fe"", ""Fe""]","[[0.0, 0.0, 0.0], [0.0, 0.5, 0.5], [0.5, 0.0, 0.5], [0.5, 0.5, 0.0], [0.5, 0.0, 0.0], [0.5, 0.5, 0.5], [0.0, 0.0, 0.5], [0.0, 0.5, 0.0], [0.25, 0.25, 0.75], [0.25, 0.75, 0.75], [0.25, 0.75, 0.25], [0.25, 0.25, 0.25], [0.75, 0.25, 0.25], [0.75, 0.75, 0.25], [0.75, 0.75, 0.75], [0.75, 0.25, 0.75]]",A,primitive->conventional (x sqrt2),BTE master (PhononDB/Carrete/npj/SciRep),,https://mdr.nims.go.jp/datasets/cebadd9d-1b46-42dc-9edb-601219c8fec4,,PhononDB (Togo/NIMS MDR),https://mdr.nims.go.jp/datasets/cebadd9d-1b46-42dc-9edb-601219c8fec4,"LTC-calc.log unit cell (PBEsol-relaxed), same file as kappa",mp-865280,True,stoichiometric,NbAlFe2
NbAlFe2,12.619,W/m/K,990.0,BTE,1,full BTE,1.0,,5.859262,225.0,Fm-3m,full Heusler (L2_1 / Cu2MnAl),,"[""Nb"", ""Nb"", ""Nb"", ""Nb"", ""Al"", ""Al"", ""Al"", ""Al"", ""Fe"", ""Fe"", ""Fe"", ""Fe"", ""Fe"", ""Fe"", ""Fe"", ""Fe""]","[[0.0, 0.0, 0.0], [0.0, 0.5, 0.5], [0.5, 0.0, 0.5], [0.5, 0.5, 0.0], [0.5, 0.0, 0.0], [0.5, 0.5, 0.5], [0.0, 0.0, 0.5], [0.0, 0.5, 0.0], [0.25, 0.25, 0.75], [0.25, 0.75, 0.75], [0.25, 0.75, 0.25], [0.25, 0.25, 0.25], [0.75, 0.25, 0.25], [0.75, 0.75, 0.25], [0.75, 0.75, 0.75], [0.75, 0.25, 0.75]]",A,primitive->conventional (x sqrt2),BTE master (PhononDB/Carrete/npj/SciRep),,https://mdr.nims.go.jp/datasets/cebadd9d-1b46-42dc-9edb-601219c8fec4,,PhononDB (Togo/NIMS MDR),https://mdr.nims.go.jp/datasets/cebadd9d-1b46-42dc-9edb-601219c8fec4,"LTC-calc.log unit cell (PBEsol-relaxed), same file as kappa",mp-865280,True,stoichiometric,NbAlFe2
NbAlFe2,12.497,W/m/K,1000.0,BTE,1,full BTE,1.0,,5.859262,225.0,Fm-3m,full Heusler (L2_1 / Cu2MnAl),,"[""Nb"", ""Nb"", ""Nb"", ""Nb"", ""Al"", ""Al"", ""Al"", ""Al"", ""Fe"", ""Fe"", ""Fe"", ""Fe"", ""Fe"", ""Fe"", ""Fe"", ""Fe""]","[[0.0, 0.0, 0.0], [0.0, 0.5, 0.5], [0.5, 0.0, 0.5], [0.5, 0.5, 0.0], [0.5, 0.0, 0.0], [0.5, 0.5, 0.5], [0.0, 0.0, 0.5], [0.0, 0.5, 0.0], [0.25, 0.25, 0.75], [0.25, 0.75, 0.75], [0.25, 0.75, 0.25], [0.25, 0.25, 0.25], [0.75, 0.25, 0.25], [0.75, 0.75, 0.25], [0.75, 0.75, 0.75], [0.75, 0.25, 0.75]]",A,primitive->conventional (x sqrt2),BTE master (PhononDB/Carrete/npj/SciRep),,https://mdr.nims.go.jp/datasets/cebadd9d-1b46-42dc-9edb-601219c8fec4,,PhononDB (Togo/NIMS MDR),https://mdr.nims.go.jp/datasets/cebadd9d-1b46-42dc-9edb-601219c8fec4,"LTC-calc.log unit cell (PBEsol-relaxed), same file as kappa",mp-865280,True,stoichiometric,NbAlFe2
NbAlNi,26.615,W/m/K,300.0,"semi-empirical (Slack / Debye-Callaway-type, NOT BTE)",1,full BTE,1.0,,5.771,216.0,F-43m,half Heusler (C1_b / MgAgAs),,,,C,conventional,repository mining,10.48550/arXiv.2501.11644,https://github.com/ertekin-research-group/halfheusler-space/blob/main/HH_overview.csv,,repository mining,https://github.com/ertekin-research-group/halfheusler-space/blob/main/HH_overview.csv,"""Lattice Parameter (Angstroms)"" column, DFT-PBE relaxed, same table as kappa_L",ertekin-research-group/halfheusler-space HH_overview.csv,True,stoichiometric,NbAlNi
NbAlPt,22.028,W/m/K,300.0,"semi-empirical (Slack / Debye-Callaway-type, NOT BTE)",1,full BTE,1.0,,5.98,216.0,F-43m,half Heusler (C1_b / MgAgAs),BCA,,,B,conventional,repository mining,10.48550/arXiv.2501.11644,https://github.com/ertekin-research-group/halfheusler-space/blob/main/HH_overview.csv,,repository mining,https://github.com/AMRL-2018/MachineLearning_Half_Heusler/blob/master/data/halfHeusler.csv,"alatt column (AFLOW T0003 half-Heusler relaxed lattice constant, same table as kappa)",AMRL-2018/MachineLearning_Half_Heusler data/halfHeusler.csv | AFLOW Al1Nb1Pt1.T0003.BCA,True,stoichiometric,NbAlPt
NbAsOs,25.856,W/m/K,300.0,"semi-empirical (Slack / Debye-Callaway-type, NOT BTE)",1,full BTE,1.0,,5.93,216.0,F-43m,half Heusler (C1_b / MgAgAs),BCA,,,B,conventional,repository mining,10.48550/arXiv.2501.11644,https://github.com/ertekin-research-group/halfheusler-space/blob/main/HH_overview.csv,,repository mining,https://github.com/AMRL-2018/MachineLearning_Half_Heusler/blob/master/data/halfHeusler.csv,"alatt column (AFLOW T0003 half-Heusler relaxed lattice constant, same table as kappa)",AMRL-2018/MachineLearning_Half_Heusler data/halfHeusler.csv | AFLOW As1Nb1Os1.T0003.BCA,True,stoichiometric,NbAsOs
NbAsOs,15.95,W/m/K,500.0,BTE (TDEP),1,full BTE,1.0,,5.93,216.0,F-43m,half Heusler (C1_b / MgAgAs),BCA,,,B,conventional,paper mining,10.1016/j.commatsci.2021.110938,https://arxiv.org/abs/2107.03735,"Appendix A, Table A.1 (arXiv:2107.03735, p.17) - DFT value only; parenthetical ML predictions excluded",repository mining,https://github.com/AMRL-2018/MachineLearning_Half_Heusler/blob/master/data/halfHeusler.csv,"alatt column (AFLOW T0003 half-Heusler relaxed lattice constant, same table as kappa)",AMRL-2018/MachineLearning_Half_Heusler data/halfHeusler.csv | AFLOW As1Nb1Os1.T0003.BCA,True,stoichiometric,NbAsOs
NbAsOs,15.95,W/m/K,500.0,TDEP (three-phonon + isotope scattering),1,full BTE,1.0,,5.93,216.0,F-43m,half Heusler (C1_b / MgAgAs),BCA,,,B,conventional,"paper mining (PDF, batch 2)",arxiv:2107.03735v2,,Table A.1,repository mining,https://github.com/AMRL-2018/MachineLearning_Half_Heusler/blob/master/data/halfHeusler.csv,"alatt column (AFLOW T0003 half-Heusler relaxed lattice constant, same table as kappa)",AMRL-2018/MachineLearning_Half_Heusler data/halfHeusler.csv | AFLOW As1Nb1Os1.T0003.BCA,True,stoichiometric,NbAsOs
NbAsRu,43.7,W/m/K,300.0,BTE-approx,1,full BTE,1.0,,5.9694,216.0,F-43m,T0003.BCA,,"[""As"", ""Nb"", ""Ru""]","[[0, 0, 0], [0.5, 0.5, 0.5], [0.25, 0.25, 0.25]]",A,primitive->conventional (x sqrt2),BTE master (PhononDB/Carrete/npj/SciRep),10.1103/PhysRevX.4.011019,https://doi.org/10.1103/PhysRevX.4.011019,,Carrete PRX 4:011019 (2014),https://doi.org/10.1103/PhysRevX.4.011019,AFLOW aflow:f22c958bba7997bc (aflowlib.duke.edu:AFLOWDATA/LIB3_WEB/AsNb_svRu_pv/T0003.BCA) - lowest-enthalpy F-43m 3-atom entry; AFLOW is the structure source used by Carrete et al.,"Carrete et al. PRX 4, 011019 (2014), Table III, compound RuAsNb",True,stoichiometric,NbAsRu
NbAsRu,30.583,W/m/K,300.0,"semi-empirical (Slack / Debye-Callaway-type, NOT BTE)",1,full BTE,1.0,,5.9694,216.0,F-43m,T0003.BCA,,"[""As"", ""Nb"", ""Ru""]","[[0, 0, 0], [0.5, 0.5, 0.5], [0.25, 0.25, 0.25]]",A,primitive->conventional (x sqrt2),repository mining,10.48550/arXiv.2501.11644,https://github.com/ertekin-research-group/halfheusler-space/blob/main/HH_overview.csv,,Carrete PRX 4:011019 (2014),https://doi.org/10.1103/PhysRevX.4.011019,AFLOW aflow:f22c958bba7997bc (aflowlib.duke.edu:AFLOWDATA/LIB3_WEB/AsNb_svRu_pv/T0003.BCA) - lowest-enthalpy F-43m 3-atom entry; AFLOW is the structure source used by Carrete et al.,"Carrete et al. PRX 4, 011019 (2014), Table III, compound RuAsNb",True,stoichiometric,NbAsRu
NbAsRu,20.21,W/m/K,500.0,BTE (TDEP),1,full BTE,1.0,,5.9694,216.0,F-43m,T0003.BCA,,"[""As"", ""Nb"", ""Ru""]","[[0, 0, 0], [0.5, 0.5, 0.5], [0.25, 0.25, 0.25]]",A,primitive->conventional (x sqrt2),paper mining,10.1016/j.commatsci.2021.110938,https://arxiv.org/abs/2107.03735,"Appendix A, Table A.1 (arXiv:2107.03735, p.17) - DFT value only; parenthetical ML predictions excluded",Carrete PRX 4:011019 (2014),https://doi.org/10.1103/PhysRevX.4.011019,AFLOW aflow:f22c958bba7997bc (aflowlib.duke.edu:AFLOWDATA/LIB3_WEB/AsNb_svRu_pv/T0003.BCA) - lowest-enthalpy F-43m 3-atom entry; AFLOW is the structure source used by Carrete et al.,"Carrete et al. PRX 4, 011019 (2014), Table III, compound RuAsNb",True,stoichiometric,NbAsRu
NbAsRu,20.21,W/m/K,500.0,TDEP (three-phonon + isotope scattering),1,full BTE,1.0,,5.9694,216.0,F-43m,T0003.BCA,,"[""As"", ""Nb"", ""Ru""]","[[0, 0, 0], [0.5, 0.5, 0.5], [0.25, 0.25, 0.25]]",A,primitive->conventional (x sqrt2),"paper mining (PDF, batch 2)",arxiv:2107.03735v2,,Table A.1,Carrete PRX 4:011019 (2014),https://doi.org/10.1103/PhysRevX.4.011019,AFLOW aflow:f22c958bba7997bc (aflowlib.duke.edu:AFLOWDATA/LIB3_WEB/AsNb_svRu_pv/T0003.BCA) - lowest-enthalpy F-43m 3-atom entry; AFLOW is the structure source used by Carrete et al.,"Carrete et al. PRX 4, 011019 (2014), Table III, compound RuAsNb",True,stoichiometric,NbAsRu
NbBPt,27.043,W/m/K,300.0,"semi-empirical (Slack / Debye-Callaway-type, NOT BTE)",1,full BTE,1.0,,5.741,216.0,F-43m,half Heusler (C1_b / MgAgAs),,,,C,conventional,repository mining,10.48550/arXiv.2501.11644,https://github.com/ertekin-research-group/halfheusler-space/blob/main/HH_overview.csv,,repository mining,https://github.com/ertekin-research-group/halfheusler-space/blob/main/HH_overview.csv,"""Lattice Parameter (Angstroms)"" column, DFT-PBE relaxed, same table as kappa_L",ertekin-research-group/halfheusler-space HH_overview.csv,True,stoichiometric,NbBPt
NbBiOs,16.047,W/m/K,300.0,"semi-empirical (Slack / Debye-Callaway-type, NOT BTE)",1,full BTE,1.0,,6.346,216.0,F-43m,half Heusler (C1_b / MgAgAs),,,,C,conventional,repository mining,10.48550/arXiv.2501.11644,https://github.com/ertekin-research-group/halfheusler-space/blob/main/HH_overview.csv,,repository mining,https://github.com/ertekin-research-group/halfheusler-space/blob/main/HH_overview.csv,"""Lattice Parameter (Angstroms)"" column, DFT-PBE relaxed, same table as kappa_L",ertekin-research-group/halfheusler-space HH_overview.csv,True,stoichiometric,NbBiOs
NbBiOs,7.26,W/m/K,500.0,BTE (TDEP),1,full BTE,1.0,,6.346,216.0,F-43m,half Heusler (C1_b / MgAgAs),,,,C,conventional,paper mining,10.1016/j.commatsci.2021.110938,https://arxiv.org/abs/2107.03735,"Appendix A, Table A.1 (arXiv:2107.03735, p.17) - DFT value only; parenthetical ML predictions excluded",repository mining,https://github.com/ertekin-research-group/halfheusler-space/blob/main/HH_overview.csv,"""Lattice Parameter (Angstroms)"" column, DFT-PBE relaxed, same table as kappa_L",ertekin-research-group/halfheusler-space HH_overview.csv,True,stoichiometric,NbBiOs
NbBiOs,7.26,W/m/K,500.0,TDEP (three-phonon + isotope scattering),1,full BTE,1.0,,6.346,216.0,F-43m,half Heusler (C1_b / MgAgAs),,,,C,conventional,"paper mining (PDF, batch 2)",arxiv:2107.03735v2,,Table A.1,repository mining,https://github.com/ertekin-research-group/halfheusler-space/blob/main/HH_overview.csv,"""Lattice Parameter (Angstroms)"" column, DFT-PBE relaxed, same table as kappa_L",ertekin-research-group/halfheusler-space HH_overview.csv,True,stoichiometric,NbBiOs
NbBiRu,16.689,W/m/K,300.0,"semi-empirical (Slack / Debye-Callaway-type, NOT BTE)",1,full BTE,1.0,,6.19,216.0,F-43m,half Heusler (C1_b / MgAgAs),BCA,,,B,conventional,repository mining,10.48550/arXiv.2501.11644,https://github.com/ertekin-research-group/halfheusler-space/blob/main/HH_overview.csv,,repository mining,https://github.com/AMRL-2018/MachineLearning_Half_Heusler/blob/master/data/halfHeusler.csv,"alatt column (AFLOW T0003 half-Heusler relaxed lattice constant, same table as kappa)",AMRL-2018/MachineLearning_Half_Heusler data/halfHeusler.csv | AFLOW Bi1Nb1Ru1.T0003.BCA,True,stoichiometric,NbBiRu
NbBiRu,8.7,W/m/K,500.0,BTE (TDEP),1,full BTE,1.0,,6.19,216.0,F-43m,half Heusler (C1_b / MgAgAs),BCA,,,B,conventional,paper mining,10.1016/j.commatsci.2021.110938,https://arxiv.org/abs/2107.03735,"Appendix A, Table A.1 (arXiv:2107.03735, p.17) - DFT value only; parenthetical ML predictions excluded",repository mining,https://github.com/AMRL-2018/MachineLearning_Half_Heusler/blob/master/data/halfHeusler.csv,"alatt column (AFLOW T0003 half-Heusler relaxed lattice constant, same table as kappa)",AMRL-2018/MachineLearning_Half_Heusler data/halfHeusler.csv | AFLOW Bi1Nb1Ru1.T0003.BCA,True,stoichiometric,NbBiRu
NbBiRu,8.7,W/m/K,500.0,TDEP (three-phonon + isotope scattering),1,full BTE,1.0,,6.19,216.0,F-43m,half Heusler (C1_b / MgAgAs),BCA,,,B,conventional,"paper mining (PDF, batch 2)",arxiv:2107.03735v2,,Table A.1,repository mining,https://github.com/AMRL-2018/MachineLearning_Half_Heusler/blob/master/data/halfHeusler.csv,"alatt column (AFLOW T0003 half-Heusler relaxed lattice constant, same table as kappa)",AMRL-2018/MachineLearning_Half_Heusler data/halfHeusler.csv | AFLOW Bi1Nb1Ru1.T0003.BCA,True,stoichiometric,NbBiRu
NbCoC,45.876,W/m/K,300.0,"semi-empirical (Slack / Debye-Callaway-type, NOT BTE)",1,full BTE,1.0,,5.224,216.0,F-43m,half Heusler (C1_b / MgAgAs),,,,C,conventional,repository mining,10.48550/arXiv.2501.11644,https://github.com/ertekin-research-group/halfheusler-space/blob/main/HH_overview.csv,,repository mining,https://github.com/ertekin-research-group/halfheusler-space/blob/main/HH_overview.csv,"""Lattice Parameter (Angstroms)"" column, DFT-PBE relaxed, same table as kappa_L",ertekin-research-group/halfheusler-space HH_overview.csv,True,stoichiometric,NbCoC
NbCoGe,36.2,W/m/K,300.0,BTE-approx,1,full BTE,1.0,,5.7066,216.0,F-43m,T0003.CAB,,"[""Co"", ""Ge"", ""Nb""]","[[0.25, 0.25, 0.25], [0, 0, 0], [0.5, 0.5, 0.5]]",A,primitive->conventional (x sqrt2),BTE master (PhononDB/Carrete/npj/SciRep),10.1103/PhysRevX.4.011019,https://doi.org/10.1103/PhysRevX.4.011019,,Carrete PRX 4:011019 (2014),https://doi.org/10.1103/PhysRevX.4.011019,AFLOW aflow:566235cb2ee5edd3 (aflowlib.duke.edu:AFLOWDATA/LIB3_WEB/CoGe_hNb_sv/T0003.CAB) - lowest-enthalpy F-43m 3-atom entry; AFLOW is the structure source used by Carrete et al.,"Carrete et al. PRX 4, 011019 (2014), Table III, compound CoGeNb",True,stoichiometric,NbCoGe
NbCoGe,28.371,W/m/K,300.0,"semi-empirical (Slack / Debye-Callaway-type, NOT BTE)",1,full BTE,1.0,,5.7066,216.0,F-43m,T0003.CAB,,"[""Co"", ""Ge"", ""Nb""]","[[0.25, 0.25, 0.25], [0, 0, 0], [0.5, 0.5, 0.5]]",A,primitive->conventional (x sqrt2),repository mining,10.48550/arXiv.2501.11644,https://github.com/ertekin-research-group/halfheusler-space/blob/main/HH_overview.csv,,Carrete PRX 4:011019 (2014),https://doi.org/10.1103/PhysRevX.4.011019,AFLOW aflow:566235cb2ee5edd3 (aflowlib.duke.edu:AFLOWDATA/LIB3_WEB/CoGe_hNb_sv/T0003.CAB) - lowest-enthalpy F-43m 3-atom entry; AFLOW is the structure source used by Carrete et al.,"Carrete et al. PRX 4, 011019 (2014), Table III, compound CoGeNb",True,stoichiometric,NbCoGe
NbCoGe,19.37,W/m/K,500.0,BTE (TDEP),1,full BTE,1.0,,5.7066,216.0,F-43m,T0003.CAB,,"[""Co"", ""Ge"", ""Nb""]","[[0.25, 0.25, 0.25], [0, 0, 0], [0.5, 0.5, 0.5]]",A,primitive->conventional (x sqrt2),paper mining,10.1016/j.commatsci.2021.110938,https://arxiv.org/abs/2107.03735,"Appendix A, Table A.1 (arXiv:2107.03735, p.17) - DFT value only; parenthetical ML predictions excluded",Carrete PRX 4:011019 (2014),https://doi.org/10.1103/PhysRevX.4.011019,AFLOW aflow:566235cb2ee5edd3 (aflowlib.duke.edu:AFLOWDATA/LIB3_WEB/CoGe_hNb_sv/T0003.CAB) - lowest-enthalpy F-43m 3-atom entry; AFLOW is the structure source used by Carrete et al.,"Carrete et al. PRX 4, 011019 (2014), Table III, compound CoGeNb",True,stoichiometric,NbCoGe
NbCoGe,19.37,W/m/K,500.0,TDEP (three-phonon + isotope scattering),1,full BTE,1.0,,5.7066,216.0,F-43m,T0003.CAB,,"[""Co"", ""Ge"", ""Nb""]","[[0.25, 0.25, 0.25], [0, 0, 0], [0.5, 0.5, 0.5]]",A,primitive->conventional (x sqrt2),"paper mining (PDF, batch 2)",arxiv:2107.03735v2,,Table A.1,Carrete PRX 4:011019 (2014),https://doi.org/10.1103/PhysRevX.4.011019,AFLOW aflow:566235cb2ee5edd3 (aflowlib.duke.edu:AFLOWDATA/LIB3_WEB/CoGe_hNb_sv/T0003.CAB) - lowest-enthalpy F-43m 3-atom entry; AFLOW is the structure source used by Carrete et al.,"Carrete et al. PRX 4, 011019 (2014), Table III, compound CoGeNb",True,stoichiometric,NbCoGe
NbCoPb,13.353,W/m/K,300.0,"semi-empirical (Slack / Debye-Callaway-type, NOT BTE)",1,full BTE,1.0,,6.051,216.0,F-43m,half Heusler (C1_b / MgAgAs),,,,C,conventional,repository mining,10.48550/arXiv.2501.11644,https://github.com/ertekin-research-group/halfheusler-space/blob/main/HH_overview.csv,,repository mining,https://github.com/ertekin-research-group/halfheusler-space/blob/main/HH_overview.csv,"""Lattice Parameter (Angstroms)"" column, DFT-PBE relaxed, same table as kappa_L",ertekin-research-group/halfheusler-space HH_overview.csv,True,stoichiometric,NbCoPb
NbCoPb,9.95,W/m/K,500.0,BTE (TDEP),1,full BTE,1.0,,6.051,216.0,F-43m,half Heusler (C1_b / MgAgAs),,,,C,conventional,paper mining,10.1016/j.commatsci.2021.110938,https://arxiv.org/abs/2107.03735,"Appendix A, Table A.1 (arXiv:2107.03735, p.17) - DFT value only; parenthetical ML predictions excluded",repository mining,https://github.com/ertekin-research-group/halfheusler-space/blob/main/HH_overview.csv,"""Lattice Parameter (Angstroms)"" column, DFT-PBE relaxed, same table as kappa_L",ertekin-research-group/halfheusler-space HH_overview.csv,True,stoichiometric,NbCoPb
NbCoPb,9.95,W/m/K,500.0,TDEP (three-phonon + isotope scattering),1,full BTE,1.0,,6.051,216.0,F-43m,half Heusler (C1_b / MgAgAs),,,,C,conventional,"paper mining (PDF, batch 2)",arxiv:2107.03735v2,,Table A.1,repository mining,https://github.com/ertekin-research-group/halfheusler-space/blob/main/HH_overview.csv,"""Lattice Parameter (Angstroms)"" column, DFT-PBE relaxed, same table as kappa_L",ertekin-research-group/halfheusler-space HH_overview.csv,True,stoichiometric,NbCoPb
NbCoSi,30.1,W/m/K,300.0,BTE-approx,1,full BTE,1.0,,5.6272,216.0,F-43m,T0003.CAB,,"[""Co"", ""Nb"", ""Si""]","[[0.75, 0.75, 0.75], [0, 0, 0], [0.5, 0.5, 0.5]]",A,primitive->conventional (x sqrt2),BTE master (PhononDB/Carrete/npj/SciRep),10.1103/PhysRevX.4.011019,https://doi.org/10.1103/PhysRevX.4.011019,,Carrete PRX 4:011019 (2014),https://doi.org/10.1103/PhysRevX.4.011019,AFLOW aflow:dab2821010bd8f78 (aflowlib.duke.edu:AFLOWDATA/LIB3_WEB/CoNb_svSi/T0003.CAB) - lowest-enthalpy F-43m 3-atom entry; AFLOW is the structure source used by Carrete et al.,"Carrete et al. PRX 4, 011019 (2014), Table III, compound CoNbSi",True,stoichiometric,NbCoSi
