Repository: Shivamrandive747/Thermalconductivity_prediction

# Calibrating first-principles lattice thermal conductivity to experiment

**A curated half-Heusler dataset and a validated transfer function.**

Published first-principles transport calculations of lattice thermal conductivity exceed what
laboratories measure for the same compound by a **median factor of 1.55**. That offset is regular
enough to be removed in closed form:

$$\kappa_L^{\mathrm{expt}}(T) \;=\; \kappa_L^{\mathrm{BTE}}(T)\;\min\!\left[c\left(\tfrac{T}{300}\right)^{p},\,1\right],
\qquad c = 0.51,\quad p = 0.80$$

Inside a domain of applicability declared before the validation set was scored, this places

File: data/Target_Materials/HEUSLER_KAPPA_TRAINING_SET.csv (part 125 of 192)
formula,kappa_L,kappa_units,temperature_K,method,method_tier,tier_name,weight,kappa_basis,struct_a_A,struct_spacegroup,struct_sg_symbol,struct_prototype,struct_site_ordering,struct_species,struct_frac_coords,struct_grade,lattice_convention,source,source_doi,source_url,source_location,struct_source,struct_source_url,struct_source_detail,struct_id,struct_same_paper_as_kappa,stoichiometry,parent_formula
NbCoSi,39.32,W/m/K,300.0,"semi-empirical (Slack / Debye-Callaway-type, NOT BTE)",1,full BTE,1.0,,5.6272,216.0,F-43m,T0003.CAB,,"[""Co"", ""Nb"", ""Si""]","[[0.75, 0.75, 0.75], [0, 0, 0], [0.5, 0.5, 0.5]]",A,primitive->conventional (x sqrt2),repository mining,10.48550/arXiv.2501.11644,https://github.com/ertekin-research-group/halfheusler-space/blob/main/HH_overview.csv,,Carrete PRX 4:011019 (2014),https://doi.org/10.1103/PhysRevX.4.011019,AFLOW aflow:dab2821010bd8f78 (aflowlib.duke.edu:AFLOWDATA/LIB3_WEB/CoNb_svSi/T0003.CAB) - lowest-enthalpy F-43m 3-atom entry; AFLOW is the structure source used by Carrete et al.,"Carrete et al. PRX 4, 011019 (2014), Table III, compound CoNbSi",True,stoichiometric,NbCoSi
NbCoSi,20.31,W/m/K,500.0,BTE (TDEP),1,full BTE,1.0,,5.6272,216.0,F-43m,T0003.CAB,,"[""Co"", ""Nb"", ""Si""]","[[0.75, 0.75, 0.75], [0, 0, 0], [0.5, 0.5, 0.5]]",A,primitive->conventional (x sqrt2),paper mining,10.1016/j.commatsci.2021.110938,https://arxiv.org/abs/2107.03735,"Appendix A, Table A.1 (arXiv:2107.03735, p.17) - DFT value only; parenthetical ML predictions excluded",Carrete PRX 4:011019 (2014),https://doi.org/10.1103/PhysRevX.4.011019,AFLOW aflow:dab2821010bd8f78 (aflowlib.duke.edu:AFLOWDATA/LIB3_WEB/CoNb_svSi/T0003.CAB) - lowest-enthalpy F-43m 3-atom entry; AFLOW is the structure source used by Carrete et al.,"Carrete et al. PRX 4, 011019 (2014), Table III, compound CoNbSi",True,stoichiometric,NbCoSi
NbCoSi,20.31,W/m/K,500.0,TDEP (three-phonon + isotope scattering),1,full BTE,1.0,,5.6272,216.0,F-43m,T0003.CAB,,"[""Co"", ""Nb"", ""Si""]","[[0.75, 0.75, 0.75], [0, 0, 0], [0.5, 0.5, 0.5]]",A,primitive->conventional (x sqrt2),"paper mining (PDF, batch 2)",arxiv:2107.03735v2,,Table A.1,Carrete PRX 4:011019 (2014),https://doi.org/10.1103/PhysRevX.4.011019,AFLOW aflow:dab2821010bd8f78 (aflowlib.duke.edu:AFLOWDATA/LIB3_WEB/CoNb_svSi/T0003.CAB) - lowest-enthalpy F-43m 3-atom entry; AFLOW is the structure source used by Carrete et al.,"Carrete et al. PRX 4, 011019 (2014), Table III, compound CoNbSi",True,stoichiometric,NbCoSi
NbCoSn,18.62,W/m/K,300.0,BTE,1,full BTE,1.0,,5.97,216.0,F-43m,C1b,Nb/Sn/Co,"[""Nb"", ""Sn"", ""Co""]","[[0, 0, 0], [0.5, 0.5, 0.5], [0.25, 0.25, 0.25]]",A,conventional,BTE master (PhononDB/Carrete/npj/SciRep),10.1038/s41598-021-92030-4,https://www.nature.com/articles/s41598-021-92030-4#MOESM1,,Sci.Rep. 11:13809 (2021) Table S1,https://www.nature.com/articles/s41598-021-92030-4#MOESM1,"Table S1 (DFT-optimized lattice parameter + lowest-energy site assignment), same table as kappa",mp-1094088,True,stoichiometric,NbCoSn
NbCoSn,20.7,W/m/K,300.0,BTE-approx,1,full BTE,1.0,,5.97,216.0,F-43m,C1b,Nb/Sn/Co,"[""Nb"", ""Sn"", ""Co""]","[[0, 0, 0], [0.5, 0.5, 0.5], [0.25, 0.25, 0.25]]",A,conventional,BTE master (PhononDB/Carrete/npj/SciRep),10.1103/PhysRevX.4.011019,https://doi.org/10.1103/PhysRevX.4.011019,,Sci.Rep. 11:13809 (2021) Table S1,https://www.nature.com/articles/s41598-021-92030-4#MOESM1,"Table S1 (DFT-optimized lattice parameter + lowest-energy site assignment), same table as kappa",mp-1094088,True,stoichiometric,NbCoSn
NbCoSn,21.288,W/m/K,300.0,"semi-empirical (Slack / Debye-Callaway-type, NOT BTE)",1,full BTE,1.0,,5.97,216.0,F-43m,C1b,Nb/Sn/Co,"[""Nb"", ""Sn"", ""Co""]","[[0, 0, 0], [0.5, 0.5, 0.5], [0.25, 0.25, 0.25]]",A,conventional,repository mining,10.48550/arXiv.2501.11644,https://github.com/ertekin-research-group/halfheusler-space/blob/main/HH_overview.csv,,Sci.Rep. 11:13809 (2021) Table S1,https://www.nature.com/articles/s41598-021-92030-4#MOESM1,"Table S1 (DFT-optimized lattice parameter + lowest-energy site assignment), same table as kappa",mp-1094088,True,stoichiometric,NbCoSn
NbCoSn,18.62,W/m/K,300.0,Phono3py,1,full BTE,1.0,,5.97,216.0,F-43m,C1b,Nb/Sn/Co,"[""Nb"", ""Sn"", ""Co""]","[[0, 0, 0], [0.5, 0.5, 0.5], [0.25, 0.25, 0.25]]",A,conventional,"paper mining (PDF, batch 2)",arxiv:2010.12467v1,,Table S1,Sci.Rep. 11:13809 (2021) Table S1,https://www.nature.com/articles/s41598-021-92030-4#MOESM1,"Table S1 (DFT-optimized lattice parameter + lowest-energy site assignment), same table as kappa",mp-1094088,True,stoichiometric,NbCoSn
NbCoSn,22.6385,W/m/K,300.0,"BTE (phono3py-class, Phonix auto-kappa)",1,full BTE,1.0,,5.97,216.0,F-43m,C1b,Nb/Sn/Co,"[""Nb"", ""Sn"", ""Co""]","[[0, 0, 0], [0.5, 0.5, 0.5], [0.25, 0.25, 0.25]]",A,conventional,Phonix (first-principles BTE),10.1038/s41524-026-02033-w,https://huggingface.co/datasets/phonix-db/phonix-summary,"phonix-summary, HF datasets-server",Sci.Rep. 11:13809 (2021) Table S1,https://www.nature.com/articles/s41598-021-92030-4#MOESM1,"Table S1 (DFT-optimized lattice parameter + lowest-energy site assignment), same table as kappa",mp-1094088,True,stoichiometric,NbCoSn
NbCoSn,12.23,W/m/K,500.0,BTE (TDEP),1,full BTE,1.0,,5.97,216.0,F-43m,C1b,Nb/Sn/Co,"[""Nb"", ""Sn"", ""Co""]","[[0, 0, 0], [0.5, 0.5, 0.5], [0.25, 0.25, 0.25]]",A,conventional,paper mining,10.1016/j.commatsci.2021.110938,https://arxiv.org/abs/2107.03735,"Appendix A, Table A.1 (arXiv:2107.03735, p.17) - DFT value only; parenthetical ML predictions excluded",Sci.Rep. 11:13809 (2021) Table S1,https://www.nature.com/articles/s41598-021-92030-4#MOESM1,"Table S1 (DFT-optimized lattice parameter + lowest-energy site assignment), same table as kappa",mp-1094088,True,stoichiometric,NbCoSn
NbCoSn,12.23,W/m/K,500.0,TDEP (three-phonon + isotope scattering),1,full BTE,1.0,,5.97,216.0,F-43m,C1b,Nb/Sn/Co,"[""Nb"", ""Sn"", ""Co""]","[[0, 0, 0], [0.5, 0.5, 0.5], [0.25, 0.25, 0.25]]",A,conventional,"paper mining (PDF, batch 2)",arxiv:2107.03735v2,,Table A.1,Sci.Rep. 11:13809 (2021) Table S1,https://www.nature.com/articles/s41598-021-92030-4#MOESM1,"Table S1 (DFT-optimized lattice parameter + lowest-energy site assignment), same table as kappa",mp-1094088,True,stoichiometric,NbCoSn
NbFeAs,47.6,W/m/K,300.0,BTE-approx,1,full BTE,1.0,,5.6953,216.0,F-43m,T0003.ABC,,"[""As"", ""Fe"", ""Nb""]","[[0.5, 0.5, 0.5], [0.75, 0.75, 0.75], [0, 0, 0]]",A,primitive->conventional (x sqrt2),BTE master (PhononDB/Carrete/npj/SciRep),10.1103/PhysRevX.4.011019,https://doi.org/10.1103/PhysRevX.4.011019,,Carrete PRX 4:011019 (2014),https://doi.org/10.1103/PhysRevX.4.011019,AFLOW aflow:9af2502a6e9ee60d (aflowlib.duke.edu:AFLOWDATA/LIB3_WEB/AsFe_pvNb_sv/T0003.ABC) - lowest-enthalpy F-43m 3-atom entry; AFLOW is the structure source used by Carrete et al.,"Carrete et al. PRX 4, 011019 (2014), Table III, compound FeAsNb",True,stoichiometric,NbFeAs
NbFeAs,30.924,W/m/K,300.0,"semi-empirical (Slack / Debye-Callaway-type, NOT BTE)",1,full BTE,1.0,,5.6953,216.0,F-43m,T0003.ABC,,"[""As"", ""Fe"", ""Nb""]","[[0.5, 0.5, 0.5], [0.75, 0.75, 0.75], [0, 0, 0]]",A,primitive->conventional (x sqrt2),repository mining,10.48550/arXiv.2501.11644,https://github.com/ertekin-research-group/halfheusler-space/blob/main/HH_overview.csv,,Carrete PRX 4:011019 (2014),https://doi.org/10.1103/PhysRevX.4.011019,AFLOW aflow:9af2502a6e9ee60d (aflowlib.duke.edu:AFLOWDATA/LIB3_WEB/AsFe_pvNb_sv/T0003.ABC) - lowest-enthalpy F-43m 3-atom entry; AFLOW is the structure source used by Carrete et al.,"Carrete et al. PRX 4, 011019 (2014), Table III, compound FeAsNb",True,stoichiometric,NbFeAs
NbFeAs,22.2,W/m/K,500.0,BTE (TDEP),1,full BTE,1.0,,5.6953,216.0,F-43m,T0003.ABC,,"[""As"", ""Fe"", ""Nb""]","[[0.5, 0.5, 0.5], [0.75, 0.75, 0.75], [0, 0, 0]]",A,primitive->conventional (x sqrt2),paper mining,10.1016/j.commatsci.2021.110938,https://arxiv.org/abs/2107.03735,"Appendix A, Table A.1 (arXiv:2107.03735, p.17) - DFT value only; parenthetical ML predictions excluded",Carrete PRX 4:011019 (2014),https://doi.org/10.1103/PhysRevX.4.011019,AFLOW aflow:9af2502a6e9ee60d (aflowlib.duke.edu:AFLOWDATA/LIB3_WEB/AsFe_pvNb_sv/T0003.ABC) - lowest-enthalpy F-43m 3-atom entry; AFLOW is the structure source used by Carrete et al.,"Carrete et al. PRX 4, 011019 (2014), Table III, compound FeAsNb",True,stoichiometric,NbFeAs
NbFeAs,22.2,W/m/K,500.0,TDEP (three-phonon + isotope scattering),1,full BTE,1.0,,5.6953,216.0,F-43m,T0003.ABC,,"[""As"", ""Fe"", ""Nb""]","[[0.5, 0.5, 0.5], [0.75, 0.75, 0.75], [0, 0, 0]]",A,primitive->conventional (x sqrt2),"paper mining (PDF, batch 2)",arxiv:2107.03735v2,,Table A.1,Carrete PRX 4:011019 (2014),https://doi.org/10.1103/PhysRevX.4.011019,AFLOW aflow:9af2502a6e9ee60d (aflowlib.duke.edu:AFLOWDATA/LIB3_WEB/AsFe_pvNb_sv/T0003.ABC) - lowest-enthalpy F-43m 3-atom entry; AFLOW is the structure source used by Carrete et al.,"Carrete et al. PRX 4, 011019 (2014), Table III, compound FeAsNb",True,stoichiometric,NbFeAs
NbFeBi,14.71,W/m/K,300.0,"semi-empirical (Slack / Debye-Callaway-type, NOT BTE)",1,full BTE,1.0,,6.081,216.0,F-43m,half Heusler (C1_b / MgAgAs),,,,C,conventional,repository mining,10.48550/arXiv.2501.11644,https://github.com/ertekin-research-group/halfheusler-space/blob/main/HH_overview.csv,,repository mining,https://github.com/ertekin-research-group/halfheusler-space/blob/main/HH_overview.csv,"""Lattice Parameter (Angstroms)"" column, DFT-PBE relaxed, same table as kappa_L",ertekin-research-group/halfheusler-space HH_overview.csv,True,stoichiometric,NbFeBi
NbFeBi,11.4,W/m/K,500.0,BTE (TDEP),1,full BTE,1.0,,6.081,216.0,F-43m,half Heusler (C1_b / MgAgAs),,,,C,conventional,paper mining,10.1016/j.commatsci.2021.110938,https://arxiv.org/abs/2107.03735,"Appendix A, Table A.1 (arXiv:2107.03735, p.17) - DFT value only; parenthetical ML predictions excluded",repository mining,https://github.com/ertekin-research-group/halfheusler-space/blob/main/HH_overview.csv,"""Lattice Parameter (Angstroms)"" column, DFT-PBE relaxed, same table as kappa_L",ertekin-research-group/halfheusler-space HH_overview.csv,True,stoichiometric,NbFeBi
NbFeBi,11.4,W/m/K,500.0,TDEP (three-phonon + isotope scattering),1,full BTE,1.0,,6.081,216.0,F-43m,half Heusler (C1_b / MgAgAs),,,,C,conventional,"paper mining (PDF, batch 2)",arxiv:2107.03735v2,,Table A.1,repository mining,https://github.com/ertekin-research-group/halfheusler-space/blob/main/HH_overview.csv,"""Lattice Parameter (Angstroms)"" column, DFT-PBE relaxed, same table as kappa_L",ertekin-research-group/halfheusler-space HH_overview.csv,True,stoichiometric,NbFeBi
NbFeP,109.0,W/m/K,300.0,BTE,1,full BTE,1.0,,5.5538,216.0,F-43m,T0003.CAB,,"[""Fe"", ""Nb"", ""P""]","[[0.75, 0.75, 0.75], [0, 0, 0], [0.5, 0.5, 0.5]]",A,primitive->conventional (x sqrt2),BTE master (PhononDB/Carrete/npj/SciRep),10.1103/PhysRevX.4.011019,https://doi.org/10.1103/PhysRevX.4.011019,,Carrete PRX 4:011019 (2014),https://doi.org/10.1103/PhysRevX.4.011019,AFLOW aflow:e57b4e5543c95338 (aflowlib.duke.edu:AFLOWDATA/LIB3_WEB/Fe_pvNb_svP/T0003.CAB) - lowest-enthalpy F-43m 3-atom entry; AFLOW is the structure source used by Carrete et al.,"Carrete et al. PRX 4, 011019 (2014), Table I, compound FeNbP",True,stoichiometric,NbFeP
NbFeP,43.627,W/m/K,300.0,"semi-empirical (Slack / Debye-Callaway-type, NOT BTE)",1,full BTE,1.0,,5.5538,216.0,F-43m,T0003.CAB,,"[""Fe"", ""Nb"", ""P""]","[[0.75, 0.75, 0.75], [0, 0, 0], [0.5, 0.5, 0.5]]",A,primitive->conventional (x sqrt2),repository mining,10.48550/arXiv.2501.11644,https://github.com/ertekin-research-group/halfheusler-space/blob/main/HH_overview.csv,,Carrete PRX 4:011019 (2014),https://doi.org/10.1103/PhysRevX.4.011019,AFLOW aflow:e57b4e5543c95338 (aflowlib.duke.edu:AFLOWDATA/LIB3_WEB/Fe_pvNb_svP/T0003.CAB) - lowest-enthalpy F-43m 3-atom entry; AFLOW is the structure source used by Carrete et al.,"Carrete et al. PRX 4, 011019 (2014), Table I, compound FeNbP",True,stoichiometric,NbFeP
NbFeSb,38.536,W/m/K,200.0,BTE,1,full BTE,1.0,,5.897535,216.0,F-43m,half-Heusler (C1b / MgAgAs),,"[""Fe"", ""Fe"", ""Fe"", ""Fe"", ""Nb"", ""Nb"", ""Nb"", ""Nb"", ""Sb"", ""Sb"", ""Sb"", ""Sb""]","[[0.25, 0.75, 0.75], [0.25, 0.25, 0.25], [0.75, 0.75, 0.25], [0.75, 0.25, 0.75], [0.0, 0.0, 0.0], [0.0, 0.5, 0.5], [0.5, 0.0, 0.5], [0.5, 0.5, 0.0], [0.5, 0.0, 0.0], [0.5, 0.5, 0.5], [0.0, 0.0, 0.5], [0.0, 0.5, 0.0]]",A,primitive->conventional (x sqrt2),BTE master (PhononDB/Carrete/npj/SciRep),,https://mdr.nims.go.jp/datasets/df2910b6-50b7-4d6c-a881-7b9c7b8e16e2,,PhononDB (Togo/NIMS MDR),https://mdr.nims.go.jp/datasets/df2910b6-50b7-4d6c-a881-7b9c7b8e16e2,"LTC-calc.log unit cell (PBEsol-relaxed), same file as kappa",mp-9437,True,stoichiometric,NbFeSb
NbFeSb,36.517,W/m/K,210.0,BTE,1,full BTE,1.0,,5.897535,216.0,F-43m,half-Heusler (C1b / MgAgAs),,"[""Fe"", ""Fe"", ""Fe"", ""Fe"", ""Nb"", ""Nb"", ""Nb"", ""Nb"", ""Sb"", ""Sb"", ""Sb"", ""Sb""]","[[0.25, 0.75, 0.75], [0.25, 0.25, 0.25], [0.75, 0.75, 0.25], [0.75, 0.25, 0.75], [0.0, 0.0, 0.0], [0.0, 0.5, 0.5], [0.5, 0.0, 0.5], [0.5, 0.5, 0.0], [0.5, 0.0, 0.0], [0.5, 0.5, 0.5], [0.0, 0.0, 0.5], [0.0, 0.5, 0.0]]",A,primitive->conventional (x sqrt2),BTE master (PhononDB/Carrete/npj/SciRep),,https://mdr.nims.go.jp/datasets/df2910b6-50b7-4d6c-a881-7b9c7b8e16e2,,PhononDB (Togo/NIMS MDR),https://mdr.nims.go.jp/datasets/df2910b6-50b7-4d6c-a881-7b9c7b8e16e2,"LTC-calc.log unit cell (PBEsol-relaxed), same file as kappa",mp-9437,True,stoichiometric,NbFeSb
NbFeSb,34.707,W/m/K,220.0,BTE,1,full BTE,1.0,,5.897535,216.0,F-43m,half-Heusler (C1b / MgAgAs),,"[""Fe"", ""Fe"", ""Fe"", ""Fe"", ""Nb"", ""Nb"", ""Nb"", ""Nb"", ""Sb"", ""Sb"", ""Sb"", ""Sb""]","[[0.25, 0.75, 0.75], [0.25, 0.25, 0.25], [0.75, 0.75, 0.25], [0.75, 0.25, 0.75], [0.0, 0.0, 0.0], [0.0, 0.5, 0.5], [0.5, 0.0, 0.5], [0.5, 0.5, 0.0], [0.5, 0.0, 0.0], [0.5, 0.5, 0.5], [0.0, 0.0, 0.5], [0.0, 0.5, 0.0]]",A,primitive->conventional (x sqrt2),BTE master (PhononDB/Carrete/npj/SciRep),,https://mdr.nims.go.jp/datasets/df2910b6-50b7-4d6c-a881-7b9c7b8e16e2,,PhononDB (Togo/NIMS MDR),https://mdr.nims.go.jp/datasets/df2910b6-50b7-4d6c-a881-7b9c7b8e16e2,"LTC-calc.log unit cell (PBEsol-relaxed), same file as kappa",mp-9437,True,stoichiometric,NbFeSb
NbFeSb,33.075,W/m/K,230.0,BTE,1,full BTE,1.0,,5.897535,216.0,F-43m,half-Heusler (C1b / MgAgAs),,"[""Fe"", ""Fe"", ""Fe"", ""Fe"", ""Nb"", ""Nb"", ""Nb"", ""Nb"", ""Sb"", ""Sb"", ""Sb"", ""Sb""]","[[0.25, 0.75, 0.75], [0.25, 0.25, 0.25], [0.75, 0.75, 0.25], [0.75, 0.25, 0.75], [0.0, 0.0, 0.0], [0.0, 0.5, 0.5], [0.5, 0.0, 0.5], [0.5, 0.5, 0.0], [0.5, 0.0, 0.0], [0.5, 0.5, 0.5], [0.0, 0.0, 0.5], [0.0, 0.5, 0.0]]",A,primitive->conventional (x sqrt2),BTE master (PhononDB/Carrete/npj/SciRep),,https://mdr.nims.go.jp/datasets/df2910b6-50b7-4d6c-a881-7b9c7b8e16e2,,PhononDB (Togo/NIMS MDR),https://mdr.nims.go.jp/datasets/df2910b6-50b7-4d6c-a881-7b9c7b8e16e2,"LTC-calc.log unit cell (PBEsol-relaxed), same file as kappa",mp-9437,True,stoichiometric,NbFeSb
NbFeSb,31.596,W/m/K,240.0,BTE,1,full BTE,1.0,,5.897535,216.0,F-43m,half-Heusler (C1b / MgAgAs),,"[""Fe"", ""Fe"", ""Fe"", ""Fe"", ""Nb"", ""Nb"", ""Nb"", ""Nb"", ""Sb"", ""Sb"", ""Sb"", ""Sb""]","[[0.25, 0.75, 0.75], [0.25, 0.25, 0.25], [0.75, 0.75, 0.25], [0.75, 0.25, 0.75], [0.0, 0.0, 0.0], [0.0, 0.5, 0.5], [0.5, 0.0, 0.5], [0.5, 0.5, 0.0], [0.5, 0.0, 0.0], [0.5, 0.5, 0.5], [0.0, 0.0, 0.5], [0.0, 0.5, 0.0]]",A,primitive->conventional (x sqrt2),BTE master (PhononDB/Carrete/npj/SciRep),,https://mdr.nims.go.jp/datasets/df2910b6-50b7-4d6c-a881-7b9c7b8e16e2,,PhononDB (Togo/NIMS MDR),https://mdr.nims.go.jp/datasets/df2910b6-50b7-4d6c-a881-7b9c7b8e16e2,"LTC-calc.log unit cell (PBEsol-relaxed), same file as kappa",mp-9437,True,stoichiometric,NbFeSb
NbFeSb,30.247,W/m/K,250.0,BTE,1,full BTE,1.0,,5.897535,216.0,F-43m,half-Heusler (C1b / MgAgAs),,"[""Fe"", ""Fe"", ""Fe"", ""Fe"", ""Nb"", ""Nb"", ""Nb"", ""Nb"", ""Sb"", ""Sb"", ""Sb"", ""Sb""]","[[0.25, 0.75, 0.75], [0.25, 0.25, 0.25], [0.75, 0.75, 0.25], [0.75, 0.25, 0.75], [0.0, 0.0, 0.0], [0.0, 0.5, 0.5], [0.5, 0.0, 0.5], [0.5, 0.5, 0.0], [0.5, 0.0, 0.0], [0.5, 0.5, 0.5], [0.0, 0.0, 0.5], [0.0, 0.5, 0.0]]",A,primitive->conventional (x sqrt2),BTE master (PhononDB/Carrete/npj/SciRep),,https://mdr.nims.go.jp/datasets/df2910b6-50b7-4d6c-a881-7b9c7b8e16e2,,PhononDB (Togo/NIMS MDR),https://mdr.nims.go.jp/datasets/df2910b6-50b7-4d6c-a881-7b9c7b8e16e2,"LTC-calc.log unit cell (PBEsol-relaxed), same file as kappa",mp-9437,True,stoichiometric,NbFeSb
NbFeSb,29.012,W/m/K,260.0,BTE,1,full BTE,1.0,,5.897535,216.0,F-43m,half-Heusler (C1b / MgAgAs),,"[""Fe"", ""Fe"", ""Fe"", ""Fe"", ""Nb"", ""Nb"", ""Nb"", ""Nb"", ""Sb"", ""Sb"", ""Sb"", ""Sb""]","[[0.25, 0.75, 0.75], [0.25, 0.25, 0.25], [0.75, 0.75, 0.25], [0.75, 0.25, 0.75], [0.0, 0.0, 0.0], [0.0, 0.5, 0.5], [0.5, 0.0, 0.5], [0.5, 0.5, 0.0], [0.5, 0.0, 0.0], [0.5, 0.5, 0.5], [0.0, 0.0, 0.5], [0.0, 0.5, 0.0]]",A,primitive->conventional (x sqrt2),BTE master (PhononDB/Carrete/npj/SciRep),,https://mdr.nims.go.jp/datasets/df2910b6-50b7-4d6c-a881-7b9c7b8e16e2,,PhononDB (Togo/NIMS MDR),https://mdr.nims.go.jp/datasets/df2910b6-50b7-4d6c-a881-7b9c7b8e16e2,"LTC-calc.log unit cell (PBEsol-relaxed), same file as kappa",mp-9437,True,stoichiometric,NbFeSb
NbFeSb,27.878,W/m/K,270.0,BTE,1,full BTE,1.0,,5.897535,216.0,F-43m,half-Heusler (C1b / MgAgAs),,"[""Fe"", ""Fe"", ""Fe"", ""Fe"", ""Nb"", ""Nb"", ""Nb"", ""Nb"", ""Sb"", ""Sb"", ""Sb"", ""Sb""]","[[0.25, 0.75, 0.75], [0.25, 0.25, 0.25], [0.75, 0.75, 0.25], [0.75, 0.25, 0.75], [0.0, 0.0, 0.0], [0.0, 0.5, 0.5], [0.5, 0.0, 0.5], [0.5, 0.5, 0.0], [0.5, 0.0, 0.0], [0.5, 0.5, 0.5], [0.0, 0.0, 0.5], [0.0, 0.5, 0.0]]",A,primitive->conventional (x sqrt2),BTE master (PhononDB/Carrete/npj/SciRep),,https://mdr.nims.go.jp/datasets/df2910b6-50b7-4d6c-a881-7b9c7b8e16e2,,PhononDB (Togo/NIMS MDR),https://mdr.nims.go.jp/datasets/df2910b6-50b7-4d6c-a881-7b9c7b8e16e2,"LTC-calc.log unit cell (PBEsol-relaxed), same file as kappa",mp-9437,True,stoichiometric,NbFeSb
NbFeSb,26.831,W/m/K,280.0,BTE,1,full BTE,1.0,,5.897535,216.0,F-43m,half-Heusler (C1b / MgAgAs),,"[""Fe"", ""Fe"", ""Fe"", ""Fe"", ""Nb"", ""Nb"", ""Nb"", ""Nb"", ""Sb"", ""Sb"", ""Sb"", ""Sb""]","[[0.25, 0.75, 0.75], [0.25, 0.25, 0.25], [0.75, 0.75, 0.25], [0.75, 0.25, 0.75], [0.0, 0.0, 0.0], [0.0, 0.5, 0.5], [0.5, 0.0, 0.5], [0.5, 0.5, 0.0], [0.5, 0.0, 0.0], [0.5, 0.5, 0.5], [0.0, 0.0, 0.5], [0.0, 0.5, 0.0]]",A,primitive->conventional (x sqrt2),BTE master (PhononDB/Carrete/npj/SciRep),,https://mdr.nims.go.jp/datasets/df2910b6-50b7-4d6c-a881-7b9c7b8e16e2,,PhononDB (Togo/NIMS MDR),https://mdr.nims.go.jp/datasets/df2910b6-50b7-4d6c-a881-7b9c7b8e16e2,"LTC-calc.log unit cell (PBEsol-relaxed), same file as kappa",mp-9437,True,stoichiometric,NbFeSb
NbFeSb,25.862,W/m/K,290.0,BTE,1,full BTE,1.0,,5.897535,216.0,F-43m,half-Heusler (C1b / MgAgAs),,"[""Fe"", ""Fe"", ""Fe"", ""Fe"", ""Nb"", ""Nb"", ""Nb"", ""Nb"", ""Sb"", ""Sb"", ""Sb"", ""Sb""]","[[0.25, 0.75, 0.75], [0.25, 0.25, 0.25], [0.75, 0.75, 0.25], [0.75, 0.25, 0.75], [0.0, 0.0, 0.0], [0.0, 0.5, 0.5], [0.5, 0.0, 0.5], [0.5, 0.5, 0.0], [0.5, 0.0, 0.0], [0.5, 0.5, 0.5], [0.0, 0.0, 0.5], [0.0, 0.5, 0.0]]",A,primitive->conventional (x sqrt2),BTE master (PhononDB/Carrete/npj/SciRep),,https://mdr.nims.go.jp/datasets/df2910b6-50b7-4d6c-a881-7b9c7b8e16e2,,PhononDB (Togo/NIMS MDR),https://mdr.nims.go.jp/datasets/df2910b6-50b7-4d6c-a881-7b9c7b8e16e2,"LTC-calc.log unit cell (PBEsol-relaxed), same file as kappa",mp-9437,True,stoichiometric,NbFeSb
NbFeSb,24.962,W/m/K,300.0,BTE,1,full BTE,1.0,,5.897535,216.0,F-43m,half-Heusler (C1b / MgAgAs),,"[""Fe"", ""Fe"", ""Fe"", ""Fe"", ""Nb"", ""Nb"", ""Nb"", ""Nb"", ""Sb"", ""Sb"", ""Sb"", ""Sb""]","[[0.25, 0.75, 0.75], [0.25, 0.25, 0.25], [0.75, 0.75, 0.25], [0.75, 0.25, 0.75], [0.0, 0.0, 0.0], [0.0, 0.5, 0.5], [0.5, 0.0, 0.5], [0.5, 0.5, 0.0], [0.5, 0.0, 0.0], [0.5, 0.5, 0.5], [0.0, 0.0, 0.5], [0.0, 0.5, 0.0]]",A,primitive->conventional (x sqrt2),BTE master (PhononDB/Carrete/npj/SciRep),,https://mdr.nims.go.jp/datasets/df2910b6-50b7-4d6c-a881-7b9c7b8e16e2,,PhononDB (Togo/NIMS MDR),https://mdr.nims.go.jp/datasets/df2910b6-50b7-4d6c-a881-7b9c7b8e16e2,"LTC-calc.log unit cell (PBEsol-relaxed), same file as kappa",mp-9437,True,stoichiometric,NbFeSb
NbFeSb,23.43,W/m/K,300.0,BTE,1,full BTE,1.0,,5.897535,216.0,F-43m,half-Heusler (C1b / MgAgAs),,"[""Fe"", ""Fe"", ""Fe"", ""Fe"", ""Nb"", ""Nb"", ""Nb"", ""Nb"", ""Sb"", ""Sb"", ""Sb"", ""Sb""]","[[0.25, 0.75, 0.75], [0.25, 0.25, 0.25], [0.75, 0.75, 0.25], [0.75, 0.25, 0.75], [0.0, 0.0, 0.0], [0.0, 0.5, 0.5], [0.5, 0.0, 0.5], [0.5, 0.5, 0.0], [0.5, 0.0, 0.0], [0.5, 0.5, 0.5], [0.0, 0.0, 0.5], [0.0, 0.5, 0.0]]",A,primitive->conventional (x sqrt2),BTE master (PhononDB/Carrete/npj/SciRep),10.1038/s41598-021-92030-4,https://www.nature.com/articles/s41598-021-92030-4#MOESM1,,PhononDB (Togo/NIMS MDR),https://mdr.nims.go.jp/datasets/df2910b6-50b7-4d6c-a881-7b9c7b8e16e2,"LTC-calc.log unit cell (PBEsol-relaxed), same file as kappa",mp-9437,True,stoichiometric,NbFeSb
NbFeSb,29.1,W/m/K,300.0,BTE-approx,1,full BTE,1.0,,5.897535,216.0,F-43m,half-Heusler (C1b / MgAgAs),,"[""Fe"", ""Fe"", ""Fe"", ""Fe"", ""Nb"", ""Nb"", ""Nb"", ""Nb"", ""Sb"", ""Sb"", ""Sb"", ""Sb""]","[[0.25, 0.75, 0.75], [0.25, 0.25, 0.25], [0.75, 0.75, 0.25], [0.75, 0.25, 0.75], [0.0, 0.0, 0.0], [0.0, 0.5, 0.5], [0.5, 0.0, 0.5], [0.5, 0.5, 0.0], [0.5, 0.0, 0.0], [0.5, 0.5, 0.5], [0.0, 0.0, 0.5], [0.0, 0.5, 0.0]]",A,primitive->conventional (x sqrt2),BTE master (PhononDB/Carrete/npj/SciRep),10.1103/PhysRevX.4.011019,https://doi.org/10.1103/PhysRevX.4.011019,,PhononDB (Togo/NIMS MDR),https://mdr.nims.go.jp/datasets/df2910b6-50b7-4d6c-a881-7b9c7b8e16e2,"LTC-calc.log unit cell (PBEsol-relaxed), same file as kappa",mp-9437,True,stoichiometric,NbFeSb
NbFeSb,25.23506,W/m/K,300.0,BTE,1,full BTE,1.0,,5.897535,216.0,F-43m,half-Heusler (C1b / MgAgAs),,"[""Fe"", ""Fe"", ""Fe"", ""Fe"", ""Nb"", ""Nb"", ""Nb"", ""Nb"", ""Sb"", ""Sb"", ""Sb"", ""Sb""]","[[0.25, 0.75, 0.75], [0.25, 0.25, 0.25], [0.75, 0.75, 0.25], [0.75, 0.25, 0.75], [0.0, 0.0, 0.0], [0.0, 0.5, 0.5], [0.5, 0.0, 0.5], [0.5, 0.5, 0.0], [0.5, 0.0, 0.0], [0.5, 0.5, 0.5], [0.0, 0.0, 0.5], [0.0, 0.5, 0.0]]",A,primitive->conventional (x sqrt2),BTE master (PhononDB/Carrete/npj/SciRep),10.1038/s41524-025-01920-y,https://doi.org/10.5281/zenodo.15937696,,PhononDB (Togo/NIMS MDR),https://mdr.nims.go.jp/datasets/df2910b6-50b7-4d6c-a881-7b9c7b8e16e2,"LTC-calc.log unit cell (PBEsol-relaxed), same file as kappa",mp-9437,True,stoichiometric,NbFeSb
NbFeSb,24.157,W/m/K,300.0,"semi-empirical (Slack / Debye-Callaway-type, NOT BTE)",1,full BTE,1.0,,5.897535,216.0,F-43m,half-Heusler (C1b / MgAgAs),,"[""Fe"", ""Fe"", ""Fe"", ""Fe"", ""Nb"", ""Nb"", ""Nb"", ""Nb"", ""Sb"", ""Sb"", ""Sb"", ""Sb""]","[[0.25, 0.75, 0.75], [0.25, 0.25, 0.25], [0.75, 0.75, 0.25], [0.75, 0.25, 0.75], [0.0, 0.0, 0.0], [0.0, 0.5, 0.5], [0.5, 0.0, 0.5], [0.5, 0.5, 0.0], [0.5, 0.0, 0.0], [0.5, 0.5, 0.5], [0.0, 0.0, 0.5], [0.0, 0.5, 0.0]]",A,primitive->conventional (x sqrt2),repository mining,10.48550/arXiv.2501.11644,https://github.com/ertekin-research-group/halfheusler-space/blob/main/HH_overview.csv,,PhononDB (Togo/NIMS MDR),https://mdr.nims.go.jp/datasets/df2910b6-50b7-4d6c-a881-7b9c7b8e16e2,"LTC-calc.log unit cell (PBEsol-relaxed), same file as kappa",mp-9437,True,stoichiometric,NbFeSb
NbFeSb,23.956,W/m/K,300.0,ShengBTE,1,full BTE,1.0,,5.897535,216.0,F-43m,half-Heusler (C1b / MgAgAs),,"[""Fe"", ""Fe"", ""Fe"", ""Fe"", ""Nb"", ""Nb"", ""Nb"", ""Nb"", ""Sb"", ""Sb"", ""Sb"", ""Sb""]","[[0.25, 0.75, 0.75], [0.25, 0.25, 0.25], [0.75, 0.75, 0.25], [0.75, 0.25, 0.75], [0.0, 0.0, 0.0], [0.0, 0.5, 0.5], [0.5, 0.0, 0.5], [0.5, 0.5, 0.0], [0.5, 0.0, 0.0], [0.5, 0.5, 0.5], [0.0, 0.0, 0.5], [0.0, 0.5, 0.0]]",A,primitive->conventional (x sqrt2),"paper mining (PDF, batch 2)",10.1038/s41524-023-00974-0,,Supplementary Table 4,PhononDB (Togo/NIMS MDR),https://mdr.nims.go.jp/datasets/df2910b6-50b7-4d6c-a881-7b9c7b8e16e2,"LTC-calc.log unit cell (PBEsol-relaxed), same file as kappa",mp-9437,True,stoichiometric,NbFeSb
NbFeSb,23.85,W/m/K,300.0,shengBTE (pp),1,full BTE,1.0,,5.897535,216.0,F-43m,half-Heusler (C1b / MgAgAs),,"[""Fe"", ""Fe"", ""Fe"", ""Fe"", ""Nb"", ""Nb"", ""Nb"", ""Nb"", ""Sb"", ""Sb"", ""Sb"", ""Sb""]","[[0.25, 0.75, 0.75], [0.25, 0.25, 0.25], [0.75, 0.75, 0.25], [0.75, 0.25, 0.75], [0.0, 0.0, 0.0], [0.0, 0.5, 0.5], [0.5, 0.0, 0.5], [0.5, 0.5, 0.0], [0.5, 0.0, 0.0], [0.5, 0.5, 0.5], [0.0, 0.0, 0.5], [0.0, 0.5, 0.0]]",A,primitive->conventional (x sqrt2),"paper mining (PDF, batch 2)",10.1038/s41567-023-02188-z,,Table S5,PhononDB (Togo/NIMS MDR),https://mdr.nims.go.jp/datasets/df2910b6-50b7-4d6c-a881-7b9c7b8e16e2,"LTC-calc.log unit cell (PBEsol-relaxed), same file as kappa",mp-9437,True,stoichiometric,NbFeSb
NbFeSb,23.43,W/m/K,300.0,Phono3py,1,full BTE,1.0,,5.897535,216.0,F-43m,half-Heusler (C1b / MgAgAs),,"[""Fe"", ""Fe"", ""Fe"", ""Fe"", ""Nb"", ""Nb"", ""Nb"", ""Nb"", ""Sb"", ""Sb"", ""Sb"", ""Sb""]","[[0.25, 0.75, 0.75], [0.25, 0.25, 0.25], [0.75, 0.75, 0.25], [0.75, 0.25, 0.75], [0.0, 0.0, 0.0], [0.0, 0.5, 0.5], [0.5, 0.0, 0.5], [0.5, 0.5, 0.0], [0.5, 0.0, 0.0], [0.5, 0.5, 0.5], [0.0, 0.0, 0.5], [0.0, 0.5, 0.0]]",A,primitive->conventional (x sqrt2),"paper mining (PDF, batch 2)",arxiv:2010.12467v1,,Table S1,PhononDB (Togo/NIMS MDR),https://mdr.nims.go.jp/datasets/df2910b6-50b7-4d6c-a881-7b9c7b8e16e2,"LTC-calc.log unit cell (PBEsol-relaxed), same file as kappa",mp-9437,True,stoichiometric,NbFeSb
NbFeSb,31.4178,W/m/K,300.0,"BTE (phono3py-class, Phonix auto-kappa)",1,full BTE,1.0,,5.897535,216.0,F-43m,half-Heusler (C1b / MgAgAs),,"[""Fe"", ""Fe"", ""Fe"", ""Fe"", ""Nb"", ""Nb"", ""Nb"", ""Nb"", ""Sb"", ""Sb"", ""Sb"", ""Sb""]","[[0.25, 0.75, 0.75], [0.25, 0.25, 0.25], [0.75, 0.75, 0.25], [0.75, 0.25, 0.75], [0.0, 0.0, 0.0], [0.0, 0.5, 0.5], [0.5, 0.0, 0.5], [0.5, 0.5, 0.0], [0.5, 0.0, 0.0], [0.5, 0.5, 0.5], [0.0, 0.0, 0.5], [0.0, 0.5, 0.0]]",A,primitive->conventional (x sqrt2),Phonix (first-principles BTE),10.1038/s41524-026-02033-w,https://huggingface.co/datasets/phonix-db/phonix-summary,"phonix-summary, HF datasets-server",PhononDB (Togo/NIMS MDR),https://mdr.nims.go.jp/datasets/df2910b6-50b7-4d6c-a881-7b9c7b8e16e2,"LTC-calc.log unit cell (PBEsol-relaxed), same file as kappa",mp-9437,True,stoichiometric,NbFeSb
NbFeSb,24.124,W/m/K,310.0,BTE,1,full BTE,1.0,,5.897535,216.0,F-43m,half-Heusler (C1b / MgAgAs),,"[""Fe"", ""Fe"", ""Fe"", ""Fe"", ""Nb"", ""Nb"", ""Nb"", ""Nb"", ""Sb"", ""Sb"", ""Sb"", ""Sb""]","[[0.25, 0.75, 0.75], [0.25, 0.25, 0.25], [0.75, 0.75, 0.25], [0.75, 0.25, 0.75], [0.0, 0.0, 0.0], [0.0, 0.5, 0.5], [0.5, 0.0, 0.5], [0.5, 0.5, 0.0], [0.5, 0.0, 0.0], [0.5, 0.5, 0.5], [0.0, 0.0, 0.5], [0.0, 0.5, 0.0]]",A,primitive->conventional (x sqrt2),BTE master (PhononDB/Carrete/npj/SciRep),,https://mdr.nims.go.jp/datasets/df2910b6-50b7-4d6c-a881-7b9c7b8e16e2,,PhononDB (Togo/NIMS MDR),https://mdr.nims.go.jp/datasets/df2910b6-50b7-4d6c-a881-7b9c7b8e16e2,"LTC-calc.log unit cell (PBEsol-relaxed), same file as kappa",mp-9437,True,stoichiometric,NbFeSb
NbFeSb,23.342,W/m/K,320.0,BTE,1,full BTE,1.0,,5.897535,216.0,F-43m,half-Heusler (C1b / MgAgAs),,"[""Fe"", ""Fe"", ""Fe"", ""Fe"", ""Nb"", ""Nb"", ""Nb"", ""Nb"", ""Sb"", ""Sb"", ""Sb"", ""Sb""]","[[0.25, 0.75, 0.75], [0.25, 0.25, 0.25], [0.75, 0.75, 0.25], [0.75, 0.25, 0.75], [0.0, 0.0, 0.0], [0.0, 0.5, 0.5], [0.5, 0.0, 0.5], [0.5, 0.5, 0.0], [0.5, 0.0, 0.0], [0.5, 0.5, 0.5], [0.0, 0.0, 0.5], [0.0, 0.5, 0.0]]",A,primitive->conventional (x sqrt2),BTE master (PhononDB/Carrete/npj/SciRep),,https://mdr.nims.go.jp/datasets/df2910b6-50b7-4d6c-a881-7b9c7b8e16e2,,PhononDB (Togo/NIMS MDR),https://mdr.nims.go.jp/datasets/df2910b6-50b7-4d6c-a881-7b9c7b8e16e2,"LTC-calc.log unit cell (PBEsol-relaxed), same file as kappa",mp-9437,True,stoichiometric,NbFeSb
NbFeSb,22.61,W/m/K,330.0,BTE,1,full BTE,1.0,,5.897535,216.0,F-43m,half-Heusler (C1b / MgAgAs),,"[""Fe"", ""Fe"", ""Fe"", ""Fe"", ""Nb"", ""Nb"", ""Nb"", ""Nb"", ""Sb"", ""Sb"", ""Sb"", ""Sb""]","[[0.25, 0.75, 0.75], [0.25, 0.25, 0.25], [0.75, 0.75, 0.25], [0.75, 0.25, 0.75], [0.0, 0.0, 0.0], [0.0, 0.5, 0.5], [0.5, 0.0, 0.5], [0.5, 0.5, 0.0], [0.5, 0.0, 0.0], [0.5, 0.5, 0.5], [0.0, 0.0, 0.5], [0.0, 0.5, 0.0]]",A,primitive->conventional (x sqrt2),BTE master (PhononDB/Carrete/npj/SciRep),,https://mdr.nims.go.jp/datasets/df2910b6-50b7-4d6c-a881-7b9c7b8e16e2,,PhononDB (Togo/NIMS MDR),https://mdr.nims.go.jp/datasets/df2910b6-50b7-4d6c-a881-7b9c7b8e16e2,"LTC-calc.log unit cell (PBEsol-relaxed), same file as kappa",mp-9437,True,stoichiometric,NbFeSb
NbFeSb,21.923,W/m/K,340.0,BTE,1,full BTE,1.0,,5.897535,216.0,F-43m,half-Heusler (C1b / MgAgAs),,"[""Fe"", ""Fe"", ""Fe"", ""Fe"", ""Nb"", ""Nb"", ""Nb"", ""Nb"", ""Sb"", ""Sb"", ""Sb"", ""Sb""]","[[0.25, 0.75, 0.75], [0.25, 0.25, 0.25], [0.75, 0.75, 0.25], [0.75, 0.25, 0.75], [0.0, 0.0, 0.0], [0.0, 0.5, 0.5], [0.5, 0.0, 0.5], [0.5, 0.5, 0.0], [0.5, 0.0, 0.0], [0.5, 0.5, 0.5], [0.0, 0.0, 0.5], [0.0, 0.5, 0.0]]",A,primitive->conventional (x sqrt2),BTE master (PhononDB/Carrete/npj/SciRep),,https://mdr.nims.go.jp/datasets/df2910b6-50b7-4d6c-a881-7b9c7b8e16e2,,PhononDB (Togo/NIMS MDR),https://mdr.nims.go.jp/datasets/df2910b6-50b7-4d6c-a881-7b9c7b8e16e2,"LTC-calc.log unit cell (PBEsol-relaxed), same file as kappa",mp-9437,True,stoichiometric,NbFeSb
NbFeSb,21.278,W/m/K,350.0,BTE,1,full BTE,1.0,,5.897535,216.0,F-43m,half-Heusler (C1b / MgAgAs),,"[""Fe"", ""Fe"", ""Fe"", ""Fe"", ""Nb"", ""Nb"", ""Nb"", ""Nb"", ""Sb"", ""Sb"", ""Sb"", ""Sb""]","[[0.25, 0.75, 0.75], [0.25, 0.25, 0.25], [0.75, 0.75, 0.25], [0.75, 0.25, 0.75], [0.0, 0.0, 0.0], [0.0, 0.5, 0.5], [0.5, 0.0, 0.5], [0.5, 0.5, 0.0], [0.5, 0.0, 0.0], [0.5, 0.5, 0.5], [0.0, 0.0, 0.5], [0.0, 0.5, 0.0]]",A,primitive->conventional (x sqrt2),BTE master (PhononDB/Carrete/npj/SciRep),,https://mdr.nims.go.jp/datasets/df2910b6-50b7-4d6c-a881-7b9c7b8e16e2,,PhononDB (Togo/NIMS MDR),https://mdr.nims.go.jp/datasets/df2910b6-50b7-4d6c-a881-7b9c7b8e16e2,"LTC-calc.log unit cell (PBEsol-relaxed), same file as kappa",mp-9437,True,stoichiometric,NbFeSb
NbFeSb,20.67,W/m/K,360.0,BTE,1,full BTE,1.0,,5.897535,216.0,F-43m,half-Heusler (C1b / MgAgAs),,"[""Fe"", ""Fe"", ""Fe"", ""Fe"", ""Nb"", ""Nb"", ""Nb"", ""Nb"", ""Sb"", ""Sb"", ""Sb"", ""Sb""]","[[0.25, 0.75, 0.75], [0.25, 0.25, 0.25], [0.75, 0.75, 0.25], [0.75, 0.25, 0.75], [0.0, 0.0, 0.0], [0.0, 0.5, 0.5], [0.5, 0.0, 0.5], [0.5, 0.5, 0.0], [0.5, 0.0, 0.0], [0.5, 0.5, 0.5], [0.0, 0.0, 0.5], [0.0, 0.5, 0.0]]",A,primitive->conventional (x sqrt2),BTE master (PhononDB/Carrete/npj/SciRep),,https://mdr.nims.go.jp/datasets/df2910b6-50b7-4d6c-a881-7b9c7b8e16e2,,PhononDB (Togo/NIMS MDR),https://mdr.nims.go.jp/datasets/df2910b6-50b7-4d6c-a881-7b9c7b8e16e2,"LTC-calc.log unit cell (PBEsol-relaxed), same file as kappa",mp-9437,True,stoichiometric,NbFeSb
NbFeSb,20.096,W/m/K,370.0,BTE,1,full BTE,1.0,,5.897535,216.0,F-43m,half-Heusler (C1b / MgAgAs),,"[""Fe"", ""Fe"", ""Fe"", ""Fe"", ""Nb"", ""Nb"", ""Nb"", ""Nb"", ""Sb"", ""Sb"", ""Sb"", ""Sb""]","[[0.25, 0.75, 0.75], [0.25, 0.25, 0.25], [0.75, 0.75, 0.25], [0.75, 0.25, 0.75], [0.0, 0.0, 0.0], [0.0, 0.5, 0.5], [0.5, 0.0, 0.5], [0.5, 0.5, 0.0], [0.5, 0.0, 0.0], [0.5, 0.5, 0.5], [0.0, 0.0, 0.5], [0.0, 0.5, 0.0]]",A,primitive->conventional (x sqrt2),BTE master (PhononDB/Carrete/npj/SciRep),,https://mdr.nims.go.jp/datasets/df2910b6-50b7-4d6c-a881-7b9c7b8e16e2,,PhononDB (Togo/NIMS MDR),https://mdr.nims.go.jp/datasets/df2910b6-50b7-4d6c-a881-7b9c7b8e16e2,"LTC-calc.log unit cell (PBEsol-relaxed), same file as kappa",mp-9437,True,stoichiometric,NbFeSb
NbFeSb,19.554,W/m/K,380.0,BTE,1,full BTE,1.0,,5.897535,216.0,F-43m,half-Heusler (C1b / MgAgAs),,"[""Fe"", ""Fe"", ""Fe"", ""Fe"", ""Nb"", ""Nb"", ""Nb"", ""Nb"", ""Sb"", ""Sb"", ""Sb"", ""Sb""]","[[0.25, 0.75, 0.75], [0.25, 0.25, 0.25], [0.75, 0.75, 0.25], [0.75, 0.25, 0.75], [0.0, 0.0, 0.0], [0.0, 0.5, 0.5], [0.5, 0.0, 0.5], [0.5, 0.5, 0.0], [0.5, 0.0, 0.0], [0.5, 0.5, 0.5], [0.0, 0.0, 0.5], [0.0, 0.5, 0.0]]",A,primitive->conventional (x sqrt2),BTE master (PhononDB/Carrete/npj/SciRep),,https://mdr.nims.go.jp/datasets/df2910b6-50b7-4d6c-a881-7b9c7b8e16e2,,PhononDB (Togo/NIMS MDR),https://mdr.nims.go.jp/datasets/df2910b6-50b7-4d6c-a881-7b9c7b8e16e2,"LTC-calc.log unit cell (PBEsol-relaxed), same file as kappa",mp-9437,True,stoichiometric,NbFeSb
NbFeSb,19.041,W/m/K,390.0,BTE,1,full BTE,1.0,,5.897535,216.0,F-43m,half-Heusler (C1b / MgAgAs),,"[""Fe"", ""Fe"", ""Fe"", ""Fe"", ""Nb"", ""Nb"", ""Nb"", ""Nb"", ""Sb"", ""Sb"", ""Sb"", ""Sb""]","[[0.25, 0.75, 0.75], [0.25, 0.25, 0.25], [0.75, 0.75, 0.25], [0.75, 0.25, 0.75], [0.0, 0.0, 0.0], [0.0, 0.5, 0.5], [0.5, 0.0, 0.5], [0.5, 0.5, 0.0], [0.5, 0.0, 0.0], [0.5, 0.5, 0.5], [0.0, 0.0, 0.5], [0.0, 0.5, 0.0]]",A,primitive->conventional (x sqrt2),BTE master (PhononDB/Carrete/npj/SciRep),,https://mdr.nims.go.jp/datasets/df2910b6-50b7-4d6c-a881-7b9c7b8e16e2,,PhononDB (Togo/NIMS MDR),https://mdr.nims.go.jp/datasets/df2910b6-50b7-4d6c-a881-7b9c7b8e16e2,"LTC-calc.log unit cell (PBEsol-relaxed), same file as kappa",mp-9437,True,stoichiometric,NbFeSb
NbFeSb,18.555,W/m/K,400.0,BTE,1,full BTE,1.0,,5.897535,216.0,F-43m,half-Heusler (C1b / MgAgAs),,"[""Fe"", ""Fe"", ""Fe"", ""Fe"", ""Nb"", ""Nb"", ""Nb"", ""Nb"", ""Sb"", ""Sb"", ""Sb"", ""Sb""]","[[0.25, 0.75, 0.75], [0.25, 0.25, 0.25], [0.75, 0.75, 0.25], [0.75, 0.25, 0.75], [0.0, 0.0, 0.0], [0.0, 0.5, 0.5], [0.5, 0.0, 0.5], [0.5, 0.5, 0.0], [0.5, 0.0, 0.0], [0.5, 0.5, 0.5], [0.0, 0.0, 0.5], [0.0, 0.5, 0.0]]",A,primitive->conventional (x sqrt2),BTE master (PhononDB/Carrete/npj/SciRep),,https://mdr.nims.go.jp/datasets/df2910b6-50b7-4d6c-a881-7b9c7b8e16e2,,PhononDB (Togo/NIMS MDR),https://mdr.nims.go.jp/datasets/df2910b6-50b7-4d6c-a881-7b9c7b8e16e2,"LTC-calc.log unit cell (PBEsol-relaxed), same file as kappa",mp-9437,True,stoichiometric,NbFeSb
NbFeSb,18.093,W/m/K,410.0,BTE,1,full BTE,1.0,,5.897535,216.0,F-43m,half-Heusler (C1b / MgAgAs),,"[""Fe"", ""Fe"", ""Fe"", ""Fe"", ""Nb"", ""Nb"", ""Nb"", ""Nb"", ""Sb"", ""Sb"", ""Sb"", ""Sb""]","[[0.25, 0.75, 0.75], [0.25, 0.25, 0.25], [0.75, 0.75, 0.25], [0.75, 0.25, 0.75], [0.0, 0.0, 0.0], [0.0, 0.5, 0.5], [0.5, 0.0, 0.5], [0.5, 0.5, 0.0], [0.5, 0.0, 0.0], [0.5, 0.5, 0.5], [0.0, 0.0, 0.5], [0.0, 0.5, 0.0]]",A,primitive->conventional (x sqrt2),BTE master (PhononDB/Carrete/npj/SciRep),,https://mdr.nims.go.jp/datasets/df2910b6-50b7-4d6c-a881-7b9c7b8e16e2,,PhononDB (Togo/NIMS MDR),https://mdr.nims.go.jp/datasets/df2910b6-50b7-4d6c-a881-7b9c7b8e16e2,"LTC-calc.log unit cell (PBEsol-relaxed), same file as kappa",mp-9437,True,stoichiometric,NbFeSb
NbFeSb,17.654,W/m/K,420.0,BTE,1,full BTE,1.0,,5.897535,216.0,F-43m,half-Heusler (C1b / MgAgAs),,"[""Fe"", ""Fe"", ""Fe"", ""Fe"", ""Nb"", ""Nb"", ""Nb"", ""Nb"", ""Sb"", ""Sb"", ""Sb"", ""Sb""]","[[0.25, 0.75, 0.75], [0.25, 0.25, 0.25], [0.75, 0.75, 0.25], [0.75, 0.25, 0.75], [0.0, 0.0, 0.0], [0.0, 0.5, 0.5], [0.5, 0.0, 0.5], [0.5, 0.5, 0.0], [0.5, 0.0, 0.0], [0.5, 0.5, 0.5], [0.0, 0.0, 0.5], [0.0, 0.5, 0.0]]",A,primitive->conventional (x sqrt2),BTE master (PhononDB/Carrete/npj/SciRep),,https://mdr.nims.go.jp/datasets/df2910b6-50b7-4d6c-a881-7b9c7b8e16e2,,PhononDB (Togo/NIMS MDR),https://mdr.nims.go.jp/datasets/df2910b6-50b7-4d6c-a881-7b9c7b8e16e2,"LTC-calc.log unit cell (PBEsol-relaxed), same file as kappa",mp-9437,True,stoichiometric,NbFeSb
NbFeSb,17.235,W/m/K,430.0,BTE,1,full BTE,1.0,,5.897535,216.0,F-43m,half-Heusler (C1b / MgAgAs),,"[""Fe"", ""Fe"", ""Fe"", ""Fe"", ""Nb"", ""Nb"", ""Nb"", ""Nb"", ""Sb"", ""Sb"", ""Sb"", ""Sb""]","[[0.25, 0.75, 0.75], [0.25, 0.25, 0.25], [0.75, 0.75, 0.25], [0.75, 0.25, 0.75], [0.0, 0.0, 0.0], [0.0, 0.5, 0.5], [0.5, 0.0, 0.5], [0.5, 0.5, 0.0], [0.5, 0.0, 0.0], [0.5, 0.5, 0.5], [0.0, 0.0, 0.5], [0.0, 0.5, 0.0]]",A,primitive->conventional (x sqrt2),BTE master (PhononDB/Carrete/npj/SciRep),,https://mdr.nims.go.jp/datasets/df2910b6-50b7-4d6c-a881-7b9c7b8e16e2,,PhononDB (Togo/NIMS MDR),https://mdr.nims.go.jp/datasets/df2910b6-50b7-4d6c-a881-7b9c7b8e16e2,"LTC-calc.log unit cell (PBEsol-relaxed), same file as kappa",mp-9437,True,stoichiometric,NbFeSb
NbFeSb,16.837,W/m/K,440.0,BTE,1,full BTE,1.0,,5.897535,216.0,F-43m,half-Heusler (C1b / MgAgAs),,"[""Fe"", ""Fe"", ""Fe"", ""Fe"", ""Nb"", ""Nb"", ""Nb"", ""Nb"", ""Sb"", ""Sb"", ""Sb"", ""Sb""]","[[0.25, 0.75, 0.75], [0.25, 0.25, 0.25], [0.75, 0.75, 0.25], [0.75, 0.25, 0.75], [0.0, 0.0, 0.0], [0.0, 0.5, 0.5], [0.5, 0.0, 0.5], [0.5, 0.5, 0.0], [0.5, 0.0, 0.0], [0.5, 0.5, 0.5], [0.0, 0.0, 0.5], [0.0, 0.5, 0.0]]",A,primitive->conventional (x sqrt2),BTE master (PhononDB/Carrete/npj/SciRep),,https://mdr.nims.go.jp/datasets/df2910b6-50b7-4d6c-a881-7b9c7b8e16e2,,PhononDB (Togo/NIMS MDR),https://mdr.nims.go.jp/datasets/df2910b6-50b7-4d6c-a881-7b9c7b8e16e2,"LTC-calc.log unit cell (PBEsol-relaxed), same file as kappa",mp-9437,True,stoichiometric,NbFeSb
NbFeSb,16.457,W/m/K,450.0,BTE,1,full BTE,1.0,,5.897535,216.0,F-43m,half-Heusler (C1b / MgAgAs),,"[""Fe"", ""Fe"", ""Fe"", ""Fe"", ""Nb"", ""Nb"", ""Nb"", ""Nb"", ""Sb"", ""Sb"", ""Sb"", ""Sb""]","[[0.25, 0.75, 0.75], [0.25, 0.25, 0.25], [0.75, 0.75, 0.25], [0.75, 0.25, 0.75], [0.0, 0.0, 0.0], [0.0, 0.5, 0.5], [0.5, 0.0, 0.5], [0.5, 0.5, 0.0], [0.5, 0.0, 0.0], [0.5, 0.5, 0.5], [0.0, 0.0, 0.5], [0.0, 0.5, 0.0]]",A,primitive->conventional (x sqrt2),BTE master (PhononDB/Carrete/npj/SciRep),,https://mdr.nims.go.jp/datasets/df2910b6-50b7-4d6c-a881-7b9c7b8e16e2,,PhononDB (Togo/NIMS MDR),https://mdr.nims.go.jp/datasets/df2910b6-50b7-4d6c-a881-7b9c7b8e16e2,"LTC-calc.log unit cell (PBEsol-relaxed), same file as kappa",mp-9437,True,stoichiometric,NbFeSb
NbFeSb,16.093,W/m/K,460.0,BTE,1,full BTE,1.0,,5.897535,216.0,F-43m,half-Heusler (C1b / MgAgAs),,"[""Fe"", ""Fe"", ""Fe"", ""Fe"", ""Nb"", ""Nb"", ""Nb"", ""Nb"", ""Sb"", ""Sb"", ""Sb"", ""Sb""]","[[0.25, 0.75, 0.75], [0.25, 0.25, 0.25], [0.75, 0.75, 0.25], [0.75, 0.25, 0.75], [0.0, 0.0, 0.0], [0.0, 0.5, 0.5], [0.5, 0.0, 0.5], [0.5, 0.5, 0.0], [0.5, 0.0, 0.0], [0.5, 0.5, 0.5], [0.0, 0.0, 0.5], [0.0, 0.5, 0.0]]",A,primitive->conventional (x sqrt2),BTE master (PhononDB/Carrete/npj/SciRep),,https://mdr.nims.go.jp/datasets/df2910b6-50b7-4d6c-a881-7b9c7b8e16e2,,PhononDB (Togo/NIMS MDR),https://mdr.nims.go.jp/datasets/df2910b6-50b7-4d6c-a881-7b9c7b8e16e2,"LTC-calc.log unit cell (PBEsol-relaxed), same file as kappa",mp-9437,True,stoichiometric,NbFeSb
NbFeSb,15.746,W/m/K,470.0,BTE,1,full BTE,1.0,,5.897535,216.0,F-43m,half-Heusler (C1b / MgAgAs),,"[""Fe"", ""Fe"", ""Fe"", ""Fe"", ""Nb"", ""Nb"", ""Nb"", ""Nb"", ""Sb"", ""Sb"", ""Sb"", ""Sb""]","[[0.25, 0.75, 0.75], [0.25, 0.25, 0.25], [0.75, 0.75, 0.25], [0.75, 0.25, 0.75], [0.0, 0.0, 0.0], [0.0, 0.5, 0.5], [0.5, 0.0, 0.5], [0.5, 0.5, 0.0], [0.5, 0.0, 0.0], [0.5, 0.5, 0.5], [0.0, 0.0, 0.5], [0.0, 0.5, 0.0]]",A,primitive->conventional (x sqrt2),BTE master (PhononDB/Carrete/npj/SciRep),,https://mdr.nims.go.jp/datasets/df2910b6-50b7-4d6c-a881-7b9c7b8e16e2,,PhononDB (Togo/NIMS MDR),https://mdr.nims.go.jp/datasets/df2910b6-50b7-4d6c-a881-7b9c7b8e16e2,"LTC-calc.log unit cell (PBEsol-relaxed), same file as kappa",mp-9437,True,stoichiometric,NbFeSb
NbFeSb,15.413,W/m/K,480.0,BTE,1,full BTE,1.0,,5.897535,216.0,F-43m,half-Heusler (C1b / MgAgAs),,"[""Fe"", ""Fe"", ""Fe"", ""Fe"", ""Nb"", ""Nb"", ""Nb"", ""Nb"", ""Sb"", ""Sb"", ""Sb"", ""Sb""]","[[0.25, 0.75, 0.75], [0.25, 0.25, 0.25], [0.75, 0.75, 0.25], [0.75, 0.25, 0.75], [0.0, 0.0, 0.0], [0.0, 0.5, 0.5], [0.5, 0.0, 0.5], [0.5, 0.5, 0.0], [0.5, 0.0, 0.0], [0.5, 0.5, 0.5], [0.0, 0.0, 0.5], [0.0, 0.5, 0.0]]",A,primitive->conventional (x sqrt2),BTE master (PhononDB/Carrete/npj/SciRep),,https://mdr.nims.go.jp/datasets/df2910b6-50b7-4d6c-a881-7b9c7b8e16e2,,PhononDB (Togo/NIMS MDR),https://mdr.nims.go.jp/datasets/df2910b6-50b7-4d6c-a881-7b9c7b8e16e2,"LTC-calc.log unit cell (PBEsol-relaxed), same file as kappa",mp-9437,True,stoichiometric,NbFeSb
