Repository: Shivamrandive747/Thermalconductivity_prediction

# Calibrating first-principles lattice thermal conductivity to experiment

**A curated half-Heusler dataset and a validated transfer function.**

Published first-principles transport calculations of lattice thermal conductivity exceed what
laboratories measure for the same compound by a **median factor of 1.55**. That offset is regular
enough to be removed in closed form:

$$\kappa_L^{\mathrm{expt}}(T) \;=\; \kappa_L^{\mathrm{BTE}}(T)\;\min\!\left[c\left(\tfrac{T}{300}\right)^{p},\,1\right],
\qquad c = 0.51,\quad p = 0.80$$

Inside a domain of applicability declared before the validation set was scored, this places

File: data/Target_Materials/HEUSLER_KAPPA_TRAINING_SET.csv (part 126 of 192)
formula,kappa_L,kappa_units,temperature_K,method,method_tier,tier_name,weight,kappa_basis,struct_a_A,struct_spacegroup,struct_sg_symbol,struct_prototype,struct_site_ordering,struct_species,struct_frac_coords,struct_grade,lattice_convention,source,source_doi,source_url,source_location,struct_source,struct_source_url,struct_source_detail,struct_id,struct_same_paper_as_kappa,stoichiometry,parent_formula
NbFeSb,15.095,W/m/K,490.0,BTE,1,full BTE,1.0,,5.897535,216.0,F-43m,half-Heusler (C1b / MgAgAs),,"[""Fe"", ""Fe"", ""Fe"", ""Fe"", ""Nb"", ""Nb"", ""Nb"", ""Nb"", ""Sb"", ""Sb"", ""Sb"", ""Sb""]","[[0.25, 0.75, 0.75], [0.25, 0.25, 0.25], [0.75, 0.75, 0.25], [0.75, 0.25, 0.75], [0.0, 0.0, 0.0], [0.0, 0.5, 0.5], [0.5, 0.0, 0.5], [0.5, 0.5, 0.0], [0.5, 0.0, 0.0], [0.5, 0.5, 0.5], [0.0, 0.0, 0.5], [0.0, 0.5, 0.0]]",A,primitive->conventional (x sqrt2),BTE master (PhononDB/Carrete/npj/SciRep),,https://mdr.nims.go.jp/datasets/df2910b6-50b7-4d6c-a881-7b9c7b8e16e2,,PhononDB (Togo/NIMS MDR),https://mdr.nims.go.jp/datasets/df2910b6-50b7-4d6c-a881-7b9c7b8e16e2,"LTC-calc.log unit cell (PBEsol-relaxed), same file as kappa",mp-9437,True,stoichiometric,NbFeSb
NbFeSb,14.789,W/m/K,500.0,BTE,1,full BTE,1.0,,5.897535,216.0,F-43m,half-Heusler (C1b / MgAgAs),,"[""Fe"", ""Fe"", ""Fe"", ""Fe"", ""Nb"", ""Nb"", ""Nb"", ""Nb"", ""Sb"", ""Sb"", ""Sb"", ""Sb""]","[[0.25, 0.75, 0.75], [0.25, 0.25, 0.25], [0.75, 0.75, 0.25], [0.75, 0.25, 0.75], [0.0, 0.0, 0.0], [0.0, 0.5, 0.5], [0.5, 0.0, 0.5], [0.5, 0.5, 0.0], [0.5, 0.0, 0.0], [0.5, 0.5, 0.5], [0.0, 0.0, 0.5], [0.0, 0.5, 0.0]]",A,primitive->conventional (x sqrt2),BTE master (PhononDB/Carrete/npj/SciRep),,https://mdr.nims.go.jp/datasets/df2910b6-50b7-4d6c-a881-7b9c7b8e16e2,,PhononDB (Togo/NIMS MDR),https://mdr.nims.go.jp/datasets/df2910b6-50b7-4d6c-a881-7b9c7b8e16e2,"LTC-calc.log unit cell (PBEsol-relaxed), same file as kappa",mp-9437,True,stoichiometric,NbFeSb
NbFeSb,15.0,W/m/K,500.0,BTE (TDEP),1,full BTE,1.0,,5.897535,216.0,F-43m,half-Heusler (C1b / MgAgAs),,"[""Fe"", ""Fe"", ""Fe"", ""Fe"", ""Nb"", ""Nb"", ""Nb"", ""Nb"", ""Sb"", ""Sb"", ""Sb"", ""Sb""]","[[0.25, 0.75, 0.75], [0.25, 0.25, 0.25], [0.75, 0.75, 0.25], [0.75, 0.25, 0.75], [0.0, 0.0, 0.0], [0.0, 0.5, 0.5], [0.5, 0.0, 0.5], [0.5, 0.5, 0.0], [0.5, 0.0, 0.0], [0.5, 0.5, 0.5], [0.0, 0.0, 0.5], [0.0, 0.5, 0.0]]",A,primitive->conventional (x sqrt2),paper mining,10.1016/j.commatsci.2021.110938,https://arxiv.org/abs/2107.03735,"Appendix A, Table A.1 (arXiv:2107.03735, p.17) - DFT value only; parenthetical ML predictions excluded",PhononDB (Togo/NIMS MDR),https://mdr.nims.go.jp/datasets/df2910b6-50b7-4d6c-a881-7b9c7b8e16e2,"LTC-calc.log unit cell (PBEsol-relaxed), same file as kappa",mp-9437,True,stoichiometric,NbFeSb
NbFeSb,15.0,W/m/K,500.0,TDEP (three-phonon + isotope scattering),1,full BTE,1.0,,5.897535,216.0,F-43m,half-Heusler (C1b / MgAgAs),,"[""Fe"", ""Fe"", ""Fe"", ""Fe"", ""Nb"", ""Nb"", ""Nb"", ""Nb"", ""Sb"", ""Sb"", ""Sb"", ""Sb""]","[[0.25, 0.75, 0.75], [0.25, 0.25, 0.25], [0.75, 0.75, 0.25], [0.75, 0.25, 0.75], [0.0, 0.0, 0.0], [0.0, 0.5, 0.5], [0.5, 0.0, 0.5], [0.5, 0.5, 0.0], [0.5, 0.0, 0.0], [0.5, 0.5, 0.5], [0.0, 0.0, 0.5], [0.0, 0.5, 0.0]]",A,primitive->conventional (x sqrt2),"paper mining (PDF, batch 2)",arxiv:2107.03735v2,,Table A.1,PhononDB (Togo/NIMS MDR),https://mdr.nims.go.jp/datasets/df2910b6-50b7-4d6c-a881-7b9c7b8e16e2,"LTC-calc.log unit cell (PBEsol-relaxed), same file as kappa",mp-9437,True,stoichiometric,NbFeSb
NbFeSb,14.495,W/m/K,510.0,BTE,1,full BTE,1.0,,5.897535,216.0,F-43m,half-Heusler (C1b / MgAgAs),,"[""Fe"", ""Fe"", ""Fe"", ""Fe"", ""Nb"", ""Nb"", ""Nb"", ""Nb"", ""Sb"", ""Sb"", ""Sb"", ""Sb""]","[[0.25, 0.75, 0.75], [0.25, 0.25, 0.25], [0.75, 0.75, 0.25], [0.75, 0.25, 0.75], [0.0, 0.0, 0.0], [0.0, 0.5, 0.5], [0.5, 0.0, 0.5], [0.5, 0.5, 0.0], [0.5, 0.0, 0.0], [0.5, 0.5, 0.5], [0.0, 0.0, 0.5], [0.0, 0.5, 0.0]]",A,primitive->conventional (x sqrt2),BTE master (PhononDB/Carrete/npj/SciRep),,https://mdr.nims.go.jp/datasets/df2910b6-50b7-4d6c-a881-7b9c7b8e16e2,,PhononDB (Togo/NIMS MDR),https://mdr.nims.go.jp/datasets/df2910b6-50b7-4d6c-a881-7b9c7b8e16e2,"LTC-calc.log unit cell (PBEsol-relaxed), same file as kappa",mp-9437,True,stoichiometric,NbFeSb
NbFeSb,14.213,W/m/K,520.0,BTE,1,full BTE,1.0,,5.897535,216.0,F-43m,half-Heusler (C1b / MgAgAs),,"[""Fe"", ""Fe"", ""Fe"", ""Fe"", ""Nb"", ""Nb"", ""Nb"", ""Nb"", ""Sb"", ""Sb"", ""Sb"", ""Sb""]","[[0.25, 0.75, 0.75], [0.25, 0.25, 0.25], [0.75, 0.75, 0.25], [0.75, 0.25, 0.75], [0.0, 0.0, 0.0], [0.0, 0.5, 0.5], [0.5, 0.0, 0.5], [0.5, 0.5, 0.0], [0.5, 0.0, 0.0], [0.5, 0.5, 0.5], [0.0, 0.0, 0.5], [0.0, 0.5, 0.0]]",A,primitive->conventional (x sqrt2),BTE master (PhononDB/Carrete/npj/SciRep),,https://mdr.nims.go.jp/datasets/df2910b6-50b7-4d6c-a881-7b9c7b8e16e2,,PhononDB (Togo/NIMS MDR),https://mdr.nims.go.jp/datasets/df2910b6-50b7-4d6c-a881-7b9c7b8e16e2,"LTC-calc.log unit cell (PBEsol-relaxed), same file as kappa",mp-9437,True,stoichiometric,NbFeSb
NbFeSb,13.942,W/m/K,530.0,BTE,1,full BTE,1.0,,5.897535,216.0,F-43m,half-Heusler (C1b / MgAgAs),,"[""Fe"", ""Fe"", ""Fe"", ""Fe"", ""Nb"", ""Nb"", ""Nb"", ""Nb"", ""Sb"", ""Sb"", ""Sb"", ""Sb""]","[[0.25, 0.75, 0.75], [0.25, 0.25, 0.25], [0.75, 0.75, 0.25], [0.75, 0.25, 0.75], [0.0, 0.0, 0.0], [0.0, 0.5, 0.5], [0.5, 0.0, 0.5], [0.5, 0.5, 0.0], [0.5, 0.0, 0.0], [0.5, 0.5, 0.5], [0.0, 0.0, 0.5], [0.0, 0.5, 0.0]]",A,primitive->conventional (x sqrt2),BTE master (PhononDB/Carrete/npj/SciRep),,https://mdr.nims.go.jp/datasets/df2910b6-50b7-4d6c-a881-7b9c7b8e16e2,,PhononDB (Togo/NIMS MDR),https://mdr.nims.go.jp/datasets/df2910b6-50b7-4d6c-a881-7b9c7b8e16e2,"LTC-calc.log unit cell (PBEsol-relaxed), same file as kappa",mp-9437,True,stoichiometric,NbFeSb
NbFeSb,13.682,W/m/K,540.0,BTE,1,full BTE,1.0,,5.897535,216.0,F-43m,half-Heusler (C1b / MgAgAs),,"[""Fe"", ""Fe"", ""Fe"", ""Fe"", ""Nb"", ""Nb"", ""Nb"", ""Nb"", ""Sb"", ""Sb"", ""Sb"", ""Sb""]","[[0.25, 0.75, 0.75], [0.25, 0.25, 0.25], [0.75, 0.75, 0.25], [0.75, 0.25, 0.75], [0.0, 0.0, 0.0], [0.0, 0.5, 0.5], [0.5, 0.0, 0.5], [0.5, 0.5, 0.0], [0.5, 0.0, 0.0], [0.5, 0.5, 0.5], [0.0, 0.0, 0.5], [0.0, 0.5, 0.0]]",A,primitive->conventional (x sqrt2),BTE master (PhononDB/Carrete/npj/SciRep),,https://mdr.nims.go.jp/datasets/df2910b6-50b7-4d6c-a881-7b9c7b8e16e2,,PhononDB (Togo/NIMS MDR),https://mdr.nims.go.jp/datasets/df2910b6-50b7-4d6c-a881-7b9c7b8e16e2,"LTC-calc.log unit cell (PBEsol-relaxed), same file as kappa",mp-9437,True,stoichiometric,NbFeSb
NbFeSb,13.43,W/m/K,550.0,BTE,1,full BTE,1.0,,5.897535,216.0,F-43m,half-Heusler (C1b / MgAgAs),,"[""Fe"", ""Fe"", ""Fe"", ""Fe"", ""Nb"", ""Nb"", ""Nb"", ""Nb"", ""Sb"", ""Sb"", ""Sb"", ""Sb""]","[[0.25, 0.75, 0.75], [0.25, 0.25, 0.25], [0.75, 0.75, 0.25], [0.75, 0.25, 0.75], [0.0, 0.0, 0.0], [0.0, 0.5, 0.5], [0.5, 0.0, 0.5], [0.5, 0.5, 0.0], [0.5, 0.0, 0.0], [0.5, 0.5, 0.5], [0.0, 0.0, 0.5], [0.0, 0.5, 0.0]]",A,primitive->conventional (x sqrt2),BTE master (PhononDB/Carrete/npj/SciRep),,https://mdr.nims.go.jp/datasets/df2910b6-50b7-4d6c-a881-7b9c7b8e16e2,,PhononDB (Togo/NIMS MDR),https://mdr.nims.go.jp/datasets/df2910b6-50b7-4d6c-a881-7b9c7b8e16e2,"LTC-calc.log unit cell (PBEsol-relaxed), same file as kappa",mp-9437,True,stoichiometric,NbFeSb
NbFeSb,13.188,W/m/K,560.0,BTE,1,full BTE,1.0,,5.897535,216.0,F-43m,half-Heusler (C1b / MgAgAs),,"[""Fe"", ""Fe"", ""Fe"", ""Fe"", ""Nb"", ""Nb"", ""Nb"", ""Nb"", ""Sb"", ""Sb"", ""Sb"", ""Sb""]","[[0.25, 0.75, 0.75], [0.25, 0.25, 0.25], [0.75, 0.75, 0.25], [0.75, 0.25, 0.75], [0.0, 0.0, 0.0], [0.0, 0.5, 0.5], [0.5, 0.0, 0.5], [0.5, 0.5, 0.0], [0.5, 0.0, 0.0], [0.5, 0.5, 0.5], [0.0, 0.0, 0.5], [0.0, 0.5, 0.0]]",A,primitive->conventional (x sqrt2),BTE master (PhononDB/Carrete/npj/SciRep),,https://mdr.nims.go.jp/datasets/df2910b6-50b7-4d6c-a881-7b9c7b8e16e2,,PhononDB (Togo/NIMS MDR),https://mdr.nims.go.jp/datasets/df2910b6-50b7-4d6c-a881-7b9c7b8e16e2,"LTC-calc.log unit cell (PBEsol-relaxed), same file as kappa",mp-9437,True,stoichiometric,NbFeSb
NbFeSb,12.955,W/m/K,570.0,BTE,1,full BTE,1.0,,5.897535,216.0,F-43m,half-Heusler (C1b / MgAgAs),,"[""Fe"", ""Fe"", ""Fe"", ""Fe"", ""Nb"", ""Nb"", ""Nb"", ""Nb"", ""Sb"", ""Sb"", ""Sb"", ""Sb""]","[[0.25, 0.75, 0.75], [0.25, 0.25, 0.25], [0.75, 0.75, 0.25], [0.75, 0.25, 0.75], [0.0, 0.0, 0.0], [0.0, 0.5, 0.5], [0.5, 0.0, 0.5], [0.5, 0.5, 0.0], [0.5, 0.0, 0.0], [0.5, 0.5, 0.5], [0.0, 0.0, 0.5], [0.0, 0.5, 0.0]]",A,primitive->conventional (x sqrt2),BTE master (PhononDB/Carrete/npj/SciRep),,https://mdr.nims.go.jp/datasets/df2910b6-50b7-4d6c-a881-7b9c7b8e16e2,,PhononDB (Togo/NIMS MDR),https://mdr.nims.go.jp/datasets/df2910b6-50b7-4d6c-a881-7b9c7b8e16e2,"LTC-calc.log unit cell (PBEsol-relaxed), same file as kappa",mp-9437,True,stoichiometric,NbFeSb
NbFeSb,12.73,W/m/K,580.0,BTE,1,full BTE,1.0,,5.897535,216.0,F-43m,half-Heusler (C1b / MgAgAs),,"[""Fe"", ""Fe"", ""Fe"", ""Fe"", ""Nb"", ""Nb"", ""Nb"", ""Nb"", ""Sb"", ""Sb"", ""Sb"", ""Sb""]","[[0.25, 0.75, 0.75], [0.25, 0.25, 0.25], [0.75, 0.75, 0.25], [0.75, 0.25, 0.75], [0.0, 0.0, 0.0], [0.0, 0.5, 0.5], [0.5, 0.0, 0.5], [0.5, 0.5, 0.0], [0.5, 0.0, 0.0], [0.5, 0.5, 0.5], [0.0, 0.0, 0.5], [0.0, 0.5, 0.0]]",A,primitive->conventional (x sqrt2),BTE master (PhononDB/Carrete/npj/SciRep),,https://mdr.nims.go.jp/datasets/df2910b6-50b7-4d6c-a881-7b9c7b8e16e2,,PhononDB (Togo/NIMS MDR),https://mdr.nims.go.jp/datasets/df2910b6-50b7-4d6c-a881-7b9c7b8e16e2,"LTC-calc.log unit cell (PBEsol-relaxed), same file as kappa",mp-9437,True,stoichiometric,NbFeSb
NbFeSb,12.512,W/m/K,590.0,BTE,1,full BTE,1.0,,5.897535,216.0,F-43m,half-Heusler (C1b / MgAgAs),,"[""Fe"", ""Fe"", ""Fe"", ""Fe"", ""Nb"", ""Nb"", ""Nb"", ""Nb"", ""Sb"", ""Sb"", ""Sb"", ""Sb""]","[[0.25, 0.75, 0.75], [0.25, 0.25, 0.25], [0.75, 0.75, 0.25], [0.75, 0.25, 0.75], [0.0, 0.0, 0.0], [0.0, 0.5, 0.5], [0.5, 0.0, 0.5], [0.5, 0.5, 0.0], [0.5, 0.0, 0.0], [0.5, 0.5, 0.5], [0.0, 0.0, 0.5], [0.0, 0.5, 0.0]]",A,primitive->conventional (x sqrt2),BTE master (PhononDB/Carrete/npj/SciRep),,https://mdr.nims.go.jp/datasets/df2910b6-50b7-4d6c-a881-7b9c7b8e16e2,,PhononDB (Togo/NIMS MDR),https://mdr.nims.go.jp/datasets/df2910b6-50b7-4d6c-a881-7b9c7b8e16e2,"LTC-calc.log unit cell (PBEsol-relaxed), same file as kappa",mp-9437,True,stoichiometric,NbFeSb
NbFeSb,12.302,W/m/K,600.0,BTE,1,full BTE,1.0,,5.897535,216.0,F-43m,half-Heusler (C1b / MgAgAs),,"[""Fe"", ""Fe"", ""Fe"", ""Fe"", ""Nb"", ""Nb"", ""Nb"", ""Nb"", ""Sb"", ""Sb"", ""Sb"", ""Sb""]","[[0.25, 0.75, 0.75], [0.25, 0.25, 0.25], [0.75, 0.75, 0.25], [0.75, 0.25, 0.75], [0.0, 0.0, 0.0], [0.0, 0.5, 0.5], [0.5, 0.0, 0.5], [0.5, 0.5, 0.0], [0.5, 0.0, 0.0], [0.5, 0.5, 0.5], [0.0, 0.0, 0.5], [0.0, 0.5, 0.0]]",A,primitive->conventional (x sqrt2),BTE master (PhononDB/Carrete/npj/SciRep),,https://mdr.nims.go.jp/datasets/df2910b6-50b7-4d6c-a881-7b9c7b8e16e2,,PhononDB (Togo/NIMS MDR),https://mdr.nims.go.jp/datasets/df2910b6-50b7-4d6c-a881-7b9c7b8e16e2,"LTC-calc.log unit cell (PBEsol-relaxed), same file as kappa",mp-9437,True,stoichiometric,NbFeSb
NbFeSb,12.099,W/m/K,610.0,BTE,1,full BTE,1.0,,5.897535,216.0,F-43m,half-Heusler (C1b / MgAgAs),,"[""Fe"", ""Fe"", ""Fe"", ""Fe"", ""Nb"", ""Nb"", ""Nb"", ""Nb"", ""Sb"", ""Sb"", ""Sb"", ""Sb""]","[[0.25, 0.75, 0.75], [0.25, 0.25, 0.25], [0.75, 0.75, 0.25], [0.75, 0.25, 0.75], [0.0, 0.0, 0.0], [0.0, 0.5, 0.5], [0.5, 0.0, 0.5], [0.5, 0.5, 0.0], [0.5, 0.0, 0.0], [0.5, 0.5, 0.5], [0.0, 0.0, 0.5], [0.0, 0.5, 0.0]]",A,primitive->conventional (x sqrt2),BTE master (PhononDB/Carrete/npj/SciRep),,https://mdr.nims.go.jp/datasets/df2910b6-50b7-4d6c-a881-7b9c7b8e16e2,,PhononDB (Togo/NIMS MDR),https://mdr.nims.go.jp/datasets/df2910b6-50b7-4d6c-a881-7b9c7b8e16e2,"LTC-calc.log unit cell (PBEsol-relaxed), same file as kappa",mp-9437,True,stoichiometric,NbFeSb
NbFeSb,11.902,W/m/K,620.0,BTE,1,full BTE,1.0,,5.897535,216.0,F-43m,half-Heusler (C1b / MgAgAs),,"[""Fe"", ""Fe"", ""Fe"", ""Fe"", ""Nb"", ""Nb"", ""Nb"", ""Nb"", ""Sb"", ""Sb"", ""Sb"", ""Sb""]","[[0.25, 0.75, 0.75], [0.25, 0.25, 0.25], [0.75, 0.75, 0.25], [0.75, 0.25, 0.75], [0.0, 0.0, 0.0], [0.0, 0.5, 0.5], [0.5, 0.0, 0.5], [0.5, 0.5, 0.0], [0.5, 0.0, 0.0], [0.5, 0.5, 0.5], [0.0, 0.0, 0.5], [0.0, 0.5, 0.0]]",A,primitive->conventional (x sqrt2),BTE master (PhononDB/Carrete/npj/SciRep),,https://mdr.nims.go.jp/datasets/df2910b6-50b7-4d6c-a881-7b9c7b8e16e2,,PhononDB (Togo/NIMS MDR),https://mdr.nims.go.jp/datasets/df2910b6-50b7-4d6c-a881-7b9c7b8e16e2,"LTC-calc.log unit cell (PBEsol-relaxed), same file as kappa",mp-9437,True,stoichiometric,NbFeSb
NbFeSb,11.712,W/m/K,630.0,BTE,1,full BTE,1.0,,5.897535,216.0,F-43m,half-Heusler (C1b / MgAgAs),,"[""Fe"", ""Fe"", ""Fe"", ""Fe"", ""Nb"", ""Nb"", ""Nb"", ""Nb"", ""Sb"", ""Sb"", ""Sb"", ""Sb""]","[[0.25, 0.75, 0.75], [0.25, 0.25, 0.25], [0.75, 0.75, 0.25], [0.75, 0.25, 0.75], [0.0, 0.0, 0.0], [0.0, 0.5, 0.5], [0.5, 0.0, 0.5], [0.5, 0.5, 0.0], [0.5, 0.0, 0.0], [0.5, 0.5, 0.5], [0.0, 0.0, 0.5], [0.0, 0.5, 0.0]]",A,primitive->conventional (x sqrt2),BTE master (PhononDB/Carrete/npj/SciRep),,https://mdr.nims.go.jp/datasets/df2910b6-50b7-4d6c-a881-7b9c7b8e16e2,,PhononDB (Togo/NIMS MDR),https://mdr.nims.go.jp/datasets/df2910b6-50b7-4d6c-a881-7b9c7b8e16e2,"LTC-calc.log unit cell (PBEsol-relaxed), same file as kappa",mp-9437,True,stoichiometric,NbFeSb
NbFeSb,11.528,W/m/K,640.0,BTE,1,full BTE,1.0,,5.897535,216.0,F-43m,half-Heusler (C1b / MgAgAs),,"[""Fe"", ""Fe"", ""Fe"", ""Fe"", ""Nb"", ""Nb"", ""Nb"", ""Nb"", ""Sb"", ""Sb"", ""Sb"", ""Sb""]","[[0.25, 0.75, 0.75], [0.25, 0.25, 0.25], [0.75, 0.75, 0.25], [0.75, 0.25, 0.75], [0.0, 0.0, 0.0], [0.0, 0.5, 0.5], [0.5, 0.0, 0.5], [0.5, 0.5, 0.0], [0.5, 0.0, 0.0], [0.5, 0.5, 0.5], [0.0, 0.0, 0.5], [0.0, 0.5, 0.0]]",A,primitive->conventional (x sqrt2),BTE master (PhononDB/Carrete/npj/SciRep),,https://mdr.nims.go.jp/datasets/df2910b6-50b7-4d6c-a881-7b9c7b8e16e2,,PhononDB (Togo/NIMS MDR),https://mdr.nims.go.jp/datasets/df2910b6-50b7-4d6c-a881-7b9c7b8e16e2,"LTC-calc.log unit cell (PBEsol-relaxed), same file as kappa",mp-9437,True,stoichiometric,NbFeSb
NbFeSb,11.349,W/m/K,650.0,BTE,1,full BTE,1.0,,5.897535,216.0,F-43m,half-Heusler (C1b / MgAgAs),,"[""Fe"", ""Fe"", ""Fe"", ""Fe"", ""Nb"", ""Nb"", ""Nb"", ""Nb"", ""Sb"", ""Sb"", ""Sb"", ""Sb""]","[[0.25, 0.75, 0.75], [0.25, 0.25, 0.25], [0.75, 0.75, 0.25], [0.75, 0.25, 0.75], [0.0, 0.0, 0.0], [0.0, 0.5, 0.5], [0.5, 0.0, 0.5], [0.5, 0.5, 0.0], [0.5, 0.0, 0.0], [0.5, 0.5, 0.5], [0.0, 0.0, 0.5], [0.0, 0.5, 0.0]]",A,primitive->conventional (x sqrt2),BTE master (PhononDB/Carrete/npj/SciRep),,https://mdr.nims.go.jp/datasets/df2910b6-50b7-4d6c-a881-7b9c7b8e16e2,,PhononDB (Togo/NIMS MDR),https://mdr.nims.go.jp/datasets/df2910b6-50b7-4d6c-a881-7b9c7b8e16e2,"LTC-calc.log unit cell (PBEsol-relaxed), same file as kappa",mp-9437,True,stoichiometric,NbFeSb
NbFeSb,11.176,W/m/K,660.0,BTE,1,full BTE,1.0,,5.897535,216.0,F-43m,half-Heusler (C1b / MgAgAs),,"[""Fe"", ""Fe"", ""Fe"", ""Fe"", ""Nb"", ""Nb"", ""Nb"", ""Nb"", ""Sb"", ""Sb"", ""Sb"", ""Sb""]","[[0.25, 0.75, 0.75], [0.25, 0.25, 0.25], [0.75, 0.75, 0.25], [0.75, 0.25, 0.75], [0.0, 0.0, 0.0], [0.0, 0.5, 0.5], [0.5, 0.0, 0.5], [0.5, 0.5, 0.0], [0.5, 0.0, 0.0], [0.5, 0.5, 0.5], [0.0, 0.0, 0.5], [0.0, 0.5, 0.0]]",A,primitive->conventional (x sqrt2),BTE master (PhononDB/Carrete/npj/SciRep),,https://mdr.nims.go.jp/datasets/df2910b6-50b7-4d6c-a881-7b9c7b8e16e2,,PhononDB (Togo/NIMS MDR),https://mdr.nims.go.jp/datasets/df2910b6-50b7-4d6c-a881-7b9c7b8e16e2,"LTC-calc.log unit cell (PBEsol-relaxed), same file as kappa",mp-9437,True,stoichiometric,NbFeSb
NbFeSb,11.009,W/m/K,670.0,BTE,1,full BTE,1.0,,5.897535,216.0,F-43m,half-Heusler (C1b / MgAgAs),,"[""Fe"", ""Fe"", ""Fe"", ""Fe"", ""Nb"", ""Nb"", ""Nb"", ""Nb"", ""Sb"", ""Sb"", ""Sb"", ""Sb""]","[[0.25, 0.75, 0.75], [0.25, 0.25, 0.25], [0.75, 0.75, 0.25], [0.75, 0.25, 0.75], [0.0, 0.0, 0.0], [0.0, 0.5, 0.5], [0.5, 0.0, 0.5], [0.5, 0.5, 0.0], [0.5, 0.0, 0.0], [0.5, 0.5, 0.5], [0.0, 0.0, 0.5], [0.0, 0.5, 0.0]]",A,primitive->conventional (x sqrt2),BTE master (PhononDB/Carrete/npj/SciRep),,https://mdr.nims.go.jp/datasets/df2910b6-50b7-4d6c-a881-7b9c7b8e16e2,,PhononDB (Togo/NIMS MDR),https://mdr.nims.go.jp/datasets/df2910b6-50b7-4d6c-a881-7b9c7b8e16e2,"LTC-calc.log unit cell (PBEsol-relaxed), same file as kappa",mp-9437,True,stoichiometric,NbFeSb
NbFeSb,10.846,W/m/K,680.0,BTE,1,full BTE,1.0,,5.897535,216.0,F-43m,half-Heusler (C1b / MgAgAs),,"[""Fe"", ""Fe"", ""Fe"", ""Fe"", ""Nb"", ""Nb"", ""Nb"", ""Nb"", ""Sb"", ""Sb"", ""Sb"", ""Sb""]","[[0.25, 0.75, 0.75], [0.25, 0.25, 0.25], [0.75, 0.75, 0.25], [0.75, 0.25, 0.75], [0.0, 0.0, 0.0], [0.0, 0.5, 0.5], [0.5, 0.0, 0.5], [0.5, 0.5, 0.0], [0.5, 0.0, 0.0], [0.5, 0.5, 0.5], [0.0, 0.0, 0.5], [0.0, 0.5, 0.0]]",A,primitive->conventional (x sqrt2),BTE master (PhononDB/Carrete/npj/SciRep),,https://mdr.nims.go.jp/datasets/df2910b6-50b7-4d6c-a881-7b9c7b8e16e2,,PhononDB (Togo/NIMS MDR),https://mdr.nims.go.jp/datasets/df2910b6-50b7-4d6c-a881-7b9c7b8e16e2,"LTC-calc.log unit cell (PBEsol-relaxed), same file as kappa",mp-9437,True,stoichiometric,NbFeSb
NbFeSb,10.688,W/m/K,690.0,BTE,1,full BTE,1.0,,5.897535,216.0,F-43m,half-Heusler (C1b / MgAgAs),,"[""Fe"", ""Fe"", ""Fe"", ""Fe"", ""Nb"", ""Nb"", ""Nb"", ""Nb"", ""Sb"", ""Sb"", ""Sb"", ""Sb""]","[[0.25, 0.75, 0.75], [0.25, 0.25, 0.25], [0.75, 0.75, 0.25], [0.75, 0.25, 0.75], [0.0, 0.0, 0.0], [0.0, 0.5, 0.5], [0.5, 0.0, 0.5], [0.5, 0.5, 0.0], [0.5, 0.0, 0.0], [0.5, 0.5, 0.5], [0.0, 0.0, 0.5], [0.0, 0.5, 0.0]]",A,primitive->conventional (x sqrt2),BTE master (PhononDB/Carrete/npj/SciRep),,https://mdr.nims.go.jp/datasets/df2910b6-50b7-4d6c-a881-7b9c7b8e16e2,,PhononDB (Togo/NIMS MDR),https://mdr.nims.go.jp/datasets/df2910b6-50b7-4d6c-a881-7b9c7b8e16e2,"LTC-calc.log unit cell (PBEsol-relaxed), same file as kappa",mp-9437,True,stoichiometric,NbFeSb
NbFeSb,10.534,W/m/K,700.0,BTE,1,full BTE,1.0,,5.897535,216.0,F-43m,half-Heusler (C1b / MgAgAs),,"[""Fe"", ""Fe"", ""Fe"", ""Fe"", ""Nb"", ""Nb"", ""Nb"", ""Nb"", ""Sb"", ""Sb"", ""Sb"", ""Sb""]","[[0.25, 0.75, 0.75], [0.25, 0.25, 0.25], [0.75, 0.75, 0.25], [0.75, 0.25, 0.75], [0.0, 0.0, 0.0], [0.0, 0.5, 0.5], [0.5, 0.0, 0.5], [0.5, 0.5, 0.0], [0.5, 0.0, 0.0], [0.5, 0.5, 0.5], [0.0, 0.0, 0.5], [0.0, 0.5, 0.0]]",A,primitive->conventional (x sqrt2),BTE master (PhononDB/Carrete/npj/SciRep),,https://mdr.nims.go.jp/datasets/df2910b6-50b7-4d6c-a881-7b9c7b8e16e2,,PhononDB (Togo/NIMS MDR),https://mdr.nims.go.jp/datasets/df2910b6-50b7-4d6c-a881-7b9c7b8e16e2,"LTC-calc.log unit cell (PBEsol-relaxed), same file as kappa",mp-9437,True,stoichiometric,NbFeSb
NbFeSb,10.385,W/m/K,710.0,BTE,1,full BTE,1.0,,5.897535,216.0,F-43m,half-Heusler (C1b / MgAgAs),,"[""Fe"", ""Fe"", ""Fe"", ""Fe"", ""Nb"", ""Nb"", ""Nb"", ""Nb"", ""Sb"", ""Sb"", ""Sb"", ""Sb""]","[[0.25, 0.75, 0.75], [0.25, 0.25, 0.25], [0.75, 0.75, 0.25], [0.75, 0.25, 0.75], [0.0, 0.0, 0.0], [0.0, 0.5, 0.5], [0.5, 0.0, 0.5], [0.5, 0.5, 0.0], [0.5, 0.0, 0.0], [0.5, 0.5, 0.5], [0.0, 0.0, 0.5], [0.0, 0.5, 0.0]]",A,primitive->conventional (x sqrt2),BTE master (PhononDB/Carrete/npj/SciRep),,https://mdr.nims.go.jp/datasets/df2910b6-50b7-4d6c-a881-7b9c7b8e16e2,,PhononDB (Togo/NIMS MDR),https://mdr.nims.go.jp/datasets/df2910b6-50b7-4d6c-a881-7b9c7b8e16e2,"LTC-calc.log unit cell (PBEsol-relaxed), same file as kappa",mp-9437,True,stoichiometric,NbFeSb
NbFeSb,10.24,W/m/K,720.0,BTE,1,full BTE,1.0,,5.897535,216.0,F-43m,half-Heusler (C1b / MgAgAs),,"[""Fe"", ""Fe"", ""Fe"", ""Fe"", ""Nb"", ""Nb"", ""Nb"", ""Nb"", ""Sb"", ""Sb"", ""Sb"", ""Sb""]","[[0.25, 0.75, 0.75], [0.25, 0.25, 0.25], [0.75, 0.75, 0.25], [0.75, 0.25, 0.75], [0.0, 0.0, 0.0], [0.0, 0.5, 0.5], [0.5, 0.0, 0.5], [0.5, 0.5, 0.0], [0.5, 0.0, 0.0], [0.5, 0.5, 0.5], [0.0, 0.0, 0.5], [0.0, 0.5, 0.0]]",A,primitive->conventional (x sqrt2),BTE master (PhononDB/Carrete/npj/SciRep),,https://mdr.nims.go.jp/datasets/df2910b6-50b7-4d6c-a881-7b9c7b8e16e2,,PhononDB (Togo/NIMS MDR),https://mdr.nims.go.jp/datasets/df2910b6-50b7-4d6c-a881-7b9c7b8e16e2,"LTC-calc.log unit cell (PBEsol-relaxed), same file as kappa",mp-9437,True,stoichiometric,NbFeSb
NbFeSb,10.099,W/m/K,730.0,BTE,1,full BTE,1.0,,5.897535,216.0,F-43m,half-Heusler (C1b / MgAgAs),,"[""Fe"", ""Fe"", ""Fe"", ""Fe"", ""Nb"", ""Nb"", ""Nb"", ""Nb"", ""Sb"", ""Sb"", ""Sb"", ""Sb""]","[[0.25, 0.75, 0.75], [0.25, 0.25, 0.25], [0.75, 0.75, 0.25], [0.75, 0.25, 0.75], [0.0, 0.0, 0.0], [0.0, 0.5, 0.5], [0.5, 0.0, 0.5], [0.5, 0.5, 0.0], [0.5, 0.0, 0.0], [0.5, 0.5, 0.5], [0.0, 0.0, 0.5], [0.0, 0.5, 0.0]]",A,primitive->conventional (x sqrt2),BTE master (PhononDB/Carrete/npj/SciRep),,https://mdr.nims.go.jp/datasets/df2910b6-50b7-4d6c-a881-7b9c7b8e16e2,,PhononDB (Togo/NIMS MDR),https://mdr.nims.go.jp/datasets/df2910b6-50b7-4d6c-a881-7b9c7b8e16e2,"LTC-calc.log unit cell (PBEsol-relaxed), same file as kappa",mp-9437,True,stoichiometric,NbFeSb
NbFeSb,9.962,W/m/K,740.0,BTE,1,full BTE,1.0,,5.897535,216.0,F-43m,half-Heusler (C1b / MgAgAs),,"[""Fe"", ""Fe"", ""Fe"", ""Fe"", ""Nb"", ""Nb"", ""Nb"", ""Nb"", ""Sb"", ""Sb"", ""Sb"", ""Sb""]","[[0.25, 0.75, 0.75], [0.25, 0.25, 0.25], [0.75, 0.75, 0.25], [0.75, 0.25, 0.75], [0.0, 0.0, 0.0], [0.0, 0.5, 0.5], [0.5, 0.0, 0.5], [0.5, 0.5, 0.0], [0.5, 0.0, 0.0], [0.5, 0.5, 0.5], [0.0, 0.0, 0.5], [0.0, 0.5, 0.0]]",A,primitive->conventional (x sqrt2),BTE master (PhononDB/Carrete/npj/SciRep),,https://mdr.nims.go.jp/datasets/df2910b6-50b7-4d6c-a881-7b9c7b8e16e2,,PhononDB (Togo/NIMS MDR),https://mdr.nims.go.jp/datasets/df2910b6-50b7-4d6c-a881-7b9c7b8e16e2,"LTC-calc.log unit cell (PBEsol-relaxed), same file as kappa",mp-9437,True,stoichiometric,NbFeSb
NbFeSb,9.829,W/m/K,750.0,BTE,1,full BTE,1.0,,5.897535,216.0,F-43m,half-Heusler (C1b / MgAgAs),,"[""Fe"", ""Fe"", ""Fe"", ""Fe"", ""Nb"", ""Nb"", ""Nb"", ""Nb"", ""Sb"", ""Sb"", ""Sb"", ""Sb""]","[[0.25, 0.75, 0.75], [0.25, 0.25, 0.25], [0.75, 0.75, 0.25], [0.75, 0.25, 0.75], [0.0, 0.0, 0.0], [0.0, 0.5, 0.5], [0.5, 0.0, 0.5], [0.5, 0.5, 0.0], [0.5, 0.0, 0.0], [0.5, 0.5, 0.5], [0.0, 0.0, 0.5], [0.0, 0.5, 0.0]]",A,primitive->conventional (x sqrt2),BTE master (PhononDB/Carrete/npj/SciRep),,https://mdr.nims.go.jp/datasets/df2910b6-50b7-4d6c-a881-7b9c7b8e16e2,,PhononDB (Togo/NIMS MDR),https://mdr.nims.go.jp/datasets/df2910b6-50b7-4d6c-a881-7b9c7b8e16e2,"LTC-calc.log unit cell (PBEsol-relaxed), same file as kappa",mp-9437,True,stoichiometric,NbFeSb
NbFeSb,9.699,W/m/K,760.0,BTE,1,full BTE,1.0,,5.897535,216.0,F-43m,half-Heusler (C1b / MgAgAs),,"[""Fe"", ""Fe"", ""Fe"", ""Fe"", ""Nb"", ""Nb"", ""Nb"", ""Nb"", ""Sb"", ""Sb"", ""Sb"", ""Sb""]","[[0.25, 0.75, 0.75], [0.25, 0.25, 0.25], [0.75, 0.75, 0.25], [0.75, 0.25, 0.75], [0.0, 0.0, 0.0], [0.0, 0.5, 0.5], [0.5, 0.0, 0.5], [0.5, 0.5, 0.0], [0.5, 0.0, 0.0], [0.5, 0.5, 0.5], [0.0, 0.0, 0.5], [0.0, 0.5, 0.0]]",A,primitive->conventional (x sqrt2),BTE master (PhononDB/Carrete/npj/SciRep),,https://mdr.nims.go.jp/datasets/df2910b6-50b7-4d6c-a881-7b9c7b8e16e2,,PhononDB (Togo/NIMS MDR),https://mdr.nims.go.jp/datasets/df2910b6-50b7-4d6c-a881-7b9c7b8e16e2,"LTC-calc.log unit cell (PBEsol-relaxed), same file as kappa",mp-9437,True,stoichiometric,NbFeSb
NbFeSb,9.573,W/m/K,770.0,BTE,1,full BTE,1.0,,5.897535,216.0,F-43m,half-Heusler (C1b / MgAgAs),,"[""Fe"", ""Fe"", ""Fe"", ""Fe"", ""Nb"", ""Nb"", ""Nb"", ""Nb"", ""Sb"", ""Sb"", ""Sb"", ""Sb""]","[[0.25, 0.75, 0.75], [0.25, 0.25, 0.25], [0.75, 0.75, 0.25], [0.75, 0.25, 0.75], [0.0, 0.0, 0.0], [0.0, 0.5, 0.5], [0.5, 0.0, 0.5], [0.5, 0.5, 0.0], [0.5, 0.0, 0.0], [0.5, 0.5, 0.5], [0.0, 0.0, 0.5], [0.0, 0.5, 0.0]]",A,primitive->conventional (x sqrt2),BTE master (PhononDB/Carrete/npj/SciRep),,https://mdr.nims.go.jp/datasets/df2910b6-50b7-4d6c-a881-7b9c7b8e16e2,,PhononDB (Togo/NIMS MDR),https://mdr.nims.go.jp/datasets/df2910b6-50b7-4d6c-a881-7b9c7b8e16e2,"LTC-calc.log unit cell (PBEsol-relaxed), same file as kappa",mp-9437,True,stoichiometric,NbFeSb
NbFeSb,9.449,W/m/K,780.0,BTE,1,full BTE,1.0,,5.897535,216.0,F-43m,half-Heusler (C1b / MgAgAs),,"[""Fe"", ""Fe"", ""Fe"", ""Fe"", ""Nb"", ""Nb"", ""Nb"", ""Nb"", ""Sb"", ""Sb"", ""Sb"", ""Sb""]","[[0.25, 0.75, 0.75], [0.25, 0.25, 0.25], [0.75, 0.75, 0.25], [0.75, 0.25, 0.75], [0.0, 0.0, 0.0], [0.0, 0.5, 0.5], [0.5, 0.0, 0.5], [0.5, 0.5, 0.0], [0.5, 0.0, 0.0], [0.5, 0.5, 0.5], [0.0, 0.0, 0.5], [0.0, 0.5, 0.0]]",A,primitive->conventional (x sqrt2),BTE master (PhononDB/Carrete/npj/SciRep),,https://mdr.nims.go.jp/datasets/df2910b6-50b7-4d6c-a881-7b9c7b8e16e2,,PhononDB (Togo/NIMS MDR),https://mdr.nims.go.jp/datasets/df2910b6-50b7-4d6c-a881-7b9c7b8e16e2,"LTC-calc.log unit cell (PBEsol-relaxed), same file as kappa",mp-9437,True,stoichiometric,NbFeSb
NbFeSb,9.329,W/m/K,790.0,BTE,1,full BTE,1.0,,5.897535,216.0,F-43m,half-Heusler (C1b / MgAgAs),,"[""Fe"", ""Fe"", ""Fe"", ""Fe"", ""Nb"", ""Nb"", ""Nb"", ""Nb"", ""Sb"", ""Sb"", ""Sb"", ""Sb""]","[[0.25, 0.75, 0.75], [0.25, 0.25, 0.25], [0.75, 0.75, 0.25], [0.75, 0.25, 0.75], [0.0, 0.0, 0.0], [0.0, 0.5, 0.5], [0.5, 0.0, 0.5], [0.5, 0.5, 0.0], [0.5, 0.0, 0.0], [0.5, 0.5, 0.5], [0.0, 0.0, 0.5], [0.0, 0.5, 0.0]]",A,primitive->conventional (x sqrt2),BTE master (PhononDB/Carrete/npj/SciRep),,https://mdr.nims.go.jp/datasets/df2910b6-50b7-4d6c-a881-7b9c7b8e16e2,,PhononDB (Togo/NIMS MDR),https://mdr.nims.go.jp/datasets/df2910b6-50b7-4d6c-a881-7b9c7b8e16e2,"LTC-calc.log unit cell (PBEsol-relaxed), same file as kappa",mp-9437,True,stoichiometric,NbFeSb
NbFeSb,9.212,W/m/K,800.0,BTE,1,full BTE,1.0,,5.897535,216.0,F-43m,half-Heusler (C1b / MgAgAs),,"[""Fe"", ""Fe"", ""Fe"", ""Fe"", ""Nb"", ""Nb"", ""Nb"", ""Nb"", ""Sb"", ""Sb"", ""Sb"", ""Sb""]","[[0.25, 0.75, 0.75], [0.25, 0.25, 0.25], [0.75, 0.75, 0.25], [0.75, 0.25, 0.75], [0.0, 0.0, 0.0], [0.0, 0.5, 0.5], [0.5, 0.0, 0.5], [0.5, 0.5, 0.0], [0.5, 0.0, 0.0], [0.5, 0.5, 0.5], [0.0, 0.0, 0.5], [0.0, 0.5, 0.0]]",A,primitive->conventional (x sqrt2),BTE master (PhononDB/Carrete/npj/SciRep),,https://mdr.nims.go.jp/datasets/df2910b6-50b7-4d6c-a881-7b9c7b8e16e2,,PhononDB (Togo/NIMS MDR),https://mdr.nims.go.jp/datasets/df2910b6-50b7-4d6c-a881-7b9c7b8e16e2,"LTC-calc.log unit cell (PBEsol-relaxed), same file as kappa",mp-9437,True,stoichiometric,NbFeSb
NbFeSb,9.098,W/m/K,810.0,BTE,1,full BTE,1.0,,5.897535,216.0,F-43m,half-Heusler (C1b / MgAgAs),,"[""Fe"", ""Fe"", ""Fe"", ""Fe"", ""Nb"", ""Nb"", ""Nb"", ""Nb"", ""Sb"", ""Sb"", ""Sb"", ""Sb""]","[[0.25, 0.75, 0.75], [0.25, 0.25, 0.25], [0.75, 0.75, 0.25], [0.75, 0.25, 0.75], [0.0, 0.0, 0.0], [0.0, 0.5, 0.5], [0.5, 0.0, 0.5], [0.5, 0.5, 0.0], [0.5, 0.0, 0.0], [0.5, 0.5, 0.5], [0.0, 0.0, 0.5], [0.0, 0.5, 0.0]]",A,primitive->conventional (x sqrt2),BTE master (PhononDB/Carrete/npj/SciRep),,https://mdr.nims.go.jp/datasets/df2910b6-50b7-4d6c-a881-7b9c7b8e16e2,,PhononDB (Togo/NIMS MDR),https://mdr.nims.go.jp/datasets/df2910b6-50b7-4d6c-a881-7b9c7b8e16e2,"LTC-calc.log unit cell (PBEsol-relaxed), same file as kappa",mp-9437,True,stoichiometric,NbFeSb
NbFeSb,8.987,W/m/K,820.0,BTE,1,full BTE,1.0,,5.897535,216.0,F-43m,half-Heusler (C1b / MgAgAs),,"[""Fe"", ""Fe"", ""Fe"", ""Fe"", ""Nb"", ""Nb"", ""Nb"", ""Nb"", ""Sb"", ""Sb"", ""Sb"", ""Sb""]","[[0.25, 0.75, 0.75], [0.25, 0.25, 0.25], [0.75, 0.75, 0.25], [0.75, 0.25, 0.75], [0.0, 0.0, 0.0], [0.0, 0.5, 0.5], [0.5, 0.0, 0.5], [0.5, 0.5, 0.0], [0.5, 0.0, 0.0], [0.5, 0.5, 0.5], [0.0, 0.0, 0.5], [0.0, 0.5, 0.0]]",A,primitive->conventional (x sqrt2),BTE master (PhononDB/Carrete/npj/SciRep),,https://mdr.nims.go.jp/datasets/df2910b6-50b7-4d6c-a881-7b9c7b8e16e2,,PhononDB (Togo/NIMS MDR),https://mdr.nims.go.jp/datasets/df2910b6-50b7-4d6c-a881-7b9c7b8e16e2,"LTC-calc.log unit cell (PBEsol-relaxed), same file as kappa",mp-9437,True,stoichiometric,NbFeSb
NbFeSb,8.878,W/m/K,830.0,BTE,1,full BTE,1.0,,5.897535,216.0,F-43m,half-Heusler (C1b / MgAgAs),,"[""Fe"", ""Fe"", ""Fe"", ""Fe"", ""Nb"", ""Nb"", ""Nb"", ""Nb"", ""Sb"", ""Sb"", ""Sb"", ""Sb""]","[[0.25, 0.75, 0.75], [0.25, 0.25, 0.25], [0.75, 0.75, 0.25], [0.75, 0.25, 0.75], [0.0, 0.0, 0.0], [0.0, 0.5, 0.5], [0.5, 0.0, 0.5], [0.5, 0.5, 0.0], [0.5, 0.0, 0.0], [0.5, 0.5, 0.5], [0.0, 0.0, 0.5], [0.0, 0.5, 0.0]]",A,primitive->conventional (x sqrt2),BTE master (PhononDB/Carrete/npj/SciRep),,https://mdr.nims.go.jp/datasets/df2910b6-50b7-4d6c-a881-7b9c7b8e16e2,,PhononDB (Togo/NIMS MDR),https://mdr.nims.go.jp/datasets/df2910b6-50b7-4d6c-a881-7b9c7b8e16e2,"LTC-calc.log unit cell (PBEsol-relaxed), same file as kappa",mp-9437,True,stoichiometric,NbFeSb
NbFeSb,8.772,W/m/K,840.0,BTE,1,full BTE,1.0,,5.897535,216.0,F-43m,half-Heusler (C1b / MgAgAs),,"[""Fe"", ""Fe"", ""Fe"", ""Fe"", ""Nb"", ""Nb"", ""Nb"", ""Nb"", ""Sb"", ""Sb"", ""Sb"", ""Sb""]","[[0.25, 0.75, 0.75], [0.25, 0.25, 0.25], [0.75, 0.75, 0.25], [0.75, 0.25, 0.75], [0.0, 0.0, 0.0], [0.0, 0.5, 0.5], [0.5, 0.0, 0.5], [0.5, 0.5, 0.0], [0.5, 0.0, 0.0], [0.5, 0.5, 0.5], [0.0, 0.0, 0.5], [0.0, 0.5, 0.0]]",A,primitive->conventional (x sqrt2),BTE master (PhononDB/Carrete/npj/SciRep),,https://mdr.nims.go.jp/datasets/df2910b6-50b7-4d6c-a881-7b9c7b8e16e2,,PhononDB (Togo/NIMS MDR),https://mdr.nims.go.jp/datasets/df2910b6-50b7-4d6c-a881-7b9c7b8e16e2,"LTC-calc.log unit cell (PBEsol-relaxed), same file as kappa",mp-9437,True,stoichiometric,NbFeSb
NbFeSb,8.669,W/m/K,850.0,BTE,1,full BTE,1.0,,5.897535,216.0,F-43m,half-Heusler (C1b / MgAgAs),,"[""Fe"", ""Fe"", ""Fe"", ""Fe"", ""Nb"", ""Nb"", ""Nb"", ""Nb"", ""Sb"", ""Sb"", ""Sb"", ""Sb""]","[[0.25, 0.75, 0.75], [0.25, 0.25, 0.25], [0.75, 0.75, 0.25], [0.75, 0.25, 0.75], [0.0, 0.0, 0.0], [0.0, 0.5, 0.5], [0.5, 0.0, 0.5], [0.5, 0.5, 0.0], [0.5, 0.0, 0.0], [0.5, 0.5, 0.5], [0.0, 0.0, 0.5], [0.0, 0.5, 0.0]]",A,primitive->conventional (x sqrt2),BTE master (PhononDB/Carrete/npj/SciRep),,https://mdr.nims.go.jp/datasets/df2910b6-50b7-4d6c-a881-7b9c7b8e16e2,,PhononDB (Togo/NIMS MDR),https://mdr.nims.go.jp/datasets/df2910b6-50b7-4d6c-a881-7b9c7b8e16e2,"LTC-calc.log unit cell (PBEsol-relaxed), same file as kappa",mp-9437,True,stoichiometric,NbFeSb
NbFeSb,8.568,W/m/K,860.0,BTE,1,full BTE,1.0,,5.897535,216.0,F-43m,half-Heusler (C1b / MgAgAs),,"[""Fe"", ""Fe"", ""Fe"", ""Fe"", ""Nb"", ""Nb"", ""Nb"", ""Nb"", ""Sb"", ""Sb"", ""Sb"", ""Sb""]","[[0.25, 0.75, 0.75], [0.25, 0.25, 0.25], [0.75, 0.75, 0.25], [0.75, 0.25, 0.75], [0.0, 0.0, 0.0], [0.0, 0.5, 0.5], [0.5, 0.0, 0.5], [0.5, 0.5, 0.0], [0.5, 0.0, 0.0], [0.5, 0.5, 0.5], [0.0, 0.0, 0.5], [0.0, 0.5, 0.0]]",A,primitive->conventional (x sqrt2),BTE master (PhononDB/Carrete/npj/SciRep),,https://mdr.nims.go.jp/datasets/df2910b6-50b7-4d6c-a881-7b9c7b8e16e2,,PhononDB (Togo/NIMS MDR),https://mdr.nims.go.jp/datasets/df2910b6-50b7-4d6c-a881-7b9c7b8e16e2,"LTC-calc.log unit cell (PBEsol-relaxed), same file as kappa",mp-9437,True,stoichiometric,NbFeSb
NbFeSb,8.469,W/m/K,870.0,BTE,1,full BTE,1.0,,5.897535,216.0,F-43m,half-Heusler (C1b / MgAgAs),,"[""Fe"", ""Fe"", ""Fe"", ""Fe"", ""Nb"", ""Nb"", ""Nb"", ""Nb"", ""Sb"", ""Sb"", ""Sb"", ""Sb""]","[[0.25, 0.75, 0.75], [0.25, 0.25, 0.25], [0.75, 0.75, 0.25], [0.75, 0.25, 0.75], [0.0, 0.0, 0.0], [0.0, 0.5, 0.5], [0.5, 0.0, 0.5], [0.5, 0.5, 0.0], [0.5, 0.0, 0.0], [0.5, 0.5, 0.5], [0.0, 0.0, 0.5], [0.0, 0.5, 0.0]]",A,primitive->conventional (x sqrt2),BTE master (PhononDB/Carrete/npj/SciRep),,https://mdr.nims.go.jp/datasets/df2910b6-50b7-4d6c-a881-7b9c7b8e16e2,,PhononDB (Togo/NIMS MDR),https://mdr.nims.go.jp/datasets/df2910b6-50b7-4d6c-a881-7b9c7b8e16e2,"LTC-calc.log unit cell (PBEsol-relaxed), same file as kappa",mp-9437,True,stoichiometric,NbFeSb
NbFeSb,8.373,W/m/K,880.0,BTE,1,full BTE,1.0,,5.897535,216.0,F-43m,half-Heusler (C1b / MgAgAs),,"[""Fe"", ""Fe"", ""Fe"", ""Fe"", ""Nb"", ""Nb"", ""Nb"", ""Nb"", ""Sb"", ""Sb"", ""Sb"", ""Sb""]","[[0.25, 0.75, 0.75], [0.25, 0.25, 0.25], [0.75, 0.75, 0.25], [0.75, 0.25, 0.75], [0.0, 0.0, 0.0], [0.0, 0.5, 0.5], [0.5, 0.0, 0.5], [0.5, 0.5, 0.0], [0.5, 0.0, 0.0], [0.5, 0.5, 0.5], [0.0, 0.0, 0.5], [0.0, 0.5, 0.0]]",A,primitive->conventional (x sqrt2),BTE master (PhononDB/Carrete/npj/SciRep),,https://mdr.nims.go.jp/datasets/df2910b6-50b7-4d6c-a881-7b9c7b8e16e2,,PhononDB (Togo/NIMS MDR),https://mdr.nims.go.jp/datasets/df2910b6-50b7-4d6c-a881-7b9c7b8e16e2,"LTC-calc.log unit cell (PBEsol-relaxed), same file as kappa",mp-9437,True,stoichiometric,NbFeSb
NbFeSb,8.278,W/m/K,890.0,BTE,1,full BTE,1.0,,5.897535,216.0,F-43m,half-Heusler (C1b / MgAgAs),,"[""Fe"", ""Fe"", ""Fe"", ""Fe"", ""Nb"", ""Nb"", ""Nb"", ""Nb"", ""Sb"", ""Sb"", ""Sb"", ""Sb""]","[[0.25, 0.75, 0.75], [0.25, 0.25, 0.25], [0.75, 0.75, 0.25], [0.75, 0.25, 0.75], [0.0, 0.0, 0.0], [0.0, 0.5, 0.5], [0.5, 0.0, 0.5], [0.5, 0.5, 0.0], [0.5, 0.0, 0.0], [0.5, 0.5, 0.5], [0.0, 0.0, 0.5], [0.0, 0.5, 0.0]]",A,primitive->conventional (x sqrt2),BTE master (PhononDB/Carrete/npj/SciRep),,https://mdr.nims.go.jp/datasets/df2910b6-50b7-4d6c-a881-7b9c7b8e16e2,,PhononDB (Togo/NIMS MDR),https://mdr.nims.go.jp/datasets/df2910b6-50b7-4d6c-a881-7b9c7b8e16e2,"LTC-calc.log unit cell (PBEsol-relaxed), same file as kappa",mp-9437,True,stoichiometric,NbFeSb
NbFeSb,8.186,W/m/K,900.0,BTE,1,full BTE,1.0,,5.897535,216.0,F-43m,half-Heusler (C1b / MgAgAs),,"[""Fe"", ""Fe"", ""Fe"", ""Fe"", ""Nb"", ""Nb"", ""Nb"", ""Nb"", ""Sb"", ""Sb"", ""Sb"", ""Sb""]","[[0.25, 0.75, 0.75], [0.25, 0.25, 0.25], [0.75, 0.75, 0.25], [0.75, 0.25, 0.75], [0.0, 0.0, 0.0], [0.0, 0.5, 0.5], [0.5, 0.0, 0.5], [0.5, 0.5, 0.0], [0.5, 0.0, 0.0], [0.5, 0.5, 0.5], [0.0, 0.0, 0.5], [0.0, 0.5, 0.0]]",A,primitive->conventional (x sqrt2),BTE master (PhononDB/Carrete/npj/SciRep),,https://mdr.nims.go.jp/datasets/df2910b6-50b7-4d6c-a881-7b9c7b8e16e2,,PhononDB (Togo/NIMS MDR),https://mdr.nims.go.jp/datasets/df2910b6-50b7-4d6c-a881-7b9c7b8e16e2,"LTC-calc.log unit cell (PBEsol-relaxed), same file as kappa",mp-9437,True,stoichiometric,NbFeSb
NbFeSb,8.096,W/m/K,910.0,BTE,1,full BTE,1.0,,5.897535,216.0,F-43m,half-Heusler (C1b / MgAgAs),,"[""Fe"", ""Fe"", ""Fe"", ""Fe"", ""Nb"", ""Nb"", ""Nb"", ""Nb"", ""Sb"", ""Sb"", ""Sb"", ""Sb""]","[[0.25, 0.75, 0.75], [0.25, 0.25, 0.25], [0.75, 0.75, 0.25], [0.75, 0.25, 0.75], [0.0, 0.0, 0.0], [0.0, 0.5, 0.5], [0.5, 0.0, 0.5], [0.5, 0.5, 0.0], [0.5, 0.0, 0.0], [0.5, 0.5, 0.5], [0.0, 0.0, 0.5], [0.0, 0.5, 0.0]]",A,primitive->conventional (x sqrt2),BTE master (PhononDB/Carrete/npj/SciRep),,https://mdr.nims.go.jp/datasets/df2910b6-50b7-4d6c-a881-7b9c7b8e16e2,,PhononDB (Togo/NIMS MDR),https://mdr.nims.go.jp/datasets/df2910b6-50b7-4d6c-a881-7b9c7b8e16e2,"LTC-calc.log unit cell (PBEsol-relaxed), same file as kappa",mp-9437,True,stoichiometric,NbFeSb
NbFeSb,8.008,W/m/K,920.0,BTE,1,full BTE,1.0,,5.897535,216.0,F-43m,half-Heusler (C1b / MgAgAs),,"[""Fe"", ""Fe"", ""Fe"", ""Fe"", ""Nb"", ""Nb"", ""Nb"", ""Nb"", ""Sb"", ""Sb"", ""Sb"", ""Sb""]","[[0.25, 0.75, 0.75], [0.25, 0.25, 0.25], [0.75, 0.75, 0.25], [0.75, 0.25, 0.75], [0.0, 0.0, 0.0], [0.0, 0.5, 0.5], [0.5, 0.0, 0.5], [0.5, 0.5, 0.0], [0.5, 0.0, 0.0], [0.5, 0.5, 0.5], [0.0, 0.0, 0.5], [0.0, 0.5, 0.0]]",A,primitive->conventional (x sqrt2),BTE master (PhononDB/Carrete/npj/SciRep),,https://mdr.nims.go.jp/datasets/df2910b6-50b7-4d6c-a881-7b9c7b8e16e2,,PhononDB (Togo/NIMS MDR),https://mdr.nims.go.jp/datasets/df2910b6-50b7-4d6c-a881-7b9c7b8e16e2,"LTC-calc.log unit cell (PBEsol-relaxed), same file as kappa",mp-9437,True,stoichiometric,NbFeSb
NbFeSb,7.922,W/m/K,930.0,BTE,1,full BTE,1.0,,5.897535,216.0,F-43m,half-Heusler (C1b / MgAgAs),,"[""Fe"", ""Fe"", ""Fe"", ""Fe"", ""Nb"", ""Nb"", ""Nb"", ""Nb"", ""Sb"", ""Sb"", ""Sb"", ""Sb""]","[[0.25, 0.75, 0.75], [0.25, 0.25, 0.25], [0.75, 0.75, 0.25], [0.75, 0.25, 0.75], [0.0, 0.0, 0.0], [0.0, 0.5, 0.5], [0.5, 0.0, 0.5], [0.5, 0.5, 0.0], [0.5, 0.0, 0.0], [0.5, 0.5, 0.5], [0.0, 0.0, 0.5], [0.0, 0.5, 0.0]]",A,primitive->conventional (x sqrt2),BTE master (PhononDB/Carrete/npj/SciRep),,https://mdr.nims.go.jp/datasets/df2910b6-50b7-4d6c-a881-7b9c7b8e16e2,,PhononDB (Togo/NIMS MDR),https://mdr.nims.go.jp/datasets/df2910b6-50b7-4d6c-a881-7b9c7b8e16e2,"LTC-calc.log unit cell (PBEsol-relaxed), same file as kappa",mp-9437,True,stoichiometric,NbFeSb
NbFeSb,7.837,W/m/K,940.0,BTE,1,full BTE,1.0,,5.897535,216.0,F-43m,half-Heusler (C1b / MgAgAs),,"[""Fe"", ""Fe"", ""Fe"", ""Fe"", ""Nb"", ""Nb"", ""Nb"", ""Nb"", ""Sb"", ""Sb"", ""Sb"", ""Sb""]","[[0.25, 0.75, 0.75], [0.25, 0.25, 0.25], [0.75, 0.75, 0.25], [0.75, 0.25, 0.75], [0.0, 0.0, 0.0], [0.0, 0.5, 0.5], [0.5, 0.0, 0.5], [0.5, 0.5, 0.0], [0.5, 0.0, 0.0], [0.5, 0.5, 0.5], [0.0, 0.0, 0.5], [0.0, 0.5, 0.0]]",A,primitive->conventional (x sqrt2),BTE master (PhononDB/Carrete/npj/SciRep),,https://mdr.nims.go.jp/datasets/df2910b6-50b7-4d6c-a881-7b9c7b8e16e2,,PhononDB (Togo/NIMS MDR),https://mdr.nims.go.jp/datasets/df2910b6-50b7-4d6c-a881-7b9c7b8e16e2,"LTC-calc.log unit cell (PBEsol-relaxed), same file as kappa",mp-9437,True,stoichiometric,NbFeSb
NbFeSb,7.754,W/m/K,950.0,BTE,1,full BTE,1.0,,5.897535,216.0,F-43m,half-Heusler (C1b / MgAgAs),,"[""Fe"", ""Fe"", ""Fe"", ""Fe"", ""Nb"", ""Nb"", ""Nb"", ""Nb"", ""Sb"", ""Sb"", ""Sb"", ""Sb""]","[[0.25, 0.75, 0.75], [0.25, 0.25, 0.25], [0.75, 0.75, 0.25], [0.75, 0.25, 0.75], [0.0, 0.0, 0.0], [0.0, 0.5, 0.5], [0.5, 0.0, 0.5], [0.5, 0.5, 0.0], [0.5, 0.0, 0.0], [0.5, 0.5, 0.5], [0.0, 0.0, 0.5], [0.0, 0.5, 0.0]]",A,primitive->conventional (x sqrt2),BTE master (PhononDB/Carrete/npj/SciRep),,https://mdr.nims.go.jp/datasets/df2910b6-50b7-4d6c-a881-7b9c7b8e16e2,,PhononDB (Togo/NIMS MDR),https://mdr.nims.go.jp/datasets/df2910b6-50b7-4d6c-a881-7b9c7b8e16e2,"LTC-calc.log unit cell (PBEsol-relaxed), same file as kappa",mp-9437,True,stoichiometric,NbFeSb
NbFeSb,7.674,W/m/K,960.0,BTE,1,full BTE,1.0,,5.897535,216.0,F-43m,half-Heusler (C1b / MgAgAs),,"[""Fe"", ""Fe"", ""Fe"", ""Fe"", ""Nb"", ""Nb"", ""Nb"", ""Nb"", ""Sb"", ""Sb"", ""Sb"", ""Sb""]","[[0.25, 0.75, 0.75], [0.25, 0.25, 0.25], [0.75, 0.75, 0.25], [0.75, 0.25, 0.75], [0.0, 0.0, 0.0], [0.0, 0.5, 0.5], [0.5, 0.0, 0.5], [0.5, 0.5, 0.0], [0.5, 0.0, 0.0], [0.5, 0.5, 0.5], [0.0, 0.0, 0.5], [0.0, 0.5, 0.0]]",A,primitive->conventional (x sqrt2),BTE master (PhononDB/Carrete/npj/SciRep),,https://mdr.nims.go.jp/datasets/df2910b6-50b7-4d6c-a881-7b9c7b8e16e2,,PhononDB (Togo/NIMS MDR),https://mdr.nims.go.jp/datasets/df2910b6-50b7-4d6c-a881-7b9c7b8e16e2,"LTC-calc.log unit cell (PBEsol-relaxed), same file as kappa",mp-9437,True,stoichiometric,NbFeSb
NbFeSb,7.594,W/m/K,970.0,BTE,1,full BTE,1.0,,5.897535,216.0,F-43m,half-Heusler (C1b / MgAgAs),,"[""Fe"", ""Fe"", ""Fe"", ""Fe"", ""Nb"", ""Nb"", ""Nb"", ""Nb"", ""Sb"", ""Sb"", ""Sb"", ""Sb""]","[[0.25, 0.75, 0.75], [0.25, 0.25, 0.25], [0.75, 0.75, 0.25], [0.75, 0.25, 0.75], [0.0, 0.0, 0.0], [0.0, 0.5, 0.5], [0.5, 0.0, 0.5], [0.5, 0.5, 0.0], [0.5, 0.0, 0.0], [0.5, 0.5, 0.5], [0.0, 0.0, 0.5], [0.0, 0.5, 0.0]]",A,primitive->conventional (x sqrt2),BTE master (PhononDB/Carrete/npj/SciRep),,https://mdr.nims.go.jp/datasets/df2910b6-50b7-4d6c-a881-7b9c7b8e16e2,,PhononDB (Togo/NIMS MDR),https://mdr.nims.go.jp/datasets/df2910b6-50b7-4d6c-a881-7b9c7b8e16e2,"LTC-calc.log unit cell (PBEsol-relaxed), same file as kappa",mp-9437,True,stoichiometric,NbFeSb
NbFeSb,7.517,W/m/K,980.0,BTE,1,full BTE,1.0,,5.897535,216.0,F-43m,half-Heusler (C1b / MgAgAs),,"[""Fe"", ""Fe"", ""Fe"", ""Fe"", ""Nb"", ""Nb"", ""Nb"", ""Nb"", ""Sb"", ""Sb"", ""Sb"", ""Sb""]","[[0.25, 0.75, 0.75], [0.25, 0.25, 0.25], [0.75, 0.75, 0.25], [0.75, 0.25, 0.75], [0.0, 0.0, 0.0], [0.0, 0.5, 0.5], [0.5, 0.0, 0.5], [0.5, 0.5, 0.0], [0.5, 0.0, 0.0], [0.5, 0.5, 0.5], [0.0, 0.0, 0.5], [0.0, 0.5, 0.0]]",A,primitive->conventional (x sqrt2),BTE master (PhononDB/Carrete/npj/SciRep),,https://mdr.nims.go.jp/datasets/df2910b6-50b7-4d6c-a881-7b9c7b8e16e2,,PhononDB (Togo/NIMS MDR),https://mdr.nims.go.jp/datasets/df2910b6-50b7-4d6c-a881-7b9c7b8e16e2,"LTC-calc.log unit cell (PBEsol-relaxed), same file as kappa",mp-9437,True,stoichiometric,NbFeSb
NbFeSb,7.441,W/m/K,990.0,BTE,1,full BTE,1.0,,5.897535,216.0,F-43m,half-Heusler (C1b / MgAgAs),,"[""Fe"", ""Fe"", ""Fe"", ""Fe"", ""Nb"", ""Nb"", ""Nb"", ""Nb"", ""Sb"", ""Sb"", ""Sb"", ""Sb""]","[[0.25, 0.75, 0.75], [0.25, 0.25, 0.25], [0.75, 0.75, 0.25], [0.75, 0.25, 0.75], [0.0, 0.0, 0.0], [0.0, 0.5, 0.5], [0.5, 0.0, 0.5], [0.5, 0.5, 0.0], [0.5, 0.0, 0.0], [0.5, 0.5, 0.5], [0.0, 0.0, 0.5], [0.0, 0.5, 0.0]]",A,primitive->conventional (x sqrt2),BTE master (PhononDB/Carrete/npj/SciRep),,https://mdr.nims.go.jp/datasets/df2910b6-50b7-4d6c-a881-7b9c7b8e16e2,,PhononDB (Togo/NIMS MDR),https://mdr.nims.go.jp/datasets/df2910b6-50b7-4d6c-a881-7b9c7b8e16e2,"LTC-calc.log unit cell (PBEsol-relaxed), same file as kappa",mp-9437,True,stoichiometric,NbFeSb
