Repository: Shivamrandive747/Thermalconductivity_prediction

# Calibrating first-principles lattice thermal conductivity to experiment

**A curated half-Heusler dataset and a validated transfer function.**

Published first-principles transport calculations of lattice thermal conductivity exceed what
laboratories measure for the same compound by a **median factor of 1.55**. That offset is regular
enough to be removed in closed form:

$$\kappa_L^{\mathrm{expt}}(T) \;=\; \kappa_L^{\mathrm{BTE}}(T)\;\min\!\left[c\left(\tfrac{T}{300}\right)^{p},\,1\right],
\qquad c = 0.51,\quad p = 0.80$$

Inside a domain of applicability declared before the validation set was scored, this places

File: data/Target_Materials/HEUSLER_KAPPA_TRAINING_SET.csv (part 127 of 192)
formula,kappa_L,kappa_units,temperature_K,method,method_tier,tier_name,weight,kappa_basis,struct_a_A,struct_spacegroup,struct_sg_symbol,struct_prototype,struct_site_ordering,struct_species,struct_frac_coords,struct_grade,lattice_convention,source,source_doi,source_url,source_location,struct_source,struct_source_url,struct_source_detail,struct_id,struct_same_paper_as_kappa,stoichiometry,parent_formula
NbFeSb,7.366,W/m/K,1000.0,BTE,1,full BTE,1.0,,5.897535,216.0,F-43m,half-Heusler (C1b / MgAgAs),,"[""Fe"", ""Fe"", ""Fe"", ""Fe"", ""Nb"", ""Nb"", ""Nb"", ""Nb"", ""Sb"", ""Sb"", ""Sb"", ""Sb""]","[[0.25, 0.75, 0.75], [0.25, 0.25, 0.25], [0.75, 0.75, 0.25], [0.75, 0.25, 0.75], [0.0, 0.0, 0.0], [0.0, 0.5, 0.5], [0.5, 0.0, 0.5], [0.5, 0.5, 0.0], [0.5, 0.0, 0.0], [0.5, 0.5, 0.5], [0.0, 0.0, 0.5], [0.0, 0.5, 0.0]]",A,primitive->conventional (x sqrt2),BTE master (PhononDB/Carrete/npj/SciRep),,https://mdr.nims.go.jp/datasets/df2910b6-50b7-4d6c-a881-7b9c7b8e16e2,,PhononDB (Togo/NIMS MDR),https://mdr.nims.go.jp/datasets/df2910b6-50b7-4d6c-a881-7b9c7b8e16e2,"LTC-calc.log unit cell (PBEsol-relaxed), same file as kappa",mp-9437,True,stoichiometric,NbFeSb
NbGaNi,22.9,W/m/K,300.0,BTE-approx,1,full BTE,1.0,,5.7436,216.0,F-43m,T0003.BCA,,"[""Ga"", ""Nb"", ""Ni""]","[[0, 0, 0], [0.5, 0.5, 0.5], [0.75, 0.75, 0.75]]",A,primitive->conventional (x sqrt2),BTE master (PhononDB/Carrete/npj/SciRep),10.1103/PhysRevX.4.011019,https://doi.org/10.1103/PhysRevX.4.011019,,Carrete PRX 4:011019 (2014),https://doi.org/10.1103/PhysRevX.4.011019,AFLOW aflow:ddfd2fa0eb8ed419 (aflowlib.duke.edu:AFLOWDATA/LIB3_WEB/Ga_hNb_svNi_pv/T0003.BCA) - lowest-enthalpy F-43m 3-atom entry; AFLOW is the structure source used by Carrete et al.,"Carrete et al. PRX 4, 011019 (2014), Table III, compound NiGaNb",True,stoichiometric,NbGaNi
NbGaNi,15.88,W/m/K,500.0,BTE (TDEP),1,full BTE,1.0,,5.7436,216.0,F-43m,T0003.BCA,,"[""Ga"", ""Nb"", ""Ni""]","[[0, 0, 0], [0.5, 0.5, 0.5], [0.75, 0.75, 0.75]]",A,primitive->conventional (x sqrt2),paper mining,10.1016/j.commatsci.2021.110938,https://arxiv.org/abs/2107.03735,"Appendix A, Table A.1 (arXiv:2107.03735, p.17) - DFT value only; parenthetical ML predictions excluded",Carrete PRX 4:011019 (2014),https://doi.org/10.1103/PhysRevX.4.011019,AFLOW aflow:ddfd2fa0eb8ed419 (aflowlib.duke.edu:AFLOWDATA/LIB3_WEB/Ga_hNb_svNi_pv/T0003.BCA) - lowest-enthalpy F-43m 3-atom entry; AFLOW is the structure source used by Carrete et al.,"Carrete et al. PRX 4, 011019 (2014), Table III, compound NiGaNb",True,stoichiometric,NbGaNi
NbGaNi,15.88,W/m/K,500.0,TDEP (three-phonon + isotope scattering),1,full BTE,1.0,,5.7436,216.0,F-43m,T0003.BCA,,"[""Ga"", ""Nb"", ""Ni""]","[[0, 0, 0], [0.5, 0.5, 0.5], [0.75, 0.75, 0.75]]",A,primitive->conventional (x sqrt2),"paper mining (PDF, batch 2)",arxiv:2107.03735v2,,Table A.1,Carrete PRX 4:011019 (2014),https://doi.org/10.1103/PhysRevX.4.011019,AFLOW aflow:ddfd2fa0eb8ed419 (aflowlib.duke.edu:AFLOWDATA/LIB3_WEB/Ga_hNb_svNi_pv/T0003.BCA) - lowest-enthalpy F-43m 3-atom entry; AFLOW is the structure source used by Carrete et al.,"Carrete et al. PRX 4, 011019 (2014), Table III, compound NiGaNb",True,stoichiometric,NbGaNi
NbGaPt,19.438,W/m/K,300.0,"semi-empirical (Slack / Debye-Callaway-type, NOT BTE)",1,full BTE,1.0,,5.96,216.0,F-43m,half Heusler (C1_b / MgAgAs),BCA,,,B,conventional,repository mining,10.48550/arXiv.2501.11644,https://github.com/ertekin-research-group/halfheusler-space/blob/main/HH_overview.csv,,repository mining,https://github.com/AMRL-2018/MachineLearning_Half_Heusler/blob/master/data/halfHeusler.csv,"alatt column (AFLOW T0003 half-Heusler relaxed lattice constant, same table as kappa)",AMRL-2018/MachineLearning_Half_Heusler data/halfHeusler.csv | AFLOW Ga1Nb1Pt1.T0003.BCA,True,stoichiometric,NbGaPt
NbGeIr,33.0,W/m/K,300.0,BTE-approx,1,full BTE,1.0,,6.021,216.0,F-43m,T0003.ABC,,"[""Ge"", ""Ir"", ""Nb""]","[[0.5, 0.5, 0.5], [0.75, 0.75, 0.75], [0, 0, 0]]",A,primitive->conventional (x sqrt2),BTE master (PhononDB/Carrete/npj/SciRep),10.1103/PhysRevX.4.011019,https://doi.org/10.1103/PhysRevX.4.011019,,Carrete PRX 4:011019 (2014),https://doi.org/10.1103/PhysRevX.4.011019,AFLOW aflow:2aeeb43caf4af5fe (aflowlib.duke.edu:AFLOWDATA/LIB3_WEB/Ge_hIrNb_sv/T0003.ABC) - lowest-enthalpy F-43m 3-atom entry; AFLOW is the structure source used by Carrete et al.,"Carrete et al. PRX 4, 011019 (2014), Table III, compound IrGeNb",True,stoichiometric,NbGeIr
NbGeIr,24.695,W/m/K,300.0,"semi-empirical (Slack / Debye-Callaway-type, NOT BTE)",1,full BTE,1.0,,6.021,216.0,F-43m,T0003.ABC,,"[""Ge"", ""Ir"", ""Nb""]","[[0.5, 0.5, 0.5], [0.75, 0.75, 0.75], [0, 0, 0]]",A,primitive->conventional (x sqrt2),repository mining,10.48550/arXiv.2501.11644,https://github.com/ertekin-research-group/halfheusler-space/blob/main/HH_overview.csv,,Carrete PRX 4:011019 (2014),https://doi.org/10.1103/PhysRevX.4.011019,AFLOW aflow:2aeeb43caf4af5fe (aflowlib.duke.edu:AFLOWDATA/LIB3_WEB/Ge_hIrNb_sv/T0003.ABC) - lowest-enthalpy F-43m 3-atom entry; AFLOW is the structure source used by Carrete et al.,"Carrete et al. PRX 4, 011019 (2014), Table III, compound IrGeNb",True,stoichiometric,NbGeIr
NbGeIr,17.21,W/m/K,500.0,BTE (TDEP),1,full BTE,1.0,,6.021,216.0,F-43m,T0003.ABC,,"[""Ge"", ""Ir"", ""Nb""]","[[0.5, 0.5, 0.5], [0.75, 0.75, 0.75], [0, 0, 0]]",A,primitive->conventional (x sqrt2),paper mining,10.1016/j.commatsci.2021.110938,https://arxiv.org/abs/2107.03735,"Appendix A, Table A.1 (arXiv:2107.03735, p.17) - DFT value only; parenthetical ML predictions excluded",Carrete PRX 4:011019 (2014),https://doi.org/10.1103/PhysRevX.4.011019,AFLOW aflow:2aeeb43caf4af5fe (aflowlib.duke.edu:AFLOWDATA/LIB3_WEB/Ge_hIrNb_sv/T0003.ABC) - lowest-enthalpy F-43m 3-atom entry; AFLOW is the structure source used by Carrete et al.,"Carrete et al. PRX 4, 011019 (2014), Table III, compound IrGeNb",True,stoichiometric,NbGeIr
NbGeIr,17.21,W/m/K,500.0,TDEP (three-phonon + isotope scattering),1,full BTE,1.0,,6.021,216.0,F-43m,T0003.ABC,,"[""Ge"", ""Ir"", ""Nb""]","[[0.5, 0.5, 0.5], [0.75, 0.75, 0.75], [0, 0, 0]]",A,primitive->conventional (x sqrt2),"paper mining (PDF, batch 2)",arxiv:2107.03735v2,,Table A.1,Carrete PRX 4:011019 (2014),https://doi.org/10.1103/PhysRevX.4.011019,AFLOW aflow:2aeeb43caf4af5fe (aflowlib.duke.edu:AFLOWDATA/LIB3_WEB/Ge_hIrNb_sv/T0003.ABC) - lowest-enthalpy F-43m 3-atom entry; AFLOW is the structure source used by Carrete et al.,"Carrete et al. PRX 4, 011019 (2014), Table III, compound IrGeNb",True,stoichiometric,NbGeIr
NbGeRh,27.798,W/m/K,300.0,"semi-empirical (Slack / Debye-Callaway-type, NOT BTE)",1,full BTE,1.0,,5.87,216.0,F-43m,half Heusler (C1_b / MgAgAs),BCA,,,B,conventional,repository mining,10.48550/arXiv.2501.11644,https://github.com/ertekin-research-group/halfheusler-space/blob/main/HH_overview.csv,,repository mining,https://github.com/AMRL-2018/MachineLearning_Half_Heusler/blob/master/data/halfHeusler.csv,"alatt column (AFLOW T0003 half-Heusler relaxed lattice constant, same table as kappa)",AMRL-2018/MachineLearning_Half_Heusler data/halfHeusler.csv | AFLOW Ge1Nb1Rh1.T0003.BCA,True,stoichiometric,NbGeRh
NbGeRh,20.63,W/m/K,500.0,BTE (TDEP),1,full BTE,1.0,,5.87,216.0,F-43m,half Heusler (C1_b / MgAgAs),BCA,,,B,conventional,paper mining,10.1016/j.commatsci.2021.110938,https://arxiv.org/abs/2107.03735,"Appendix A, Table A.1 (arXiv:2107.03735, p.17) - DFT value only; parenthetical ML predictions excluded",repository mining,https://github.com/AMRL-2018/MachineLearning_Half_Heusler/blob/master/data/halfHeusler.csv,"alatt column (AFLOW T0003 half-Heusler relaxed lattice constant, same table as kappa)",AMRL-2018/MachineLearning_Half_Heusler data/halfHeusler.csv | AFLOW Ge1Nb1Rh1.T0003.BCA,True,stoichiometric,NbGeRh
NbGeRh,20.63,W/m/K,500.0,TDEP (three-phonon + isotope scattering),1,full BTE,1.0,,5.87,216.0,F-43m,half Heusler (C1_b / MgAgAs),BCA,,,B,conventional,"paper mining (PDF, batch 2)",arxiv:2107.03735v2,,Table A.1,repository mining,https://github.com/AMRL-2018/MachineLearning_Half_Heusler/blob/master/data/halfHeusler.csv,"alatt column (AFLOW T0003 half-Heusler relaxed lattice constant, same table as kappa)",AMRL-2018/MachineLearning_Half_Heusler data/halfHeusler.csv | AFLOW Ge1Nb1Rh1.T0003.BCA,True,stoichiometric,NbGeRh
NbInPt,16.5,W/m/K,300.0,BTE,1,full BTE,1.0,,6.2741,216.0,F-43m,T0003.BCA,,"[""In"", ""Nb"", ""Pt""]","[[0, 0, 0], [0.5, 0.5, 0.5], [0.75, 0.75, 0.75]]",A,primitive->conventional (x sqrt2),BTE master (PhononDB/Carrete/npj/SciRep),10.1103/PhysRevX.4.011019,https://doi.org/10.1103/PhysRevX.4.011019,,Carrete PRX 4:011019 (2014),https://doi.org/10.1103/PhysRevX.4.011019,AFLOW aflow:8a683651cb38bd7c (aflowlib.duke.edu:AFLOWDATA/LIB3_WEB/In_dNb_svPt/T0003.BCA) - lowest-enthalpy F-43m 3-atom entry; AFLOW is the structure source used by Carrete et al.,"Carrete et al. PRX 4, 011019 (2014), Table I, compound PtInNb",True,stoichiometric,NbInPt
NbInPt,16.101,W/m/K,300.0,"semi-empirical (Slack / Debye-Callaway-type, NOT BTE)",1,full BTE,1.0,,6.2741,216.0,F-43m,T0003.BCA,,"[""In"", ""Nb"", ""Pt""]","[[0, 0, 0], [0.5, 0.5, 0.5], [0.75, 0.75, 0.75]]",A,primitive->conventional (x sqrt2),repository mining,10.48550/arXiv.2501.11644,https://github.com/ertekin-research-group/halfheusler-space/blob/main/HH_overview.csv,,Carrete PRX 4:011019 (2014),https://doi.org/10.1103/PhysRevX.4.011019,AFLOW aflow:8a683651cb38bd7c (aflowlib.duke.edu:AFLOWDATA/LIB3_WEB/In_dNb_svPt/T0003.BCA) - lowest-enthalpy F-43m 3-atom entry; AFLOW is the structure source used by Carrete et al.,"Carrete et al. PRX 4, 011019 (2014), Table I, compound PtInNb",True,stoichiometric,NbInPt
NbIrC,28.682,W/m/K,300.0,"semi-empirical (Slack / Debye-Callaway-type, NOT BTE)",1,full BTE,1.0,,5.656,216.0,F-43m,half Heusler (C1_b / MgAgAs),,,,C,conventional,repository mining,10.48550/arXiv.2501.11644,https://github.com/ertekin-research-group/halfheusler-space/blob/main/HH_overview.csv,,repository mining,https://github.com/ertekin-research-group/halfheusler-space/blob/main/HH_overview.csv,"""Lattice Parameter (Angstroms)"" column, DFT-PBE relaxed, same table as kappa_L",ertekin-research-group/halfheusler-space HH_overview.csv,True,stoichiometric,NbIrC
NbIrPb,14.604,W/m/K,300.0,"semi-empirical (Slack / Debye-Callaway-type, NOT BTE)",1,full BTE,1.0,,6.21,216.0,F-43m,half Heusler (C1_b / MgAgAs),CAB,,,B,conventional,repository mining,10.48550/arXiv.2501.11644,https://github.com/ertekin-research-group/halfheusler-space/blob/main/HH_overview.csv,,repository mining,https://github.com/AMRL-2018/MachineLearning_Half_Heusler/blob/master/data/halfHeusler.csv,"alatt column (AFLOW T0003 half-Heusler relaxed lattice constant, same table as kappa)",AMRL-2018/MachineLearning_Half_Heusler data/halfHeusler.csv | AFLOW Ir1Nb1Pb1.T0003.CAB,True,stoichiometric,NbIrPb
NbIrPb,6.07,W/m/K,500.0,BTE (TDEP),1,full BTE,1.0,,6.21,216.0,F-43m,half Heusler (C1_b / MgAgAs),CAB,,,B,conventional,paper mining,10.1016/j.commatsci.2021.110938,https://arxiv.org/abs/2107.03735,"Appendix A, Table A.1 (arXiv:2107.03735, p.17) - DFT value only; parenthetical ML predictions excluded",repository mining,https://github.com/AMRL-2018/MachineLearning_Half_Heusler/blob/master/data/halfHeusler.csv,"alatt column (AFLOW T0003 half-Heusler relaxed lattice constant, same table as kappa)",AMRL-2018/MachineLearning_Half_Heusler data/halfHeusler.csv | AFLOW Ir1Nb1Pb1.T0003.CAB,True,stoichiometric,NbIrPb
NbIrPb,6.07,W/m/K,500.0,TDEP (three-phonon + isotope scattering),1,full BTE,1.0,,6.21,216.0,F-43m,half Heusler (C1_b / MgAgAs),CAB,,,B,conventional,"paper mining (PDF, batch 2)",arxiv:2107.03735v2,,Table A.1,repository mining,https://github.com/AMRL-2018/MachineLearning_Half_Heusler/blob/master/data/halfHeusler.csv,"alatt column (AFLOW T0003 half-Heusler relaxed lattice constant, same table as kappa)",AMRL-2018/MachineLearning_Half_Heusler data/halfHeusler.csv | AFLOW Ir1Nb1Pb1.T0003.CAB,True,stoichiometric,NbIrPb
NbNiB,39.501,W/m/K,300.0,"semi-empirical (Slack / Debye-Callaway-type, NOT BTE)",1,full BTE,1.0,,5.349,216.0,F-43m,half Heusler (C1_b / MgAgAs),,,,C,conventional,repository mining,10.48550/arXiv.2501.11644,https://github.com/ertekin-research-group/halfheusler-space/blob/main/HH_overview.csv,,repository mining,https://github.com/ertekin-research-group/halfheusler-space/blob/main/HH_overview.csv,"""Lattice Parameter (Angstroms)"" column, DFT-PBE relaxed, same table as kappa_L",ertekin-research-group/halfheusler-space HH_overview.csv,True,stoichiometric,NbNiB
NbPOs,32.018,W/m/K,300.0,"semi-empirical (Slack / Debye-Callaway-type, NOT BTE)",1,full BTE,1.0,,5.893,216.0,F-43m,half Heusler (C1_b / MgAgAs),,,,C,conventional,repository mining,10.48550/arXiv.2501.11644,https://github.com/ertekin-research-group/halfheusler-space/blob/main/HH_overview.csv,,repository mining,https://github.com/ertekin-research-group/halfheusler-space/blob/main/HH_overview.csv,"""Lattice Parameter (Angstroms)"" column, DFT-PBE relaxed, same table as kappa_L",ertekin-research-group/halfheusler-space HH_overview.csv,True,stoichiometric,NbPOs
NbPRu,40.237,W/m/K,300.0,"semi-empirical (Slack / Debye-Callaway-type, NOT BTE)",1,full BTE,1.0,,5.76,216.0,F-43m,half Heusler (C1_b / MgAgAs),BCA,,,B,conventional,repository mining,10.48550/arXiv.2501.11644,https://github.com/ertekin-research-group/halfheusler-space/blob/main/HH_overview.csv,,repository mining,https://github.com/AMRL-2018/MachineLearning_Half_Heusler/blob/master/data/halfHeusler.csv,"alatt column (AFLOW T0003 half-Heusler relaxed lattice constant, same table as kappa)",AMRL-2018/MachineLearning_Half_Heusler data/halfHeusler.csv | AFLOW Nb1P1Ru1.T0003.BCA,True,stoichiometric,NbPRu
NbRhC,38.361,W/m/K,300.0,"semi-empirical (Slack / Debye-Callaway-type, NOT BTE)",1,full BTE,1.0,,5.567,216.0,F-43m,half Heusler (C1_b / MgAgAs),,,,C,conventional,repository mining,10.48550/arXiv.2501.11644,https://github.com/ertekin-research-group/halfheusler-space/blob/main/HH_overview.csv,,repository mining,https://github.com/ertekin-research-group/halfheusler-space/blob/main/HH_overview.csv,"""Lattice Parameter (Angstroms)"" column, DFT-PBE relaxed, same table as kappa_L",ertekin-research-group/halfheusler-space HH_overview.csv,True,stoichiometric,NbRhC
NbRhPb,14.454,W/m/K,300.0,"semi-empirical (Slack / Debye-Callaway-type, NOT BTE)",1,full BTE,1.0,,6.17,216.0,F-43m,half Heusler (C1_b / MgAgAs),BCA,,,B,conventional,repository mining,10.48550/arXiv.2501.11644,https://github.com/ertekin-research-group/halfheusler-space/blob/main/HH_overview.csv,,repository mining,https://github.com/AMRL-2018/MachineLearning_Half_Heusler/blob/master/data/halfHeusler.csv,"alatt column (AFLOW T0003 half-Heusler relaxed lattice constant, same table as kappa)",AMRL-2018/MachineLearning_Half_Heusler data/halfHeusler.csv | AFLOW Nb1Pb1Rh1.T0003.BCA,True,stoichiometric,NbRhPb
NbRhPb,7.21,W/m/K,500.0,BTE (TDEP),1,full BTE,1.0,,6.17,216.0,F-43m,half Heusler (C1_b / MgAgAs),BCA,,,B,conventional,paper mining,10.1016/j.commatsci.2021.110938,https://arxiv.org/abs/2107.03735,"Appendix A, Table A.1 (arXiv:2107.03735, p.17) - DFT value only; parenthetical ML predictions excluded",repository mining,https://github.com/AMRL-2018/MachineLearning_Half_Heusler/blob/master/data/halfHeusler.csv,"alatt column (AFLOW T0003 half-Heusler relaxed lattice constant, same table as kappa)",AMRL-2018/MachineLearning_Half_Heusler data/halfHeusler.csv | AFLOW Nb1Pb1Rh1.T0003.BCA,True,stoichiometric,NbRhPb
NbRhPb,7.21,W/m/K,500.0,TDEP (three-phonon + isotope scattering),1,full BTE,1.0,,6.17,216.0,F-43m,half Heusler (C1_b / MgAgAs),BCA,,,B,conventional,"paper mining (PDF, batch 2)",arxiv:2107.03735v2,,Table A.1,repository mining,https://github.com/AMRL-2018/MachineLearning_Half_Heusler/blob/master/data/halfHeusler.csv,"alatt column (AFLOW T0003 half-Heusler relaxed lattice constant, same table as kappa)",AMRL-2018/MachineLearning_Half_Heusler data/halfHeusler.csv | AFLOW Nb1Pb1Rh1.T0003.BCA,True,stoichiometric,NbRhPb
NbSbOs,24.8,W/m/K,300.0,BTE-approx,1,full BTE,1.0,,6.2285,216.0,F-43m,T0003.ABC,,"[""Nb"", ""Os"", ""Sb""]","[[0.5, 0.5, 0.5], [0.25, 0.25, 0.25], [0, 0, 0]]",A,primitive->conventional (x sqrt2),BTE master (PhononDB/Carrete/npj/SciRep),10.1103/PhysRevX.4.011019,https://doi.org/10.1103/PhysRevX.4.011019,,Carrete PRX 4:011019 (2014),https://doi.org/10.1103/PhysRevX.4.011019,AFLOW aflow:968b83b399d40531 (aflowlib.duke.edu:AFLOWDATA/LIB3_WEB/Nb_svOs_pvSb/T0003.ABC) - lowest-enthalpy F-43m 3-atom entry; AFLOW is the structure source used by Carrete et al.,"Carrete et al. PRX 4, 011019 (2014), Table III, compound OsNbSb",True,stoichiometric,NbSbOs
NbSbOs,23.51,W/m/K,300.0,"semi-empirical (Slack / Debye-Callaway-type, NOT BTE)",1,full BTE,1.0,,6.2285,216.0,F-43m,T0003.ABC,,"[""Nb"", ""Os"", ""Sb""]","[[0.5, 0.5, 0.5], [0.25, 0.25, 0.25], [0, 0, 0]]",A,primitive->conventional (x sqrt2),repository mining,10.48550/arXiv.2501.11644,https://github.com/ertekin-research-group/halfheusler-space/blob/main/HH_overview.csv,,Carrete PRX 4:011019 (2014),https://doi.org/10.1103/PhysRevX.4.011019,AFLOW aflow:968b83b399d40531 (aflowlib.duke.edu:AFLOWDATA/LIB3_WEB/Nb_svOs_pvSb/T0003.ABC) - lowest-enthalpy F-43m 3-atom entry; AFLOW is the structure source used by Carrete et al.,"Carrete et al. PRX 4, 011019 (2014), Table III, compound OsNbSb",True,stoichiometric,NbSbOs
NbSbOs,11.86,W/m/K,500.0,BTE (TDEP),1,full BTE,1.0,,6.2285,216.0,F-43m,T0003.ABC,,"[""Nb"", ""Os"", ""Sb""]","[[0.5, 0.5, 0.5], [0.25, 0.25, 0.25], [0, 0, 0]]",A,primitive->conventional (x sqrt2),paper mining,10.1016/j.commatsci.2021.110938,https://arxiv.org/abs/2107.03735,"Appendix A, Table A.1 (arXiv:2107.03735, p.17) - DFT value only; parenthetical ML predictions excluded",Carrete PRX 4:011019 (2014),https://doi.org/10.1103/PhysRevX.4.011019,AFLOW aflow:968b83b399d40531 (aflowlib.duke.edu:AFLOWDATA/LIB3_WEB/Nb_svOs_pvSb/T0003.ABC) - lowest-enthalpy F-43m 3-atom entry; AFLOW is the structure source used by Carrete et al.,"Carrete et al. PRX 4, 011019 (2014), Table III, compound OsNbSb",True,stoichiometric,NbSbOs
NbSbOs,11.86,W/m/K,500.0,TDEP (three-phonon + isotope scattering),1,full BTE,1.0,,6.2285,216.0,F-43m,T0003.ABC,,"[""Nb"", ""Os"", ""Sb""]","[[0.5, 0.5, 0.5], [0.25, 0.25, 0.25], [0, 0, 0]]",A,primitive->conventional (x sqrt2),"paper mining (PDF, batch 2)",arxiv:2107.03735v2,,Table A.1,Carrete PRX 4:011019 (2014),https://doi.org/10.1103/PhysRevX.4.011019,AFLOW aflow:968b83b399d40531 (aflowlib.duke.edu:AFLOWDATA/LIB3_WEB/Nb_svOs_pvSb/T0003.ABC) - lowest-enthalpy F-43m 3-atom entry; AFLOW is the structure source used by Carrete et al.,"Carrete et al. PRX 4, 011019 (2014), Table III, compound OsNbSb",True,stoichiometric,NbSbOs
NbSbRu,15.65,W/m/K,300.0,BTE,1,full BTE,1.0,,6.2,216.0,F-43m,C1b,Nb/Sb/Ru,"[""Nb"", ""Sb"", ""Ru""]","[[0, 0, 0], [0.5, 0.5, 0.5], [0.25, 0.25, 0.25]]",A,conventional,BTE master (PhononDB/Carrete/npj/SciRep),10.1038/s41598-021-92030-4,https://www.nature.com/articles/s41598-021-92030-4#MOESM1,,Sci.Rep. 11:13809 (2021) Table S1,https://www.nature.com/articles/s41598-021-92030-4#MOESM1,"Table S1 (DFT-optimized lattice parameter + lowest-energy site assignment), same table as kappa",mp-505297,True,stoichiometric,NbSbRu
NbSbRu,22.7,W/m/K,300.0,BTE-approx,1,full BTE,1.0,,6.2,216.0,F-43m,C1b,Nb/Sb/Ru,"[""Nb"", ""Sb"", ""Ru""]","[[0, 0, 0], [0.5, 0.5, 0.5], [0.25, 0.25, 0.25]]",A,conventional,BTE master (PhononDB/Carrete/npj/SciRep),10.1103/PhysRevX.4.011019,https://doi.org/10.1103/PhysRevX.4.011019,,Sci.Rep. 11:13809 (2021) Table S1,https://www.nature.com/articles/s41598-021-92030-4#MOESM1,"Table S1 (DFT-optimized lattice parameter + lowest-energy site assignment), same table as kappa",mp-505297,True,stoichiometric,NbSbRu
NbSbRu,25.982,W/m/K,300.0,"semi-empirical (Slack / Debye-Callaway-type, NOT BTE)",1,full BTE,1.0,,6.2,216.0,F-43m,C1b,Nb/Sb/Ru,"[""Nb"", ""Sb"", ""Ru""]","[[0, 0, 0], [0.5, 0.5, 0.5], [0.25, 0.25, 0.25]]",A,conventional,repository mining,10.48550/arXiv.2501.11644,https://github.com/ertekin-research-group/halfheusler-space/blob/main/HH_overview.csv,,Sci.Rep. 11:13809 (2021) Table S1,https://www.nature.com/articles/s41598-021-92030-4#MOESM1,"Table S1 (DFT-optimized lattice parameter + lowest-energy site assignment), same table as kappa",mp-505297,True,stoichiometric,NbSbRu
NbSbRu,15.65,W/m/K,300.0,Phono3py,1,full BTE,1.0,,6.2,216.0,F-43m,C1b,Nb/Sb/Ru,"[""Nb"", ""Sb"", ""Ru""]","[[0, 0, 0], [0.5, 0.5, 0.5], [0.25, 0.25, 0.25]]",A,conventional,"paper mining (PDF, batch 2)",arxiv:2010.12467v1,,Table S1,Sci.Rep. 11:13809 (2021) Table S1,https://www.nature.com/articles/s41598-021-92030-4#MOESM1,"Table S1 (DFT-optimized lattice parameter + lowest-energy site assignment), same table as kappa",mp-505297,True,stoichiometric,NbSbRu
NbSbRu,24.083067,W/m/K,300.0,"BTE (phono3py-class, Phonix auto-kappa)",1,full BTE,1.0,,6.2,216.0,F-43m,C1b,Nb/Sb/Ru,"[""Nb"", ""Sb"", ""Ru""]","[[0, 0, 0], [0.5, 0.5, 0.5], [0.25, 0.25, 0.25]]",A,conventional,Phonix (first-principles BTE),10.1038/s41524-026-02033-w,https://huggingface.co/datasets/phonix-db/phonix-summary,"phonix-summary, HF datasets-server",Sci.Rep. 11:13809 (2021) Table S1,https://www.nature.com/articles/s41598-021-92030-4#MOESM1,"Table S1 (DFT-optimized lattice parameter + lowest-energy site assignment), same table as kappa",mp-505297,True,stoichiometric,NbSbRu
NbSbRu,12.52,W/m/K,500.0,BTE (TDEP),1,full BTE,1.0,,6.2,216.0,F-43m,C1b,Nb/Sb/Ru,"[""Nb"", ""Sb"", ""Ru""]","[[0, 0, 0], [0.5, 0.5, 0.5], [0.25, 0.25, 0.25]]",A,conventional,paper mining,10.1016/j.commatsci.2021.110938,https://arxiv.org/abs/2107.03735,"Appendix A, Table A.1 (arXiv:2107.03735, p.17) - DFT value only; parenthetical ML predictions excluded",Sci.Rep. 11:13809 (2021) Table S1,https://www.nature.com/articles/s41598-021-92030-4#MOESM1,"Table S1 (DFT-optimized lattice parameter + lowest-energy site assignment), same table as kappa",mp-505297,True,stoichiometric,NbSbRu
NbSbRu,12.52,W/m/K,500.0,TDEP (three-phonon + isotope scattering),1,full BTE,1.0,,6.2,216.0,F-43m,C1b,Nb/Sb/Ru,"[""Nb"", ""Sb"", ""Ru""]","[[0, 0, 0], [0.5, 0.5, 0.5], [0.25, 0.25, 0.25]]",A,conventional,"paper mining (PDF, batch 2)",arxiv:2107.03735v2,,Table A.1,Sci.Rep. 11:13809 (2021) Table S1,https://www.nature.com/articles/s41598-021-92030-4#MOESM1,"Table S1 (DFT-optimized lattice parameter + lowest-energy site assignment), same table as kappa",mp-505297,True,stoichiometric,NbSbRu
NbSiIr,30.969,W/m/K,300.0,"semi-empirical (Slack / Debye-Callaway-type, NOT BTE)",1,full BTE,1.0,,5.86,216.0,F-43m,half Heusler (C1_b / MgAgAs),CAB,,,B,conventional,repository mining,10.48550/arXiv.2501.11644,https://github.com/ertekin-research-group/halfheusler-space/blob/main/HH_overview.csv,,repository mining,https://github.com/AMRL-2018/MachineLearning_Half_Heusler/blob/master/data/halfHeusler.csv,"alatt column (AFLOW T0003 half-Heusler relaxed lattice constant, same table as kappa)",AMRL-2018/MachineLearning_Half_Heusler data/halfHeusler.csv | AFLOW Ir1Nb1Si1.T0003.CAB,True,stoichiometric,NbSiIr
NbSiRh,15.3,W/m/K,300.0,BTE,1,full BTE,1.0,,5.9017,216.0,F-43m,T0003.ABC,,"[""Nb"", ""Rh"", ""Si""]","[[0.5, 0.5, 0.5], [0.25, 0.25, 0.25], [0, 0, 0]]",A,primitive->conventional (x sqrt2),BTE master (PhononDB/Carrete/npj/SciRep),10.1103/PhysRevX.4.011019,https://doi.org/10.1103/PhysRevX.4.011019,,Carrete PRX 4:011019 (2014),https://doi.org/10.1103/PhysRevX.4.011019,AFLOW aflow:5102790cf154fe0d (aflowlib.duke.edu:AFLOWDATA/LIB3_WEB/Nb_svRh_pvSi/T0003.ABC) - lowest-enthalpy F-43m 3-atom entry; AFLOW is the structure source used by Carrete et al.,"Carrete et al. PRX 4, 011019 (2014), Table I, compound RhNbSi",True,stoichiometric,NbSiRh
NbSiRh,36.656,W/m/K,300.0,"semi-empirical (Slack / Debye-Callaway-type, NOT BTE)",1,full BTE,1.0,,5.9017,216.0,F-43m,T0003.ABC,,"[""Nb"", ""Rh"", ""Si""]","[[0.5, 0.5, 0.5], [0.25, 0.25, 0.25], [0, 0, 0]]",A,primitive->conventional (x sqrt2),repository mining,10.48550/arXiv.2501.11644,https://github.com/ertekin-research-group/halfheusler-space/blob/main/HH_overview.csv,,Carrete PRX 4:011019 (2014),https://doi.org/10.1103/PhysRevX.4.011019,AFLOW aflow:5102790cf154fe0d (aflowlib.duke.edu:AFLOWDATA/LIB3_WEB/Nb_svRh_pvSi/T0003.ABC) - lowest-enthalpy F-43m 3-atom entry; AFLOW is the structure source used by Carrete et al.,"Carrete et al. PRX 4, 011019 (2014), Table I, compound RhNbSi",True,stoichiometric,NbSiRh
NbSnIr,19.8,W/m/K,300.0,BTE-approx,1,full BTE,1.0,,6.2337,216.0,F-43m,T0003.CAB,,"[""Ir"", ""Nb"", ""Sn""]","[[0.75, 0.75, 0.75], [0, 0, 0], [0.5, 0.5, 0.5]]",A,primitive->conventional (x sqrt2),BTE master (PhononDB/Carrete/npj/SciRep),10.1103/PhysRevX.4.011019,https://doi.org/10.1103/PhysRevX.4.011019,,Carrete PRX 4:011019 (2014),https://doi.org/10.1103/PhysRevX.4.011019,AFLOW aflow:b26a82df90662f70 (aflowlib.duke.edu:AFLOWDATA/LIB3_WEB/IrNb_svSn/T0003.CAB) - lowest-enthalpy F-43m 3-atom entry; AFLOW is the structure source used by Carrete et al.,"Carrete et al. PRX 4, 011019 (2014), Table III, compound IrNbSn",True,stoichiometric,NbSnIr
NbSnIr,21.168,W/m/K,300.0,"semi-empirical (Slack / Debye-Callaway-type, NOT BTE)",1,full BTE,1.0,,6.2337,216.0,F-43m,T0003.CAB,,"[""Ir"", ""Nb"", ""Sn""]","[[0.75, 0.75, 0.75], [0, 0, 0], [0.5, 0.5, 0.5]]",A,primitive->conventional (x sqrt2),repository mining,10.48550/arXiv.2501.11644,https://github.com/ertekin-research-group/halfheusler-space/blob/main/HH_overview.csv,,Carrete PRX 4:011019 (2014),https://doi.org/10.1103/PhysRevX.4.011019,AFLOW aflow:b26a82df90662f70 (aflowlib.duke.edu:AFLOWDATA/LIB3_WEB/IrNb_svSn/T0003.CAB) - lowest-enthalpy F-43m 3-atom entry; AFLOW is the structure source used by Carrete et al.,"Carrete et al. PRX 4, 011019 (2014), Table III, compound IrNbSn",True,stoichiometric,NbSnIr
NbSnIr,11.57,W/m/K,500.0,BTE (TDEP),1,full BTE,1.0,,6.2337,216.0,F-43m,T0003.CAB,,"[""Ir"", ""Nb"", ""Sn""]","[[0.75, 0.75, 0.75], [0, 0, 0], [0.5, 0.5, 0.5]]",A,primitive->conventional (x sqrt2),paper mining,10.1016/j.commatsci.2021.110938,https://arxiv.org/abs/2107.03735,"Appendix A, Table A.1 (arXiv:2107.03735, p.17) - DFT value only; parenthetical ML predictions excluded",Carrete PRX 4:011019 (2014),https://doi.org/10.1103/PhysRevX.4.011019,AFLOW aflow:b26a82df90662f70 (aflowlib.duke.edu:AFLOWDATA/LIB3_WEB/IrNb_svSn/T0003.CAB) - lowest-enthalpy F-43m 3-atom entry; AFLOW is the structure source used by Carrete et al.,"Carrete et al. PRX 4, 011019 (2014), Table III, compound IrNbSn",True,stoichiometric,NbSnIr
NbSnIr,11.57,W/m/K,500.0,TDEP (three-phonon + isotope scattering),1,full BTE,1.0,,6.2337,216.0,F-43m,T0003.CAB,,"[""Ir"", ""Nb"", ""Sn""]","[[0.75, 0.75, 0.75], [0, 0, 0], [0.5, 0.5, 0.5]]",A,primitive->conventional (x sqrt2),"paper mining (PDF, batch 2)",arxiv:2107.03735v2,,Table A.1,Carrete PRX 4:011019 (2014),https://doi.org/10.1103/PhysRevX.4.011019,AFLOW aflow:b26a82df90662f70 (aflowlib.duke.edu:AFLOWDATA/LIB3_WEB/IrNb_svSn/T0003.CAB) - lowest-enthalpy F-43m 3-atom entry; AFLOW is the structure source used by Carrete et al.,"Carrete et al. PRX 4, 011019 (2014), Table III, compound IrNbSn",True,stoichiometric,NbSnIr
NbSnRh,15.7,W/m/K,300.0,BTE-approx,1,full BTE,1.0,,6.1983,216.0,F-43m,T0003.ABC,,"[""Nb"", ""Rh"", ""Sn""]","[[0.5, 0.5, 0.5], [0.75, 0.75, 0.75], [0, 0, 0]]",A,primitive->conventional (x sqrt2),BTE master (PhononDB/Carrete/npj/SciRep),10.1103/PhysRevX.4.011019,https://doi.org/10.1103/PhysRevX.4.011019,,Carrete PRX 4:011019 (2014),https://doi.org/10.1103/PhysRevX.4.011019,AFLOW aflow:1196decb5bf8921f (aflowlib.duke.edu:AFLOWDATA/LIB3_WEB/Nb_svRh_pvSn/T0003.ABC) - lowest-enthalpy F-43m 3-atom entry; AFLOW is the structure source used by Carrete et al.,"Carrete et al. PRX 4, 011019 (2014), Table III, compound RhNbSn",True,stoichiometric,NbSnRh
NbSnRh,22.356,W/m/K,300.0,"semi-empirical (Slack / Debye-Callaway-type, NOT BTE)",1,full BTE,1.0,,6.1983,216.0,F-43m,T0003.ABC,,"[""Nb"", ""Rh"", ""Sn""]","[[0.5, 0.5, 0.5], [0.75, 0.75, 0.75], [0, 0, 0]]",A,primitive->conventional (x sqrt2),repository mining,10.48550/arXiv.2501.11644,https://github.com/ertekin-research-group/halfheusler-space/blob/main/HH_overview.csv,,Carrete PRX 4:011019 (2014),https://doi.org/10.1103/PhysRevX.4.011019,AFLOW aflow:1196decb5bf8921f (aflowlib.duke.edu:AFLOWDATA/LIB3_WEB/Nb_svRh_pvSn/T0003.ABC) - lowest-enthalpy F-43m 3-atom entry; AFLOW is the structure source used by Carrete et al.,"Carrete et al. PRX 4, 011019 (2014), Table III, compound RhNbSn",True,stoichiometric,NbSnRh
NbSnRh,9.92,W/m/K,500.0,BTE (TDEP),1,full BTE,1.0,,6.1983,216.0,F-43m,T0003.ABC,,"[""Nb"", ""Rh"", ""Sn""]","[[0.5, 0.5, 0.5], [0.75, 0.75, 0.75], [0, 0, 0]]",A,primitive->conventional (x sqrt2),paper mining,10.1016/j.commatsci.2021.110938,https://arxiv.org/abs/2107.03735,"Appendix A, Table A.1 (arXiv:2107.03735, p.17) - DFT value only; parenthetical ML predictions excluded",Carrete PRX 4:011019 (2014),https://doi.org/10.1103/PhysRevX.4.011019,AFLOW aflow:1196decb5bf8921f (aflowlib.duke.edu:AFLOWDATA/LIB3_WEB/Nb_svRh_pvSn/T0003.ABC) - lowest-enthalpy F-43m 3-atom entry; AFLOW is the structure source used by Carrete et al.,"Carrete et al. PRX 4, 011019 (2014), Table III, compound RhNbSn",True,stoichiometric,NbSnRh
NbSnRh,9.92,W/m/K,500.0,TDEP (three-phonon + isotope scattering),1,full BTE,1.0,,6.1983,216.0,F-43m,T0003.ABC,,"[""Nb"", ""Rh"", ""Sn""]","[[0.5, 0.5, 0.5], [0.75, 0.75, 0.75], [0, 0, 0]]",A,primitive->conventional (x sqrt2),"paper mining (PDF, batch 2)",arxiv:2107.03735v2,,Table A.1,Carrete PRX 4:011019 (2014),https://doi.org/10.1103/PhysRevX.4.011019,AFLOW aflow:1196decb5bf8921f (aflowlib.duke.edu:AFLOWDATA/LIB3_WEB/Nb_svRh_pvSn/T0003.ABC) - lowest-enthalpy F-43m 3-atom entry; AFLOW is the structure source used by Carrete et al.,"Carrete et al. PRX 4, 011019 (2014), Table III, compound RhNbSn",True,stoichiometric,NbSnRh
NbTlNi,11.483,W/m/K,300.0,"semi-empirical (Slack / Debye-Callaway-type, NOT BTE)",1,full BTE,1.0,,6.045,216.0,F-43m,half Heusler (C1_b / MgAgAs),,,,C,conventional,repository mining,10.48550/arXiv.2501.11644,https://github.com/ertekin-research-group/halfheusler-space/blob/main/HH_overview.csv,,repository mining,https://github.com/ertekin-research-group/halfheusler-space/blob/main/HH_overview.csv,"""Lattice Parameter (Angstroms)"" column, DFT-PBE relaxed, same table as kappa_L",ertekin-research-group/halfheusler-space HH_overview.csv,True,stoichiometric,NbTlNi
NbTlPt,12.012,W/m/K,300.0,"semi-empirical (Slack / Debye-Callaway-type, NOT BTE)",1,full BTE,1.0,,6.2,216.0,F-43m,half Heusler (C1_b / MgAgAs),ABC,,,B,conventional,repository mining,10.48550/arXiv.2501.11644,https://github.com/ertekin-research-group/halfheusler-space/blob/main/HH_overview.csv,,repository mining,https://github.com/AMRL-2018/MachineLearning_Half_Heusler/blob/master/data/halfHeusler.csv,"alatt column (AFLOW T0003 half-Heusler relaxed lattice constant, same table as kappa)",AMRL-2018/MachineLearning_Half_Heusler data/halfHeusler.csv | AFLOW Nb1Pt1Tl1.T0003.ABC,True,stoichiometric,NbTlPt
NdBiPd,4.59,W/m/K,300.0,BTE,1,full BTE,1.0,,6.87,216.0,F-43m,C1b,Nd/Bi/Pd,"[""Nd"", ""Bi"", ""Pd""]","[[0, 0, 0], [0.5, 0.5, 0.5], [0.25, 0.25, 0.25]]",A,conventional,BTE master (PhononDB/Carrete/npj/SciRep),10.1038/s41598-021-92030-4,https://www.nature.com/articles/s41598-021-92030-4#MOESM1,,Sci.Rep. 11:13809 (2021) Table S1,https://www.nature.com/articles/s41598-021-92030-4#MOESM1,"Table S1 (DFT-optimized lattice parameter + lowest-energy site assignment), same table as kappa",mp-1008858,True,stoichiometric,NdBiPd
NdBiPd,4.59,W/m/K,300.0,Phono3py,1,full BTE,1.0,,6.87,216.0,F-43m,C1b,Nd/Bi/Pd,"[""Nd"", ""Bi"", ""Pd""]","[[0, 0, 0], [0.5, 0.5, 0.5], [0.25, 0.25, 0.25]]",A,conventional,"paper mining (PDF, batch 2)",arxiv:2010.12467v1,,Table S1,Sci.Rep. 11:13809 (2021) Table S1,https://www.nature.com/articles/s41598-021-92030-4#MOESM1,"Table S1 (DFT-optimized lattice parameter + lowest-energy site assignment), same table as kappa",mp-1008858,True,stoichiometric,NdBiPd
NdBiPd,5.521033,W/m/K,300.0,"BTE (phono3py-class, Phonix auto-kappa)",1,full BTE,1.0,,6.87,216.0,F-43m,C1b,Nd/Bi/Pd,"[""Nd"", ""Bi"", ""Pd""]","[[0, 0, 0], [0.5, 0.5, 0.5], [0.25, 0.25, 0.25]]",A,conventional,Phonix (first-principles BTE),10.1038/s41524-026-02033-w,https://huggingface.co/datasets/phonix-db/phonix-summary,"phonix-summary, HF datasets-server",Sci.Rep. 11:13809 (2021) Table S1,https://www.nature.com/articles/s41598-021-92030-4#MOESM1,"Table S1 (DFT-optimized lattice parameter + lowest-energy site assignment), same table as kappa",mp-1008858,True,stoichiometric,NdBiPd
NdCuPb,0.5026,W/m/K,300.0,empirical Slack model on ML-potential elastics (2 steps removed from BTE),1,full BTE,1.0,,6.7317,216.0,F-43m,half Heusler (C1_b / MgAgAs),,,,C,conventional,repository mining,10.5281/zenodo.21899132,https://zenodo.org/records/21899132,,repository mining,https://zenodo.org/records/21899132,"lattice_a_ang (CHGNet-relaxed primitive, x sqrt(2) cell) -> conventional cubic a",zenodo:21899132 | gnome_thermoelectric_features.parquet | material_id=aa60b284a7,True,stoichiometric,NdCuPb
NdNiBi,5.25,W/m/K,300.0,BTE,1,full BTE,1.0,,6.65,216.0,F-43m,C1b,Nd/Bi/Ni,"[""Nd"", ""Bi"", ""Ni""]","[[0, 0, 0], [0.5, 0.5, 0.5], [0.25, 0.25, 0.25]]",A,conventional,BTE master (PhononDB/Carrete/npj/SciRep),10.1038/s41598-021-92030-4,https://www.nature.com/articles/s41598-021-92030-4#MOESM1,,Sci.Rep. 11:13809 (2021) Table S1,https://www.nature.com/articles/s41598-021-92030-4#MOESM1,"Table S1 (DFT-optimized lattice parameter + lowest-energy site assignment), same table as kappa",mp-1206719,True,stoichiometric,NdNiBi
NdNiBi,5.25,W/m/K,300.0,Phono3py,1,full BTE,1.0,,6.65,216.0,F-43m,C1b,Nd/Bi/Ni,"[""Nd"", ""Bi"", ""Ni""]","[[0, 0, 0], [0.5, 0.5, 0.5], [0.25, 0.25, 0.25]]",A,conventional,"paper mining (PDF, batch 2)",arxiv:2010.12467v1,,Table S1,Sci.Rep. 11:13809 (2021) Table S1,https://www.nature.com/articles/s41598-021-92030-4#MOESM1,"Table S1 (DFT-optimized lattice parameter + lowest-energy site assignment), same table as kappa",mp-1206719,True,stoichiometric,NdNiBi
NdOF,12.596,W/m/K,300.0,"BTE (phono3py-class, Phonix auto-kappa)",1,full BTE,1.0,,5.654412,216.0,,,,"F,Nd,O","[[0.0, 0.0, 0.0], [0.25, 0.25, 0.25], [0.75, 0.75, 0.75]]",A,primitive->conventional (x sqrt2),Phonix (first-principles BTE),10.1038/s41524-026-02033-w,https://huggingface.co/datasets/phonix-db/phonix-summary,"phonix-summary, HF datasets-server",Materials Project,,MP relaxed structure,,False,stoichiometric,NdOF
OsPbW,16.166,W/m/K,300.0,"semi-empirical (Slack / Debye-Callaway-type, NOT BTE)",1,full BTE,1.0,,6.238,216.0,F-43m,half Heusler (C1_b / MgAgAs),,,,C,conventional,repository mining,10.48550/arXiv.2501.11644,https://github.com/ertekin-research-group/halfheusler-space/blob/main/HH_overview.csv,,repository mining,https://github.com/ertekin-research-group/halfheusler-space/blob/main/HH_overview.csv,"""Lattice Parameter (Angstroms)"" column, DFT-PBE relaxed, same table as kappa_L",ertekin-research-group/halfheusler-space HH_overview.csv,True,stoichiometric,OsPbW
PIrRh,2.9402,W/m/K,300.0,empirical Slack model on ML-potential elastics (2 steps removed from BTE),1,full BTE,1.0,,5.5789,216.0,F-43m,half Heusler (C1_b / MgAgAs),,,,C,conventional,repository mining,10.5281/zenodo.21899132,https://zenodo.org/records/21899132,,repository mining,https://zenodo.org/records/21899132,"lattice_a_ang (CHGNet-relaxed primitive, x sqrt(2) cell) -> conventional cubic a",zenodo:21899132 | gnome_thermoelectric_features.parquet | material_id=71c1225002,True,stoichiometric,PIrRh
PaFeSb,9.3351,W/m/K,300.0,empirical Slack model on ML-potential elastics (2 steps removed from BTE),1,full BTE,1.0,,6.3585,216.0,F-43m,half Heusler (C1_b / MgAgAs),,,,C,conventional,repository mining,10.5281/zenodo.21899132,https://zenodo.org/records/21899132,,repository mining,https://zenodo.org/records/21899132,"lattice_a_ang (CHGNet-relaxed primitive, x sqrt(2) cell) -> conventional cubic a",zenodo:21899132 | gnome_thermoelectric_features.parquet | material_id=58f0655dd9,True,stoichiometric,PaFeSb
PmAgPb,0.7064,W/m/K,300.0,empirical Slack model on ML-potential elastics (2 steps removed from BTE),1,full BTE,1.0,,6.9635,216.0,F-43m,half Heusler (C1_b / MgAgAs),,,,C,conventional,repository mining,10.5281/zenodo.21899132,https://zenodo.org/records/21899132,,repository mining,https://zenodo.org/records/21899132,"lattice_a_ang (CHGNet-relaxed primitive, x sqrt(2) cell) -> conventional cubic a",zenodo:21899132 | gnome_thermoelectric_features.parquet | material_id=5bc40daa24,True,stoichiometric,PmAgPb
PmNiSb,1.8704,W/m/K,300.0,empirical Slack model on ML-potential elastics (2 steps removed from BTE),1,full BTE,1.0,,6.45,216.0,F-43m,half Heusler (C1_b / MgAgAs),,,,C,conventional,repository mining,10.5281/zenodo.21899132,https://zenodo.org/records/21899132,,repository mining,https://zenodo.org/records/21899132,"lattice_a_ang (CHGNet-relaxed primitive, x sqrt(2) cell) -> conventional cubic a",zenodo:21899132 | gnome_thermoelectric_features.parquet | material_id=0b26f8c6b2,True,stoichiometric,PmNiSb
PmPbAu,0.6738,W/m/K,300.0,empirical Slack model on ML-potential elastics (2 steps removed from BTE),1,full BTE,1.0,,6.9594,216.0,F-43m,half Heusler (C1_b / MgAgAs),,,,C,conventional,repository mining,10.5281/zenodo.21899132,https://zenodo.org/records/21899132,,repository mining,https://zenodo.org/records/21899132,"lattice_a_ang (CHGNet-relaxed primitive, x sqrt(2) cell) -> conventional cubic a",zenodo:21899132 | gnome_thermoelectric_features.parquet | material_id=e3d1f7f160,True,stoichiometric,PmPbAu
PmPdPb,0.5132,W/m/K,300.0,empirical Slack model on ML-potential elastics (2 steps removed from BTE),1,full BTE,1.0,,6.8529,216.0,F-43m,half Heusler (C1_b / MgAgAs),,,,C,conventional,repository mining,10.5281/zenodo.21899132,https://zenodo.org/records/21899132,,repository mining,https://zenodo.org/records/21899132,"lattice_a_ang (CHGNet-relaxed primitive, x sqrt(2) cell) -> conventional cubic a",zenodo:21899132 | gnome_thermoelectric_features.parquet | material_id=40a51b1cec,True,stoichiometric,PmPdPb
PmSbPd,3.6206,W/m/K,300.0,empirical Slack model on ML-potential elastics (2 steps removed from BTE),1,full BTE,1.0,,6.7217,216.0,F-43m,half Heusler (C1_b / MgAgAs),,,,C,conventional,repository mining,10.5281/zenodo.21899132,https://zenodo.org/records/21899132,,repository mining,https://zenodo.org/records/21899132,"lattice_a_ang (CHGNet-relaxed primitive, x sqrt(2) cell) -> conventional cubic a",zenodo:21899132 | gnome_thermoelectric_features.parquet | material_id=04c480c98b,True,stoichiometric,PmSbPd
PmSbPt,0.562,W/m/K,300.0,empirical Slack model on ML-potential elastics (2 steps removed from BTE),1,full BTE,1.0,,6.7306,216.0,F-43m,half Heusler (C1_b / MgAgAs),,,,C,conventional,repository mining,10.5281/zenodo.21899132,https://zenodo.org/records/21899132,,repository mining,https://zenodo.org/records/21899132,"lattice_a_ang (CHGNet-relaxed primitive, x sqrt(2) cell) -> conventional cubic a",zenodo:21899132 | gnome_thermoelectric_features.parquet | material_id=b059f790fa,True,stoichiometric,PmSbPt
PmSnAu,0.9483,W/m/K,300.0,empirical Slack model on ML-potential elastics (2 steps removed from BTE),1,full BTE,1.0,,6.8548,216.0,F-43m,half Heusler (C1_b / MgAgAs),,,,C,conventional,repository mining,10.5281/zenodo.21899132,https://zenodo.org/records/21899132,,repository mining,https://zenodo.org/records/21899132,"lattice_a_ang (CHGNet-relaxed primitive, x sqrt(2) cell) -> conventional cubic a",zenodo:21899132 | gnome_thermoelectric_features.parquet | material_id=23c010c6e7,True,stoichiometric,PmSnAu
PrBiPd,4.19,W/m/K,300.0,BTE,1,full BTE,1.0,,6.9,216.0,F-43m,C1b,Pr/Bi/Pd,"[""Pr"", ""Bi"", ""Pd""]","[[0, 0, 0], [0.5, 0.5, 0.5], [0.25, 0.25, 0.25]]",A,conventional,BTE master (PhononDB/Carrete/npj/SciRep),10.1038/s41598-021-92030-4,https://www.nature.com/articles/s41598-021-92030-4#MOESM1,,Sci.Rep. 11:13809 (2021) Table S1,https://www.nature.com/articles/s41598-021-92030-4#MOESM1,"Table S1 (DFT-optimized lattice parameter + lowest-energy site assignment), same table as kappa",mp-1206720,True,stoichiometric,PrBiPd
