Repository: Shivamrandive747/Thermalconductivity_prediction

# Calibrating first-principles lattice thermal conductivity to experiment

**A curated half-Heusler dataset and a validated transfer function.**

Published first-principles transport calculations of lattice thermal conductivity exceed what
laboratories measure for the same compound by a **median factor of 1.55**. That offset is regular
enough to be removed in closed form:

$$\kappa_L^{\mathrm{expt}}(T) \;=\; \kappa_L^{\mathrm{BTE}}(T)\;\min\!\left[c\left(\tfrac{T}{300}\right)^{p},\,1\right],
\qquad c = 0.51,\quad p = 0.80$$

Inside a domain of applicability declared before the validation set was scored, this places

File: data/Target_Materials/HEUSLER_KAPPA_TRAINING_SET.csv (part 128 of 192)
formula,kappa_L,kappa_units,temperature_K,method,method_tier,tier_name,weight,kappa_basis,struct_a_A,struct_spacegroup,struct_sg_symbol,struct_prototype,struct_site_ordering,struct_species,struct_frac_coords,struct_grade,lattice_convention,source,source_doi,source_url,source_location,struct_source,struct_source_url,struct_source_detail,struct_id,struct_same_paper_as_kappa,stoichiometry,parent_formula
PrBiPd,4.19,W/m/K,300.0,Phono3py,1,full BTE,1.0,,6.9,216.0,F-43m,C1b,Pr/Bi/Pd,"[""Pr"", ""Bi"", ""Pd""]","[[0, 0, 0], [0.5, 0.5, 0.5], [0.25, 0.25, 0.25]]",A,conventional,"paper mining (PDF, batch 2)",arxiv:2010.12467v1,,Table S1,Sci.Rep. 11:13809 (2021) Table S1,https://www.nature.com/articles/s41598-021-92030-4#MOESM1,"Table S1 (DFT-optimized lattice parameter + lowest-energy site assignment), same table as kappa",mp-1206720,True,stoichiometric,PrBiPd
PrNiBi,4.47,W/m/K,300.0,BTE,1,full BTE,1.0,,6.68,216.0,F-43m,C1b,Pr/Bi/Ni,"[""Pr"", ""Bi"", ""Ni""]","[[0, 0, 0], [0.5, 0.5, 0.5], [0.25, 0.25, 0.25]]",A,conventional,BTE master (PhononDB/Carrete/npj/SciRep),10.1038/s41598-021-92030-4,https://www.nature.com/articles/s41598-021-92030-4#MOESM1,,Sci.Rep. 11:13809 (2021) Table S1,https://www.nature.com/articles/s41598-021-92030-4#MOESM1,"Table S1 (DFT-optimized lattice parameter + lowest-energy site assignment), same table as kappa",mp-1206667,True,stoichiometric,PrNiBi
PrNiBi,4.47,W/m/K,300.0,Phono3py,1,full BTE,1.0,,6.68,216.0,F-43m,C1b,Pr/Bi/Ni,"[""Pr"", ""Bi"", ""Ni""]","[[0, 0, 0], [0.5, 0.5, 0.5], [0.25, 0.25, 0.25]]",A,conventional,"paper mining (PDF, batch 2)",arxiv:2010.12467v1,,Table S1,Sci.Rep. 11:13809 (2021) Table S1,https://www.nature.com/articles/s41598-021-92030-4#MOESM1,"Table S1 (DFT-optimized lattice parameter + lowest-energy site assignment), same table as kappa",mp-1206667,True,stoichiometric,PrNiBi
PrNiBi,6.094067,W/m/K,300.0,"BTE (phono3py-class, Phonix auto-kappa)",1,full BTE,1.0,,6.68,216.0,F-43m,C1b,Pr/Bi/Ni,"[""Pr"", ""Bi"", ""Ni""]","[[0, 0, 0], [0.5, 0.5, 0.5], [0.25, 0.25, 0.25]]",A,conventional,Phonix (first-principles BTE),10.1038/s41524-026-02033-w,https://huggingface.co/datasets/phonix-db/phonix-summary,"phonix-summary, HF datasets-server",Sci.Rep. 11:13809 (2021) Table S1,https://www.nature.com/articles/s41598-021-92030-4#MOESM1,"Table S1 (DFT-optimized lattice parameter + lowest-energy site assignment), same table as kappa",mp-1206667,True,stoichiometric,PrNiBi
PrOF,12.543067,W/m/K,300.0,"BTE (phono3py-class, Phonix auto-kappa)",1,full BTE,1.0,,5.706424,216.0,,,,"F,O,Pr","[[0.0, 0.0, 0.0], [0.25, 0.25, 0.25], [0.75, 0.75, 0.75]]",A,primitive->conventional (x sqrt2),Phonix (first-principles BTE),10.1038/s41524-026-02033-w,https://huggingface.co/datasets/phonix-db/phonix-summary,"phonix-summary, HF datasets-server",Materials Project,,MP relaxed structure,,False,stoichiometric,PrOF
RbAgO,1.6893,W/m/K,300.0,"BTE (phono3py-class, Phonix auto-kappa)",1,full BTE,1.0,,11.08801415656564,119.0,,,,,,C,primitive->conventional (x sqrt2),Phonix (first-principles BTE),10.1038/s41524-026-02033-w,https://huggingface.co/datasets/phonix-db/phonix-summary,"phonix-summary, HF datasets-server",AFLOW,aflowlib.duke.edu:AFLOWDATA/ICSD_WEB/BCT/Ag1O1Rb1_ICSD_188526,AFLOW_AGL,aflow:d5b4a2bd84341848,False,stoichiometric,RbAgO
RbAgO,1.431267,W/m/K,300.0,"BTE (phono3py-class, Phonix auto-kappa)",1,full BTE,1.0,,11.08801415656564,119.0,,,,,,C,primitive->conventional (x sqrt2),Phonix (first-principles BTE),10.1038/s41524-026-02033-w,https://huggingface.co/datasets/phonix-db/phonix-summary,"phonix-summary, HF datasets-server",AFLOW,aflowlib.duke.edu:AFLOWDATA/ICSD_WEB/BCT/Ag1O1Rb1_ICSD_188526,AFLOW_AGL,aflow:d5b4a2bd84341848,False,stoichiometric,RbAgO
RbAuO,1.0744,W/m/K,300.0,"BTE (phono3py-class, Phonix auto-kappa)",1,full BTE,1.0,,8.240216931490552,139.0,,,,"Au,O,Rb","[[0.19367573, 0.30632427, 0.30632427], [0.5, 0.69367573, 0.30632427], [0.5, 0.30632427, 0.69367573], [0.80632427, 0.69367573, 0.69367573], [0.85058665, -0.0, 0.29882771], [0.14941335, 0.70117229, 0.0], [0.85058665, 0.29882771, -0.0], [0.14941335, 0.0, 0.70117229], [0.71157337, 0.28842663, 0.28842663], [0.0, 0.71157337, 0.28842663], [-0.0, 0.28842663, 0.71157337], [0.28842663, 0.71157337, 0.71157337]]",A,primitive->conventional (x sqrt2),Phonix (first-principles BTE),10.1038/s41524-026-02033-w,https://huggingface.co/datasets/phonix-db/phonix-summary,"phonix-summary, HF datasets-server",Materials Project,,MP relaxed structure,,False,stoichiometric,RbAuO
RbCuO,1.421933,W/m/K,300.0,"BTE (phono3py-class, Phonix auto-kappa)",1,full BTE,1.0,,6.118708000000001,216.0,,,,"Cu,O,Rb","[[0.5, 0.5, 0.5], [0.0, 0.0, 0.0], [0.25, 0.25, 0.25]]",A,primitive->conventional (x sqrt2),Phonix (first-principles BTE),10.1038/s41524-026-02033-w,https://huggingface.co/datasets/phonix-db/phonix-summary,"phonix-summary, HF datasets-server",Materials Project,,MP relaxed structure,,False,stoichiometric,RbCuO
RbCuO,1.469067,W/m/K,300.0,"BTE (phono3py-class, Phonix auto-kappa)",1,full BTE,1.0,,6.118708000000001,216.0,,,,"Cu,O,Rb","[[0.5, 0.5, 0.5], [0.0, 0.0, 0.0], [0.25, 0.25, 0.25]]",A,primitive->conventional (x sqrt2),Phonix (first-principles BTE),10.1038/s41524-026-02033-w,https://huggingface.co/datasets/phonix-db/phonix-summary,"phonix-summary, HF datasets-server",Materials Project,,MP relaxed structure,,False,stoichiometric,RbCuO
RbNa2Sb,0.8,W/m/K,200.0,BTE,1,full BTE,1.0,,7.830814,225.0,Fm-3m,full Heusler (L2_1 / Cu2MnAl),,"[""Rb"", ""Rb"", ""Rb"", ""Rb"", ""Na"", ""Na"", ""Na"", ""Na"", ""Na"", ""Na"", ""Na"", ""Na"", ""Sb"", ""Sb"", ""Sb"", ""Sb""]","[[0.5, 0.0, 0.0], [0.5, 0.5, 0.5], [0.0, 0.0, 0.5], [0.0, 0.5, 0.0], [0.25, 0.25, 0.75], [0.25, 0.75, 0.75], [0.25, 0.75, 0.25], [0.25, 0.25, 0.25], [0.75, 0.25, 0.25], [0.75, 0.75, 0.25], [0.75, 0.75, 0.75], [0.75, 0.25, 0.75], [0.0, 0.0, 0.0], [0.0, 0.5, 0.5], [0.5, 0.0, 0.5], [0.5, 0.5, 0.0]]",A,primitive->conventional (x sqrt2),BTE master (PhononDB/Carrete/npj/SciRep),,https://mdr.nims.go.jp/datasets/adf654a5-af66-44c0-b887-311321593403,,PhononDB (Togo/NIMS MDR),https://mdr.nims.go.jp/datasets/adf654a5-af66-44c0-b887-311321593403,"LTC-calc.log unit cell (PBEsol-relaxed), same file as kappa",mp-975275,True,stoichiometric,RbNa2Sb
RbNa2Sb,0.762,W/m/K,210.0,BTE,1,full BTE,1.0,,7.830814,225.0,Fm-3m,full Heusler (L2_1 / Cu2MnAl),,"[""Rb"", ""Rb"", ""Rb"", ""Rb"", ""Na"", ""Na"", ""Na"", ""Na"", ""Na"", ""Na"", ""Na"", ""Na"", ""Sb"", ""Sb"", ""Sb"", ""Sb""]","[[0.5, 0.0, 0.0], [0.5, 0.5, 0.5], [0.0, 0.0, 0.5], [0.0, 0.5, 0.0], [0.25, 0.25, 0.75], [0.25, 0.75, 0.75], [0.25, 0.75, 0.25], [0.25, 0.25, 0.25], [0.75, 0.25, 0.25], [0.75, 0.75, 0.25], [0.75, 0.75, 0.75], [0.75, 0.25, 0.75], [0.0, 0.0, 0.0], [0.0, 0.5, 0.5], [0.5, 0.0, 0.5], [0.5, 0.5, 0.0]]",A,primitive->conventional (x sqrt2),BTE master (PhononDB/Carrete/npj/SciRep),,https://mdr.nims.go.jp/datasets/adf654a5-af66-44c0-b887-311321593403,,PhononDB (Togo/NIMS MDR),https://mdr.nims.go.jp/datasets/adf654a5-af66-44c0-b887-311321593403,"LTC-calc.log unit cell (PBEsol-relaxed), same file as kappa",mp-975275,True,stoichiometric,RbNa2Sb
RbNa2Sb,0.727,W/m/K,220.0,BTE,1,full BTE,1.0,,7.830814,225.0,Fm-3m,full Heusler (L2_1 / Cu2MnAl),,"[""Rb"", ""Rb"", ""Rb"", ""Rb"", ""Na"", ""Na"", ""Na"", ""Na"", ""Na"", ""Na"", ""Na"", ""Na"", ""Sb"", ""Sb"", ""Sb"", ""Sb""]","[[0.5, 0.0, 0.0], [0.5, 0.5, 0.5], [0.0, 0.0, 0.5], [0.0, 0.5, 0.0], [0.25, 0.25, 0.75], [0.25, 0.75, 0.75], [0.25, 0.75, 0.25], [0.25, 0.25, 0.25], [0.75, 0.25, 0.25], [0.75, 0.75, 0.25], [0.75, 0.75, 0.75], [0.75, 0.25, 0.75], [0.0, 0.0, 0.0], [0.0, 0.5, 0.5], [0.5, 0.0, 0.5], [0.5, 0.5, 0.0]]",A,primitive->conventional (x sqrt2),BTE master (PhononDB/Carrete/npj/SciRep),,https://mdr.nims.go.jp/datasets/adf654a5-af66-44c0-b887-311321593403,,PhononDB (Togo/NIMS MDR),https://mdr.nims.go.jp/datasets/adf654a5-af66-44c0-b887-311321593403,"LTC-calc.log unit cell (PBEsol-relaxed), same file as kappa",mp-975275,True,stoichiometric,RbNa2Sb
RbNa2Sb,0.695,W/m/K,230.0,BTE,1,full BTE,1.0,,7.830814,225.0,Fm-3m,full Heusler (L2_1 / Cu2MnAl),,"[""Rb"", ""Rb"", ""Rb"", ""Rb"", ""Na"", ""Na"", ""Na"", ""Na"", ""Na"", ""Na"", ""Na"", ""Na"", ""Sb"", ""Sb"", ""Sb"", ""Sb""]","[[0.5, 0.0, 0.0], [0.5, 0.5, 0.5], [0.0, 0.0, 0.5], [0.0, 0.5, 0.0], [0.25, 0.25, 0.75], [0.25, 0.75, 0.75], [0.25, 0.75, 0.25], [0.25, 0.25, 0.25], [0.75, 0.25, 0.25], [0.75, 0.75, 0.25], [0.75, 0.75, 0.75], [0.75, 0.25, 0.75], [0.0, 0.0, 0.0], [0.0, 0.5, 0.5], [0.5, 0.0, 0.5], [0.5, 0.5, 0.0]]",A,primitive->conventional (x sqrt2),BTE master (PhononDB/Carrete/npj/SciRep),,https://mdr.nims.go.jp/datasets/adf654a5-af66-44c0-b887-311321593403,,PhononDB (Togo/NIMS MDR),https://mdr.nims.go.jp/datasets/adf654a5-af66-44c0-b887-311321593403,"LTC-calc.log unit cell (PBEsol-relaxed), same file as kappa",mp-975275,True,stoichiometric,RbNa2Sb
RbNa2Sb,0.666,W/m/K,240.0,BTE,1,full BTE,1.0,,7.830814,225.0,Fm-3m,full Heusler (L2_1 / Cu2MnAl),,"[""Rb"", ""Rb"", ""Rb"", ""Rb"", ""Na"", ""Na"", ""Na"", ""Na"", ""Na"", ""Na"", ""Na"", ""Na"", ""Sb"", ""Sb"", ""Sb"", ""Sb""]","[[0.5, 0.0, 0.0], [0.5, 0.5, 0.5], [0.0, 0.0, 0.5], [0.0, 0.5, 0.0], [0.25, 0.25, 0.75], [0.25, 0.75, 0.75], [0.25, 0.75, 0.25], [0.25, 0.25, 0.25], [0.75, 0.25, 0.25], [0.75, 0.75, 0.25], [0.75, 0.75, 0.75], [0.75, 0.25, 0.75], [0.0, 0.0, 0.0], [0.0, 0.5, 0.5], [0.5, 0.0, 0.5], [0.5, 0.5, 0.0]]",A,primitive->conventional (x sqrt2),BTE master (PhononDB/Carrete/npj/SciRep),,https://mdr.nims.go.jp/datasets/adf654a5-af66-44c0-b887-311321593403,,PhononDB (Togo/NIMS MDR),https://mdr.nims.go.jp/datasets/adf654a5-af66-44c0-b887-311321593403,"LTC-calc.log unit cell (PBEsol-relaxed), same file as kappa",mp-975275,True,stoichiometric,RbNa2Sb
RbNa2Sb,0.64,W/m/K,250.0,BTE,1,full BTE,1.0,,7.830814,225.0,Fm-3m,full Heusler (L2_1 / Cu2MnAl),,"[""Rb"", ""Rb"", ""Rb"", ""Rb"", ""Na"", ""Na"", ""Na"", ""Na"", ""Na"", ""Na"", ""Na"", ""Na"", ""Sb"", ""Sb"", ""Sb"", ""Sb""]","[[0.5, 0.0, 0.0], [0.5, 0.5, 0.5], [0.0, 0.0, 0.5], [0.0, 0.5, 0.0], [0.25, 0.25, 0.75], [0.25, 0.75, 0.75], [0.25, 0.75, 0.25], [0.25, 0.25, 0.25], [0.75, 0.25, 0.25], [0.75, 0.75, 0.25], [0.75, 0.75, 0.75], [0.75, 0.25, 0.75], [0.0, 0.0, 0.0], [0.0, 0.5, 0.5], [0.5, 0.0, 0.5], [0.5, 0.5, 0.0]]",A,primitive->conventional (x sqrt2),BTE master (PhononDB/Carrete/npj/SciRep),,https://mdr.nims.go.jp/datasets/adf654a5-af66-44c0-b887-311321593403,,PhononDB (Togo/NIMS MDR),https://mdr.nims.go.jp/datasets/adf654a5-af66-44c0-b887-311321593403,"LTC-calc.log unit cell (PBEsol-relaxed), same file as kappa",mp-975275,True,stoichiometric,RbNa2Sb
RbNa2Sb,0.615,W/m/K,260.0,BTE,1,full BTE,1.0,,7.830814,225.0,Fm-3m,full Heusler (L2_1 / Cu2MnAl),,"[""Rb"", ""Rb"", ""Rb"", ""Rb"", ""Na"", ""Na"", ""Na"", ""Na"", ""Na"", ""Na"", ""Na"", ""Na"", ""Sb"", ""Sb"", ""Sb"", ""Sb""]","[[0.5, 0.0, 0.0], [0.5, 0.5, 0.5], [0.0, 0.0, 0.5], [0.0, 0.5, 0.0], [0.25, 0.25, 0.75], [0.25, 0.75, 0.75], [0.25, 0.75, 0.25], [0.25, 0.25, 0.25], [0.75, 0.25, 0.25], [0.75, 0.75, 0.25], [0.75, 0.75, 0.75], [0.75, 0.25, 0.75], [0.0, 0.0, 0.0], [0.0, 0.5, 0.5], [0.5, 0.0, 0.5], [0.5, 0.5, 0.0]]",A,primitive->conventional (x sqrt2),BTE master (PhononDB/Carrete/npj/SciRep),,https://mdr.nims.go.jp/datasets/adf654a5-af66-44c0-b887-311321593403,,PhononDB (Togo/NIMS MDR),https://mdr.nims.go.jp/datasets/adf654a5-af66-44c0-b887-311321593403,"LTC-calc.log unit cell (PBEsol-relaxed), same file as kappa",mp-975275,True,stoichiometric,RbNa2Sb
RbNa2Sb,0.592,W/m/K,270.0,BTE,1,full BTE,1.0,,7.830814,225.0,Fm-3m,full Heusler (L2_1 / Cu2MnAl),,"[""Rb"", ""Rb"", ""Rb"", ""Rb"", ""Na"", ""Na"", ""Na"", ""Na"", ""Na"", ""Na"", ""Na"", ""Na"", ""Sb"", ""Sb"", ""Sb"", ""Sb""]","[[0.5, 0.0, 0.0], [0.5, 0.5, 0.5], [0.0, 0.0, 0.5], [0.0, 0.5, 0.0], [0.25, 0.25, 0.75], [0.25, 0.75, 0.75], [0.25, 0.75, 0.25], [0.25, 0.25, 0.25], [0.75, 0.25, 0.25], [0.75, 0.75, 0.25], [0.75, 0.75, 0.75], [0.75, 0.25, 0.75], [0.0, 0.0, 0.0], [0.0, 0.5, 0.5], [0.5, 0.0, 0.5], [0.5, 0.5, 0.0]]",A,primitive->conventional (x sqrt2),BTE master (PhononDB/Carrete/npj/SciRep),,https://mdr.nims.go.jp/datasets/adf654a5-af66-44c0-b887-311321593403,,PhononDB (Togo/NIMS MDR),https://mdr.nims.go.jp/datasets/adf654a5-af66-44c0-b887-311321593403,"LTC-calc.log unit cell (PBEsol-relaxed), same file as kappa",mp-975275,True,stoichiometric,RbNa2Sb
RbNa2Sb,0.571,W/m/K,280.0,BTE,1,full BTE,1.0,,7.830814,225.0,Fm-3m,full Heusler (L2_1 / Cu2MnAl),,"[""Rb"", ""Rb"", ""Rb"", ""Rb"", ""Na"", ""Na"", ""Na"", ""Na"", ""Na"", ""Na"", ""Na"", ""Na"", ""Sb"", ""Sb"", ""Sb"", ""Sb""]","[[0.5, 0.0, 0.0], [0.5, 0.5, 0.5], [0.0, 0.0, 0.5], [0.0, 0.5, 0.0], [0.25, 0.25, 0.75], [0.25, 0.75, 0.75], [0.25, 0.75, 0.25], [0.25, 0.25, 0.25], [0.75, 0.25, 0.25], [0.75, 0.75, 0.25], [0.75, 0.75, 0.75], [0.75, 0.25, 0.75], [0.0, 0.0, 0.0], [0.0, 0.5, 0.5], [0.5, 0.0, 0.5], [0.5, 0.5, 0.0]]",A,primitive->conventional (x sqrt2),BTE master (PhononDB/Carrete/npj/SciRep),,https://mdr.nims.go.jp/datasets/adf654a5-af66-44c0-b887-311321593403,,PhononDB (Togo/NIMS MDR),https://mdr.nims.go.jp/datasets/adf654a5-af66-44c0-b887-311321593403,"LTC-calc.log unit cell (PBEsol-relaxed), same file as kappa",mp-975275,True,stoichiometric,RbNa2Sb
RbNa2Sb,0.552,W/m/K,290.0,BTE,1,full BTE,1.0,,7.830814,225.0,Fm-3m,full Heusler (L2_1 / Cu2MnAl),,"[""Rb"", ""Rb"", ""Rb"", ""Rb"", ""Na"", ""Na"", ""Na"", ""Na"", ""Na"", ""Na"", ""Na"", ""Na"", ""Sb"", ""Sb"", ""Sb"", ""Sb""]","[[0.5, 0.0, 0.0], [0.5, 0.5, 0.5], [0.0, 0.0, 0.5], [0.0, 0.5, 0.0], [0.25, 0.25, 0.75], [0.25, 0.75, 0.75], [0.25, 0.75, 0.25], [0.25, 0.25, 0.25], [0.75, 0.25, 0.25], [0.75, 0.75, 0.25], [0.75, 0.75, 0.75], [0.75, 0.25, 0.75], [0.0, 0.0, 0.0], [0.0, 0.5, 0.5], [0.5, 0.0, 0.5], [0.5, 0.5, 0.0]]",A,primitive->conventional (x sqrt2),BTE master (PhononDB/Carrete/npj/SciRep),,https://mdr.nims.go.jp/datasets/adf654a5-af66-44c0-b887-311321593403,,PhononDB (Togo/NIMS MDR),https://mdr.nims.go.jp/datasets/adf654a5-af66-44c0-b887-311321593403,"LTC-calc.log unit cell (PBEsol-relaxed), same file as kappa",mp-975275,True,stoichiometric,RbNa2Sb
RbNa2Sb,0.533,W/m/K,300.0,BTE,1,full BTE,1.0,,7.830814,225.0,Fm-3m,full Heusler (L2_1 / Cu2MnAl),,"[""Rb"", ""Rb"", ""Rb"", ""Rb"", ""Na"", ""Na"", ""Na"", ""Na"", ""Na"", ""Na"", ""Na"", ""Na"", ""Sb"", ""Sb"", ""Sb"", ""Sb""]","[[0.5, 0.0, 0.0], [0.5, 0.5, 0.5], [0.0, 0.0, 0.5], [0.0, 0.5, 0.0], [0.25, 0.25, 0.75], [0.25, 0.75, 0.75], [0.25, 0.75, 0.25], [0.25, 0.25, 0.25], [0.75, 0.25, 0.25], [0.75, 0.75, 0.25], [0.75, 0.75, 0.75], [0.75, 0.25, 0.75], [0.0, 0.0, 0.0], [0.0, 0.5, 0.5], [0.5, 0.0, 0.5], [0.5, 0.5, 0.0]]",A,primitive->conventional (x sqrt2),BTE master (PhononDB/Carrete/npj/SciRep),,https://mdr.nims.go.jp/datasets/adf654a5-af66-44c0-b887-311321593403,,PhononDB (Togo/NIMS MDR),https://mdr.nims.go.jp/datasets/adf654a5-af66-44c0-b887-311321593403,"LTC-calc.log unit cell (PBEsol-relaxed), same file as kappa",mp-975275,True,stoichiometric,RbNa2Sb
RbNa2Sb,0.7799600000000002,W/m/K,300.0,BTE,1,full BTE,1.0,,7.830814,225.0,Fm-3m,full Heusler (L2_1 / Cu2MnAl),,"[""Rb"", ""Rb"", ""Rb"", ""Rb"", ""Na"", ""Na"", ""Na"", ""Na"", ""Na"", ""Na"", ""Na"", ""Na"", ""Sb"", ""Sb"", ""Sb"", ""Sb""]","[[0.5, 0.0, 0.0], [0.5, 0.5, 0.5], [0.0, 0.0, 0.5], [0.0, 0.5, 0.0], [0.25, 0.25, 0.75], [0.25, 0.75, 0.75], [0.25, 0.75, 0.25], [0.25, 0.25, 0.25], [0.75, 0.25, 0.25], [0.75, 0.75, 0.25], [0.75, 0.75, 0.75], [0.75, 0.25, 0.75], [0.0, 0.0, 0.0], [0.0, 0.5, 0.5], [0.5, 0.0, 0.5], [0.5, 0.5, 0.0]]",A,primitive->conventional (x sqrt2),BTE master (PhononDB/Carrete/npj/SciRep),10.1038/s41524-025-01920-y,https://doi.org/10.5281/zenodo.15937696,,PhononDB (Togo/NIMS MDR),https://mdr.nims.go.jp/datasets/adf654a5-af66-44c0-b887-311321593403,"LTC-calc.log unit cell (PBEsol-relaxed), same file as kappa",mp-975275,True,stoichiometric,RbNa2Sb
RbNa2Sb,0.692,W/m/K,300.0,"BTE (phono3py-class, Phonix auto-kappa)",1,full BTE,1.0,,7.830814,225.0,Fm-3m,full Heusler (L2_1 / Cu2MnAl),,"[""Rb"", ""Rb"", ""Rb"", ""Rb"", ""Na"", ""Na"", ""Na"", ""Na"", ""Na"", ""Na"", ""Na"", ""Na"", ""Sb"", ""Sb"", ""Sb"", ""Sb""]","[[0.5, 0.0, 0.0], [0.5, 0.5, 0.5], [0.0, 0.0, 0.5], [0.0, 0.5, 0.0], [0.25, 0.25, 0.75], [0.25, 0.75, 0.75], [0.25, 0.75, 0.25], [0.25, 0.25, 0.25], [0.75, 0.25, 0.25], [0.75, 0.75, 0.25], [0.75, 0.75, 0.75], [0.75, 0.25, 0.75], [0.0, 0.0, 0.0], [0.0, 0.5, 0.5], [0.5, 0.0, 0.5], [0.5, 0.5, 0.0]]",A,primitive->conventional (x sqrt2),Phonix (first-principles BTE),10.1038/s41524-026-02033-w,https://huggingface.co/datasets/phonix-db/phonix-summary,"phonix-summary, HF datasets-server",PhononDB (Togo/NIMS MDR),https://mdr.nims.go.jp/datasets/adf654a5-af66-44c0-b887-311321593403,"LTC-calc.log unit cell (PBEsol-relaxed), same file as kappa",mp-975275,True,stoichiometric,RbNa2Sb
RbNa2Sb,0.516,W/m/K,310.0,BTE,1,full BTE,1.0,,7.830814,225.0,Fm-3m,full Heusler (L2_1 / Cu2MnAl),,"[""Rb"", ""Rb"", ""Rb"", ""Rb"", ""Na"", ""Na"", ""Na"", ""Na"", ""Na"", ""Na"", ""Na"", ""Na"", ""Sb"", ""Sb"", ""Sb"", ""Sb""]","[[0.5, 0.0, 0.0], [0.5, 0.5, 0.5], [0.0, 0.0, 0.5], [0.0, 0.5, 0.0], [0.25, 0.25, 0.75], [0.25, 0.75, 0.75], [0.25, 0.75, 0.25], [0.25, 0.25, 0.25], [0.75, 0.25, 0.25], [0.75, 0.75, 0.25], [0.75, 0.75, 0.75], [0.75, 0.25, 0.75], [0.0, 0.0, 0.0], [0.0, 0.5, 0.5], [0.5, 0.0, 0.5], [0.5, 0.5, 0.0]]",A,primitive->conventional (x sqrt2),BTE master (PhononDB/Carrete/npj/SciRep),,https://mdr.nims.go.jp/datasets/adf654a5-af66-44c0-b887-311321593403,,PhononDB (Togo/NIMS MDR),https://mdr.nims.go.jp/datasets/adf654a5-af66-44c0-b887-311321593403,"LTC-calc.log unit cell (PBEsol-relaxed), same file as kappa",mp-975275,True,stoichiometric,RbNa2Sb
RbNa2Sb,0.5,W/m/K,320.0,BTE,1,full BTE,1.0,,7.830814,225.0,Fm-3m,full Heusler (L2_1 / Cu2MnAl),,"[""Rb"", ""Rb"", ""Rb"", ""Rb"", ""Na"", ""Na"", ""Na"", ""Na"", ""Na"", ""Na"", ""Na"", ""Na"", ""Sb"", ""Sb"", ""Sb"", ""Sb""]","[[0.5, 0.0, 0.0], [0.5, 0.5, 0.5], [0.0, 0.0, 0.5], [0.0, 0.5, 0.0], [0.25, 0.25, 0.75], [0.25, 0.75, 0.75], [0.25, 0.75, 0.25], [0.25, 0.25, 0.25], [0.75, 0.25, 0.25], [0.75, 0.75, 0.25], [0.75, 0.75, 0.75], [0.75, 0.25, 0.75], [0.0, 0.0, 0.0], [0.0, 0.5, 0.5], [0.5, 0.0, 0.5], [0.5, 0.5, 0.0]]",A,primitive->conventional (x sqrt2),BTE master (PhononDB/Carrete/npj/SciRep),,https://mdr.nims.go.jp/datasets/adf654a5-af66-44c0-b887-311321593403,,PhononDB (Togo/NIMS MDR),https://mdr.nims.go.jp/datasets/adf654a5-af66-44c0-b887-311321593403,"LTC-calc.log unit cell (PBEsol-relaxed), same file as kappa",mp-975275,True,stoichiometric,RbNa2Sb
RbNa2Sb,0.485,W/m/K,330.0,BTE,1,full BTE,1.0,,7.830814,225.0,Fm-3m,full Heusler (L2_1 / Cu2MnAl),,"[""Rb"", ""Rb"", ""Rb"", ""Rb"", ""Na"", ""Na"", ""Na"", ""Na"", ""Na"", ""Na"", ""Na"", ""Na"", ""Sb"", ""Sb"", ""Sb"", ""Sb""]","[[0.5, 0.0, 0.0], [0.5, 0.5, 0.5], [0.0, 0.0, 0.5], [0.0, 0.5, 0.0], [0.25, 0.25, 0.75], [0.25, 0.75, 0.75], [0.25, 0.75, 0.25], [0.25, 0.25, 0.25], [0.75, 0.25, 0.25], [0.75, 0.75, 0.25], [0.75, 0.75, 0.75], [0.75, 0.25, 0.75], [0.0, 0.0, 0.0], [0.0, 0.5, 0.5], [0.5, 0.0, 0.5], [0.5, 0.5, 0.0]]",A,primitive->conventional (x sqrt2),BTE master (PhononDB/Carrete/npj/SciRep),,https://mdr.nims.go.jp/datasets/adf654a5-af66-44c0-b887-311321593403,,PhononDB (Togo/NIMS MDR),https://mdr.nims.go.jp/datasets/adf654a5-af66-44c0-b887-311321593403,"LTC-calc.log unit cell (PBEsol-relaxed), same file as kappa",mp-975275,True,stoichiometric,RbNa2Sb
RbNa2Sb,0.47,W/m/K,340.0,BTE,1,full BTE,1.0,,7.830814,225.0,Fm-3m,full Heusler (L2_1 / Cu2MnAl),,"[""Rb"", ""Rb"", ""Rb"", ""Rb"", ""Na"", ""Na"", ""Na"", ""Na"", ""Na"", ""Na"", ""Na"", ""Na"", ""Sb"", ""Sb"", ""Sb"", ""Sb""]","[[0.5, 0.0, 0.0], [0.5, 0.5, 0.5], [0.0, 0.0, 0.5], [0.0, 0.5, 0.0], [0.25, 0.25, 0.75], [0.25, 0.75, 0.75], [0.25, 0.75, 0.25], [0.25, 0.25, 0.25], [0.75, 0.25, 0.25], [0.75, 0.75, 0.25], [0.75, 0.75, 0.75], [0.75, 0.25, 0.75], [0.0, 0.0, 0.0], [0.0, 0.5, 0.5], [0.5, 0.0, 0.5], [0.5, 0.5, 0.0]]",A,primitive->conventional (x sqrt2),BTE master (PhononDB/Carrete/npj/SciRep),,https://mdr.nims.go.jp/datasets/adf654a5-af66-44c0-b887-311321593403,,PhononDB (Togo/NIMS MDR),https://mdr.nims.go.jp/datasets/adf654a5-af66-44c0-b887-311321593403,"LTC-calc.log unit cell (PBEsol-relaxed), same file as kappa",mp-975275,True,stoichiometric,RbNa2Sb
RbNa2Sb,0.457,W/m/K,350.0,BTE,1,full BTE,1.0,,7.830814,225.0,Fm-3m,full Heusler (L2_1 / Cu2MnAl),,"[""Rb"", ""Rb"", ""Rb"", ""Rb"", ""Na"", ""Na"", ""Na"", ""Na"", ""Na"", ""Na"", ""Na"", ""Na"", ""Sb"", ""Sb"", ""Sb"", ""Sb""]","[[0.5, 0.0, 0.0], [0.5, 0.5, 0.5], [0.0, 0.0, 0.5], [0.0, 0.5, 0.0], [0.25, 0.25, 0.75], [0.25, 0.75, 0.75], [0.25, 0.75, 0.25], [0.25, 0.25, 0.25], [0.75, 0.25, 0.25], [0.75, 0.75, 0.25], [0.75, 0.75, 0.75], [0.75, 0.25, 0.75], [0.0, 0.0, 0.0], [0.0, 0.5, 0.5], [0.5, 0.0, 0.5], [0.5, 0.5, 0.0]]",A,primitive->conventional (x sqrt2),BTE master (PhononDB/Carrete/npj/SciRep),,https://mdr.nims.go.jp/datasets/adf654a5-af66-44c0-b887-311321593403,,PhononDB (Togo/NIMS MDR),https://mdr.nims.go.jp/datasets/adf654a5-af66-44c0-b887-311321593403,"LTC-calc.log unit cell (PBEsol-relaxed), same file as kappa",mp-975275,True,stoichiometric,RbNa2Sb
RbNa2Sb,0.444,W/m/K,360.0,BTE,1,full BTE,1.0,,7.830814,225.0,Fm-3m,full Heusler (L2_1 / Cu2MnAl),,"[""Rb"", ""Rb"", ""Rb"", ""Rb"", ""Na"", ""Na"", ""Na"", ""Na"", ""Na"", ""Na"", ""Na"", ""Na"", ""Sb"", ""Sb"", ""Sb"", ""Sb""]","[[0.5, 0.0, 0.0], [0.5, 0.5, 0.5], [0.0, 0.0, 0.5], [0.0, 0.5, 0.0], [0.25, 0.25, 0.75], [0.25, 0.75, 0.75], [0.25, 0.75, 0.25], [0.25, 0.25, 0.25], [0.75, 0.25, 0.25], [0.75, 0.75, 0.25], [0.75, 0.75, 0.75], [0.75, 0.25, 0.75], [0.0, 0.0, 0.0], [0.0, 0.5, 0.5], [0.5, 0.0, 0.5], [0.5, 0.5, 0.0]]",A,primitive->conventional (x sqrt2),BTE master (PhononDB/Carrete/npj/SciRep),,https://mdr.nims.go.jp/datasets/adf654a5-af66-44c0-b887-311321593403,,PhononDB (Togo/NIMS MDR),https://mdr.nims.go.jp/datasets/adf654a5-af66-44c0-b887-311321593403,"LTC-calc.log unit cell (PBEsol-relaxed), same file as kappa",mp-975275,True,stoichiometric,RbNa2Sb
RbNa2Sb,0.432,W/m/K,370.0,BTE,1,full BTE,1.0,,7.830814,225.0,Fm-3m,full Heusler (L2_1 / Cu2MnAl),,"[""Rb"", ""Rb"", ""Rb"", ""Rb"", ""Na"", ""Na"", ""Na"", ""Na"", ""Na"", ""Na"", ""Na"", ""Na"", ""Sb"", ""Sb"", ""Sb"", ""Sb""]","[[0.5, 0.0, 0.0], [0.5, 0.5, 0.5], [0.0, 0.0, 0.5], [0.0, 0.5, 0.0], [0.25, 0.25, 0.75], [0.25, 0.75, 0.75], [0.25, 0.75, 0.25], [0.25, 0.25, 0.25], [0.75, 0.25, 0.25], [0.75, 0.75, 0.25], [0.75, 0.75, 0.75], [0.75, 0.25, 0.75], [0.0, 0.0, 0.0], [0.0, 0.5, 0.5], [0.5, 0.0, 0.5], [0.5, 0.5, 0.0]]",A,primitive->conventional (x sqrt2),BTE master (PhononDB/Carrete/npj/SciRep),,https://mdr.nims.go.jp/datasets/adf654a5-af66-44c0-b887-311321593403,,PhononDB (Togo/NIMS MDR),https://mdr.nims.go.jp/datasets/adf654a5-af66-44c0-b887-311321593403,"LTC-calc.log unit cell (PBEsol-relaxed), same file as kappa",mp-975275,True,stoichiometric,RbNa2Sb
RbNa2Sb,0.421,W/m/K,380.0,BTE,1,full BTE,1.0,,7.830814,225.0,Fm-3m,full Heusler (L2_1 / Cu2MnAl),,"[""Rb"", ""Rb"", ""Rb"", ""Rb"", ""Na"", ""Na"", ""Na"", ""Na"", ""Na"", ""Na"", ""Na"", ""Na"", ""Sb"", ""Sb"", ""Sb"", ""Sb""]","[[0.5, 0.0, 0.0], [0.5, 0.5, 0.5], [0.0, 0.0, 0.5], [0.0, 0.5, 0.0], [0.25, 0.25, 0.75], [0.25, 0.75, 0.75], [0.25, 0.75, 0.25], [0.25, 0.25, 0.25], [0.75, 0.25, 0.25], [0.75, 0.75, 0.25], [0.75, 0.75, 0.75], [0.75, 0.25, 0.75], [0.0, 0.0, 0.0], [0.0, 0.5, 0.5], [0.5, 0.0, 0.5], [0.5, 0.5, 0.0]]",A,primitive->conventional (x sqrt2),BTE master (PhononDB/Carrete/npj/SciRep),,https://mdr.nims.go.jp/datasets/adf654a5-af66-44c0-b887-311321593403,,PhononDB (Togo/NIMS MDR),https://mdr.nims.go.jp/datasets/adf654a5-af66-44c0-b887-311321593403,"LTC-calc.log unit cell (PBEsol-relaxed), same file as kappa",mp-975275,True,stoichiometric,RbNa2Sb
RbNa2Sb,0.41,W/m/K,390.0,BTE,1,full BTE,1.0,,7.830814,225.0,Fm-3m,full Heusler (L2_1 / Cu2MnAl),,"[""Rb"", ""Rb"", ""Rb"", ""Rb"", ""Na"", ""Na"", ""Na"", ""Na"", ""Na"", ""Na"", ""Na"", ""Na"", ""Sb"", ""Sb"", ""Sb"", ""Sb""]","[[0.5, 0.0, 0.0], [0.5, 0.5, 0.5], [0.0, 0.0, 0.5], [0.0, 0.5, 0.0], [0.25, 0.25, 0.75], [0.25, 0.75, 0.75], [0.25, 0.75, 0.25], [0.25, 0.25, 0.25], [0.75, 0.25, 0.25], [0.75, 0.75, 0.25], [0.75, 0.75, 0.75], [0.75, 0.25, 0.75], [0.0, 0.0, 0.0], [0.0, 0.5, 0.5], [0.5, 0.0, 0.5], [0.5, 0.5, 0.0]]",A,primitive->conventional (x sqrt2),BTE master (PhononDB/Carrete/npj/SciRep),,https://mdr.nims.go.jp/datasets/adf654a5-af66-44c0-b887-311321593403,,PhononDB (Togo/NIMS MDR),https://mdr.nims.go.jp/datasets/adf654a5-af66-44c0-b887-311321593403,"LTC-calc.log unit cell (PBEsol-relaxed), same file as kappa",mp-975275,True,stoichiometric,RbNa2Sb
RbNa2Sb,0.4,W/m/K,400.0,BTE,1,full BTE,1.0,,7.830814,225.0,Fm-3m,full Heusler (L2_1 / Cu2MnAl),,"[""Rb"", ""Rb"", ""Rb"", ""Rb"", ""Na"", ""Na"", ""Na"", ""Na"", ""Na"", ""Na"", ""Na"", ""Na"", ""Sb"", ""Sb"", ""Sb"", ""Sb""]","[[0.5, 0.0, 0.0], [0.5, 0.5, 0.5], [0.0, 0.0, 0.5], [0.0, 0.5, 0.0], [0.25, 0.25, 0.75], [0.25, 0.75, 0.75], [0.25, 0.75, 0.25], [0.25, 0.25, 0.25], [0.75, 0.25, 0.25], [0.75, 0.75, 0.25], [0.75, 0.75, 0.75], [0.75, 0.25, 0.75], [0.0, 0.0, 0.0], [0.0, 0.5, 0.5], [0.5, 0.0, 0.5], [0.5, 0.5, 0.0]]",A,primitive->conventional (x sqrt2),BTE master (PhononDB/Carrete/npj/SciRep),,https://mdr.nims.go.jp/datasets/adf654a5-af66-44c0-b887-311321593403,,PhononDB (Togo/NIMS MDR),https://mdr.nims.go.jp/datasets/adf654a5-af66-44c0-b887-311321593403,"LTC-calc.log unit cell (PBEsol-relaxed), same file as kappa",mp-975275,True,stoichiometric,RbNa2Sb
RbNa2Sb,0.39,W/m/K,410.0,BTE,1,full BTE,1.0,,7.830814,225.0,Fm-3m,full Heusler (L2_1 / Cu2MnAl),,"[""Rb"", ""Rb"", ""Rb"", ""Rb"", ""Na"", ""Na"", ""Na"", ""Na"", ""Na"", ""Na"", ""Na"", ""Na"", ""Sb"", ""Sb"", ""Sb"", ""Sb""]","[[0.5, 0.0, 0.0], [0.5, 0.5, 0.5], [0.0, 0.0, 0.5], [0.0, 0.5, 0.0], [0.25, 0.25, 0.75], [0.25, 0.75, 0.75], [0.25, 0.75, 0.25], [0.25, 0.25, 0.25], [0.75, 0.25, 0.25], [0.75, 0.75, 0.25], [0.75, 0.75, 0.75], [0.75, 0.25, 0.75], [0.0, 0.0, 0.0], [0.0, 0.5, 0.5], [0.5, 0.0, 0.5], [0.5, 0.5, 0.0]]",A,primitive->conventional (x sqrt2),BTE master (PhononDB/Carrete/npj/SciRep),,https://mdr.nims.go.jp/datasets/adf654a5-af66-44c0-b887-311321593403,,PhononDB (Togo/NIMS MDR),https://mdr.nims.go.jp/datasets/adf654a5-af66-44c0-b887-311321593403,"LTC-calc.log unit cell (PBEsol-relaxed), same file as kappa",mp-975275,True,stoichiometric,RbNa2Sb
RbNa2Sb,0.381,W/m/K,420.0,BTE,1,full BTE,1.0,,7.830814,225.0,Fm-3m,full Heusler (L2_1 / Cu2MnAl),,"[""Rb"", ""Rb"", ""Rb"", ""Rb"", ""Na"", ""Na"", ""Na"", ""Na"", ""Na"", ""Na"", ""Na"", ""Na"", ""Sb"", ""Sb"", ""Sb"", ""Sb""]","[[0.5, 0.0, 0.0], [0.5, 0.5, 0.5], [0.0, 0.0, 0.5], [0.0, 0.5, 0.0], [0.25, 0.25, 0.75], [0.25, 0.75, 0.75], [0.25, 0.75, 0.25], [0.25, 0.25, 0.25], [0.75, 0.25, 0.25], [0.75, 0.75, 0.25], [0.75, 0.75, 0.75], [0.75, 0.25, 0.75], [0.0, 0.0, 0.0], [0.0, 0.5, 0.5], [0.5, 0.0, 0.5], [0.5, 0.5, 0.0]]",A,primitive->conventional (x sqrt2),BTE master (PhononDB/Carrete/npj/SciRep),,https://mdr.nims.go.jp/datasets/adf654a5-af66-44c0-b887-311321593403,,PhononDB (Togo/NIMS MDR),https://mdr.nims.go.jp/datasets/adf654a5-af66-44c0-b887-311321593403,"LTC-calc.log unit cell (PBEsol-relaxed), same file as kappa",mp-975275,True,stoichiometric,RbNa2Sb
RbNa2Sb,0.372,W/m/K,430.0,BTE,1,full BTE,1.0,,7.830814,225.0,Fm-3m,full Heusler (L2_1 / Cu2MnAl),,"[""Rb"", ""Rb"", ""Rb"", ""Rb"", ""Na"", ""Na"", ""Na"", ""Na"", ""Na"", ""Na"", ""Na"", ""Na"", ""Sb"", ""Sb"", ""Sb"", ""Sb""]","[[0.5, 0.0, 0.0], [0.5, 0.5, 0.5], [0.0, 0.0, 0.5], [0.0, 0.5, 0.0], [0.25, 0.25, 0.75], [0.25, 0.75, 0.75], [0.25, 0.75, 0.25], [0.25, 0.25, 0.25], [0.75, 0.25, 0.25], [0.75, 0.75, 0.25], [0.75, 0.75, 0.75], [0.75, 0.25, 0.75], [0.0, 0.0, 0.0], [0.0, 0.5, 0.5], [0.5, 0.0, 0.5], [0.5, 0.5, 0.0]]",A,primitive->conventional (x sqrt2),BTE master (PhononDB/Carrete/npj/SciRep),,https://mdr.nims.go.jp/datasets/adf654a5-af66-44c0-b887-311321593403,,PhononDB (Togo/NIMS MDR),https://mdr.nims.go.jp/datasets/adf654a5-af66-44c0-b887-311321593403,"LTC-calc.log unit cell (PBEsol-relaxed), same file as kappa",mp-975275,True,stoichiometric,RbNa2Sb
RbNa2Sb,0.364,W/m/K,440.0,BTE,1,full BTE,1.0,,7.830814,225.0,Fm-3m,full Heusler (L2_1 / Cu2MnAl),,"[""Rb"", ""Rb"", ""Rb"", ""Rb"", ""Na"", ""Na"", ""Na"", ""Na"", ""Na"", ""Na"", ""Na"", ""Na"", ""Sb"", ""Sb"", ""Sb"", ""Sb""]","[[0.5, 0.0, 0.0], [0.5, 0.5, 0.5], [0.0, 0.0, 0.5], [0.0, 0.5, 0.0], [0.25, 0.25, 0.75], [0.25, 0.75, 0.75], [0.25, 0.75, 0.25], [0.25, 0.25, 0.25], [0.75, 0.25, 0.25], [0.75, 0.75, 0.25], [0.75, 0.75, 0.75], [0.75, 0.25, 0.75], [0.0, 0.0, 0.0], [0.0, 0.5, 0.5], [0.5, 0.0, 0.5], [0.5, 0.5, 0.0]]",A,primitive->conventional (x sqrt2),BTE master (PhononDB/Carrete/npj/SciRep),,https://mdr.nims.go.jp/datasets/adf654a5-af66-44c0-b887-311321593403,,PhononDB (Togo/NIMS MDR),https://mdr.nims.go.jp/datasets/adf654a5-af66-44c0-b887-311321593403,"LTC-calc.log unit cell (PBEsol-relaxed), same file as kappa",mp-975275,True,stoichiometric,RbNa2Sb
RbNa2Sb,0.356,W/m/K,450.0,BTE,1,full BTE,1.0,,7.830814,225.0,Fm-3m,full Heusler (L2_1 / Cu2MnAl),,"[""Rb"", ""Rb"", ""Rb"", ""Rb"", ""Na"", ""Na"", ""Na"", ""Na"", ""Na"", ""Na"", ""Na"", ""Na"", ""Sb"", ""Sb"", ""Sb"", ""Sb""]","[[0.5, 0.0, 0.0], [0.5, 0.5, 0.5], [0.0, 0.0, 0.5], [0.0, 0.5, 0.0], [0.25, 0.25, 0.75], [0.25, 0.75, 0.75], [0.25, 0.75, 0.25], [0.25, 0.25, 0.25], [0.75, 0.25, 0.25], [0.75, 0.75, 0.25], [0.75, 0.75, 0.75], [0.75, 0.25, 0.75], [0.0, 0.0, 0.0], [0.0, 0.5, 0.5], [0.5, 0.0, 0.5], [0.5, 0.5, 0.0]]",A,primitive->conventional (x sqrt2),BTE master (PhononDB/Carrete/npj/SciRep),,https://mdr.nims.go.jp/datasets/adf654a5-af66-44c0-b887-311321593403,,PhononDB (Togo/NIMS MDR),https://mdr.nims.go.jp/datasets/adf654a5-af66-44c0-b887-311321593403,"LTC-calc.log unit cell (PBEsol-relaxed), same file as kappa",mp-975275,True,stoichiometric,RbNa2Sb
RbNa2Sb,0.348,W/m/K,460.0,BTE,1,full BTE,1.0,,7.830814,225.0,Fm-3m,full Heusler (L2_1 / Cu2MnAl),,"[""Rb"", ""Rb"", ""Rb"", ""Rb"", ""Na"", ""Na"", ""Na"", ""Na"", ""Na"", ""Na"", ""Na"", ""Na"", ""Sb"", ""Sb"", ""Sb"", ""Sb""]","[[0.5, 0.0, 0.0], [0.5, 0.5, 0.5], [0.0, 0.0, 0.5], [0.0, 0.5, 0.0], [0.25, 0.25, 0.75], [0.25, 0.75, 0.75], [0.25, 0.75, 0.25], [0.25, 0.25, 0.25], [0.75, 0.25, 0.25], [0.75, 0.75, 0.25], [0.75, 0.75, 0.75], [0.75, 0.25, 0.75], [0.0, 0.0, 0.0], [0.0, 0.5, 0.5], [0.5, 0.0, 0.5], [0.5, 0.5, 0.0]]",A,primitive->conventional (x sqrt2),BTE master (PhononDB/Carrete/npj/SciRep),,https://mdr.nims.go.jp/datasets/adf654a5-af66-44c0-b887-311321593403,,PhononDB (Togo/NIMS MDR),https://mdr.nims.go.jp/datasets/adf654a5-af66-44c0-b887-311321593403,"LTC-calc.log unit cell (PBEsol-relaxed), same file as kappa",mp-975275,True,stoichiometric,RbNa2Sb
RbNa2Sb,0.34,W/m/K,470.0,BTE,1,full BTE,1.0,,7.830814,225.0,Fm-3m,full Heusler (L2_1 / Cu2MnAl),,"[""Rb"", ""Rb"", ""Rb"", ""Rb"", ""Na"", ""Na"", ""Na"", ""Na"", ""Na"", ""Na"", ""Na"", ""Na"", ""Sb"", ""Sb"", ""Sb"", ""Sb""]","[[0.5, 0.0, 0.0], [0.5, 0.5, 0.5], [0.0, 0.0, 0.5], [0.0, 0.5, 0.0], [0.25, 0.25, 0.75], [0.25, 0.75, 0.75], [0.25, 0.75, 0.25], [0.25, 0.25, 0.25], [0.75, 0.25, 0.25], [0.75, 0.75, 0.25], [0.75, 0.75, 0.75], [0.75, 0.25, 0.75], [0.0, 0.0, 0.0], [0.0, 0.5, 0.5], [0.5, 0.0, 0.5], [0.5, 0.5, 0.0]]",A,primitive->conventional (x sqrt2),BTE master (PhononDB/Carrete/npj/SciRep),,https://mdr.nims.go.jp/datasets/adf654a5-af66-44c0-b887-311321593403,,PhononDB (Togo/NIMS MDR),https://mdr.nims.go.jp/datasets/adf654a5-af66-44c0-b887-311321593403,"LTC-calc.log unit cell (PBEsol-relaxed), same file as kappa",mp-975275,True,stoichiometric,RbNa2Sb
RbNa2Sb,0.333,W/m/K,480.0,BTE,1,full BTE,1.0,,7.830814,225.0,Fm-3m,full Heusler (L2_1 / Cu2MnAl),,"[""Rb"", ""Rb"", ""Rb"", ""Rb"", ""Na"", ""Na"", ""Na"", ""Na"", ""Na"", ""Na"", ""Na"", ""Na"", ""Sb"", ""Sb"", ""Sb"", ""Sb""]","[[0.5, 0.0, 0.0], [0.5, 0.5, 0.5], [0.0, 0.0, 0.5], [0.0, 0.5, 0.0], [0.25, 0.25, 0.75], [0.25, 0.75, 0.75], [0.25, 0.75, 0.25], [0.25, 0.25, 0.25], [0.75, 0.25, 0.25], [0.75, 0.75, 0.25], [0.75, 0.75, 0.75], [0.75, 0.25, 0.75], [0.0, 0.0, 0.0], [0.0, 0.5, 0.5], [0.5, 0.0, 0.5], [0.5, 0.5, 0.0]]",A,primitive->conventional (x sqrt2),BTE master (PhononDB/Carrete/npj/SciRep),,https://mdr.nims.go.jp/datasets/adf654a5-af66-44c0-b887-311321593403,,PhononDB (Togo/NIMS MDR),https://mdr.nims.go.jp/datasets/adf654a5-af66-44c0-b887-311321593403,"LTC-calc.log unit cell (PBEsol-relaxed), same file as kappa",mp-975275,True,stoichiometric,RbNa2Sb
RbNa2Sb,0.327,W/m/K,490.0,BTE,1,full BTE,1.0,,7.830814,225.0,Fm-3m,full Heusler (L2_1 / Cu2MnAl),,"[""Rb"", ""Rb"", ""Rb"", ""Rb"", ""Na"", ""Na"", ""Na"", ""Na"", ""Na"", ""Na"", ""Na"", ""Na"", ""Sb"", ""Sb"", ""Sb"", ""Sb""]","[[0.5, 0.0, 0.0], [0.5, 0.5, 0.5], [0.0, 0.0, 0.5], [0.0, 0.5, 0.0], [0.25, 0.25, 0.75], [0.25, 0.75, 0.75], [0.25, 0.75, 0.25], [0.25, 0.25, 0.25], [0.75, 0.25, 0.25], [0.75, 0.75, 0.25], [0.75, 0.75, 0.75], [0.75, 0.25, 0.75], [0.0, 0.0, 0.0], [0.0, 0.5, 0.5], [0.5, 0.0, 0.5], [0.5, 0.5, 0.0]]",A,primitive->conventional (x sqrt2),BTE master (PhononDB/Carrete/npj/SciRep),,https://mdr.nims.go.jp/datasets/adf654a5-af66-44c0-b887-311321593403,,PhononDB (Togo/NIMS MDR),https://mdr.nims.go.jp/datasets/adf654a5-af66-44c0-b887-311321593403,"LTC-calc.log unit cell (PBEsol-relaxed), same file as kappa",mp-975275,True,stoichiometric,RbNa2Sb
RbNa2Sb,0.32,W/m/K,500.0,BTE,1,full BTE,1.0,,7.830814,225.0,Fm-3m,full Heusler (L2_1 / Cu2MnAl),,"[""Rb"", ""Rb"", ""Rb"", ""Rb"", ""Na"", ""Na"", ""Na"", ""Na"", ""Na"", ""Na"", ""Na"", ""Na"", ""Sb"", ""Sb"", ""Sb"", ""Sb""]","[[0.5, 0.0, 0.0], [0.5, 0.5, 0.5], [0.0, 0.0, 0.5], [0.0, 0.5, 0.0], [0.25, 0.25, 0.75], [0.25, 0.75, 0.75], [0.25, 0.75, 0.25], [0.25, 0.25, 0.25], [0.75, 0.25, 0.25], [0.75, 0.75, 0.25], [0.75, 0.75, 0.75], [0.75, 0.25, 0.75], [0.0, 0.0, 0.0], [0.0, 0.5, 0.5], [0.5, 0.0, 0.5], [0.5, 0.5, 0.0]]",A,primitive->conventional (x sqrt2),BTE master (PhononDB/Carrete/npj/SciRep),,https://mdr.nims.go.jp/datasets/adf654a5-af66-44c0-b887-311321593403,,PhononDB (Togo/NIMS MDR),https://mdr.nims.go.jp/datasets/adf654a5-af66-44c0-b887-311321593403,"LTC-calc.log unit cell (PBEsol-relaxed), same file as kappa",mp-975275,True,stoichiometric,RbNa2Sb
RbNa2Sb,0.314,W/m/K,510.0,BTE,1,full BTE,1.0,,7.830814,225.0,Fm-3m,full Heusler (L2_1 / Cu2MnAl),,"[""Rb"", ""Rb"", ""Rb"", ""Rb"", ""Na"", ""Na"", ""Na"", ""Na"", ""Na"", ""Na"", ""Na"", ""Na"", ""Sb"", ""Sb"", ""Sb"", ""Sb""]","[[0.5, 0.0, 0.0], [0.5, 0.5, 0.5], [0.0, 0.0, 0.5], [0.0, 0.5, 0.0], [0.25, 0.25, 0.75], [0.25, 0.75, 0.75], [0.25, 0.75, 0.25], [0.25, 0.25, 0.25], [0.75, 0.25, 0.25], [0.75, 0.75, 0.25], [0.75, 0.75, 0.75], [0.75, 0.25, 0.75], [0.0, 0.0, 0.0], [0.0, 0.5, 0.5], [0.5, 0.0, 0.5], [0.5, 0.5, 0.0]]",A,primitive->conventional (x sqrt2),BTE master (PhononDB/Carrete/npj/SciRep),,https://mdr.nims.go.jp/datasets/adf654a5-af66-44c0-b887-311321593403,,PhononDB (Togo/NIMS MDR),https://mdr.nims.go.jp/datasets/adf654a5-af66-44c0-b887-311321593403,"LTC-calc.log unit cell (PBEsol-relaxed), same file as kappa",mp-975275,True,stoichiometric,RbNa2Sb
RbNa2Sb,0.308,W/m/K,520.0,BTE,1,full BTE,1.0,,7.830814,225.0,Fm-3m,full Heusler (L2_1 / Cu2MnAl),,"[""Rb"", ""Rb"", ""Rb"", ""Rb"", ""Na"", ""Na"", ""Na"", ""Na"", ""Na"", ""Na"", ""Na"", ""Na"", ""Sb"", ""Sb"", ""Sb"", ""Sb""]","[[0.5, 0.0, 0.0], [0.5, 0.5, 0.5], [0.0, 0.0, 0.5], [0.0, 0.5, 0.0], [0.25, 0.25, 0.75], [0.25, 0.75, 0.75], [0.25, 0.75, 0.25], [0.25, 0.25, 0.25], [0.75, 0.25, 0.25], [0.75, 0.75, 0.25], [0.75, 0.75, 0.75], [0.75, 0.25, 0.75], [0.0, 0.0, 0.0], [0.0, 0.5, 0.5], [0.5, 0.0, 0.5], [0.5, 0.5, 0.0]]",A,primitive->conventional (x sqrt2),BTE master (PhononDB/Carrete/npj/SciRep),,https://mdr.nims.go.jp/datasets/adf654a5-af66-44c0-b887-311321593403,,PhononDB (Togo/NIMS MDR),https://mdr.nims.go.jp/datasets/adf654a5-af66-44c0-b887-311321593403,"LTC-calc.log unit cell (PBEsol-relaxed), same file as kappa",mp-975275,True,stoichiometric,RbNa2Sb
RbNa2Sb,0.302,W/m/K,530.0,BTE,1,full BTE,1.0,,7.830814,225.0,Fm-3m,full Heusler (L2_1 / Cu2MnAl),,"[""Rb"", ""Rb"", ""Rb"", ""Rb"", ""Na"", ""Na"", ""Na"", ""Na"", ""Na"", ""Na"", ""Na"", ""Na"", ""Sb"", ""Sb"", ""Sb"", ""Sb""]","[[0.5, 0.0, 0.0], [0.5, 0.5, 0.5], [0.0, 0.0, 0.5], [0.0, 0.5, 0.0], [0.25, 0.25, 0.75], [0.25, 0.75, 0.75], [0.25, 0.75, 0.25], [0.25, 0.25, 0.25], [0.75, 0.25, 0.25], [0.75, 0.75, 0.25], [0.75, 0.75, 0.75], [0.75, 0.25, 0.75], [0.0, 0.0, 0.0], [0.0, 0.5, 0.5], [0.5, 0.0, 0.5], [0.5, 0.5, 0.0]]",A,primitive->conventional (x sqrt2),BTE master (PhononDB/Carrete/npj/SciRep),,https://mdr.nims.go.jp/datasets/adf654a5-af66-44c0-b887-311321593403,,PhononDB (Togo/NIMS MDR),https://mdr.nims.go.jp/datasets/adf654a5-af66-44c0-b887-311321593403,"LTC-calc.log unit cell (PBEsol-relaxed), same file as kappa",mp-975275,True,stoichiometric,RbNa2Sb
RbNa2Sb,0.296,W/m/K,540.0,BTE,1,full BTE,1.0,,7.830814,225.0,Fm-3m,full Heusler (L2_1 / Cu2MnAl),,"[""Rb"", ""Rb"", ""Rb"", ""Rb"", ""Na"", ""Na"", ""Na"", ""Na"", ""Na"", ""Na"", ""Na"", ""Na"", ""Sb"", ""Sb"", ""Sb"", ""Sb""]","[[0.5, 0.0, 0.0], [0.5, 0.5, 0.5], [0.0, 0.0, 0.5], [0.0, 0.5, 0.0], [0.25, 0.25, 0.75], [0.25, 0.75, 0.75], [0.25, 0.75, 0.25], [0.25, 0.25, 0.25], [0.75, 0.25, 0.25], [0.75, 0.75, 0.25], [0.75, 0.75, 0.75], [0.75, 0.25, 0.75], [0.0, 0.0, 0.0], [0.0, 0.5, 0.5], [0.5, 0.0, 0.5], [0.5, 0.5, 0.0]]",A,primitive->conventional (x sqrt2),BTE master (PhononDB/Carrete/npj/SciRep),,https://mdr.nims.go.jp/datasets/adf654a5-af66-44c0-b887-311321593403,,PhononDB (Togo/NIMS MDR),https://mdr.nims.go.jp/datasets/adf654a5-af66-44c0-b887-311321593403,"LTC-calc.log unit cell (PBEsol-relaxed), same file as kappa",mp-975275,True,stoichiometric,RbNa2Sb
RbNa2Sb,0.291,W/m/K,550.0,BTE,1,full BTE,1.0,,7.830814,225.0,Fm-3m,full Heusler (L2_1 / Cu2MnAl),,"[""Rb"", ""Rb"", ""Rb"", ""Rb"", ""Na"", ""Na"", ""Na"", ""Na"", ""Na"", ""Na"", ""Na"", ""Na"", ""Sb"", ""Sb"", ""Sb"", ""Sb""]","[[0.5, 0.0, 0.0], [0.5, 0.5, 0.5], [0.0, 0.0, 0.5], [0.0, 0.5, 0.0], [0.25, 0.25, 0.75], [0.25, 0.75, 0.75], [0.25, 0.75, 0.25], [0.25, 0.25, 0.25], [0.75, 0.25, 0.25], [0.75, 0.75, 0.25], [0.75, 0.75, 0.75], [0.75, 0.25, 0.75], [0.0, 0.0, 0.0], [0.0, 0.5, 0.5], [0.5, 0.0, 0.5], [0.5, 0.5, 0.0]]",A,primitive->conventional (x sqrt2),BTE master (PhononDB/Carrete/npj/SciRep),,https://mdr.nims.go.jp/datasets/adf654a5-af66-44c0-b887-311321593403,,PhononDB (Togo/NIMS MDR),https://mdr.nims.go.jp/datasets/adf654a5-af66-44c0-b887-311321593403,"LTC-calc.log unit cell (PBEsol-relaxed), same file as kappa",mp-975275,True,stoichiometric,RbNa2Sb
RbNa2Sb,0.286,W/m/K,560.0,BTE,1,full BTE,1.0,,7.830814,225.0,Fm-3m,full Heusler (L2_1 / Cu2MnAl),,"[""Rb"", ""Rb"", ""Rb"", ""Rb"", ""Na"", ""Na"", ""Na"", ""Na"", ""Na"", ""Na"", ""Na"", ""Na"", ""Sb"", ""Sb"", ""Sb"", ""Sb""]","[[0.5, 0.0, 0.0], [0.5, 0.5, 0.5], [0.0, 0.0, 0.5], [0.0, 0.5, 0.0], [0.25, 0.25, 0.75], [0.25, 0.75, 0.75], [0.25, 0.75, 0.25], [0.25, 0.25, 0.25], [0.75, 0.25, 0.25], [0.75, 0.75, 0.25], [0.75, 0.75, 0.75], [0.75, 0.25, 0.75], [0.0, 0.0, 0.0], [0.0, 0.5, 0.5], [0.5, 0.0, 0.5], [0.5, 0.5, 0.0]]",A,primitive->conventional (x sqrt2),BTE master (PhononDB/Carrete/npj/SciRep),,https://mdr.nims.go.jp/datasets/adf654a5-af66-44c0-b887-311321593403,,PhononDB (Togo/NIMS MDR),https://mdr.nims.go.jp/datasets/adf654a5-af66-44c0-b887-311321593403,"LTC-calc.log unit cell (PBEsol-relaxed), same file as kappa",mp-975275,True,stoichiometric,RbNa2Sb
RbNa2Sb,0.281,W/m/K,570.0,BTE,1,full BTE,1.0,,7.830814,225.0,Fm-3m,full Heusler (L2_1 / Cu2MnAl),,"[""Rb"", ""Rb"", ""Rb"", ""Rb"", ""Na"", ""Na"", ""Na"", ""Na"", ""Na"", ""Na"", ""Na"", ""Na"", ""Sb"", ""Sb"", ""Sb"", ""Sb""]","[[0.5, 0.0, 0.0], [0.5, 0.5, 0.5], [0.0, 0.0, 0.5], [0.0, 0.5, 0.0], [0.25, 0.25, 0.75], [0.25, 0.75, 0.75], [0.25, 0.75, 0.25], [0.25, 0.25, 0.25], [0.75, 0.25, 0.25], [0.75, 0.75, 0.25], [0.75, 0.75, 0.75], [0.75, 0.25, 0.75], [0.0, 0.0, 0.0], [0.0, 0.5, 0.5], [0.5, 0.0, 0.5], [0.5, 0.5, 0.0]]",A,primitive->conventional (x sqrt2),BTE master (PhononDB/Carrete/npj/SciRep),,https://mdr.nims.go.jp/datasets/adf654a5-af66-44c0-b887-311321593403,,PhononDB (Togo/NIMS MDR),https://mdr.nims.go.jp/datasets/adf654a5-af66-44c0-b887-311321593403,"LTC-calc.log unit cell (PBEsol-relaxed), same file as kappa",mp-975275,True,stoichiometric,RbNa2Sb
