Repository: Shivamrandive747/Thermalconductivity_prediction

# Calibrating first-principles lattice thermal conductivity to experiment

**A curated half-Heusler dataset and a validated transfer function.**

Published first-principles transport calculations of lattice thermal conductivity exceed what
laboratories measure for the same compound by a **median factor of 1.55**. That offset is regular
enough to be removed in closed form:

$$\kappa_L^{\mathrm{expt}}(T) \;=\; \kappa_L^{\mathrm{BTE}}(T)\;\min\!\left[c\left(\tfrac{T}{300}\right)^{p},\,1\right],
\qquad c = 0.51,\quad p = 0.80$$

Inside a domain of applicability declared before the validation set was scored, this places

File: data/Target_Materials/HEUSLER_KAPPA_TRAINING_SET.csv (part 129 of 192)
formula,kappa_L,kappa_units,temperature_K,method,method_tier,tier_name,weight,kappa_basis,struct_a_A,struct_spacegroup,struct_sg_symbol,struct_prototype,struct_site_ordering,struct_species,struct_frac_coords,struct_grade,lattice_convention,source,source_doi,source_url,source_location,struct_source,struct_source_url,struct_source_detail,struct_id,struct_same_paper_as_kappa,stoichiometry,parent_formula
RbNa2Sb,0.276,W/m/K,580.0,BTE,1,full BTE,1.0,,7.830814,225.0,Fm-3m,full Heusler (L2_1 / Cu2MnAl),,"[""Rb"", ""Rb"", ""Rb"", ""Rb"", ""Na"", ""Na"", ""Na"", ""Na"", ""Na"", ""Na"", ""Na"", ""Na"", ""Sb"", ""Sb"", ""Sb"", ""Sb""]","[[0.5, 0.0, 0.0], [0.5, 0.5, 0.5], [0.0, 0.0, 0.5], [0.0, 0.5, 0.0], [0.25, 0.25, 0.75], [0.25, 0.75, 0.75], [0.25, 0.75, 0.25], [0.25, 0.25, 0.25], [0.75, 0.25, 0.25], [0.75, 0.75, 0.25], [0.75, 0.75, 0.75], [0.75, 0.25, 0.75], [0.0, 0.0, 0.0], [0.0, 0.5, 0.5], [0.5, 0.0, 0.5], [0.5, 0.5, 0.0]]",A,primitive->conventional (x sqrt2),BTE master (PhononDB/Carrete/npj/SciRep),,https://mdr.nims.go.jp/datasets/adf654a5-af66-44c0-b887-311321593403,,PhononDB (Togo/NIMS MDR),https://mdr.nims.go.jp/datasets/adf654a5-af66-44c0-b887-311321593403,"LTC-calc.log unit cell (PBEsol-relaxed), same file as kappa",mp-975275,True,stoichiometric,RbNa2Sb
RbNa2Sb,0.271,W/m/K,590.0,BTE,1,full BTE,1.0,,7.830814,225.0,Fm-3m,full Heusler (L2_1 / Cu2MnAl),,"[""Rb"", ""Rb"", ""Rb"", ""Rb"", ""Na"", ""Na"", ""Na"", ""Na"", ""Na"", ""Na"", ""Na"", ""Na"", ""Sb"", ""Sb"", ""Sb"", ""Sb""]","[[0.5, 0.0, 0.0], [0.5, 0.5, 0.5], [0.0, 0.0, 0.5], [0.0, 0.5, 0.0], [0.25, 0.25, 0.75], [0.25, 0.75, 0.75], [0.25, 0.75, 0.25], [0.25, 0.25, 0.25], [0.75, 0.25, 0.25], [0.75, 0.75, 0.25], [0.75, 0.75, 0.75], [0.75, 0.25, 0.75], [0.0, 0.0, 0.0], [0.0, 0.5, 0.5], [0.5, 0.0, 0.5], [0.5, 0.5, 0.0]]",A,primitive->conventional (x sqrt2),BTE master (PhononDB/Carrete/npj/SciRep),,https://mdr.nims.go.jp/datasets/adf654a5-af66-44c0-b887-311321593403,,PhononDB (Togo/NIMS MDR),https://mdr.nims.go.jp/datasets/adf654a5-af66-44c0-b887-311321593403,"LTC-calc.log unit cell (PBEsol-relaxed), same file as kappa",mp-975275,True,stoichiometric,RbNa2Sb
RbNa2Sb,0.267,W/m/K,600.0,BTE,1,full BTE,1.0,,7.830814,225.0,Fm-3m,full Heusler (L2_1 / Cu2MnAl),,"[""Rb"", ""Rb"", ""Rb"", ""Rb"", ""Na"", ""Na"", ""Na"", ""Na"", ""Na"", ""Na"", ""Na"", ""Na"", ""Sb"", ""Sb"", ""Sb"", ""Sb""]","[[0.5, 0.0, 0.0], [0.5, 0.5, 0.5], [0.0, 0.0, 0.5], [0.0, 0.5, 0.0], [0.25, 0.25, 0.75], [0.25, 0.75, 0.75], [0.25, 0.75, 0.25], [0.25, 0.25, 0.25], [0.75, 0.25, 0.25], [0.75, 0.75, 0.25], [0.75, 0.75, 0.75], [0.75, 0.25, 0.75], [0.0, 0.0, 0.0], [0.0, 0.5, 0.5], [0.5, 0.0, 0.5], [0.5, 0.5, 0.0]]",A,primitive->conventional (x sqrt2),BTE master (PhononDB/Carrete/npj/SciRep),,https://mdr.nims.go.jp/datasets/adf654a5-af66-44c0-b887-311321593403,,PhononDB (Togo/NIMS MDR),https://mdr.nims.go.jp/datasets/adf654a5-af66-44c0-b887-311321593403,"LTC-calc.log unit cell (PBEsol-relaxed), same file as kappa",mp-975275,True,stoichiometric,RbNa2Sb
RbNa2Sb,0.262,W/m/K,610.0,BTE,1,full BTE,1.0,,7.830814,225.0,Fm-3m,full Heusler (L2_1 / Cu2MnAl),,"[""Rb"", ""Rb"", ""Rb"", ""Rb"", ""Na"", ""Na"", ""Na"", ""Na"", ""Na"", ""Na"", ""Na"", ""Na"", ""Sb"", ""Sb"", ""Sb"", ""Sb""]","[[0.5, 0.0, 0.0], [0.5, 0.5, 0.5], [0.0, 0.0, 0.5], [0.0, 0.5, 0.0], [0.25, 0.25, 0.75], [0.25, 0.75, 0.75], [0.25, 0.75, 0.25], [0.25, 0.25, 0.25], [0.75, 0.25, 0.25], [0.75, 0.75, 0.25], [0.75, 0.75, 0.75], [0.75, 0.25, 0.75], [0.0, 0.0, 0.0], [0.0, 0.5, 0.5], [0.5, 0.0, 0.5], [0.5, 0.5, 0.0]]",A,primitive->conventional (x sqrt2),BTE master (PhononDB/Carrete/npj/SciRep),,https://mdr.nims.go.jp/datasets/adf654a5-af66-44c0-b887-311321593403,,PhononDB (Togo/NIMS MDR),https://mdr.nims.go.jp/datasets/adf654a5-af66-44c0-b887-311321593403,"LTC-calc.log unit cell (PBEsol-relaxed), same file as kappa",mp-975275,True,stoichiometric,RbNa2Sb
RbNa2Sb,0.258,W/m/K,620.0,BTE,1,full BTE,1.0,,7.830814,225.0,Fm-3m,full Heusler (L2_1 / Cu2MnAl),,"[""Rb"", ""Rb"", ""Rb"", ""Rb"", ""Na"", ""Na"", ""Na"", ""Na"", ""Na"", ""Na"", ""Na"", ""Na"", ""Sb"", ""Sb"", ""Sb"", ""Sb""]","[[0.5, 0.0, 0.0], [0.5, 0.5, 0.5], [0.0, 0.0, 0.5], [0.0, 0.5, 0.0], [0.25, 0.25, 0.75], [0.25, 0.75, 0.75], [0.25, 0.75, 0.25], [0.25, 0.25, 0.25], [0.75, 0.25, 0.25], [0.75, 0.75, 0.25], [0.75, 0.75, 0.75], [0.75, 0.25, 0.75], [0.0, 0.0, 0.0], [0.0, 0.5, 0.5], [0.5, 0.0, 0.5], [0.5, 0.5, 0.0]]",A,primitive->conventional (x sqrt2),BTE master (PhononDB/Carrete/npj/SciRep),,https://mdr.nims.go.jp/datasets/adf654a5-af66-44c0-b887-311321593403,,PhononDB (Togo/NIMS MDR),https://mdr.nims.go.jp/datasets/adf654a5-af66-44c0-b887-311321593403,"LTC-calc.log unit cell (PBEsol-relaxed), same file as kappa",mp-975275,True,stoichiometric,RbNa2Sb
RbNa2Sb,0.254,W/m/K,630.0,BTE,1,full BTE,1.0,,7.830814,225.0,Fm-3m,full Heusler (L2_1 / Cu2MnAl),,"[""Rb"", ""Rb"", ""Rb"", ""Rb"", ""Na"", ""Na"", ""Na"", ""Na"", ""Na"", ""Na"", ""Na"", ""Na"", ""Sb"", ""Sb"", ""Sb"", ""Sb""]","[[0.5, 0.0, 0.0], [0.5, 0.5, 0.5], [0.0, 0.0, 0.5], [0.0, 0.5, 0.0], [0.25, 0.25, 0.75], [0.25, 0.75, 0.75], [0.25, 0.75, 0.25], [0.25, 0.25, 0.25], [0.75, 0.25, 0.25], [0.75, 0.75, 0.25], [0.75, 0.75, 0.75], [0.75, 0.25, 0.75], [0.0, 0.0, 0.0], [0.0, 0.5, 0.5], [0.5, 0.0, 0.5], [0.5, 0.5, 0.0]]",A,primitive->conventional (x sqrt2),BTE master (PhononDB/Carrete/npj/SciRep),,https://mdr.nims.go.jp/datasets/adf654a5-af66-44c0-b887-311321593403,,PhononDB (Togo/NIMS MDR),https://mdr.nims.go.jp/datasets/adf654a5-af66-44c0-b887-311321593403,"LTC-calc.log unit cell (PBEsol-relaxed), same file as kappa",mp-975275,True,stoichiometric,RbNa2Sb
RbNa2Sb,0.25,W/m/K,640.0,BTE,1,full BTE,1.0,,7.830814,225.0,Fm-3m,full Heusler (L2_1 / Cu2MnAl),,"[""Rb"", ""Rb"", ""Rb"", ""Rb"", ""Na"", ""Na"", ""Na"", ""Na"", ""Na"", ""Na"", ""Na"", ""Na"", ""Sb"", ""Sb"", ""Sb"", ""Sb""]","[[0.5, 0.0, 0.0], [0.5, 0.5, 0.5], [0.0, 0.0, 0.5], [0.0, 0.5, 0.0], [0.25, 0.25, 0.75], [0.25, 0.75, 0.75], [0.25, 0.75, 0.25], [0.25, 0.25, 0.25], [0.75, 0.25, 0.25], [0.75, 0.75, 0.25], [0.75, 0.75, 0.75], [0.75, 0.25, 0.75], [0.0, 0.0, 0.0], [0.0, 0.5, 0.5], [0.5, 0.0, 0.5], [0.5, 0.5, 0.0]]",A,primitive->conventional (x sqrt2),BTE master (PhononDB/Carrete/npj/SciRep),,https://mdr.nims.go.jp/datasets/adf654a5-af66-44c0-b887-311321593403,,PhononDB (Togo/NIMS MDR),https://mdr.nims.go.jp/datasets/adf654a5-af66-44c0-b887-311321593403,"LTC-calc.log unit cell (PBEsol-relaxed), same file as kappa",mp-975275,True,stoichiometric,RbNa2Sb
RbNa2Sb,0.246,W/m/K,650.0,BTE,1,full BTE,1.0,,7.830814,225.0,Fm-3m,full Heusler (L2_1 / Cu2MnAl),,"[""Rb"", ""Rb"", ""Rb"", ""Rb"", ""Na"", ""Na"", ""Na"", ""Na"", ""Na"", ""Na"", ""Na"", ""Na"", ""Sb"", ""Sb"", ""Sb"", ""Sb""]","[[0.5, 0.0, 0.0], [0.5, 0.5, 0.5], [0.0, 0.0, 0.5], [0.0, 0.5, 0.0], [0.25, 0.25, 0.75], [0.25, 0.75, 0.75], [0.25, 0.75, 0.25], [0.25, 0.25, 0.25], [0.75, 0.25, 0.25], [0.75, 0.75, 0.25], [0.75, 0.75, 0.75], [0.75, 0.25, 0.75], [0.0, 0.0, 0.0], [0.0, 0.5, 0.5], [0.5, 0.0, 0.5], [0.5, 0.5, 0.0]]",A,primitive->conventional (x sqrt2),BTE master (PhononDB/Carrete/npj/SciRep),,https://mdr.nims.go.jp/datasets/adf654a5-af66-44c0-b887-311321593403,,PhononDB (Togo/NIMS MDR),https://mdr.nims.go.jp/datasets/adf654a5-af66-44c0-b887-311321593403,"LTC-calc.log unit cell (PBEsol-relaxed), same file as kappa",mp-975275,True,stoichiometric,RbNa2Sb
RbNa2Sb,0.243,W/m/K,660.0,BTE,1,full BTE,1.0,,7.830814,225.0,Fm-3m,full Heusler (L2_1 / Cu2MnAl),,"[""Rb"", ""Rb"", ""Rb"", ""Rb"", ""Na"", ""Na"", ""Na"", ""Na"", ""Na"", ""Na"", ""Na"", ""Na"", ""Sb"", ""Sb"", ""Sb"", ""Sb""]","[[0.5, 0.0, 0.0], [0.5, 0.5, 0.5], [0.0, 0.0, 0.5], [0.0, 0.5, 0.0], [0.25, 0.25, 0.75], [0.25, 0.75, 0.75], [0.25, 0.75, 0.25], [0.25, 0.25, 0.25], [0.75, 0.25, 0.25], [0.75, 0.75, 0.25], [0.75, 0.75, 0.75], [0.75, 0.25, 0.75], [0.0, 0.0, 0.0], [0.0, 0.5, 0.5], [0.5, 0.0, 0.5], [0.5, 0.5, 0.0]]",A,primitive->conventional (x sqrt2),BTE master (PhononDB/Carrete/npj/SciRep),,https://mdr.nims.go.jp/datasets/adf654a5-af66-44c0-b887-311321593403,,PhononDB (Togo/NIMS MDR),https://mdr.nims.go.jp/datasets/adf654a5-af66-44c0-b887-311321593403,"LTC-calc.log unit cell (PBEsol-relaxed), same file as kappa",mp-975275,True,stoichiometric,RbNa2Sb
RbNa2Sb,0.239,W/m/K,670.0,BTE,1,full BTE,1.0,,7.830814,225.0,Fm-3m,full Heusler (L2_1 / Cu2MnAl),,"[""Rb"", ""Rb"", ""Rb"", ""Rb"", ""Na"", ""Na"", ""Na"", ""Na"", ""Na"", ""Na"", ""Na"", ""Na"", ""Sb"", ""Sb"", ""Sb"", ""Sb""]","[[0.5, 0.0, 0.0], [0.5, 0.5, 0.5], [0.0, 0.0, 0.5], [0.0, 0.5, 0.0], [0.25, 0.25, 0.75], [0.25, 0.75, 0.75], [0.25, 0.75, 0.25], [0.25, 0.25, 0.25], [0.75, 0.25, 0.25], [0.75, 0.75, 0.25], [0.75, 0.75, 0.75], [0.75, 0.25, 0.75], [0.0, 0.0, 0.0], [0.0, 0.5, 0.5], [0.5, 0.0, 0.5], [0.5, 0.5, 0.0]]",A,primitive->conventional (x sqrt2),BTE master (PhononDB/Carrete/npj/SciRep),,https://mdr.nims.go.jp/datasets/adf654a5-af66-44c0-b887-311321593403,,PhononDB (Togo/NIMS MDR),https://mdr.nims.go.jp/datasets/adf654a5-af66-44c0-b887-311321593403,"LTC-calc.log unit cell (PBEsol-relaxed), same file as kappa",mp-975275,True,stoichiometric,RbNa2Sb
RbNa2Sb,0.235,W/m/K,680.0,BTE,1,full BTE,1.0,,7.830814,225.0,Fm-3m,full Heusler (L2_1 / Cu2MnAl),,"[""Rb"", ""Rb"", ""Rb"", ""Rb"", ""Na"", ""Na"", ""Na"", ""Na"", ""Na"", ""Na"", ""Na"", ""Na"", ""Sb"", ""Sb"", ""Sb"", ""Sb""]","[[0.5, 0.0, 0.0], [0.5, 0.5, 0.5], [0.0, 0.0, 0.5], [0.0, 0.5, 0.0], [0.25, 0.25, 0.75], [0.25, 0.75, 0.75], [0.25, 0.75, 0.25], [0.25, 0.25, 0.25], [0.75, 0.25, 0.25], [0.75, 0.75, 0.25], [0.75, 0.75, 0.75], [0.75, 0.25, 0.75], [0.0, 0.0, 0.0], [0.0, 0.5, 0.5], [0.5, 0.0, 0.5], [0.5, 0.5, 0.0]]",A,primitive->conventional (x sqrt2),BTE master (PhononDB/Carrete/npj/SciRep),,https://mdr.nims.go.jp/datasets/adf654a5-af66-44c0-b887-311321593403,,PhononDB (Togo/NIMS MDR),https://mdr.nims.go.jp/datasets/adf654a5-af66-44c0-b887-311321593403,"LTC-calc.log unit cell (PBEsol-relaxed), same file as kappa",mp-975275,True,stoichiometric,RbNa2Sb
RbNa2Sb,0.232,W/m/K,690.0,BTE,1,full BTE,1.0,,7.830814,225.0,Fm-3m,full Heusler (L2_1 / Cu2MnAl),,"[""Rb"", ""Rb"", ""Rb"", ""Rb"", ""Na"", ""Na"", ""Na"", ""Na"", ""Na"", ""Na"", ""Na"", ""Na"", ""Sb"", ""Sb"", ""Sb"", ""Sb""]","[[0.5, 0.0, 0.0], [0.5, 0.5, 0.5], [0.0, 0.0, 0.5], [0.0, 0.5, 0.0], [0.25, 0.25, 0.75], [0.25, 0.75, 0.75], [0.25, 0.75, 0.25], [0.25, 0.25, 0.25], [0.75, 0.25, 0.25], [0.75, 0.75, 0.25], [0.75, 0.75, 0.75], [0.75, 0.25, 0.75], [0.0, 0.0, 0.0], [0.0, 0.5, 0.5], [0.5, 0.0, 0.5], [0.5, 0.5, 0.0]]",A,primitive->conventional (x sqrt2),BTE master (PhononDB/Carrete/npj/SciRep),,https://mdr.nims.go.jp/datasets/adf654a5-af66-44c0-b887-311321593403,,PhononDB (Togo/NIMS MDR),https://mdr.nims.go.jp/datasets/adf654a5-af66-44c0-b887-311321593403,"LTC-calc.log unit cell (PBEsol-relaxed), same file as kappa",mp-975275,True,stoichiometric,RbNa2Sb
RbNa2Sb,0.229,W/m/K,700.0,BTE,1,full BTE,1.0,,7.830814,225.0,Fm-3m,full Heusler (L2_1 / Cu2MnAl),,"[""Rb"", ""Rb"", ""Rb"", ""Rb"", ""Na"", ""Na"", ""Na"", ""Na"", ""Na"", ""Na"", ""Na"", ""Na"", ""Sb"", ""Sb"", ""Sb"", ""Sb""]","[[0.5, 0.0, 0.0], [0.5, 0.5, 0.5], [0.0, 0.0, 0.5], [0.0, 0.5, 0.0], [0.25, 0.25, 0.75], [0.25, 0.75, 0.75], [0.25, 0.75, 0.25], [0.25, 0.25, 0.25], [0.75, 0.25, 0.25], [0.75, 0.75, 0.25], [0.75, 0.75, 0.75], [0.75, 0.25, 0.75], [0.0, 0.0, 0.0], [0.0, 0.5, 0.5], [0.5, 0.0, 0.5], [0.5, 0.5, 0.0]]",A,primitive->conventional (x sqrt2),BTE master (PhononDB/Carrete/npj/SciRep),,https://mdr.nims.go.jp/datasets/adf654a5-af66-44c0-b887-311321593403,,PhononDB (Togo/NIMS MDR),https://mdr.nims.go.jp/datasets/adf654a5-af66-44c0-b887-311321593403,"LTC-calc.log unit cell (PBEsol-relaxed), same file as kappa",mp-975275,True,stoichiometric,RbNa2Sb
RbNa2Sb,0.225,W/m/K,710.0,BTE,1,full BTE,1.0,,7.830814,225.0,Fm-3m,full Heusler (L2_1 / Cu2MnAl),,"[""Rb"", ""Rb"", ""Rb"", ""Rb"", ""Na"", ""Na"", ""Na"", ""Na"", ""Na"", ""Na"", ""Na"", ""Na"", ""Sb"", ""Sb"", ""Sb"", ""Sb""]","[[0.5, 0.0, 0.0], [0.5, 0.5, 0.5], [0.0, 0.0, 0.5], [0.0, 0.5, 0.0], [0.25, 0.25, 0.75], [0.25, 0.75, 0.75], [0.25, 0.75, 0.25], [0.25, 0.25, 0.25], [0.75, 0.25, 0.25], [0.75, 0.75, 0.25], [0.75, 0.75, 0.75], [0.75, 0.25, 0.75], [0.0, 0.0, 0.0], [0.0, 0.5, 0.5], [0.5, 0.0, 0.5], [0.5, 0.5, 0.0]]",A,primitive->conventional (x sqrt2),BTE master (PhononDB/Carrete/npj/SciRep),,https://mdr.nims.go.jp/datasets/adf654a5-af66-44c0-b887-311321593403,,PhononDB (Togo/NIMS MDR),https://mdr.nims.go.jp/datasets/adf654a5-af66-44c0-b887-311321593403,"LTC-calc.log unit cell (PBEsol-relaxed), same file as kappa",mp-975275,True,stoichiometric,RbNa2Sb
RbNa2Sb,0.222,W/m/K,720.0,BTE,1,full BTE,1.0,,7.830814,225.0,Fm-3m,full Heusler (L2_1 / Cu2MnAl),,"[""Rb"", ""Rb"", ""Rb"", ""Rb"", ""Na"", ""Na"", ""Na"", ""Na"", ""Na"", ""Na"", ""Na"", ""Na"", ""Sb"", ""Sb"", ""Sb"", ""Sb""]","[[0.5, 0.0, 0.0], [0.5, 0.5, 0.5], [0.0, 0.0, 0.5], [0.0, 0.5, 0.0], [0.25, 0.25, 0.75], [0.25, 0.75, 0.75], [0.25, 0.75, 0.25], [0.25, 0.25, 0.25], [0.75, 0.25, 0.25], [0.75, 0.75, 0.25], [0.75, 0.75, 0.75], [0.75, 0.25, 0.75], [0.0, 0.0, 0.0], [0.0, 0.5, 0.5], [0.5, 0.0, 0.5], [0.5, 0.5, 0.0]]",A,primitive->conventional (x sqrt2),BTE master (PhononDB/Carrete/npj/SciRep),,https://mdr.nims.go.jp/datasets/adf654a5-af66-44c0-b887-311321593403,,PhononDB (Togo/NIMS MDR),https://mdr.nims.go.jp/datasets/adf654a5-af66-44c0-b887-311321593403,"LTC-calc.log unit cell (PBEsol-relaxed), same file as kappa",mp-975275,True,stoichiometric,RbNa2Sb
RbNa2Sb,0.219,W/m/K,730.0,BTE,1,full BTE,1.0,,7.830814,225.0,Fm-3m,full Heusler (L2_1 / Cu2MnAl),,"[""Rb"", ""Rb"", ""Rb"", ""Rb"", ""Na"", ""Na"", ""Na"", ""Na"", ""Na"", ""Na"", ""Na"", ""Na"", ""Sb"", ""Sb"", ""Sb"", ""Sb""]","[[0.5, 0.0, 0.0], [0.5, 0.5, 0.5], [0.0, 0.0, 0.5], [0.0, 0.5, 0.0], [0.25, 0.25, 0.75], [0.25, 0.75, 0.75], [0.25, 0.75, 0.25], [0.25, 0.25, 0.25], [0.75, 0.25, 0.25], [0.75, 0.75, 0.25], [0.75, 0.75, 0.75], [0.75, 0.25, 0.75], [0.0, 0.0, 0.0], [0.0, 0.5, 0.5], [0.5, 0.0, 0.5], [0.5, 0.5, 0.0]]",A,primitive->conventional (x sqrt2),BTE master (PhononDB/Carrete/npj/SciRep),,https://mdr.nims.go.jp/datasets/adf654a5-af66-44c0-b887-311321593403,,PhononDB (Togo/NIMS MDR),https://mdr.nims.go.jp/datasets/adf654a5-af66-44c0-b887-311321593403,"LTC-calc.log unit cell (PBEsol-relaxed), same file as kappa",mp-975275,True,stoichiometric,RbNa2Sb
RbNa2Sb,0.216,W/m/K,740.0,BTE,1,full BTE,1.0,,7.830814,225.0,Fm-3m,full Heusler (L2_1 / Cu2MnAl),,"[""Rb"", ""Rb"", ""Rb"", ""Rb"", ""Na"", ""Na"", ""Na"", ""Na"", ""Na"", ""Na"", ""Na"", ""Na"", ""Sb"", ""Sb"", ""Sb"", ""Sb""]","[[0.5, 0.0, 0.0], [0.5, 0.5, 0.5], [0.0, 0.0, 0.5], [0.0, 0.5, 0.0], [0.25, 0.25, 0.75], [0.25, 0.75, 0.75], [0.25, 0.75, 0.25], [0.25, 0.25, 0.25], [0.75, 0.25, 0.25], [0.75, 0.75, 0.25], [0.75, 0.75, 0.75], [0.75, 0.25, 0.75], [0.0, 0.0, 0.0], [0.0, 0.5, 0.5], [0.5, 0.0, 0.5], [0.5, 0.5, 0.0]]",A,primitive->conventional (x sqrt2),BTE master (PhononDB/Carrete/npj/SciRep),,https://mdr.nims.go.jp/datasets/adf654a5-af66-44c0-b887-311321593403,,PhononDB (Togo/NIMS MDR),https://mdr.nims.go.jp/datasets/adf654a5-af66-44c0-b887-311321593403,"LTC-calc.log unit cell (PBEsol-relaxed), same file as kappa",mp-975275,True,stoichiometric,RbNa2Sb
RbNa2Sb,0.213,W/m/K,750.0,BTE,1,full BTE,1.0,,7.830814,225.0,Fm-3m,full Heusler (L2_1 / Cu2MnAl),,"[""Rb"", ""Rb"", ""Rb"", ""Rb"", ""Na"", ""Na"", ""Na"", ""Na"", ""Na"", ""Na"", ""Na"", ""Na"", ""Sb"", ""Sb"", ""Sb"", ""Sb""]","[[0.5, 0.0, 0.0], [0.5, 0.5, 0.5], [0.0, 0.0, 0.5], [0.0, 0.5, 0.0], [0.25, 0.25, 0.75], [0.25, 0.75, 0.75], [0.25, 0.75, 0.25], [0.25, 0.25, 0.25], [0.75, 0.25, 0.25], [0.75, 0.75, 0.25], [0.75, 0.75, 0.75], [0.75, 0.25, 0.75], [0.0, 0.0, 0.0], [0.0, 0.5, 0.5], [0.5, 0.0, 0.5], [0.5, 0.5, 0.0]]",A,primitive->conventional (x sqrt2),BTE master (PhononDB/Carrete/npj/SciRep),,https://mdr.nims.go.jp/datasets/adf654a5-af66-44c0-b887-311321593403,,PhononDB (Togo/NIMS MDR),https://mdr.nims.go.jp/datasets/adf654a5-af66-44c0-b887-311321593403,"LTC-calc.log unit cell (PBEsol-relaxed), same file as kappa",mp-975275,True,stoichiometric,RbNa2Sb
RbNa2Sb,0.211,W/m/K,760.0,BTE,1,full BTE,1.0,,7.830814,225.0,Fm-3m,full Heusler (L2_1 / Cu2MnAl),,"[""Rb"", ""Rb"", ""Rb"", ""Rb"", ""Na"", ""Na"", ""Na"", ""Na"", ""Na"", ""Na"", ""Na"", ""Na"", ""Sb"", ""Sb"", ""Sb"", ""Sb""]","[[0.5, 0.0, 0.0], [0.5, 0.5, 0.5], [0.0, 0.0, 0.5], [0.0, 0.5, 0.0], [0.25, 0.25, 0.75], [0.25, 0.75, 0.75], [0.25, 0.75, 0.25], [0.25, 0.25, 0.25], [0.75, 0.25, 0.25], [0.75, 0.75, 0.25], [0.75, 0.75, 0.75], [0.75, 0.25, 0.75], [0.0, 0.0, 0.0], [0.0, 0.5, 0.5], [0.5, 0.0, 0.5], [0.5, 0.5, 0.0]]",A,primitive->conventional (x sqrt2),BTE master (PhononDB/Carrete/npj/SciRep),,https://mdr.nims.go.jp/datasets/adf654a5-af66-44c0-b887-311321593403,,PhononDB (Togo/NIMS MDR),https://mdr.nims.go.jp/datasets/adf654a5-af66-44c0-b887-311321593403,"LTC-calc.log unit cell (PBEsol-relaxed), same file as kappa",mp-975275,True,stoichiometric,RbNa2Sb
RbNa2Sb,0.208,W/m/K,770.0,BTE,1,full BTE,1.0,,7.830814,225.0,Fm-3m,full Heusler (L2_1 / Cu2MnAl),,"[""Rb"", ""Rb"", ""Rb"", ""Rb"", ""Na"", ""Na"", ""Na"", ""Na"", ""Na"", ""Na"", ""Na"", ""Na"", ""Sb"", ""Sb"", ""Sb"", ""Sb""]","[[0.5, 0.0, 0.0], [0.5, 0.5, 0.5], [0.0, 0.0, 0.5], [0.0, 0.5, 0.0], [0.25, 0.25, 0.75], [0.25, 0.75, 0.75], [0.25, 0.75, 0.25], [0.25, 0.25, 0.25], [0.75, 0.25, 0.25], [0.75, 0.75, 0.25], [0.75, 0.75, 0.75], [0.75, 0.25, 0.75], [0.0, 0.0, 0.0], [0.0, 0.5, 0.5], [0.5, 0.0, 0.5], [0.5, 0.5, 0.0]]",A,primitive->conventional (x sqrt2),BTE master (PhononDB/Carrete/npj/SciRep),,https://mdr.nims.go.jp/datasets/adf654a5-af66-44c0-b887-311321593403,,PhononDB (Togo/NIMS MDR),https://mdr.nims.go.jp/datasets/adf654a5-af66-44c0-b887-311321593403,"LTC-calc.log unit cell (PBEsol-relaxed), same file as kappa",mp-975275,True,stoichiometric,RbNa2Sb
RbNa2Sb,0.205,W/m/K,780.0,BTE,1,full BTE,1.0,,7.830814,225.0,Fm-3m,full Heusler (L2_1 / Cu2MnAl),,"[""Rb"", ""Rb"", ""Rb"", ""Rb"", ""Na"", ""Na"", ""Na"", ""Na"", ""Na"", ""Na"", ""Na"", ""Na"", ""Sb"", ""Sb"", ""Sb"", ""Sb""]","[[0.5, 0.0, 0.0], [0.5, 0.5, 0.5], [0.0, 0.0, 0.5], [0.0, 0.5, 0.0], [0.25, 0.25, 0.75], [0.25, 0.75, 0.75], [0.25, 0.75, 0.25], [0.25, 0.25, 0.25], [0.75, 0.25, 0.25], [0.75, 0.75, 0.25], [0.75, 0.75, 0.75], [0.75, 0.25, 0.75], [0.0, 0.0, 0.0], [0.0, 0.5, 0.5], [0.5, 0.0, 0.5], [0.5, 0.5, 0.0]]",A,primitive->conventional (x sqrt2),BTE master (PhononDB/Carrete/npj/SciRep),,https://mdr.nims.go.jp/datasets/adf654a5-af66-44c0-b887-311321593403,,PhononDB (Togo/NIMS MDR),https://mdr.nims.go.jp/datasets/adf654a5-af66-44c0-b887-311321593403,"LTC-calc.log unit cell (PBEsol-relaxed), same file as kappa",mp-975275,True,stoichiometric,RbNa2Sb
RbNa2Sb,0.203,W/m/K,790.0,BTE,1,full BTE,1.0,,7.830814,225.0,Fm-3m,full Heusler (L2_1 / Cu2MnAl),,"[""Rb"", ""Rb"", ""Rb"", ""Rb"", ""Na"", ""Na"", ""Na"", ""Na"", ""Na"", ""Na"", ""Na"", ""Na"", ""Sb"", ""Sb"", ""Sb"", ""Sb""]","[[0.5, 0.0, 0.0], [0.5, 0.5, 0.5], [0.0, 0.0, 0.5], [0.0, 0.5, 0.0], [0.25, 0.25, 0.75], [0.25, 0.75, 0.75], [0.25, 0.75, 0.25], [0.25, 0.25, 0.25], [0.75, 0.25, 0.25], [0.75, 0.75, 0.25], [0.75, 0.75, 0.75], [0.75, 0.25, 0.75], [0.0, 0.0, 0.0], [0.0, 0.5, 0.5], [0.5, 0.0, 0.5], [0.5, 0.5, 0.0]]",A,primitive->conventional (x sqrt2),BTE master (PhononDB/Carrete/npj/SciRep),,https://mdr.nims.go.jp/datasets/adf654a5-af66-44c0-b887-311321593403,,PhononDB (Togo/NIMS MDR),https://mdr.nims.go.jp/datasets/adf654a5-af66-44c0-b887-311321593403,"LTC-calc.log unit cell (PBEsol-relaxed), same file as kappa",mp-975275,True,stoichiometric,RbNa2Sb
RbNa2Sb,0.2,W/m/K,800.0,BTE,1,full BTE,1.0,,7.830814,225.0,Fm-3m,full Heusler (L2_1 / Cu2MnAl),,"[""Rb"", ""Rb"", ""Rb"", ""Rb"", ""Na"", ""Na"", ""Na"", ""Na"", ""Na"", ""Na"", ""Na"", ""Na"", ""Sb"", ""Sb"", ""Sb"", ""Sb""]","[[0.5, 0.0, 0.0], [0.5, 0.5, 0.5], [0.0, 0.0, 0.5], [0.0, 0.5, 0.0], [0.25, 0.25, 0.75], [0.25, 0.75, 0.75], [0.25, 0.75, 0.25], [0.25, 0.25, 0.25], [0.75, 0.25, 0.25], [0.75, 0.75, 0.25], [0.75, 0.75, 0.75], [0.75, 0.25, 0.75], [0.0, 0.0, 0.0], [0.0, 0.5, 0.5], [0.5, 0.0, 0.5], [0.5, 0.5, 0.0]]",A,primitive->conventional (x sqrt2),BTE master (PhononDB/Carrete/npj/SciRep),,https://mdr.nims.go.jp/datasets/adf654a5-af66-44c0-b887-311321593403,,PhononDB (Togo/NIMS MDR),https://mdr.nims.go.jp/datasets/adf654a5-af66-44c0-b887-311321593403,"LTC-calc.log unit cell (PBEsol-relaxed), same file as kappa",mp-975275,True,stoichiometric,RbNa2Sb
RbNa2Sb,0.198,W/m/K,810.0,BTE,1,full BTE,1.0,,7.830814,225.0,Fm-3m,full Heusler (L2_1 / Cu2MnAl),,"[""Rb"", ""Rb"", ""Rb"", ""Rb"", ""Na"", ""Na"", ""Na"", ""Na"", ""Na"", ""Na"", ""Na"", ""Na"", ""Sb"", ""Sb"", ""Sb"", ""Sb""]","[[0.5, 0.0, 0.0], [0.5, 0.5, 0.5], [0.0, 0.0, 0.5], [0.0, 0.5, 0.0], [0.25, 0.25, 0.75], [0.25, 0.75, 0.75], [0.25, 0.75, 0.25], [0.25, 0.25, 0.25], [0.75, 0.25, 0.25], [0.75, 0.75, 0.25], [0.75, 0.75, 0.75], [0.75, 0.25, 0.75], [0.0, 0.0, 0.0], [0.0, 0.5, 0.5], [0.5, 0.0, 0.5], [0.5, 0.5, 0.0]]",A,primitive->conventional (x sqrt2),BTE master (PhononDB/Carrete/npj/SciRep),,https://mdr.nims.go.jp/datasets/adf654a5-af66-44c0-b887-311321593403,,PhononDB (Togo/NIMS MDR),https://mdr.nims.go.jp/datasets/adf654a5-af66-44c0-b887-311321593403,"LTC-calc.log unit cell (PBEsol-relaxed), same file as kappa",mp-975275,True,stoichiometric,RbNa2Sb
RbNa2Sb,0.195,W/m/K,820.0,BTE,1,full BTE,1.0,,7.830814,225.0,Fm-3m,full Heusler (L2_1 / Cu2MnAl),,"[""Rb"", ""Rb"", ""Rb"", ""Rb"", ""Na"", ""Na"", ""Na"", ""Na"", ""Na"", ""Na"", ""Na"", ""Na"", ""Sb"", ""Sb"", ""Sb"", ""Sb""]","[[0.5, 0.0, 0.0], [0.5, 0.5, 0.5], [0.0, 0.0, 0.5], [0.0, 0.5, 0.0], [0.25, 0.25, 0.75], [0.25, 0.75, 0.75], [0.25, 0.75, 0.25], [0.25, 0.25, 0.25], [0.75, 0.25, 0.25], [0.75, 0.75, 0.25], [0.75, 0.75, 0.75], [0.75, 0.25, 0.75], [0.0, 0.0, 0.0], [0.0, 0.5, 0.5], [0.5, 0.0, 0.5], [0.5, 0.5, 0.0]]",A,primitive->conventional (x sqrt2),BTE master (PhononDB/Carrete/npj/SciRep),,https://mdr.nims.go.jp/datasets/adf654a5-af66-44c0-b887-311321593403,,PhononDB (Togo/NIMS MDR),https://mdr.nims.go.jp/datasets/adf654a5-af66-44c0-b887-311321593403,"LTC-calc.log unit cell (PBEsol-relaxed), same file as kappa",mp-975275,True,stoichiometric,RbNa2Sb
RbNa2Sb,0.193,W/m/K,830.0,BTE,1,full BTE,1.0,,7.830814,225.0,Fm-3m,full Heusler (L2_1 / Cu2MnAl),,"[""Rb"", ""Rb"", ""Rb"", ""Rb"", ""Na"", ""Na"", ""Na"", ""Na"", ""Na"", ""Na"", ""Na"", ""Na"", ""Sb"", ""Sb"", ""Sb"", ""Sb""]","[[0.5, 0.0, 0.0], [0.5, 0.5, 0.5], [0.0, 0.0, 0.5], [0.0, 0.5, 0.0], [0.25, 0.25, 0.75], [0.25, 0.75, 0.75], [0.25, 0.75, 0.25], [0.25, 0.25, 0.25], [0.75, 0.25, 0.25], [0.75, 0.75, 0.25], [0.75, 0.75, 0.75], [0.75, 0.25, 0.75], [0.0, 0.0, 0.0], [0.0, 0.5, 0.5], [0.5, 0.0, 0.5], [0.5, 0.5, 0.0]]",A,primitive->conventional (x sqrt2),BTE master (PhononDB/Carrete/npj/SciRep),,https://mdr.nims.go.jp/datasets/adf654a5-af66-44c0-b887-311321593403,,PhononDB (Togo/NIMS MDR),https://mdr.nims.go.jp/datasets/adf654a5-af66-44c0-b887-311321593403,"LTC-calc.log unit cell (PBEsol-relaxed), same file as kappa",mp-975275,True,stoichiometric,RbNa2Sb
RbNa2Sb,0.191,W/m/K,840.0,BTE,1,full BTE,1.0,,7.830814,225.0,Fm-3m,full Heusler (L2_1 / Cu2MnAl),,"[""Rb"", ""Rb"", ""Rb"", ""Rb"", ""Na"", ""Na"", ""Na"", ""Na"", ""Na"", ""Na"", ""Na"", ""Na"", ""Sb"", ""Sb"", ""Sb"", ""Sb""]","[[0.5, 0.0, 0.0], [0.5, 0.5, 0.5], [0.0, 0.0, 0.5], [0.0, 0.5, 0.0], [0.25, 0.25, 0.75], [0.25, 0.75, 0.75], [0.25, 0.75, 0.25], [0.25, 0.25, 0.25], [0.75, 0.25, 0.25], [0.75, 0.75, 0.25], [0.75, 0.75, 0.75], [0.75, 0.25, 0.75], [0.0, 0.0, 0.0], [0.0, 0.5, 0.5], [0.5, 0.0, 0.5], [0.5, 0.5, 0.0]]",A,primitive->conventional (x sqrt2),BTE master (PhononDB/Carrete/npj/SciRep),,https://mdr.nims.go.jp/datasets/adf654a5-af66-44c0-b887-311321593403,,PhononDB (Togo/NIMS MDR),https://mdr.nims.go.jp/datasets/adf654a5-af66-44c0-b887-311321593403,"LTC-calc.log unit cell (PBEsol-relaxed), same file as kappa",mp-975275,True,stoichiometric,RbNa2Sb
RbNa2Sb,0.188,W/m/K,850.0,BTE,1,full BTE,1.0,,7.830814,225.0,Fm-3m,full Heusler (L2_1 / Cu2MnAl),,"[""Rb"", ""Rb"", ""Rb"", ""Rb"", ""Na"", ""Na"", ""Na"", ""Na"", ""Na"", ""Na"", ""Na"", ""Na"", ""Sb"", ""Sb"", ""Sb"", ""Sb""]","[[0.5, 0.0, 0.0], [0.5, 0.5, 0.5], [0.0, 0.0, 0.5], [0.0, 0.5, 0.0], [0.25, 0.25, 0.75], [0.25, 0.75, 0.75], [0.25, 0.75, 0.25], [0.25, 0.25, 0.25], [0.75, 0.25, 0.25], [0.75, 0.75, 0.25], [0.75, 0.75, 0.75], [0.75, 0.25, 0.75], [0.0, 0.0, 0.0], [0.0, 0.5, 0.5], [0.5, 0.0, 0.5], [0.5, 0.5, 0.0]]",A,primitive->conventional (x sqrt2),BTE master (PhononDB/Carrete/npj/SciRep),,https://mdr.nims.go.jp/datasets/adf654a5-af66-44c0-b887-311321593403,,PhononDB (Togo/NIMS MDR),https://mdr.nims.go.jp/datasets/adf654a5-af66-44c0-b887-311321593403,"LTC-calc.log unit cell (PBEsol-relaxed), same file as kappa",mp-975275,True,stoichiometric,RbNa2Sb
RbNa2Sb,0.186,W/m/K,860.0,BTE,1,full BTE,1.0,,7.830814,225.0,Fm-3m,full Heusler (L2_1 / Cu2MnAl),,"[""Rb"", ""Rb"", ""Rb"", ""Rb"", ""Na"", ""Na"", ""Na"", ""Na"", ""Na"", ""Na"", ""Na"", ""Na"", ""Sb"", ""Sb"", ""Sb"", ""Sb""]","[[0.5, 0.0, 0.0], [0.5, 0.5, 0.5], [0.0, 0.0, 0.5], [0.0, 0.5, 0.0], [0.25, 0.25, 0.75], [0.25, 0.75, 0.75], [0.25, 0.75, 0.25], [0.25, 0.25, 0.25], [0.75, 0.25, 0.25], [0.75, 0.75, 0.25], [0.75, 0.75, 0.75], [0.75, 0.25, 0.75], [0.0, 0.0, 0.0], [0.0, 0.5, 0.5], [0.5, 0.0, 0.5], [0.5, 0.5, 0.0]]",A,primitive->conventional (x sqrt2),BTE master (PhononDB/Carrete/npj/SciRep),,https://mdr.nims.go.jp/datasets/adf654a5-af66-44c0-b887-311321593403,,PhononDB (Togo/NIMS MDR),https://mdr.nims.go.jp/datasets/adf654a5-af66-44c0-b887-311321593403,"LTC-calc.log unit cell (PBEsol-relaxed), same file as kappa",mp-975275,True,stoichiometric,RbNa2Sb
RbNa2Sb,0.184,W/m/K,870.0,BTE,1,full BTE,1.0,,7.830814,225.0,Fm-3m,full Heusler (L2_1 / Cu2MnAl),,"[""Rb"", ""Rb"", ""Rb"", ""Rb"", ""Na"", ""Na"", ""Na"", ""Na"", ""Na"", ""Na"", ""Na"", ""Na"", ""Sb"", ""Sb"", ""Sb"", ""Sb""]","[[0.5, 0.0, 0.0], [0.5, 0.5, 0.5], [0.0, 0.0, 0.5], [0.0, 0.5, 0.0], [0.25, 0.25, 0.75], [0.25, 0.75, 0.75], [0.25, 0.75, 0.25], [0.25, 0.25, 0.25], [0.75, 0.25, 0.25], [0.75, 0.75, 0.25], [0.75, 0.75, 0.75], [0.75, 0.25, 0.75], [0.0, 0.0, 0.0], [0.0, 0.5, 0.5], [0.5, 0.0, 0.5], [0.5, 0.5, 0.0]]",A,primitive->conventional (x sqrt2),BTE master (PhononDB/Carrete/npj/SciRep),,https://mdr.nims.go.jp/datasets/adf654a5-af66-44c0-b887-311321593403,,PhononDB (Togo/NIMS MDR),https://mdr.nims.go.jp/datasets/adf654a5-af66-44c0-b887-311321593403,"LTC-calc.log unit cell (PBEsol-relaxed), same file as kappa",mp-975275,True,stoichiometric,RbNa2Sb
RbNa2Sb,0.182,W/m/K,880.0,BTE,1,full BTE,1.0,,7.830814,225.0,Fm-3m,full Heusler (L2_1 / Cu2MnAl),,"[""Rb"", ""Rb"", ""Rb"", ""Rb"", ""Na"", ""Na"", ""Na"", ""Na"", ""Na"", ""Na"", ""Na"", ""Na"", ""Sb"", ""Sb"", ""Sb"", ""Sb""]","[[0.5, 0.0, 0.0], [0.5, 0.5, 0.5], [0.0, 0.0, 0.5], [0.0, 0.5, 0.0], [0.25, 0.25, 0.75], [0.25, 0.75, 0.75], [0.25, 0.75, 0.25], [0.25, 0.25, 0.25], [0.75, 0.25, 0.25], [0.75, 0.75, 0.25], [0.75, 0.75, 0.75], [0.75, 0.25, 0.75], [0.0, 0.0, 0.0], [0.0, 0.5, 0.5], [0.5, 0.0, 0.5], [0.5, 0.5, 0.0]]",A,primitive->conventional (x sqrt2),BTE master (PhononDB/Carrete/npj/SciRep),,https://mdr.nims.go.jp/datasets/adf654a5-af66-44c0-b887-311321593403,,PhononDB (Togo/NIMS MDR),https://mdr.nims.go.jp/datasets/adf654a5-af66-44c0-b887-311321593403,"LTC-calc.log unit cell (PBEsol-relaxed), same file as kappa",mp-975275,True,stoichiometric,RbNa2Sb
RbNa2Sb,0.18,W/m/K,890.0,BTE,1,full BTE,1.0,,7.830814,225.0,Fm-3m,full Heusler (L2_1 / Cu2MnAl),,"[""Rb"", ""Rb"", ""Rb"", ""Rb"", ""Na"", ""Na"", ""Na"", ""Na"", ""Na"", ""Na"", ""Na"", ""Na"", ""Sb"", ""Sb"", ""Sb"", ""Sb""]","[[0.5, 0.0, 0.0], [0.5, 0.5, 0.5], [0.0, 0.0, 0.5], [0.0, 0.5, 0.0], [0.25, 0.25, 0.75], [0.25, 0.75, 0.75], [0.25, 0.75, 0.25], [0.25, 0.25, 0.25], [0.75, 0.25, 0.25], [0.75, 0.75, 0.25], [0.75, 0.75, 0.75], [0.75, 0.25, 0.75], [0.0, 0.0, 0.0], [0.0, 0.5, 0.5], [0.5, 0.0, 0.5], [0.5, 0.5, 0.0]]",A,primitive->conventional (x sqrt2),BTE master (PhononDB/Carrete/npj/SciRep),,https://mdr.nims.go.jp/datasets/adf654a5-af66-44c0-b887-311321593403,,PhononDB (Togo/NIMS MDR),https://mdr.nims.go.jp/datasets/adf654a5-af66-44c0-b887-311321593403,"LTC-calc.log unit cell (PBEsol-relaxed), same file as kappa",mp-975275,True,stoichiometric,RbNa2Sb
RbNa2Sb,0.178,W/m/K,900.0,BTE,1,full BTE,1.0,,7.830814,225.0,Fm-3m,full Heusler (L2_1 / Cu2MnAl),,"[""Rb"", ""Rb"", ""Rb"", ""Rb"", ""Na"", ""Na"", ""Na"", ""Na"", ""Na"", ""Na"", ""Na"", ""Na"", ""Sb"", ""Sb"", ""Sb"", ""Sb""]","[[0.5, 0.0, 0.0], [0.5, 0.5, 0.5], [0.0, 0.0, 0.5], [0.0, 0.5, 0.0], [0.25, 0.25, 0.75], [0.25, 0.75, 0.75], [0.25, 0.75, 0.25], [0.25, 0.25, 0.25], [0.75, 0.25, 0.25], [0.75, 0.75, 0.25], [0.75, 0.75, 0.75], [0.75, 0.25, 0.75], [0.0, 0.0, 0.0], [0.0, 0.5, 0.5], [0.5, 0.0, 0.5], [0.5, 0.5, 0.0]]",A,primitive->conventional (x sqrt2),BTE master (PhononDB/Carrete/npj/SciRep),,https://mdr.nims.go.jp/datasets/adf654a5-af66-44c0-b887-311321593403,,PhononDB (Togo/NIMS MDR),https://mdr.nims.go.jp/datasets/adf654a5-af66-44c0-b887-311321593403,"LTC-calc.log unit cell (PBEsol-relaxed), same file as kappa",mp-975275,True,stoichiometric,RbNa2Sb
RbNa2Sb,0.176,W/m/K,910.0,BTE,1,full BTE,1.0,,7.830814,225.0,Fm-3m,full Heusler (L2_1 / Cu2MnAl),,"[""Rb"", ""Rb"", ""Rb"", ""Rb"", ""Na"", ""Na"", ""Na"", ""Na"", ""Na"", ""Na"", ""Na"", ""Na"", ""Sb"", ""Sb"", ""Sb"", ""Sb""]","[[0.5, 0.0, 0.0], [0.5, 0.5, 0.5], [0.0, 0.0, 0.5], [0.0, 0.5, 0.0], [0.25, 0.25, 0.75], [0.25, 0.75, 0.75], [0.25, 0.75, 0.25], [0.25, 0.25, 0.25], [0.75, 0.25, 0.25], [0.75, 0.75, 0.25], [0.75, 0.75, 0.75], [0.75, 0.25, 0.75], [0.0, 0.0, 0.0], [0.0, 0.5, 0.5], [0.5, 0.0, 0.5], [0.5, 0.5, 0.0]]",A,primitive->conventional (x sqrt2),BTE master (PhononDB/Carrete/npj/SciRep),,https://mdr.nims.go.jp/datasets/adf654a5-af66-44c0-b887-311321593403,,PhononDB (Togo/NIMS MDR),https://mdr.nims.go.jp/datasets/adf654a5-af66-44c0-b887-311321593403,"LTC-calc.log unit cell (PBEsol-relaxed), same file as kappa",mp-975275,True,stoichiometric,RbNa2Sb
RbNa2Sb,0.174,W/m/K,920.0,BTE,1,full BTE,1.0,,7.830814,225.0,Fm-3m,full Heusler (L2_1 / Cu2MnAl),,"[""Rb"", ""Rb"", ""Rb"", ""Rb"", ""Na"", ""Na"", ""Na"", ""Na"", ""Na"", ""Na"", ""Na"", ""Na"", ""Sb"", ""Sb"", ""Sb"", ""Sb""]","[[0.5, 0.0, 0.0], [0.5, 0.5, 0.5], [0.0, 0.0, 0.5], [0.0, 0.5, 0.0], [0.25, 0.25, 0.75], [0.25, 0.75, 0.75], [0.25, 0.75, 0.25], [0.25, 0.25, 0.25], [0.75, 0.25, 0.25], [0.75, 0.75, 0.25], [0.75, 0.75, 0.75], [0.75, 0.25, 0.75], [0.0, 0.0, 0.0], [0.0, 0.5, 0.5], [0.5, 0.0, 0.5], [0.5, 0.5, 0.0]]",A,primitive->conventional (x sqrt2),BTE master (PhononDB/Carrete/npj/SciRep),,https://mdr.nims.go.jp/datasets/adf654a5-af66-44c0-b887-311321593403,,PhononDB (Togo/NIMS MDR),https://mdr.nims.go.jp/datasets/adf654a5-af66-44c0-b887-311321593403,"LTC-calc.log unit cell (PBEsol-relaxed), same file as kappa",mp-975275,True,stoichiometric,RbNa2Sb
RbNa2Sb,0.172,W/m/K,930.0,BTE,1,full BTE,1.0,,7.830814,225.0,Fm-3m,full Heusler (L2_1 / Cu2MnAl),,"[""Rb"", ""Rb"", ""Rb"", ""Rb"", ""Na"", ""Na"", ""Na"", ""Na"", ""Na"", ""Na"", ""Na"", ""Na"", ""Sb"", ""Sb"", ""Sb"", ""Sb""]","[[0.5, 0.0, 0.0], [0.5, 0.5, 0.5], [0.0, 0.0, 0.5], [0.0, 0.5, 0.0], [0.25, 0.25, 0.75], [0.25, 0.75, 0.75], [0.25, 0.75, 0.25], [0.25, 0.25, 0.25], [0.75, 0.25, 0.25], [0.75, 0.75, 0.25], [0.75, 0.75, 0.75], [0.75, 0.25, 0.75], [0.0, 0.0, 0.0], [0.0, 0.5, 0.5], [0.5, 0.0, 0.5], [0.5, 0.5, 0.0]]",A,primitive->conventional (x sqrt2),BTE master (PhononDB/Carrete/npj/SciRep),,https://mdr.nims.go.jp/datasets/adf654a5-af66-44c0-b887-311321593403,,PhononDB (Togo/NIMS MDR),https://mdr.nims.go.jp/datasets/adf654a5-af66-44c0-b887-311321593403,"LTC-calc.log unit cell (PBEsol-relaxed), same file as kappa",mp-975275,True,stoichiometric,RbNa2Sb
RbNa2Sb,0.17,W/m/K,940.0,BTE,1,full BTE,1.0,,7.830814,225.0,Fm-3m,full Heusler (L2_1 / Cu2MnAl),,"[""Rb"", ""Rb"", ""Rb"", ""Rb"", ""Na"", ""Na"", ""Na"", ""Na"", ""Na"", ""Na"", ""Na"", ""Na"", ""Sb"", ""Sb"", ""Sb"", ""Sb""]","[[0.5, 0.0, 0.0], [0.5, 0.5, 0.5], [0.0, 0.0, 0.5], [0.0, 0.5, 0.0], [0.25, 0.25, 0.75], [0.25, 0.75, 0.75], [0.25, 0.75, 0.25], [0.25, 0.25, 0.25], [0.75, 0.25, 0.25], [0.75, 0.75, 0.25], [0.75, 0.75, 0.75], [0.75, 0.25, 0.75], [0.0, 0.0, 0.0], [0.0, 0.5, 0.5], [0.5, 0.0, 0.5], [0.5, 0.5, 0.0]]",A,primitive->conventional (x sqrt2),BTE master (PhononDB/Carrete/npj/SciRep),,https://mdr.nims.go.jp/datasets/adf654a5-af66-44c0-b887-311321593403,,PhononDB (Togo/NIMS MDR),https://mdr.nims.go.jp/datasets/adf654a5-af66-44c0-b887-311321593403,"LTC-calc.log unit cell (PBEsol-relaxed), same file as kappa",mp-975275,True,stoichiometric,RbNa2Sb
RbNa2Sb,0.169,W/m/K,950.0,BTE,1,full BTE,1.0,,7.830814,225.0,Fm-3m,full Heusler (L2_1 / Cu2MnAl),,"[""Rb"", ""Rb"", ""Rb"", ""Rb"", ""Na"", ""Na"", ""Na"", ""Na"", ""Na"", ""Na"", ""Na"", ""Na"", ""Sb"", ""Sb"", ""Sb"", ""Sb""]","[[0.5, 0.0, 0.0], [0.5, 0.5, 0.5], [0.0, 0.0, 0.5], [0.0, 0.5, 0.0], [0.25, 0.25, 0.75], [0.25, 0.75, 0.75], [0.25, 0.75, 0.25], [0.25, 0.25, 0.25], [0.75, 0.25, 0.25], [0.75, 0.75, 0.25], [0.75, 0.75, 0.75], [0.75, 0.25, 0.75], [0.0, 0.0, 0.0], [0.0, 0.5, 0.5], [0.5, 0.0, 0.5], [0.5, 0.5, 0.0]]",A,primitive->conventional (x sqrt2),BTE master (PhononDB/Carrete/npj/SciRep),,https://mdr.nims.go.jp/datasets/adf654a5-af66-44c0-b887-311321593403,,PhononDB (Togo/NIMS MDR),https://mdr.nims.go.jp/datasets/adf654a5-af66-44c0-b887-311321593403,"LTC-calc.log unit cell (PBEsol-relaxed), same file as kappa",mp-975275,True,stoichiometric,RbNa2Sb
RbNa2Sb,0.167,W/m/K,960.0,BTE,1,full BTE,1.0,,7.830814,225.0,Fm-3m,full Heusler (L2_1 / Cu2MnAl),,"[""Rb"", ""Rb"", ""Rb"", ""Rb"", ""Na"", ""Na"", ""Na"", ""Na"", ""Na"", ""Na"", ""Na"", ""Na"", ""Sb"", ""Sb"", ""Sb"", ""Sb""]","[[0.5, 0.0, 0.0], [0.5, 0.5, 0.5], [0.0, 0.0, 0.5], [0.0, 0.5, 0.0], [0.25, 0.25, 0.75], [0.25, 0.75, 0.75], [0.25, 0.75, 0.25], [0.25, 0.25, 0.25], [0.75, 0.25, 0.25], [0.75, 0.75, 0.25], [0.75, 0.75, 0.75], [0.75, 0.25, 0.75], [0.0, 0.0, 0.0], [0.0, 0.5, 0.5], [0.5, 0.0, 0.5], [0.5, 0.5, 0.0]]",A,primitive->conventional (x sqrt2),BTE master (PhononDB/Carrete/npj/SciRep),,https://mdr.nims.go.jp/datasets/adf654a5-af66-44c0-b887-311321593403,,PhononDB (Togo/NIMS MDR),https://mdr.nims.go.jp/datasets/adf654a5-af66-44c0-b887-311321593403,"LTC-calc.log unit cell (PBEsol-relaxed), same file as kappa",mp-975275,True,stoichiometric,RbNa2Sb
RbNa2Sb,0.165,W/m/K,970.0,BTE,1,full BTE,1.0,,7.830814,225.0,Fm-3m,full Heusler (L2_1 / Cu2MnAl),,"[""Rb"", ""Rb"", ""Rb"", ""Rb"", ""Na"", ""Na"", ""Na"", ""Na"", ""Na"", ""Na"", ""Na"", ""Na"", ""Sb"", ""Sb"", ""Sb"", ""Sb""]","[[0.5, 0.0, 0.0], [0.5, 0.5, 0.5], [0.0, 0.0, 0.5], [0.0, 0.5, 0.0], [0.25, 0.25, 0.75], [0.25, 0.75, 0.75], [0.25, 0.75, 0.25], [0.25, 0.25, 0.25], [0.75, 0.25, 0.25], [0.75, 0.75, 0.25], [0.75, 0.75, 0.75], [0.75, 0.25, 0.75], [0.0, 0.0, 0.0], [0.0, 0.5, 0.5], [0.5, 0.0, 0.5], [0.5, 0.5, 0.0]]",A,primitive->conventional (x sqrt2),BTE master (PhononDB/Carrete/npj/SciRep),,https://mdr.nims.go.jp/datasets/adf654a5-af66-44c0-b887-311321593403,,PhononDB (Togo/NIMS MDR),https://mdr.nims.go.jp/datasets/adf654a5-af66-44c0-b887-311321593403,"LTC-calc.log unit cell (PBEsol-relaxed), same file as kappa",mp-975275,True,stoichiometric,RbNa2Sb
RbNa2Sb,0.163,W/m/K,980.0,BTE,1,full BTE,1.0,,7.830814,225.0,Fm-3m,full Heusler (L2_1 / Cu2MnAl),,"[""Rb"", ""Rb"", ""Rb"", ""Rb"", ""Na"", ""Na"", ""Na"", ""Na"", ""Na"", ""Na"", ""Na"", ""Na"", ""Sb"", ""Sb"", ""Sb"", ""Sb""]","[[0.5, 0.0, 0.0], [0.5, 0.5, 0.5], [0.0, 0.0, 0.5], [0.0, 0.5, 0.0], [0.25, 0.25, 0.75], [0.25, 0.75, 0.75], [0.25, 0.75, 0.25], [0.25, 0.25, 0.25], [0.75, 0.25, 0.25], [0.75, 0.75, 0.25], [0.75, 0.75, 0.75], [0.75, 0.25, 0.75], [0.0, 0.0, 0.0], [0.0, 0.5, 0.5], [0.5, 0.0, 0.5], [0.5, 0.5, 0.0]]",A,primitive->conventional (x sqrt2),BTE master (PhononDB/Carrete/npj/SciRep),,https://mdr.nims.go.jp/datasets/adf654a5-af66-44c0-b887-311321593403,,PhononDB (Togo/NIMS MDR),https://mdr.nims.go.jp/datasets/adf654a5-af66-44c0-b887-311321593403,"LTC-calc.log unit cell (PBEsol-relaxed), same file as kappa",mp-975275,True,stoichiometric,RbNa2Sb
RbNa2Sb,0.162,W/m/K,990.0,BTE,1,full BTE,1.0,,7.830814,225.0,Fm-3m,full Heusler (L2_1 / Cu2MnAl),,"[""Rb"", ""Rb"", ""Rb"", ""Rb"", ""Na"", ""Na"", ""Na"", ""Na"", ""Na"", ""Na"", ""Na"", ""Na"", ""Sb"", ""Sb"", ""Sb"", ""Sb""]","[[0.5, 0.0, 0.0], [0.5, 0.5, 0.5], [0.0, 0.0, 0.5], [0.0, 0.5, 0.0], [0.25, 0.25, 0.75], [0.25, 0.75, 0.75], [0.25, 0.75, 0.25], [0.25, 0.25, 0.25], [0.75, 0.25, 0.25], [0.75, 0.75, 0.25], [0.75, 0.75, 0.75], [0.75, 0.25, 0.75], [0.0, 0.0, 0.0], [0.0, 0.5, 0.5], [0.5, 0.0, 0.5], [0.5, 0.5, 0.0]]",A,primitive->conventional (x sqrt2),BTE master (PhononDB/Carrete/npj/SciRep),,https://mdr.nims.go.jp/datasets/adf654a5-af66-44c0-b887-311321593403,,PhononDB (Togo/NIMS MDR),https://mdr.nims.go.jp/datasets/adf654a5-af66-44c0-b887-311321593403,"LTC-calc.log unit cell (PBEsol-relaxed), same file as kappa",mp-975275,True,stoichiometric,RbNa2Sb
RbNa2Sb,0.16,W/m/K,1000.0,BTE,1,full BTE,1.0,,7.830814,225.0,Fm-3m,full Heusler (L2_1 / Cu2MnAl),,"[""Rb"", ""Rb"", ""Rb"", ""Rb"", ""Na"", ""Na"", ""Na"", ""Na"", ""Na"", ""Na"", ""Na"", ""Na"", ""Sb"", ""Sb"", ""Sb"", ""Sb""]","[[0.5, 0.0, 0.0], [0.5, 0.5, 0.5], [0.0, 0.0, 0.5], [0.0, 0.5, 0.0], [0.25, 0.25, 0.75], [0.25, 0.75, 0.75], [0.25, 0.75, 0.25], [0.25, 0.25, 0.25], [0.75, 0.25, 0.25], [0.75, 0.75, 0.25], [0.75, 0.75, 0.75], [0.75, 0.25, 0.75], [0.0, 0.0, 0.0], [0.0, 0.5, 0.5], [0.5, 0.0, 0.5], [0.5, 0.5, 0.0]]",A,primitive->conventional (x sqrt2),BTE master (PhononDB/Carrete/npj/SciRep),,https://mdr.nims.go.jp/datasets/adf654a5-af66-44c0-b887-311321593403,,PhononDB (Togo/NIMS MDR),https://mdr.nims.go.jp/datasets/adf654a5-af66-44c0-b887-311321593403,"LTC-calc.log unit cell (PBEsol-relaxed), same file as kappa",mp-975275,True,stoichiometric,RbNa2Sb
RuPbW,16.132,W/m/K,300.0,"semi-empirical (Slack / Debye-Callaway-type, NOT BTE)",1,full BTE,1.0,,6.192,216.0,F-43m,half Heusler (C1_b / MgAgAs),,,,C,conventional,repository mining,10.48550/arXiv.2501.11644,https://github.com/ertekin-research-group/halfheusler-space/blob/main/HH_overview.csv,,repository mining,https://github.com/ertekin-research-group/halfheusler-space/blob/main/HH_overview.csv,"""Lattice Parameter (Angstroms)"" column, DFT-PBE relaxed, same table as kappa_L",ertekin-research-group/halfheusler-space HH_overview.csv,True,stoichiometric,RuPbW
ScAgC,13.918,W/m/K,300.0,"semi-empirical (Slack / Debye-Callaway-type, NOT BTE)",1,full BTE,1.0,,5.736,216.0,F-43m,half Heusler (C1_b / MgAgAs),,,,C,conventional,repository mining,10.48550/arXiv.2501.11644,https://github.com/ertekin-research-group/halfheusler-space/blob/main/HH_overview.csv,,repository mining,https://github.com/ertekin-research-group/halfheusler-space/blob/main/HH_overview.csv,"""Lattice Parameter (Angstroms)"" column, DFT-PBE relaxed, same table as kappa_L",ertekin-research-group/halfheusler-space HH_overview.csv,True,stoichiometric,ScAgC
ScAlHg,7.324,W/m/K,300.0,"semi-empirical (Slack / Debye-Callaway-type, NOT BTE)",1,full BTE,1.0,,6.3,216.0,F-43m,half Heusler (C1_b / MgAgAs),ABC,,,B,conventional,repository mining,10.48550/arXiv.2501.11644,https://github.com/ertekin-research-group/halfheusler-space/blob/main/HH_overview.csv,,repository mining,https://github.com/AMRL-2018/MachineLearning_Half_Heusler/blob/master/data/halfHeusler.csv,"alatt column (AFLOW T0003 half-Heusler relaxed lattice constant, same table as kappa)",AMRL-2018/MachineLearning_Half_Heusler data/halfHeusler.csv | AFLOW Al1Hg1Sc1.T0003.ABC,True,stoichiometric,ScAlHg
ScBiPd,5.85,W/m/K,300.0,BTE,1,full BTE,1.0,,6.53,216.0,F-43m,C1b,Sc/Bi/Pd,"[""Sc"", ""Bi"", ""Pd""]","[[0, 0, 0], [0.5, 0.5, 0.5], [0.25, 0.25, 0.25]]",A,conventional,BTE master (PhononDB/Carrete/npj/SciRep),10.1038/s41598-021-92030-4,https://www.nature.com/articles/s41598-021-92030-4#MOESM1,,Sci.Rep. 11:13809 (2021) Table S1,https://www.nature.com/articles/s41598-021-92030-4#MOESM1,"Table S1 (DFT-optimized lattice parameter + lowest-energy site assignment), same table as kappa",mp-1206681,True,stoichiometric,ScBiPd
