Repository: Shivamrandive747/Thermalconductivity_prediction

# Calibrating first-principles lattice thermal conductivity to experiment

**A curated half-Heusler dataset and a validated transfer function.**

Published first-principles transport calculations of lattice thermal conductivity exceed what
laboratories measure for the same compound by a **median factor of 1.55**. That offset is regular
enough to be removed in closed form:

$$\kappa_L^{\mathrm{expt}}(T) \;=\; \kappa_L^{\mathrm{BTE}}(T)\;\min\!\left[c\left(\tfrac{T}{300}\right)^{p},\,1\right],
\qquad c = 0.51,\quad p = 0.80$$

Inside a domain of applicability declared before the validation set was scored, this places

File: data/Target_Materials/HEUSLER_KAPPA_TRAINING_SET.csv (part 130 of 192)
formula,kappa_L,kappa_units,temperature_K,method,method_tier,tier_name,weight,kappa_basis,struct_a_A,struct_spacegroup,struct_sg_symbol,struct_prototype,struct_site_ordering,struct_species,struct_frac_coords,struct_grade,lattice_convention,source,source_doi,source_url,source_location,struct_source,struct_source_url,struct_source_detail,struct_id,struct_same_paper_as_kappa,stoichiometry,parent_formula
ScBiPd,9.95,W/m/K,300.0,BTE-approx,1,full BTE,1.0,,6.53,216.0,F-43m,C1b,Sc/Bi/Pd,"[""Sc"", ""Bi"", ""Pd""]","[[0, 0, 0], [0.5, 0.5, 0.5], [0.25, 0.25, 0.25]]",A,conventional,BTE master (PhononDB/Carrete/npj/SciRep),10.1103/PhysRevX.4.011019,https://doi.org/10.1103/PhysRevX.4.011019,,Sci.Rep. 11:13809 (2021) Table S1,https://www.nature.com/articles/s41598-021-92030-4#MOESM1,"Table S1 (DFT-optimized lattice parameter + lowest-energy site assignment), same table as kappa",mp-1206681,True,stoichiometric,ScBiPd
ScBiPd,5.85,W/m/K,300.0,Phono3py,1,full BTE,1.0,,6.53,216.0,F-43m,C1b,Sc/Bi/Pd,"[""Sc"", ""Bi"", ""Pd""]","[[0, 0, 0], [0.5, 0.5, 0.5], [0.25, 0.25, 0.25]]",A,conventional,"paper mining (PDF, batch 2)",arxiv:2010.12467v1,,Table S1,Sci.Rep. 11:13809 (2021) Table S1,https://www.nature.com/articles/s41598-021-92030-4#MOESM1,"Table S1 (DFT-optimized lattice parameter + lowest-energy site assignment), same table as kappa",mp-1206681,True,stoichiometric,ScBiPd
ScBiPd,5.44,W/m/K,500.0,BTE (TDEP),1,full BTE,1.0,,6.53,216.0,F-43m,C1b,Sc/Bi/Pd,"[""Sc"", ""Bi"", ""Pd""]","[[0, 0, 0], [0.5, 0.5, 0.5], [0.25, 0.25, 0.25]]",A,conventional,paper mining,10.1016/j.commatsci.2021.110938,https://arxiv.org/abs/2107.03735,"Appendix A, Table A.1 (arXiv:2107.03735, p.17) - DFT value only; parenthetical ML predictions excluded",Sci.Rep. 11:13809 (2021) Table S1,https://www.nature.com/articles/s41598-021-92030-4#MOESM1,"Table S1 (DFT-optimized lattice parameter + lowest-energy site assignment), same table as kappa",mp-1206681,True,stoichiometric,ScBiPd
ScBiPd,5.44,W/m/K,500.0,TDEP (three-phonon + isotope scattering),1,full BTE,1.0,,6.53,216.0,F-43m,C1b,Sc/Bi/Pd,"[""Sc"", ""Bi"", ""Pd""]","[[0, 0, 0], [0.5, 0.5, 0.5], [0.25, 0.25, 0.25]]",A,conventional,"paper mining (PDF, batch 2)",arxiv:2107.03735v2,,Table A.1,Sci.Rep. 11:13809 (2021) Table S1,https://www.nature.com/articles/s41598-021-92030-4#MOESM1,"Table S1 (DFT-optimized lattice parameter + lowest-energy site assignment), same table as kappa",mp-1206681,True,stoichiometric,ScBiPd
ScCdIn,5.12,W/m/K,300.0,"semi-empirical (Slack / Debye-Callaway-type, NOT BTE)",1,full BTE,1.0,,6.676,216.0,F-43m,half Heusler (C1_b / MgAgAs),,,,C,conventional,repository mining,10.48550/arXiv.2501.11644,https://github.com/ertekin-research-group/halfheusler-space/blob/main/HH_overview.csv,,repository mining,https://github.com/ertekin-research-group/halfheusler-space/blob/main/HH_overview.csv,"""Lattice Parameter (Angstroms)"" column, DFT-PBE relaxed, same table as kappa_L",ertekin-research-group/halfheusler-space HH_overview.csv,True,stoichiometric,ScCdIn
ScCoS,23.676,W/m/K,300.0,"semi-empirical (Slack / Debye-Callaway-type, NOT BTE)",1,full BTE,1.0,,5.585,216.0,F-43m,half Heusler (C1_b / MgAgAs),,,,C,conventional,repository mining,10.48550/arXiv.2501.11644,https://github.com/ertekin-research-group/halfheusler-space/blob/main/HH_overview.csv,,repository mining,https://github.com/ertekin-research-group/halfheusler-space/blob/main/HH_overview.csv,"""Lattice Parameter (Angstroms)"" column, DFT-PBE relaxed, same table as kappa_L",ertekin-research-group/halfheusler-space HH_overview.csv,True,stoichiometric,ScCoS
ScCoSe,15.0,W/m/K,300.0,BTE,1,full BTE,1.0,,5.7943,216.0,F-43m,T0003.CAB,,"[""Co"", ""Sc"", ""Se""]","[[0.25, 0.25, 0.25], [0, 0, 0], [0.5, 0.5, 0.5]]",A,primitive->conventional (x sqrt2),BTE master (PhononDB/Carrete/npj/SciRep),10.1103/PhysRevX.4.011019,https://doi.org/10.1103/PhysRevX.4.011019,,Carrete PRX 4:011019 (2014),https://doi.org/10.1103/PhysRevX.4.011019,AFLOW aflow:69082c4fe693dccf (aflowlib.duke.edu:AFLOWDATA/LIB3_WEB/CoSc_svSe/T0003.CAB) - lowest-enthalpy F-43m 3-atom entry; AFLOW is the structure source used by Carrete et al.,"Carrete et al. PRX 4, 011019 (2014), Table I, compound CoScSe",True,stoichiometric,ScCoSe
ScCoSe,16.688,W/m/K,300.0,"semi-empirical (Slack / Debye-Callaway-type, NOT BTE)",1,full BTE,1.0,,5.7943,216.0,F-43m,T0003.CAB,,"[""Co"", ""Sc"", ""Se""]","[[0.25, 0.25, 0.25], [0, 0, 0], [0.5, 0.5, 0.5]]",A,primitive->conventional (x sqrt2),repository mining,10.48550/arXiv.2501.11644,https://github.com/ertekin-research-group/halfheusler-space/blob/main/HH_overview.csv,,Carrete PRX 4:011019 (2014),https://doi.org/10.1103/PhysRevX.4.011019,AFLOW aflow:69082c4fe693dccf (aflowlib.duke.edu:AFLOWDATA/LIB3_WEB/CoSc_svSe/T0003.CAB) - lowest-enthalpy F-43m 3-atom entry; AFLOW is the structure source used by Carrete et al.,"Carrete et al. PRX 4, 011019 (2014), Table I, compound CoScSe",True,stoichiometric,ScCoSe
ScCoTe,12.7,W/m/K,300.0,BTE,1,full BTE,1.0,,6.07,216.0,F-43m,C1b,Sc/Te/Co,"[""Sc"", ""Te"", ""Co""]","[[0, 0, 0], [0.5, 0.5, 0.5], [0.25, 0.25, 0.25]]",A,conventional,BTE master (PhononDB/Carrete/npj/SciRep),10.1038/s41598-021-92030-4,https://www.nature.com/articles/s41598-021-92030-4#MOESM1,,Sci.Rep. 11:13809 (2021) Table S1,https://www.nature.com/articles/s41598-021-92030-4#MOESM1,"Table S1 (DFT-optimized lattice parameter + lowest-energy site assignment), same table as kappa",mp-961678,True,stoichiometric,ScCoTe
ScCoTe,13.946,W/m/K,300.0,"semi-empirical (Slack / Debye-Callaway-type, NOT BTE)",1,full BTE,1.0,,6.07,216.0,F-43m,C1b,Sc/Te/Co,"[""Sc"", ""Te"", ""Co""]","[[0, 0, 0], [0.5, 0.5, 0.5], [0.25, 0.25, 0.25]]",A,conventional,repository mining,10.48550/arXiv.2501.11644,https://github.com/ertekin-research-group/halfheusler-space/blob/main/HH_overview.csv,,Sci.Rep. 11:13809 (2021) Table S1,https://www.nature.com/articles/s41598-021-92030-4#MOESM1,"Table S1 (DFT-optimized lattice parameter + lowest-energy site assignment), same table as kappa",mp-961678,True,stoichiometric,ScCoTe
ScCoTe,12.7,W/m/K,300.0,Phono3py,1,full BTE,1.0,,6.07,216.0,F-43m,C1b,Sc/Te/Co,"[""Sc"", ""Te"", ""Co""]","[[0, 0, 0], [0.5, 0.5, 0.5], [0.25, 0.25, 0.25]]",A,conventional,"paper mining (PDF, batch 2)",arxiv:2010.12467v1,,Table S1,Sci.Rep. 11:13809 (2021) Table S1,https://www.nature.com/articles/s41598-021-92030-4#MOESM1,"Table S1 (DFT-optimized lattice parameter + lowest-energy site assignment), same table as kappa",mp-961678,True,stoichiometric,ScCoTe
ScCoTe,15.550633,W/m/K,300.0,"BTE (phono3py-class, Phonix auto-kappa)",1,full BTE,1.0,,6.07,216.0,F-43m,C1b,Sc/Te/Co,"[""Sc"", ""Te"", ""Co""]","[[0, 0, 0], [0.5, 0.5, 0.5], [0.25, 0.25, 0.25]]",A,conventional,Phonix (first-principles BTE),10.1038/s41524-026-02033-w,https://huggingface.co/datasets/phonix-db/phonix-summary,"phonix-summary, HF datasets-server",Sci.Rep. 11:13809 (2021) Table S1,https://www.nature.com/articles/s41598-021-92030-4#MOESM1,"Table S1 (DFT-optimized lattice parameter + lowest-energy site assignment), same table as kappa",mp-961678,True,stoichiometric,ScCoTe
ScCuC,21.654,W/m/K,300.0,"semi-empirical (Slack / Debye-Callaway-type, NOT BTE)",1,full BTE,1.0,,5.352,216.0,F-43m,half Heusler (C1_b / MgAgAs),,,,C,conventional,repository mining,10.48550/arXiv.2501.11644,https://github.com/ertekin-research-group/halfheusler-space/blob/main/HH_overview.csv,,repository mining,https://github.com/ertekin-research-group/halfheusler-space/blob/main/HH_overview.csv,"""Lattice Parameter (Angstroms)"" column, DFT-PBE relaxed, same table as kappa_L",ertekin-research-group/halfheusler-space HH_overview.csv,True,stoichiometric,ScCuC
ScGaHg,5.606,W/m/K,300.0,"semi-empirical (Slack / Debye-Callaway-type, NOT BTE)",1,full BTE,1.0,,6.431,216.0,F-43m,half Heusler (C1_b / MgAgAs),,,,C,conventional,repository mining,10.48550/arXiv.2501.11644,https://github.com/ertekin-research-group/halfheusler-space/blob/main/HH_overview.csv,,repository mining,https://github.com/ertekin-research-group/halfheusler-space/blob/main/HH_overview.csv,"""Lattice Parameter (Angstroms)"" column, DFT-PBE relaxed, same table as kappa_L",ertekin-research-group/halfheusler-space HH_overview.csv,True,stoichiometric,ScGaHg
ScGeAu,12.52,W/m/K,300.0,BTE,1,full BTE,1.0,,6.3,216.0,F-43m,C1b,Sc/Ge/Au,"[""Sc"", ""Ge"", ""Au""]","[[0, 0, 0], [0.5, 0.5, 0.5], [0.25, 0.25, 0.25]]",A,conventional,BTE master (PhononDB/Carrete/npj/SciRep),10.1038/s41598-021-92030-4,https://www.nature.com/articles/s41598-021-92030-4#MOESM1,,Sci.Rep. 11:13809 (2021) Table S1,https://www.nature.com/articles/s41598-021-92030-4#MOESM1,"Table S1 (DFT-optimized lattice parameter + lowest-energy site assignment), same table as kappa",mp-961697,True,stoichiometric,ScGeAu
ScGeAu,8.983,W/m/K,300.0,"semi-empirical (Slack / Debye-Callaway-type, NOT BTE)",1,full BTE,1.0,,6.3,216.0,F-43m,C1b,Sc/Ge/Au,"[""Sc"", ""Ge"", ""Au""]","[[0, 0, 0], [0.5, 0.5, 0.5], [0.25, 0.25, 0.25]]",A,conventional,repository mining,10.48550/arXiv.2501.11644,https://github.com/ertekin-research-group/halfheusler-space/blob/main/HH_overview.csv,,Sci.Rep. 11:13809 (2021) Table S1,https://www.nature.com/articles/s41598-021-92030-4#MOESM1,"Table S1 (DFT-optimized lattice parameter + lowest-energy site assignment), same table as kappa",mp-961697,True,stoichiometric,ScGeAu
ScGeAu,12.52,W/m/K,300.0,Phono3py,1,full BTE,1.0,,6.3,216.0,F-43m,C1b,Sc/Ge/Au,"[""Sc"", ""Ge"", ""Au""]","[[0, 0, 0], [0.5, 0.5, 0.5], [0.25, 0.25, 0.25]]",A,conventional,"paper mining (PDF, batch 2)",arxiv:2010.12467v1,,Table S1,Sci.Rep. 11:13809 (2021) Table S1,https://www.nature.com/articles/s41598-021-92030-4#MOESM1,"Table S1 (DFT-optimized lattice parameter + lowest-energy site assignment), same table as kappa",mp-961697,True,stoichiometric,ScGeAu
ScGeAu,16.1046,W/m/K,300.0,"BTE (phono3py-class, Phonix auto-kappa)",1,full BTE,1.0,,6.3,216.0,F-43m,C1b,Sc/Ge/Au,"[""Sc"", ""Ge"", ""Au""]","[[0, 0, 0], [0.5, 0.5, 0.5], [0.25, 0.25, 0.25]]",A,conventional,Phonix (first-principles BTE),10.1038/s41524-026-02033-w,https://huggingface.co/datasets/phonix-db/phonix-summary,"phonix-summary, HF datasets-server",Sci.Rep. 11:13809 (2021) Table S1,https://www.nature.com/articles/s41598-021-92030-4#MOESM1,"Table S1 (DFT-optimized lattice parameter + lowest-energy site assignment), same table as kappa",mp-961697,True,stoichiometric,ScGeAu
ScHgB,8.589,W/m/K,300.0,"semi-empirical (Slack / Debye-Callaway-type, NOT BTE)",1,full BTE,1.0,,5.72,216.0,F-43m,half Heusler (C1_b / MgAgAs),CAB,,,B,conventional,repository mining,10.48550/arXiv.2501.11644,https://github.com/ertekin-research-group/halfheusler-space/blob/main/HH_overview.csv,,repository mining,https://github.com/AMRL-2018/MachineLearning_Half_Heusler/blob/master/data/halfHeusler.csv,"alatt column (AFLOW T0003 half-Heusler relaxed lattice constant, same table as kappa)",AMRL-2018/MachineLearning_Half_Heusler data/halfHeusler.csv | AFLOW B1Hg1Sc1.T0003.CAB,True,stoichiometric,ScHgB
ScInHg,4.911,W/m/K,300.0,"semi-empirical (Slack / Debye-Callaway-type, NOT BTE)",1,full BTE,1.0,,6.665,216.0,F-43m,half Heusler (C1_b / MgAgAs),,,,C,conventional,repository mining,10.48550/arXiv.2501.11644,https://github.com/ertekin-research-group/halfheusler-space/blob/main/HH_overview.csv,,repository mining,https://github.com/ertekin-research-group/halfheusler-space/blob/main/HH_overview.csv,"""Lattice Parameter (Angstroms)"" column, DFT-PBE relaxed, same table as kappa_L",ertekin-research-group/halfheusler-space HH_overview.csv,True,stoichiometric,ScInHg
ScNiAs,17.5,W/m/K,300.0,BTE-approx,1,full BTE,1.0,,5.8353,216.0,F-43m,T0003.ABC,,"[""As"", ""Ni"", ""Sc""]","[[0.5, 0.5, 0.5], [0.75, 0.75, 0.75], [0, 0, 0]]",A,primitive->conventional (x sqrt2),BTE master (PhononDB/Carrete/npj/SciRep),10.1103/PhysRevX.4.011019,https://doi.org/10.1103/PhysRevX.4.011019,,Carrete PRX 4:011019 (2014),https://doi.org/10.1103/PhysRevX.4.011019,AFLOW aflow:1ec64214cedf3851 (aflowlib.duke.edu:AFLOWDATA/LIB3_WEB/AsNi_pvSc_sv/T0003.ABC) - lowest-enthalpy F-43m 3-atom entry; AFLOW is the structure source used by Carrete et al.,"Carrete et al. PRX 4, 011019 (2014), Table III, compound NiAsSc",True,stoichiometric,ScNiAs
ScNiAs,17.218,W/m/K,300.0,"semi-empirical (Slack / Debye-Callaway-type, NOT BTE)",1,full BTE,1.0,,5.8353,216.0,F-43m,T0003.ABC,,"[""As"", ""Ni"", ""Sc""]","[[0.5, 0.5, 0.5], [0.75, 0.75, 0.75], [0, 0, 0]]",A,primitive->conventional (x sqrt2),repository mining,10.48550/arXiv.2501.11644,https://github.com/ertekin-research-group/halfheusler-space/blob/main/HH_overview.csv,,Carrete PRX 4:011019 (2014),https://doi.org/10.1103/PhysRevX.4.011019,AFLOW aflow:1ec64214cedf3851 (aflowlib.duke.edu:AFLOWDATA/LIB3_WEB/AsNi_pvSc_sv/T0003.ABC) - lowest-enthalpy F-43m 3-atom entry; AFLOW is the structure source used by Carrete et al.,"Carrete et al. PRX 4, 011019 (2014), Table III, compound NiAsSc",True,stoichiometric,ScNiAs
ScNiAs,19.0,W/m/K,300.0,BTE-SMA,1,full BTE,1.0,,5.8353,216.0,F-43m,T0003.ABC,,"[""As"", ""Ni"", ""Sc""]","[[0.5, 0.5, 0.5], [0.75, 0.75, 0.75], [0, 0, 0]]",A,primitive->conventional (x sqrt2),"paper mining (PDF, batch 2)",10.1063/5.0031512,,page 5,Carrete PRX 4:011019 (2014),https://doi.org/10.1103/PhysRevX.4.011019,AFLOW aflow:1ec64214cedf3851 (aflowlib.duke.edu:AFLOWDATA/LIB3_WEB/AsNi_pvSc_sv/T0003.ABC) - lowest-enthalpy F-43m 3-atom entry; AFLOW is the structure source used by Carrete et al.,"Carrete et al. PRX 4, 011019 (2014), Table III, compound NiAsSc",True,stoichiometric,ScNiAs
ScNiAs,9.46,W/m/K,500.0,BTE (TDEP),1,full BTE,1.0,,5.8353,216.0,F-43m,T0003.ABC,,"[""As"", ""Ni"", ""Sc""]","[[0.5, 0.5, 0.5], [0.75, 0.75, 0.75], [0, 0, 0]]",A,primitive->conventional (x sqrt2),paper mining,10.1016/j.commatsci.2021.110938,https://arxiv.org/abs/2107.03735,"Appendix A, Table A.1 (arXiv:2107.03735, p.17) - DFT value only; parenthetical ML predictions excluded",Carrete PRX 4:011019 (2014),https://doi.org/10.1103/PhysRevX.4.011019,AFLOW aflow:1ec64214cedf3851 (aflowlib.duke.edu:AFLOWDATA/LIB3_WEB/AsNi_pvSc_sv/T0003.ABC) - lowest-enthalpy F-43m 3-atom entry; AFLOW is the structure source used by Carrete et al.,"Carrete et al. PRX 4, 011019 (2014), Table III, compound NiAsSc",True,stoichiometric,ScNiAs
ScNiAs,9.46,W/m/K,500.0,TDEP (three-phonon + isotope scattering),1,full BTE,1.0,,5.8353,216.0,F-43m,T0003.ABC,,"[""As"", ""Ni"", ""Sc""]","[[0.5, 0.5, 0.5], [0.75, 0.75, 0.75], [0, 0, 0]]",A,primitive->conventional (x sqrt2),"paper mining (PDF, batch 2)",arxiv:2107.03735v2,,Table A.1,Carrete PRX 4:011019 (2014),https://doi.org/10.1103/PhysRevX.4.011019,AFLOW aflow:1ec64214cedf3851 (aflowlib.duke.edu:AFLOWDATA/LIB3_WEB/AsNi_pvSc_sv/T0003.ABC) - lowest-enthalpy F-43m 3-atom entry; AFLOW is the structure source used by Carrete et al.,"Carrete et al. PRX 4, 011019 (2014), Table III, compound NiAsSc",True,stoichiometric,ScNiAs
ScNiAs,4.7,W/m/K,1200.0,BTE-SMA,1,full BTE,1.0,,5.8353,216.0,F-43m,T0003.ABC,,"[""As"", ""Ni"", ""Sc""]","[[0.5, 0.5, 0.5], [0.75, 0.75, 0.75], [0, 0, 0]]",A,primitive->conventional (x sqrt2),"paper mining (PDF, batch 2)",10.1063/5.0031512,,page 5,Carrete PRX 4:011019 (2014),https://doi.org/10.1103/PhysRevX.4.011019,AFLOW aflow:1ec64214cedf3851 (aflowlib.duke.edu:AFLOWDATA/LIB3_WEB/AsNi_pvSc_sv/T0003.ABC) - lowest-enthalpy F-43m 3-atom entry; AFLOW is the structure source used by Carrete et al.,"Carrete et al. PRX 4, 011019 (2014), Table III, compound NiAsSc",True,stoichiometric,ScNiAs
ScNiBi,9.06,W/m/K,300.0,BTE,1,full BTE,1.0,,6.27,216.0,F-43m,C1b,Sc/Bi/Ni,"[""Sc"", ""Bi"", ""Ni""]","[[0, 0, 0], [0.5, 0.5, 0.5], [0.25, 0.25, 0.25]]",A,conventional,BTE master (PhononDB/Carrete/npj/SciRep),10.1038/s41598-021-92030-4,https://www.nature.com/articles/s41598-021-92030-4#MOESM1,,Sci.Rep. 11:13809 (2021) Table S1,https://www.nature.com/articles/s41598-021-92030-4#MOESM1,"Table S1 (DFT-optimized lattice parameter + lowest-energy site assignment), same table as kappa",mp-30459,True,stoichiometric,ScNiBi
ScNiBi,14.3,W/m/K,300.0,BTE-approx,1,full BTE,1.0,,6.27,216.0,F-43m,C1b,Sc/Bi/Ni,"[""Sc"", ""Bi"", ""Ni""]","[[0, 0, 0], [0.5, 0.5, 0.5], [0.25, 0.25, 0.25]]",A,conventional,BTE master (PhononDB/Carrete/npj/SciRep),10.1103/PhysRevX.4.011019,https://doi.org/10.1103/PhysRevX.4.011019,,Sci.Rep. 11:13809 (2021) Table S1,https://www.nature.com/articles/s41598-021-92030-4#MOESM1,"Table S1 (DFT-optimized lattice parameter + lowest-energy site assignment), same table as kappa",mp-30459,True,stoichiometric,ScNiBi
ScNiBi,7.512,W/m/K,300.0,"semi-empirical (Slack / Debye-Callaway-type, NOT BTE)",1,full BTE,1.0,,6.27,216.0,F-43m,C1b,Sc/Bi/Ni,"[""Sc"", ""Bi"", ""Ni""]","[[0, 0, 0], [0.5, 0.5, 0.5], [0.25, 0.25, 0.25]]",A,conventional,repository mining,10.48550/arXiv.2501.11644,https://github.com/ertekin-research-group/halfheusler-space/blob/main/HH_overview.csv,,Sci.Rep. 11:13809 (2021) Table S1,https://www.nature.com/articles/s41598-021-92030-4#MOESM1,"Table S1 (DFT-optimized lattice parameter + lowest-energy site assignment), same table as kappa",mp-30459,True,stoichiometric,ScNiBi
ScNiBi,9.06,W/m/K,300.0,Phono3py,1,full BTE,1.0,,6.27,216.0,F-43m,C1b,Sc/Bi/Ni,"[""Sc"", ""Bi"", ""Ni""]","[[0, 0, 0], [0.5, 0.5, 0.5], [0.25, 0.25, 0.25]]",A,conventional,"paper mining (PDF, batch 2)",arxiv:2010.12467v1,,Table S1,Sci.Rep. 11:13809 (2021) Table S1,https://www.nature.com/articles/s41598-021-92030-4#MOESM1,"Table S1 (DFT-optimized lattice parameter + lowest-energy site assignment), same table as kappa",mp-30459,True,stoichiometric,ScNiBi
ScNiBi,12.7669,W/m/K,300.0,"BTE (phono3py-class, Phonix auto-kappa)",1,full BTE,1.0,,6.27,216.0,F-43m,C1b,Sc/Bi/Ni,"[""Sc"", ""Bi"", ""Ni""]","[[0, 0, 0], [0.5, 0.5, 0.5], [0.25, 0.25, 0.25]]",A,conventional,Phonix (first-principles BTE),10.1038/s41524-026-02033-w,https://huggingface.co/datasets/phonix-db/phonix-summary,"phonix-summary, HF datasets-server",Sci.Rep. 11:13809 (2021) Table S1,https://www.nature.com/articles/s41598-021-92030-4#MOESM1,"Table S1 (DFT-optimized lattice parameter + lowest-energy site assignment), same table as kappa",mp-30459,True,stoichiometric,ScNiBi
ScNiBi,6.97,W/m/K,500.0,BTE (TDEP),1,full BTE,1.0,,6.27,216.0,F-43m,C1b,Sc/Bi/Ni,"[""Sc"", ""Bi"", ""Ni""]","[[0, 0, 0], [0.5, 0.5, 0.5], [0.25, 0.25, 0.25]]",A,conventional,paper mining,10.1016/j.commatsci.2021.110938,https://arxiv.org/abs/2107.03735,"Appendix A, Table A.1 (arXiv:2107.03735, p.17) - DFT value only; parenthetical ML predictions excluded",Sci.Rep. 11:13809 (2021) Table S1,https://www.nature.com/articles/s41598-021-92030-4#MOESM1,"Table S1 (DFT-optimized lattice parameter + lowest-energy site assignment), same table as kappa",mp-30459,True,stoichiometric,ScNiBi
ScNiBi,6.97,W/m/K,500.0,TDEP (three-phonon + isotope scattering),1,full BTE,1.0,,6.27,216.0,F-43m,C1b,Sc/Bi/Ni,"[""Sc"", ""Bi"", ""Ni""]","[[0, 0, 0], [0.5, 0.5, 0.5], [0.25, 0.25, 0.25]]",A,conventional,"paper mining (PDF, batch 2)",arxiv:2107.03735v2,,Table A.1,Sci.Rep. 11:13809 (2021) Table S1,https://www.nature.com/articles/s41598-021-92030-4#MOESM1,"Table S1 (DFT-optimized lattice parameter + lowest-energy site assignment), same table as kappa",mp-30459,True,stoichiometric,ScNiBi
ScNiP,8.87,W/m/K,300.0,BTE,1,full BTE,1.0,,5.69,216.0,F-43m,C1b,Sc/P/Ni,"[""Sc"", ""P"", ""Ni""]","[[0, 0, 0], [0.5, 0.5, 0.5], [0.25, 0.25, 0.25]]",A,conventional,BTE master (PhononDB/Carrete/npj/SciRep),10.1038/s41598-021-92030-4,https://www.nature.com/articles/s41598-021-92030-4#MOESM1,,Sci.Rep. 11:13809 (2021) Table S1,https://www.nature.com/articles/s41598-021-92030-4#MOESM1,"Table S1 (DFT-optimized lattice parameter + lowest-energy site assignment), same table as kappa",mp-961675,True,stoichiometric,ScNiP
ScNiP,26.032,W/m/K,300.0,"semi-empirical (Slack / Debye-Callaway-type, NOT BTE)",1,full BTE,1.0,,5.69,216.0,F-43m,C1b,Sc/P/Ni,"[""Sc"", ""P"", ""Ni""]","[[0, 0, 0], [0.5, 0.5, 0.5], [0.25, 0.25, 0.25]]",A,conventional,repository mining,10.48550/arXiv.2501.11644,https://github.com/ertekin-research-group/halfheusler-space/blob/main/HH_overview.csv,,Sci.Rep. 11:13809 (2021) Table S1,https://www.nature.com/articles/s41598-021-92030-4#MOESM1,"Table S1 (DFT-optimized lattice parameter + lowest-energy site assignment), same table as kappa",mp-961675,True,stoichiometric,ScNiP
ScNiP,10.6,W/m/K,300.0,BTE-SMA,1,full BTE,1.0,,5.69,216.0,F-43m,C1b,Sc/P/Ni,"[""Sc"", ""P"", ""Ni""]","[[0, 0, 0], [0.5, 0.5, 0.5], [0.25, 0.25, 0.25]]",A,conventional,"paper mining (PDF, batch 2)",10.1063/5.0031512,,page 5,Sci.Rep. 11:13809 (2021) Table S1,https://www.nature.com/articles/s41598-021-92030-4#MOESM1,"Table S1 (DFT-optimized lattice parameter + lowest-energy site assignment), same table as kappa",mp-961675,True,stoichiometric,ScNiP
ScNiP,8.87,W/m/K,300.0,Phono3py,1,full BTE,1.0,,5.69,216.0,F-43m,C1b,Sc/P/Ni,"[""Sc"", ""P"", ""Ni""]","[[0, 0, 0], [0.5, 0.5, 0.5], [0.25, 0.25, 0.25]]",A,conventional,"paper mining (PDF, batch 2)",arxiv:2010.12467v1,,Table S1,Sci.Rep. 11:13809 (2021) Table S1,https://www.nature.com/articles/s41598-021-92030-4#MOESM1,"Table S1 (DFT-optimized lattice parameter + lowest-energy site assignment), same table as kappa",mp-961675,True,stoichiometric,ScNiP
ScNiP,12.6933,W/m/K,300.0,"BTE (phono3py-class, Phonix auto-kappa)",1,full BTE,1.0,,5.69,216.0,F-43m,C1b,Sc/P/Ni,"[""Sc"", ""P"", ""Ni""]","[[0, 0, 0], [0.5, 0.5, 0.5], [0.25, 0.25, 0.25]]",A,conventional,Phonix (first-principles BTE),10.1038/s41524-026-02033-w,https://huggingface.co/datasets/phonix-db/phonix-summary,"phonix-summary, HF datasets-server",Sci.Rep. 11:13809 (2021) Table S1,https://www.nature.com/articles/s41598-021-92030-4#MOESM1,"Table S1 (DFT-optimized lattice parameter + lowest-energy site assignment), same table as kappa",mp-961675,True,stoichiometric,ScNiP
ScNiP,2.5,W/m/K,1200.0,BTE-SMA,1,full BTE,1.0,,5.69,216.0,F-43m,C1b,Sc/P/Ni,"[""Sc"", ""P"", ""Ni""]","[[0, 0, 0], [0.5, 0.5, 0.5], [0.25, 0.25, 0.25]]",A,conventional,"paper mining (PDF, batch 2)",10.1063/5.0031512,,page 5,Sci.Rep. 11:13809 (2021) Table S1,https://www.nature.com/articles/s41598-021-92030-4#MOESM1,"Table S1 (DFT-optimized lattice parameter + lowest-energy site assignment), same table as kappa",mp-961675,True,stoichiometric,ScNiP
ScNiSb,13.91,W/m/K,300.0,BTE,1,full BTE,1.0,,6.12,216.0,F-43m,C1b,Sc/Sb/Ni,"[""Sc"", ""Sb"", ""Ni""]","[[0, 0, 0], [0.5, 0.5, 0.5], [0.25, 0.25, 0.25]]",A,conventional,BTE master (PhononDB/Carrete/npj/SciRep),10.1038/s41598-021-92030-4,https://www.nature.com/articles/s41598-021-92030-4#MOESM1,,Sci.Rep. 11:13809 (2021) Table S1,https://www.nature.com/articles/s41598-021-92030-4#MOESM1,"Table S1 (DFT-optimized lattice parameter + lowest-energy site assignment), same table as kappa",mp-3432,True,stoichiometric,ScNiSb
ScNiSb,19.5,W/m/K,300.0,BTE,1,full BTE,1.0,,6.12,216.0,F-43m,C1b,Sc/Sb/Ni,"[""Sc"", ""Sb"", ""Ni""]","[[0, 0, 0], [0.5, 0.5, 0.5], [0.25, 0.25, 0.25]]",A,conventional,BTE master (PhononDB/Carrete/npj/SciRep),10.1103/PhysRevX.4.011019,https://doi.org/10.1103/PhysRevX.4.011019,,Sci.Rep. 11:13809 (2021) Table S1,https://www.nature.com/articles/s41598-021-92030-4#MOESM1,"Table S1 (DFT-optimized lattice parameter + lowest-energy site assignment), same table as kappa",mp-3432,True,stoichiometric,ScNiSb
ScNiSb,13.143,W/m/K,300.0,"semi-empirical (Slack / Debye-Callaway-type, NOT BTE)",1,full BTE,1.0,,6.12,216.0,F-43m,C1b,Sc/Sb/Ni,"[""Sc"", ""Sb"", ""Ni""]","[[0, 0, 0], [0.5, 0.5, 0.5], [0.25, 0.25, 0.25]]",A,conventional,repository mining,10.48550/arXiv.2501.11644,https://github.com/ertekin-research-group/halfheusler-space/blob/main/HH_overview.csv,,Sci.Rep. 11:13809 (2021) Table S1,https://www.nature.com/articles/s41598-021-92030-4#MOESM1,"Table S1 (DFT-optimized lattice parameter + lowest-energy site assignment), same table as kappa",mp-3432,True,stoichiometric,ScNiSb
ScNiSb,18.5,W/m/K,300.0,BTE-SMA,1,full BTE,1.0,,6.12,216.0,F-43m,C1b,Sc/Sb/Ni,"[""Sc"", ""Sb"", ""Ni""]","[[0, 0, 0], [0.5, 0.5, 0.5], [0.25, 0.25, 0.25]]",A,conventional,"paper mining (PDF, batch 2)",10.1063/5.0031512,,page 5,Sci.Rep. 11:13809 (2021) Table S1,https://www.nature.com/articles/s41598-021-92030-4#MOESM1,"Table S1 (DFT-optimized lattice parameter + lowest-energy site assignment), same table as kappa",mp-3432,True,stoichiometric,ScNiSb
ScNiSb,13.91,W/m/K,300.0,Phono3py,1,full BTE,1.0,,6.12,216.0,F-43m,C1b,Sc/Sb/Ni,"[""Sc"", ""Sb"", ""Ni""]","[[0, 0, 0], [0.5, 0.5, 0.5], [0.25, 0.25, 0.25]]",A,conventional,"paper mining (PDF, batch 2)",arxiv:2010.12467v1,,Table S1,Sci.Rep. 11:13809 (2021) Table S1,https://www.nature.com/articles/s41598-021-92030-4#MOESM1,"Table S1 (DFT-optimized lattice parameter + lowest-energy site assignment), same table as kappa",mp-3432,True,stoichiometric,ScNiSb
ScNiSb,16.061633,W/m/K,300.0,"BTE (phono3py-class, Phonix auto-kappa)",1,full BTE,1.0,,6.12,216.0,F-43m,C1b,Sc/Sb/Ni,"[""Sc"", ""Sb"", ""Ni""]","[[0, 0, 0], [0.5, 0.5, 0.5], [0.25, 0.25, 0.25]]",A,conventional,Phonix (first-principles BTE),10.1038/s41524-026-02033-w,https://huggingface.co/datasets/phonix-db/phonix-summary,"phonix-summary, HF datasets-server",Sci.Rep. 11:13809 (2021) Table S1,https://www.nature.com/articles/s41598-021-92030-4#MOESM1,"Table S1 (DFT-optimized lattice parameter + lowest-energy site assignment), same table as kappa",mp-3432,True,stoichiometric,ScNiSb
ScNiSb,4.5,W/m/K,1200.0,BTE-SMA,1,full BTE,1.0,,6.12,216.0,F-43m,C1b,Sc/Sb/Ni,"[""Sc"", ""Sb"", ""Ni""]","[[0, 0, 0], [0.5, 0.5, 0.5], [0.25, 0.25, 0.25]]",A,conventional,"paper mining (PDF, batch 2)",10.1063/5.0031512,,page 5,Sci.Rep. 11:13809 (2021) Table S1,https://www.nature.com/articles/s41598-021-92030-4#MOESM1,"Table S1 (DFT-optimized lattice parameter + lowest-energy site assignment), same table as kappa",mp-3432,True,stoichiometric,ScNiSb
ScPPt,15.557,W/m/K,300.0,"semi-empirical (Slack / Debye-Callaway-type, NOT BTE)",1,full BTE,1.0,,6.019,216.0,F-43m,half Heusler (C1_b / MgAgAs),,,,C,conventional,repository mining,10.48550/arXiv.2501.11644,https://github.com/ertekin-research-group/halfheusler-space/blob/main/HH_overview.csv,,repository mining,https://github.com/ertekin-research-group/halfheusler-space/blob/main/HH_overview.csv,"""Lattice Parameter (Angstroms)"" column, DFT-PBE relaxed, same table as kappa_L",ertekin-research-group/halfheusler-space HH_overview.csv,True,stoichiometric,ScPPt
ScSbPd,11.07,W/m/K,300.0,BTE,1,full BTE,1.0,,6.39,216.0,F-43m,C1b,Sc/Sb/Pd,"[""Sc"", ""Sb"", ""Pd""]","[[0, 0, 0], [0.5, 0.5, 0.5], [0.25, 0.25, 0.25]]",A,conventional,BTE master (PhononDB/Carrete/npj/SciRep),10.1038/s41598-021-92030-4,https://www.nature.com/articles/s41598-021-92030-4#MOESM1,,Sci.Rep. 11:13809 (2021) Table S1,https://www.nature.com/articles/s41598-021-92030-4#MOESM1,"Table S1 (DFT-optimized lattice parameter + lowest-energy site assignment), same table as kappa",mp-569779,True,stoichiometric,ScSbPd
ScSbPd,11.07,W/m/K,300.0,Phono3py,1,full BTE,1.0,,6.39,216.0,F-43m,C1b,Sc/Sb/Pd,"[""Sc"", ""Sb"", ""Pd""]","[[0, 0, 0], [0.5, 0.5, 0.5], [0.25, 0.25, 0.25]]",A,conventional,"paper mining (PDF, batch 2)",arxiv:2010.12467v1,,Table S1,Sci.Rep. 11:13809 (2021) Table S1,https://www.nature.com/articles/s41598-021-92030-4#MOESM1,"Table S1 (DFT-optimized lattice parameter + lowest-energy site assignment), same table as kappa",mp-569779,True,stoichiometric,ScSbPd
ScSbPt,18.809,W/m/K,200.0,BTE,1,full BTE,1.0,,6.306213,216.0,F-43m,half-Heusler (C1b / MgAgAs),,"[""Sc"", ""Sc"", ""Sc"", ""Sc"", ""Sb"", ""Sb"", ""Sb"", ""Sb"", ""Pt"", ""Pt"", ""Pt"", ""Pt""]","[[0.5, 0.0, 0.0], [0.5, 0.5, 0.5], [0.0, 0.0, 0.5], [0.0, 0.5, 0.0], [0.0, 0.0, 0.0], [0.0, 0.5, 0.5], [0.5, 0.0, 0.5], [0.5, 0.5, 0.0], [0.25, 0.75, 0.75], [0.25, 0.25, 0.25], [0.75, 0.75, 0.25], [0.75, 0.25, 0.75]]",A,primitive->conventional (x sqrt2),BTE master (PhononDB/Carrete/npj/SciRep),,https://mdr.nims.go.jp/datasets/c250b833-43cc-4571-b62a-68b4ee640cdf,,PhononDB (Togo/NIMS MDR),https://mdr.nims.go.jp/datasets/c250b833-43cc-4571-b62a-68b4ee640cdf,"LTC-calc.log unit cell (PBEsol-relaxed), same file as kappa",mp-7173,True,stoichiometric,ScSbPt
ScSbPt,17.834,W/m/K,210.0,BTE,1,full BTE,1.0,,6.306213,216.0,F-43m,half-Heusler (C1b / MgAgAs),,"[""Sc"", ""Sc"", ""Sc"", ""Sc"", ""Sb"", ""Sb"", ""Sb"", ""Sb"", ""Pt"", ""Pt"", ""Pt"", ""Pt""]","[[0.5, 0.0, 0.0], [0.5, 0.5, 0.5], [0.0, 0.0, 0.5], [0.0, 0.5, 0.0], [0.0, 0.0, 0.0], [0.0, 0.5, 0.5], [0.5, 0.0, 0.5], [0.5, 0.5, 0.0], [0.25, 0.75, 0.75], [0.25, 0.25, 0.25], [0.75, 0.75, 0.25], [0.75, 0.25, 0.75]]",A,primitive->conventional (x sqrt2),BTE master (PhononDB/Carrete/npj/SciRep),,https://mdr.nims.go.jp/datasets/c250b833-43cc-4571-b62a-68b4ee640cdf,,PhononDB (Togo/NIMS MDR),https://mdr.nims.go.jp/datasets/c250b833-43cc-4571-b62a-68b4ee640cdf,"LTC-calc.log unit cell (PBEsol-relaxed), same file as kappa",mp-7173,True,stoichiometric,ScSbPt
ScSbPt,16.959,W/m/K,220.0,BTE,1,full BTE,1.0,,6.306213,216.0,F-43m,half-Heusler (C1b / MgAgAs),,"[""Sc"", ""Sc"", ""Sc"", ""Sc"", ""Sb"", ""Sb"", ""Sb"", ""Sb"", ""Pt"", ""Pt"", ""Pt"", ""Pt""]","[[0.5, 0.0, 0.0], [0.5, 0.5, 0.5], [0.0, 0.0, 0.5], [0.0, 0.5, 0.0], [0.0, 0.0, 0.0], [0.0, 0.5, 0.5], [0.5, 0.0, 0.5], [0.5, 0.5, 0.0], [0.25, 0.75, 0.75], [0.25, 0.25, 0.25], [0.75, 0.75, 0.25], [0.75, 0.25, 0.75]]",A,primitive->conventional (x sqrt2),BTE master (PhononDB/Carrete/npj/SciRep),,https://mdr.nims.go.jp/datasets/c250b833-43cc-4571-b62a-68b4ee640cdf,,PhononDB (Togo/NIMS MDR),https://mdr.nims.go.jp/datasets/c250b833-43cc-4571-b62a-68b4ee640cdf,"LTC-calc.log unit cell (PBEsol-relaxed), same file as kappa",mp-7173,True,stoichiometric,ScSbPt
ScSbPt,16.168,W/m/K,230.0,BTE,1,full BTE,1.0,,6.306213,216.0,F-43m,half-Heusler (C1b / MgAgAs),,"[""Sc"", ""Sc"", ""Sc"", ""Sc"", ""Sb"", ""Sb"", ""Sb"", ""Sb"", ""Pt"", ""Pt"", ""Pt"", ""Pt""]","[[0.5, 0.0, 0.0], [0.5, 0.5, 0.5], [0.0, 0.0, 0.5], [0.0, 0.5, 0.0], [0.0, 0.0, 0.0], [0.0, 0.5, 0.5], [0.5, 0.0, 0.5], [0.5, 0.5, 0.0], [0.25, 0.75, 0.75], [0.25, 0.25, 0.25], [0.75, 0.75, 0.25], [0.75, 0.25, 0.75]]",A,primitive->conventional (x sqrt2),BTE master (PhononDB/Carrete/npj/SciRep),,https://mdr.nims.go.jp/datasets/c250b833-43cc-4571-b62a-68b4ee640cdf,,PhononDB (Togo/NIMS MDR),https://mdr.nims.go.jp/datasets/c250b833-43cc-4571-b62a-68b4ee640cdf,"LTC-calc.log unit cell (PBEsol-relaxed), same file as kappa",mp-7173,True,stoichiometric,ScSbPt
ScSbPt,15.45,W/m/K,240.0,BTE,1,full BTE,1.0,,6.306213,216.0,F-43m,half-Heusler (C1b / MgAgAs),,"[""Sc"", ""Sc"", ""Sc"", ""Sc"", ""Sb"", ""Sb"", ""Sb"", ""Sb"", ""Pt"", ""Pt"", ""Pt"", ""Pt""]","[[0.5, 0.0, 0.0], [0.5, 0.5, 0.5], [0.0, 0.0, 0.5], [0.0, 0.5, 0.0], [0.0, 0.0, 0.0], [0.0, 0.5, 0.5], [0.5, 0.0, 0.5], [0.5, 0.5, 0.0], [0.25, 0.75, 0.75], [0.25, 0.25, 0.25], [0.75, 0.75, 0.25], [0.75, 0.25, 0.75]]",A,primitive->conventional (x sqrt2),BTE master (PhononDB/Carrete/npj/SciRep),,https://mdr.nims.go.jp/datasets/c250b833-43cc-4571-b62a-68b4ee640cdf,,PhononDB (Togo/NIMS MDR),https://mdr.nims.go.jp/datasets/c250b833-43cc-4571-b62a-68b4ee640cdf,"LTC-calc.log unit cell (PBEsol-relaxed), same file as kappa",mp-7173,True,stoichiometric,ScSbPt
ScSbPt,14.795,W/m/K,250.0,BTE,1,full BTE,1.0,,6.306213,216.0,F-43m,half-Heusler (C1b / MgAgAs),,"[""Sc"", ""Sc"", ""Sc"", ""Sc"", ""Sb"", ""Sb"", ""Sb"", ""Sb"", ""Pt"", ""Pt"", ""Pt"", ""Pt""]","[[0.5, 0.0, 0.0], [0.5, 0.5, 0.5], [0.0, 0.0, 0.5], [0.0, 0.5, 0.0], [0.0, 0.0, 0.0], [0.0, 0.5, 0.5], [0.5, 0.0, 0.5], [0.5, 0.5, 0.0], [0.25, 0.75, 0.75], [0.25, 0.25, 0.25], [0.75, 0.75, 0.25], [0.75, 0.25, 0.75]]",A,primitive->conventional (x sqrt2),BTE master (PhononDB/Carrete/npj/SciRep),,https://mdr.nims.go.jp/datasets/c250b833-43cc-4571-b62a-68b4ee640cdf,,PhononDB (Togo/NIMS MDR),https://mdr.nims.go.jp/datasets/c250b833-43cc-4571-b62a-68b4ee640cdf,"LTC-calc.log unit cell (PBEsol-relaxed), same file as kappa",mp-7173,True,stoichiometric,ScSbPt
ScSbPt,14.195,W/m/K,260.0,BTE,1,full BTE,1.0,,6.306213,216.0,F-43m,half-Heusler (C1b / MgAgAs),,"[""Sc"", ""Sc"", ""Sc"", ""Sc"", ""Sb"", ""Sb"", ""Sb"", ""Sb"", ""Pt"", ""Pt"", ""Pt"", ""Pt""]","[[0.5, 0.0, 0.0], [0.5, 0.5, 0.5], [0.0, 0.0, 0.5], [0.0, 0.5, 0.0], [0.0, 0.0, 0.0], [0.0, 0.5, 0.5], [0.5, 0.0, 0.5], [0.5, 0.5, 0.0], [0.25, 0.75, 0.75], [0.25, 0.25, 0.25], [0.75, 0.75, 0.25], [0.75, 0.25, 0.75]]",A,primitive->conventional (x sqrt2),BTE master (PhononDB/Carrete/npj/SciRep),,https://mdr.nims.go.jp/datasets/c250b833-43cc-4571-b62a-68b4ee640cdf,,PhononDB (Togo/NIMS MDR),https://mdr.nims.go.jp/datasets/c250b833-43cc-4571-b62a-68b4ee640cdf,"LTC-calc.log unit cell (PBEsol-relaxed), same file as kappa",mp-7173,True,stoichiometric,ScSbPt
ScSbPt,13.642,W/m/K,270.0,BTE,1,full BTE,1.0,,6.306213,216.0,F-43m,half-Heusler (C1b / MgAgAs),,"[""Sc"", ""Sc"", ""Sc"", ""Sc"", ""Sb"", ""Sb"", ""Sb"", ""Sb"", ""Pt"", ""Pt"", ""Pt"", ""Pt""]","[[0.5, 0.0, 0.0], [0.5, 0.5, 0.5], [0.0, 0.0, 0.5], [0.0, 0.5, 0.0], [0.0, 0.0, 0.0], [0.0, 0.5, 0.5], [0.5, 0.0, 0.5], [0.5, 0.5, 0.0], [0.25, 0.75, 0.75], [0.25, 0.25, 0.25], [0.75, 0.75, 0.25], [0.75, 0.25, 0.75]]",A,primitive->conventional (x sqrt2),BTE master (PhononDB/Carrete/npj/SciRep),,https://mdr.nims.go.jp/datasets/c250b833-43cc-4571-b62a-68b4ee640cdf,,PhononDB (Togo/NIMS MDR),https://mdr.nims.go.jp/datasets/c250b833-43cc-4571-b62a-68b4ee640cdf,"LTC-calc.log unit cell (PBEsol-relaxed), same file as kappa",mp-7173,True,stoichiometric,ScSbPt
ScSbPt,13.132,W/m/K,280.0,BTE,1,full BTE,1.0,,6.306213,216.0,F-43m,half-Heusler (C1b / MgAgAs),,"[""Sc"", ""Sc"", ""Sc"", ""Sc"", ""Sb"", ""Sb"", ""Sb"", ""Sb"", ""Pt"", ""Pt"", ""Pt"", ""Pt""]","[[0.5, 0.0, 0.0], [0.5, 0.5, 0.5], [0.0, 0.0, 0.5], [0.0, 0.5, 0.0], [0.0, 0.0, 0.0], [0.0, 0.5, 0.5], [0.5, 0.0, 0.5], [0.5, 0.5, 0.0], [0.25, 0.75, 0.75], [0.25, 0.25, 0.25], [0.75, 0.75, 0.25], [0.75, 0.25, 0.75]]",A,primitive->conventional (x sqrt2),BTE master (PhononDB/Carrete/npj/SciRep),,https://mdr.nims.go.jp/datasets/c250b833-43cc-4571-b62a-68b4ee640cdf,,PhononDB (Togo/NIMS MDR),https://mdr.nims.go.jp/datasets/c250b833-43cc-4571-b62a-68b4ee640cdf,"LTC-calc.log unit cell (PBEsol-relaxed), same file as kappa",mp-7173,True,stoichiometric,ScSbPt
ScSbPt,12.66,W/m/K,290.0,BTE,1,full BTE,1.0,,6.306213,216.0,F-43m,half-Heusler (C1b / MgAgAs),,"[""Sc"", ""Sc"", ""Sc"", ""Sc"", ""Sb"", ""Sb"", ""Sb"", ""Sb"", ""Pt"", ""Pt"", ""Pt"", ""Pt""]","[[0.5, 0.0, 0.0], [0.5, 0.5, 0.5], [0.0, 0.0, 0.5], [0.0, 0.5, 0.0], [0.0, 0.0, 0.0], [0.0, 0.5, 0.5], [0.5, 0.0, 0.5], [0.5, 0.5, 0.0], [0.25, 0.75, 0.75], [0.25, 0.25, 0.25], [0.75, 0.75, 0.25], [0.75, 0.25, 0.75]]",A,primitive->conventional (x sqrt2),BTE master (PhononDB/Carrete/npj/SciRep),,https://mdr.nims.go.jp/datasets/c250b833-43cc-4571-b62a-68b4ee640cdf,,PhononDB (Togo/NIMS MDR),https://mdr.nims.go.jp/datasets/c250b833-43cc-4571-b62a-68b4ee640cdf,"LTC-calc.log unit cell (PBEsol-relaxed), same file as kappa",mp-7173,True,stoichiometric,ScSbPt
ScSbPt,12.221,W/m/K,300.0,BTE,1,full BTE,1.0,,6.306213,216.0,F-43m,half-Heusler (C1b / MgAgAs),,"[""Sc"", ""Sc"", ""Sc"", ""Sc"", ""Sb"", ""Sb"", ""Sb"", ""Sb"", ""Pt"", ""Pt"", ""Pt"", ""Pt""]","[[0.5, 0.0, 0.0], [0.5, 0.5, 0.5], [0.0, 0.0, 0.5], [0.0, 0.5, 0.0], [0.0, 0.0, 0.0], [0.0, 0.5, 0.5], [0.5, 0.0, 0.5], [0.5, 0.5, 0.0], [0.25, 0.75, 0.75], [0.25, 0.25, 0.25], [0.75, 0.75, 0.25], [0.75, 0.25, 0.75]]",A,primitive->conventional (x sqrt2),BTE master (PhononDB/Carrete/npj/SciRep),,https://mdr.nims.go.jp/datasets/c250b833-43cc-4571-b62a-68b4ee640cdf,,PhononDB (Togo/NIMS MDR),https://mdr.nims.go.jp/datasets/c250b833-43cc-4571-b62a-68b4ee640cdf,"LTC-calc.log unit cell (PBEsol-relaxed), same file as kappa",mp-7173,True,stoichiometric,ScSbPt
ScSbPt,7.67,W/m/K,300.0,BTE,1,full BTE,1.0,,6.306213,216.0,F-43m,half-Heusler (C1b / MgAgAs),,"[""Sc"", ""Sc"", ""Sc"", ""Sc"", ""Sb"", ""Sb"", ""Sb"", ""Sb"", ""Pt"", ""Pt"", ""Pt"", ""Pt""]","[[0.5, 0.0, 0.0], [0.5, 0.5, 0.5], [0.0, 0.0, 0.5], [0.0, 0.5, 0.0], [0.0, 0.0, 0.0], [0.0, 0.5, 0.5], [0.5, 0.0, 0.5], [0.5, 0.5, 0.0], [0.25, 0.75, 0.75], [0.25, 0.25, 0.25], [0.75, 0.75, 0.25], [0.75, 0.25, 0.75]]",A,primitive->conventional (x sqrt2),BTE master (PhononDB/Carrete/npj/SciRep),10.1038/s41598-021-92030-4,https://www.nature.com/articles/s41598-021-92030-4#MOESM1,,PhononDB (Togo/NIMS MDR),https://mdr.nims.go.jp/datasets/c250b833-43cc-4571-b62a-68b4ee640cdf,"LTC-calc.log unit cell (PBEsol-relaxed), same file as kappa",mp-7173,True,stoichiometric,ScSbPt
ScSbPt,12.292061999999998,W/m/K,300.0,BTE,1,full BTE,1.0,,6.306213,216.0,F-43m,half-Heusler (C1b / MgAgAs),,"[""Sc"", ""Sc"", ""Sc"", ""Sc"", ""Sb"", ""Sb"", ""Sb"", ""Sb"", ""Pt"", ""Pt"", ""Pt"", ""Pt""]","[[0.5, 0.0, 0.0], [0.5, 0.5, 0.5], [0.0, 0.0, 0.5], [0.0, 0.5, 0.0], [0.0, 0.0, 0.0], [0.0, 0.5, 0.5], [0.5, 0.0, 0.5], [0.5, 0.5, 0.0], [0.25, 0.75, 0.75], [0.25, 0.25, 0.25], [0.75, 0.75, 0.25], [0.75, 0.25, 0.75]]",A,primitive->conventional (x sqrt2),BTE master (PhononDB/Carrete/npj/SciRep),10.1038/s41524-025-01920-y,https://doi.org/10.5281/zenodo.15937696,,PhononDB (Togo/NIMS MDR),https://mdr.nims.go.jp/datasets/c250b833-43cc-4571-b62a-68b4ee640cdf,"LTC-calc.log unit cell (PBEsol-relaxed), same file as kappa",mp-7173,True,stoichiometric,ScSbPt
ScSbPt,11.6,W/m/K,300.0,"semi-empirical (Slack / Debye-Callaway-type, NOT BTE)",1,full BTE,1.0,,6.306213,216.0,F-43m,half-Heusler (C1b / MgAgAs),,"[""Sc"", ""Sc"", ""Sc"", ""Sc"", ""Sb"", ""Sb"", ""Sb"", ""Sb"", ""Pt"", ""Pt"", ""Pt"", ""Pt""]","[[0.5, 0.0, 0.0], [0.5, 0.5, 0.5], [0.0, 0.0, 0.5], [0.0, 0.5, 0.0], [0.0, 0.0, 0.0], [0.0, 0.5, 0.5], [0.5, 0.0, 0.5], [0.5, 0.5, 0.0], [0.25, 0.75, 0.75], [0.25, 0.25, 0.25], [0.75, 0.75, 0.25], [0.75, 0.25, 0.75]]",A,primitive->conventional (x sqrt2),repository mining,10.48550/arXiv.2501.11644,https://github.com/ertekin-research-group/halfheusler-space/blob/main/HH_overview.csv,,PhononDB (Togo/NIMS MDR),https://mdr.nims.go.jp/datasets/c250b833-43cc-4571-b62a-68b4ee640cdf,"LTC-calc.log unit cell (PBEsol-relaxed), same file as kappa",mp-7173,True,stoichiometric,ScSbPt
ScSbPt,7.67,W/m/K,300.0,Phono3py,1,full BTE,1.0,,6.306213,216.0,F-43m,half-Heusler (C1b / MgAgAs),,"[""Sc"", ""Sc"", ""Sc"", ""Sc"", ""Sb"", ""Sb"", ""Sb"", ""Sb"", ""Pt"", ""Pt"", ""Pt"", ""Pt""]","[[0.5, 0.0, 0.0], [0.5, 0.5, 0.5], [0.0, 0.0, 0.5], [0.0, 0.5, 0.0], [0.0, 0.0, 0.0], [0.0, 0.5, 0.5], [0.5, 0.0, 0.5], [0.5, 0.5, 0.0], [0.25, 0.75, 0.75], [0.25, 0.25, 0.25], [0.75, 0.75, 0.25], [0.75, 0.25, 0.75]]",A,primitive->conventional (x sqrt2),"paper mining (PDF, batch 2)",arxiv:2010.12467v1,,Table S1,PhononDB (Togo/NIMS MDR),https://mdr.nims.go.jp/datasets/c250b833-43cc-4571-b62a-68b4ee640cdf,"LTC-calc.log unit cell (PBEsol-relaxed), same file as kappa",mp-7173,True,stoichiometric,ScSbPt
ScSbPt,13.3694,W/m/K,300.0,"BTE (phono3py-class, Phonix auto-kappa)",1,full BTE,1.0,,6.306213,216.0,F-43m,half-Heusler (C1b / MgAgAs),,"[""Sc"", ""Sc"", ""Sc"", ""Sc"", ""Sb"", ""Sb"", ""Sb"", ""Sb"", ""Pt"", ""Pt"", ""Pt"", ""Pt""]","[[0.5, 0.0, 0.0], [0.5, 0.5, 0.5], [0.0, 0.0, 0.5], [0.0, 0.5, 0.0], [0.0, 0.0, 0.0], [0.0, 0.5, 0.5], [0.5, 0.0, 0.5], [0.5, 0.5, 0.0], [0.25, 0.75, 0.75], [0.25, 0.25, 0.25], [0.75, 0.75, 0.25], [0.75, 0.25, 0.75]]",A,primitive->conventional (x sqrt2),Phonix (first-principles BTE),10.1038/s41524-026-02033-w,https://huggingface.co/datasets/phonix-db/phonix-summary,"phonix-summary, HF datasets-server",PhononDB (Togo/NIMS MDR),https://mdr.nims.go.jp/datasets/c250b833-43cc-4571-b62a-68b4ee640cdf,"LTC-calc.log unit cell (PBEsol-relaxed), same file as kappa",mp-7173,True,stoichiometric,ScSbPt
ScSbPt,11.812,W/m/K,310.0,BTE,1,full BTE,1.0,,6.306213,216.0,F-43m,half-Heusler (C1b / MgAgAs),,"[""Sc"", ""Sc"", ""Sc"", ""Sc"", ""Sb"", ""Sb"", ""Sb"", ""Sb"", ""Pt"", ""Pt"", ""Pt"", ""Pt""]","[[0.5, 0.0, 0.0], [0.5, 0.5, 0.5], [0.0, 0.0, 0.5], [0.0, 0.5, 0.0], [0.0, 0.0, 0.0], [0.0, 0.5, 0.5], [0.5, 0.0, 0.5], [0.5, 0.5, 0.0], [0.25, 0.75, 0.75], [0.25, 0.25, 0.25], [0.75, 0.75, 0.25], [0.75, 0.25, 0.75]]",A,primitive->conventional (x sqrt2),BTE master (PhononDB/Carrete/npj/SciRep),,https://mdr.nims.go.jp/datasets/c250b833-43cc-4571-b62a-68b4ee640cdf,,PhononDB (Togo/NIMS MDR),https://mdr.nims.go.jp/datasets/c250b833-43cc-4571-b62a-68b4ee640cdf,"LTC-calc.log unit cell (PBEsol-relaxed), same file as kappa",mp-7173,True,stoichiometric,ScSbPt
