Repository: Shivamrandive747/Thermalconductivity_prediction

# Calibrating first-principles lattice thermal conductivity to experiment

**A curated half-Heusler dataset and a validated transfer function.**

Published first-principles transport calculations of lattice thermal conductivity exceed what
laboratories measure for the same compound by a **median factor of 1.55**. That offset is regular
enough to be removed in closed form:

$$\kappa_L^{\mathrm{expt}}(T) \;=\; \kappa_L^{\mathrm{BTE}}(T)\;\min\!\left[c\left(\tfrac{T}{300}\right)^{p},\,1\right],
\qquad c = 0.51,\quad p = 0.80$$

Inside a domain of applicability declared before the validation set was scored, this places

File: data/Target_Materials/HEUSLER_KAPPA_TRAINING_SET.csv (part 131 of 192)
formula,kappa_L,kappa_units,temperature_K,method,method_tier,tier_name,weight,kappa_basis,struct_a_A,struct_spacegroup,struct_sg_symbol,struct_prototype,struct_site_ordering,struct_species,struct_frac_coords,struct_grade,lattice_convention,source,source_doi,source_url,source_location,struct_source,struct_source_url,struct_source_detail,struct_id,struct_same_paper_as_kappa,stoichiometry,parent_formula
ScSbPt,11.43,W/m/K,320.0,BTE,1,full BTE,1.0,,6.306213,216.0,F-43m,half-Heusler (C1b / MgAgAs),,"[""Sc"", ""Sc"", ""Sc"", ""Sc"", ""Sb"", ""Sb"", ""Sb"", ""Sb"", ""Pt"", ""Pt"", ""Pt"", ""Pt""]","[[0.5, 0.0, 0.0], [0.5, 0.5, 0.5], [0.0, 0.0, 0.5], [0.0, 0.5, 0.0], [0.0, 0.0, 0.0], [0.0, 0.5, 0.5], [0.5, 0.0, 0.5], [0.5, 0.5, 0.0], [0.25, 0.75, 0.75], [0.25, 0.25, 0.25], [0.75, 0.75, 0.25], [0.75, 0.25, 0.75]]",A,primitive->conventional (x sqrt2),BTE master (PhononDB/Carrete/npj/SciRep),,https://mdr.nims.go.jp/datasets/c250b833-43cc-4571-b62a-68b4ee640cdf,,PhononDB (Togo/NIMS MDR),https://mdr.nims.go.jp/datasets/c250b833-43cc-4571-b62a-68b4ee640cdf,"LTC-calc.log unit cell (PBEsol-relaxed), same file as kappa",mp-7173,True,stoichiometric,ScSbPt
ScSbPt,11.072,W/m/K,330.0,BTE,1,full BTE,1.0,,6.306213,216.0,F-43m,half-Heusler (C1b / MgAgAs),,"[""Sc"", ""Sc"", ""Sc"", ""Sc"", ""Sb"", ""Sb"", ""Sb"", ""Sb"", ""Pt"", ""Pt"", ""Pt"", ""Pt""]","[[0.5, 0.0, 0.0], [0.5, 0.5, 0.5], [0.0, 0.0, 0.5], [0.0, 0.5, 0.0], [0.0, 0.0, 0.0], [0.0, 0.5, 0.5], [0.5, 0.0, 0.5], [0.5, 0.5, 0.0], [0.25, 0.75, 0.75], [0.25, 0.25, 0.25], [0.75, 0.75, 0.25], [0.75, 0.25, 0.75]]",A,primitive->conventional (x sqrt2),BTE master (PhononDB/Carrete/npj/SciRep),,https://mdr.nims.go.jp/datasets/c250b833-43cc-4571-b62a-68b4ee640cdf,,PhononDB (Togo/NIMS MDR),https://mdr.nims.go.jp/datasets/c250b833-43cc-4571-b62a-68b4ee640cdf,"LTC-calc.log unit cell (PBEsol-relaxed), same file as kappa",mp-7173,True,stoichiometric,ScSbPt
ScSbPt,10.737,W/m/K,340.0,BTE,1,full BTE,1.0,,6.306213,216.0,F-43m,half-Heusler (C1b / MgAgAs),,"[""Sc"", ""Sc"", ""Sc"", ""Sc"", ""Sb"", ""Sb"", ""Sb"", ""Sb"", ""Pt"", ""Pt"", ""Pt"", ""Pt""]","[[0.5, 0.0, 0.0], [0.5, 0.5, 0.5], [0.0, 0.0, 0.5], [0.0, 0.5, 0.0], [0.0, 0.0, 0.0], [0.0, 0.5, 0.5], [0.5, 0.0, 0.5], [0.5, 0.5, 0.0], [0.25, 0.75, 0.75], [0.25, 0.25, 0.25], [0.75, 0.75, 0.25], [0.75, 0.25, 0.75]]",A,primitive->conventional (x sqrt2),BTE master (PhononDB/Carrete/npj/SciRep),,https://mdr.nims.go.jp/datasets/c250b833-43cc-4571-b62a-68b4ee640cdf,,PhononDB (Togo/NIMS MDR),https://mdr.nims.go.jp/datasets/c250b833-43cc-4571-b62a-68b4ee640cdf,"LTC-calc.log unit cell (PBEsol-relaxed), same file as kappa",mp-7173,True,stoichiometric,ScSbPt
ScSbPt,10.421,W/m/K,350.0,BTE,1,full BTE,1.0,,6.306213,216.0,F-43m,half-Heusler (C1b / MgAgAs),,"[""Sc"", ""Sc"", ""Sc"", ""Sc"", ""Sb"", ""Sb"", ""Sb"", ""Sb"", ""Pt"", ""Pt"", ""Pt"", ""Pt""]","[[0.5, 0.0, 0.0], [0.5, 0.5, 0.5], [0.0, 0.0, 0.5], [0.0, 0.5, 0.0], [0.0, 0.0, 0.0], [0.0, 0.5, 0.5], [0.5, 0.0, 0.5], [0.5, 0.5, 0.0], [0.25, 0.75, 0.75], [0.25, 0.25, 0.25], [0.75, 0.75, 0.25], [0.75, 0.25, 0.75]]",A,primitive->conventional (x sqrt2),BTE master (PhononDB/Carrete/npj/SciRep),,https://mdr.nims.go.jp/datasets/c250b833-43cc-4571-b62a-68b4ee640cdf,,PhononDB (Togo/NIMS MDR),https://mdr.nims.go.jp/datasets/c250b833-43cc-4571-b62a-68b4ee640cdf,"LTC-calc.log unit cell (PBEsol-relaxed), same file as kappa",mp-7173,True,stoichiometric,ScSbPt
ScSbPt,10.124,W/m/K,360.0,BTE,1,full BTE,1.0,,6.306213,216.0,F-43m,half-Heusler (C1b / MgAgAs),,"[""Sc"", ""Sc"", ""Sc"", ""Sc"", ""Sb"", ""Sb"", ""Sb"", ""Sb"", ""Pt"", ""Pt"", ""Pt"", ""Pt""]","[[0.5, 0.0, 0.0], [0.5, 0.5, 0.5], [0.0, 0.0, 0.5], [0.0, 0.5, 0.0], [0.0, 0.0, 0.0], [0.0, 0.5, 0.5], [0.5, 0.0, 0.5], [0.5, 0.5, 0.0], [0.25, 0.75, 0.75], [0.25, 0.25, 0.25], [0.75, 0.75, 0.25], [0.75, 0.25, 0.75]]",A,primitive->conventional (x sqrt2),BTE master (PhononDB/Carrete/npj/SciRep),,https://mdr.nims.go.jp/datasets/c250b833-43cc-4571-b62a-68b4ee640cdf,,PhononDB (Togo/NIMS MDR),https://mdr.nims.go.jp/datasets/c250b833-43cc-4571-b62a-68b4ee640cdf,"LTC-calc.log unit cell (PBEsol-relaxed), same file as kappa",mp-7173,True,stoichiometric,ScSbPt
ScSbPt,9.844,W/m/K,370.0,BTE,1,full BTE,1.0,,6.306213,216.0,F-43m,half-Heusler (C1b / MgAgAs),,"[""Sc"", ""Sc"", ""Sc"", ""Sc"", ""Sb"", ""Sb"", ""Sb"", ""Sb"", ""Pt"", ""Pt"", ""Pt"", ""Pt""]","[[0.5, 0.0, 0.0], [0.5, 0.5, 0.5], [0.0, 0.0, 0.5], [0.0, 0.5, 0.0], [0.0, 0.0, 0.0], [0.0, 0.5, 0.5], [0.5, 0.0, 0.5], [0.5, 0.5, 0.0], [0.25, 0.75, 0.75], [0.25, 0.25, 0.25], [0.75, 0.75, 0.25], [0.75, 0.25, 0.75]]",A,primitive->conventional (x sqrt2),BTE master (PhononDB/Carrete/npj/SciRep),,https://mdr.nims.go.jp/datasets/c250b833-43cc-4571-b62a-68b4ee640cdf,,PhononDB (Togo/NIMS MDR),https://mdr.nims.go.jp/datasets/c250b833-43cc-4571-b62a-68b4ee640cdf,"LTC-calc.log unit cell (PBEsol-relaxed), same file as kappa",mp-7173,True,stoichiometric,ScSbPt
ScSbPt,9.579,W/m/K,380.0,BTE,1,full BTE,1.0,,6.306213,216.0,F-43m,half-Heusler (C1b / MgAgAs),,"[""Sc"", ""Sc"", ""Sc"", ""Sc"", ""Sb"", ""Sb"", ""Sb"", ""Sb"", ""Pt"", ""Pt"", ""Pt"", ""Pt""]","[[0.5, 0.0, 0.0], [0.5, 0.5, 0.5], [0.0, 0.0, 0.5], [0.0, 0.5, 0.0], [0.0, 0.0, 0.0], [0.0, 0.5, 0.5], [0.5, 0.0, 0.5], [0.5, 0.5, 0.0], [0.25, 0.75, 0.75], [0.25, 0.25, 0.25], [0.75, 0.75, 0.25], [0.75, 0.25, 0.75]]",A,primitive->conventional (x sqrt2),BTE master (PhononDB/Carrete/npj/SciRep),,https://mdr.nims.go.jp/datasets/c250b833-43cc-4571-b62a-68b4ee640cdf,,PhononDB (Togo/NIMS MDR),https://mdr.nims.go.jp/datasets/c250b833-43cc-4571-b62a-68b4ee640cdf,"LTC-calc.log unit cell (PBEsol-relaxed), same file as kappa",mp-7173,True,stoichiometric,ScSbPt
ScSbPt,9.328,W/m/K,390.0,BTE,1,full BTE,1.0,,6.306213,216.0,F-43m,half-Heusler (C1b / MgAgAs),,"[""Sc"", ""Sc"", ""Sc"", ""Sc"", ""Sb"", ""Sb"", ""Sb"", ""Sb"", ""Pt"", ""Pt"", ""Pt"", ""Pt""]","[[0.5, 0.0, 0.0], [0.5, 0.5, 0.5], [0.0, 0.0, 0.5], [0.0, 0.5, 0.0], [0.0, 0.0, 0.0], [0.0, 0.5, 0.5], [0.5, 0.0, 0.5], [0.5, 0.5, 0.0], [0.25, 0.75, 0.75], [0.25, 0.25, 0.25], [0.75, 0.75, 0.25], [0.75, 0.25, 0.75]]",A,primitive->conventional (x sqrt2),BTE master (PhononDB/Carrete/npj/SciRep),,https://mdr.nims.go.jp/datasets/c250b833-43cc-4571-b62a-68b4ee640cdf,,PhononDB (Togo/NIMS MDR),https://mdr.nims.go.jp/datasets/c250b833-43cc-4571-b62a-68b4ee640cdf,"LTC-calc.log unit cell (PBEsol-relaxed), same file as kappa",mp-7173,True,stoichiometric,ScSbPt
ScSbPt,9.09,W/m/K,400.0,BTE,1,full BTE,1.0,,6.306213,216.0,F-43m,half-Heusler (C1b / MgAgAs),,"[""Sc"", ""Sc"", ""Sc"", ""Sc"", ""Sb"", ""Sb"", ""Sb"", ""Sb"", ""Pt"", ""Pt"", ""Pt"", ""Pt""]","[[0.5, 0.0, 0.0], [0.5, 0.5, 0.5], [0.0, 0.0, 0.5], [0.0, 0.5, 0.0], [0.0, 0.0, 0.0], [0.0, 0.5, 0.5], [0.5, 0.0, 0.5], [0.5, 0.5, 0.0], [0.25, 0.75, 0.75], [0.25, 0.25, 0.25], [0.75, 0.75, 0.25], [0.75, 0.25, 0.75]]",A,primitive->conventional (x sqrt2),BTE master (PhononDB/Carrete/npj/SciRep),,https://mdr.nims.go.jp/datasets/c250b833-43cc-4571-b62a-68b4ee640cdf,,PhononDB (Togo/NIMS MDR),https://mdr.nims.go.jp/datasets/c250b833-43cc-4571-b62a-68b4ee640cdf,"LTC-calc.log unit cell (PBEsol-relaxed), same file as kappa",mp-7173,True,stoichiometric,ScSbPt
ScSbPt,8.864,W/m/K,410.0,BTE,1,full BTE,1.0,,6.306213,216.0,F-43m,half-Heusler (C1b / MgAgAs),,"[""Sc"", ""Sc"", ""Sc"", ""Sc"", ""Sb"", ""Sb"", ""Sb"", ""Sb"", ""Pt"", ""Pt"", ""Pt"", ""Pt""]","[[0.5, 0.0, 0.0], [0.5, 0.5, 0.5], [0.0, 0.0, 0.5], [0.0, 0.5, 0.0], [0.0, 0.0, 0.0], [0.0, 0.5, 0.5], [0.5, 0.0, 0.5], [0.5, 0.5, 0.0], [0.25, 0.75, 0.75], [0.25, 0.25, 0.25], [0.75, 0.75, 0.25], [0.75, 0.25, 0.75]]",A,primitive->conventional (x sqrt2),BTE master (PhononDB/Carrete/npj/SciRep),,https://mdr.nims.go.jp/datasets/c250b833-43cc-4571-b62a-68b4ee640cdf,,PhononDB (Togo/NIMS MDR),https://mdr.nims.go.jp/datasets/c250b833-43cc-4571-b62a-68b4ee640cdf,"LTC-calc.log unit cell (PBEsol-relaxed), same file as kappa",mp-7173,True,stoichiometric,ScSbPt
ScSbPt,8.649,W/m/K,420.0,BTE,1,full BTE,1.0,,6.306213,216.0,F-43m,half-Heusler (C1b / MgAgAs),,"[""Sc"", ""Sc"", ""Sc"", ""Sc"", ""Sb"", ""Sb"", ""Sb"", ""Sb"", ""Pt"", ""Pt"", ""Pt"", ""Pt""]","[[0.5, 0.0, 0.0], [0.5, 0.5, 0.5], [0.0, 0.0, 0.5], [0.0, 0.5, 0.0], [0.0, 0.0, 0.0], [0.0, 0.5, 0.5], [0.5, 0.0, 0.5], [0.5, 0.5, 0.0], [0.25, 0.75, 0.75], [0.25, 0.25, 0.25], [0.75, 0.75, 0.25], [0.75, 0.25, 0.75]]",A,primitive->conventional (x sqrt2),BTE master (PhononDB/Carrete/npj/SciRep),,https://mdr.nims.go.jp/datasets/c250b833-43cc-4571-b62a-68b4ee640cdf,,PhononDB (Togo/NIMS MDR),https://mdr.nims.go.jp/datasets/c250b833-43cc-4571-b62a-68b4ee640cdf,"LTC-calc.log unit cell (PBEsol-relaxed), same file as kappa",mp-7173,True,stoichiometric,ScSbPt
ScSbPt,8.444,W/m/K,430.0,BTE,1,full BTE,1.0,,6.306213,216.0,F-43m,half-Heusler (C1b / MgAgAs),,"[""Sc"", ""Sc"", ""Sc"", ""Sc"", ""Sb"", ""Sb"", ""Sb"", ""Sb"", ""Pt"", ""Pt"", ""Pt"", ""Pt""]","[[0.5, 0.0, 0.0], [0.5, 0.5, 0.5], [0.0, 0.0, 0.5], [0.0, 0.5, 0.0], [0.0, 0.0, 0.0], [0.0, 0.5, 0.5], [0.5, 0.0, 0.5], [0.5, 0.5, 0.0], [0.25, 0.75, 0.75], [0.25, 0.25, 0.25], [0.75, 0.75, 0.25], [0.75, 0.25, 0.75]]",A,primitive->conventional (x sqrt2),BTE master (PhononDB/Carrete/npj/SciRep),,https://mdr.nims.go.jp/datasets/c250b833-43cc-4571-b62a-68b4ee640cdf,,PhononDB (Togo/NIMS MDR),https://mdr.nims.go.jp/datasets/c250b833-43cc-4571-b62a-68b4ee640cdf,"LTC-calc.log unit cell (PBEsol-relaxed), same file as kappa",mp-7173,True,stoichiometric,ScSbPt
ScSbPt,8.249,W/m/K,440.0,BTE,1,full BTE,1.0,,6.306213,216.0,F-43m,half-Heusler (C1b / MgAgAs),,"[""Sc"", ""Sc"", ""Sc"", ""Sc"", ""Sb"", ""Sb"", ""Sb"", ""Sb"", ""Pt"", ""Pt"", ""Pt"", ""Pt""]","[[0.5, 0.0, 0.0], [0.5, 0.5, 0.5], [0.0, 0.0, 0.5], [0.0, 0.5, 0.0], [0.0, 0.0, 0.0], [0.0, 0.5, 0.5], [0.5, 0.0, 0.5], [0.5, 0.5, 0.0], [0.25, 0.75, 0.75], [0.25, 0.25, 0.25], [0.75, 0.75, 0.25], [0.75, 0.25, 0.75]]",A,primitive->conventional (x sqrt2),BTE master (PhononDB/Carrete/npj/SciRep),,https://mdr.nims.go.jp/datasets/c250b833-43cc-4571-b62a-68b4ee640cdf,,PhononDB (Togo/NIMS MDR),https://mdr.nims.go.jp/datasets/c250b833-43cc-4571-b62a-68b4ee640cdf,"LTC-calc.log unit cell (PBEsol-relaxed), same file as kappa",mp-7173,True,stoichiometric,ScSbPt
ScSbPt,8.063,W/m/K,450.0,BTE,1,full BTE,1.0,,6.306213,216.0,F-43m,half-Heusler (C1b / MgAgAs),,"[""Sc"", ""Sc"", ""Sc"", ""Sc"", ""Sb"", ""Sb"", ""Sb"", ""Sb"", ""Pt"", ""Pt"", ""Pt"", ""Pt""]","[[0.5, 0.0, 0.0], [0.5, 0.5, 0.5], [0.0, 0.0, 0.5], [0.0, 0.5, 0.0], [0.0, 0.0, 0.0], [0.0, 0.5, 0.5], [0.5, 0.0, 0.5], [0.5, 0.5, 0.0], [0.25, 0.75, 0.75], [0.25, 0.25, 0.25], [0.75, 0.75, 0.25], [0.75, 0.25, 0.75]]",A,primitive->conventional (x sqrt2),BTE master (PhononDB/Carrete/npj/SciRep),,https://mdr.nims.go.jp/datasets/c250b833-43cc-4571-b62a-68b4ee640cdf,,PhononDB (Togo/NIMS MDR),https://mdr.nims.go.jp/datasets/c250b833-43cc-4571-b62a-68b4ee640cdf,"LTC-calc.log unit cell (PBEsol-relaxed), same file as kappa",mp-7173,True,stoichiometric,ScSbPt
ScSbPt,7.885,W/m/K,460.0,BTE,1,full BTE,1.0,,6.306213,216.0,F-43m,half-Heusler (C1b / MgAgAs),,"[""Sc"", ""Sc"", ""Sc"", ""Sc"", ""Sb"", ""Sb"", ""Sb"", ""Sb"", ""Pt"", ""Pt"", ""Pt"", ""Pt""]","[[0.5, 0.0, 0.0], [0.5, 0.5, 0.5], [0.0, 0.0, 0.5], [0.0, 0.5, 0.0], [0.0, 0.0, 0.0], [0.0, 0.5, 0.5], [0.5, 0.0, 0.5], [0.5, 0.5, 0.0], [0.25, 0.75, 0.75], [0.25, 0.25, 0.25], [0.75, 0.75, 0.25], [0.75, 0.25, 0.75]]",A,primitive->conventional (x sqrt2),BTE master (PhononDB/Carrete/npj/SciRep),,https://mdr.nims.go.jp/datasets/c250b833-43cc-4571-b62a-68b4ee640cdf,,PhononDB (Togo/NIMS MDR),https://mdr.nims.go.jp/datasets/c250b833-43cc-4571-b62a-68b4ee640cdf,"LTC-calc.log unit cell (PBEsol-relaxed), same file as kappa",mp-7173,True,stoichiometric,ScSbPt
ScSbPt,7.715,W/m/K,470.0,BTE,1,full BTE,1.0,,6.306213,216.0,F-43m,half-Heusler (C1b / MgAgAs),,"[""Sc"", ""Sc"", ""Sc"", ""Sc"", ""Sb"", ""Sb"", ""Sb"", ""Sb"", ""Pt"", ""Pt"", ""Pt"", ""Pt""]","[[0.5, 0.0, 0.0], [0.5, 0.5, 0.5], [0.0, 0.0, 0.5], [0.0, 0.5, 0.0], [0.0, 0.0, 0.0], [0.0, 0.5, 0.5], [0.5, 0.0, 0.5], [0.5, 0.5, 0.0], [0.25, 0.75, 0.75], [0.25, 0.25, 0.25], [0.75, 0.75, 0.25], [0.75, 0.25, 0.75]]",A,primitive->conventional (x sqrt2),BTE master (PhononDB/Carrete/npj/SciRep),,https://mdr.nims.go.jp/datasets/c250b833-43cc-4571-b62a-68b4ee640cdf,,PhononDB (Togo/NIMS MDR),https://mdr.nims.go.jp/datasets/c250b833-43cc-4571-b62a-68b4ee640cdf,"LTC-calc.log unit cell (PBEsol-relaxed), same file as kappa",mp-7173,True,stoichiometric,ScSbPt
ScSbPt,7.552,W/m/K,480.0,BTE,1,full BTE,1.0,,6.306213,216.0,F-43m,half-Heusler (C1b / MgAgAs),,"[""Sc"", ""Sc"", ""Sc"", ""Sc"", ""Sb"", ""Sb"", ""Sb"", ""Sb"", ""Pt"", ""Pt"", ""Pt"", ""Pt""]","[[0.5, 0.0, 0.0], [0.5, 0.5, 0.5], [0.0, 0.0, 0.5], [0.0, 0.5, 0.0], [0.0, 0.0, 0.0], [0.0, 0.5, 0.5], [0.5, 0.0, 0.5], [0.5, 0.5, 0.0], [0.25, 0.75, 0.75], [0.25, 0.25, 0.25], [0.75, 0.75, 0.25], [0.75, 0.25, 0.75]]",A,primitive->conventional (x sqrt2),BTE master (PhononDB/Carrete/npj/SciRep),,https://mdr.nims.go.jp/datasets/c250b833-43cc-4571-b62a-68b4ee640cdf,,PhononDB (Togo/NIMS MDR),https://mdr.nims.go.jp/datasets/c250b833-43cc-4571-b62a-68b4ee640cdf,"LTC-calc.log unit cell (PBEsol-relaxed), same file as kappa",mp-7173,True,stoichiometric,ScSbPt
ScSbPt,7.396,W/m/K,490.0,BTE,1,full BTE,1.0,,6.306213,216.0,F-43m,half-Heusler (C1b / MgAgAs),,"[""Sc"", ""Sc"", ""Sc"", ""Sc"", ""Sb"", ""Sb"", ""Sb"", ""Sb"", ""Pt"", ""Pt"", ""Pt"", ""Pt""]","[[0.5, 0.0, 0.0], [0.5, 0.5, 0.5], [0.0, 0.0, 0.5], [0.0, 0.5, 0.0], [0.0, 0.0, 0.0], [0.0, 0.5, 0.5], [0.5, 0.0, 0.5], [0.5, 0.5, 0.0], [0.25, 0.75, 0.75], [0.25, 0.25, 0.25], [0.75, 0.75, 0.25], [0.75, 0.25, 0.75]]",A,primitive->conventional (x sqrt2),BTE master (PhononDB/Carrete/npj/SciRep),,https://mdr.nims.go.jp/datasets/c250b833-43cc-4571-b62a-68b4ee640cdf,,PhononDB (Togo/NIMS MDR),https://mdr.nims.go.jp/datasets/c250b833-43cc-4571-b62a-68b4ee640cdf,"LTC-calc.log unit cell (PBEsol-relaxed), same file as kappa",mp-7173,True,stoichiometric,ScSbPt
ScSbPt,7.246,W/m/K,500.0,BTE,1,full BTE,1.0,,6.306213,216.0,F-43m,half-Heusler (C1b / MgAgAs),,"[""Sc"", ""Sc"", ""Sc"", ""Sc"", ""Sb"", ""Sb"", ""Sb"", ""Sb"", ""Pt"", ""Pt"", ""Pt"", ""Pt""]","[[0.5, 0.0, 0.0], [0.5, 0.5, 0.5], [0.0, 0.0, 0.5], [0.0, 0.5, 0.0], [0.0, 0.0, 0.0], [0.0, 0.5, 0.5], [0.5, 0.0, 0.5], [0.5, 0.5, 0.0], [0.25, 0.75, 0.75], [0.25, 0.25, 0.25], [0.75, 0.75, 0.25], [0.75, 0.25, 0.75]]",A,primitive->conventional (x sqrt2),BTE master (PhononDB/Carrete/npj/SciRep),,https://mdr.nims.go.jp/datasets/c250b833-43cc-4571-b62a-68b4ee640cdf,,PhononDB (Togo/NIMS MDR),https://mdr.nims.go.jp/datasets/c250b833-43cc-4571-b62a-68b4ee640cdf,"LTC-calc.log unit cell (PBEsol-relaxed), same file as kappa",mp-7173,True,stoichiometric,ScSbPt
ScSbPt,7.102,W/m/K,510.0,BTE,1,full BTE,1.0,,6.306213,216.0,F-43m,half-Heusler (C1b / MgAgAs),,"[""Sc"", ""Sc"", ""Sc"", ""Sc"", ""Sb"", ""Sb"", ""Sb"", ""Sb"", ""Pt"", ""Pt"", ""Pt"", ""Pt""]","[[0.5, 0.0, 0.0], [0.5, 0.5, 0.5], [0.0, 0.0, 0.5], [0.0, 0.5, 0.0], [0.0, 0.0, 0.0], [0.0, 0.5, 0.5], [0.5, 0.0, 0.5], [0.5, 0.5, 0.0], [0.25, 0.75, 0.75], [0.25, 0.25, 0.25], [0.75, 0.75, 0.25], [0.75, 0.25, 0.75]]",A,primitive->conventional (x sqrt2),BTE master (PhononDB/Carrete/npj/SciRep),,https://mdr.nims.go.jp/datasets/c250b833-43cc-4571-b62a-68b4ee640cdf,,PhononDB (Togo/NIMS MDR),https://mdr.nims.go.jp/datasets/c250b833-43cc-4571-b62a-68b4ee640cdf,"LTC-calc.log unit cell (PBEsol-relaxed), same file as kappa",mp-7173,True,stoichiometric,ScSbPt
ScSbPt,6.964,W/m/K,520.0,BTE,1,full BTE,1.0,,6.306213,216.0,F-43m,half-Heusler (C1b / MgAgAs),,"[""Sc"", ""Sc"", ""Sc"", ""Sc"", ""Sb"", ""Sb"", ""Sb"", ""Sb"", ""Pt"", ""Pt"", ""Pt"", ""Pt""]","[[0.5, 0.0, 0.0], [0.5, 0.5, 0.5], [0.0, 0.0, 0.5], [0.0, 0.5, 0.0], [0.0, 0.0, 0.0], [0.0, 0.5, 0.5], [0.5, 0.0, 0.5], [0.5, 0.5, 0.0], [0.25, 0.75, 0.75], [0.25, 0.25, 0.25], [0.75, 0.75, 0.25], [0.75, 0.25, 0.75]]",A,primitive->conventional (x sqrt2),BTE master (PhononDB/Carrete/npj/SciRep),,https://mdr.nims.go.jp/datasets/c250b833-43cc-4571-b62a-68b4ee640cdf,,PhononDB (Togo/NIMS MDR),https://mdr.nims.go.jp/datasets/c250b833-43cc-4571-b62a-68b4ee640cdf,"LTC-calc.log unit cell (PBEsol-relaxed), same file as kappa",mp-7173,True,stoichiometric,ScSbPt
ScSbPt,6.831,W/m/K,530.0,BTE,1,full BTE,1.0,,6.306213,216.0,F-43m,half-Heusler (C1b / MgAgAs),,"[""Sc"", ""Sc"", ""Sc"", ""Sc"", ""Sb"", ""Sb"", ""Sb"", ""Sb"", ""Pt"", ""Pt"", ""Pt"", ""Pt""]","[[0.5, 0.0, 0.0], [0.5, 0.5, 0.5], [0.0, 0.0, 0.5], [0.0, 0.5, 0.0], [0.0, 0.0, 0.0], [0.0, 0.5, 0.5], [0.5, 0.0, 0.5], [0.5, 0.5, 0.0], [0.25, 0.75, 0.75], [0.25, 0.25, 0.25], [0.75, 0.75, 0.25], [0.75, 0.25, 0.75]]",A,primitive->conventional (x sqrt2),BTE master (PhononDB/Carrete/npj/SciRep),,https://mdr.nims.go.jp/datasets/c250b833-43cc-4571-b62a-68b4ee640cdf,,PhononDB (Togo/NIMS MDR),https://mdr.nims.go.jp/datasets/c250b833-43cc-4571-b62a-68b4ee640cdf,"LTC-calc.log unit cell (PBEsol-relaxed), same file as kappa",mp-7173,True,stoichiometric,ScSbPt
ScSbPt,6.703,W/m/K,540.0,BTE,1,full BTE,1.0,,6.306213,216.0,F-43m,half-Heusler (C1b / MgAgAs),,"[""Sc"", ""Sc"", ""Sc"", ""Sc"", ""Sb"", ""Sb"", ""Sb"", ""Sb"", ""Pt"", ""Pt"", ""Pt"", ""Pt""]","[[0.5, 0.0, 0.0], [0.5, 0.5, 0.5], [0.0, 0.0, 0.5], [0.0, 0.5, 0.0], [0.0, 0.0, 0.0], [0.0, 0.5, 0.5], [0.5, 0.0, 0.5], [0.5, 0.5, 0.0], [0.25, 0.75, 0.75], [0.25, 0.25, 0.25], [0.75, 0.75, 0.25], [0.75, 0.25, 0.75]]",A,primitive->conventional (x sqrt2),BTE master (PhononDB/Carrete/npj/SciRep),,https://mdr.nims.go.jp/datasets/c250b833-43cc-4571-b62a-68b4ee640cdf,,PhononDB (Togo/NIMS MDR),https://mdr.nims.go.jp/datasets/c250b833-43cc-4571-b62a-68b4ee640cdf,"LTC-calc.log unit cell (PBEsol-relaxed), same file as kappa",mp-7173,True,stoichiometric,ScSbPt
ScSbPt,6.58,W/m/K,550.0,BTE,1,full BTE,1.0,,6.306213,216.0,F-43m,half-Heusler (C1b / MgAgAs),,"[""Sc"", ""Sc"", ""Sc"", ""Sc"", ""Sb"", ""Sb"", ""Sb"", ""Sb"", ""Pt"", ""Pt"", ""Pt"", ""Pt""]","[[0.5, 0.0, 0.0], [0.5, 0.5, 0.5], [0.0, 0.0, 0.5], [0.0, 0.5, 0.0], [0.0, 0.0, 0.0], [0.0, 0.5, 0.5], [0.5, 0.0, 0.5], [0.5, 0.5, 0.0], [0.25, 0.75, 0.75], [0.25, 0.25, 0.25], [0.75, 0.75, 0.25], [0.75, 0.25, 0.75]]",A,primitive->conventional (x sqrt2),BTE master (PhononDB/Carrete/npj/SciRep),,https://mdr.nims.go.jp/datasets/c250b833-43cc-4571-b62a-68b4ee640cdf,,PhononDB (Togo/NIMS MDR),https://mdr.nims.go.jp/datasets/c250b833-43cc-4571-b62a-68b4ee640cdf,"LTC-calc.log unit cell (PBEsol-relaxed), same file as kappa",mp-7173,True,stoichiometric,ScSbPt
ScSbPt,6.462,W/m/K,560.0,BTE,1,full BTE,1.0,,6.306213,216.0,F-43m,half-Heusler (C1b / MgAgAs),,"[""Sc"", ""Sc"", ""Sc"", ""Sc"", ""Sb"", ""Sb"", ""Sb"", ""Sb"", ""Pt"", ""Pt"", ""Pt"", ""Pt""]","[[0.5, 0.0, 0.0], [0.5, 0.5, 0.5], [0.0, 0.0, 0.5], [0.0, 0.5, 0.0], [0.0, 0.0, 0.0], [0.0, 0.5, 0.5], [0.5, 0.0, 0.5], [0.5, 0.5, 0.0], [0.25, 0.75, 0.75], [0.25, 0.25, 0.25], [0.75, 0.75, 0.25], [0.75, 0.25, 0.75]]",A,primitive->conventional (x sqrt2),BTE master (PhononDB/Carrete/npj/SciRep),,https://mdr.nims.go.jp/datasets/c250b833-43cc-4571-b62a-68b4ee640cdf,,PhononDB (Togo/NIMS MDR),https://mdr.nims.go.jp/datasets/c250b833-43cc-4571-b62a-68b4ee640cdf,"LTC-calc.log unit cell (PBEsol-relaxed), same file as kappa",mp-7173,True,stoichiometric,ScSbPt
ScSbPt,6.347,W/m/K,570.0,BTE,1,full BTE,1.0,,6.306213,216.0,F-43m,half-Heusler (C1b / MgAgAs),,"[""Sc"", ""Sc"", ""Sc"", ""Sc"", ""Sb"", ""Sb"", ""Sb"", ""Sb"", ""Pt"", ""Pt"", ""Pt"", ""Pt""]","[[0.5, 0.0, 0.0], [0.5, 0.5, 0.5], [0.0, 0.0, 0.5], [0.0, 0.5, 0.0], [0.0, 0.0, 0.0], [0.0, 0.5, 0.5], [0.5, 0.0, 0.5], [0.5, 0.5, 0.0], [0.25, 0.75, 0.75], [0.25, 0.25, 0.25], [0.75, 0.75, 0.25], [0.75, 0.25, 0.75]]",A,primitive->conventional (x sqrt2),BTE master (PhononDB/Carrete/npj/SciRep),,https://mdr.nims.go.jp/datasets/c250b833-43cc-4571-b62a-68b4ee640cdf,,PhononDB (Togo/NIMS MDR),https://mdr.nims.go.jp/datasets/c250b833-43cc-4571-b62a-68b4ee640cdf,"LTC-calc.log unit cell (PBEsol-relaxed), same file as kappa",mp-7173,True,stoichiometric,ScSbPt
ScSbPt,6.237,W/m/K,580.0,BTE,1,full BTE,1.0,,6.306213,216.0,F-43m,half-Heusler (C1b / MgAgAs),,"[""Sc"", ""Sc"", ""Sc"", ""Sc"", ""Sb"", ""Sb"", ""Sb"", ""Sb"", ""Pt"", ""Pt"", ""Pt"", ""Pt""]","[[0.5, 0.0, 0.0], [0.5, 0.5, 0.5], [0.0, 0.0, 0.5], [0.0, 0.5, 0.0], [0.0, 0.0, 0.0], [0.0, 0.5, 0.5], [0.5, 0.0, 0.5], [0.5, 0.5, 0.0], [0.25, 0.75, 0.75], [0.25, 0.25, 0.25], [0.75, 0.75, 0.25], [0.75, 0.25, 0.75]]",A,primitive->conventional (x sqrt2),BTE master (PhononDB/Carrete/npj/SciRep),,https://mdr.nims.go.jp/datasets/c250b833-43cc-4571-b62a-68b4ee640cdf,,PhononDB (Togo/NIMS MDR),https://mdr.nims.go.jp/datasets/c250b833-43cc-4571-b62a-68b4ee640cdf,"LTC-calc.log unit cell (PBEsol-relaxed), same file as kappa",mp-7173,True,stoichiometric,ScSbPt
ScSbPt,6.13,W/m/K,590.0,BTE,1,full BTE,1.0,,6.306213,216.0,F-43m,half-Heusler (C1b / MgAgAs),,"[""Sc"", ""Sc"", ""Sc"", ""Sc"", ""Sb"", ""Sb"", ""Sb"", ""Sb"", ""Pt"", ""Pt"", ""Pt"", ""Pt""]","[[0.5, 0.0, 0.0], [0.5, 0.5, 0.5], [0.0, 0.0, 0.5], [0.0, 0.5, 0.0], [0.0, 0.0, 0.0], [0.0, 0.5, 0.5], [0.5, 0.0, 0.5], [0.5, 0.5, 0.0], [0.25, 0.75, 0.75], [0.25, 0.25, 0.25], [0.75, 0.75, 0.25], [0.75, 0.25, 0.75]]",A,primitive->conventional (x sqrt2),BTE master (PhononDB/Carrete/npj/SciRep),,https://mdr.nims.go.jp/datasets/c250b833-43cc-4571-b62a-68b4ee640cdf,,PhononDB (Togo/NIMS MDR),https://mdr.nims.go.jp/datasets/c250b833-43cc-4571-b62a-68b4ee640cdf,"LTC-calc.log unit cell (PBEsol-relaxed), same file as kappa",mp-7173,True,stoichiometric,ScSbPt
ScSbPt,6.027,W/m/K,600.0,BTE,1,full BTE,1.0,,6.306213,216.0,F-43m,half-Heusler (C1b / MgAgAs),,"[""Sc"", ""Sc"", ""Sc"", ""Sc"", ""Sb"", ""Sb"", ""Sb"", ""Sb"", ""Pt"", ""Pt"", ""Pt"", ""Pt""]","[[0.5, 0.0, 0.0], [0.5, 0.5, 0.5], [0.0, 0.0, 0.5], [0.0, 0.5, 0.0], [0.0, 0.0, 0.0], [0.0, 0.5, 0.5], [0.5, 0.0, 0.5], [0.5, 0.5, 0.0], [0.25, 0.75, 0.75], [0.25, 0.25, 0.25], [0.75, 0.75, 0.25], [0.75, 0.25, 0.75]]",A,primitive->conventional (x sqrt2),BTE master (PhononDB/Carrete/npj/SciRep),,https://mdr.nims.go.jp/datasets/c250b833-43cc-4571-b62a-68b4ee640cdf,,PhononDB (Togo/NIMS MDR),https://mdr.nims.go.jp/datasets/c250b833-43cc-4571-b62a-68b4ee640cdf,"LTC-calc.log unit cell (PBEsol-relaxed), same file as kappa",mp-7173,True,stoichiometric,ScSbPt
ScSbPt,5.928,W/m/K,610.0,BTE,1,full BTE,1.0,,6.306213,216.0,F-43m,half-Heusler (C1b / MgAgAs),,"[""Sc"", ""Sc"", ""Sc"", ""Sc"", ""Sb"", ""Sb"", ""Sb"", ""Sb"", ""Pt"", ""Pt"", ""Pt"", ""Pt""]","[[0.5, 0.0, 0.0], [0.5, 0.5, 0.5], [0.0, 0.0, 0.5], [0.0, 0.5, 0.0], [0.0, 0.0, 0.0], [0.0, 0.5, 0.5], [0.5, 0.0, 0.5], [0.5, 0.5, 0.0], [0.25, 0.75, 0.75], [0.25, 0.25, 0.25], [0.75, 0.75, 0.25], [0.75, 0.25, 0.75]]",A,primitive->conventional (x sqrt2),BTE master (PhononDB/Carrete/npj/SciRep),,https://mdr.nims.go.jp/datasets/c250b833-43cc-4571-b62a-68b4ee640cdf,,PhononDB (Togo/NIMS MDR),https://mdr.nims.go.jp/datasets/c250b833-43cc-4571-b62a-68b4ee640cdf,"LTC-calc.log unit cell (PBEsol-relaxed), same file as kappa",mp-7173,True,stoichiometric,ScSbPt
ScSbPt,5.832,W/m/K,620.0,BTE,1,full BTE,1.0,,6.306213,216.0,F-43m,half-Heusler (C1b / MgAgAs),,"[""Sc"", ""Sc"", ""Sc"", ""Sc"", ""Sb"", ""Sb"", ""Sb"", ""Sb"", ""Pt"", ""Pt"", ""Pt"", ""Pt""]","[[0.5, 0.0, 0.0], [0.5, 0.5, 0.5], [0.0, 0.0, 0.5], [0.0, 0.5, 0.0], [0.0, 0.0, 0.0], [0.0, 0.5, 0.5], [0.5, 0.0, 0.5], [0.5, 0.5, 0.0], [0.25, 0.75, 0.75], [0.25, 0.25, 0.25], [0.75, 0.75, 0.25], [0.75, 0.25, 0.75]]",A,primitive->conventional (x sqrt2),BTE master (PhononDB/Carrete/npj/SciRep),,https://mdr.nims.go.jp/datasets/c250b833-43cc-4571-b62a-68b4ee640cdf,,PhononDB (Togo/NIMS MDR),https://mdr.nims.go.jp/datasets/c250b833-43cc-4571-b62a-68b4ee640cdf,"LTC-calc.log unit cell (PBEsol-relaxed), same file as kappa",mp-7173,True,stoichiometric,ScSbPt
ScSbPt,5.738,W/m/K,630.0,BTE,1,full BTE,1.0,,6.306213,216.0,F-43m,half-Heusler (C1b / MgAgAs),,"[""Sc"", ""Sc"", ""Sc"", ""Sc"", ""Sb"", ""Sb"", ""Sb"", ""Sb"", ""Pt"", ""Pt"", ""Pt"", ""Pt""]","[[0.5, 0.0, 0.0], [0.5, 0.5, 0.5], [0.0, 0.0, 0.5], [0.0, 0.5, 0.0], [0.0, 0.0, 0.0], [0.0, 0.5, 0.5], [0.5, 0.0, 0.5], [0.5, 0.5, 0.0], [0.25, 0.75, 0.75], [0.25, 0.25, 0.25], [0.75, 0.75, 0.25], [0.75, 0.25, 0.75]]",A,primitive->conventional (x sqrt2),BTE master (PhononDB/Carrete/npj/SciRep),,https://mdr.nims.go.jp/datasets/c250b833-43cc-4571-b62a-68b4ee640cdf,,PhononDB (Togo/NIMS MDR),https://mdr.nims.go.jp/datasets/c250b833-43cc-4571-b62a-68b4ee640cdf,"LTC-calc.log unit cell (PBEsol-relaxed), same file as kappa",mp-7173,True,stoichiometric,ScSbPt
ScSbPt,5.648,W/m/K,640.0,BTE,1,full BTE,1.0,,6.306213,216.0,F-43m,half-Heusler (C1b / MgAgAs),,"[""Sc"", ""Sc"", ""Sc"", ""Sc"", ""Sb"", ""Sb"", ""Sb"", ""Sb"", ""Pt"", ""Pt"", ""Pt"", ""Pt""]","[[0.5, 0.0, 0.0], [0.5, 0.5, 0.5], [0.0, 0.0, 0.5], [0.0, 0.5, 0.0], [0.0, 0.0, 0.0], [0.0, 0.5, 0.5], [0.5, 0.0, 0.5], [0.5, 0.5, 0.0], [0.25, 0.75, 0.75], [0.25, 0.25, 0.25], [0.75, 0.75, 0.25], [0.75, 0.25, 0.75]]",A,primitive->conventional (x sqrt2),BTE master (PhononDB/Carrete/npj/SciRep),,https://mdr.nims.go.jp/datasets/c250b833-43cc-4571-b62a-68b4ee640cdf,,PhononDB (Togo/NIMS MDR),https://mdr.nims.go.jp/datasets/c250b833-43cc-4571-b62a-68b4ee640cdf,"LTC-calc.log unit cell (PBEsol-relaxed), same file as kappa",mp-7173,True,stoichiometric,ScSbPt
ScSbPt,5.561,W/m/K,650.0,BTE,1,full BTE,1.0,,6.306213,216.0,F-43m,half-Heusler (C1b / MgAgAs),,"[""Sc"", ""Sc"", ""Sc"", ""Sc"", ""Sb"", ""Sb"", ""Sb"", ""Sb"", ""Pt"", ""Pt"", ""Pt"", ""Pt""]","[[0.5, 0.0, 0.0], [0.5, 0.5, 0.5], [0.0, 0.0, 0.5], [0.0, 0.5, 0.0], [0.0, 0.0, 0.0], [0.0, 0.5, 0.5], [0.5, 0.0, 0.5], [0.5, 0.5, 0.0], [0.25, 0.75, 0.75], [0.25, 0.25, 0.25], [0.75, 0.75, 0.25], [0.75, 0.25, 0.75]]",A,primitive->conventional (x sqrt2),BTE master (PhononDB/Carrete/npj/SciRep),,https://mdr.nims.go.jp/datasets/c250b833-43cc-4571-b62a-68b4ee640cdf,,PhononDB (Togo/NIMS MDR),https://mdr.nims.go.jp/datasets/c250b833-43cc-4571-b62a-68b4ee640cdf,"LTC-calc.log unit cell (PBEsol-relaxed), same file as kappa",mp-7173,True,stoichiometric,ScSbPt
ScSbPt,5.476,W/m/K,660.0,BTE,1,full BTE,1.0,,6.306213,216.0,F-43m,half-Heusler (C1b / MgAgAs),,"[""Sc"", ""Sc"", ""Sc"", ""Sc"", ""Sb"", ""Sb"", ""Sb"", ""Sb"", ""Pt"", ""Pt"", ""Pt"", ""Pt""]","[[0.5, 0.0, 0.0], [0.5, 0.5, 0.5], [0.0, 0.0, 0.5], [0.0, 0.5, 0.0], [0.0, 0.0, 0.0], [0.0, 0.5, 0.5], [0.5, 0.0, 0.5], [0.5, 0.5, 0.0], [0.25, 0.75, 0.75], [0.25, 0.25, 0.25], [0.75, 0.75, 0.25], [0.75, 0.25, 0.75]]",A,primitive->conventional (x sqrt2),BTE master (PhononDB/Carrete/npj/SciRep),,https://mdr.nims.go.jp/datasets/c250b833-43cc-4571-b62a-68b4ee640cdf,,PhononDB (Togo/NIMS MDR),https://mdr.nims.go.jp/datasets/c250b833-43cc-4571-b62a-68b4ee640cdf,"LTC-calc.log unit cell (PBEsol-relaxed), same file as kappa",mp-7173,True,stoichiometric,ScSbPt
ScSbPt,5.394,W/m/K,670.0,BTE,1,full BTE,1.0,,6.306213,216.0,F-43m,half-Heusler (C1b / MgAgAs),,"[""Sc"", ""Sc"", ""Sc"", ""Sc"", ""Sb"", ""Sb"", ""Sb"", ""Sb"", ""Pt"", ""Pt"", ""Pt"", ""Pt""]","[[0.5, 0.0, 0.0], [0.5, 0.5, 0.5], [0.0, 0.0, 0.5], [0.0, 0.5, 0.0], [0.0, 0.0, 0.0], [0.0, 0.5, 0.5], [0.5, 0.0, 0.5], [0.5, 0.5, 0.0], [0.25, 0.75, 0.75], [0.25, 0.25, 0.25], [0.75, 0.75, 0.25], [0.75, 0.25, 0.75]]",A,primitive->conventional (x sqrt2),BTE master (PhononDB/Carrete/npj/SciRep),,https://mdr.nims.go.jp/datasets/c250b833-43cc-4571-b62a-68b4ee640cdf,,PhononDB (Togo/NIMS MDR),https://mdr.nims.go.jp/datasets/c250b833-43cc-4571-b62a-68b4ee640cdf,"LTC-calc.log unit cell (PBEsol-relaxed), same file as kappa",mp-7173,True,stoichiometric,ScSbPt
ScSbPt,5.314,W/m/K,680.0,BTE,1,full BTE,1.0,,6.306213,216.0,F-43m,half-Heusler (C1b / MgAgAs),,"[""Sc"", ""Sc"", ""Sc"", ""Sc"", ""Sb"", ""Sb"", ""Sb"", ""Sb"", ""Pt"", ""Pt"", ""Pt"", ""Pt""]","[[0.5, 0.0, 0.0], [0.5, 0.5, 0.5], [0.0, 0.0, 0.5], [0.0, 0.5, 0.0], [0.0, 0.0, 0.0], [0.0, 0.5, 0.5], [0.5, 0.0, 0.5], [0.5, 0.5, 0.0], [0.25, 0.75, 0.75], [0.25, 0.25, 0.25], [0.75, 0.75, 0.25], [0.75, 0.25, 0.75]]",A,primitive->conventional (x sqrt2),BTE master (PhononDB/Carrete/npj/SciRep),,https://mdr.nims.go.jp/datasets/c250b833-43cc-4571-b62a-68b4ee640cdf,,PhononDB (Togo/NIMS MDR),https://mdr.nims.go.jp/datasets/c250b833-43cc-4571-b62a-68b4ee640cdf,"LTC-calc.log unit cell (PBEsol-relaxed), same file as kappa",mp-7173,True,stoichiometric,ScSbPt
ScSbPt,5.237,W/m/K,690.0,BTE,1,full BTE,1.0,,6.306213,216.0,F-43m,half-Heusler (C1b / MgAgAs),,"[""Sc"", ""Sc"", ""Sc"", ""Sc"", ""Sb"", ""Sb"", ""Sb"", ""Sb"", ""Pt"", ""Pt"", ""Pt"", ""Pt""]","[[0.5, 0.0, 0.0], [0.5, 0.5, 0.5], [0.0, 0.0, 0.5], [0.0, 0.5, 0.0], [0.0, 0.0, 0.0], [0.0, 0.5, 0.5], [0.5, 0.0, 0.5], [0.5, 0.5, 0.0], [0.25, 0.75, 0.75], [0.25, 0.25, 0.25], [0.75, 0.75, 0.25], [0.75, 0.25, 0.75]]",A,primitive->conventional (x sqrt2),BTE master (PhononDB/Carrete/npj/SciRep),,https://mdr.nims.go.jp/datasets/c250b833-43cc-4571-b62a-68b4ee640cdf,,PhononDB (Togo/NIMS MDR),https://mdr.nims.go.jp/datasets/c250b833-43cc-4571-b62a-68b4ee640cdf,"LTC-calc.log unit cell (PBEsol-relaxed), same file as kappa",mp-7173,True,stoichiometric,ScSbPt
ScSbPt,5.161,W/m/K,700.0,BTE,1,full BTE,1.0,,6.306213,216.0,F-43m,half-Heusler (C1b / MgAgAs),,"[""Sc"", ""Sc"", ""Sc"", ""Sc"", ""Sb"", ""Sb"", ""Sb"", ""Sb"", ""Pt"", ""Pt"", ""Pt"", ""Pt""]","[[0.5, 0.0, 0.0], [0.5, 0.5, 0.5], [0.0, 0.0, 0.5], [0.0, 0.5, 0.0], [0.0, 0.0, 0.0], [0.0, 0.5, 0.5], [0.5, 0.0, 0.5], [0.5, 0.5, 0.0], [0.25, 0.75, 0.75], [0.25, 0.25, 0.25], [0.75, 0.75, 0.25], [0.75, 0.25, 0.75]]",A,primitive->conventional (x sqrt2),BTE master (PhononDB/Carrete/npj/SciRep),,https://mdr.nims.go.jp/datasets/c250b833-43cc-4571-b62a-68b4ee640cdf,,PhononDB (Togo/NIMS MDR),https://mdr.nims.go.jp/datasets/c250b833-43cc-4571-b62a-68b4ee640cdf,"LTC-calc.log unit cell (PBEsol-relaxed), same file as kappa",mp-7173,True,stoichiometric,ScSbPt
ScSbPt,5.088,W/m/K,710.0,BTE,1,full BTE,1.0,,6.306213,216.0,F-43m,half-Heusler (C1b / MgAgAs),,"[""Sc"", ""Sc"", ""Sc"", ""Sc"", ""Sb"", ""Sb"", ""Sb"", ""Sb"", ""Pt"", ""Pt"", ""Pt"", ""Pt""]","[[0.5, 0.0, 0.0], [0.5, 0.5, 0.5], [0.0, 0.0, 0.5], [0.0, 0.5, 0.0], [0.0, 0.0, 0.0], [0.0, 0.5, 0.5], [0.5, 0.0, 0.5], [0.5, 0.5, 0.0], [0.25, 0.75, 0.75], [0.25, 0.25, 0.25], [0.75, 0.75, 0.25], [0.75, 0.25, 0.75]]",A,primitive->conventional (x sqrt2),BTE master (PhononDB/Carrete/npj/SciRep),,https://mdr.nims.go.jp/datasets/c250b833-43cc-4571-b62a-68b4ee640cdf,,PhononDB (Togo/NIMS MDR),https://mdr.nims.go.jp/datasets/c250b833-43cc-4571-b62a-68b4ee640cdf,"LTC-calc.log unit cell (PBEsol-relaxed), same file as kappa",mp-7173,True,stoichiometric,ScSbPt
ScSbPt,5.017,W/m/K,720.0,BTE,1,full BTE,1.0,,6.306213,216.0,F-43m,half-Heusler (C1b / MgAgAs),,"[""Sc"", ""Sc"", ""Sc"", ""Sc"", ""Sb"", ""Sb"", ""Sb"", ""Sb"", ""Pt"", ""Pt"", ""Pt"", ""Pt""]","[[0.5, 0.0, 0.0], [0.5, 0.5, 0.5], [0.0, 0.0, 0.5], [0.0, 0.5, 0.0], [0.0, 0.0, 0.0], [0.0, 0.5, 0.5], [0.5, 0.0, 0.5], [0.5, 0.5, 0.0], [0.25, 0.75, 0.75], [0.25, 0.25, 0.25], [0.75, 0.75, 0.25], [0.75, 0.25, 0.75]]",A,primitive->conventional (x sqrt2),BTE master (PhononDB/Carrete/npj/SciRep),,https://mdr.nims.go.jp/datasets/c250b833-43cc-4571-b62a-68b4ee640cdf,,PhononDB (Togo/NIMS MDR),https://mdr.nims.go.jp/datasets/c250b833-43cc-4571-b62a-68b4ee640cdf,"LTC-calc.log unit cell (PBEsol-relaxed), same file as kappa",mp-7173,True,stoichiometric,ScSbPt
ScSbPt,4.948,W/m/K,730.0,BTE,1,full BTE,1.0,,6.306213,216.0,F-43m,half-Heusler (C1b / MgAgAs),,"[""Sc"", ""Sc"", ""Sc"", ""Sc"", ""Sb"", ""Sb"", ""Sb"", ""Sb"", ""Pt"", ""Pt"", ""Pt"", ""Pt""]","[[0.5, 0.0, 0.0], [0.5, 0.5, 0.5], [0.0, 0.0, 0.5], [0.0, 0.5, 0.0], [0.0, 0.0, 0.0], [0.0, 0.5, 0.5], [0.5, 0.0, 0.5], [0.5, 0.5, 0.0], [0.25, 0.75, 0.75], [0.25, 0.25, 0.25], [0.75, 0.75, 0.25], [0.75, 0.25, 0.75]]",A,primitive->conventional (x sqrt2),BTE master (PhononDB/Carrete/npj/SciRep),,https://mdr.nims.go.jp/datasets/c250b833-43cc-4571-b62a-68b4ee640cdf,,PhononDB (Togo/NIMS MDR),https://mdr.nims.go.jp/datasets/c250b833-43cc-4571-b62a-68b4ee640cdf,"LTC-calc.log unit cell (PBEsol-relaxed), same file as kappa",mp-7173,True,stoichiometric,ScSbPt
ScSbPt,4.881,W/m/K,740.0,BTE,1,full BTE,1.0,,6.306213,216.0,F-43m,half-Heusler (C1b / MgAgAs),,"[""Sc"", ""Sc"", ""Sc"", ""Sc"", ""Sb"", ""Sb"", ""Sb"", ""Sb"", ""Pt"", ""Pt"", ""Pt"", ""Pt""]","[[0.5, 0.0, 0.0], [0.5, 0.5, 0.5], [0.0, 0.0, 0.5], [0.0, 0.5, 0.0], [0.0, 0.0, 0.0], [0.0, 0.5, 0.5], [0.5, 0.0, 0.5], [0.5, 0.5, 0.0], [0.25, 0.75, 0.75], [0.25, 0.25, 0.25], [0.75, 0.75, 0.25], [0.75, 0.25, 0.75]]",A,primitive->conventional (x sqrt2),BTE master (PhononDB/Carrete/npj/SciRep),,https://mdr.nims.go.jp/datasets/c250b833-43cc-4571-b62a-68b4ee640cdf,,PhononDB (Togo/NIMS MDR),https://mdr.nims.go.jp/datasets/c250b833-43cc-4571-b62a-68b4ee640cdf,"LTC-calc.log unit cell (PBEsol-relaxed), same file as kappa",mp-7173,True,stoichiometric,ScSbPt
ScSbPt,4.816,W/m/K,750.0,BTE,1,full BTE,1.0,,6.306213,216.0,F-43m,half-Heusler (C1b / MgAgAs),,"[""Sc"", ""Sc"", ""Sc"", ""Sc"", ""Sb"", ""Sb"", ""Sb"", ""Sb"", ""Pt"", ""Pt"", ""Pt"", ""Pt""]","[[0.5, 0.0, 0.0], [0.5, 0.5, 0.5], [0.0, 0.0, 0.5], [0.0, 0.5, 0.0], [0.0, 0.0, 0.0], [0.0, 0.5, 0.5], [0.5, 0.0, 0.5], [0.5, 0.5, 0.0], [0.25, 0.75, 0.75], [0.25, 0.25, 0.25], [0.75, 0.75, 0.25], [0.75, 0.25, 0.75]]",A,primitive->conventional (x sqrt2),BTE master (PhononDB/Carrete/npj/SciRep),,https://mdr.nims.go.jp/datasets/c250b833-43cc-4571-b62a-68b4ee640cdf,,PhononDB (Togo/NIMS MDR),https://mdr.nims.go.jp/datasets/c250b833-43cc-4571-b62a-68b4ee640cdf,"LTC-calc.log unit cell (PBEsol-relaxed), same file as kappa",mp-7173,True,stoichiometric,ScSbPt
ScSbPt,4.752,W/m/K,760.0,BTE,1,full BTE,1.0,,6.306213,216.0,F-43m,half-Heusler (C1b / MgAgAs),,"[""Sc"", ""Sc"", ""Sc"", ""Sc"", ""Sb"", ""Sb"", ""Sb"", ""Sb"", ""Pt"", ""Pt"", ""Pt"", ""Pt""]","[[0.5, 0.0, 0.0], [0.5, 0.5, 0.5], [0.0, 0.0, 0.5], [0.0, 0.5, 0.0], [0.0, 0.0, 0.0], [0.0, 0.5, 0.5], [0.5, 0.0, 0.5], [0.5, 0.5, 0.0], [0.25, 0.75, 0.75], [0.25, 0.25, 0.25], [0.75, 0.75, 0.25], [0.75, 0.25, 0.75]]",A,primitive->conventional (x sqrt2),BTE master (PhononDB/Carrete/npj/SciRep),,https://mdr.nims.go.jp/datasets/c250b833-43cc-4571-b62a-68b4ee640cdf,,PhononDB (Togo/NIMS MDR),https://mdr.nims.go.jp/datasets/c250b833-43cc-4571-b62a-68b4ee640cdf,"LTC-calc.log unit cell (PBEsol-relaxed), same file as kappa",mp-7173,True,stoichiometric,ScSbPt
ScSbPt,4.69,W/m/K,770.0,BTE,1,full BTE,1.0,,6.306213,216.0,F-43m,half-Heusler (C1b / MgAgAs),,"[""Sc"", ""Sc"", ""Sc"", ""Sc"", ""Sb"", ""Sb"", ""Sb"", ""Sb"", ""Pt"", ""Pt"", ""Pt"", ""Pt""]","[[0.5, 0.0, 0.0], [0.5, 0.5, 0.5], [0.0, 0.0, 0.5], [0.0, 0.5, 0.0], [0.0, 0.0, 0.0], [0.0, 0.5, 0.5], [0.5, 0.0, 0.5], [0.5, 0.5, 0.0], [0.25, 0.75, 0.75], [0.25, 0.25, 0.25], [0.75, 0.75, 0.25], [0.75, 0.25, 0.75]]",A,primitive->conventional (x sqrt2),BTE master (PhononDB/Carrete/npj/SciRep),,https://mdr.nims.go.jp/datasets/c250b833-43cc-4571-b62a-68b4ee640cdf,,PhononDB (Togo/NIMS MDR),https://mdr.nims.go.jp/datasets/c250b833-43cc-4571-b62a-68b4ee640cdf,"LTC-calc.log unit cell (PBEsol-relaxed), same file as kappa",mp-7173,True,stoichiometric,ScSbPt
ScSbPt,4.63,W/m/K,780.0,BTE,1,full BTE,1.0,,6.306213,216.0,F-43m,half-Heusler (C1b / MgAgAs),,"[""Sc"", ""Sc"", ""Sc"", ""Sc"", ""Sb"", ""Sb"", ""Sb"", ""Sb"", ""Pt"", ""Pt"", ""Pt"", ""Pt""]","[[0.5, 0.0, 0.0], [0.5, 0.5, 0.5], [0.0, 0.0, 0.5], [0.0, 0.5, 0.0], [0.0, 0.0, 0.0], [0.0, 0.5, 0.5], [0.5, 0.0, 0.5], [0.5, 0.5, 0.0], [0.25, 0.75, 0.75], [0.25, 0.25, 0.25], [0.75, 0.75, 0.25], [0.75, 0.25, 0.75]]",A,primitive->conventional (x sqrt2),BTE master (PhononDB/Carrete/npj/SciRep),,https://mdr.nims.go.jp/datasets/c250b833-43cc-4571-b62a-68b4ee640cdf,,PhononDB (Togo/NIMS MDR),https://mdr.nims.go.jp/datasets/c250b833-43cc-4571-b62a-68b4ee640cdf,"LTC-calc.log unit cell (PBEsol-relaxed), same file as kappa",mp-7173,True,stoichiometric,ScSbPt
ScSbPt,4.571,W/m/K,790.0,BTE,1,full BTE,1.0,,6.306213,216.0,F-43m,half-Heusler (C1b / MgAgAs),,"[""Sc"", ""Sc"", ""Sc"", ""Sc"", ""Sb"", ""Sb"", ""Sb"", ""Sb"", ""Pt"", ""Pt"", ""Pt"", ""Pt""]","[[0.5, 0.0, 0.0], [0.5, 0.5, 0.5], [0.0, 0.0, 0.5], [0.0, 0.5, 0.0], [0.0, 0.0, 0.0], [0.0, 0.5, 0.5], [0.5, 0.0, 0.5], [0.5, 0.5, 0.0], [0.25, 0.75, 0.75], [0.25, 0.25, 0.25], [0.75, 0.75, 0.25], [0.75, 0.25, 0.75]]",A,primitive->conventional (x sqrt2),BTE master (PhononDB/Carrete/npj/SciRep),,https://mdr.nims.go.jp/datasets/c250b833-43cc-4571-b62a-68b4ee640cdf,,PhononDB (Togo/NIMS MDR),https://mdr.nims.go.jp/datasets/c250b833-43cc-4571-b62a-68b4ee640cdf,"LTC-calc.log unit cell (PBEsol-relaxed), same file as kappa",mp-7173,True,stoichiometric,ScSbPt
ScSbPt,4.514,W/m/K,800.0,BTE,1,full BTE,1.0,,6.306213,216.0,F-43m,half-Heusler (C1b / MgAgAs),,"[""Sc"", ""Sc"", ""Sc"", ""Sc"", ""Sb"", ""Sb"", ""Sb"", ""Sb"", ""Pt"", ""Pt"", ""Pt"", ""Pt""]","[[0.5, 0.0, 0.0], [0.5, 0.5, 0.5], [0.0, 0.0, 0.5], [0.0, 0.5, 0.0], [0.0, 0.0, 0.0], [0.0, 0.5, 0.5], [0.5, 0.0, 0.5], [0.5, 0.5, 0.0], [0.25, 0.75, 0.75], [0.25, 0.25, 0.25], [0.75, 0.75, 0.25], [0.75, 0.25, 0.75]]",A,primitive->conventional (x sqrt2),BTE master (PhononDB/Carrete/npj/SciRep),,https://mdr.nims.go.jp/datasets/c250b833-43cc-4571-b62a-68b4ee640cdf,,PhononDB (Togo/NIMS MDR),https://mdr.nims.go.jp/datasets/c250b833-43cc-4571-b62a-68b4ee640cdf,"LTC-calc.log unit cell (PBEsol-relaxed), same file as kappa",mp-7173,True,stoichiometric,ScSbPt
ScSbPt,4.458,W/m/K,810.0,BTE,1,full BTE,1.0,,6.306213,216.0,F-43m,half-Heusler (C1b / MgAgAs),,"[""Sc"", ""Sc"", ""Sc"", ""Sc"", ""Sb"", ""Sb"", ""Sb"", ""Sb"", ""Pt"", ""Pt"", ""Pt"", ""Pt""]","[[0.5, 0.0, 0.0], [0.5, 0.5, 0.5], [0.0, 0.0, 0.5], [0.0, 0.5, 0.0], [0.0, 0.0, 0.0], [0.0, 0.5, 0.5], [0.5, 0.0, 0.5], [0.5, 0.5, 0.0], [0.25, 0.75, 0.75], [0.25, 0.25, 0.25], [0.75, 0.75, 0.25], [0.75, 0.25, 0.75]]",A,primitive->conventional (x sqrt2),BTE master (PhononDB/Carrete/npj/SciRep),,https://mdr.nims.go.jp/datasets/c250b833-43cc-4571-b62a-68b4ee640cdf,,PhononDB (Togo/NIMS MDR),https://mdr.nims.go.jp/datasets/c250b833-43cc-4571-b62a-68b4ee640cdf,"LTC-calc.log unit cell (PBEsol-relaxed), same file as kappa",mp-7173,True,stoichiometric,ScSbPt
ScSbPt,4.403,W/m/K,820.0,BTE,1,full BTE,1.0,,6.306213,216.0,F-43m,half-Heusler (C1b / MgAgAs),,"[""Sc"", ""Sc"", ""Sc"", ""Sc"", ""Sb"", ""Sb"", ""Sb"", ""Sb"", ""Pt"", ""Pt"", ""Pt"", ""Pt""]","[[0.5, 0.0, 0.0], [0.5, 0.5, 0.5], [0.0, 0.0, 0.5], [0.0, 0.5, 0.0], [0.0, 0.0, 0.0], [0.0, 0.5, 0.5], [0.5, 0.0, 0.5], [0.5, 0.5, 0.0], [0.25, 0.75, 0.75], [0.25, 0.25, 0.25], [0.75, 0.75, 0.25], [0.75, 0.25, 0.75]]",A,primitive->conventional (x sqrt2),BTE master (PhononDB/Carrete/npj/SciRep),,https://mdr.nims.go.jp/datasets/c250b833-43cc-4571-b62a-68b4ee640cdf,,PhononDB (Togo/NIMS MDR),https://mdr.nims.go.jp/datasets/c250b833-43cc-4571-b62a-68b4ee640cdf,"LTC-calc.log unit cell (PBEsol-relaxed), same file as kappa",mp-7173,True,stoichiometric,ScSbPt
ScSbPt,4.35,W/m/K,830.0,BTE,1,full BTE,1.0,,6.306213,216.0,F-43m,half-Heusler (C1b / MgAgAs),,"[""Sc"", ""Sc"", ""Sc"", ""Sc"", ""Sb"", ""Sb"", ""Sb"", ""Sb"", ""Pt"", ""Pt"", ""Pt"", ""Pt""]","[[0.5, 0.0, 0.0], [0.5, 0.5, 0.5], [0.0, 0.0, 0.5], [0.0, 0.5, 0.0], [0.0, 0.0, 0.0], [0.0, 0.5, 0.5], [0.5, 0.0, 0.5], [0.5, 0.5, 0.0], [0.25, 0.75, 0.75], [0.25, 0.25, 0.25], [0.75, 0.75, 0.25], [0.75, 0.25, 0.75]]",A,primitive->conventional (x sqrt2),BTE master (PhononDB/Carrete/npj/SciRep),,https://mdr.nims.go.jp/datasets/c250b833-43cc-4571-b62a-68b4ee640cdf,,PhononDB (Togo/NIMS MDR),https://mdr.nims.go.jp/datasets/c250b833-43cc-4571-b62a-68b4ee640cdf,"LTC-calc.log unit cell (PBEsol-relaxed), same file as kappa",mp-7173,True,stoichiometric,ScSbPt
ScSbPt,4.298,W/m/K,840.0,BTE,1,full BTE,1.0,,6.306213,216.0,F-43m,half-Heusler (C1b / MgAgAs),,"[""Sc"", ""Sc"", ""Sc"", ""Sc"", ""Sb"", ""Sb"", ""Sb"", ""Sb"", ""Pt"", ""Pt"", ""Pt"", ""Pt""]","[[0.5, 0.0, 0.0], [0.5, 0.5, 0.5], [0.0, 0.0, 0.5], [0.0, 0.5, 0.0], [0.0, 0.0, 0.0], [0.0, 0.5, 0.5], [0.5, 0.0, 0.5], [0.5, 0.5, 0.0], [0.25, 0.75, 0.75], [0.25, 0.25, 0.25], [0.75, 0.75, 0.25], [0.75, 0.25, 0.75]]",A,primitive->conventional (x sqrt2),BTE master (PhononDB/Carrete/npj/SciRep),,https://mdr.nims.go.jp/datasets/c250b833-43cc-4571-b62a-68b4ee640cdf,,PhononDB (Togo/NIMS MDR),https://mdr.nims.go.jp/datasets/c250b833-43cc-4571-b62a-68b4ee640cdf,"LTC-calc.log unit cell (PBEsol-relaxed), same file as kappa",mp-7173,True,stoichiometric,ScSbPt
