Repository: Shivamrandive747/Thermalconductivity_prediction

# Calibrating first-principles lattice thermal conductivity to experiment

**A curated half-Heusler dataset and a validated transfer function.**

Published first-principles transport calculations of lattice thermal conductivity exceed what
laboratories measure for the same compound by a **median factor of 1.55**. That offset is regular
enough to be removed in closed form:

$$\kappa_L^{\mathrm{expt}}(T) \;=\; \kappa_L^{\mathrm{BTE}}(T)\;\min\!\left[c\left(\tfrac{T}{300}\right)^{p},\,1\right],
\qquad c = 0.51,\quad p = 0.80$$

Inside a domain of applicability declared before the validation set was scored, this places

File: data/Target_Materials/HEUSLER_KAPPA_TRAINING_SET.csv (part 132 of 192)
formula,kappa_L,kappa_units,temperature_K,method,method_tier,tier_name,weight,kappa_basis,struct_a_A,struct_spacegroup,struct_sg_symbol,struct_prototype,struct_site_ordering,struct_species,struct_frac_coords,struct_grade,lattice_convention,source,source_doi,source_url,source_location,struct_source,struct_source_url,struct_source_detail,struct_id,struct_same_paper_as_kappa,stoichiometry,parent_formula
ScSbPt,4.247,W/m/K,850.0,BTE,1,full BTE,1.0,,6.306213,216.0,F-43m,half-Heusler (C1b / MgAgAs),,"[""Sc"", ""Sc"", ""Sc"", ""Sc"", ""Sb"", ""Sb"", ""Sb"", ""Sb"", ""Pt"", ""Pt"", ""Pt"", ""Pt""]","[[0.5, 0.0, 0.0], [0.5, 0.5, 0.5], [0.0, 0.0, 0.5], [0.0, 0.5, 0.0], [0.0, 0.0, 0.0], [0.0, 0.5, 0.5], [0.5, 0.0, 0.5], [0.5, 0.5, 0.0], [0.25, 0.75, 0.75], [0.25, 0.25, 0.25], [0.75, 0.75, 0.25], [0.75, 0.25, 0.75]]",A,primitive->conventional (x sqrt2),BTE master (PhononDB/Carrete/npj/SciRep),,https://mdr.nims.go.jp/datasets/c250b833-43cc-4571-b62a-68b4ee640cdf,,PhononDB (Togo/NIMS MDR),https://mdr.nims.go.jp/datasets/c250b833-43cc-4571-b62a-68b4ee640cdf,"LTC-calc.log unit cell (PBEsol-relaxed), same file as kappa",mp-7173,True,stoichiometric,ScSbPt
ScSbPt,4.198,W/m/K,860.0,BTE,1,full BTE,1.0,,6.306213,216.0,F-43m,half-Heusler (C1b / MgAgAs),,"[""Sc"", ""Sc"", ""Sc"", ""Sc"", ""Sb"", ""Sb"", ""Sb"", ""Sb"", ""Pt"", ""Pt"", ""Pt"", ""Pt""]","[[0.5, 0.0, 0.0], [0.5, 0.5, 0.5], [0.0, 0.0, 0.5], [0.0, 0.5, 0.0], [0.0, 0.0, 0.0], [0.0, 0.5, 0.5], [0.5, 0.0, 0.5], [0.5, 0.5, 0.0], [0.25, 0.75, 0.75], [0.25, 0.25, 0.25], [0.75, 0.75, 0.25], [0.75, 0.25, 0.75]]",A,primitive->conventional (x sqrt2),BTE master (PhononDB/Carrete/npj/SciRep),,https://mdr.nims.go.jp/datasets/c250b833-43cc-4571-b62a-68b4ee640cdf,,PhononDB (Togo/NIMS MDR),https://mdr.nims.go.jp/datasets/c250b833-43cc-4571-b62a-68b4ee640cdf,"LTC-calc.log unit cell (PBEsol-relaxed), same file as kappa",mp-7173,True,stoichiometric,ScSbPt
ScSbPt,4.149,W/m/K,870.0,BTE,1,full BTE,1.0,,6.306213,216.0,F-43m,half-Heusler (C1b / MgAgAs),,"[""Sc"", ""Sc"", ""Sc"", ""Sc"", ""Sb"", ""Sb"", ""Sb"", ""Sb"", ""Pt"", ""Pt"", ""Pt"", ""Pt""]","[[0.5, 0.0, 0.0], [0.5, 0.5, 0.5], [0.0, 0.0, 0.5], [0.0, 0.5, 0.0], [0.0, 0.0, 0.0], [0.0, 0.5, 0.5], [0.5, 0.0, 0.5], [0.5, 0.5, 0.0], [0.25, 0.75, 0.75], [0.25, 0.25, 0.25], [0.75, 0.75, 0.25], [0.75, 0.25, 0.75]]",A,primitive->conventional (x sqrt2),BTE master (PhononDB/Carrete/npj/SciRep),,https://mdr.nims.go.jp/datasets/c250b833-43cc-4571-b62a-68b4ee640cdf,,PhononDB (Togo/NIMS MDR),https://mdr.nims.go.jp/datasets/c250b833-43cc-4571-b62a-68b4ee640cdf,"LTC-calc.log unit cell (PBEsol-relaxed), same file as kappa",mp-7173,True,stoichiometric,ScSbPt
ScSbPt,4.102,W/m/K,880.0,BTE,1,full BTE,1.0,,6.306213,216.0,F-43m,half-Heusler (C1b / MgAgAs),,"[""Sc"", ""Sc"", ""Sc"", ""Sc"", ""Sb"", ""Sb"", ""Sb"", ""Sb"", ""Pt"", ""Pt"", ""Pt"", ""Pt""]","[[0.5, 0.0, 0.0], [0.5, 0.5, 0.5], [0.0, 0.0, 0.5], [0.0, 0.5, 0.0], [0.0, 0.0, 0.0], [0.0, 0.5, 0.5], [0.5, 0.0, 0.5], [0.5, 0.5, 0.0], [0.25, 0.75, 0.75], [0.25, 0.25, 0.25], [0.75, 0.75, 0.25], [0.75, 0.25, 0.75]]",A,primitive->conventional (x sqrt2),BTE master (PhononDB/Carrete/npj/SciRep),,https://mdr.nims.go.jp/datasets/c250b833-43cc-4571-b62a-68b4ee640cdf,,PhononDB (Togo/NIMS MDR),https://mdr.nims.go.jp/datasets/c250b833-43cc-4571-b62a-68b4ee640cdf,"LTC-calc.log unit cell (PBEsol-relaxed), same file as kappa",mp-7173,True,stoichiometric,ScSbPt
ScSbPt,4.056,W/m/K,890.0,BTE,1,full BTE,1.0,,6.306213,216.0,F-43m,half-Heusler (C1b / MgAgAs),,"[""Sc"", ""Sc"", ""Sc"", ""Sc"", ""Sb"", ""Sb"", ""Sb"", ""Sb"", ""Pt"", ""Pt"", ""Pt"", ""Pt""]","[[0.5, 0.0, 0.0], [0.5, 0.5, 0.5], [0.0, 0.0, 0.5], [0.0, 0.5, 0.0], [0.0, 0.0, 0.0], [0.0, 0.5, 0.5], [0.5, 0.0, 0.5], [0.5, 0.5, 0.0], [0.25, 0.75, 0.75], [0.25, 0.25, 0.25], [0.75, 0.75, 0.25], [0.75, 0.25, 0.75]]",A,primitive->conventional (x sqrt2),BTE master (PhononDB/Carrete/npj/SciRep),,https://mdr.nims.go.jp/datasets/c250b833-43cc-4571-b62a-68b4ee640cdf,,PhononDB (Togo/NIMS MDR),https://mdr.nims.go.jp/datasets/c250b833-43cc-4571-b62a-68b4ee640cdf,"LTC-calc.log unit cell (PBEsol-relaxed), same file as kappa",mp-7173,True,stoichiometric,ScSbPt
ScSbPt,4.011,W/m/K,900.0,BTE,1,full BTE,1.0,,6.306213,216.0,F-43m,half-Heusler (C1b / MgAgAs),,"[""Sc"", ""Sc"", ""Sc"", ""Sc"", ""Sb"", ""Sb"", ""Sb"", ""Sb"", ""Pt"", ""Pt"", ""Pt"", ""Pt""]","[[0.5, 0.0, 0.0], [0.5, 0.5, 0.5], [0.0, 0.0, 0.5], [0.0, 0.5, 0.0], [0.0, 0.0, 0.0], [0.0, 0.5, 0.5], [0.5, 0.0, 0.5], [0.5, 0.5, 0.0], [0.25, 0.75, 0.75], [0.25, 0.25, 0.25], [0.75, 0.75, 0.25], [0.75, 0.25, 0.75]]",A,primitive->conventional (x sqrt2),BTE master (PhononDB/Carrete/npj/SciRep),,https://mdr.nims.go.jp/datasets/c250b833-43cc-4571-b62a-68b4ee640cdf,,PhononDB (Togo/NIMS MDR),https://mdr.nims.go.jp/datasets/c250b833-43cc-4571-b62a-68b4ee640cdf,"LTC-calc.log unit cell (PBEsol-relaxed), same file as kappa",mp-7173,True,stoichiometric,ScSbPt
ScSbPt,3.966,W/m/K,910.0,BTE,1,full BTE,1.0,,6.306213,216.0,F-43m,half-Heusler (C1b / MgAgAs),,"[""Sc"", ""Sc"", ""Sc"", ""Sc"", ""Sb"", ""Sb"", ""Sb"", ""Sb"", ""Pt"", ""Pt"", ""Pt"", ""Pt""]","[[0.5, 0.0, 0.0], [0.5, 0.5, 0.5], [0.0, 0.0, 0.5], [0.0, 0.5, 0.0], [0.0, 0.0, 0.0], [0.0, 0.5, 0.5], [0.5, 0.0, 0.5], [0.5, 0.5, 0.0], [0.25, 0.75, 0.75], [0.25, 0.25, 0.25], [0.75, 0.75, 0.25], [0.75, 0.25, 0.75]]",A,primitive->conventional (x sqrt2),BTE master (PhononDB/Carrete/npj/SciRep),,https://mdr.nims.go.jp/datasets/c250b833-43cc-4571-b62a-68b4ee640cdf,,PhononDB (Togo/NIMS MDR),https://mdr.nims.go.jp/datasets/c250b833-43cc-4571-b62a-68b4ee640cdf,"LTC-calc.log unit cell (PBEsol-relaxed), same file as kappa",mp-7173,True,stoichiometric,ScSbPt
ScSbPt,3.923,W/m/K,920.0,BTE,1,full BTE,1.0,,6.306213,216.0,F-43m,half-Heusler (C1b / MgAgAs),,"[""Sc"", ""Sc"", ""Sc"", ""Sc"", ""Sb"", ""Sb"", ""Sb"", ""Sb"", ""Pt"", ""Pt"", ""Pt"", ""Pt""]","[[0.5, 0.0, 0.0], [0.5, 0.5, 0.5], [0.0, 0.0, 0.5], [0.0, 0.5, 0.0], [0.0, 0.0, 0.0], [0.0, 0.5, 0.5], [0.5, 0.0, 0.5], [0.5, 0.5, 0.0], [0.25, 0.75, 0.75], [0.25, 0.25, 0.25], [0.75, 0.75, 0.25], [0.75, 0.25, 0.75]]",A,primitive->conventional (x sqrt2),BTE master (PhononDB/Carrete/npj/SciRep),,https://mdr.nims.go.jp/datasets/c250b833-43cc-4571-b62a-68b4ee640cdf,,PhononDB (Togo/NIMS MDR),https://mdr.nims.go.jp/datasets/c250b833-43cc-4571-b62a-68b4ee640cdf,"LTC-calc.log unit cell (PBEsol-relaxed), same file as kappa",mp-7173,True,stoichiometric,ScSbPt
ScSbPt,3.881,W/m/K,930.0,BTE,1,full BTE,1.0,,6.306213,216.0,F-43m,half-Heusler (C1b / MgAgAs),,"[""Sc"", ""Sc"", ""Sc"", ""Sc"", ""Sb"", ""Sb"", ""Sb"", ""Sb"", ""Pt"", ""Pt"", ""Pt"", ""Pt""]","[[0.5, 0.0, 0.0], [0.5, 0.5, 0.5], [0.0, 0.0, 0.5], [0.0, 0.5, 0.0], [0.0, 0.0, 0.0], [0.0, 0.5, 0.5], [0.5, 0.0, 0.5], [0.5, 0.5, 0.0], [0.25, 0.75, 0.75], [0.25, 0.25, 0.25], [0.75, 0.75, 0.25], [0.75, 0.25, 0.75]]",A,primitive->conventional (x sqrt2),BTE master (PhononDB/Carrete/npj/SciRep),,https://mdr.nims.go.jp/datasets/c250b833-43cc-4571-b62a-68b4ee640cdf,,PhononDB (Togo/NIMS MDR),https://mdr.nims.go.jp/datasets/c250b833-43cc-4571-b62a-68b4ee640cdf,"LTC-calc.log unit cell (PBEsol-relaxed), same file as kappa",mp-7173,True,stoichiometric,ScSbPt
ScSbPt,3.84,W/m/K,940.0,BTE,1,full BTE,1.0,,6.306213,216.0,F-43m,half-Heusler (C1b / MgAgAs),,"[""Sc"", ""Sc"", ""Sc"", ""Sc"", ""Sb"", ""Sb"", ""Sb"", ""Sb"", ""Pt"", ""Pt"", ""Pt"", ""Pt""]","[[0.5, 0.0, 0.0], [0.5, 0.5, 0.5], [0.0, 0.0, 0.5], [0.0, 0.5, 0.0], [0.0, 0.0, 0.0], [0.0, 0.5, 0.5], [0.5, 0.0, 0.5], [0.5, 0.5, 0.0], [0.25, 0.75, 0.75], [0.25, 0.25, 0.25], [0.75, 0.75, 0.25], [0.75, 0.25, 0.75]]",A,primitive->conventional (x sqrt2),BTE master (PhononDB/Carrete/npj/SciRep),,https://mdr.nims.go.jp/datasets/c250b833-43cc-4571-b62a-68b4ee640cdf,,PhononDB (Togo/NIMS MDR),https://mdr.nims.go.jp/datasets/c250b833-43cc-4571-b62a-68b4ee640cdf,"LTC-calc.log unit cell (PBEsol-relaxed), same file as kappa",mp-7173,True,stoichiometric,ScSbPt
ScSbPt,3.799,W/m/K,950.0,BTE,1,full BTE,1.0,,6.306213,216.0,F-43m,half-Heusler (C1b / MgAgAs),,"[""Sc"", ""Sc"", ""Sc"", ""Sc"", ""Sb"", ""Sb"", ""Sb"", ""Sb"", ""Pt"", ""Pt"", ""Pt"", ""Pt""]","[[0.5, 0.0, 0.0], [0.5, 0.5, 0.5], [0.0, 0.0, 0.5], [0.0, 0.5, 0.0], [0.0, 0.0, 0.0], [0.0, 0.5, 0.5], [0.5, 0.0, 0.5], [0.5, 0.5, 0.0], [0.25, 0.75, 0.75], [0.25, 0.25, 0.25], [0.75, 0.75, 0.25], [0.75, 0.25, 0.75]]",A,primitive->conventional (x sqrt2),BTE master (PhononDB/Carrete/npj/SciRep),,https://mdr.nims.go.jp/datasets/c250b833-43cc-4571-b62a-68b4ee640cdf,,PhononDB (Togo/NIMS MDR),https://mdr.nims.go.jp/datasets/c250b833-43cc-4571-b62a-68b4ee640cdf,"LTC-calc.log unit cell (PBEsol-relaxed), same file as kappa",mp-7173,True,stoichiometric,ScSbPt
ScSbPt,3.759,W/m/K,960.0,BTE,1,full BTE,1.0,,6.306213,216.0,F-43m,half-Heusler (C1b / MgAgAs),,"[""Sc"", ""Sc"", ""Sc"", ""Sc"", ""Sb"", ""Sb"", ""Sb"", ""Sb"", ""Pt"", ""Pt"", ""Pt"", ""Pt""]","[[0.5, 0.0, 0.0], [0.5, 0.5, 0.5], [0.0, 0.0, 0.5], [0.0, 0.5, 0.0], [0.0, 0.0, 0.0], [0.0, 0.5, 0.5], [0.5, 0.0, 0.5], [0.5, 0.5, 0.0], [0.25, 0.75, 0.75], [0.25, 0.25, 0.25], [0.75, 0.75, 0.25], [0.75, 0.25, 0.75]]",A,primitive->conventional (x sqrt2),BTE master (PhononDB/Carrete/npj/SciRep),,https://mdr.nims.go.jp/datasets/c250b833-43cc-4571-b62a-68b4ee640cdf,,PhononDB (Togo/NIMS MDR),https://mdr.nims.go.jp/datasets/c250b833-43cc-4571-b62a-68b4ee640cdf,"LTC-calc.log unit cell (PBEsol-relaxed), same file as kappa",mp-7173,True,stoichiometric,ScSbPt
ScSbPt,3.721,W/m/K,970.0,BTE,1,full BTE,1.0,,6.306213,216.0,F-43m,half-Heusler (C1b / MgAgAs),,"[""Sc"", ""Sc"", ""Sc"", ""Sc"", ""Sb"", ""Sb"", ""Sb"", ""Sb"", ""Pt"", ""Pt"", ""Pt"", ""Pt""]","[[0.5, 0.0, 0.0], [0.5, 0.5, 0.5], [0.0, 0.0, 0.5], [0.0, 0.5, 0.0], [0.0, 0.0, 0.0], [0.0, 0.5, 0.5], [0.5, 0.0, 0.5], [0.5, 0.5, 0.0], [0.25, 0.75, 0.75], [0.25, 0.25, 0.25], [0.75, 0.75, 0.25], [0.75, 0.25, 0.75]]",A,primitive->conventional (x sqrt2),BTE master (PhononDB/Carrete/npj/SciRep),,https://mdr.nims.go.jp/datasets/c250b833-43cc-4571-b62a-68b4ee640cdf,,PhononDB (Togo/NIMS MDR),https://mdr.nims.go.jp/datasets/c250b833-43cc-4571-b62a-68b4ee640cdf,"LTC-calc.log unit cell (PBEsol-relaxed), same file as kappa",mp-7173,True,stoichiometric,ScSbPt
ScSbPt,3.683,W/m/K,980.0,BTE,1,full BTE,1.0,,6.306213,216.0,F-43m,half-Heusler (C1b / MgAgAs),,"[""Sc"", ""Sc"", ""Sc"", ""Sc"", ""Sb"", ""Sb"", ""Sb"", ""Sb"", ""Pt"", ""Pt"", ""Pt"", ""Pt""]","[[0.5, 0.0, 0.0], [0.5, 0.5, 0.5], [0.0, 0.0, 0.5], [0.0, 0.5, 0.0], [0.0, 0.0, 0.0], [0.0, 0.5, 0.5], [0.5, 0.0, 0.5], [0.5, 0.5, 0.0], [0.25, 0.75, 0.75], [0.25, 0.25, 0.25], [0.75, 0.75, 0.25], [0.75, 0.25, 0.75]]",A,primitive->conventional (x sqrt2),BTE master (PhononDB/Carrete/npj/SciRep),,https://mdr.nims.go.jp/datasets/c250b833-43cc-4571-b62a-68b4ee640cdf,,PhononDB (Togo/NIMS MDR),https://mdr.nims.go.jp/datasets/c250b833-43cc-4571-b62a-68b4ee640cdf,"LTC-calc.log unit cell (PBEsol-relaxed), same file as kappa",mp-7173,True,stoichiometric,ScSbPt
ScSbPt,3.645,W/m/K,990.0,BTE,1,full BTE,1.0,,6.306213,216.0,F-43m,half-Heusler (C1b / MgAgAs),,"[""Sc"", ""Sc"", ""Sc"", ""Sc"", ""Sb"", ""Sb"", ""Sb"", ""Sb"", ""Pt"", ""Pt"", ""Pt"", ""Pt""]","[[0.5, 0.0, 0.0], [0.5, 0.5, 0.5], [0.0, 0.0, 0.5], [0.0, 0.5, 0.0], [0.0, 0.0, 0.0], [0.0, 0.5, 0.5], [0.5, 0.0, 0.5], [0.5, 0.5, 0.0], [0.25, 0.75, 0.75], [0.25, 0.25, 0.25], [0.75, 0.75, 0.25], [0.75, 0.25, 0.75]]",A,primitive->conventional (x sqrt2),BTE master (PhononDB/Carrete/npj/SciRep),,https://mdr.nims.go.jp/datasets/c250b833-43cc-4571-b62a-68b4ee640cdf,,PhononDB (Togo/NIMS MDR),https://mdr.nims.go.jp/datasets/c250b833-43cc-4571-b62a-68b4ee640cdf,"LTC-calc.log unit cell (PBEsol-relaxed), same file as kappa",mp-7173,True,stoichiometric,ScSbPt
ScSbPt,3.609,W/m/K,1000.0,BTE,1,full BTE,1.0,,6.306213,216.0,F-43m,half-Heusler (C1b / MgAgAs),,"[""Sc"", ""Sc"", ""Sc"", ""Sc"", ""Sb"", ""Sb"", ""Sb"", ""Sb"", ""Pt"", ""Pt"", ""Pt"", ""Pt""]","[[0.5, 0.0, 0.0], [0.5, 0.5, 0.5], [0.0, 0.0, 0.5], [0.0, 0.5, 0.0], [0.0, 0.0, 0.0], [0.0, 0.5, 0.5], [0.5, 0.0, 0.5], [0.5, 0.5, 0.0], [0.25, 0.75, 0.75], [0.25, 0.25, 0.25], [0.75, 0.75, 0.25], [0.75, 0.25, 0.75]]",A,primitive->conventional (x sqrt2),BTE master (PhononDB/Carrete/npj/SciRep),,https://mdr.nims.go.jp/datasets/c250b833-43cc-4571-b62a-68b4ee640cdf,,PhononDB (Togo/NIMS MDR),https://mdr.nims.go.jp/datasets/c250b833-43cc-4571-b62a-68b4ee640cdf,"LTC-calc.log unit cell (PBEsol-relaxed), same file as kappa",mp-7173,True,stoichiometric,ScSbPt
ScSiAu,12.259,W/m/K,300.0,"semi-empirical (Slack / Debye-Callaway-type, NOT BTE)",1,full BTE,1.0,,6.07,216.0,F-43m,half Heusler (C1_b / MgAgAs),CAB,,,B,conventional,repository mining,10.48550/arXiv.2501.11644,https://github.com/ertekin-research-group/halfheusler-space/blob/main/HH_overview.csv,,repository mining,https://github.com/AMRL-2018/MachineLearning_Half_Heusler/blob/master/data/halfHeusler.csv,"alatt column (AFLOW T0003 half-Heusler relaxed lattice constant, same table as kappa)",AMRL-2018/MachineLearning_Half_Heusler data/halfHeusler.csv | AFLOW Au1Sc1Si1.T0003.CAB,True,stoichiometric,ScSiAu
ScSnAu,7.09,W/m/K,300.0,BTE,1,full BTE,1.0,,6.53,216.0,F-43m,C1b,Sc/Sn/Au,"[""Sc"", ""Sn"", ""Au""]","[[0, 0, 0], [0.5, 0.5, 0.5], [0.25, 0.25, 0.25]]",A,conventional,BTE master (PhononDB/Carrete/npj/SciRep),10.1038/s41598-021-92030-4,https://www.nature.com/articles/s41598-021-92030-4#MOESM1,,Sci.Rep. 11:13809 (2021) Table S1,https://www.nature.com/articles/s41598-021-92030-4#MOESM1,"Table S1 (DFT-optimized lattice parameter + lowest-energy site assignment), same table as kappa",mp-2894,True,stoichiometric,ScSnAu
ScSnAu,7.998,W/m/K,300.0,"semi-empirical (Slack / Debye-Callaway-type, NOT BTE)",1,full BTE,1.0,,6.53,216.0,F-43m,C1b,Sc/Sn/Au,"[""Sc"", ""Sn"", ""Au""]","[[0, 0, 0], [0.5, 0.5, 0.5], [0.25, 0.25, 0.25]]",A,conventional,repository mining,10.48550/arXiv.2501.11644,https://github.com/ertekin-research-group/halfheusler-space/blob/main/HH_overview.csv,,Sci.Rep. 11:13809 (2021) Table S1,https://www.nature.com/articles/s41598-021-92030-4#MOESM1,"Table S1 (DFT-optimized lattice parameter + lowest-energy site assignment), same table as kappa",mp-2894,True,stoichiometric,ScSnAu
ScSnAu,7.09,W/m/K,300.0,Phono3py,1,full BTE,1.0,,6.53,216.0,F-43m,C1b,Sc/Sn/Au,"[""Sc"", ""Sn"", ""Au""]","[[0, 0, 0], [0.5, 0.5, 0.5], [0.25, 0.25, 0.25]]",A,conventional,"paper mining (PDF, batch 2)",arxiv:2010.12467v1,,Table S1,Sci.Rep. 11:13809 (2021) Table S1,https://www.nature.com/articles/s41598-021-92030-4#MOESM1,"Table S1 (DFT-optimized lattice parameter + lowest-energy site assignment), same table as kappa",mp-2894,True,stoichiometric,ScSnAu
ScSnAu,11.7289,W/m/K,300.0,"BTE (phono3py-class, Phonix auto-kappa)",1,full BTE,1.0,,6.53,216.0,F-43m,C1b,Sc/Sn/Au,"[""Sc"", ""Sn"", ""Au""]","[[0, 0, 0], [0.5, 0.5, 0.5], [0.25, 0.25, 0.25]]",A,conventional,Phonix (first-principles BTE),10.1038/s41524-026-02033-w,https://huggingface.co/datasets/phonix-db/phonix-summary,"phonix-summary, HF datasets-server",Sci.Rep. 11:13809 (2021) Table S1,https://www.nature.com/articles/s41598-021-92030-4#MOESM1,"Table S1 (DFT-optimized lattice parameter + lowest-energy site assignment), same table as kappa",mp-2894,True,stoichiometric,ScSnAu
ScTeRh,14.184,W/m/K,300.0,"semi-empirical (Slack / Debye-Callaway-type, NOT BTE)",1,full BTE,1.0,,6.17,216.0,F-43m,half Heusler (C1_b / MgAgAs),CAB,,,B,conventional,repository mining,10.48550/arXiv.2501.11644,https://github.com/ertekin-research-group/halfheusler-space/blob/main/HH_overview.csv,,repository mining,https://github.com/AMRL-2018/MachineLearning_Half_Heusler/blob/master/data/halfHeusler.csv,"alatt column (AFLOW T0003 half-Heusler relaxed lattice constant, same table as kappa)",AMRL-2018/MachineLearning_Half_Heusler data/halfHeusler.csv | AFLOW Rh1Sc1Te1.T0003.CAB,True,stoichiometric,ScTeRh
ScTeRh,15.700033,W/m/K,300.0,"BTE (phono3py-class, Phonix auto-kappa)",1,full BTE,1.0,,6.17,216.0,F-43m,half Heusler (C1_b / MgAgAs),CAB,,,B,conventional,Phonix (first-principles BTE),10.1038/s41524-026-02033-w,https://huggingface.co/datasets/phonix-db/phonix-summary,"phonix-summary, HF datasets-server",repository mining,https://github.com/AMRL-2018/MachineLearning_Half_Heusler/blob/master/data/halfHeusler.csv,"alatt column (AFLOW T0003 half-Heusler relaxed lattice constant, same table as kappa)",AMRL-2018/MachineLearning_Half_Heusler data/halfHeusler.csv | AFLOW Rh1Sc1Te1.T0003.CAB,True,stoichiometric,ScTeRh
ScTlCd,3.198,W/m/K,300.0,"semi-empirical (Slack / Debye-Callaway-type, NOT BTE)",1,full BTE,1.0,,6.54,216.0,F-43m,half Heusler (C1_b / MgAgAs),BCA,,,B,conventional,repository mining,10.48550/arXiv.2501.11644,https://github.com/ertekin-research-group/halfheusler-space/blob/main/HH_overview.csv,,repository mining,https://github.com/AMRL-2018/MachineLearning_Half_Heusler/blob/master/data/halfHeusler.csv,"alatt column (AFLOW T0003 half-Heusler relaxed lattice constant, same table as kappa)",AMRL-2018/MachineLearning_Half_Heusler data/halfHeusler.csv | AFLOW Cd1Sc1Tl1.T0003.BCA,True,stoichiometric,ScTlCd
ScTlHg,3.12,W/m/K,300.0,"semi-empirical (Slack / Debye-Callaway-type, NOT BTE)",1,full BTE,1.0,,6.76,216.0,F-43m,half Heusler (C1_b / MgAgAs),,,,C,conventional,repository mining,10.48550/arXiv.2501.11644,https://github.com/ertekin-research-group/halfheusler-space/blob/main/HH_overview.csv,,repository mining,https://github.com/ertekin-research-group/halfheusler-space/blob/main/HH_overview.csv,"""Lattice Parameter (Angstroms)"" column, DFT-PBE relaxed, same table as kappa_L",ertekin-research-group/halfheusler-space HH_overview.csv,True,stoichiometric,ScTlHg
SmNiBi,8.493233,W/m/K,300.0,"BTE (phono3py-class, Phonix auto-kappa)",1,full BTE,1.0,,6.56628,216.0,F-43m,half_Heusler_C1b,,"[""Sm"", ""Ni"", ""Bi""]","[[0.5, 0.5, 0.5], [0.25, 0.25, 0.25], [0.0, 0.0, 0.0]]",A,conventional,Phonix (first-principles BTE),10.1038/s41524-026-02033-w,https://huggingface.co/datasets/phonix-db/phonix-summary,"phonix-summary, HF datasets-server",JARVIS-DFT (NIST),https://www.ctcms.nist.gov/~knc6/static/JARVIS-DFT/JVASP-100287.xml,JARVIS-DFT (NIST),JVASP-100287,False,stoichiometric,SmNiBi
SmOF,12.604467,W/m/K,300.0,"BTE (phono3py-class, Phonix auto-kappa)",1,full BTE,1.0,,5.568812,216.0,,,,"F,O,Sm","[[0.0, 0.0, 0.0], [0.25, 0.25, 0.25], [0.75, 0.75, 0.75]]",A,primitive->conventional (x sqrt2),Phonix (first-principles BTE),10.1038/s41524-026-02033-w,https://huggingface.co/datasets/phonix-db/phonix-summary,"phonix-summary, HF datasets-server",Materials Project,,MP relaxed structure,,False,stoichiometric,SmOF
SmSnAu,4.895267,W/m/K,300.0,"BTE (phono3py-class, Phonix auto-kappa)",1,full BTE,1.0,,6.8076,216.0,F-43m,half_Heusler_C1b,,"[""Sm"", ""Sn"", ""Au""]","[[0.5, 0.5, 0.5], [0.0, 0.0, 0.0], [0.25, 0.25, 0.25]]",A,conventional,Phonix (first-principles BTE),10.1038/s41524-026-02033-w,https://huggingface.co/datasets/phonix-db/phonix-summary,"phonix-summary, HF datasets-server",JARVIS-DFT (NIST),https://www.ctcms.nist.gov/~knc6/static/JARVIS-DFT/JVASP-7779.xml,JARVIS-DFT (NIST),JVASP-7779,False,stoichiometric,SmSnAu
SnOsW,22.495,W/m/K,300.0,"semi-empirical (Slack / Debye-Callaway-type, NOT BTE)",1,full BTE,1.0,,6.147,216.0,F-43m,half Heusler (C1_b / MgAgAs),,,,C,conventional,repository mining,10.48550/arXiv.2501.11644,https://github.com/ertekin-research-group/halfheusler-space/blob/main/HH_overview.csv,,repository mining,https://github.com/ertekin-research-group/halfheusler-space/blob/main/HH_overview.csv,"""Lattice Parameter (Angstroms)"" column, DFT-PBE relaxed, same table as kappa_L",ertekin-research-group/halfheusler-space HH_overview.csv,True,stoichiometric,SnOsW
Sr2AsAu,0.938,W/m/K,200.0,BTE,1,full BTE,1.0,,7.511732,225.0,Fm-3m,full Heusler (L2_1 / Cu2MnAl),,"[""Sr"", ""Sr"", ""Sr"", ""Sr"", ""Sr"", ""Sr"", ""Sr"", ""Sr"", ""As"", ""As"", ""As"", ""As"", ""Au"", ""Au"", ""Au"", ""Au""]","[[0.25, 0.25, 0.75], [0.25, 0.75, 0.75], [0.25, 0.75, 0.25], [0.25, 0.25, 0.25], [0.75, 0.25, 0.25], [0.75, 0.75, 0.25], [0.75, 0.75, 0.75], [0.75, 0.25, 0.75], [0.5, 0.0, 0.0], [0.5, 0.5, 0.5], [0.0, 0.0, 0.5], [0.0, 0.5, 0.0], [0.0, 0.0, 0.0], [0.0, 0.5, 0.5], [0.5, 0.0, 0.5], [0.5, 0.5, 0.0]]",A,primitive->conventional (x sqrt2),BTE master (PhononDB/Carrete/npj/SciRep),,https://mdr.nims.go.jp/datasets/458af2d6-471b-47ca-95d0-7d0b975c0252,,PhononDB (Togo/NIMS MDR),https://mdr.nims.go.jp/datasets/458af2d6-471b-47ca-95d0-7d0b975c0252,"LTC-calc.log unit cell (PBEsol-relaxed), same file as kappa",mp-867192,True,stoichiometric,Sr2AsAu
Sr2AsAu,0.895,W/m/K,210.0,BTE,1,full BTE,1.0,,7.511732,225.0,Fm-3m,full Heusler (L2_1 / Cu2MnAl),,"[""Sr"", ""Sr"", ""Sr"", ""Sr"", ""Sr"", ""Sr"", ""Sr"", ""Sr"", ""As"", ""As"", ""As"", ""As"", ""Au"", ""Au"", ""Au"", ""Au""]","[[0.25, 0.25, 0.75], [0.25, 0.75, 0.75], [0.25, 0.75, 0.25], [0.25, 0.25, 0.25], [0.75, 0.25, 0.25], [0.75, 0.75, 0.25], [0.75, 0.75, 0.75], [0.75, 0.25, 0.75], [0.5, 0.0, 0.0], [0.5, 0.5, 0.5], [0.0, 0.0, 0.5], [0.0, 0.5, 0.0], [0.0, 0.0, 0.0], [0.0, 0.5, 0.5], [0.5, 0.0, 0.5], [0.5, 0.5, 0.0]]",A,primitive->conventional (x sqrt2),BTE master (PhononDB/Carrete/npj/SciRep),,https://mdr.nims.go.jp/datasets/458af2d6-471b-47ca-95d0-7d0b975c0252,,PhononDB (Togo/NIMS MDR),https://mdr.nims.go.jp/datasets/458af2d6-471b-47ca-95d0-7d0b975c0252,"LTC-calc.log unit cell (PBEsol-relaxed), same file as kappa",mp-867192,True,stoichiometric,Sr2AsAu
Sr2AsAu,0.856,W/m/K,220.0,BTE,1,full BTE,1.0,,7.511732,225.0,Fm-3m,full Heusler (L2_1 / Cu2MnAl),,"[""Sr"", ""Sr"", ""Sr"", ""Sr"", ""Sr"", ""Sr"", ""Sr"", ""Sr"", ""As"", ""As"", ""As"", ""As"", ""Au"", ""Au"", ""Au"", ""Au""]","[[0.25, 0.25, 0.75], [0.25, 0.75, 0.75], [0.25, 0.75, 0.25], [0.25, 0.25, 0.25], [0.75, 0.25, 0.25], [0.75, 0.75, 0.25], [0.75, 0.75, 0.75], [0.75, 0.25, 0.75], [0.5, 0.0, 0.0], [0.5, 0.5, 0.5], [0.0, 0.0, 0.5], [0.0, 0.5, 0.0], [0.0, 0.0, 0.0], [0.0, 0.5, 0.5], [0.5, 0.0, 0.5], [0.5, 0.5, 0.0]]",A,primitive->conventional (x sqrt2),BTE master (PhononDB/Carrete/npj/SciRep),,https://mdr.nims.go.jp/datasets/458af2d6-471b-47ca-95d0-7d0b975c0252,,PhononDB (Togo/NIMS MDR),https://mdr.nims.go.jp/datasets/458af2d6-471b-47ca-95d0-7d0b975c0252,"LTC-calc.log unit cell (PBEsol-relaxed), same file as kappa",mp-867192,True,stoichiometric,Sr2AsAu
Sr2AsAu,0.82,W/m/K,230.0,BTE,1,full BTE,1.0,,7.511732,225.0,Fm-3m,full Heusler (L2_1 / Cu2MnAl),,"[""Sr"", ""Sr"", ""Sr"", ""Sr"", ""Sr"", ""Sr"", ""Sr"", ""Sr"", ""As"", ""As"", ""As"", ""As"", ""Au"", ""Au"", ""Au"", ""Au""]","[[0.25, 0.25, 0.75], [0.25, 0.75, 0.75], [0.25, 0.75, 0.25], [0.25, 0.25, 0.25], [0.75, 0.25, 0.25], [0.75, 0.75, 0.25], [0.75, 0.75, 0.75], [0.75, 0.25, 0.75], [0.5, 0.0, 0.0], [0.5, 0.5, 0.5], [0.0, 0.0, 0.5], [0.0, 0.5, 0.0], [0.0, 0.0, 0.0], [0.0, 0.5, 0.5], [0.5, 0.0, 0.5], [0.5, 0.5, 0.0]]",A,primitive->conventional (x sqrt2),BTE master (PhononDB/Carrete/npj/SciRep),,https://mdr.nims.go.jp/datasets/458af2d6-471b-47ca-95d0-7d0b975c0252,,PhononDB (Togo/NIMS MDR),https://mdr.nims.go.jp/datasets/458af2d6-471b-47ca-95d0-7d0b975c0252,"LTC-calc.log unit cell (PBEsol-relaxed), same file as kappa",mp-867192,True,stoichiometric,Sr2AsAu
Sr2AsAu,0.786,W/m/K,240.0,BTE,1,full BTE,1.0,,7.511732,225.0,Fm-3m,full Heusler (L2_1 / Cu2MnAl),,"[""Sr"", ""Sr"", ""Sr"", ""Sr"", ""Sr"", ""Sr"", ""Sr"", ""Sr"", ""As"", ""As"", ""As"", ""As"", ""Au"", ""Au"", ""Au"", ""Au""]","[[0.25, 0.25, 0.75], [0.25, 0.75, 0.75], [0.25, 0.75, 0.25], [0.25, 0.25, 0.25], [0.75, 0.25, 0.25], [0.75, 0.75, 0.25], [0.75, 0.75, 0.75], [0.75, 0.25, 0.75], [0.5, 0.0, 0.0], [0.5, 0.5, 0.5], [0.0, 0.0, 0.5], [0.0, 0.5, 0.0], [0.0, 0.0, 0.0], [0.0, 0.5, 0.5], [0.5, 0.0, 0.5], [0.5, 0.5, 0.0]]",A,primitive->conventional (x sqrt2),BTE master (PhononDB/Carrete/npj/SciRep),,https://mdr.nims.go.jp/datasets/458af2d6-471b-47ca-95d0-7d0b975c0252,,PhononDB (Togo/NIMS MDR),https://mdr.nims.go.jp/datasets/458af2d6-471b-47ca-95d0-7d0b975c0252,"LTC-calc.log unit cell (PBEsol-relaxed), same file as kappa",mp-867192,True,stoichiometric,Sr2AsAu
Sr2AsAu,0.756,W/m/K,250.0,BTE,1,full BTE,1.0,,7.511732,225.0,Fm-3m,full Heusler (L2_1 / Cu2MnAl),,"[""Sr"", ""Sr"", ""Sr"", ""Sr"", ""Sr"", ""Sr"", ""Sr"", ""Sr"", ""As"", ""As"", ""As"", ""As"", ""Au"", ""Au"", ""Au"", ""Au""]","[[0.25, 0.25, 0.75], [0.25, 0.75, 0.75], [0.25, 0.75, 0.25], [0.25, 0.25, 0.25], [0.75, 0.25, 0.25], [0.75, 0.75, 0.25], [0.75, 0.75, 0.75], [0.75, 0.25, 0.75], [0.5, 0.0, 0.0], [0.5, 0.5, 0.5], [0.0, 0.0, 0.5], [0.0, 0.5, 0.0], [0.0, 0.0, 0.0], [0.0, 0.5, 0.5], [0.5, 0.0, 0.5], [0.5, 0.5, 0.0]]",A,primitive->conventional (x sqrt2),BTE master (PhononDB/Carrete/npj/SciRep),,https://mdr.nims.go.jp/datasets/458af2d6-471b-47ca-95d0-7d0b975c0252,,PhononDB (Togo/NIMS MDR),https://mdr.nims.go.jp/datasets/458af2d6-471b-47ca-95d0-7d0b975c0252,"LTC-calc.log unit cell (PBEsol-relaxed), same file as kappa",mp-867192,True,stoichiometric,Sr2AsAu
Sr2AsAu,0.727,W/m/K,260.0,BTE,1,full BTE,1.0,,7.511732,225.0,Fm-3m,full Heusler (L2_1 / Cu2MnAl),,"[""Sr"", ""Sr"", ""Sr"", ""Sr"", ""Sr"", ""Sr"", ""Sr"", ""Sr"", ""As"", ""As"", ""As"", ""As"", ""Au"", ""Au"", ""Au"", ""Au""]","[[0.25, 0.25, 0.75], [0.25, 0.75, 0.75], [0.25, 0.75, 0.25], [0.25, 0.25, 0.25], [0.75, 0.25, 0.25], [0.75, 0.75, 0.25], [0.75, 0.75, 0.75], [0.75, 0.25, 0.75], [0.5, 0.0, 0.0], [0.5, 0.5, 0.5], [0.0, 0.0, 0.5], [0.0, 0.5, 0.0], [0.0, 0.0, 0.0], [0.0, 0.5, 0.5], [0.5, 0.0, 0.5], [0.5, 0.5, 0.0]]",A,primitive->conventional (x sqrt2),BTE master (PhononDB/Carrete/npj/SciRep),,https://mdr.nims.go.jp/datasets/458af2d6-471b-47ca-95d0-7d0b975c0252,,PhononDB (Togo/NIMS MDR),https://mdr.nims.go.jp/datasets/458af2d6-471b-47ca-95d0-7d0b975c0252,"LTC-calc.log unit cell (PBEsol-relaxed), same file as kappa",mp-867192,True,stoichiometric,Sr2AsAu
Sr2AsAu,0.701,W/m/K,270.0,BTE,1,full BTE,1.0,,7.511732,225.0,Fm-3m,full Heusler (L2_1 / Cu2MnAl),,"[""Sr"", ""Sr"", ""Sr"", ""Sr"", ""Sr"", ""Sr"", ""Sr"", ""Sr"", ""As"", ""As"", ""As"", ""As"", ""Au"", ""Au"", ""Au"", ""Au""]","[[0.25, 0.25, 0.75], [0.25, 0.75, 0.75], [0.25, 0.75, 0.25], [0.25, 0.25, 0.25], [0.75, 0.25, 0.25], [0.75, 0.75, 0.25], [0.75, 0.75, 0.75], [0.75, 0.25, 0.75], [0.5, 0.0, 0.0], [0.5, 0.5, 0.5], [0.0, 0.0, 0.5], [0.0, 0.5, 0.0], [0.0, 0.0, 0.0], [0.0, 0.5, 0.5], [0.5, 0.0, 0.5], [0.5, 0.5, 0.0]]",A,primitive->conventional (x sqrt2),BTE master (PhononDB/Carrete/npj/SciRep),,https://mdr.nims.go.jp/datasets/458af2d6-471b-47ca-95d0-7d0b975c0252,,PhononDB (Togo/NIMS MDR),https://mdr.nims.go.jp/datasets/458af2d6-471b-47ca-95d0-7d0b975c0252,"LTC-calc.log unit cell (PBEsol-relaxed), same file as kappa",mp-867192,True,stoichiometric,Sr2AsAu
Sr2AsAu,0.676,W/m/K,280.0,BTE,1,full BTE,1.0,,7.511732,225.0,Fm-3m,full Heusler (L2_1 / Cu2MnAl),,"[""Sr"", ""Sr"", ""Sr"", ""Sr"", ""Sr"", ""Sr"", ""Sr"", ""Sr"", ""As"", ""As"", ""As"", ""As"", ""Au"", ""Au"", ""Au"", ""Au""]","[[0.25, 0.25, 0.75], [0.25, 0.75, 0.75], [0.25, 0.75, 0.25], [0.25, 0.25, 0.25], [0.75, 0.25, 0.25], [0.75, 0.75, 0.25], [0.75, 0.75, 0.75], [0.75, 0.25, 0.75], [0.5, 0.0, 0.0], [0.5, 0.5, 0.5], [0.0, 0.0, 0.5], [0.0, 0.5, 0.0], [0.0, 0.0, 0.0], [0.0, 0.5, 0.5], [0.5, 0.0, 0.5], [0.5, 0.5, 0.0]]",A,primitive->conventional (x sqrt2),BTE master (PhononDB/Carrete/npj/SciRep),,https://mdr.nims.go.jp/datasets/458af2d6-471b-47ca-95d0-7d0b975c0252,,PhononDB (Togo/NIMS MDR),https://mdr.nims.go.jp/datasets/458af2d6-471b-47ca-95d0-7d0b975c0252,"LTC-calc.log unit cell (PBEsol-relaxed), same file as kappa",mp-867192,True,stoichiometric,Sr2AsAu
Sr2AsAu,0.653,W/m/K,290.0,BTE,1,full BTE,1.0,,7.511732,225.0,Fm-3m,full Heusler (L2_1 / Cu2MnAl),,"[""Sr"", ""Sr"", ""Sr"", ""Sr"", ""Sr"", ""Sr"", ""Sr"", ""Sr"", ""As"", ""As"", ""As"", ""As"", ""Au"", ""Au"", ""Au"", ""Au""]","[[0.25, 0.25, 0.75], [0.25, 0.75, 0.75], [0.25, 0.75, 0.25], [0.25, 0.25, 0.25], [0.75, 0.25, 0.25], [0.75, 0.75, 0.25], [0.75, 0.75, 0.75], [0.75, 0.25, 0.75], [0.5, 0.0, 0.0], [0.5, 0.5, 0.5], [0.0, 0.0, 0.5], [0.0, 0.5, 0.0], [0.0, 0.0, 0.0], [0.0, 0.5, 0.5], [0.5, 0.0, 0.5], [0.5, 0.5, 0.0]]",A,primitive->conventional (x sqrt2),BTE master (PhononDB/Carrete/npj/SciRep),,https://mdr.nims.go.jp/datasets/458af2d6-471b-47ca-95d0-7d0b975c0252,,PhononDB (Togo/NIMS MDR),https://mdr.nims.go.jp/datasets/458af2d6-471b-47ca-95d0-7d0b975c0252,"LTC-calc.log unit cell (PBEsol-relaxed), same file as kappa",mp-867192,True,stoichiometric,Sr2AsAu
Sr2AsAu,0.632,W/m/K,300.0,BTE,1,full BTE,1.0,,7.511732,225.0,Fm-3m,full Heusler (L2_1 / Cu2MnAl),,"[""Sr"", ""Sr"", ""Sr"", ""Sr"", ""Sr"", ""Sr"", ""Sr"", ""Sr"", ""As"", ""As"", ""As"", ""As"", ""Au"", ""Au"", ""Au"", ""Au""]","[[0.25, 0.25, 0.75], [0.25, 0.75, 0.75], [0.25, 0.75, 0.25], [0.25, 0.25, 0.25], [0.75, 0.25, 0.25], [0.75, 0.75, 0.25], [0.75, 0.75, 0.75], [0.75, 0.25, 0.75], [0.5, 0.0, 0.0], [0.5, 0.5, 0.5], [0.0, 0.0, 0.5], [0.0, 0.5, 0.0], [0.0, 0.0, 0.0], [0.0, 0.5, 0.5], [0.5, 0.0, 0.5], [0.5, 0.5, 0.0]]",A,primitive->conventional (x sqrt2),BTE master (PhononDB/Carrete/npj/SciRep),,https://mdr.nims.go.jp/datasets/458af2d6-471b-47ca-95d0-7d0b975c0252,,PhononDB (Togo/NIMS MDR),https://mdr.nims.go.jp/datasets/458af2d6-471b-47ca-95d0-7d0b975c0252,"LTC-calc.log unit cell (PBEsol-relaxed), same file as kappa",mp-867192,True,stoichiometric,Sr2AsAu
Sr2AsAu,0.792467,W/m/K,300.0,"BTE (phono3py-class, Phonix auto-kappa)",1,full BTE,1.0,,7.511732,225.0,Fm-3m,full Heusler (L2_1 / Cu2MnAl),,"[""Sr"", ""Sr"", ""Sr"", ""Sr"", ""Sr"", ""Sr"", ""Sr"", ""Sr"", ""As"", ""As"", ""As"", ""As"", ""Au"", ""Au"", ""Au"", ""Au""]","[[0.25, 0.25, 0.75], [0.25, 0.75, 0.75], [0.25, 0.75, 0.25], [0.25, 0.25, 0.25], [0.75, 0.25, 0.25], [0.75, 0.75, 0.25], [0.75, 0.75, 0.75], [0.75, 0.25, 0.75], [0.5, 0.0, 0.0], [0.5, 0.5, 0.5], [0.0, 0.0, 0.5], [0.0, 0.5, 0.0], [0.0, 0.0, 0.0], [0.0, 0.5, 0.5], [0.5, 0.0, 0.5], [0.5, 0.5, 0.0]]",A,primitive->conventional (x sqrt2),Phonix (first-principles BTE),10.1038/s41524-026-02033-w,https://huggingface.co/datasets/phonix-db/phonix-summary,"phonix-summary, HF datasets-server",PhononDB (Togo/NIMS MDR),https://mdr.nims.go.jp/datasets/458af2d6-471b-47ca-95d0-7d0b975c0252,"LTC-calc.log unit cell (PBEsol-relaxed), same file as kappa",mp-867192,True,stoichiometric,Sr2AsAu
Sr2AsAu,1.0442,W/m/K,300.0,"BTE (phono3py-class, Phonix auto-kappa)",1,full BTE,1.0,,7.511732,225.0,Fm-3m,full Heusler (L2_1 / Cu2MnAl),,"[""Sr"", ""Sr"", ""Sr"", ""Sr"", ""Sr"", ""Sr"", ""Sr"", ""Sr"", ""As"", ""As"", ""As"", ""As"", ""Au"", ""Au"", ""Au"", ""Au""]","[[0.25, 0.25, 0.75], [0.25, 0.75, 0.75], [0.25, 0.75, 0.25], [0.25, 0.25, 0.25], [0.75, 0.25, 0.25], [0.75, 0.75, 0.25], [0.75, 0.75, 0.75], [0.75, 0.25, 0.75], [0.5, 0.0, 0.0], [0.5, 0.5, 0.5], [0.0, 0.0, 0.5], [0.0, 0.5, 0.0], [0.0, 0.0, 0.0], [0.0, 0.5, 0.5], [0.5, 0.0, 0.5], [0.5, 0.5, 0.0]]",A,primitive->conventional (x sqrt2),Phonix (first-principles BTE),10.1038/s41524-026-02033-w,https://huggingface.co/datasets/phonix-db/phonix-summary,"phonix-summary, HF datasets-server",PhononDB (Togo/NIMS MDR),https://mdr.nims.go.jp/datasets/458af2d6-471b-47ca-95d0-7d0b975c0252,"LTC-calc.log unit cell (PBEsol-relaxed), same file as kappa",mp-867192,True,stoichiometric,Sr2AsAu
Sr2AsAu,0.612,W/m/K,310.0,BTE,1,full BTE,1.0,,7.511732,225.0,Fm-3m,full Heusler (L2_1 / Cu2MnAl),,"[""Sr"", ""Sr"", ""Sr"", ""Sr"", ""Sr"", ""Sr"", ""Sr"", ""Sr"", ""As"", ""As"", ""As"", ""As"", ""Au"", ""Au"", ""Au"", ""Au""]","[[0.25, 0.25, 0.75], [0.25, 0.75, 0.75], [0.25, 0.75, 0.25], [0.25, 0.25, 0.25], [0.75, 0.25, 0.25], [0.75, 0.75, 0.25], [0.75, 0.75, 0.75], [0.75, 0.25, 0.75], [0.5, 0.0, 0.0], [0.5, 0.5, 0.5], [0.0, 0.0, 0.5], [0.0, 0.5, 0.0], [0.0, 0.0, 0.0], [0.0, 0.5, 0.5], [0.5, 0.0, 0.5], [0.5, 0.5, 0.0]]",A,primitive->conventional (x sqrt2),BTE master (PhononDB/Carrete/npj/SciRep),,https://mdr.nims.go.jp/datasets/458af2d6-471b-47ca-95d0-7d0b975c0252,,PhononDB (Togo/NIMS MDR),https://mdr.nims.go.jp/datasets/458af2d6-471b-47ca-95d0-7d0b975c0252,"LTC-calc.log unit cell (PBEsol-relaxed), same file as kappa",mp-867192,True,stoichiometric,Sr2AsAu
Sr2AsAu,0.593,W/m/K,320.0,BTE,1,full BTE,1.0,,7.511732,225.0,Fm-3m,full Heusler (L2_1 / Cu2MnAl),,"[""Sr"", ""Sr"", ""Sr"", ""Sr"", ""Sr"", ""Sr"", ""Sr"", ""Sr"", ""As"", ""As"", ""As"", ""As"", ""Au"", ""Au"", ""Au"", ""Au""]","[[0.25, 0.25, 0.75], [0.25, 0.75, 0.75], [0.25, 0.75, 0.25], [0.25, 0.25, 0.25], [0.75, 0.25, 0.25], [0.75, 0.75, 0.25], [0.75, 0.75, 0.75], [0.75, 0.25, 0.75], [0.5, 0.0, 0.0], [0.5, 0.5, 0.5], [0.0, 0.0, 0.5], [0.0, 0.5, 0.0], [0.0, 0.0, 0.0], [0.0, 0.5, 0.5], [0.5, 0.0, 0.5], [0.5, 0.5, 0.0]]",A,primitive->conventional (x sqrt2),BTE master (PhononDB/Carrete/npj/SciRep),,https://mdr.nims.go.jp/datasets/458af2d6-471b-47ca-95d0-7d0b975c0252,,PhononDB (Togo/NIMS MDR),https://mdr.nims.go.jp/datasets/458af2d6-471b-47ca-95d0-7d0b975c0252,"LTC-calc.log unit cell (PBEsol-relaxed), same file as kappa",mp-867192,True,stoichiometric,Sr2AsAu
Sr2AsAu,0.575,W/m/K,330.0,BTE,1,full BTE,1.0,,7.511732,225.0,Fm-3m,full Heusler (L2_1 / Cu2MnAl),,"[""Sr"", ""Sr"", ""Sr"", ""Sr"", ""Sr"", ""Sr"", ""Sr"", ""Sr"", ""As"", ""As"", ""As"", ""As"", ""Au"", ""Au"", ""Au"", ""Au""]","[[0.25, 0.25, 0.75], [0.25, 0.75, 0.75], [0.25, 0.75, 0.25], [0.25, 0.25, 0.25], [0.75, 0.25, 0.25], [0.75, 0.75, 0.25], [0.75, 0.75, 0.75], [0.75, 0.25, 0.75], [0.5, 0.0, 0.0], [0.5, 0.5, 0.5], [0.0, 0.0, 0.5], [0.0, 0.5, 0.0], [0.0, 0.0, 0.0], [0.0, 0.5, 0.5], [0.5, 0.0, 0.5], [0.5, 0.5, 0.0]]",A,primitive->conventional (x sqrt2),BTE master (PhononDB/Carrete/npj/SciRep),,https://mdr.nims.go.jp/datasets/458af2d6-471b-47ca-95d0-7d0b975c0252,,PhononDB (Togo/NIMS MDR),https://mdr.nims.go.jp/datasets/458af2d6-471b-47ca-95d0-7d0b975c0252,"LTC-calc.log unit cell (PBEsol-relaxed), same file as kappa",mp-867192,True,stoichiometric,Sr2AsAu
Sr2AsAu,0.559,W/m/K,340.0,BTE,1,full BTE,1.0,,7.511732,225.0,Fm-3m,full Heusler (L2_1 / Cu2MnAl),,"[""Sr"", ""Sr"", ""Sr"", ""Sr"", ""Sr"", ""Sr"", ""Sr"", ""Sr"", ""As"", ""As"", ""As"", ""As"", ""Au"", ""Au"", ""Au"", ""Au""]","[[0.25, 0.25, 0.75], [0.25, 0.75, 0.75], [0.25, 0.75, 0.25], [0.25, 0.25, 0.25], [0.75, 0.25, 0.25], [0.75, 0.75, 0.25], [0.75, 0.75, 0.75], [0.75, 0.25, 0.75], [0.5, 0.0, 0.0], [0.5, 0.5, 0.5], [0.0, 0.0, 0.5], [0.0, 0.5, 0.0], [0.0, 0.0, 0.0], [0.0, 0.5, 0.5], [0.5, 0.0, 0.5], [0.5, 0.5, 0.0]]",A,primitive->conventional (x sqrt2),BTE master (PhononDB/Carrete/npj/SciRep),,https://mdr.nims.go.jp/datasets/458af2d6-471b-47ca-95d0-7d0b975c0252,,PhononDB (Togo/NIMS MDR),https://mdr.nims.go.jp/datasets/458af2d6-471b-47ca-95d0-7d0b975c0252,"LTC-calc.log unit cell (PBEsol-relaxed), same file as kappa",mp-867192,True,stoichiometric,Sr2AsAu
Sr2AsAu,0.543,W/m/K,350.0,BTE,1,full BTE,1.0,,7.511732,225.0,Fm-3m,full Heusler (L2_1 / Cu2MnAl),,"[""Sr"", ""Sr"", ""Sr"", ""Sr"", ""Sr"", ""Sr"", ""Sr"", ""Sr"", ""As"", ""As"", ""As"", ""As"", ""Au"", ""Au"", ""Au"", ""Au""]","[[0.25, 0.25, 0.75], [0.25, 0.75, 0.75], [0.25, 0.75, 0.25], [0.25, 0.25, 0.25], [0.75, 0.25, 0.25], [0.75, 0.75, 0.25], [0.75, 0.75, 0.75], [0.75, 0.25, 0.75], [0.5, 0.0, 0.0], [0.5, 0.5, 0.5], [0.0, 0.0, 0.5], [0.0, 0.5, 0.0], [0.0, 0.0, 0.0], [0.0, 0.5, 0.5], [0.5, 0.0, 0.5], [0.5, 0.5, 0.0]]",A,primitive->conventional (x sqrt2),BTE master (PhononDB/Carrete/npj/SciRep),,https://mdr.nims.go.jp/datasets/458af2d6-471b-47ca-95d0-7d0b975c0252,,PhononDB (Togo/NIMS MDR),https://mdr.nims.go.jp/datasets/458af2d6-471b-47ca-95d0-7d0b975c0252,"LTC-calc.log unit cell (PBEsol-relaxed), same file as kappa",mp-867192,True,stoichiometric,Sr2AsAu
Sr2AsAu,0.528,W/m/K,360.0,BTE,1,full BTE,1.0,,7.511732,225.0,Fm-3m,full Heusler (L2_1 / Cu2MnAl),,"[""Sr"", ""Sr"", ""Sr"", ""Sr"", ""Sr"", ""Sr"", ""Sr"", ""Sr"", ""As"", ""As"", ""As"", ""As"", ""Au"", ""Au"", ""Au"", ""Au""]","[[0.25, 0.25, 0.75], [0.25, 0.75, 0.75], [0.25, 0.75, 0.25], [0.25, 0.25, 0.25], [0.75, 0.25, 0.25], [0.75, 0.75, 0.25], [0.75, 0.75, 0.75], [0.75, 0.25, 0.75], [0.5, 0.0, 0.0], [0.5, 0.5, 0.5], [0.0, 0.0, 0.5], [0.0, 0.5, 0.0], [0.0, 0.0, 0.0], [0.0, 0.5, 0.5], [0.5, 0.0, 0.5], [0.5, 0.5, 0.0]]",A,primitive->conventional (x sqrt2),BTE master (PhononDB/Carrete/npj/SciRep),,https://mdr.nims.go.jp/datasets/458af2d6-471b-47ca-95d0-7d0b975c0252,,PhononDB (Togo/NIMS MDR),https://mdr.nims.go.jp/datasets/458af2d6-471b-47ca-95d0-7d0b975c0252,"LTC-calc.log unit cell (PBEsol-relaxed), same file as kappa",mp-867192,True,stoichiometric,Sr2AsAu
Sr2AsAu,0.514,W/m/K,370.0,BTE,1,full BTE,1.0,,7.511732,225.0,Fm-3m,full Heusler (L2_1 / Cu2MnAl),,"[""Sr"", ""Sr"", ""Sr"", ""Sr"", ""Sr"", ""Sr"", ""Sr"", ""Sr"", ""As"", ""As"", ""As"", ""As"", ""Au"", ""Au"", ""Au"", ""Au""]","[[0.25, 0.25, 0.75], [0.25, 0.75, 0.75], [0.25, 0.75, 0.25], [0.25, 0.25, 0.25], [0.75, 0.25, 0.25], [0.75, 0.75, 0.25], [0.75, 0.75, 0.75], [0.75, 0.25, 0.75], [0.5, 0.0, 0.0], [0.5, 0.5, 0.5], [0.0, 0.0, 0.5], [0.0, 0.5, 0.0], [0.0, 0.0, 0.0], [0.0, 0.5, 0.5], [0.5, 0.0, 0.5], [0.5, 0.5, 0.0]]",A,primitive->conventional (x sqrt2),BTE master (PhononDB/Carrete/npj/SciRep),,https://mdr.nims.go.jp/datasets/458af2d6-471b-47ca-95d0-7d0b975c0252,,PhononDB (Togo/NIMS MDR),https://mdr.nims.go.jp/datasets/458af2d6-471b-47ca-95d0-7d0b975c0252,"LTC-calc.log unit cell (PBEsol-relaxed), same file as kappa",mp-867192,True,stoichiometric,Sr2AsAu
Sr2AsAu,0.501,W/m/K,380.0,BTE,1,full BTE,1.0,,7.511732,225.0,Fm-3m,full Heusler (L2_1 / Cu2MnAl),,"[""Sr"", ""Sr"", ""Sr"", ""Sr"", ""Sr"", ""Sr"", ""Sr"", ""Sr"", ""As"", ""As"", ""As"", ""As"", ""Au"", ""Au"", ""Au"", ""Au""]","[[0.25, 0.25, 0.75], [0.25, 0.75, 0.75], [0.25, 0.75, 0.25], [0.25, 0.25, 0.25], [0.75, 0.25, 0.25], [0.75, 0.75, 0.25], [0.75, 0.75, 0.75], [0.75, 0.25, 0.75], [0.5, 0.0, 0.0], [0.5, 0.5, 0.5], [0.0, 0.0, 0.5], [0.0, 0.5, 0.0], [0.0, 0.0, 0.0], [0.0, 0.5, 0.5], [0.5, 0.0, 0.5], [0.5, 0.5, 0.0]]",A,primitive->conventional (x sqrt2),BTE master (PhononDB/Carrete/npj/SciRep),,https://mdr.nims.go.jp/datasets/458af2d6-471b-47ca-95d0-7d0b975c0252,,PhononDB (Togo/NIMS MDR),https://mdr.nims.go.jp/datasets/458af2d6-471b-47ca-95d0-7d0b975c0252,"LTC-calc.log unit cell (PBEsol-relaxed), same file as kappa",mp-867192,True,stoichiometric,Sr2AsAu
Sr2AsAu,0.488,W/m/K,390.0,BTE,1,full BTE,1.0,,7.511732,225.0,Fm-3m,full Heusler (L2_1 / Cu2MnAl),,"[""Sr"", ""Sr"", ""Sr"", ""Sr"", ""Sr"", ""Sr"", ""Sr"", ""Sr"", ""As"", ""As"", ""As"", ""As"", ""Au"", ""Au"", ""Au"", ""Au""]","[[0.25, 0.25, 0.75], [0.25, 0.75, 0.75], [0.25, 0.75, 0.25], [0.25, 0.25, 0.25], [0.75, 0.25, 0.25], [0.75, 0.75, 0.25], [0.75, 0.75, 0.75], [0.75, 0.25, 0.75], [0.5, 0.0, 0.0], [0.5, 0.5, 0.5], [0.0, 0.0, 0.5], [0.0, 0.5, 0.0], [0.0, 0.0, 0.0], [0.0, 0.5, 0.5], [0.5, 0.0, 0.5], [0.5, 0.5, 0.0]]",A,primitive->conventional (x sqrt2),BTE master (PhononDB/Carrete/npj/SciRep),,https://mdr.nims.go.jp/datasets/458af2d6-471b-47ca-95d0-7d0b975c0252,,PhononDB (Togo/NIMS MDR),https://mdr.nims.go.jp/datasets/458af2d6-471b-47ca-95d0-7d0b975c0252,"LTC-calc.log unit cell (PBEsol-relaxed), same file as kappa",mp-867192,True,stoichiometric,Sr2AsAu
Sr2AsAu,0.476,W/m/K,400.0,BTE,1,full BTE,1.0,,7.511732,225.0,Fm-3m,full Heusler (L2_1 / Cu2MnAl),,"[""Sr"", ""Sr"", ""Sr"", ""Sr"", ""Sr"", ""Sr"", ""Sr"", ""Sr"", ""As"", ""As"", ""As"", ""As"", ""Au"", ""Au"", ""Au"", ""Au""]","[[0.25, 0.25, 0.75], [0.25, 0.75, 0.75], [0.25, 0.75, 0.25], [0.25, 0.25, 0.25], [0.75, 0.25, 0.25], [0.75, 0.75, 0.25], [0.75, 0.75, 0.75], [0.75, 0.25, 0.75], [0.5, 0.0, 0.0], [0.5, 0.5, 0.5], [0.0, 0.0, 0.5], [0.0, 0.5, 0.0], [0.0, 0.0, 0.0], [0.0, 0.5, 0.5], [0.5, 0.0, 0.5], [0.5, 0.5, 0.0]]",A,primitive->conventional (x sqrt2),BTE master (PhononDB/Carrete/npj/SciRep),,https://mdr.nims.go.jp/datasets/458af2d6-471b-47ca-95d0-7d0b975c0252,,PhononDB (Togo/NIMS MDR),https://mdr.nims.go.jp/datasets/458af2d6-471b-47ca-95d0-7d0b975c0252,"LTC-calc.log unit cell (PBEsol-relaxed), same file as kappa",mp-867192,True,stoichiometric,Sr2AsAu
