Repository: Shivamrandive747/Thermalconductivity_prediction

# Calibrating first-principles lattice thermal conductivity to experiment

**A curated half-Heusler dataset and a validated transfer function.**

Published first-principles transport calculations of lattice thermal conductivity exceed what
laboratories measure for the same compound by a **median factor of 1.55**. That offset is regular
enough to be removed in closed form:

$$\kappa_L^{\mathrm{expt}}(T) \;=\; \kappa_L^{\mathrm{BTE}}(T)\;\min\!\left[c\left(\tfrac{T}{300}\right)^{p},\,1\right],
\qquad c = 0.51,\quad p = 0.80$$

Inside a domain of applicability declared before the validation set was scored, this places

File: data/Target_Materials/HEUSLER_KAPPA_TRAINING_SET.csv (part 134 of 192)
formula,kappa_L,kappa_units,temperature_K,method,method_tier,tier_name,weight,kappa_basis,struct_a_A,struct_spacegroup,struct_sg_symbol,struct_prototype,struct_site_ordering,struct_species,struct_frac_coords,struct_grade,lattice_convention,source,source_doi,source_url,source_location,struct_source,struct_source_url,struct_source_detail,struct_id,struct_same_paper_as_kappa,stoichiometry,parent_formula
Sr2AsAu,0.222,W/m/K,860.0,BTE,1,full BTE,1.0,,7.511732,225.0,Fm-3m,full Heusler (L2_1 / Cu2MnAl),,"[""Sr"", ""Sr"", ""Sr"", ""Sr"", ""Sr"", ""Sr"", ""Sr"", ""Sr"", ""As"", ""As"", ""As"", ""As"", ""Au"", ""Au"", ""Au"", ""Au""]","[[0.25, 0.25, 0.75], [0.25, 0.75, 0.75], [0.25, 0.75, 0.25], [0.25, 0.25, 0.25], [0.75, 0.25, 0.25], [0.75, 0.75, 0.25], [0.75, 0.75, 0.75], [0.75, 0.25, 0.75], [0.5, 0.0, 0.0], [0.5, 0.5, 0.5], [0.0, 0.0, 0.5], [0.0, 0.5, 0.0], [0.0, 0.0, 0.0], [0.0, 0.5, 0.5], [0.5, 0.0, 0.5], [0.5, 0.5, 0.0]]",A,primitive->conventional (x sqrt2),BTE master (PhononDB/Carrete/npj/SciRep),,https://mdr.nims.go.jp/datasets/458af2d6-471b-47ca-95d0-7d0b975c0252,,PhononDB (Togo/NIMS MDR),https://mdr.nims.go.jp/datasets/458af2d6-471b-47ca-95d0-7d0b975c0252,"LTC-calc.log unit cell (PBEsol-relaxed), same file as kappa",mp-867192,True,stoichiometric,Sr2AsAu
Sr2AsAu,0.22,W/m/K,870.0,BTE,1,full BTE,1.0,,7.511732,225.0,Fm-3m,full Heusler (L2_1 / Cu2MnAl),,"[""Sr"", ""Sr"", ""Sr"", ""Sr"", ""Sr"", ""Sr"", ""Sr"", ""Sr"", ""As"", ""As"", ""As"", ""As"", ""Au"", ""Au"", ""Au"", ""Au""]","[[0.25, 0.25, 0.75], [0.25, 0.75, 0.75], [0.25, 0.75, 0.25], [0.25, 0.25, 0.25], [0.75, 0.25, 0.25], [0.75, 0.75, 0.25], [0.75, 0.75, 0.75], [0.75, 0.25, 0.75], [0.5, 0.0, 0.0], [0.5, 0.5, 0.5], [0.0, 0.0, 0.5], [0.0, 0.5, 0.0], [0.0, 0.0, 0.0], [0.0, 0.5, 0.5], [0.5, 0.0, 0.5], [0.5, 0.5, 0.0]]",A,primitive->conventional (x sqrt2),BTE master (PhononDB/Carrete/npj/SciRep),,https://mdr.nims.go.jp/datasets/458af2d6-471b-47ca-95d0-7d0b975c0252,,PhononDB (Togo/NIMS MDR),https://mdr.nims.go.jp/datasets/458af2d6-471b-47ca-95d0-7d0b975c0252,"LTC-calc.log unit cell (PBEsol-relaxed), same file as kappa",mp-867192,True,stoichiometric,Sr2AsAu
Sr2AsAu,0.217,W/m/K,880.0,BTE,1,full BTE,1.0,,7.511732,225.0,Fm-3m,full Heusler (L2_1 / Cu2MnAl),,"[""Sr"", ""Sr"", ""Sr"", ""Sr"", ""Sr"", ""Sr"", ""Sr"", ""Sr"", ""As"", ""As"", ""As"", ""As"", ""Au"", ""Au"", ""Au"", ""Au""]","[[0.25, 0.25, 0.75], [0.25, 0.75, 0.75], [0.25, 0.75, 0.25], [0.25, 0.25, 0.25], [0.75, 0.25, 0.25], [0.75, 0.75, 0.25], [0.75, 0.75, 0.75], [0.75, 0.25, 0.75], [0.5, 0.0, 0.0], [0.5, 0.5, 0.5], [0.0, 0.0, 0.5], [0.0, 0.5, 0.0], [0.0, 0.0, 0.0], [0.0, 0.5, 0.5], [0.5, 0.0, 0.5], [0.5, 0.5, 0.0]]",A,primitive->conventional (x sqrt2),BTE master (PhononDB/Carrete/npj/SciRep),,https://mdr.nims.go.jp/datasets/458af2d6-471b-47ca-95d0-7d0b975c0252,,PhononDB (Togo/NIMS MDR),https://mdr.nims.go.jp/datasets/458af2d6-471b-47ca-95d0-7d0b975c0252,"LTC-calc.log unit cell (PBEsol-relaxed), same file as kappa",mp-867192,True,stoichiometric,Sr2AsAu
Sr2AsAu,0.215,W/m/K,890.0,BTE,1,full BTE,1.0,,7.511732,225.0,Fm-3m,full Heusler (L2_1 / Cu2MnAl),,"[""Sr"", ""Sr"", ""Sr"", ""Sr"", ""Sr"", ""Sr"", ""Sr"", ""Sr"", ""As"", ""As"", ""As"", ""As"", ""Au"", ""Au"", ""Au"", ""Au""]","[[0.25, 0.25, 0.75], [0.25, 0.75, 0.75], [0.25, 0.75, 0.25], [0.25, 0.25, 0.25], [0.75, 0.25, 0.25], [0.75, 0.75, 0.25], [0.75, 0.75, 0.75], [0.75, 0.25, 0.75], [0.5, 0.0, 0.0], [0.5, 0.5, 0.5], [0.0, 0.0, 0.5], [0.0, 0.5, 0.0], [0.0, 0.0, 0.0], [0.0, 0.5, 0.5], [0.5, 0.0, 0.5], [0.5, 0.5, 0.0]]",A,primitive->conventional (x sqrt2),BTE master (PhononDB/Carrete/npj/SciRep),,https://mdr.nims.go.jp/datasets/458af2d6-471b-47ca-95d0-7d0b975c0252,,PhononDB (Togo/NIMS MDR),https://mdr.nims.go.jp/datasets/458af2d6-471b-47ca-95d0-7d0b975c0252,"LTC-calc.log unit cell (PBEsol-relaxed), same file as kappa",mp-867192,True,stoichiometric,Sr2AsAu
Sr2AsAu,0.212,W/m/K,900.0,BTE,1,full BTE,1.0,,7.511732,225.0,Fm-3m,full Heusler (L2_1 / Cu2MnAl),,"[""Sr"", ""Sr"", ""Sr"", ""Sr"", ""Sr"", ""Sr"", ""Sr"", ""Sr"", ""As"", ""As"", ""As"", ""As"", ""Au"", ""Au"", ""Au"", ""Au""]","[[0.25, 0.25, 0.75], [0.25, 0.75, 0.75], [0.25, 0.75, 0.25], [0.25, 0.25, 0.25], [0.75, 0.25, 0.25], [0.75, 0.75, 0.25], [0.75, 0.75, 0.75], [0.75, 0.25, 0.75], [0.5, 0.0, 0.0], [0.5, 0.5, 0.5], [0.0, 0.0, 0.5], [0.0, 0.5, 0.0], [0.0, 0.0, 0.0], [0.0, 0.5, 0.5], [0.5, 0.0, 0.5], [0.5, 0.5, 0.0]]",A,primitive->conventional (x sqrt2),BTE master (PhononDB/Carrete/npj/SciRep),,https://mdr.nims.go.jp/datasets/458af2d6-471b-47ca-95d0-7d0b975c0252,,PhononDB (Togo/NIMS MDR),https://mdr.nims.go.jp/datasets/458af2d6-471b-47ca-95d0-7d0b975c0252,"LTC-calc.log unit cell (PBEsol-relaxed), same file as kappa",mp-867192,True,stoichiometric,Sr2AsAu
Sr2AsAu,0.21,W/m/K,910.0,BTE,1,full BTE,1.0,,7.511732,225.0,Fm-3m,full Heusler (L2_1 / Cu2MnAl),,"[""Sr"", ""Sr"", ""Sr"", ""Sr"", ""Sr"", ""Sr"", ""Sr"", ""Sr"", ""As"", ""As"", ""As"", ""As"", ""Au"", ""Au"", ""Au"", ""Au""]","[[0.25, 0.25, 0.75], [0.25, 0.75, 0.75], [0.25, 0.75, 0.25], [0.25, 0.25, 0.25], [0.75, 0.25, 0.25], [0.75, 0.75, 0.25], [0.75, 0.75, 0.75], [0.75, 0.25, 0.75], [0.5, 0.0, 0.0], [0.5, 0.5, 0.5], [0.0, 0.0, 0.5], [0.0, 0.5, 0.0], [0.0, 0.0, 0.0], [0.0, 0.5, 0.5], [0.5, 0.0, 0.5], [0.5, 0.5, 0.0]]",A,primitive->conventional (x sqrt2),BTE master (PhononDB/Carrete/npj/SciRep),,https://mdr.nims.go.jp/datasets/458af2d6-471b-47ca-95d0-7d0b975c0252,,PhononDB (Togo/NIMS MDR),https://mdr.nims.go.jp/datasets/458af2d6-471b-47ca-95d0-7d0b975c0252,"LTC-calc.log unit cell (PBEsol-relaxed), same file as kappa",mp-867192,True,stoichiometric,Sr2AsAu
Sr2AsAu,0.208,W/m/K,920.0,BTE,1,full BTE,1.0,,7.511732,225.0,Fm-3m,full Heusler (L2_1 / Cu2MnAl),,"[""Sr"", ""Sr"", ""Sr"", ""Sr"", ""Sr"", ""Sr"", ""Sr"", ""Sr"", ""As"", ""As"", ""As"", ""As"", ""Au"", ""Au"", ""Au"", ""Au""]","[[0.25, 0.25, 0.75], [0.25, 0.75, 0.75], [0.25, 0.75, 0.25], [0.25, 0.25, 0.25], [0.75, 0.25, 0.25], [0.75, 0.75, 0.25], [0.75, 0.75, 0.75], [0.75, 0.25, 0.75], [0.5, 0.0, 0.0], [0.5, 0.5, 0.5], [0.0, 0.0, 0.5], [0.0, 0.5, 0.0], [0.0, 0.0, 0.0], [0.0, 0.5, 0.5], [0.5, 0.0, 0.5], [0.5, 0.5, 0.0]]",A,primitive->conventional (x sqrt2),BTE master (PhononDB/Carrete/npj/SciRep),,https://mdr.nims.go.jp/datasets/458af2d6-471b-47ca-95d0-7d0b975c0252,,PhononDB (Togo/NIMS MDR),https://mdr.nims.go.jp/datasets/458af2d6-471b-47ca-95d0-7d0b975c0252,"LTC-calc.log unit cell (PBEsol-relaxed), same file as kappa",mp-867192,True,stoichiometric,Sr2AsAu
Sr2AsAu,0.206,W/m/K,930.0,BTE,1,full BTE,1.0,,7.511732,225.0,Fm-3m,full Heusler (L2_1 / Cu2MnAl),,"[""Sr"", ""Sr"", ""Sr"", ""Sr"", ""Sr"", ""Sr"", ""Sr"", ""Sr"", ""As"", ""As"", ""As"", ""As"", ""Au"", ""Au"", ""Au"", ""Au""]","[[0.25, 0.25, 0.75], [0.25, 0.75, 0.75], [0.25, 0.75, 0.25], [0.25, 0.25, 0.25], [0.75, 0.25, 0.25], [0.75, 0.75, 0.25], [0.75, 0.75, 0.75], [0.75, 0.25, 0.75], [0.5, 0.0, 0.0], [0.5, 0.5, 0.5], [0.0, 0.0, 0.5], [0.0, 0.5, 0.0], [0.0, 0.0, 0.0], [0.0, 0.5, 0.5], [0.5, 0.0, 0.5], [0.5, 0.5, 0.0]]",A,primitive->conventional (x sqrt2),BTE master (PhononDB/Carrete/npj/SciRep),,https://mdr.nims.go.jp/datasets/458af2d6-471b-47ca-95d0-7d0b975c0252,,PhononDB (Togo/NIMS MDR),https://mdr.nims.go.jp/datasets/458af2d6-471b-47ca-95d0-7d0b975c0252,"LTC-calc.log unit cell (PBEsol-relaxed), same file as kappa",mp-867192,True,stoichiometric,Sr2AsAu
Sr2AsAu,0.203,W/m/K,940.0,BTE,1,full BTE,1.0,,7.511732,225.0,Fm-3m,full Heusler (L2_1 / Cu2MnAl),,"[""Sr"", ""Sr"", ""Sr"", ""Sr"", ""Sr"", ""Sr"", ""Sr"", ""Sr"", ""As"", ""As"", ""As"", ""As"", ""Au"", ""Au"", ""Au"", ""Au""]","[[0.25, 0.25, 0.75], [0.25, 0.75, 0.75], [0.25, 0.75, 0.25], [0.25, 0.25, 0.25], [0.75, 0.25, 0.25], [0.75, 0.75, 0.25], [0.75, 0.75, 0.75], [0.75, 0.25, 0.75], [0.5, 0.0, 0.0], [0.5, 0.5, 0.5], [0.0, 0.0, 0.5], [0.0, 0.5, 0.0], [0.0, 0.0, 0.0], [0.0, 0.5, 0.5], [0.5, 0.0, 0.5], [0.5, 0.5, 0.0]]",A,primitive->conventional (x sqrt2),BTE master (PhononDB/Carrete/npj/SciRep),,https://mdr.nims.go.jp/datasets/458af2d6-471b-47ca-95d0-7d0b975c0252,,PhononDB (Togo/NIMS MDR),https://mdr.nims.go.jp/datasets/458af2d6-471b-47ca-95d0-7d0b975c0252,"LTC-calc.log unit cell (PBEsol-relaxed), same file as kappa",mp-867192,True,stoichiometric,Sr2AsAu
Sr2AsAu,0.201,W/m/K,950.0,BTE,1,full BTE,1.0,,7.511732,225.0,Fm-3m,full Heusler (L2_1 / Cu2MnAl),,"[""Sr"", ""Sr"", ""Sr"", ""Sr"", ""Sr"", ""Sr"", ""Sr"", ""Sr"", ""As"", ""As"", ""As"", ""As"", ""Au"", ""Au"", ""Au"", ""Au""]","[[0.25, 0.25, 0.75], [0.25, 0.75, 0.75], [0.25, 0.75, 0.25], [0.25, 0.25, 0.25], [0.75, 0.25, 0.25], [0.75, 0.75, 0.25], [0.75, 0.75, 0.75], [0.75, 0.25, 0.75], [0.5, 0.0, 0.0], [0.5, 0.5, 0.5], [0.0, 0.0, 0.5], [0.0, 0.5, 0.0], [0.0, 0.0, 0.0], [0.0, 0.5, 0.5], [0.5, 0.0, 0.5], [0.5, 0.5, 0.0]]",A,primitive->conventional (x sqrt2),BTE master (PhononDB/Carrete/npj/SciRep),,https://mdr.nims.go.jp/datasets/458af2d6-471b-47ca-95d0-7d0b975c0252,,PhononDB (Togo/NIMS MDR),https://mdr.nims.go.jp/datasets/458af2d6-471b-47ca-95d0-7d0b975c0252,"LTC-calc.log unit cell (PBEsol-relaxed), same file as kappa",mp-867192,True,stoichiometric,Sr2AsAu
Sr2AsAu,0.199,W/m/K,960.0,BTE,1,full BTE,1.0,,7.511732,225.0,Fm-3m,full Heusler (L2_1 / Cu2MnAl),,"[""Sr"", ""Sr"", ""Sr"", ""Sr"", ""Sr"", ""Sr"", ""Sr"", ""Sr"", ""As"", ""As"", ""As"", ""As"", ""Au"", ""Au"", ""Au"", ""Au""]","[[0.25, 0.25, 0.75], [0.25, 0.75, 0.75], [0.25, 0.75, 0.25], [0.25, 0.25, 0.25], [0.75, 0.25, 0.25], [0.75, 0.75, 0.25], [0.75, 0.75, 0.75], [0.75, 0.25, 0.75], [0.5, 0.0, 0.0], [0.5, 0.5, 0.5], [0.0, 0.0, 0.5], [0.0, 0.5, 0.0], [0.0, 0.0, 0.0], [0.0, 0.5, 0.5], [0.5, 0.0, 0.5], [0.5, 0.5, 0.0]]",A,primitive->conventional (x sqrt2),BTE master (PhononDB/Carrete/npj/SciRep),,https://mdr.nims.go.jp/datasets/458af2d6-471b-47ca-95d0-7d0b975c0252,,PhononDB (Togo/NIMS MDR),https://mdr.nims.go.jp/datasets/458af2d6-471b-47ca-95d0-7d0b975c0252,"LTC-calc.log unit cell (PBEsol-relaxed), same file as kappa",mp-867192,True,stoichiometric,Sr2AsAu
Sr2AsAu,0.197,W/m/K,970.0,BTE,1,full BTE,1.0,,7.511732,225.0,Fm-3m,full Heusler (L2_1 / Cu2MnAl),,"[""Sr"", ""Sr"", ""Sr"", ""Sr"", ""Sr"", ""Sr"", ""Sr"", ""Sr"", ""As"", ""As"", ""As"", ""As"", ""Au"", ""Au"", ""Au"", ""Au""]","[[0.25, 0.25, 0.75], [0.25, 0.75, 0.75], [0.25, 0.75, 0.25], [0.25, 0.25, 0.25], [0.75, 0.25, 0.25], [0.75, 0.75, 0.25], [0.75, 0.75, 0.75], [0.75, 0.25, 0.75], [0.5, 0.0, 0.0], [0.5, 0.5, 0.5], [0.0, 0.0, 0.5], [0.0, 0.5, 0.0], [0.0, 0.0, 0.0], [0.0, 0.5, 0.5], [0.5, 0.0, 0.5], [0.5, 0.5, 0.0]]",A,primitive->conventional (x sqrt2),BTE master (PhononDB/Carrete/npj/SciRep),,https://mdr.nims.go.jp/datasets/458af2d6-471b-47ca-95d0-7d0b975c0252,,PhononDB (Togo/NIMS MDR),https://mdr.nims.go.jp/datasets/458af2d6-471b-47ca-95d0-7d0b975c0252,"LTC-calc.log unit cell (PBEsol-relaxed), same file as kappa",mp-867192,True,stoichiometric,Sr2AsAu
Sr2AsAu,0.195,W/m/K,980.0,BTE,1,full BTE,1.0,,7.511732,225.0,Fm-3m,full Heusler (L2_1 / Cu2MnAl),,"[""Sr"", ""Sr"", ""Sr"", ""Sr"", ""Sr"", ""Sr"", ""Sr"", ""Sr"", ""As"", ""As"", ""As"", ""As"", ""Au"", ""Au"", ""Au"", ""Au""]","[[0.25, 0.25, 0.75], [0.25, 0.75, 0.75], [0.25, 0.75, 0.25], [0.25, 0.25, 0.25], [0.75, 0.25, 0.25], [0.75, 0.75, 0.25], [0.75, 0.75, 0.75], [0.75, 0.25, 0.75], [0.5, 0.0, 0.0], [0.5, 0.5, 0.5], [0.0, 0.0, 0.5], [0.0, 0.5, 0.0], [0.0, 0.0, 0.0], [0.0, 0.5, 0.5], [0.5, 0.0, 0.5], [0.5, 0.5, 0.0]]",A,primitive->conventional (x sqrt2),BTE master (PhononDB/Carrete/npj/SciRep),,https://mdr.nims.go.jp/datasets/458af2d6-471b-47ca-95d0-7d0b975c0252,,PhononDB (Togo/NIMS MDR),https://mdr.nims.go.jp/datasets/458af2d6-471b-47ca-95d0-7d0b975c0252,"LTC-calc.log unit cell (PBEsol-relaxed), same file as kappa",mp-867192,True,stoichiometric,Sr2AsAu
Sr2AsAu,0.193,W/m/K,990.0,BTE,1,full BTE,1.0,,7.511732,225.0,Fm-3m,full Heusler (L2_1 / Cu2MnAl),,"[""Sr"", ""Sr"", ""Sr"", ""Sr"", ""Sr"", ""Sr"", ""Sr"", ""Sr"", ""As"", ""As"", ""As"", ""As"", ""Au"", ""Au"", ""Au"", ""Au""]","[[0.25, 0.25, 0.75], [0.25, 0.75, 0.75], [0.25, 0.75, 0.25], [0.25, 0.25, 0.25], [0.75, 0.25, 0.25], [0.75, 0.75, 0.25], [0.75, 0.75, 0.75], [0.75, 0.25, 0.75], [0.5, 0.0, 0.0], [0.5, 0.5, 0.5], [0.0, 0.0, 0.5], [0.0, 0.5, 0.0], [0.0, 0.0, 0.0], [0.0, 0.5, 0.5], [0.5, 0.0, 0.5], [0.5, 0.5, 0.0]]",A,primitive->conventional (x sqrt2),BTE master (PhononDB/Carrete/npj/SciRep),,https://mdr.nims.go.jp/datasets/458af2d6-471b-47ca-95d0-7d0b975c0252,,PhononDB (Togo/NIMS MDR),https://mdr.nims.go.jp/datasets/458af2d6-471b-47ca-95d0-7d0b975c0252,"LTC-calc.log unit cell (PBEsol-relaxed), same file as kappa",mp-867192,True,stoichiometric,Sr2AsAu
Sr2AsAu,0.191,W/m/K,1000.0,BTE,1,full BTE,1.0,,7.511732,225.0,Fm-3m,full Heusler (L2_1 / Cu2MnAl),,"[""Sr"", ""Sr"", ""Sr"", ""Sr"", ""Sr"", ""Sr"", ""Sr"", ""Sr"", ""As"", ""As"", ""As"", ""As"", ""Au"", ""Au"", ""Au"", ""Au""]","[[0.25, 0.25, 0.75], [0.25, 0.75, 0.75], [0.25, 0.75, 0.25], [0.25, 0.25, 0.25], [0.75, 0.25, 0.25], [0.75, 0.75, 0.25], [0.75, 0.75, 0.75], [0.75, 0.25, 0.75], [0.5, 0.0, 0.0], [0.5, 0.5, 0.5], [0.0, 0.0, 0.5], [0.0, 0.5, 0.0], [0.0, 0.0, 0.0], [0.0, 0.5, 0.5], [0.5, 0.0, 0.5], [0.5, 0.5, 0.0]]",A,primitive->conventional (x sqrt2),BTE master (PhononDB/Carrete/npj/SciRep),,https://mdr.nims.go.jp/datasets/458af2d6-471b-47ca-95d0-7d0b975c0252,,PhononDB (Togo/NIMS MDR),https://mdr.nims.go.jp/datasets/458af2d6-471b-47ca-95d0-7d0b975c0252,"LTC-calc.log unit cell (PBEsol-relaxed), same file as kappa",mp-867192,True,stoichiometric,Sr2AsAu
Sr2BiAu,0.733933,W/m/K,300.0,"BTE (phono3py-class, Phonix auto-kappa)",1,full BTE,1.0,,7.95098,225.0,Fm-3m,full_Heusler_L21,,"[""Sr"", ""Sr"", ""Bi"", ""Au""]","[[0.0, 0.0, 0.0], [0.5, 0.5, 0.5], [0.75, 0.75, 0.75], [0.25, 0.25, 0.25]]",A,conventional,Phonix (first-principles BTE),10.1038/s41524-026-02033-w,https://huggingface.co/datasets/phonix-db/phonix-summary,"phonix-summary, HF datasets-server",JARVIS-DFT (NIST),https://www.ctcms.nist.gov/~knc6/static/JARVIS-DFT/JVASP-40299.xml,JARVIS-DFT (NIST),JVASP-40299,False,stoichiometric,Sr2BiAu
Sr2BiAu,1.1209,W/m/K,300.0,"BTE (phono3py-class, Phonix auto-kappa)",1,full BTE,1.0,,7.95098,225.0,Fm-3m,full_Heusler_L21,,"[""Sr"", ""Sr"", ""Bi"", ""Au""]","[[0.0, 0.0, 0.0], [0.5, 0.5, 0.5], [0.75, 0.75, 0.75], [0.25, 0.25, 0.25]]",A,conventional,Phonix (first-principles BTE),10.1038/s41524-026-02033-w,https://huggingface.co/datasets/phonix-db/phonix-summary,"phonix-summary, HF datasets-server",JARVIS-DFT (NIST),https://www.ctcms.nist.gov/~knc6/static/JARVIS-DFT/JVASP-40299.xml,JARVIS-DFT (NIST),JVASP-40299,False,stoichiometric,Sr2BiAu
Sr2SbAu,0.4,W/m/K,200.0,BTE,1,full BTE,1.0,,7.766777,225.0,Fm-3m,full Heusler (L2_1 / Cu2MnAl),,"[""Sr"", ""Sr"", ""Sr"", ""Sr"", ""Sr"", ""Sr"", ""Sr"", ""Sr"", ""Sb"", ""Sb"", ""Sb"", ""Sb"", ""Au"", ""Au"", ""Au"", ""Au""]","[[0.25, 0.25, 0.75], [0.25, 0.75, 0.75], [0.25, 0.75, 0.25], [0.25, 0.25, 0.25], [0.75, 0.25, 0.25], [0.75, 0.75, 0.25], [0.75, 0.75, 0.75], [0.75, 0.25, 0.75], [0.0, 0.0, 0.0], [0.0, 0.5, 0.5], [0.5, 0.0, 0.5], [0.5, 0.5, 0.0], [0.5, 0.0, 0.0], [0.5, 0.5, 0.5], [0.0, 0.0, 0.5], [0.0, 0.5, 0.0]]",A,primitive->conventional (x sqrt2),BTE master (PhononDB/Carrete/npj/SciRep),,https://mdr.nims.go.jp/datasets/4bf0b23c-07e5-4122-96f5-5cc8c9b97d6f,,PhononDB (Togo/NIMS MDR),https://mdr.nims.go.jp/datasets/4bf0b23c-07e5-4122-96f5-5cc8c9b97d6f,"LTC-calc.log unit cell (PBEsol-relaxed), same file as kappa",mp-867168,True,stoichiometric,Sr2SbAu
Sr2SbAu,0.382,W/m/K,210.0,BTE,1,full BTE,1.0,,7.766777,225.0,Fm-3m,full Heusler (L2_1 / Cu2MnAl),,"[""Sr"", ""Sr"", ""Sr"", ""Sr"", ""Sr"", ""Sr"", ""Sr"", ""Sr"", ""Sb"", ""Sb"", ""Sb"", ""Sb"", ""Au"", ""Au"", ""Au"", ""Au""]","[[0.25, 0.25, 0.75], [0.25, 0.75, 0.75], [0.25, 0.75, 0.25], [0.25, 0.25, 0.25], [0.75, 0.25, 0.25], [0.75, 0.75, 0.25], [0.75, 0.75, 0.75], [0.75, 0.25, 0.75], [0.0, 0.0, 0.0], [0.0, 0.5, 0.5], [0.5, 0.0, 0.5], [0.5, 0.5, 0.0], [0.5, 0.0, 0.0], [0.5, 0.5, 0.5], [0.0, 0.0, 0.5], [0.0, 0.5, 0.0]]",A,primitive->conventional (x sqrt2),BTE master (PhononDB/Carrete/npj/SciRep),,https://mdr.nims.go.jp/datasets/4bf0b23c-07e5-4122-96f5-5cc8c9b97d6f,,PhononDB (Togo/NIMS MDR),https://mdr.nims.go.jp/datasets/4bf0b23c-07e5-4122-96f5-5cc8c9b97d6f,"LTC-calc.log unit cell (PBEsol-relaxed), same file as kappa",mp-867168,True,stoichiometric,Sr2SbAu
Sr2SbAu,0.366,W/m/K,220.0,BTE,1,full BTE,1.0,,7.766777,225.0,Fm-3m,full Heusler (L2_1 / Cu2MnAl),,"[""Sr"", ""Sr"", ""Sr"", ""Sr"", ""Sr"", ""Sr"", ""Sr"", ""Sr"", ""Sb"", ""Sb"", ""Sb"", ""Sb"", ""Au"", ""Au"", ""Au"", ""Au""]","[[0.25, 0.25, 0.75], [0.25, 0.75, 0.75], [0.25, 0.75, 0.25], [0.25, 0.25, 0.25], [0.75, 0.25, 0.25], [0.75, 0.75, 0.25], [0.75, 0.75, 0.75], [0.75, 0.25, 0.75], [0.0, 0.0, 0.0], [0.0, 0.5, 0.5], [0.5, 0.0, 0.5], [0.5, 0.5, 0.0], [0.5, 0.0, 0.0], [0.5, 0.5, 0.5], [0.0, 0.0, 0.5], [0.0, 0.5, 0.0]]",A,primitive->conventional (x sqrt2),BTE master (PhononDB/Carrete/npj/SciRep),,https://mdr.nims.go.jp/datasets/4bf0b23c-07e5-4122-96f5-5cc8c9b97d6f,,PhononDB (Togo/NIMS MDR),https://mdr.nims.go.jp/datasets/4bf0b23c-07e5-4122-96f5-5cc8c9b97d6f,"LTC-calc.log unit cell (PBEsol-relaxed), same file as kappa",mp-867168,True,stoichiometric,Sr2SbAu
Sr2SbAu,0.351,W/m/K,230.0,BTE,1,full BTE,1.0,,7.766777,225.0,Fm-3m,full Heusler (L2_1 / Cu2MnAl),,"[""Sr"", ""Sr"", ""Sr"", ""Sr"", ""Sr"", ""Sr"", ""Sr"", ""Sr"", ""Sb"", ""Sb"", ""Sb"", ""Sb"", ""Au"", ""Au"", ""Au"", ""Au""]","[[0.25, 0.25, 0.75], [0.25, 0.75, 0.75], [0.25, 0.75, 0.25], [0.25, 0.25, 0.25], [0.75, 0.25, 0.25], [0.75, 0.75, 0.25], [0.75, 0.75, 0.75], [0.75, 0.25, 0.75], [0.0, 0.0, 0.0], [0.0, 0.5, 0.5], [0.5, 0.0, 0.5], [0.5, 0.5, 0.0], [0.5, 0.0, 0.0], [0.5, 0.5, 0.5], [0.0, 0.0, 0.5], [0.0, 0.5, 0.0]]",A,primitive->conventional (x sqrt2),BTE master (PhononDB/Carrete/npj/SciRep),,https://mdr.nims.go.jp/datasets/4bf0b23c-07e5-4122-96f5-5cc8c9b97d6f,,PhononDB (Togo/NIMS MDR),https://mdr.nims.go.jp/datasets/4bf0b23c-07e5-4122-96f5-5cc8c9b97d6f,"LTC-calc.log unit cell (PBEsol-relaxed), same file as kappa",mp-867168,True,stoichiometric,Sr2SbAu
Sr2SbAu,0.337,W/m/K,240.0,BTE,1,full BTE,1.0,,7.766777,225.0,Fm-3m,full Heusler (L2_1 / Cu2MnAl),,"[""Sr"", ""Sr"", ""Sr"", ""Sr"", ""Sr"", ""Sr"", ""Sr"", ""Sr"", ""Sb"", ""Sb"", ""Sb"", ""Sb"", ""Au"", ""Au"", ""Au"", ""Au""]","[[0.25, 0.25, 0.75], [0.25, 0.75, 0.75], [0.25, 0.75, 0.25], [0.25, 0.25, 0.25], [0.75, 0.25, 0.25], [0.75, 0.75, 0.25], [0.75, 0.75, 0.75], [0.75, 0.25, 0.75], [0.0, 0.0, 0.0], [0.0, 0.5, 0.5], [0.5, 0.0, 0.5], [0.5, 0.5, 0.0], [0.5, 0.0, 0.0], [0.5, 0.5, 0.5], [0.0, 0.0, 0.5], [0.0, 0.5, 0.0]]",A,primitive->conventional (x sqrt2),BTE master (PhononDB/Carrete/npj/SciRep),,https://mdr.nims.go.jp/datasets/4bf0b23c-07e5-4122-96f5-5cc8c9b97d6f,,PhononDB (Togo/NIMS MDR),https://mdr.nims.go.jp/datasets/4bf0b23c-07e5-4122-96f5-5cc8c9b97d6f,"LTC-calc.log unit cell (PBEsol-relaxed), same file as kappa",mp-867168,True,stoichiometric,Sr2SbAu
Sr2SbAu,0.324,W/m/K,250.0,BTE,1,full BTE,1.0,,7.766777,225.0,Fm-3m,full Heusler (L2_1 / Cu2MnAl),,"[""Sr"", ""Sr"", ""Sr"", ""Sr"", ""Sr"", ""Sr"", ""Sr"", ""Sr"", ""Sb"", ""Sb"", ""Sb"", ""Sb"", ""Au"", ""Au"", ""Au"", ""Au""]","[[0.25, 0.25, 0.75], [0.25, 0.75, 0.75], [0.25, 0.75, 0.25], [0.25, 0.25, 0.25], [0.75, 0.25, 0.25], [0.75, 0.75, 0.25], [0.75, 0.75, 0.75], [0.75, 0.25, 0.75], [0.0, 0.0, 0.0], [0.0, 0.5, 0.5], [0.5, 0.0, 0.5], [0.5, 0.5, 0.0], [0.5, 0.0, 0.0], [0.5, 0.5, 0.5], [0.0, 0.0, 0.5], [0.0, 0.5, 0.0]]",A,primitive->conventional (x sqrt2),BTE master (PhononDB/Carrete/npj/SciRep),,https://mdr.nims.go.jp/datasets/4bf0b23c-07e5-4122-96f5-5cc8c9b97d6f,,PhononDB (Togo/NIMS MDR),https://mdr.nims.go.jp/datasets/4bf0b23c-07e5-4122-96f5-5cc8c9b97d6f,"LTC-calc.log unit cell (PBEsol-relaxed), same file as kappa",mp-867168,True,stoichiometric,Sr2SbAu
Sr2SbAu,0.312,W/m/K,260.0,BTE,1,full BTE,1.0,,7.766777,225.0,Fm-3m,full Heusler (L2_1 / Cu2MnAl),,"[""Sr"", ""Sr"", ""Sr"", ""Sr"", ""Sr"", ""Sr"", ""Sr"", ""Sr"", ""Sb"", ""Sb"", ""Sb"", ""Sb"", ""Au"", ""Au"", ""Au"", ""Au""]","[[0.25, 0.25, 0.75], [0.25, 0.75, 0.75], [0.25, 0.75, 0.25], [0.25, 0.25, 0.25], [0.75, 0.25, 0.25], [0.75, 0.75, 0.25], [0.75, 0.75, 0.75], [0.75, 0.25, 0.75], [0.0, 0.0, 0.0], [0.0, 0.5, 0.5], [0.5, 0.0, 0.5], [0.5, 0.5, 0.0], [0.5, 0.0, 0.0], [0.5, 0.5, 0.5], [0.0, 0.0, 0.5], [0.0, 0.5, 0.0]]",A,primitive->conventional (x sqrt2),BTE master (PhononDB/Carrete/npj/SciRep),,https://mdr.nims.go.jp/datasets/4bf0b23c-07e5-4122-96f5-5cc8c9b97d6f,,PhononDB (Togo/NIMS MDR),https://mdr.nims.go.jp/datasets/4bf0b23c-07e5-4122-96f5-5cc8c9b97d6f,"LTC-calc.log unit cell (PBEsol-relaxed), same file as kappa",mp-867168,True,stoichiometric,Sr2SbAu
Sr2SbAu,0.301,W/m/K,270.0,BTE,1,full BTE,1.0,,7.766777,225.0,Fm-3m,full Heusler (L2_1 / Cu2MnAl),,"[""Sr"", ""Sr"", ""Sr"", ""Sr"", ""Sr"", ""Sr"", ""Sr"", ""Sr"", ""Sb"", ""Sb"", ""Sb"", ""Sb"", ""Au"", ""Au"", ""Au"", ""Au""]","[[0.25, 0.25, 0.75], [0.25, 0.75, 0.75], [0.25, 0.75, 0.25], [0.25, 0.25, 0.25], [0.75, 0.25, 0.25], [0.75, 0.75, 0.25], [0.75, 0.75, 0.75], [0.75, 0.25, 0.75], [0.0, 0.0, 0.0], [0.0, 0.5, 0.5], [0.5, 0.0, 0.5], [0.5, 0.5, 0.0], [0.5, 0.0, 0.0], [0.5, 0.5, 0.5], [0.0, 0.0, 0.5], [0.0, 0.5, 0.0]]",A,primitive->conventional (x sqrt2),BTE master (PhononDB/Carrete/npj/SciRep),,https://mdr.nims.go.jp/datasets/4bf0b23c-07e5-4122-96f5-5cc8c9b97d6f,,PhononDB (Togo/NIMS MDR),https://mdr.nims.go.jp/datasets/4bf0b23c-07e5-4122-96f5-5cc8c9b97d6f,"LTC-calc.log unit cell (PBEsol-relaxed), same file as kappa",mp-867168,True,stoichiometric,Sr2SbAu
Sr2SbAu,0.291,W/m/K,280.0,BTE,1,full BTE,1.0,,7.766777,225.0,Fm-3m,full Heusler (L2_1 / Cu2MnAl),,"[""Sr"", ""Sr"", ""Sr"", ""Sr"", ""Sr"", ""Sr"", ""Sr"", ""Sr"", ""Sb"", ""Sb"", ""Sb"", ""Sb"", ""Au"", ""Au"", ""Au"", ""Au""]","[[0.25, 0.25, 0.75], [0.25, 0.75, 0.75], [0.25, 0.75, 0.25], [0.25, 0.25, 0.25], [0.75, 0.25, 0.25], [0.75, 0.75, 0.25], [0.75, 0.75, 0.75], [0.75, 0.25, 0.75], [0.0, 0.0, 0.0], [0.0, 0.5, 0.5], [0.5, 0.0, 0.5], [0.5, 0.5, 0.0], [0.5, 0.0, 0.0], [0.5, 0.5, 0.5], [0.0, 0.0, 0.5], [0.0, 0.5, 0.0]]",A,primitive->conventional (x sqrt2),BTE master (PhononDB/Carrete/npj/SciRep),,https://mdr.nims.go.jp/datasets/4bf0b23c-07e5-4122-96f5-5cc8c9b97d6f,,PhononDB (Togo/NIMS MDR),https://mdr.nims.go.jp/datasets/4bf0b23c-07e5-4122-96f5-5cc8c9b97d6f,"LTC-calc.log unit cell (PBEsol-relaxed), same file as kappa",mp-867168,True,stoichiometric,Sr2SbAu
Sr2SbAu,0.281,W/m/K,290.0,BTE,1,full BTE,1.0,,7.766777,225.0,Fm-3m,full Heusler (L2_1 / Cu2MnAl),,"[""Sr"", ""Sr"", ""Sr"", ""Sr"", ""Sr"", ""Sr"", ""Sr"", ""Sr"", ""Sb"", ""Sb"", ""Sb"", ""Sb"", ""Au"", ""Au"", ""Au"", ""Au""]","[[0.25, 0.25, 0.75], [0.25, 0.75, 0.75], [0.25, 0.75, 0.25], [0.25, 0.25, 0.25], [0.75, 0.25, 0.25], [0.75, 0.75, 0.25], [0.75, 0.75, 0.75], [0.75, 0.25, 0.75], [0.0, 0.0, 0.0], [0.0, 0.5, 0.5], [0.5, 0.0, 0.5], [0.5, 0.5, 0.0], [0.5, 0.0, 0.0], [0.5, 0.5, 0.5], [0.0, 0.0, 0.5], [0.0, 0.5, 0.0]]",A,primitive->conventional (x sqrt2),BTE master (PhononDB/Carrete/npj/SciRep),,https://mdr.nims.go.jp/datasets/4bf0b23c-07e5-4122-96f5-5cc8c9b97d6f,,PhononDB (Togo/NIMS MDR),https://mdr.nims.go.jp/datasets/4bf0b23c-07e5-4122-96f5-5cc8c9b97d6f,"LTC-calc.log unit cell (PBEsol-relaxed), same file as kappa",mp-867168,True,stoichiometric,Sr2SbAu
Sr2SbAu,0.272,W/m/K,300.0,BTE,1,full BTE,1.0,,7.766777,225.0,Fm-3m,full Heusler (L2_1 / Cu2MnAl),,"[""Sr"", ""Sr"", ""Sr"", ""Sr"", ""Sr"", ""Sr"", ""Sr"", ""Sr"", ""Sb"", ""Sb"", ""Sb"", ""Sb"", ""Au"", ""Au"", ""Au"", ""Au""]","[[0.25, 0.25, 0.75], [0.25, 0.75, 0.75], [0.25, 0.75, 0.25], [0.25, 0.25, 0.25], [0.75, 0.25, 0.25], [0.75, 0.75, 0.25], [0.75, 0.75, 0.75], [0.75, 0.25, 0.75], [0.0, 0.0, 0.0], [0.0, 0.5, 0.5], [0.5, 0.0, 0.5], [0.5, 0.5, 0.0], [0.5, 0.0, 0.0], [0.5, 0.5, 0.5], [0.0, 0.0, 0.5], [0.0, 0.5, 0.0]]",A,primitive->conventional (x sqrt2),BTE master (PhononDB/Carrete/npj/SciRep),,https://mdr.nims.go.jp/datasets/4bf0b23c-07e5-4122-96f5-5cc8c9b97d6f,,PhononDB (Togo/NIMS MDR),https://mdr.nims.go.jp/datasets/4bf0b23c-07e5-4122-96f5-5cc8c9b97d6f,"LTC-calc.log unit cell (PBEsol-relaxed), same file as kappa",mp-867168,True,stoichiometric,Sr2SbAu
Sr2SbAu,0.3822,W/m/K,300.0,"BTE (phono3py-class, Phonix auto-kappa)",1,full BTE,1.0,,7.766777,225.0,Fm-3m,full Heusler (L2_1 / Cu2MnAl),,"[""Sr"", ""Sr"", ""Sr"", ""Sr"", ""Sr"", ""Sr"", ""Sr"", ""Sr"", ""Sb"", ""Sb"", ""Sb"", ""Sb"", ""Au"", ""Au"", ""Au"", ""Au""]","[[0.25, 0.25, 0.75], [0.25, 0.75, 0.75], [0.25, 0.75, 0.25], [0.25, 0.25, 0.25], [0.75, 0.25, 0.25], [0.75, 0.75, 0.25], [0.75, 0.75, 0.75], [0.75, 0.25, 0.75], [0.0, 0.0, 0.0], [0.0, 0.5, 0.5], [0.5, 0.0, 0.5], [0.5, 0.5, 0.0], [0.5, 0.0, 0.0], [0.5, 0.5, 0.5], [0.0, 0.0, 0.5], [0.0, 0.5, 0.0]]",A,primitive->conventional (x sqrt2),Phonix (first-principles BTE),10.1038/s41524-026-02033-w,https://huggingface.co/datasets/phonix-db/phonix-summary,"phonix-summary, HF datasets-server",PhononDB (Togo/NIMS MDR),https://mdr.nims.go.jp/datasets/4bf0b23c-07e5-4122-96f5-5cc8c9b97d6f,"LTC-calc.log unit cell (PBEsol-relaxed), same file as kappa",mp-867168,True,stoichiometric,Sr2SbAu
Sr2SbAu,0.2447,W/m/K,300.0,"BTE (phono3py-class, Phonix auto-kappa)",1,full BTE,1.0,,7.766777,225.0,Fm-3m,full Heusler (L2_1 / Cu2MnAl),,"[""Sr"", ""Sr"", ""Sr"", ""Sr"", ""Sr"", ""Sr"", ""Sr"", ""Sr"", ""Sb"", ""Sb"", ""Sb"", ""Sb"", ""Au"", ""Au"", ""Au"", ""Au""]","[[0.25, 0.25, 0.75], [0.25, 0.75, 0.75], [0.25, 0.75, 0.25], [0.25, 0.25, 0.25], [0.75, 0.25, 0.25], [0.75, 0.75, 0.25], [0.75, 0.75, 0.75], [0.75, 0.25, 0.75], [0.0, 0.0, 0.0], [0.0, 0.5, 0.5], [0.5, 0.0, 0.5], [0.5, 0.5, 0.0], [0.5, 0.0, 0.0], [0.5, 0.5, 0.5], [0.0, 0.0, 0.5], [0.0, 0.5, 0.0]]",A,primitive->conventional (x sqrt2),Phonix (first-principles BTE),10.1038/s41524-026-02033-w,https://huggingface.co/datasets/phonix-db/phonix-summary,"phonix-summary, HF datasets-server",PhononDB (Togo/NIMS MDR),https://mdr.nims.go.jp/datasets/4bf0b23c-07e5-4122-96f5-5cc8c9b97d6f,"LTC-calc.log unit cell (PBEsol-relaxed), same file as kappa",mp-867168,True,stoichiometric,Sr2SbAu
Sr2SbAu,0.263,W/m/K,310.0,BTE,1,full BTE,1.0,,7.766777,225.0,Fm-3m,full Heusler (L2_1 / Cu2MnAl),,"[""Sr"", ""Sr"", ""Sr"", ""Sr"", ""Sr"", ""Sr"", ""Sr"", ""Sr"", ""Sb"", ""Sb"", ""Sb"", ""Sb"", ""Au"", ""Au"", ""Au"", ""Au""]","[[0.25, 0.25, 0.75], [0.25, 0.75, 0.75], [0.25, 0.75, 0.25], [0.25, 0.25, 0.25], [0.75, 0.25, 0.25], [0.75, 0.75, 0.25], [0.75, 0.75, 0.75], [0.75, 0.25, 0.75], [0.0, 0.0, 0.0], [0.0, 0.5, 0.5], [0.5, 0.0, 0.5], [0.5, 0.5, 0.0], [0.5, 0.0, 0.0], [0.5, 0.5, 0.5], [0.0, 0.0, 0.5], [0.0, 0.5, 0.0]]",A,primitive->conventional (x sqrt2),BTE master (PhononDB/Carrete/npj/SciRep),,https://mdr.nims.go.jp/datasets/4bf0b23c-07e5-4122-96f5-5cc8c9b97d6f,,PhononDB (Togo/NIMS MDR),https://mdr.nims.go.jp/datasets/4bf0b23c-07e5-4122-96f5-5cc8c9b97d6f,"LTC-calc.log unit cell (PBEsol-relaxed), same file as kappa",mp-867168,True,stoichiometric,Sr2SbAu
Sr2SbAu,0.255,W/m/K,320.0,BTE,1,full BTE,1.0,,7.766777,225.0,Fm-3m,full Heusler (L2_1 / Cu2MnAl),,"[""Sr"", ""Sr"", ""Sr"", ""Sr"", ""Sr"", ""Sr"", ""Sr"", ""Sr"", ""Sb"", ""Sb"", ""Sb"", ""Sb"", ""Au"", ""Au"", ""Au"", ""Au""]","[[0.25, 0.25, 0.75], [0.25, 0.75, 0.75], [0.25, 0.75, 0.25], [0.25, 0.25, 0.25], [0.75, 0.25, 0.25], [0.75, 0.75, 0.25], [0.75, 0.75, 0.75], [0.75, 0.25, 0.75], [0.0, 0.0, 0.0], [0.0, 0.5, 0.5], [0.5, 0.0, 0.5], [0.5, 0.5, 0.0], [0.5, 0.0, 0.0], [0.5, 0.5, 0.5], [0.0, 0.0, 0.5], [0.0, 0.5, 0.0]]",A,primitive->conventional (x sqrt2),BTE master (PhononDB/Carrete/npj/SciRep),,https://mdr.nims.go.jp/datasets/4bf0b23c-07e5-4122-96f5-5cc8c9b97d6f,,PhononDB (Togo/NIMS MDR),https://mdr.nims.go.jp/datasets/4bf0b23c-07e5-4122-96f5-5cc8c9b97d6f,"LTC-calc.log unit cell (PBEsol-relaxed), same file as kappa",mp-867168,True,stoichiometric,Sr2SbAu
Sr2SbAu,0.248,W/m/K,330.0,BTE,1,full BTE,1.0,,7.766777,225.0,Fm-3m,full Heusler (L2_1 / Cu2MnAl),,"[""Sr"", ""Sr"", ""Sr"", ""Sr"", ""Sr"", ""Sr"", ""Sr"", ""Sr"", ""Sb"", ""Sb"", ""Sb"", ""Sb"", ""Au"", ""Au"", ""Au"", ""Au""]","[[0.25, 0.25, 0.75], [0.25, 0.75, 0.75], [0.25, 0.75, 0.25], [0.25, 0.25, 0.25], [0.75, 0.25, 0.25], [0.75, 0.75, 0.25], [0.75, 0.75, 0.75], [0.75, 0.25, 0.75], [0.0, 0.0, 0.0], [0.0, 0.5, 0.5], [0.5, 0.0, 0.5], [0.5, 0.5, 0.0], [0.5, 0.0, 0.0], [0.5, 0.5, 0.5], [0.0, 0.0, 0.5], [0.0, 0.5, 0.0]]",A,primitive->conventional (x sqrt2),BTE master (PhononDB/Carrete/npj/SciRep),,https://mdr.nims.go.jp/datasets/4bf0b23c-07e5-4122-96f5-5cc8c9b97d6f,,PhononDB (Togo/NIMS MDR),https://mdr.nims.go.jp/datasets/4bf0b23c-07e5-4122-96f5-5cc8c9b97d6f,"LTC-calc.log unit cell (PBEsol-relaxed), same file as kappa",mp-867168,True,stoichiometric,Sr2SbAu
Sr2SbAu,0.241,W/m/K,340.0,BTE,1,full BTE,1.0,,7.766777,225.0,Fm-3m,full Heusler (L2_1 / Cu2MnAl),,"[""Sr"", ""Sr"", ""Sr"", ""Sr"", ""Sr"", ""Sr"", ""Sr"", ""Sr"", ""Sb"", ""Sb"", ""Sb"", ""Sb"", ""Au"", ""Au"", ""Au"", ""Au""]","[[0.25, 0.25, 0.75], [0.25, 0.75, 0.75], [0.25, 0.75, 0.25], [0.25, 0.25, 0.25], [0.75, 0.25, 0.25], [0.75, 0.75, 0.25], [0.75, 0.75, 0.75], [0.75, 0.25, 0.75], [0.0, 0.0, 0.0], [0.0, 0.5, 0.5], [0.5, 0.0, 0.5], [0.5, 0.5, 0.0], [0.5, 0.0, 0.0], [0.5, 0.5, 0.5], [0.0, 0.0, 0.5], [0.0, 0.5, 0.0]]",A,primitive->conventional (x sqrt2),BTE master (PhononDB/Carrete/npj/SciRep),,https://mdr.nims.go.jp/datasets/4bf0b23c-07e5-4122-96f5-5cc8c9b97d6f,,PhononDB (Togo/NIMS MDR),https://mdr.nims.go.jp/datasets/4bf0b23c-07e5-4122-96f5-5cc8c9b97d6f,"LTC-calc.log unit cell (PBEsol-relaxed), same file as kappa",mp-867168,True,stoichiometric,Sr2SbAu
Sr2SbAu,0.234,W/m/K,350.0,BTE,1,full BTE,1.0,,7.766777,225.0,Fm-3m,full Heusler (L2_1 / Cu2MnAl),,"[""Sr"", ""Sr"", ""Sr"", ""Sr"", ""Sr"", ""Sr"", ""Sr"", ""Sr"", ""Sb"", ""Sb"", ""Sb"", ""Sb"", ""Au"", ""Au"", ""Au"", ""Au""]","[[0.25, 0.25, 0.75], [0.25, 0.75, 0.75], [0.25, 0.75, 0.25], [0.25, 0.25, 0.25], [0.75, 0.25, 0.25], [0.75, 0.75, 0.25], [0.75, 0.75, 0.75], [0.75, 0.25, 0.75], [0.0, 0.0, 0.0], [0.0, 0.5, 0.5], [0.5, 0.0, 0.5], [0.5, 0.5, 0.0], [0.5, 0.0, 0.0], [0.5, 0.5, 0.5], [0.0, 0.0, 0.5], [0.0, 0.5, 0.0]]",A,primitive->conventional (x sqrt2),BTE master (PhononDB/Carrete/npj/SciRep),,https://mdr.nims.go.jp/datasets/4bf0b23c-07e5-4122-96f5-5cc8c9b97d6f,,PhononDB (Togo/NIMS MDR),https://mdr.nims.go.jp/datasets/4bf0b23c-07e5-4122-96f5-5cc8c9b97d6f,"LTC-calc.log unit cell (PBEsol-relaxed), same file as kappa",mp-867168,True,stoichiometric,Sr2SbAu
Sr2SbAu,0.228,W/m/K,360.0,BTE,1,full BTE,1.0,,7.766777,225.0,Fm-3m,full Heusler (L2_1 / Cu2MnAl),,"[""Sr"", ""Sr"", ""Sr"", ""Sr"", ""Sr"", ""Sr"", ""Sr"", ""Sr"", ""Sb"", ""Sb"", ""Sb"", ""Sb"", ""Au"", ""Au"", ""Au"", ""Au""]","[[0.25, 0.25, 0.75], [0.25, 0.75, 0.75], [0.25, 0.75, 0.25], [0.25, 0.25, 0.25], [0.75, 0.25, 0.25], [0.75, 0.75, 0.25], [0.75, 0.75, 0.75], [0.75, 0.25, 0.75], [0.0, 0.0, 0.0], [0.0, 0.5, 0.5], [0.5, 0.0, 0.5], [0.5, 0.5, 0.0], [0.5, 0.0, 0.0], [0.5, 0.5, 0.5], [0.0, 0.0, 0.5], [0.0, 0.5, 0.0]]",A,primitive->conventional (x sqrt2),BTE master (PhononDB/Carrete/npj/SciRep),,https://mdr.nims.go.jp/datasets/4bf0b23c-07e5-4122-96f5-5cc8c9b97d6f,,PhononDB (Togo/NIMS MDR),https://mdr.nims.go.jp/datasets/4bf0b23c-07e5-4122-96f5-5cc8c9b97d6f,"LTC-calc.log unit cell (PBEsol-relaxed), same file as kappa",mp-867168,True,stoichiometric,Sr2SbAu
Sr2SbAu,0.221,W/m/K,370.0,BTE,1,full BTE,1.0,,7.766777,225.0,Fm-3m,full Heusler (L2_1 / Cu2MnAl),,"[""Sr"", ""Sr"", ""Sr"", ""Sr"", ""Sr"", ""Sr"", ""Sr"", ""Sr"", ""Sb"", ""Sb"", ""Sb"", ""Sb"", ""Au"", ""Au"", ""Au"", ""Au""]","[[0.25, 0.25, 0.75], [0.25, 0.75, 0.75], [0.25, 0.75, 0.25], [0.25, 0.25, 0.25], [0.75, 0.25, 0.25], [0.75, 0.75, 0.25], [0.75, 0.75, 0.75], [0.75, 0.25, 0.75], [0.0, 0.0, 0.0], [0.0, 0.5, 0.5], [0.5, 0.0, 0.5], [0.5, 0.5, 0.0], [0.5, 0.0, 0.0], [0.5, 0.5, 0.5], [0.0, 0.0, 0.5], [0.0, 0.5, 0.0]]",A,primitive->conventional (x sqrt2),BTE master (PhononDB/Carrete/npj/SciRep),,https://mdr.nims.go.jp/datasets/4bf0b23c-07e5-4122-96f5-5cc8c9b97d6f,,PhononDB (Togo/NIMS MDR),https://mdr.nims.go.jp/datasets/4bf0b23c-07e5-4122-96f5-5cc8c9b97d6f,"LTC-calc.log unit cell (PBEsol-relaxed), same file as kappa",mp-867168,True,stoichiometric,Sr2SbAu
Sr2SbAu,0.216,W/m/K,380.0,BTE,1,full BTE,1.0,,7.766777,225.0,Fm-3m,full Heusler (L2_1 / Cu2MnAl),,"[""Sr"", ""Sr"", ""Sr"", ""Sr"", ""Sr"", ""Sr"", ""Sr"", ""Sr"", ""Sb"", ""Sb"", ""Sb"", ""Sb"", ""Au"", ""Au"", ""Au"", ""Au""]","[[0.25, 0.25, 0.75], [0.25, 0.75, 0.75], [0.25, 0.75, 0.25], [0.25, 0.25, 0.25], [0.75, 0.25, 0.25], [0.75, 0.75, 0.25], [0.75, 0.75, 0.75], [0.75, 0.25, 0.75], [0.0, 0.0, 0.0], [0.0, 0.5, 0.5], [0.5, 0.0, 0.5], [0.5, 0.5, 0.0], [0.5, 0.0, 0.0], [0.5, 0.5, 0.5], [0.0, 0.0, 0.5], [0.0, 0.5, 0.0]]",A,primitive->conventional (x sqrt2),BTE master (PhononDB/Carrete/npj/SciRep),,https://mdr.nims.go.jp/datasets/4bf0b23c-07e5-4122-96f5-5cc8c9b97d6f,,PhononDB (Togo/NIMS MDR),https://mdr.nims.go.jp/datasets/4bf0b23c-07e5-4122-96f5-5cc8c9b97d6f,"LTC-calc.log unit cell (PBEsol-relaxed), same file as kappa",mp-867168,True,stoichiometric,Sr2SbAu
Sr2SbAu,0.21,W/m/K,390.0,BTE,1,full BTE,1.0,,7.766777,225.0,Fm-3m,full Heusler (L2_1 / Cu2MnAl),,"[""Sr"", ""Sr"", ""Sr"", ""Sr"", ""Sr"", ""Sr"", ""Sr"", ""Sr"", ""Sb"", ""Sb"", ""Sb"", ""Sb"", ""Au"", ""Au"", ""Au"", ""Au""]","[[0.25, 0.25, 0.75], [0.25, 0.75, 0.75], [0.25, 0.75, 0.25], [0.25, 0.25, 0.25], [0.75, 0.25, 0.25], [0.75, 0.75, 0.25], [0.75, 0.75, 0.75], [0.75, 0.25, 0.75], [0.0, 0.0, 0.0], [0.0, 0.5, 0.5], [0.5, 0.0, 0.5], [0.5, 0.5, 0.0], [0.5, 0.0, 0.0], [0.5, 0.5, 0.5], [0.0, 0.0, 0.5], [0.0, 0.5, 0.0]]",A,primitive->conventional (x sqrt2),BTE master (PhononDB/Carrete/npj/SciRep),,https://mdr.nims.go.jp/datasets/4bf0b23c-07e5-4122-96f5-5cc8c9b97d6f,,PhononDB (Togo/NIMS MDR),https://mdr.nims.go.jp/datasets/4bf0b23c-07e5-4122-96f5-5cc8c9b97d6f,"LTC-calc.log unit cell (PBEsol-relaxed), same file as kappa",mp-867168,True,stoichiometric,Sr2SbAu
Sr2SbAu,0.205,W/m/K,400.0,BTE,1,full BTE,1.0,,7.766777,225.0,Fm-3m,full Heusler (L2_1 / Cu2MnAl),,"[""Sr"", ""Sr"", ""Sr"", ""Sr"", ""Sr"", ""Sr"", ""Sr"", ""Sr"", ""Sb"", ""Sb"", ""Sb"", ""Sb"", ""Au"", ""Au"", ""Au"", ""Au""]","[[0.25, 0.25, 0.75], [0.25, 0.75, 0.75], [0.25, 0.75, 0.25], [0.25, 0.25, 0.25], [0.75, 0.25, 0.25], [0.75, 0.75, 0.25], [0.75, 0.75, 0.75], [0.75, 0.25, 0.75], [0.0, 0.0, 0.0], [0.0, 0.5, 0.5], [0.5, 0.0, 0.5], [0.5, 0.5, 0.0], [0.5, 0.0, 0.0], [0.5, 0.5, 0.5], [0.0, 0.0, 0.5], [0.0, 0.5, 0.0]]",A,primitive->conventional (x sqrt2),BTE master (PhononDB/Carrete/npj/SciRep),,https://mdr.nims.go.jp/datasets/4bf0b23c-07e5-4122-96f5-5cc8c9b97d6f,,PhononDB (Togo/NIMS MDR),https://mdr.nims.go.jp/datasets/4bf0b23c-07e5-4122-96f5-5cc8c9b97d6f,"LTC-calc.log unit cell (PBEsol-relaxed), same file as kappa",mp-867168,True,stoichiometric,Sr2SbAu
Sr2SbAu,0.2,W/m/K,410.0,BTE,1,full BTE,1.0,,7.766777,225.0,Fm-3m,full Heusler (L2_1 / Cu2MnAl),,"[""Sr"", ""Sr"", ""Sr"", ""Sr"", ""Sr"", ""Sr"", ""Sr"", ""Sr"", ""Sb"", ""Sb"", ""Sb"", ""Sb"", ""Au"", ""Au"", ""Au"", ""Au""]","[[0.25, 0.25, 0.75], [0.25, 0.75, 0.75], [0.25, 0.75, 0.25], [0.25, 0.25, 0.25], [0.75, 0.25, 0.25], [0.75, 0.75, 0.25], [0.75, 0.75, 0.75], [0.75, 0.25, 0.75], [0.0, 0.0, 0.0], [0.0, 0.5, 0.5], [0.5, 0.0, 0.5], [0.5, 0.5, 0.0], [0.5, 0.0, 0.0], [0.5, 0.5, 0.5], [0.0, 0.0, 0.5], [0.0, 0.5, 0.0]]",A,primitive->conventional (x sqrt2),BTE master (PhononDB/Carrete/npj/SciRep),,https://mdr.nims.go.jp/datasets/4bf0b23c-07e5-4122-96f5-5cc8c9b97d6f,,PhononDB (Togo/NIMS MDR),https://mdr.nims.go.jp/datasets/4bf0b23c-07e5-4122-96f5-5cc8c9b97d6f,"LTC-calc.log unit cell (PBEsol-relaxed), same file as kappa",mp-867168,True,stoichiometric,Sr2SbAu
Sr2SbAu,0.196,W/m/K,420.0,BTE,1,full BTE,1.0,,7.766777,225.0,Fm-3m,full Heusler (L2_1 / Cu2MnAl),,"[""Sr"", ""Sr"", ""Sr"", ""Sr"", ""Sr"", ""Sr"", ""Sr"", ""Sr"", ""Sb"", ""Sb"", ""Sb"", ""Sb"", ""Au"", ""Au"", ""Au"", ""Au""]","[[0.25, 0.25, 0.75], [0.25, 0.75, 0.75], [0.25, 0.75, 0.25], [0.25, 0.25, 0.25], [0.75, 0.25, 0.25], [0.75, 0.75, 0.25], [0.75, 0.75, 0.75], [0.75, 0.25, 0.75], [0.0, 0.0, 0.0], [0.0, 0.5, 0.5], [0.5, 0.0, 0.5], [0.5, 0.5, 0.0], [0.5, 0.0, 0.0], [0.5, 0.5, 0.5], [0.0, 0.0, 0.5], [0.0, 0.5, 0.0]]",A,primitive->conventional (x sqrt2),BTE master (PhononDB/Carrete/npj/SciRep),,https://mdr.nims.go.jp/datasets/4bf0b23c-07e5-4122-96f5-5cc8c9b97d6f,,PhononDB (Togo/NIMS MDR),https://mdr.nims.go.jp/datasets/4bf0b23c-07e5-4122-96f5-5cc8c9b97d6f,"LTC-calc.log unit cell (PBEsol-relaxed), same file as kappa",mp-867168,True,stoichiometric,Sr2SbAu
Sr2SbAu,0.191,W/m/K,430.0,BTE,1,full BTE,1.0,,7.766777,225.0,Fm-3m,full Heusler (L2_1 / Cu2MnAl),,"[""Sr"", ""Sr"", ""Sr"", ""Sr"", ""Sr"", ""Sr"", ""Sr"", ""Sr"", ""Sb"", ""Sb"", ""Sb"", ""Sb"", ""Au"", ""Au"", ""Au"", ""Au""]","[[0.25, 0.25, 0.75], [0.25, 0.75, 0.75], [0.25, 0.75, 0.25], [0.25, 0.25, 0.25], [0.75, 0.25, 0.25], [0.75, 0.75, 0.25], [0.75, 0.75, 0.75], [0.75, 0.25, 0.75], [0.0, 0.0, 0.0], [0.0, 0.5, 0.5], [0.5, 0.0, 0.5], [0.5, 0.5, 0.0], [0.5, 0.0, 0.0], [0.5, 0.5, 0.5], [0.0, 0.0, 0.5], [0.0, 0.5, 0.0]]",A,primitive->conventional (x sqrt2),BTE master (PhononDB/Carrete/npj/SciRep),,https://mdr.nims.go.jp/datasets/4bf0b23c-07e5-4122-96f5-5cc8c9b97d6f,,PhononDB (Togo/NIMS MDR),https://mdr.nims.go.jp/datasets/4bf0b23c-07e5-4122-96f5-5cc8c9b97d6f,"LTC-calc.log unit cell (PBEsol-relaxed), same file as kappa",mp-867168,True,stoichiometric,Sr2SbAu
Sr2SbAu,0.187,W/m/K,440.0,BTE,1,full BTE,1.0,,7.766777,225.0,Fm-3m,full Heusler (L2_1 / Cu2MnAl),,"[""Sr"", ""Sr"", ""Sr"", ""Sr"", ""Sr"", ""Sr"", ""Sr"", ""Sr"", ""Sb"", ""Sb"", ""Sb"", ""Sb"", ""Au"", ""Au"", ""Au"", ""Au""]","[[0.25, 0.25, 0.75], [0.25, 0.75, 0.75], [0.25, 0.75, 0.25], [0.25, 0.25, 0.25], [0.75, 0.25, 0.25], [0.75, 0.75, 0.25], [0.75, 0.75, 0.75], [0.75, 0.25, 0.75], [0.0, 0.0, 0.0], [0.0, 0.5, 0.5], [0.5, 0.0, 0.5], [0.5, 0.5, 0.0], [0.5, 0.0, 0.0], [0.5, 0.5, 0.5], [0.0, 0.0, 0.5], [0.0, 0.5, 0.0]]",A,primitive->conventional (x sqrt2),BTE master (PhononDB/Carrete/npj/SciRep),,https://mdr.nims.go.jp/datasets/4bf0b23c-07e5-4122-96f5-5cc8c9b97d6f,,PhononDB (Togo/NIMS MDR),https://mdr.nims.go.jp/datasets/4bf0b23c-07e5-4122-96f5-5cc8c9b97d6f,"LTC-calc.log unit cell (PBEsol-relaxed), same file as kappa",mp-867168,True,stoichiometric,Sr2SbAu
Sr2SbAu,0.183,W/m/K,450.0,BTE,1,full BTE,1.0,,7.766777,225.0,Fm-3m,full Heusler (L2_1 / Cu2MnAl),,"[""Sr"", ""Sr"", ""Sr"", ""Sr"", ""Sr"", ""Sr"", ""Sr"", ""Sr"", ""Sb"", ""Sb"", ""Sb"", ""Sb"", ""Au"", ""Au"", ""Au"", ""Au""]","[[0.25, 0.25, 0.75], [0.25, 0.75, 0.75], [0.25, 0.75, 0.25], [0.25, 0.25, 0.25], [0.75, 0.25, 0.25], [0.75, 0.75, 0.25], [0.75, 0.75, 0.75], [0.75, 0.25, 0.75], [0.0, 0.0, 0.0], [0.0, 0.5, 0.5], [0.5, 0.0, 0.5], [0.5, 0.5, 0.0], [0.5, 0.0, 0.0], [0.5, 0.5, 0.5], [0.0, 0.0, 0.5], [0.0, 0.5, 0.0]]",A,primitive->conventional (x sqrt2),BTE master (PhononDB/Carrete/npj/SciRep),,https://mdr.nims.go.jp/datasets/4bf0b23c-07e5-4122-96f5-5cc8c9b97d6f,,PhononDB (Togo/NIMS MDR),https://mdr.nims.go.jp/datasets/4bf0b23c-07e5-4122-96f5-5cc8c9b97d6f,"LTC-calc.log unit cell (PBEsol-relaxed), same file as kappa",mp-867168,True,stoichiometric,Sr2SbAu
Sr2SbAu,0.179,W/m/K,460.0,BTE,1,full BTE,1.0,,7.766777,225.0,Fm-3m,full Heusler (L2_1 / Cu2MnAl),,"[""Sr"", ""Sr"", ""Sr"", ""Sr"", ""Sr"", ""Sr"", ""Sr"", ""Sr"", ""Sb"", ""Sb"", ""Sb"", ""Sb"", ""Au"", ""Au"", ""Au"", ""Au""]","[[0.25, 0.25, 0.75], [0.25, 0.75, 0.75], [0.25, 0.75, 0.25], [0.25, 0.25, 0.25], [0.75, 0.25, 0.25], [0.75, 0.75, 0.25], [0.75, 0.75, 0.75], [0.75, 0.25, 0.75], [0.0, 0.0, 0.0], [0.0, 0.5, 0.5], [0.5, 0.0, 0.5], [0.5, 0.5, 0.0], [0.5, 0.0, 0.0], [0.5, 0.5, 0.5], [0.0, 0.0, 0.5], [0.0, 0.5, 0.0]]",A,primitive->conventional (x sqrt2),BTE master (PhononDB/Carrete/npj/SciRep),,https://mdr.nims.go.jp/datasets/4bf0b23c-07e5-4122-96f5-5cc8c9b97d6f,,PhononDB (Togo/NIMS MDR),https://mdr.nims.go.jp/datasets/4bf0b23c-07e5-4122-96f5-5cc8c9b97d6f,"LTC-calc.log unit cell (PBEsol-relaxed), same file as kappa",mp-867168,True,stoichiometric,Sr2SbAu
