Repository: Shivamrandive747/Thermalconductivity_prediction

# Calibrating first-principles lattice thermal conductivity to experiment

**A curated half-Heusler dataset and a validated transfer function.**

Published first-principles transport calculations of lattice thermal conductivity exceed what
laboratories measure for the same compound by a **median factor of 1.55**. That offset is regular
enough to be removed in closed form:

$$\kappa_L^{\mathrm{expt}}(T) \;=\; \kappa_L^{\mathrm{BTE}}(T)\;\min\!\left[c\left(\tfrac{T}{300}\right)^{p},\,1\right],
\qquad c = 0.51,\quad p = 0.80$$

Inside a domain of applicability declared before the validation set was scored, this places

File: data/Target_Materials/HEUSLER_KAPPA_TRAINING_SET.csv (part 136 of 192)
formula,kappa_L,kappa_units,temperature_K,method,method_tier,tier_name,weight,kappa_basis,struct_a_A,struct_spacegroup,struct_sg_symbol,struct_prototype,struct_site_ordering,struct_species,struct_frac_coords,struct_grade,lattice_convention,source,source_doi,source_url,source_location,struct_source,struct_source_url,struct_source_detail,struct_id,struct_same_paper_as_kappa,stoichiometry,parent_formula
Sr2SbAu,0.09,W/m/K,920.0,BTE,1,full BTE,1.0,,7.766777,225.0,Fm-3m,full Heusler (L2_1 / Cu2MnAl),,"[""Sr"", ""Sr"", ""Sr"", ""Sr"", ""Sr"", ""Sr"", ""Sr"", ""Sr"", ""Sb"", ""Sb"", ""Sb"", ""Sb"", ""Au"", ""Au"", ""Au"", ""Au""]","[[0.25, 0.25, 0.75], [0.25, 0.75, 0.75], [0.25, 0.75, 0.25], [0.25, 0.25, 0.25], [0.75, 0.25, 0.25], [0.75, 0.75, 0.25], [0.75, 0.75, 0.75], [0.75, 0.25, 0.75], [0.0, 0.0, 0.0], [0.0, 0.5, 0.5], [0.5, 0.0, 0.5], [0.5, 0.5, 0.0], [0.5, 0.0, 0.0], [0.5, 0.5, 0.5], [0.0, 0.0, 0.5], [0.0, 0.5, 0.0]]",A,primitive->conventional (x sqrt2),BTE master (PhononDB/Carrete/npj/SciRep),,https://mdr.nims.go.jp/datasets/4bf0b23c-07e5-4122-96f5-5cc8c9b97d6f,,PhononDB (Togo/NIMS MDR),https://mdr.nims.go.jp/datasets/4bf0b23c-07e5-4122-96f5-5cc8c9b97d6f,"LTC-calc.log unit cell (PBEsol-relaxed), same file as kappa",mp-867168,True,stoichiometric,Sr2SbAu
Sr2SbAu,0.089,W/m/K,930.0,BTE,1,full BTE,1.0,,7.766777,225.0,Fm-3m,full Heusler (L2_1 / Cu2MnAl),,"[""Sr"", ""Sr"", ""Sr"", ""Sr"", ""Sr"", ""Sr"", ""Sr"", ""Sr"", ""Sb"", ""Sb"", ""Sb"", ""Sb"", ""Au"", ""Au"", ""Au"", ""Au""]","[[0.25, 0.25, 0.75], [0.25, 0.75, 0.75], [0.25, 0.75, 0.25], [0.25, 0.25, 0.25], [0.75, 0.25, 0.25], [0.75, 0.75, 0.25], [0.75, 0.75, 0.75], [0.75, 0.25, 0.75], [0.0, 0.0, 0.0], [0.0, 0.5, 0.5], [0.5, 0.0, 0.5], [0.5, 0.5, 0.0], [0.5, 0.0, 0.0], [0.5, 0.5, 0.5], [0.0, 0.0, 0.5], [0.0, 0.5, 0.0]]",A,primitive->conventional (x sqrt2),BTE master (PhononDB/Carrete/npj/SciRep),,https://mdr.nims.go.jp/datasets/4bf0b23c-07e5-4122-96f5-5cc8c9b97d6f,,PhononDB (Togo/NIMS MDR),https://mdr.nims.go.jp/datasets/4bf0b23c-07e5-4122-96f5-5cc8c9b97d6f,"LTC-calc.log unit cell (PBEsol-relaxed), same file as kappa",mp-867168,True,stoichiometric,Sr2SbAu
Sr2SbAu,0.088,W/m/K,940.0,BTE,1,full BTE,1.0,,7.766777,225.0,Fm-3m,full Heusler (L2_1 / Cu2MnAl),,"[""Sr"", ""Sr"", ""Sr"", ""Sr"", ""Sr"", ""Sr"", ""Sr"", ""Sr"", ""Sb"", ""Sb"", ""Sb"", ""Sb"", ""Au"", ""Au"", ""Au"", ""Au""]","[[0.25, 0.25, 0.75], [0.25, 0.75, 0.75], [0.25, 0.75, 0.25], [0.25, 0.25, 0.25], [0.75, 0.25, 0.25], [0.75, 0.75, 0.25], [0.75, 0.75, 0.75], [0.75, 0.25, 0.75], [0.0, 0.0, 0.0], [0.0, 0.5, 0.5], [0.5, 0.0, 0.5], [0.5, 0.5, 0.0], [0.5, 0.0, 0.0], [0.5, 0.5, 0.5], [0.0, 0.0, 0.5], [0.0, 0.5, 0.0]]",A,primitive->conventional (x sqrt2),BTE master (PhononDB/Carrete/npj/SciRep),,https://mdr.nims.go.jp/datasets/4bf0b23c-07e5-4122-96f5-5cc8c9b97d6f,,PhononDB (Togo/NIMS MDR),https://mdr.nims.go.jp/datasets/4bf0b23c-07e5-4122-96f5-5cc8c9b97d6f,"LTC-calc.log unit cell (PBEsol-relaxed), same file as kappa",mp-867168,True,stoichiometric,Sr2SbAu
Sr2SbAu,0.087,W/m/K,950.0,BTE,1,full BTE,1.0,,7.766777,225.0,Fm-3m,full Heusler (L2_1 / Cu2MnAl),,"[""Sr"", ""Sr"", ""Sr"", ""Sr"", ""Sr"", ""Sr"", ""Sr"", ""Sr"", ""Sb"", ""Sb"", ""Sb"", ""Sb"", ""Au"", ""Au"", ""Au"", ""Au""]","[[0.25, 0.25, 0.75], [0.25, 0.75, 0.75], [0.25, 0.75, 0.25], [0.25, 0.25, 0.25], [0.75, 0.25, 0.25], [0.75, 0.75, 0.25], [0.75, 0.75, 0.75], [0.75, 0.25, 0.75], [0.0, 0.0, 0.0], [0.0, 0.5, 0.5], [0.5, 0.0, 0.5], [0.5, 0.5, 0.0], [0.5, 0.0, 0.0], [0.5, 0.5, 0.5], [0.0, 0.0, 0.5], [0.0, 0.5, 0.0]]",A,primitive->conventional (x sqrt2),BTE master (PhononDB/Carrete/npj/SciRep),,https://mdr.nims.go.jp/datasets/4bf0b23c-07e5-4122-96f5-5cc8c9b97d6f,,PhononDB (Togo/NIMS MDR),https://mdr.nims.go.jp/datasets/4bf0b23c-07e5-4122-96f5-5cc8c9b97d6f,"LTC-calc.log unit cell (PBEsol-relaxed), same file as kappa",mp-867168,True,stoichiometric,Sr2SbAu
Sr2SbAu,0.086,W/m/K,960.0,BTE,1,full BTE,1.0,,7.766777,225.0,Fm-3m,full Heusler (L2_1 / Cu2MnAl),,"[""Sr"", ""Sr"", ""Sr"", ""Sr"", ""Sr"", ""Sr"", ""Sr"", ""Sr"", ""Sb"", ""Sb"", ""Sb"", ""Sb"", ""Au"", ""Au"", ""Au"", ""Au""]","[[0.25, 0.25, 0.75], [0.25, 0.75, 0.75], [0.25, 0.75, 0.25], [0.25, 0.25, 0.25], [0.75, 0.25, 0.25], [0.75, 0.75, 0.25], [0.75, 0.75, 0.75], [0.75, 0.25, 0.75], [0.0, 0.0, 0.0], [0.0, 0.5, 0.5], [0.5, 0.0, 0.5], [0.5, 0.5, 0.0], [0.5, 0.0, 0.0], [0.5, 0.5, 0.5], [0.0, 0.0, 0.5], [0.0, 0.5, 0.0]]",A,primitive->conventional (x sqrt2),BTE master (PhononDB/Carrete/npj/SciRep),,https://mdr.nims.go.jp/datasets/4bf0b23c-07e5-4122-96f5-5cc8c9b97d6f,,PhononDB (Togo/NIMS MDR),https://mdr.nims.go.jp/datasets/4bf0b23c-07e5-4122-96f5-5cc8c9b97d6f,"LTC-calc.log unit cell (PBEsol-relaxed), same file as kappa",mp-867168,True,stoichiometric,Sr2SbAu
Sr2SbAu,0.085,W/m/K,970.0,BTE,1,full BTE,1.0,,7.766777,225.0,Fm-3m,full Heusler (L2_1 / Cu2MnAl),,"[""Sr"", ""Sr"", ""Sr"", ""Sr"", ""Sr"", ""Sr"", ""Sr"", ""Sr"", ""Sb"", ""Sb"", ""Sb"", ""Sb"", ""Au"", ""Au"", ""Au"", ""Au""]","[[0.25, 0.25, 0.75], [0.25, 0.75, 0.75], [0.25, 0.75, 0.25], [0.25, 0.25, 0.25], [0.75, 0.25, 0.25], [0.75, 0.75, 0.25], [0.75, 0.75, 0.75], [0.75, 0.25, 0.75], [0.0, 0.0, 0.0], [0.0, 0.5, 0.5], [0.5, 0.0, 0.5], [0.5, 0.5, 0.0], [0.5, 0.0, 0.0], [0.5, 0.5, 0.5], [0.0, 0.0, 0.5], [0.0, 0.5, 0.0]]",A,primitive->conventional (x sqrt2),BTE master (PhononDB/Carrete/npj/SciRep),,https://mdr.nims.go.jp/datasets/4bf0b23c-07e5-4122-96f5-5cc8c9b97d6f,,PhononDB (Togo/NIMS MDR),https://mdr.nims.go.jp/datasets/4bf0b23c-07e5-4122-96f5-5cc8c9b97d6f,"LTC-calc.log unit cell (PBEsol-relaxed), same file as kappa",mp-867168,True,stoichiometric,Sr2SbAu
Sr2SbAu,0.084,W/m/K,980.0,BTE,1,full BTE,1.0,,7.766777,225.0,Fm-3m,full Heusler (L2_1 / Cu2MnAl),,"[""Sr"", ""Sr"", ""Sr"", ""Sr"", ""Sr"", ""Sr"", ""Sr"", ""Sr"", ""Sb"", ""Sb"", ""Sb"", ""Sb"", ""Au"", ""Au"", ""Au"", ""Au""]","[[0.25, 0.25, 0.75], [0.25, 0.75, 0.75], [0.25, 0.75, 0.25], [0.25, 0.25, 0.25], [0.75, 0.25, 0.25], [0.75, 0.75, 0.25], [0.75, 0.75, 0.75], [0.75, 0.25, 0.75], [0.0, 0.0, 0.0], [0.0, 0.5, 0.5], [0.5, 0.0, 0.5], [0.5, 0.5, 0.0], [0.5, 0.0, 0.0], [0.5, 0.5, 0.5], [0.0, 0.0, 0.5], [0.0, 0.5, 0.0]]",A,primitive->conventional (x sqrt2),BTE master (PhononDB/Carrete/npj/SciRep),,https://mdr.nims.go.jp/datasets/4bf0b23c-07e5-4122-96f5-5cc8c9b97d6f,,PhononDB (Togo/NIMS MDR),https://mdr.nims.go.jp/datasets/4bf0b23c-07e5-4122-96f5-5cc8c9b97d6f,"LTC-calc.log unit cell (PBEsol-relaxed), same file as kappa",mp-867168,True,stoichiometric,Sr2SbAu
Sr2SbAu,0.084,W/m/K,990.0,BTE,1,full BTE,1.0,,7.766777,225.0,Fm-3m,full Heusler (L2_1 / Cu2MnAl),,"[""Sr"", ""Sr"", ""Sr"", ""Sr"", ""Sr"", ""Sr"", ""Sr"", ""Sr"", ""Sb"", ""Sb"", ""Sb"", ""Sb"", ""Au"", ""Au"", ""Au"", ""Au""]","[[0.25, 0.25, 0.75], [0.25, 0.75, 0.75], [0.25, 0.75, 0.25], [0.25, 0.25, 0.25], [0.75, 0.25, 0.25], [0.75, 0.75, 0.25], [0.75, 0.75, 0.75], [0.75, 0.25, 0.75], [0.0, 0.0, 0.0], [0.0, 0.5, 0.5], [0.5, 0.0, 0.5], [0.5, 0.5, 0.0], [0.5, 0.0, 0.0], [0.5, 0.5, 0.5], [0.0, 0.0, 0.5], [0.0, 0.5, 0.0]]",A,primitive->conventional (x sqrt2),BTE master (PhononDB/Carrete/npj/SciRep),,https://mdr.nims.go.jp/datasets/4bf0b23c-07e5-4122-96f5-5cc8c9b97d6f,,PhononDB (Togo/NIMS MDR),https://mdr.nims.go.jp/datasets/4bf0b23c-07e5-4122-96f5-5cc8c9b97d6f,"LTC-calc.log unit cell (PBEsol-relaxed), same file as kappa",mp-867168,True,stoichiometric,Sr2SbAu
Sr2SbAu,0.083,W/m/K,1000.0,BTE,1,full BTE,1.0,,7.766777,225.0,Fm-3m,full Heusler (L2_1 / Cu2MnAl),,"[""Sr"", ""Sr"", ""Sr"", ""Sr"", ""Sr"", ""Sr"", ""Sr"", ""Sr"", ""Sb"", ""Sb"", ""Sb"", ""Sb"", ""Au"", ""Au"", ""Au"", ""Au""]","[[0.25, 0.25, 0.75], [0.25, 0.75, 0.75], [0.25, 0.75, 0.25], [0.25, 0.25, 0.25], [0.75, 0.25, 0.25], [0.75, 0.75, 0.25], [0.75, 0.75, 0.75], [0.75, 0.25, 0.75], [0.0, 0.0, 0.0], [0.0, 0.5, 0.5], [0.5, 0.0, 0.5], [0.5, 0.5, 0.0], [0.5, 0.0, 0.0], [0.5, 0.5, 0.5], [0.0, 0.0, 0.5], [0.0, 0.5, 0.0]]",A,primitive->conventional (x sqrt2),BTE master (PhononDB/Carrete/npj/SciRep),,https://mdr.nims.go.jp/datasets/4bf0b23c-07e5-4122-96f5-5cc8c9b97d6f,,PhononDB (Togo/NIMS MDR),https://mdr.nims.go.jp/datasets/4bf0b23c-07e5-4122-96f5-5cc8c9b97d6f,"LTC-calc.log unit cell (PBEsol-relaxed), same file as kappa",mp-867168,True,stoichiometric,Sr2SbAu
SrCdSi,13.5,W/m/K,300.0,BTE,1,full BTE,1.0,,6.9583,216.0,F-43m,T0003.ABC,,"[""Cd"", ""Si"", ""Sr""]","[[0.5, 0.5, 0.5], [0.75, 0.75, 0.75], [0, 0, 0]]",A,primitive->conventional (x sqrt2),BTE master (PhononDB/Carrete/npj/SciRep),10.1103/PhysRevX.4.011019,https://doi.org/10.1103/PhysRevX.4.011019,,Carrete PRX 4:011019 (2014),https://doi.org/10.1103/PhysRevX.4.011019,AFLOW aflow:3c52576d067a6c7b (aflowlib.duke.edu:AFLOWDATA/LIB3_WEB/CdSiSr_sv/T0003.ABC) - lowest-enthalpy F-43m 3-atom entry; AFLOW is the structure source used by Carrete et al.,"Carrete et al. PRX 4, 011019 (2014), Table I, compound SiCdSr",True,stoichiometric,SrCdSi
SrLiBi,3.04,W/m/K,300.0,BTE,1,full BTE,1.0,,7.5522,216.0,F-43m,T0003.CAB,,"[""Bi"", ""Li"", ""Sr""]","[[0.75, 0.75, 0.75], [0, 0, 0], [0.5, 0.5, 0.5]]",A,primitive->conventional (x sqrt2),BTE master (PhononDB/Carrete/npj/SciRep),10.1103/PhysRevX.4.011019,https://doi.org/10.1103/PhysRevX.4.011019,,Carrete PRX 4:011019 (2014),https://doi.org/10.1103/PhysRevX.4.011019,AFLOW aflow:0714ff28720f1405 (aflowlib.duke.edu:AFLOWDATA/LIB3_WEB/Bi_dLi_svSr_sv/T0003.CAB) - lowest-enthalpy F-43m 3-atom entry; AFLOW is the structure source used by Carrete et al.,"Carrete et al. PRX 4, 011019 (2014), Table I, compound BiLiSr",True,stoichiometric,SrLiBi
SrTePd,1.16,W/m/K,300.0,BTE,1,full BTE,1.0,,6.9201,216.0,F-43m,T0003.CAB,,"[""Pd"", ""Sr"", ""Te""]","[[0.25, 0.25, 0.25], [0, 0, 0], [0.5, 0.5, 0.5]]",A,primitive->conventional (x sqrt2),BTE master (PhononDB/Carrete/npj/SciRep),10.1103/PhysRevX.4.011019,https://doi.org/10.1103/PhysRevX.4.011019,,Carrete PRX 4:011019 (2014),https://doi.org/10.1103/PhysRevX.4.011019,AFLOW aflow:d71e574a5a775aa1 (aflowlib.duke.edu:AFLOWDATA/LIB3_WEB/Pd_pvSr_svTe/T0003.CAB) - lowest-enthalpy F-43m 3-atom entry; AFLOW is the structure source used by Carrete et al.,"Carrete et al. PRX 4, 011019 (2014), Table I, compound PdSrTe",True,stoichiometric,SrTePd
SrTePd,0.3225,W/m/K,300.0,"BTE (phono3py-class, Phonix auto-kappa)",1,full BTE,1.0,,6.9201,216.0,F-43m,T0003.CAB,,"[""Pd"", ""Sr"", ""Te""]","[[0.25, 0.25, 0.25], [0, 0, 0], [0.5, 0.5, 0.5]]",A,primitive->conventional (x sqrt2),Phonix (first-principles BTE),10.1038/s41524-026-02033-w,https://huggingface.co/datasets/phonix-db/phonix-summary,"phonix-summary, HF datasets-server",Carrete PRX 4:011019 (2014),https://doi.org/10.1103/PhysRevX.4.011019,AFLOW aflow:d71e574a5a775aa1 (aflowlib.duke.edu:AFLOWDATA/LIB3_WEB/Pd_pvSr_svTe/T0003.CAB) - lowest-enthalpy F-43m 3-atom entry; AFLOW is the structure source used by Carrete et al.,"Carrete et al. PRX 4, 011019 (2014), Table I, compound PdSrTe",True,stoichiometric,SrTePd
TaAlFe2,25.9318,W/m/K,300.0,"BTE (phono3py-class, Phonix auto-kappa)",1,full BTE,1.0,,5.86537,225.0,Fm-3m,full_Heusler_L21,,"[""Ta"", ""Al"", ""Fe"", ""Fe""]","[[0.75, 0.75, 0.75], [0.25, 0.25, 0.25], [0.0, 0.0, 0.0], [0.5, 0.5, 0.5]]",A,conventional,Phonix (first-principles BTE),10.1038/s41524-026-02033-w,https://huggingface.co/datasets/phonix-db/phonix-summary,"phonix-summary, HF datasets-server",Materials Project,https://next-gen.materialsproject.org/materials/mp-867249,"Materials Project (OPTIMADE, keyless)",mp-867249,False,stoichiometric,TaAlFe2
TaAlNi,19.322,W/m/K,300.0,"semi-empirical (Slack / Debye-Callaway-type, NOT BTE)",1,full BTE,1.0,,5.64,216.0,F-43m,half Heusler (C1_b / MgAgAs),ABC,,,B,conventional,repository mining,10.48550/arXiv.2501.11644,https://github.com/ertekin-research-group/halfheusler-space/blob/main/HH_overview.csv,,repository mining,https://github.com/AMRL-2018/MachineLearning_Half_Heusler/blob/master/data/halfHeusler.csv,"alatt column (AFLOW T0003 half-Heusler relaxed lattice constant, same table as kappa)",AMRL-2018/MachineLearning_Half_Heusler data/halfHeusler.csv | AFLOW Al1Ni1Ta1.T0003.ABC,True,stoichiometric,TaAlNi
TaAlPt,19.148,W/m/K,300.0,"semi-empirical (Slack / Debye-Callaway-type, NOT BTE)",1,full BTE,1.0,,5.97,216.0,F-43m,half Heusler (C1_b / MgAgAs),ABC,,,B,conventional,repository mining,10.48550/arXiv.2501.11644,https://github.com/ertekin-research-group/halfheusler-space/blob/main/HH_overview.csv,,repository mining,https://github.com/AMRL-2018/MachineLearning_Half_Heusler/blob/master/data/halfHeusler.csv,"alatt column (AFLOW T0003 half-Heusler relaxed lattice constant, same table as kappa)",AMRL-2018/MachineLearning_Half_Heusler data/halfHeusler.csv | AFLOW Al1Pt1Ta1.T0003.ABC,True,stoichiometric,TaAlPt
TaAsRu,33.4,W/m/K,300.0,BTE-approx,1,full BTE,1.0,,5.9745,216.0,F-43m,T0003.ABC,,"[""As"", ""Ru"", ""Ta""]","[[0.5, 0.5, 0.5], [0.75, 0.75, 0.75], [0, 0, 0]]",A,primitive->conventional (x sqrt2),BTE master (PhononDB/Carrete/npj/SciRep),10.1103/PhysRevX.4.011019,https://doi.org/10.1103/PhysRevX.4.011019,,Carrete PRX 4:011019 (2014),https://doi.org/10.1103/PhysRevX.4.011019,AFLOW aflow:21f36b569dc83637 (aflowlib.duke.edu:AFLOWDATA/LIB3_WEB/AsRu_pvTa_pv/T0003.ABC) - lowest-enthalpy F-43m 3-atom entry; AFLOW is the structure source used by Carrete et al.,"Carrete et al. PRX 4, 011019 (2014), Table III, compound RuAsTa",True,stoichiometric,TaAsRu
TaAsRu,23.838,W/m/K,300.0,"semi-empirical (Slack / Debye-Callaway-type, NOT BTE)",1,full BTE,1.0,,5.9745,216.0,F-43m,T0003.ABC,,"[""As"", ""Ru"", ""Ta""]","[[0.5, 0.5, 0.5], [0.75, 0.75, 0.75], [0, 0, 0]]",A,primitive->conventional (x sqrt2),repository mining,10.48550/arXiv.2501.11644,https://github.com/ertekin-research-group/halfheusler-space/blob/main/HH_overview.csv,,Carrete PRX 4:011019 (2014),https://doi.org/10.1103/PhysRevX.4.011019,AFLOW aflow:21f36b569dc83637 (aflowlib.duke.edu:AFLOWDATA/LIB3_WEB/AsRu_pvTa_pv/T0003.ABC) - lowest-enthalpy F-43m 3-atom entry; AFLOW is the structure source used by Carrete et al.,"Carrete et al. PRX 4, 011019 (2014), Table III, compound RuAsTa",True,stoichiometric,TaAsRu
TaAsRu,16.6,W/m/K,500.0,BTE (TDEP),1,full BTE,1.0,,5.9745,216.0,F-43m,T0003.ABC,,"[""As"", ""Ru"", ""Ta""]","[[0.5, 0.5, 0.5], [0.75, 0.75, 0.75], [0, 0, 0]]",A,primitive->conventional (x sqrt2),paper mining,10.1016/j.commatsci.2021.110938,https://arxiv.org/abs/2107.03735,"Appendix A, Table A.1 (arXiv:2107.03735, p.17) - DFT value only; parenthetical ML predictions excluded",Carrete PRX 4:011019 (2014),https://doi.org/10.1103/PhysRevX.4.011019,AFLOW aflow:21f36b569dc83637 (aflowlib.duke.edu:AFLOWDATA/LIB3_WEB/AsRu_pvTa_pv/T0003.ABC) - lowest-enthalpy F-43m 3-atom entry; AFLOW is the structure source used by Carrete et al.,"Carrete et al. PRX 4, 011019 (2014), Table III, compound RuAsTa",True,stoichiometric,TaAsRu
TaAsRu,16.6,W/m/K,500.0,TDEP (three-phonon + isotope scattering),1,full BTE,1.0,,5.9745,216.0,F-43m,T0003.ABC,,"[""As"", ""Ru"", ""Ta""]","[[0.5, 0.5, 0.5], [0.75, 0.75, 0.75], [0, 0, 0]]",A,primitive->conventional (x sqrt2),"paper mining (PDF, batch 2)",arxiv:2107.03735v2,,Table A.1,Carrete PRX 4:011019 (2014),https://doi.org/10.1103/PhysRevX.4.011019,AFLOW aflow:21f36b569dc83637 (aflowlib.duke.edu:AFLOWDATA/LIB3_WEB/AsRu_pvTa_pv/T0003.ABC) - lowest-enthalpy F-43m 3-atom entry; AFLOW is the structure source used by Carrete et al.,"Carrete et al. PRX 4, 011019 (2014), Table III, compound RuAsTa",True,stoichiometric,TaAsRu
TaBPt,22.289,W/m/K,300.0,"semi-empirical (Slack / Debye-Callaway-type, NOT BTE)",1,full BTE,1.0,,5.733,216.0,F-43m,half Heusler (C1_b / MgAgAs),,,,C,conventional,repository mining,10.48550/arXiv.2501.11644,https://github.com/ertekin-research-group/halfheusler-space/blob/main/HH_overview.csv,,repository mining,https://github.com/ertekin-research-group/halfheusler-space/blob/main/HH_overview.csv,"""Lattice Parameter (Angstroms)"" column, DFT-PBE relaxed, same table as kappa_L",ertekin-research-group/halfheusler-space HH_overview.csv,True,stoichiometric,TaBPt
TaBiOs,14.417,W/m/K,300.0,"semi-empirical (Slack / Debye-Callaway-type, NOT BTE)",1,full BTE,1.0,,6.338,216.0,F-43m,half Heusler (C1_b / MgAgAs),,,,C,conventional,repository mining,10.48550/arXiv.2501.11644,https://github.com/ertekin-research-group/halfheusler-space/blob/main/HH_overview.csv,,repository mining,https://github.com/ertekin-research-group/halfheusler-space/blob/main/HH_overview.csv,"""Lattice Parameter (Angstroms)"" column, DFT-PBE relaxed, same table as kappa_L",ertekin-research-group/halfheusler-space HH_overview.csv,True,stoichiometric,TaBiOs
TaBiOs,5.9,W/m/K,500.0,BTE (TDEP),1,full BTE,1.0,,6.338,216.0,F-43m,half Heusler (C1_b / MgAgAs),,,,C,conventional,paper mining,10.1016/j.commatsci.2021.110938,https://arxiv.org/abs/2107.03735,"Appendix A, Table A.1 (arXiv:2107.03735, p.17) - DFT value only; parenthetical ML predictions excluded",repository mining,https://github.com/ertekin-research-group/halfheusler-space/blob/main/HH_overview.csv,"""Lattice Parameter (Angstroms)"" column, DFT-PBE relaxed, same table as kappa_L",ertekin-research-group/halfheusler-space HH_overview.csv,True,stoichiometric,TaBiOs
TaBiOs,5.9,W/m/K,500.0,TDEP (three-phonon + isotope scattering),1,full BTE,1.0,,6.338,216.0,F-43m,half Heusler (C1_b / MgAgAs),,,,C,conventional,"paper mining (PDF, batch 2)",arxiv:2107.03735v2,,Table A.1,repository mining,https://github.com/ertekin-research-group/halfheusler-space/blob/main/HH_overview.csv,"""Lattice Parameter (Angstroms)"" column, DFT-PBE relaxed, same table as kappa_L",ertekin-research-group/halfheusler-space HH_overview.csv,True,stoichiometric,TaBiOs
TaBiRu,14.695,W/m/K,300.0,"semi-empirical (Slack / Debye-Callaway-type, NOT BTE)",1,full BTE,1.0,,6.19,216.0,F-43m,half Heusler (C1_b / MgAgAs),ABC,,,B,conventional,repository mining,10.48550/arXiv.2501.11644,https://github.com/ertekin-research-group/halfheusler-space/blob/main/HH_overview.csv,,repository mining,https://github.com/AMRL-2018/MachineLearning_Half_Heusler/blob/master/data/halfHeusler.csv,"alatt column (AFLOW T0003 half-Heusler relaxed lattice constant, same table as kappa)",AMRL-2018/MachineLearning_Half_Heusler data/halfHeusler.csv | AFLOW Bi1Ru1Ta1.T0003.ABC,True,stoichiometric,TaBiRu
TaBiRu,7.02,W/m/K,500.0,BTE (TDEP),1,full BTE,1.0,,6.19,216.0,F-43m,half Heusler (C1_b / MgAgAs),ABC,,,B,conventional,paper mining,10.1016/j.commatsci.2021.110938,https://arxiv.org/abs/2107.03735,"Appendix A, Table A.1 (arXiv:2107.03735, p.17) - DFT value only; parenthetical ML predictions excluded",repository mining,https://github.com/AMRL-2018/MachineLearning_Half_Heusler/blob/master/data/halfHeusler.csv,"alatt column (AFLOW T0003 half-Heusler relaxed lattice constant, same table as kappa)",AMRL-2018/MachineLearning_Half_Heusler data/halfHeusler.csv | AFLOW Bi1Ru1Ta1.T0003.ABC,True,stoichiometric,TaBiRu
TaBiRu,7.02,W/m/K,500.0,TDEP (three-phonon + isotope scattering),1,full BTE,1.0,,6.19,216.0,F-43m,half Heusler (C1_b / MgAgAs),ABC,,,B,conventional,"paper mining (PDF, batch 2)",arxiv:2107.03735v2,,Table A.1,repository mining,https://github.com/AMRL-2018/MachineLearning_Half_Heusler/blob/master/data/halfHeusler.csv,"alatt column (AFLOW T0003 half-Heusler relaxed lattice constant, same table as kappa)",AMRL-2018/MachineLearning_Half_Heusler data/halfHeusler.csv | AFLOW Bi1Ru1Ta1.T0003.ABC,True,stoichiometric,TaBiRu
TaCoC,27.988,W/m/K,300.0,"semi-empirical (Slack / Debye-Callaway-type, NOT BTE)",1,full BTE,1.0,,5.216,216.0,F-43m,half Heusler (C1_b / MgAgAs),,,,C,conventional,repository mining,10.48550/arXiv.2501.11644,https://github.com/ertekin-research-group/halfheusler-space/blob/main/HH_overview.csv,,repository mining,https://github.com/ertekin-research-group/halfheusler-space/blob/main/HH_overview.csv,"""Lattice Parameter (Angstroms)"" column, DFT-PBE relaxed, same table as kappa_L",ertekin-research-group/halfheusler-space HH_overview.csv,True,stoichiometric,TaCoC
TaCoGe,27.2,W/m/K,300.0,BTE-approx,1,full BTE,1.0,,5.7088,216.0,F-43m,T0003.CAB,,"[""Co"", ""Ge"", ""Ta""]","[[0.75, 0.75, 0.75], [0, 0, 0], [0.5, 0.5, 0.5]]",A,primitive->conventional (x sqrt2),BTE master (PhononDB/Carrete/npj/SciRep),10.1103/PhysRevX.4.011019,https://doi.org/10.1103/PhysRevX.4.011019,,Carrete PRX 4:011019 (2014),https://doi.org/10.1103/PhysRevX.4.011019,AFLOW aflow:f4db65804ccfad9a (aflowlib.duke.edu:AFLOWDATA/LIB3_WEB/CoGe_hTa_pv/T0003.CAB) - lowest-enthalpy F-43m 3-atom entry; AFLOW is the structure source used by Carrete et al.,"Carrete et al. PRX 4, 011019 (2014), Table III, compound CoGeTa",True,stoichiometric,TaCoGe
TaCoGe,21.702,W/m/K,300.0,"semi-empirical (Slack / Debye-Callaway-type, NOT BTE)",1,full BTE,1.0,,5.7088,216.0,F-43m,T0003.CAB,,"[""Co"", ""Ge"", ""Ta""]","[[0.75, 0.75, 0.75], [0, 0, 0], [0.5, 0.5, 0.5]]",A,primitive->conventional (x sqrt2),repository mining,10.48550/arXiv.2501.11644,https://github.com/ertekin-research-group/halfheusler-space/blob/main/HH_overview.csv,,Carrete PRX 4:011019 (2014),https://doi.org/10.1103/PhysRevX.4.011019,AFLOW aflow:f4db65804ccfad9a (aflowlib.duke.edu:AFLOWDATA/LIB3_WEB/CoGe_hTa_pv/T0003.CAB) - lowest-enthalpy F-43m 3-atom entry; AFLOW is the structure source used by Carrete et al.,"Carrete et al. PRX 4, 011019 (2014), Table III, compound CoGeTa",True,stoichiometric,TaCoGe
TaCoGe,15.47,W/m/K,500.0,BTE (TDEP),1,full BTE,1.0,,5.7088,216.0,F-43m,T0003.CAB,,"[""Co"", ""Ge"", ""Ta""]","[[0.75, 0.75, 0.75], [0, 0, 0], [0.5, 0.5, 0.5]]",A,primitive->conventional (x sqrt2),paper mining,10.1016/j.commatsci.2021.110938,https://arxiv.org/abs/2107.03735,"Appendix A, Table A.1 (arXiv:2107.03735, p.17) - DFT value only; parenthetical ML predictions excluded",Carrete PRX 4:011019 (2014),https://doi.org/10.1103/PhysRevX.4.011019,AFLOW aflow:f4db65804ccfad9a (aflowlib.duke.edu:AFLOWDATA/LIB3_WEB/CoGe_hTa_pv/T0003.CAB) - lowest-enthalpy F-43m 3-atom entry; AFLOW is the structure source used by Carrete et al.,"Carrete et al. PRX 4, 011019 (2014), Table III, compound CoGeTa",True,stoichiometric,TaCoGe
TaCoGe,15.47,W/m/K,500.0,TDEP (three-phonon + isotope scattering),1,full BTE,1.0,,5.7088,216.0,F-43m,T0003.CAB,,"[""Co"", ""Ge"", ""Ta""]","[[0.75, 0.75, 0.75], [0, 0, 0], [0.5, 0.5, 0.5]]",A,primitive->conventional (x sqrt2),"paper mining (PDF, batch 2)",arxiv:2107.03735v2,,Table A.1,Carrete PRX 4:011019 (2014),https://doi.org/10.1103/PhysRevX.4.011019,AFLOW aflow:f4db65804ccfad9a (aflowlib.duke.edu:AFLOWDATA/LIB3_WEB/CoGe_hTa_pv/T0003.CAB) - lowest-enthalpy F-43m 3-atom entry; AFLOW is the structure source used by Carrete et al.,"Carrete et al. PRX 4, 011019 (2014), Table III, compound CoGeTa",True,stoichiometric,TaCoGe
TaCoPb,11.659,W/m/K,300.0,"semi-empirical (Slack / Debye-Callaway-type, NOT BTE)",1,full BTE,1.0,,6.041,216.0,F-43m,half Heusler (C1_b / MgAgAs),,,,C,conventional,repository mining,10.48550/arXiv.2501.11644,https://github.com/ertekin-research-group/halfheusler-space/blob/main/HH_overview.csv,,repository mining,https://github.com/ertekin-research-group/halfheusler-space/blob/main/HH_overview.csv,"""Lattice Parameter (Angstroms)"" column, DFT-PBE relaxed, same table as kappa_L",ertekin-research-group/halfheusler-space HH_overview.csv,True,stoichiometric,TaCoPb
TaCoPb,9.66,W/m/K,500.0,BTE (TDEP),1,full BTE,1.0,,6.041,216.0,F-43m,half Heusler (C1_b / MgAgAs),,,,C,conventional,paper mining,10.1016/j.commatsci.2021.110938,https://arxiv.org/abs/2107.03735,"Appendix A, Table A.1 (arXiv:2107.03735, p.17) - DFT value only; parenthetical ML predictions excluded",repository mining,https://github.com/ertekin-research-group/halfheusler-space/blob/main/HH_overview.csv,"""Lattice Parameter (Angstroms)"" column, DFT-PBE relaxed, same table as kappa_L",ertekin-research-group/halfheusler-space HH_overview.csv,True,stoichiometric,TaCoPb
TaCoPb,9.66,W/m/K,500.0,TDEP (three-phonon + isotope scattering),1,full BTE,1.0,,6.041,216.0,F-43m,half Heusler (C1_b / MgAgAs),,,,C,conventional,"paper mining (PDF, batch 2)",arxiv:2107.03735v2,,Table A.1,repository mining,https://github.com/ertekin-research-group/halfheusler-space/blob/main/HH_overview.csv,"""Lattice Parameter (Angstroms)"" column, DFT-PBE relaxed, same table as kappa_L",ertekin-research-group/halfheusler-space HH_overview.csv,True,stoichiometric,TaCoPb
TaCoSi,37.8,W/m/K,300.0,BTE,1,full BTE,1.0,,5.6298,216.0,F-43m,T0003.CAB,,"[""Co"", ""Si"", ""Ta""]","[[0.75, 0.75, 0.75], [0, 0, 0], [0.5, 0.5, 0.5]]",A,primitive->conventional (x sqrt2),BTE master (PhononDB/Carrete/npj/SciRep),10.1103/PhysRevX.4.011019,https://doi.org/10.1103/PhysRevX.4.011019,,Carrete PRX 4:011019 (2014),https://doi.org/10.1103/PhysRevX.4.011019,AFLOW aflow:3d40b146b5782380 (aflowlib.duke.edu:AFLOWDATA/LIB3_WEB/CoSiTa_pv/T0003.CAB) - lowest-enthalpy F-43m 3-atom entry; AFLOW is the structure source used by Carrete et al.,"Carrete et al. PRX 4, 011019 (2014), Table III, compound CoSiTa",True,stoichiometric,TaCoSi
TaCoSi,36.9,W/m/K,300.0,BTE-approx,1,full BTE,1.0,,5.6298,216.0,F-43m,T0003.CAB,,"[""Co"", ""Si"", ""Ta""]","[[0.75, 0.75, 0.75], [0, 0, 0], [0.5, 0.5, 0.5]]",A,primitive->conventional (x sqrt2),BTE master (PhononDB/Carrete/npj/SciRep),10.1103/PhysRevX.4.011019,https://doi.org/10.1103/PhysRevX.4.011019,,Carrete PRX 4:011019 (2014),https://doi.org/10.1103/PhysRevX.4.011019,AFLOW aflow:3d40b146b5782380 (aflowlib.duke.edu:AFLOWDATA/LIB3_WEB/CoSiTa_pv/T0003.CAB) - lowest-enthalpy F-43m 3-atom entry; AFLOW is the structure source used by Carrete et al.,"Carrete et al. PRX 4, 011019 (2014), Table III, compound CoSiTa",True,stoichiometric,TaCoSi
TaCoSi,27.858,W/m/K,300.0,"semi-empirical (Slack / Debye-Callaway-type, NOT BTE)",1,full BTE,1.0,,5.6298,216.0,F-43m,T0003.CAB,,"[""Co"", ""Si"", ""Ta""]","[[0.75, 0.75, 0.75], [0, 0, 0], [0.5, 0.5, 0.5]]",A,primitive->conventional (x sqrt2),repository mining,10.48550/arXiv.2501.11644,https://github.com/ertekin-research-group/halfheusler-space/blob/main/HH_overview.csv,,Carrete PRX 4:011019 (2014),https://doi.org/10.1103/PhysRevX.4.011019,AFLOW aflow:3d40b146b5782380 (aflowlib.duke.edu:AFLOWDATA/LIB3_WEB/CoSiTa_pv/T0003.CAB) - lowest-enthalpy F-43m 3-atom entry; AFLOW is the structure source used by Carrete et al.,"Carrete et al. PRX 4, 011019 (2014), Table III, compound CoSiTa",True,stoichiometric,TaCoSi
TaCoSi,27.587,W/m/K,300.0,ShengBTE,1,full BTE,1.0,,5.6298,216.0,F-43m,T0003.CAB,,"[""Co"", ""Si"", ""Ta""]","[[0.75, 0.75, 0.75], [0, 0, 0], [0.5, 0.5, 0.5]]",A,primitive->conventional (x sqrt2),"paper mining (PDF, batch 2)",10.1038/s41524-023-00974-0,,Supplementary Table 4,Carrete PRX 4:011019 (2014),https://doi.org/10.1103/PhysRevX.4.011019,AFLOW aflow:3d40b146b5782380 (aflowlib.duke.edu:AFLOWDATA/LIB3_WEB/CoSiTa_pv/T0003.CAB) - lowest-enthalpy F-43m 3-atom entry; AFLOW is the structure source used by Carrete et al.,"Carrete et al. PRX 4, 011019 (2014), Table III, compound CoSiTa",True,stoichiometric,TaCoSi
TaCoSi,16.28,W/m/K,500.0,BTE (TDEP),1,full BTE,1.0,,5.6298,216.0,F-43m,T0003.CAB,,"[""Co"", ""Si"", ""Ta""]","[[0.75, 0.75, 0.75], [0, 0, 0], [0.5, 0.5, 0.5]]",A,primitive->conventional (x sqrt2),paper mining,10.1016/j.commatsci.2021.110938,https://arxiv.org/abs/2107.03735,"Appendix A, Table A.1 (arXiv:2107.03735, p.17) - DFT value only; parenthetical ML predictions excluded",Carrete PRX 4:011019 (2014),https://doi.org/10.1103/PhysRevX.4.011019,AFLOW aflow:3d40b146b5782380 (aflowlib.duke.edu:AFLOWDATA/LIB3_WEB/CoSiTa_pv/T0003.CAB) - lowest-enthalpy F-43m 3-atom entry; AFLOW is the structure source used by Carrete et al.,"Carrete et al. PRX 4, 011019 (2014), Table III, compound CoSiTa",True,stoichiometric,TaCoSi
TaCoSi,16.28,W/m/K,500.0,TDEP (three-phonon + isotope scattering),1,full BTE,1.0,,5.6298,216.0,F-43m,T0003.CAB,,"[""Co"", ""Si"", ""Ta""]","[[0.75, 0.75, 0.75], [0, 0, 0], [0.5, 0.5, 0.5]]",A,primitive->conventional (x sqrt2),"paper mining (PDF, batch 2)",arxiv:2107.03735v2,,Table A.1,Carrete PRX 4:011019 (2014),https://doi.org/10.1103/PhysRevX.4.011019,AFLOW aflow:3d40b146b5782380 (aflowlib.duke.edu:AFLOWDATA/LIB3_WEB/CoSiTa_pv/T0003.CAB) - lowest-enthalpy F-43m 3-atom entry; AFLOW is the structure source used by Carrete et al.,"Carrete et al. PRX 4, 011019 (2014), Table III, compound CoSiTa",True,stoichiometric,TaCoSi
TaCoSn,22.7,W/m/K,300.0,BTE-approx,1,full BTE,1.0,,5.9635,216.0,F-43m,T0003.CAB,,"[""Co"", ""Sn"", ""Ta""]","[[0.75, 0.75, 0.75], [0, 0, 0], [0.5, 0.5, 0.5]]",A,primitive->conventional (x sqrt2),BTE master (PhononDB/Carrete/npj/SciRep),10.1103/PhysRevX.4.011019,https://doi.org/10.1103/PhysRevX.4.011019,,Carrete PRX 4:011019 (2014),https://doi.org/10.1103/PhysRevX.4.011019,AFLOW aflow:0402643887549aea (aflowlib.duke.edu:AFLOWDATA/LIB3_WEB/CoSnTa_pv/T0003.CAB) - lowest-enthalpy F-43m 3-atom entry; AFLOW is the structure source used by Carrete et al.,"Carrete et al. PRX 4, 011019 (2014), Table III, compound CoSnTa",True,stoichiometric,TaCoSn
TaCoSn,17.37,W/m/K,300.0,"semi-empirical (Slack / Debye-Callaway-type, NOT BTE)",1,full BTE,1.0,,5.9635,216.0,F-43m,T0003.CAB,,"[""Co"", ""Sn"", ""Ta""]","[[0.75, 0.75, 0.75], [0, 0, 0], [0.5, 0.5, 0.5]]",A,primitive->conventional (x sqrt2),repository mining,10.48550/arXiv.2501.11644,https://github.com/ertekin-research-group/halfheusler-space/blob/main/HH_overview.csv,,Carrete PRX 4:011019 (2014),https://doi.org/10.1103/PhysRevX.4.011019,AFLOW aflow:0402643887549aea (aflowlib.duke.edu:AFLOWDATA/LIB3_WEB/CoSnTa_pv/T0003.CAB) - lowest-enthalpy F-43m 3-atom entry; AFLOW is the structure source used by Carrete et al.,"Carrete et al. PRX 4, 011019 (2014), Table III, compound CoSnTa",True,stoichiometric,TaCoSn
TaCoSn,13.38,W/m/K,500.0,BTE (TDEP),1,full BTE,1.0,,5.9635,216.0,F-43m,T0003.CAB,,"[""Co"", ""Sn"", ""Ta""]","[[0.75, 0.75, 0.75], [0, 0, 0], [0.5, 0.5, 0.5]]",A,primitive->conventional (x sqrt2),paper mining,10.1016/j.commatsci.2021.110938,https://arxiv.org/abs/2107.03735,"Appendix A, Table A.1 (arXiv:2107.03735, p.17) - DFT value only; parenthetical ML predictions excluded",Carrete PRX 4:011019 (2014),https://doi.org/10.1103/PhysRevX.4.011019,AFLOW aflow:0402643887549aea (aflowlib.duke.edu:AFLOWDATA/LIB3_WEB/CoSnTa_pv/T0003.CAB) - lowest-enthalpy F-43m 3-atom entry; AFLOW is the structure source used by Carrete et al.,"Carrete et al. PRX 4, 011019 (2014), Table III, compound CoSnTa",True,stoichiometric,TaCoSn
TaCoSn,13.38,W/m/K,500.0,TDEP (three-phonon + isotope scattering),1,full BTE,1.0,,5.9635,216.0,F-43m,T0003.CAB,,"[""Co"", ""Sn"", ""Ta""]","[[0.75, 0.75, 0.75], [0, 0, 0], [0.5, 0.5, 0.5]]",A,primitive->conventional (x sqrt2),"paper mining (PDF, batch 2)",arxiv:2107.03735v2,,Table A.1,Carrete PRX 4:011019 (2014),https://doi.org/10.1103/PhysRevX.4.011019,AFLOW aflow:0402643887549aea (aflowlib.duke.edu:AFLOWDATA/LIB3_WEB/CoSnTa_pv/T0003.CAB) - lowest-enthalpy F-43m 3-atom entry; AFLOW is the structure source used by Carrete et al.,"Carrete et al. PRX 4, 011019 (2014), Table III, compound CoSnTa",True,stoichiometric,TaCoSn
TaFeAs,32.9,W/m/K,300.0,BTE-approx,1,full BTE,1.0,,5.7025,216.0,F-43m,T0003.ABC,,"[""As"", ""Fe"", ""Ta""]","[[0.5, 0.5, 0.5], [0.25, 0.25, 0.25], [0, 0, 0]]",A,primitive->conventional (x sqrt2),BTE master (PhononDB/Carrete/npj/SciRep),10.1103/PhysRevX.4.011019,https://doi.org/10.1103/PhysRevX.4.011019,,Carrete PRX 4:011019 (2014),https://doi.org/10.1103/PhysRevX.4.011019,AFLOW aflow:610e7ea745f94b1a (aflowlib.duke.edu:AFLOWDATA/LIB3_WEB/AsFe_pvTa_pv/T0003.ABC) - lowest-enthalpy F-43m 3-atom entry; AFLOW is the structure source used by Carrete et al.,"Carrete et al. PRX 4, 011019 (2014), Table III, compound FeAsTa",True,stoichiometric,TaFeAs
TaFeAs,23.159,W/m/K,300.0,"semi-empirical (Slack / Debye-Callaway-type, NOT BTE)",1,full BTE,1.0,,5.7025,216.0,F-43m,T0003.ABC,,"[""As"", ""Fe"", ""Ta""]","[[0.5, 0.5, 0.5], [0.25, 0.25, 0.25], [0, 0, 0]]",A,primitive->conventional (x sqrt2),repository mining,10.48550/arXiv.2501.11644,https://github.com/ertekin-research-group/halfheusler-space/blob/main/HH_overview.csv,,Carrete PRX 4:011019 (2014),https://doi.org/10.1103/PhysRevX.4.011019,AFLOW aflow:610e7ea745f94b1a (aflowlib.duke.edu:AFLOWDATA/LIB3_WEB/AsFe_pvTa_pv/T0003.ABC) - lowest-enthalpy F-43m 3-atom entry; AFLOW is the structure source used by Carrete et al.,"Carrete et al. PRX 4, 011019 (2014), Table III, compound FeAsTa",True,stoichiometric,TaFeAs
TaFeAs,15.12,W/m/K,500.0,BTE (TDEP),1,full BTE,1.0,,5.7025,216.0,F-43m,T0003.ABC,,"[""As"", ""Fe"", ""Ta""]","[[0.5, 0.5, 0.5], [0.25, 0.25, 0.25], [0, 0, 0]]",A,primitive->conventional (x sqrt2),paper mining,10.1016/j.commatsci.2021.110938,https://arxiv.org/abs/2107.03735,"Appendix A, Table A.1 (arXiv:2107.03735, p.17) - DFT value only; parenthetical ML predictions excluded",Carrete PRX 4:011019 (2014),https://doi.org/10.1103/PhysRevX.4.011019,AFLOW aflow:610e7ea745f94b1a (aflowlib.duke.edu:AFLOWDATA/LIB3_WEB/AsFe_pvTa_pv/T0003.ABC) - lowest-enthalpy F-43m 3-atom entry; AFLOW is the structure source used by Carrete et al.,"Carrete et al. PRX 4, 011019 (2014), Table III, compound FeAsTa",True,stoichiometric,TaFeAs
TaFeAs,15.12,W/m/K,500.0,TDEP (three-phonon + isotope scattering),1,full BTE,1.0,,5.7025,216.0,F-43m,T0003.ABC,,"[""As"", ""Fe"", ""Ta""]","[[0.5, 0.5, 0.5], [0.25, 0.25, 0.25], [0, 0, 0]]",A,primitive->conventional (x sqrt2),"paper mining (PDF, batch 2)",arxiv:2107.03735v2,,Table A.1,Carrete PRX 4:011019 (2014),https://doi.org/10.1103/PhysRevX.4.011019,AFLOW aflow:610e7ea745f94b1a (aflowlib.duke.edu:AFLOWDATA/LIB3_WEB/AsFe_pvTa_pv/T0003.ABC) - lowest-enthalpy F-43m 3-atom entry; AFLOW is the structure source used by Carrete et al.,"Carrete et al. PRX 4, 011019 (2014), Table III, compound FeAsTa",True,stoichiometric,TaFeAs
TaFeBi,12.74,W/m/K,300.0,"semi-empirical (Slack / Debye-Callaway-type, NOT BTE)",1,full BTE,1.0,,6.072,216.0,F-43m,half Heusler (C1_b / MgAgAs),,,,C,conventional,repository mining,10.48550/arXiv.2501.11644,https://github.com/ertekin-research-group/halfheusler-space/blob/main/HH_overview.csv,,repository mining,https://github.com/ertekin-research-group/halfheusler-space/blob/main/HH_overview.csv,"""Lattice Parameter (Angstroms)"" column, DFT-PBE relaxed, same table as kappa_L",ertekin-research-group/halfheusler-space HH_overview.csv,True,stoichiometric,TaFeBi
TaFeBi,12.4,W/m/K,500.0,BTE (TDEP),1,full BTE,1.0,,6.072,216.0,F-43m,half Heusler (C1_b / MgAgAs),,,,C,conventional,paper mining,10.1016/j.commatsci.2021.110938,https://arxiv.org/abs/2107.03735,"Appendix A, Table A.1 (arXiv:2107.03735, p.17) - DFT value only; parenthetical ML predictions excluded",repository mining,https://github.com/ertekin-research-group/halfheusler-space/blob/main/HH_overview.csv,"""Lattice Parameter (Angstroms)"" column, DFT-PBE relaxed, same table as kappa_L",ertekin-research-group/halfheusler-space HH_overview.csv,True,stoichiometric,TaFeBi
TaFeBi,12.4,W/m/K,500.0,TDEP (three-phonon + isotope scattering),1,full BTE,1.0,,6.072,216.0,F-43m,half Heusler (C1_b / MgAgAs),,,,C,conventional,"paper mining (PDF, batch 2)",arxiv:2107.03735v2,,Table A.1,repository mining,https://github.com/ertekin-research-group/halfheusler-space/blob/main/HH_overview.csv,"""Lattice Parameter (Angstroms)"" column, DFT-PBE relaxed, same table as kappa_L",ertekin-research-group/halfheusler-space HH_overview.csv,True,stoichiometric,TaFeBi
TaFeP,30.139,W/m/K,300.0,"semi-empirical (Slack / Debye-Callaway-type, NOT BTE)",1,full BTE,1.0,,5.46,216.0,F-43m,half Heusler (C1_b / MgAgAs),CAB,,,B,conventional,repository mining,10.48550/arXiv.2501.11644,https://github.com/ertekin-research-group/halfheusler-space/blob/main/HH_overview.csv,,repository mining,https://github.com/AMRL-2018/MachineLearning_Half_Heusler/blob/master/data/halfHeusler.csv,"alatt column (AFLOW T0003 half-Heusler relaxed lattice constant, same table as kappa)",AMRL-2018/MachineLearning_Half_Heusler data/halfHeusler.csv | AFLOW Fe1P1Ta1.T0003.CAB,True,stoichiometric,TaFeP
TaFeSb,31.2,W/m/K,300.0,BTE-approx,1,full BTE,1.0,,5.954,216.0,F-43m,T0003.CAB,,"[""Fe"", ""Sb"", ""Ta""]","[[0.75, 0.75, 0.75], [0, 0, 0], [0.5, 0.5, 0.5]]",A,primitive->conventional (x sqrt2),BTE master (PhononDB/Carrete/npj/SciRep),10.1103/PhysRevX.4.011019,https://doi.org/10.1103/PhysRevX.4.011019,,Carrete PRX 4:011019 (2014),https://doi.org/10.1103/PhysRevX.4.011019,AFLOW aflow:6f7b9be3794c2f69 (aflowlib.duke.edu:AFLOWDATA/LIB3_WEB/Fe_pvSbTa_pv/T0003.CAB) - lowest-enthalpy F-43m 3-atom entry; AFLOW is the structure source used by Carrete et al.,"Carrete et al. PRX 4, 011019 (2014), Table III, compound FeSbTa",True,stoichiometric,TaFeSb
TaFeSb,19.694,W/m/K,300.0,"semi-empirical (Slack / Debye-Callaway-type, NOT BTE)",1,full BTE,1.0,,5.954,216.0,F-43m,T0003.CAB,,"[""Fe"", ""Sb"", ""Ta""]","[[0.75, 0.75, 0.75], [0, 0, 0], [0.5, 0.5, 0.5]]",A,primitive->conventional (x sqrt2),repository mining,10.48550/arXiv.2501.11644,https://github.com/ertekin-research-group/halfheusler-space/blob/main/HH_overview.csv,,Carrete PRX 4:011019 (2014),https://doi.org/10.1103/PhysRevX.4.011019,AFLOW aflow:6f7b9be3794c2f69 (aflowlib.duke.edu:AFLOWDATA/LIB3_WEB/Fe_pvSbTa_pv/T0003.CAB) - lowest-enthalpy F-43m 3-atom entry; AFLOW is the structure source used by Carrete et al.,"Carrete et al. PRX 4, 011019 (2014), Table III, compound FeSbTa",True,stoichiometric,TaFeSb
TaFeSb,25.428,W/m/K,300.0,ShengBTE,1,full BTE,1.0,,5.954,216.0,F-43m,T0003.CAB,,"[""Fe"", ""Sb"", ""Ta""]","[[0.75, 0.75, 0.75], [0, 0, 0], [0.5, 0.5, 0.5]]",A,primitive->conventional (x sqrt2),"paper mining (PDF, batch 2)",10.1038/s41524-023-00974-0,,Supplementary Table 4,Carrete PRX 4:011019 (2014),https://doi.org/10.1103/PhysRevX.4.011019,AFLOW aflow:6f7b9be3794c2f69 (aflowlib.duke.edu:AFLOWDATA/LIB3_WEB/Fe_pvSbTa_pv/T0003.CAB) - lowest-enthalpy F-43m 3-atom entry; AFLOW is the structure source used by Carrete et al.,"Carrete et al. PRX 4, 011019 (2014), Table III, compound FeSbTa",True,stoichiometric,TaFeSb
TaFeSb,17.1,W/m/K,500.0,BTE (TDEP),1,full BTE,1.0,,5.954,216.0,F-43m,T0003.CAB,,"[""Fe"", ""Sb"", ""Ta""]","[[0.75, 0.75, 0.75], [0, 0, 0], [0.5, 0.5, 0.5]]",A,primitive->conventional (x sqrt2),paper mining,10.1016/j.commatsci.2021.110938,https://arxiv.org/abs/2107.03735,"Appendix A, Table A.1 (arXiv:2107.03735, p.17) - DFT value only; parenthetical ML predictions excluded",Carrete PRX 4:011019 (2014),https://doi.org/10.1103/PhysRevX.4.011019,AFLOW aflow:6f7b9be3794c2f69 (aflowlib.duke.edu:AFLOWDATA/LIB3_WEB/Fe_pvSbTa_pv/T0003.CAB) - lowest-enthalpy F-43m 3-atom entry; AFLOW is the structure source used by Carrete et al.,"Carrete et al. PRX 4, 011019 (2014), Table III, compound FeSbTa",True,stoichiometric,TaFeSb
TaFeSb,17.1,W/m/K,500.0,TDEP (three-phonon + isotope scattering),1,full BTE,1.0,,5.954,216.0,F-43m,T0003.CAB,,"[""Fe"", ""Sb"", ""Ta""]","[[0.75, 0.75, 0.75], [0, 0, 0], [0.5, 0.5, 0.5]]",A,primitive->conventional (x sqrt2),"paper mining (PDF, batch 2)",arxiv:2107.03735v2,,Table A.1,Carrete PRX 4:011019 (2014),https://doi.org/10.1103/PhysRevX.4.011019,AFLOW aflow:6f7b9be3794c2f69 (aflowlib.duke.edu:AFLOWDATA/LIB3_WEB/Fe_pvSbTa_pv/T0003.CAB) - lowest-enthalpy F-43m 3-atom entry; AFLOW is the structure source used by Carrete et al.,"Carrete et al. PRX 4, 011019 (2014), Table III, compound FeSbTa",True,stoichiometric,TaFeSb
TaGaNi,17.265,W/m/K,300.0,"semi-empirical (Slack / Debye-Callaway-type, NOT BTE)",1,full BTE,1.0,,5.62,216.0,F-43m,half Heusler (C1_b / MgAgAs),ABC,,,B,conventional,repository mining,10.48550/arXiv.2501.11644,https://github.com/ertekin-research-group/halfheusler-space/blob/main/HH_overview.csv,,repository mining,https://github.com/AMRL-2018/MachineLearning_Half_Heusler/blob/master/data/halfHeusler.csv,"alatt column (AFLOW T0003 half-Heusler relaxed lattice constant, same table as kappa)",AMRL-2018/MachineLearning_Half_Heusler data/halfHeusler.csv | AFLOW Ga1Ni1Ta1.T0003.ABC,True,stoichiometric,TaGaNi
TaGaPt,32.9,W/m/K,300.0,BTE,1,full BTE,1.0,,6.0602,216.0,F-43m,T0003.ABC,,"[""Ga"", ""Pt"", ""Ta""]","[[0.5, 0.5, 0.5], [0.75, 0.75, 0.75], [0, 0, 0]]",A,primitive->conventional (x sqrt2),BTE master (PhononDB/Carrete/npj/SciRep),10.1103/PhysRevX.4.011019,https://doi.org/10.1103/PhysRevX.4.011019,,Carrete PRX 4:011019 (2014),https://doi.org/10.1103/PhysRevX.4.011019,AFLOW aflow:239c86caaef73a02 (aflowlib.duke.edu:AFLOWDATA/LIB3_WEB/Ga_hPtTa_pv/T0003.ABC) - lowest-enthalpy F-43m 3-atom entry; AFLOW is the structure source used by Carrete et al.,"Carrete et al. PRX 4, 011019 (2014), Table III, compound PtGaTa",True,stoichiometric,TaGaPt
