Repository: Shivamrandive747/Thermalconductivity_prediction

# Calibrating first-principles lattice thermal conductivity to experiment

**A curated half-Heusler dataset and a validated transfer function.**

Published first-principles transport calculations of lattice thermal conductivity exceed what
laboratories measure for the same compound by a **median factor of 1.55**. That offset is regular
enough to be removed in closed form:

$$\kappa_L^{\mathrm{expt}}(T) \;=\; \kappa_L^{\mathrm{BTE}}(T)\;\min\!\left[c\left(\tfrac{T}{300}\right)^{p},\,1\right],
\qquad c = 0.51,\quad p = 0.80$$

Inside a domain of applicability declared before the validation set was scored, this places

File: data/Target_Materials/HEUSLER_KAPPA_TRAINING_SET.csv (part 137 of 192)
formula,kappa_L,kappa_units,temperature_K,method,method_tier,tier_name,weight,kappa_basis,struct_a_A,struct_spacegroup,struct_sg_symbol,struct_prototype,struct_site_ordering,struct_species,struct_frac_coords,struct_grade,lattice_convention,source,source_doi,source_url,source_location,struct_source,struct_source_url,struct_source_detail,struct_id,struct_same_paper_as_kappa,stoichiometry,parent_formula
TaGaPt,32.3,W/m/K,300.0,BTE-approx,1,full BTE,1.0,,6.0602,216.0,F-43m,T0003.ABC,,"[""Ga"", ""Pt"", ""Ta""]","[[0.5, 0.5, 0.5], [0.75, 0.75, 0.75], [0, 0, 0]]",A,primitive->conventional (x sqrt2),BTE master (PhononDB/Carrete/npj/SciRep),10.1103/PhysRevX.4.011019,https://doi.org/10.1103/PhysRevX.4.011019,,Carrete PRX 4:011019 (2014),https://doi.org/10.1103/PhysRevX.4.011019,AFLOW aflow:239c86caaef73a02 (aflowlib.duke.edu:AFLOWDATA/LIB3_WEB/Ga_hPtTa_pv/T0003.ABC) - lowest-enthalpy F-43m 3-atom entry; AFLOW is the structure source used by Carrete et al.,"Carrete et al. PRX 4, 011019 (2014), Table III, compound PtGaTa",True,stoichiometric,TaGaPt
TaGaPt,17.454,W/m/K,300.0,"semi-empirical (Slack / Debye-Callaway-type, NOT BTE)",1,full BTE,1.0,,6.0602,216.0,F-43m,T0003.ABC,,"[""Ga"", ""Pt"", ""Ta""]","[[0.5, 0.5, 0.5], [0.75, 0.75, 0.75], [0, 0, 0]]",A,primitive->conventional (x sqrt2),repository mining,10.48550/arXiv.2501.11644,https://github.com/ertekin-research-group/halfheusler-space/blob/main/HH_overview.csv,,Carrete PRX 4:011019 (2014),https://doi.org/10.1103/PhysRevX.4.011019,AFLOW aflow:239c86caaef73a02 (aflowlib.duke.edu:AFLOWDATA/LIB3_WEB/Ga_hPtTa_pv/T0003.ABC) - lowest-enthalpy F-43m 3-atom entry; AFLOW is the structure source used by Carrete et al.,"Carrete et al. PRX 4, 011019 (2014), Table III, compound PtGaTa",True,stoichiometric,TaGaPt
TaGaPt,27.4,W/m/K,300.0,ShengBTE,1,full BTE,1.0,,6.0602,216.0,F-43m,T0003.ABC,,"[""Ga"", ""Pt"", ""Ta""]","[[0.5, 0.5, 0.5], [0.75, 0.75, 0.75], [0, 0, 0]]",A,primitive->conventional (x sqrt2),"paper mining (PDF, batch 2)",10.1038/s41524-023-00974-0,,Supplementary Table 4,Carrete PRX 4:011019 (2014),https://doi.org/10.1103/PhysRevX.4.011019,AFLOW aflow:239c86caaef73a02 (aflowlib.duke.edu:AFLOWDATA/LIB3_WEB/Ga_hPtTa_pv/T0003.ABC) - lowest-enthalpy F-43m 3-atom entry; AFLOW is the structure source used by Carrete et al.,"Carrete et al. PRX 4, 011019 (2014), Table III, compound PtGaTa",True,stoichiometric,TaGaPt
TaGaPt,16.75,W/m/K,500.0,BTE (TDEP),1,full BTE,1.0,,6.0602,216.0,F-43m,T0003.ABC,,"[""Ga"", ""Pt"", ""Ta""]","[[0.5, 0.5, 0.5], [0.75, 0.75, 0.75], [0, 0, 0]]",A,primitive->conventional (x sqrt2),paper mining,10.1016/j.commatsci.2021.110938,https://arxiv.org/abs/2107.03735,"Appendix A, Table A.1 (arXiv:2107.03735, p.17) - DFT value only; parenthetical ML predictions excluded",Carrete PRX 4:011019 (2014),https://doi.org/10.1103/PhysRevX.4.011019,AFLOW aflow:239c86caaef73a02 (aflowlib.duke.edu:AFLOWDATA/LIB3_WEB/Ga_hPtTa_pv/T0003.ABC) - lowest-enthalpy F-43m 3-atom entry; AFLOW is the structure source used by Carrete et al.,"Carrete et al. PRX 4, 011019 (2014), Table III, compound PtGaTa",True,stoichiometric,TaGaPt
TaGaPt,16.75,W/m/K,500.0,TDEP (three-phonon + isotope scattering),1,full BTE,1.0,,6.0602,216.0,F-43m,T0003.ABC,,"[""Ga"", ""Pt"", ""Ta""]","[[0.5, 0.5, 0.5], [0.75, 0.75, 0.75], [0, 0, 0]]",A,primitive->conventional (x sqrt2),"paper mining (PDF, batch 2)",arxiv:2107.03735v2,,Table A.1,Carrete PRX 4:011019 (2014),https://doi.org/10.1103/PhysRevX.4.011019,AFLOW aflow:239c86caaef73a02 (aflowlib.duke.edu:AFLOWDATA/LIB3_WEB/Ga_hPtTa_pv/T0003.ABC) - lowest-enthalpy F-43m 3-atom entry; AFLOW is the structure source used by Carrete et al.,"Carrete et al. PRX 4, 011019 (2014), Table III, compound PtGaTa",True,stoichiometric,TaGaPt
TaGeIr,37.2,W/m/K,300.0,BTE-approx,1,full BTE,1.0,,6.0259,216.0,F-43m,T0003.ABC,,"[""Ge"", ""Ir"", ""Ta""]","[[0.5, 0.5, 0.5], [0.75, 0.75, 0.75], [0, 0, 0]]",A,primitive->conventional (x sqrt2),BTE master (PhononDB/Carrete/npj/SciRep),10.1103/PhysRevX.4.011019,https://doi.org/10.1103/PhysRevX.4.011019,,Carrete PRX 4:011019 (2014),https://doi.org/10.1103/PhysRevX.4.011019,AFLOW aflow:8d8e1d4063054053 (aflowlib.duke.edu:AFLOWDATA/LIB3_WEB/Ge_hIrTa_pv/T0003.ABC) - lowest-enthalpy F-43m 3-atom entry; AFLOW is the structure source used by Carrete et al.,"Carrete et al. PRX 4, 011019 (2014), Table III, compound IrGeTa",True,stoichiometric,TaGeIr
TaGeIr,21.433,W/m/K,300.0,"semi-empirical (Slack / Debye-Callaway-type, NOT BTE)",1,full BTE,1.0,,6.0259,216.0,F-43m,T0003.ABC,,"[""Ge"", ""Ir"", ""Ta""]","[[0.5, 0.5, 0.5], [0.75, 0.75, 0.75], [0, 0, 0]]",A,primitive->conventional (x sqrt2),repository mining,10.48550/arXiv.2501.11644,https://github.com/ertekin-research-group/halfheusler-space/blob/main/HH_overview.csv,,Carrete PRX 4:011019 (2014),https://doi.org/10.1103/PhysRevX.4.011019,AFLOW aflow:8d8e1d4063054053 (aflowlib.duke.edu:AFLOWDATA/LIB3_WEB/Ge_hIrTa_pv/T0003.ABC) - lowest-enthalpy F-43m 3-atom entry; AFLOW is the structure source used by Carrete et al.,"Carrete et al. PRX 4, 011019 (2014), Table III, compound IrGeTa",True,stoichiometric,TaGeIr
TaGeIr,19.57,W/m/K,500.0,BTE (TDEP),1,full BTE,1.0,,6.0259,216.0,F-43m,T0003.ABC,,"[""Ge"", ""Ir"", ""Ta""]","[[0.5, 0.5, 0.5], [0.75, 0.75, 0.75], [0, 0, 0]]",A,primitive->conventional (x sqrt2),paper mining,10.1016/j.commatsci.2021.110938,https://arxiv.org/abs/2107.03735,"Appendix A, Table A.1 (arXiv:2107.03735, p.17) - DFT value only; parenthetical ML predictions excluded",Carrete PRX 4:011019 (2014),https://doi.org/10.1103/PhysRevX.4.011019,AFLOW aflow:8d8e1d4063054053 (aflowlib.duke.edu:AFLOWDATA/LIB3_WEB/Ge_hIrTa_pv/T0003.ABC) - lowest-enthalpy F-43m 3-atom entry; AFLOW is the structure source used by Carrete et al.,"Carrete et al. PRX 4, 011019 (2014), Table III, compound IrGeTa",True,stoichiometric,TaGeIr
TaGeIr,19.57,W/m/K,500.0,TDEP (three-phonon + isotope scattering),1,full BTE,1.0,,6.0259,216.0,F-43m,T0003.ABC,,"[""Ge"", ""Ir"", ""Ta""]","[[0.5, 0.5, 0.5], [0.75, 0.75, 0.75], [0, 0, 0]]",A,primitive->conventional (x sqrt2),"paper mining (PDF, batch 2)",arxiv:2107.03735v2,,Table A.1,Carrete PRX 4:011019 (2014),https://doi.org/10.1103/PhysRevX.4.011019,AFLOW aflow:8d8e1d4063054053 (aflowlib.duke.edu:AFLOWDATA/LIB3_WEB/Ge_hIrTa_pv/T0003.ABC) - lowest-enthalpy F-43m 3-atom entry; AFLOW is the structure source used by Carrete et al.,"Carrete et al. PRX 4, 011019 (2014), Table III, compound IrGeTa",True,stoichiometric,TaGeIr
TaGeRh,22.374,W/m/K,300.0,"semi-empirical (Slack / Debye-Callaway-type, NOT BTE)",1,full BTE,1.0,,5.87,216.0,F-43m,half Heusler (C1_b / MgAgAs),ABC,,,B,conventional,repository mining,10.48550/arXiv.2501.11644,https://github.com/ertekin-research-group/halfheusler-space/blob/main/HH_overview.csv,,repository mining,https://github.com/AMRL-2018/MachineLearning_Half_Heusler/blob/master/data/halfHeusler.csv,"alatt column (AFLOW T0003 half-Heusler relaxed lattice constant, same table as kappa)",AMRL-2018/MachineLearning_Half_Heusler data/halfHeusler.csv | AFLOW Ge1Rh1Ta1.T0003.ABC,True,stoichiometric,TaGeRh
TaGeRh,16.85,W/m/K,500.0,BTE (TDEP),1,full BTE,1.0,,5.87,216.0,F-43m,half Heusler (C1_b / MgAgAs),ABC,,,B,conventional,paper mining,10.1016/j.commatsci.2021.110938,https://arxiv.org/abs/2107.03735,"Appendix A, Table A.1 (arXiv:2107.03735, p.17) - DFT value only; parenthetical ML predictions excluded",repository mining,https://github.com/AMRL-2018/MachineLearning_Half_Heusler/blob/master/data/halfHeusler.csv,"alatt column (AFLOW T0003 half-Heusler relaxed lattice constant, same table as kappa)",AMRL-2018/MachineLearning_Half_Heusler data/halfHeusler.csv | AFLOW Ge1Rh1Ta1.T0003.ABC,True,stoichiometric,TaGeRh
TaGeRh,16.85,W/m/K,500.0,TDEP (three-phonon + isotope scattering),1,full BTE,1.0,,5.87,216.0,F-43m,half Heusler (C1_b / MgAgAs),ABC,,,B,conventional,"paper mining (PDF, batch 2)",arxiv:2107.03735v2,,Table A.1,repository mining,https://github.com/AMRL-2018/MachineLearning_Half_Heusler/blob/master/data/halfHeusler.csv,"alatt column (AFLOW T0003 half-Heusler relaxed lattice constant, same table as kappa)",AMRL-2018/MachineLearning_Half_Heusler data/halfHeusler.csv | AFLOW Ge1Rh1Ta1.T0003.ABC,True,stoichiometric,TaGeRh
TaInNi,13.59,W/m/K,300.0,"semi-empirical (Slack / Debye-Callaway-type, NOT BTE)",1,full BTE,1.0,,5.83,216.0,F-43m,half Heusler (C1_b / MgAgAs),ABC,,,B,conventional,repository mining,10.48550/arXiv.2501.11644,https://github.com/ertekin-research-group/halfheusler-space/blob/main/HH_overview.csv,,repository mining,https://github.com/AMRL-2018/MachineLearning_Half_Heusler/blob/master/data/halfHeusler.csv,"alatt column (AFLOW T0003 half-Heusler relaxed lattice constant, same table as kappa)",AMRL-2018/MachineLearning_Half_Heusler data/halfHeusler.csv | AFLOW In1Ni1Ta1.T0003.ABC,True,stoichiometric,TaInNi
TaInPt,14.747,W/m/K,300.0,"semi-empirical (Slack / Debye-Callaway-type, NOT BTE)",1,full BTE,1.0,,6.14,216.0,F-43m,half Heusler (C1_b / MgAgAs),ABC,,,B,conventional,repository mining,10.48550/arXiv.2501.11644,https://github.com/ertekin-research-group/halfheusler-space/blob/main/HH_overview.csv,,repository mining,https://github.com/AMRL-2018/MachineLearning_Half_Heusler/blob/master/data/halfHeusler.csv,"alatt column (AFLOW T0003 half-Heusler relaxed lattice constant, same table as kappa)",AMRL-2018/MachineLearning_Half_Heusler data/halfHeusler.csv | AFLOW In1Pt1Ta1.T0003.ABC,True,stoichiometric,TaInPt
TaIrPb,5.2,W/m/K,500.0,BTE (TDEP),1,full BTE,1.0,,6.21,216.0,F-43m,half Heusler (C1_b / MgAgAs),CAB,,,B,conventional,paper mining,10.1016/j.commatsci.2021.110938,https://arxiv.org/abs/2107.03735,"Appendix A, Table A.1 (arXiv:2107.03735, p.17) - DFT value only; parenthetical ML predictions excluded",repository mining,https://github.com/AMRL-2018/MachineLearning_Half_Heusler/blob/master/data/halfHeusler.csv,"alatt column (AFLOW T0003 half-Heusler relaxed lattice constant, same table as kappa)",AMRL-2018/MachineLearning_Half_Heusler data/halfHeusler.csv | AFLOW Ir1Pb1Ta1.T0003.CAB,True,stoichiometric,TaIrPb
TaIrPb,5.2,W/m/K,500.0,TDEP (three-phonon + isotope scattering),1,full BTE,1.0,,6.21,216.0,F-43m,half Heusler (C1_b / MgAgAs),CAB,,,B,conventional,"paper mining (PDF, batch 2)",arxiv:2107.03735v2,,Table A.1,repository mining,https://github.com/AMRL-2018/MachineLearning_Half_Heusler/blob/master/data/halfHeusler.csv,"alatt column (AFLOW T0003 half-Heusler relaxed lattice constant, same table as kappa)",AMRL-2018/MachineLearning_Half_Heusler data/halfHeusler.csv | AFLOW Ir1Pb1Ta1.T0003.CAB,True,stoichiometric,TaIrPb
TaNiB,26.023,W/m/K,300.0,"semi-empirical (Slack / Debye-Callaway-type, NOT BTE)",1,full BTE,1.0,,5.338,216.0,F-43m,half Heusler (C1_b / MgAgAs),,,,C,conventional,repository mining,10.48550/arXiv.2501.11644,https://github.com/ertekin-research-group/halfheusler-space/blob/main/HH_overview.csv,,repository mining,https://github.com/ertekin-research-group/halfheusler-space/blob/main/HH_overview.csv,"""Lattice Parameter (Angstroms)"" column, DFT-PBE relaxed, same table as kappa_L",ertekin-research-group/halfheusler-space HH_overview.csv,True,stoichiometric,TaNiB
TaPOs,25.608,W/m/K,300.0,"semi-empirical (Slack / Debye-Callaway-type, NOT BTE)",1,full BTE,1.0,,5.89,216.0,F-43m,half Heusler (C1_b / MgAgAs),,,,C,conventional,repository mining,10.48550/arXiv.2501.11644,https://github.com/ertekin-research-group/halfheusler-space/blob/main/HH_overview.csv,,repository mining,https://github.com/ertekin-research-group/halfheusler-space/blob/main/HH_overview.csv,"""Lattice Parameter (Angstroms)"" column, DFT-PBE relaxed, same table as kappa_L",ertekin-research-group/halfheusler-space HH_overview.csv,True,stoichiometric,TaPOs
TaPRu,29.147,W/m/K,300.0,"semi-empirical (Slack / Debye-Callaway-type, NOT BTE)",1,full BTE,1.0,,5.77,216.0,F-43m,half Heusler (C1_b / MgAgAs),ABC,,,B,conventional,repository mining,10.48550/arXiv.2501.11644,https://github.com/ertekin-research-group/halfheusler-space/blob/main/HH_overview.csv,,repository mining,https://github.com/AMRL-2018/MachineLearning_Half_Heusler/blob/master/data/halfHeusler.csv,"alatt column (AFLOW T0003 half-Heusler relaxed lattice constant, same table as kappa)",AMRL-2018/MachineLearning_Half_Heusler data/halfHeusler.csv | AFLOW P1Ru1Ta1.T0003.ABC,True,stoichiometric,TaPRu
TaRhC,25.588,W/m/K,300.0,"semi-empirical (Slack / Debye-Callaway-type, NOT BTE)",1,full BTE,1.0,,5.557,216.0,F-43m,half Heusler (C1_b / MgAgAs),,,,C,conventional,repository mining,10.48550/arXiv.2501.11644,https://github.com/ertekin-research-group/halfheusler-space/blob/main/HH_overview.csv,,repository mining,https://github.com/ertekin-research-group/halfheusler-space/blob/main/HH_overview.csv,"""Lattice Parameter (Angstroms)"" column, DFT-PBE relaxed, same table as kappa_L",ertekin-research-group/halfheusler-space HH_overview.csv,True,stoichiometric,TaRhC
TaRhPb,12.957,W/m/K,300.0,"semi-empirical (Slack / Debye-Callaway-type, NOT BTE)",1,full BTE,1.0,,6.16,216.0,F-43m,half Heusler (C1_b / MgAgAs),ABC,,,B,conventional,repository mining,10.48550/arXiv.2501.11644,https://github.com/ertekin-research-group/halfheusler-space/blob/main/HH_overview.csv,,repository mining,https://github.com/AMRL-2018/MachineLearning_Half_Heusler/blob/master/data/halfHeusler.csv,"alatt column (AFLOW T0003 half-Heusler relaxed lattice constant, same table as kappa)",AMRL-2018/MachineLearning_Half_Heusler data/halfHeusler.csv | AFLOW Pb1Rh1Ta1.T0003.ABC,True,stoichiometric,TaRhPb
TaRhPb,5.95,W/m/K,500.0,BTE (TDEP),1,full BTE,1.0,,6.16,216.0,F-43m,half Heusler (C1_b / MgAgAs),ABC,,,B,conventional,paper mining,10.1016/j.commatsci.2021.110938,https://arxiv.org/abs/2107.03735,"Appendix A, Table A.1 (arXiv:2107.03735, p.17) - DFT value only; parenthetical ML predictions excluded",repository mining,https://github.com/AMRL-2018/MachineLearning_Half_Heusler/blob/master/data/halfHeusler.csv,"alatt column (AFLOW T0003 half-Heusler relaxed lattice constant, same table as kappa)",AMRL-2018/MachineLearning_Half_Heusler data/halfHeusler.csv | AFLOW Pb1Rh1Ta1.T0003.ABC,True,stoichiometric,TaRhPb
TaRhPb,5.95,W/m/K,500.0,TDEP (three-phonon + isotope scattering),1,full BTE,1.0,,6.16,216.0,F-43m,half Heusler (C1_b / MgAgAs),ABC,,,B,conventional,"paper mining (PDF, batch 2)",arxiv:2107.03735v2,,Table A.1,repository mining,https://github.com/AMRL-2018/MachineLearning_Half_Heusler/blob/master/data/halfHeusler.csv,"alatt column (AFLOW T0003 half-Heusler relaxed lattice constant, same table as kappa)",AMRL-2018/MachineLearning_Half_Heusler data/halfHeusler.csv | AFLOW Pb1Rh1Ta1.T0003.ABC,True,stoichiometric,TaRhPb
TaSbOs,26.9,W/m/K,300.0,BTE,1,full BTE,1.0,,6.2264,216.0,F-43m,T0003.CAB,,"[""Os"", ""Sb"", ""Ta""]","[[0.75, 0.75, 0.75], [0, 0, 0], [0.5, 0.5, 0.5]]",A,primitive->conventional (x sqrt2),BTE master (PhononDB/Carrete/npj/SciRep),10.1103/PhysRevX.4.011019,https://doi.org/10.1103/PhysRevX.4.011019,,Carrete PRX 4:011019 (2014),https://doi.org/10.1103/PhysRevX.4.011019,AFLOW aflow:4afc71ebe1bb1f45 (aflowlib.duke.edu:AFLOWDATA/LIB3_WEB/Os_pvSbTa_pv/T0003.CAB) - lowest-enthalpy F-43m 3-atom entry; AFLOW is the structure source used by Carrete et al.,"Carrete et al. PRX 4, 011019 (2014), Table III, compound OsSbTa",True,stoichiometric,TaSbOs
TaSbOs,28.8,W/m/K,300.0,BTE-approx,1,full BTE,1.0,,6.2264,216.0,F-43m,T0003.CAB,,"[""Os"", ""Sb"", ""Ta""]","[[0.75, 0.75, 0.75], [0, 0, 0], [0.5, 0.5, 0.5]]",A,primitive->conventional (x sqrt2),BTE master (PhononDB/Carrete/npj/SciRep),10.1103/PhysRevX.4.011019,https://doi.org/10.1103/PhysRevX.4.011019,,Carrete PRX 4:011019 (2014),https://doi.org/10.1103/PhysRevX.4.011019,AFLOW aflow:4afc71ebe1bb1f45 (aflowlib.duke.edu:AFLOWDATA/LIB3_WEB/Os_pvSbTa_pv/T0003.CAB) - lowest-enthalpy F-43m 3-atom entry; AFLOW is the structure source used by Carrete et al.,"Carrete et al. PRX 4, 011019 (2014), Table III, compound OsSbTa",True,stoichiometric,TaSbOs
TaSbOs,20.732,W/m/K,300.0,"semi-empirical (Slack / Debye-Callaway-type, NOT BTE)",1,full BTE,1.0,,6.2264,216.0,F-43m,T0003.CAB,,"[""Os"", ""Sb"", ""Ta""]","[[0.75, 0.75, 0.75], [0, 0, 0], [0.5, 0.5, 0.5]]",A,primitive->conventional (x sqrt2),repository mining,10.48550/arXiv.2501.11644,https://github.com/ertekin-research-group/halfheusler-space/blob/main/HH_overview.csv,,Carrete PRX 4:011019 (2014),https://doi.org/10.1103/PhysRevX.4.011019,AFLOW aflow:4afc71ebe1bb1f45 (aflowlib.duke.edu:AFLOWDATA/LIB3_WEB/Os_pvSbTa_pv/T0003.CAB) - lowest-enthalpy F-43m 3-atom entry; AFLOW is the structure source used by Carrete et al.,"Carrete et al. PRX 4, 011019 (2014), Table III, compound OsSbTa",True,stoichiometric,TaSbOs
TaSbOs,22.4,W/m/K,300.0,ShengBTE,1,full BTE,1.0,,6.2264,216.0,F-43m,T0003.CAB,,"[""Os"", ""Sb"", ""Ta""]","[[0.75, 0.75, 0.75], [0, 0, 0], [0.5, 0.5, 0.5]]",A,primitive->conventional (x sqrt2),"paper mining (PDF, batch 2)",10.1038/s41524-023-00974-0,,Supplementary Table 4,Carrete PRX 4:011019 (2014),https://doi.org/10.1103/PhysRevX.4.011019,AFLOW aflow:4afc71ebe1bb1f45 (aflowlib.duke.edu:AFLOWDATA/LIB3_WEB/Os_pvSbTa_pv/T0003.CAB) - lowest-enthalpy F-43m 3-atom entry; AFLOW is the structure source used by Carrete et al.,"Carrete et al. PRX 4, 011019 (2014), Table III, compound OsSbTa",True,stoichiometric,TaSbOs
TaSbOs,15.16,W/m/K,500.0,BTE (TDEP),1,full BTE,1.0,,6.2264,216.0,F-43m,T0003.CAB,,"[""Os"", ""Sb"", ""Ta""]","[[0.75, 0.75, 0.75], [0, 0, 0], [0.5, 0.5, 0.5]]",A,primitive->conventional (x sqrt2),paper mining,10.1016/j.commatsci.2021.110938,https://arxiv.org/abs/2107.03735,"Appendix A, Table A.1 (arXiv:2107.03735, p.17) - DFT value only; parenthetical ML predictions excluded",Carrete PRX 4:011019 (2014),https://doi.org/10.1103/PhysRevX.4.011019,AFLOW aflow:4afc71ebe1bb1f45 (aflowlib.duke.edu:AFLOWDATA/LIB3_WEB/Os_pvSbTa_pv/T0003.CAB) - lowest-enthalpy F-43m 3-atom entry; AFLOW is the structure source used by Carrete et al.,"Carrete et al. PRX 4, 011019 (2014), Table III, compound OsSbTa",True,stoichiometric,TaSbOs
TaSbOs,15.16,W/m/K,500.0,TDEP (three-phonon + isotope scattering),1,full BTE,1.0,,6.2264,216.0,F-43m,T0003.CAB,,"[""Os"", ""Sb"", ""Ta""]","[[0.75, 0.75, 0.75], [0, 0, 0], [0.5, 0.5, 0.5]]",A,primitive->conventional (x sqrt2),"paper mining (PDF, batch 2)",arxiv:2107.03735v2,,Table A.1,Carrete PRX 4:011019 (2014),https://doi.org/10.1103/PhysRevX.4.011019,AFLOW aflow:4afc71ebe1bb1f45 (aflowlib.duke.edu:AFLOWDATA/LIB3_WEB/Os_pvSbTa_pv/T0003.CAB) - lowest-enthalpy F-43m 3-atom entry; AFLOW is the structure source used by Carrete et al.,"Carrete et al. PRX 4, 011019 (2014), Table III, compound OsSbTa",True,stoichiometric,TaSbOs
TaSbRu,30.143,W/m/K,200.0,BTE,1,full BTE,1.0,,6.119573,216.0,F-43m,half-Heusler (C1b / MgAgAs),,"[""Ru"", ""Ru"", ""Ru"", ""Ru"", ""Sb"", ""Sb"", ""Sb"", ""Sb"", ""Ta"", ""Ta"", ""Ta"", ""Ta""]","[[0.25, 0.75, 0.75], [0.25, 0.25, 0.25], [0.75, 0.75, 0.25], [0.75, 0.25, 0.75], [0.5, 0.0, 0.0], [0.5, 0.5, 0.5], [0.0, 0.0, 0.5], [0.0, 0.5, 0.0], [0.0, 0.0, 0.0], [0.0, 0.5, 0.5], [0.5, 0.0, 0.5], [0.5, 0.5, 0.0]]",A,primitive->conventional (x sqrt2),BTE master (PhononDB/Carrete/npj/SciRep),,https://mdr.nims.go.jp/datasets/ba81e27e-c781-4da0-88cf-2716f0299bfb,,PhononDB (Togo/NIMS MDR),https://mdr.nims.go.jp/datasets/ba81e27e-c781-4da0-88cf-2716f0299bfb,"LTC-calc.log unit cell (PBEsol-relaxed), same file as kappa",mp-31454,True,stoichiometric,TaSbRu
TaSbRu,28.591,W/m/K,210.0,BTE,1,full BTE,1.0,,6.119573,216.0,F-43m,half-Heusler (C1b / MgAgAs),,"[""Ru"", ""Ru"", ""Ru"", ""Ru"", ""Sb"", ""Sb"", ""Sb"", ""Sb"", ""Ta"", ""Ta"", ""Ta"", ""Ta""]","[[0.25, 0.75, 0.75], [0.25, 0.25, 0.25], [0.75, 0.75, 0.25], [0.75, 0.25, 0.75], [0.5, 0.0, 0.0], [0.5, 0.5, 0.5], [0.0, 0.0, 0.5], [0.0, 0.5, 0.0], [0.0, 0.0, 0.0], [0.0, 0.5, 0.5], [0.5, 0.0, 0.5], [0.5, 0.5, 0.0]]",A,primitive->conventional (x sqrt2),BTE master (PhononDB/Carrete/npj/SciRep),,https://mdr.nims.go.jp/datasets/ba81e27e-c781-4da0-88cf-2716f0299bfb,,PhononDB (Togo/NIMS MDR),https://mdr.nims.go.jp/datasets/ba81e27e-c781-4da0-88cf-2716f0299bfb,"LTC-calc.log unit cell (PBEsol-relaxed), same file as kappa",mp-31454,True,stoichiometric,TaSbRu
TaSbRu,27.197,W/m/K,220.0,BTE,1,full BTE,1.0,,6.119573,216.0,F-43m,half-Heusler (C1b / MgAgAs),,"[""Ru"", ""Ru"", ""Ru"", ""Ru"", ""Sb"", ""Sb"", ""Sb"", ""Sb"", ""Ta"", ""Ta"", ""Ta"", ""Ta""]","[[0.25, 0.75, 0.75], [0.25, 0.25, 0.25], [0.75, 0.75, 0.25], [0.75, 0.25, 0.75], [0.5, 0.0, 0.0], [0.5, 0.5, 0.5], [0.0, 0.0, 0.5], [0.0, 0.5, 0.0], [0.0, 0.0, 0.0], [0.0, 0.5, 0.5], [0.5, 0.0, 0.5], [0.5, 0.5, 0.0]]",A,primitive->conventional (x sqrt2),BTE master (PhononDB/Carrete/npj/SciRep),,https://mdr.nims.go.jp/datasets/ba81e27e-c781-4da0-88cf-2716f0299bfb,,PhononDB (Togo/NIMS MDR),https://mdr.nims.go.jp/datasets/ba81e27e-c781-4da0-88cf-2716f0299bfb,"LTC-calc.log unit cell (PBEsol-relaxed), same file as kappa",mp-31454,True,stoichiometric,TaSbRu
TaSbRu,25.937,W/m/K,230.0,BTE,1,full BTE,1.0,,6.119573,216.0,F-43m,half-Heusler (C1b / MgAgAs),,"[""Ru"", ""Ru"", ""Ru"", ""Ru"", ""Sb"", ""Sb"", ""Sb"", ""Sb"", ""Ta"", ""Ta"", ""Ta"", ""Ta""]","[[0.25, 0.75, 0.75], [0.25, 0.25, 0.25], [0.75, 0.75, 0.25], [0.75, 0.25, 0.75], [0.5, 0.0, 0.0], [0.5, 0.5, 0.5], [0.0, 0.0, 0.5], [0.0, 0.5, 0.0], [0.0, 0.0, 0.0], [0.0, 0.5, 0.5], [0.5, 0.0, 0.5], [0.5, 0.5, 0.0]]",A,primitive->conventional (x sqrt2),BTE master (PhononDB/Carrete/npj/SciRep),,https://mdr.nims.go.jp/datasets/ba81e27e-c781-4da0-88cf-2716f0299bfb,,PhononDB (Togo/NIMS MDR),https://mdr.nims.go.jp/datasets/ba81e27e-c781-4da0-88cf-2716f0299bfb,"LTC-calc.log unit cell (PBEsol-relaxed), same file as kappa",mp-31454,True,stoichiometric,TaSbRu
TaSbRu,24.792,W/m/K,240.0,BTE,1,full BTE,1.0,,6.119573,216.0,F-43m,half-Heusler (C1b / MgAgAs),,"[""Ru"", ""Ru"", ""Ru"", ""Ru"", ""Sb"", ""Sb"", ""Sb"", ""Sb"", ""Ta"", ""Ta"", ""Ta"", ""Ta""]","[[0.25, 0.75, 0.75], [0.25, 0.25, 0.25], [0.75, 0.75, 0.25], [0.75, 0.25, 0.75], [0.5, 0.0, 0.0], [0.5, 0.5, 0.5], [0.0, 0.0, 0.5], [0.0, 0.5, 0.0], [0.0, 0.0, 0.0], [0.0, 0.5, 0.5], [0.5, 0.0, 0.5], [0.5, 0.5, 0.0]]",A,primitive->conventional (x sqrt2),BTE master (PhononDB/Carrete/npj/SciRep),,https://mdr.nims.go.jp/datasets/ba81e27e-c781-4da0-88cf-2716f0299bfb,,PhononDB (Togo/NIMS MDR),https://mdr.nims.go.jp/datasets/ba81e27e-c781-4da0-88cf-2716f0299bfb,"LTC-calc.log unit cell (PBEsol-relaxed), same file as kappa",mp-31454,True,stoichiometric,TaSbRu
TaSbRu,23.748,W/m/K,250.0,BTE,1,full BTE,1.0,,6.119573,216.0,F-43m,half-Heusler (C1b / MgAgAs),,"[""Ru"", ""Ru"", ""Ru"", ""Ru"", ""Sb"", ""Sb"", ""Sb"", ""Sb"", ""Ta"", ""Ta"", ""Ta"", ""Ta""]","[[0.25, 0.75, 0.75], [0.25, 0.25, 0.25], [0.75, 0.75, 0.25], [0.75, 0.25, 0.75], [0.5, 0.0, 0.0], [0.5, 0.5, 0.5], [0.0, 0.0, 0.5], [0.0, 0.5, 0.0], [0.0, 0.0, 0.0], [0.0, 0.5, 0.5], [0.5, 0.0, 0.5], [0.5, 0.5, 0.0]]",A,primitive->conventional (x sqrt2),BTE master (PhononDB/Carrete/npj/SciRep),,https://mdr.nims.go.jp/datasets/ba81e27e-c781-4da0-88cf-2716f0299bfb,,PhononDB (Togo/NIMS MDR),https://mdr.nims.go.jp/datasets/ba81e27e-c781-4da0-88cf-2716f0299bfb,"LTC-calc.log unit cell (PBEsol-relaxed), same file as kappa",mp-31454,True,stoichiometric,TaSbRu
TaSbRu,22.79,W/m/K,260.0,BTE,1,full BTE,1.0,,6.119573,216.0,F-43m,half-Heusler (C1b / MgAgAs),,"[""Ru"", ""Ru"", ""Ru"", ""Ru"", ""Sb"", ""Sb"", ""Sb"", ""Sb"", ""Ta"", ""Ta"", ""Ta"", ""Ta""]","[[0.25, 0.75, 0.75], [0.25, 0.25, 0.25], [0.75, 0.75, 0.25], [0.75, 0.25, 0.75], [0.5, 0.0, 0.0], [0.5, 0.5, 0.5], [0.0, 0.0, 0.5], [0.0, 0.5, 0.0], [0.0, 0.0, 0.0], [0.0, 0.5, 0.5], [0.5, 0.0, 0.5], [0.5, 0.5, 0.0]]",A,primitive->conventional (x sqrt2),BTE master (PhononDB/Carrete/npj/SciRep),,https://mdr.nims.go.jp/datasets/ba81e27e-c781-4da0-88cf-2716f0299bfb,,PhononDB (Togo/NIMS MDR),https://mdr.nims.go.jp/datasets/ba81e27e-c781-4da0-88cf-2716f0299bfb,"LTC-calc.log unit cell (PBEsol-relaxed), same file as kappa",mp-31454,True,stoichiometric,TaSbRu
TaSbRu,21.909,W/m/K,270.0,BTE,1,full BTE,1.0,,6.119573,216.0,F-43m,half-Heusler (C1b / MgAgAs),,"[""Ru"", ""Ru"", ""Ru"", ""Ru"", ""Sb"", ""Sb"", ""Sb"", ""Sb"", ""Ta"", ""Ta"", ""Ta"", ""Ta""]","[[0.25, 0.75, 0.75], [0.25, 0.25, 0.25], [0.75, 0.75, 0.25], [0.75, 0.25, 0.75], [0.5, 0.0, 0.0], [0.5, 0.5, 0.5], [0.0, 0.0, 0.5], [0.0, 0.5, 0.0], [0.0, 0.0, 0.0], [0.0, 0.5, 0.5], [0.5, 0.0, 0.5], [0.5, 0.5, 0.0]]",A,primitive->conventional (x sqrt2),BTE master (PhononDB/Carrete/npj/SciRep),,https://mdr.nims.go.jp/datasets/ba81e27e-c781-4da0-88cf-2716f0299bfb,,PhononDB (Togo/NIMS MDR),https://mdr.nims.go.jp/datasets/ba81e27e-c781-4da0-88cf-2716f0299bfb,"LTC-calc.log unit cell (PBEsol-relaxed), same file as kappa",mp-31454,True,stoichiometric,TaSbRu
TaSbRu,21.094,W/m/K,280.0,BTE,1,full BTE,1.0,,6.119573,216.0,F-43m,half-Heusler (C1b / MgAgAs),,"[""Ru"", ""Ru"", ""Ru"", ""Ru"", ""Sb"", ""Sb"", ""Sb"", ""Sb"", ""Ta"", ""Ta"", ""Ta"", ""Ta""]","[[0.25, 0.75, 0.75], [0.25, 0.25, 0.25], [0.75, 0.75, 0.25], [0.75, 0.25, 0.75], [0.5, 0.0, 0.0], [0.5, 0.5, 0.5], [0.0, 0.0, 0.5], [0.0, 0.5, 0.0], [0.0, 0.0, 0.0], [0.0, 0.5, 0.5], [0.5, 0.0, 0.5], [0.5, 0.5, 0.0]]",A,primitive->conventional (x sqrt2),BTE master (PhononDB/Carrete/npj/SciRep),,https://mdr.nims.go.jp/datasets/ba81e27e-c781-4da0-88cf-2716f0299bfb,,PhononDB (Togo/NIMS MDR),https://mdr.nims.go.jp/datasets/ba81e27e-c781-4da0-88cf-2716f0299bfb,"LTC-calc.log unit cell (PBEsol-relaxed), same file as kappa",mp-31454,True,stoichiometric,TaSbRu
TaSbRu,20.34,W/m/K,290.0,BTE,1,full BTE,1.0,,6.119573,216.0,F-43m,half-Heusler (C1b / MgAgAs),,"[""Ru"", ""Ru"", ""Ru"", ""Ru"", ""Sb"", ""Sb"", ""Sb"", ""Sb"", ""Ta"", ""Ta"", ""Ta"", ""Ta""]","[[0.25, 0.75, 0.75], [0.25, 0.25, 0.25], [0.75, 0.75, 0.25], [0.75, 0.25, 0.75], [0.5, 0.0, 0.0], [0.5, 0.5, 0.5], [0.0, 0.0, 0.5], [0.0, 0.5, 0.0], [0.0, 0.0, 0.0], [0.0, 0.5, 0.5], [0.5, 0.0, 0.5], [0.5, 0.5, 0.0]]",A,primitive->conventional (x sqrt2),BTE master (PhononDB/Carrete/npj/SciRep),,https://mdr.nims.go.jp/datasets/ba81e27e-c781-4da0-88cf-2716f0299bfb,,PhononDB (Togo/NIMS MDR),https://mdr.nims.go.jp/datasets/ba81e27e-c781-4da0-88cf-2716f0299bfb,"LTC-calc.log unit cell (PBEsol-relaxed), same file as kappa",mp-31454,True,stoichiometric,TaSbRu
TaSbRu,19.639,W/m/K,300.0,BTE,1,full BTE,1.0,,6.119573,216.0,F-43m,half-Heusler (C1b / MgAgAs),,"[""Ru"", ""Ru"", ""Ru"", ""Ru"", ""Sb"", ""Sb"", ""Sb"", ""Sb"", ""Ta"", ""Ta"", ""Ta"", ""Ta""]","[[0.25, 0.75, 0.75], [0.25, 0.25, 0.25], [0.75, 0.75, 0.25], [0.75, 0.25, 0.75], [0.5, 0.0, 0.0], [0.5, 0.5, 0.5], [0.0, 0.0, 0.5], [0.0, 0.5, 0.0], [0.0, 0.0, 0.0], [0.0, 0.5, 0.5], [0.5, 0.0, 0.5], [0.5, 0.5, 0.0]]",A,primitive->conventional (x sqrt2),BTE master (PhononDB/Carrete/npj/SciRep),,https://mdr.nims.go.jp/datasets/ba81e27e-c781-4da0-88cf-2716f0299bfb,,PhononDB (Togo/NIMS MDR),https://mdr.nims.go.jp/datasets/ba81e27e-c781-4da0-88cf-2716f0299bfb,"LTC-calc.log unit cell (PBEsol-relaxed), same file as kappa",mp-31454,True,stoichiometric,TaSbRu
TaSbRu,16.23,W/m/K,300.0,BTE,1,full BTE,1.0,,6.119573,216.0,F-43m,half-Heusler (C1b / MgAgAs),,"[""Ru"", ""Ru"", ""Ru"", ""Ru"", ""Sb"", ""Sb"", ""Sb"", ""Sb"", ""Ta"", ""Ta"", ""Ta"", ""Ta""]","[[0.25, 0.75, 0.75], [0.25, 0.25, 0.25], [0.75, 0.75, 0.25], [0.75, 0.25, 0.75], [0.5, 0.0, 0.0], [0.5, 0.5, 0.5], [0.0, 0.0, 0.5], [0.0, 0.5, 0.0], [0.0, 0.0, 0.0], [0.0, 0.5, 0.5], [0.5, 0.0, 0.5], [0.5, 0.5, 0.0]]",A,primitive->conventional (x sqrt2),BTE master (PhononDB/Carrete/npj/SciRep),10.1038/s41598-021-92030-4,https://www.nature.com/articles/s41598-021-92030-4#MOESM1,,PhononDB (Togo/NIMS MDR),https://mdr.nims.go.jp/datasets/ba81e27e-c781-4da0-88cf-2716f0299bfb,"LTC-calc.log unit cell (PBEsol-relaxed), same file as kappa",mp-31454,True,stoichiometric,TaSbRu
TaSbRu,20.9,W/m/K,300.0,BTE-approx,1,full BTE,1.0,,6.119573,216.0,F-43m,half-Heusler (C1b / MgAgAs),,"[""Ru"", ""Ru"", ""Ru"", ""Ru"", ""Sb"", ""Sb"", ""Sb"", ""Sb"", ""Ta"", ""Ta"", ""Ta"", ""Ta""]","[[0.25, 0.75, 0.75], [0.25, 0.25, 0.25], [0.75, 0.75, 0.25], [0.75, 0.25, 0.75], [0.5, 0.0, 0.0], [0.5, 0.5, 0.5], [0.0, 0.0, 0.5], [0.0, 0.5, 0.0], [0.0, 0.0, 0.0], [0.0, 0.5, 0.5], [0.5, 0.0, 0.5], [0.5, 0.5, 0.0]]",A,primitive->conventional (x sqrt2),BTE master (PhononDB/Carrete/npj/SciRep),10.1103/PhysRevX.4.011019,https://doi.org/10.1103/PhysRevX.4.011019,,PhononDB (Togo/NIMS MDR),https://mdr.nims.go.jp/datasets/ba81e27e-c781-4da0-88cf-2716f0299bfb,"LTC-calc.log unit cell (PBEsol-relaxed), same file as kappa",mp-31454,True,stoichiometric,TaSbRu
TaSbRu,20.971831,W/m/K,300.0,BTE,1,full BTE,1.0,,6.119573,216.0,F-43m,half-Heusler (C1b / MgAgAs),,"[""Ru"", ""Ru"", ""Ru"", ""Ru"", ""Sb"", ""Sb"", ""Sb"", ""Sb"", ""Ta"", ""Ta"", ""Ta"", ""Ta""]","[[0.25, 0.75, 0.75], [0.25, 0.25, 0.25], [0.75, 0.75, 0.25], [0.75, 0.25, 0.75], [0.5, 0.0, 0.0], [0.5, 0.5, 0.5], [0.0, 0.0, 0.5], [0.0, 0.5, 0.0], [0.0, 0.0, 0.0], [0.0, 0.5, 0.5], [0.5, 0.0, 0.5], [0.5, 0.5, 0.0]]",A,primitive->conventional (x sqrt2),BTE master (PhononDB/Carrete/npj/SciRep),10.1038/s41524-025-01920-y,https://doi.org/10.5281/zenodo.15937696,,PhononDB (Togo/NIMS MDR),https://mdr.nims.go.jp/datasets/ba81e27e-c781-4da0-88cf-2716f0299bfb,"LTC-calc.log unit cell (PBEsol-relaxed), same file as kappa",mp-31454,True,stoichiometric,TaSbRu
TaSbRu,21.745,W/m/K,300.0,"semi-empirical (Slack / Debye-Callaway-type, NOT BTE)",1,full BTE,1.0,,6.119573,216.0,F-43m,half-Heusler (C1b / MgAgAs),,"[""Ru"", ""Ru"", ""Ru"", ""Ru"", ""Sb"", ""Sb"", ""Sb"", ""Sb"", ""Ta"", ""Ta"", ""Ta"", ""Ta""]","[[0.25, 0.75, 0.75], [0.25, 0.25, 0.25], [0.75, 0.75, 0.25], [0.75, 0.25, 0.75], [0.5, 0.0, 0.0], [0.5, 0.5, 0.5], [0.0, 0.0, 0.5], [0.0, 0.5, 0.0], [0.0, 0.0, 0.0], [0.0, 0.5, 0.5], [0.5, 0.0, 0.5], [0.5, 0.5, 0.0]]",A,primitive->conventional (x sqrt2),repository mining,10.48550/arXiv.2501.11644,https://github.com/ertekin-research-group/halfheusler-space/blob/main/HH_overview.csv,,PhononDB (Togo/NIMS MDR),https://mdr.nims.go.jp/datasets/ba81e27e-c781-4da0-88cf-2716f0299bfb,"LTC-calc.log unit cell (PBEsol-relaxed), same file as kappa",mp-31454,True,stoichiometric,TaSbRu
TaSbRu,16.23,W/m/K,300.0,Phono3py,1,full BTE,1.0,,6.119573,216.0,F-43m,half-Heusler (C1b / MgAgAs),,"[""Ru"", ""Ru"", ""Ru"", ""Ru"", ""Sb"", ""Sb"", ""Sb"", ""Sb"", ""Ta"", ""Ta"", ""Ta"", ""Ta""]","[[0.25, 0.75, 0.75], [0.25, 0.25, 0.25], [0.75, 0.75, 0.25], [0.75, 0.25, 0.75], [0.5, 0.0, 0.0], [0.5, 0.5, 0.5], [0.0, 0.0, 0.5], [0.0, 0.5, 0.0], [0.0, 0.0, 0.0], [0.0, 0.5, 0.5], [0.5, 0.0, 0.5], [0.5, 0.5, 0.0]]",A,primitive->conventional (x sqrt2),"paper mining (PDF, batch 2)",arxiv:2010.12467v1,,Table S1,PhononDB (Togo/NIMS MDR),https://mdr.nims.go.jp/datasets/ba81e27e-c781-4da0-88cf-2716f0299bfb,"LTC-calc.log unit cell (PBEsol-relaxed), same file as kappa",mp-31454,True,stoichiometric,TaSbRu
TaSbRu,22.1261,W/m/K,300.0,"BTE (phono3py-class, Phonix auto-kappa)",1,full BTE,1.0,,6.119573,216.0,F-43m,half-Heusler (C1b / MgAgAs),,"[""Ru"", ""Ru"", ""Ru"", ""Ru"", ""Sb"", ""Sb"", ""Sb"", ""Sb"", ""Ta"", ""Ta"", ""Ta"", ""Ta""]","[[0.25, 0.75, 0.75], [0.25, 0.25, 0.25], [0.75, 0.75, 0.25], [0.75, 0.25, 0.75], [0.5, 0.0, 0.0], [0.5, 0.5, 0.5], [0.0, 0.0, 0.5], [0.0, 0.5, 0.0], [0.0, 0.0, 0.0], [0.0, 0.5, 0.5], [0.5, 0.0, 0.5], [0.5, 0.5, 0.0]]",A,primitive->conventional (x sqrt2),Phonix (first-principles BTE),10.1038/s41524-026-02033-w,https://huggingface.co/datasets/phonix-db/phonix-summary,"phonix-summary, HF datasets-server",PhononDB (Togo/NIMS MDR),https://mdr.nims.go.jp/datasets/ba81e27e-c781-4da0-88cf-2716f0299bfb,"LTC-calc.log unit cell (PBEsol-relaxed), same file as kappa",mp-31454,True,stoichiometric,TaSbRu
TaSbRu,18.986,W/m/K,310.0,BTE,1,full BTE,1.0,,6.119573,216.0,F-43m,half-Heusler (C1b / MgAgAs),,"[""Ru"", ""Ru"", ""Ru"", ""Ru"", ""Sb"", ""Sb"", ""Sb"", ""Sb"", ""Ta"", ""Ta"", ""Ta"", ""Ta""]","[[0.25, 0.75, 0.75], [0.25, 0.25, 0.25], [0.75, 0.75, 0.25], [0.75, 0.25, 0.75], [0.5, 0.0, 0.0], [0.5, 0.5, 0.5], [0.0, 0.0, 0.5], [0.0, 0.5, 0.0], [0.0, 0.0, 0.0], [0.0, 0.5, 0.5], [0.5, 0.0, 0.5], [0.5, 0.5, 0.0]]",A,primitive->conventional (x sqrt2),BTE master (PhononDB/Carrete/npj/SciRep),,https://mdr.nims.go.jp/datasets/ba81e27e-c781-4da0-88cf-2716f0299bfb,,PhononDB (Togo/NIMS MDR),https://mdr.nims.go.jp/datasets/ba81e27e-c781-4da0-88cf-2716f0299bfb,"LTC-calc.log unit cell (PBEsol-relaxed), same file as kappa",mp-31454,True,stoichiometric,TaSbRu
TaSbRu,18.376,W/m/K,320.0,BTE,1,full BTE,1.0,,6.119573,216.0,F-43m,half-Heusler (C1b / MgAgAs),,"[""Ru"", ""Ru"", ""Ru"", ""Ru"", ""Sb"", ""Sb"", ""Sb"", ""Sb"", ""Ta"", ""Ta"", ""Ta"", ""Ta""]","[[0.25, 0.75, 0.75], [0.25, 0.25, 0.25], [0.75, 0.75, 0.25], [0.75, 0.25, 0.75], [0.5, 0.0, 0.0], [0.5, 0.5, 0.5], [0.0, 0.0, 0.5], [0.0, 0.5, 0.0], [0.0, 0.0, 0.0], [0.0, 0.5, 0.5], [0.5, 0.0, 0.5], [0.5, 0.5, 0.0]]",A,primitive->conventional (x sqrt2),BTE master (PhononDB/Carrete/npj/SciRep),,https://mdr.nims.go.jp/datasets/ba81e27e-c781-4da0-88cf-2716f0299bfb,,PhononDB (Togo/NIMS MDR),https://mdr.nims.go.jp/datasets/ba81e27e-c781-4da0-88cf-2716f0299bfb,"LTC-calc.log unit cell (PBEsol-relaxed), same file as kappa",mp-31454,True,stoichiometric,TaSbRu
TaSbRu,17.804,W/m/K,330.0,BTE,1,full BTE,1.0,,6.119573,216.0,F-43m,half-Heusler (C1b / MgAgAs),,"[""Ru"", ""Ru"", ""Ru"", ""Ru"", ""Sb"", ""Sb"", ""Sb"", ""Sb"", ""Ta"", ""Ta"", ""Ta"", ""Ta""]","[[0.25, 0.75, 0.75], [0.25, 0.25, 0.25], [0.75, 0.75, 0.25], [0.75, 0.25, 0.75], [0.5, 0.0, 0.0], [0.5, 0.5, 0.5], [0.0, 0.0, 0.5], [0.0, 0.5, 0.0], [0.0, 0.0, 0.0], [0.0, 0.5, 0.5], [0.5, 0.0, 0.5], [0.5, 0.5, 0.0]]",A,primitive->conventional (x sqrt2),BTE master (PhononDB/Carrete/npj/SciRep),,https://mdr.nims.go.jp/datasets/ba81e27e-c781-4da0-88cf-2716f0299bfb,,PhononDB (Togo/NIMS MDR),https://mdr.nims.go.jp/datasets/ba81e27e-c781-4da0-88cf-2716f0299bfb,"LTC-calc.log unit cell (PBEsol-relaxed), same file as kappa",mp-31454,True,stoichiometric,TaSbRu
TaSbRu,17.268,W/m/K,340.0,BTE,1,full BTE,1.0,,6.119573,216.0,F-43m,half-Heusler (C1b / MgAgAs),,"[""Ru"", ""Ru"", ""Ru"", ""Ru"", ""Sb"", ""Sb"", ""Sb"", ""Sb"", ""Ta"", ""Ta"", ""Ta"", ""Ta""]","[[0.25, 0.75, 0.75], [0.25, 0.25, 0.25], [0.75, 0.75, 0.25], [0.75, 0.25, 0.75], [0.5, 0.0, 0.0], [0.5, 0.5, 0.5], [0.0, 0.0, 0.5], [0.0, 0.5, 0.0], [0.0, 0.0, 0.0], [0.0, 0.5, 0.5], [0.5, 0.0, 0.5], [0.5, 0.5, 0.0]]",A,primitive->conventional (x sqrt2),BTE master (PhononDB/Carrete/npj/SciRep),,https://mdr.nims.go.jp/datasets/ba81e27e-c781-4da0-88cf-2716f0299bfb,,PhononDB (Togo/NIMS MDR),https://mdr.nims.go.jp/datasets/ba81e27e-c781-4da0-88cf-2716f0299bfb,"LTC-calc.log unit cell (PBEsol-relaxed), same file as kappa",mp-31454,True,stoichiometric,TaSbRu
TaSbRu,16.763,W/m/K,350.0,BTE,1,full BTE,1.0,,6.119573,216.0,F-43m,half-Heusler (C1b / MgAgAs),,"[""Ru"", ""Ru"", ""Ru"", ""Ru"", ""Sb"", ""Sb"", ""Sb"", ""Sb"", ""Ta"", ""Ta"", ""Ta"", ""Ta""]","[[0.25, 0.75, 0.75], [0.25, 0.25, 0.25], [0.75, 0.75, 0.25], [0.75, 0.25, 0.75], [0.5, 0.0, 0.0], [0.5, 0.5, 0.5], [0.0, 0.0, 0.5], [0.0, 0.5, 0.0], [0.0, 0.0, 0.0], [0.0, 0.5, 0.5], [0.5, 0.0, 0.5], [0.5, 0.5, 0.0]]",A,primitive->conventional (x sqrt2),BTE master (PhononDB/Carrete/npj/SciRep),,https://mdr.nims.go.jp/datasets/ba81e27e-c781-4da0-88cf-2716f0299bfb,,PhononDB (Togo/NIMS MDR),https://mdr.nims.go.jp/datasets/ba81e27e-c781-4da0-88cf-2716f0299bfb,"LTC-calc.log unit cell (PBEsol-relaxed), same file as kappa",mp-31454,True,stoichiometric,TaSbRu
TaSbRu,16.288,W/m/K,360.0,BTE,1,full BTE,1.0,,6.119573,216.0,F-43m,half-Heusler (C1b / MgAgAs),,"[""Ru"", ""Ru"", ""Ru"", ""Ru"", ""Sb"", ""Sb"", ""Sb"", ""Sb"", ""Ta"", ""Ta"", ""Ta"", ""Ta""]","[[0.25, 0.75, 0.75], [0.25, 0.25, 0.25], [0.75, 0.75, 0.25], [0.75, 0.25, 0.75], [0.5, 0.0, 0.0], [0.5, 0.5, 0.5], [0.0, 0.0, 0.5], [0.0, 0.5, 0.0], [0.0, 0.0, 0.0], [0.0, 0.5, 0.5], [0.5, 0.0, 0.5], [0.5, 0.5, 0.0]]",A,primitive->conventional (x sqrt2),BTE master (PhononDB/Carrete/npj/SciRep),,https://mdr.nims.go.jp/datasets/ba81e27e-c781-4da0-88cf-2716f0299bfb,,PhononDB (Togo/NIMS MDR),https://mdr.nims.go.jp/datasets/ba81e27e-c781-4da0-88cf-2716f0299bfb,"LTC-calc.log unit cell (PBEsol-relaxed), same file as kappa",mp-31454,True,stoichiometric,TaSbRu
TaSbRu,15.839,W/m/K,370.0,BTE,1,full BTE,1.0,,6.119573,216.0,F-43m,half-Heusler (C1b / MgAgAs),,"[""Ru"", ""Ru"", ""Ru"", ""Ru"", ""Sb"", ""Sb"", ""Sb"", ""Sb"", ""Ta"", ""Ta"", ""Ta"", ""Ta""]","[[0.25, 0.75, 0.75], [0.25, 0.25, 0.25], [0.75, 0.75, 0.25], [0.75, 0.25, 0.75], [0.5, 0.0, 0.0], [0.5, 0.5, 0.5], [0.0, 0.0, 0.5], [0.0, 0.5, 0.0], [0.0, 0.0, 0.0], [0.0, 0.5, 0.5], [0.5, 0.0, 0.5], [0.5, 0.5, 0.0]]",A,primitive->conventional (x sqrt2),BTE master (PhononDB/Carrete/npj/SciRep),,https://mdr.nims.go.jp/datasets/ba81e27e-c781-4da0-88cf-2716f0299bfb,,PhononDB (Togo/NIMS MDR),https://mdr.nims.go.jp/datasets/ba81e27e-c781-4da0-88cf-2716f0299bfb,"LTC-calc.log unit cell (PBEsol-relaxed), same file as kappa",mp-31454,True,stoichiometric,TaSbRu
TaSbRu,15.415,W/m/K,380.0,BTE,1,full BTE,1.0,,6.119573,216.0,F-43m,half-Heusler (C1b / MgAgAs),,"[""Ru"", ""Ru"", ""Ru"", ""Ru"", ""Sb"", ""Sb"", ""Sb"", ""Sb"", ""Ta"", ""Ta"", ""Ta"", ""Ta""]","[[0.25, 0.75, 0.75], [0.25, 0.25, 0.25], [0.75, 0.75, 0.25], [0.75, 0.25, 0.75], [0.5, 0.0, 0.0], [0.5, 0.5, 0.5], [0.0, 0.0, 0.5], [0.0, 0.5, 0.0], [0.0, 0.0, 0.0], [0.0, 0.5, 0.5], [0.5, 0.0, 0.5], [0.5, 0.5, 0.0]]",A,primitive->conventional (x sqrt2),BTE master (PhononDB/Carrete/npj/SciRep),,https://mdr.nims.go.jp/datasets/ba81e27e-c781-4da0-88cf-2716f0299bfb,,PhononDB (Togo/NIMS MDR),https://mdr.nims.go.jp/datasets/ba81e27e-c781-4da0-88cf-2716f0299bfb,"LTC-calc.log unit cell (PBEsol-relaxed), same file as kappa",mp-31454,True,stoichiometric,TaSbRu
TaSbRu,15.013,W/m/K,390.0,BTE,1,full BTE,1.0,,6.119573,216.0,F-43m,half-Heusler (C1b / MgAgAs),,"[""Ru"", ""Ru"", ""Ru"", ""Ru"", ""Sb"", ""Sb"", ""Sb"", ""Sb"", ""Ta"", ""Ta"", ""Ta"", ""Ta""]","[[0.25, 0.75, 0.75], [0.25, 0.25, 0.25], [0.75, 0.75, 0.25], [0.75, 0.25, 0.75], [0.5, 0.0, 0.0], [0.5, 0.5, 0.5], [0.0, 0.0, 0.5], [0.0, 0.5, 0.0], [0.0, 0.0, 0.0], [0.0, 0.5, 0.5], [0.5, 0.0, 0.5], [0.5, 0.5, 0.0]]",A,primitive->conventional (x sqrt2),BTE master (PhononDB/Carrete/npj/SciRep),,https://mdr.nims.go.jp/datasets/ba81e27e-c781-4da0-88cf-2716f0299bfb,,PhononDB (Togo/NIMS MDR),https://mdr.nims.go.jp/datasets/ba81e27e-c781-4da0-88cf-2716f0299bfb,"LTC-calc.log unit cell (PBEsol-relaxed), same file as kappa",mp-31454,True,stoichiometric,TaSbRu
TaSbRu,14.632,W/m/K,400.0,BTE,1,full BTE,1.0,,6.119573,216.0,F-43m,half-Heusler (C1b / MgAgAs),,"[""Ru"", ""Ru"", ""Ru"", ""Ru"", ""Sb"", ""Sb"", ""Sb"", ""Sb"", ""Ta"", ""Ta"", ""Ta"", ""Ta""]","[[0.25, 0.75, 0.75], [0.25, 0.25, 0.25], [0.75, 0.75, 0.25], [0.75, 0.25, 0.75], [0.5, 0.0, 0.0], [0.5, 0.5, 0.5], [0.0, 0.0, 0.5], [0.0, 0.5, 0.0], [0.0, 0.0, 0.0], [0.0, 0.5, 0.5], [0.5, 0.0, 0.5], [0.5, 0.5, 0.0]]",A,primitive->conventional (x sqrt2),BTE master (PhononDB/Carrete/npj/SciRep),,https://mdr.nims.go.jp/datasets/ba81e27e-c781-4da0-88cf-2716f0299bfb,,PhononDB (Togo/NIMS MDR),https://mdr.nims.go.jp/datasets/ba81e27e-c781-4da0-88cf-2716f0299bfb,"LTC-calc.log unit cell (PBEsol-relaxed), same file as kappa",mp-31454,True,stoichiometric,TaSbRu
TaSbRu,14.27,W/m/K,410.0,BTE,1,full BTE,1.0,,6.119573,216.0,F-43m,half-Heusler (C1b / MgAgAs),,"[""Ru"", ""Ru"", ""Ru"", ""Ru"", ""Sb"", ""Sb"", ""Sb"", ""Sb"", ""Ta"", ""Ta"", ""Ta"", ""Ta""]","[[0.25, 0.75, 0.75], [0.25, 0.25, 0.25], [0.75, 0.75, 0.25], [0.75, 0.25, 0.75], [0.5, 0.0, 0.0], [0.5, 0.5, 0.5], [0.0, 0.0, 0.5], [0.0, 0.5, 0.0], [0.0, 0.0, 0.0], [0.0, 0.5, 0.5], [0.5, 0.0, 0.5], [0.5, 0.5, 0.0]]",A,primitive->conventional (x sqrt2),BTE master (PhononDB/Carrete/npj/SciRep),,https://mdr.nims.go.jp/datasets/ba81e27e-c781-4da0-88cf-2716f0299bfb,,PhononDB (Togo/NIMS MDR),https://mdr.nims.go.jp/datasets/ba81e27e-c781-4da0-88cf-2716f0299bfb,"LTC-calc.log unit cell (PBEsol-relaxed), same file as kappa",mp-31454,True,stoichiometric,TaSbRu
