Repository: Shivamrandive747/Thermalconductivity_prediction

# Calibrating first-principles lattice thermal conductivity to experiment

**A curated half-Heusler dataset and a validated transfer function.**

Published first-principles transport calculations of lattice thermal conductivity exceed what
laboratories measure for the same compound by a **median factor of 1.55**. That offset is regular
enough to be removed in closed form:

$$\kappa_L^{\mathrm{expt}}(T) \;=\; \kappa_L^{\mathrm{BTE}}(T)\;\min\!\left[c\left(\tfrac{T}{300}\right)^{p},\,1\right],
\qquad c = 0.51,\quad p = 0.80$$

Inside a domain of applicability declared before the validation set was scored, this places

File: data/Target_Materials/HEUSLER_KAPPA_TRAINING_SET.csv (part 139 of 192)
formula,kappa_L,kappa_units,temperature_K,method,method_tier,tier_name,weight,kappa_basis,struct_a_A,struct_spacegroup,struct_sg_symbol,struct_prototype,struct_site_ordering,struct_species,struct_frac_coords,struct_grade,lattice_convention,source,source_doi,source_url,source_location,struct_source,struct_source_url,struct_source_detail,struct_id,struct_same_paper_as_kappa,stoichiometry,parent_formula
TaSbRu,6.268,W/m/K,930.0,BTE,1,full BTE,1.0,,6.119573,216.0,F-43m,half-Heusler (C1b / MgAgAs),,"[""Ru"", ""Ru"", ""Ru"", ""Ru"", ""Sb"", ""Sb"", ""Sb"", ""Sb"", ""Ta"", ""Ta"", ""Ta"", ""Ta""]","[[0.25, 0.75, 0.75], [0.25, 0.25, 0.25], [0.75, 0.75, 0.25], [0.75, 0.25, 0.75], [0.5, 0.0, 0.0], [0.5, 0.5, 0.5], [0.0, 0.0, 0.5], [0.0, 0.5, 0.0], [0.0, 0.0, 0.0], [0.0, 0.5, 0.5], [0.5, 0.0, 0.5], [0.5, 0.5, 0.0]]",A,primitive->conventional (x sqrt2),BTE master (PhononDB/Carrete/npj/SciRep),,https://mdr.nims.go.jp/datasets/ba81e27e-c781-4da0-88cf-2716f0299bfb,,PhononDB (Togo/NIMS MDR),https://mdr.nims.go.jp/datasets/ba81e27e-c781-4da0-88cf-2716f0299bfb,"LTC-calc.log unit cell (PBEsol-relaxed), same file as kappa",mp-31454,True,stoichiometric,TaSbRu
TaSbRu,6.202,W/m/K,940.0,BTE,1,full BTE,1.0,,6.119573,216.0,F-43m,half-Heusler (C1b / MgAgAs),,"[""Ru"", ""Ru"", ""Ru"", ""Ru"", ""Sb"", ""Sb"", ""Sb"", ""Sb"", ""Ta"", ""Ta"", ""Ta"", ""Ta""]","[[0.25, 0.75, 0.75], [0.25, 0.25, 0.25], [0.75, 0.75, 0.25], [0.75, 0.25, 0.75], [0.5, 0.0, 0.0], [0.5, 0.5, 0.5], [0.0, 0.0, 0.5], [0.0, 0.5, 0.0], [0.0, 0.0, 0.0], [0.0, 0.5, 0.5], [0.5, 0.0, 0.5], [0.5, 0.5, 0.0]]",A,primitive->conventional (x sqrt2),BTE master (PhononDB/Carrete/npj/SciRep),,https://mdr.nims.go.jp/datasets/ba81e27e-c781-4da0-88cf-2716f0299bfb,,PhononDB (Togo/NIMS MDR),https://mdr.nims.go.jp/datasets/ba81e27e-c781-4da0-88cf-2716f0299bfb,"LTC-calc.log unit cell (PBEsol-relaxed), same file as kappa",mp-31454,True,stoichiometric,TaSbRu
TaSbRu,6.137,W/m/K,950.0,BTE,1,full BTE,1.0,,6.119573,216.0,F-43m,half-Heusler (C1b / MgAgAs),,"[""Ru"", ""Ru"", ""Ru"", ""Ru"", ""Sb"", ""Sb"", ""Sb"", ""Sb"", ""Ta"", ""Ta"", ""Ta"", ""Ta""]","[[0.25, 0.75, 0.75], [0.25, 0.25, 0.25], [0.75, 0.75, 0.25], [0.75, 0.25, 0.75], [0.5, 0.0, 0.0], [0.5, 0.5, 0.5], [0.0, 0.0, 0.5], [0.0, 0.5, 0.0], [0.0, 0.0, 0.0], [0.0, 0.5, 0.5], [0.5, 0.0, 0.5], [0.5, 0.5, 0.0]]",A,primitive->conventional (x sqrt2),BTE master (PhononDB/Carrete/npj/SciRep),,https://mdr.nims.go.jp/datasets/ba81e27e-c781-4da0-88cf-2716f0299bfb,,PhononDB (Togo/NIMS MDR),https://mdr.nims.go.jp/datasets/ba81e27e-c781-4da0-88cf-2716f0299bfb,"LTC-calc.log unit cell (PBEsol-relaxed), same file as kappa",mp-31454,True,stoichiometric,TaSbRu
TaSbRu,6.073,W/m/K,960.0,BTE,1,full BTE,1.0,,6.119573,216.0,F-43m,half-Heusler (C1b / MgAgAs),,"[""Ru"", ""Ru"", ""Ru"", ""Ru"", ""Sb"", ""Sb"", ""Sb"", ""Sb"", ""Ta"", ""Ta"", ""Ta"", ""Ta""]","[[0.25, 0.75, 0.75], [0.25, 0.25, 0.25], [0.75, 0.75, 0.25], [0.75, 0.25, 0.75], [0.5, 0.0, 0.0], [0.5, 0.5, 0.5], [0.0, 0.0, 0.5], [0.0, 0.5, 0.0], [0.0, 0.0, 0.0], [0.0, 0.5, 0.5], [0.5, 0.0, 0.5], [0.5, 0.5, 0.0]]",A,primitive->conventional (x sqrt2),BTE master (PhononDB/Carrete/npj/SciRep),,https://mdr.nims.go.jp/datasets/ba81e27e-c781-4da0-88cf-2716f0299bfb,,PhononDB (Togo/NIMS MDR),https://mdr.nims.go.jp/datasets/ba81e27e-c781-4da0-88cf-2716f0299bfb,"LTC-calc.log unit cell (PBEsol-relaxed), same file as kappa",mp-31454,True,stoichiometric,TaSbRu
TaSbRu,6.01,W/m/K,970.0,BTE,1,full BTE,1.0,,6.119573,216.0,F-43m,half-Heusler (C1b / MgAgAs),,"[""Ru"", ""Ru"", ""Ru"", ""Ru"", ""Sb"", ""Sb"", ""Sb"", ""Sb"", ""Ta"", ""Ta"", ""Ta"", ""Ta""]","[[0.25, 0.75, 0.75], [0.25, 0.25, 0.25], [0.75, 0.75, 0.25], [0.75, 0.25, 0.75], [0.5, 0.0, 0.0], [0.5, 0.5, 0.5], [0.0, 0.0, 0.5], [0.0, 0.5, 0.0], [0.0, 0.0, 0.0], [0.0, 0.5, 0.5], [0.5, 0.0, 0.5], [0.5, 0.5, 0.0]]",A,primitive->conventional (x sqrt2),BTE master (PhononDB/Carrete/npj/SciRep),,https://mdr.nims.go.jp/datasets/ba81e27e-c781-4da0-88cf-2716f0299bfb,,PhononDB (Togo/NIMS MDR),https://mdr.nims.go.jp/datasets/ba81e27e-c781-4da0-88cf-2716f0299bfb,"LTC-calc.log unit cell (PBEsol-relaxed), same file as kappa",mp-31454,True,stoichiometric,TaSbRu
TaSbRu,5.949,W/m/K,980.0,BTE,1,full BTE,1.0,,6.119573,216.0,F-43m,half-Heusler (C1b / MgAgAs),,"[""Ru"", ""Ru"", ""Ru"", ""Ru"", ""Sb"", ""Sb"", ""Sb"", ""Sb"", ""Ta"", ""Ta"", ""Ta"", ""Ta""]","[[0.25, 0.75, 0.75], [0.25, 0.25, 0.25], [0.75, 0.75, 0.25], [0.75, 0.25, 0.75], [0.5, 0.0, 0.0], [0.5, 0.5, 0.5], [0.0, 0.0, 0.5], [0.0, 0.5, 0.0], [0.0, 0.0, 0.0], [0.0, 0.5, 0.5], [0.5, 0.0, 0.5], [0.5, 0.5, 0.0]]",A,primitive->conventional (x sqrt2),BTE master (PhononDB/Carrete/npj/SciRep),,https://mdr.nims.go.jp/datasets/ba81e27e-c781-4da0-88cf-2716f0299bfb,,PhononDB (Togo/NIMS MDR),https://mdr.nims.go.jp/datasets/ba81e27e-c781-4da0-88cf-2716f0299bfb,"LTC-calc.log unit cell (PBEsol-relaxed), same file as kappa",mp-31454,True,stoichiometric,TaSbRu
TaSbRu,5.889,W/m/K,990.0,BTE,1,full BTE,1.0,,6.119573,216.0,F-43m,half-Heusler (C1b / MgAgAs),,"[""Ru"", ""Ru"", ""Ru"", ""Ru"", ""Sb"", ""Sb"", ""Sb"", ""Sb"", ""Ta"", ""Ta"", ""Ta"", ""Ta""]","[[0.25, 0.75, 0.75], [0.25, 0.25, 0.25], [0.75, 0.75, 0.25], [0.75, 0.25, 0.75], [0.5, 0.0, 0.0], [0.5, 0.5, 0.5], [0.0, 0.0, 0.5], [0.0, 0.5, 0.0], [0.0, 0.0, 0.0], [0.0, 0.5, 0.5], [0.5, 0.0, 0.5], [0.5, 0.5, 0.0]]",A,primitive->conventional (x sqrt2),BTE master (PhononDB/Carrete/npj/SciRep),,https://mdr.nims.go.jp/datasets/ba81e27e-c781-4da0-88cf-2716f0299bfb,,PhononDB (Togo/NIMS MDR),https://mdr.nims.go.jp/datasets/ba81e27e-c781-4da0-88cf-2716f0299bfb,"LTC-calc.log unit cell (PBEsol-relaxed), same file as kappa",mp-31454,True,stoichiometric,TaSbRu
TaSbRu,5.83,W/m/K,1000.0,BTE,1,full BTE,1.0,,6.119573,216.0,F-43m,half-Heusler (C1b / MgAgAs),,"[""Ru"", ""Ru"", ""Ru"", ""Ru"", ""Sb"", ""Sb"", ""Sb"", ""Sb"", ""Ta"", ""Ta"", ""Ta"", ""Ta""]","[[0.25, 0.75, 0.75], [0.25, 0.25, 0.25], [0.75, 0.75, 0.25], [0.75, 0.25, 0.75], [0.5, 0.0, 0.0], [0.5, 0.5, 0.5], [0.0, 0.0, 0.5], [0.0, 0.5, 0.0], [0.0, 0.0, 0.0], [0.0, 0.5, 0.5], [0.5, 0.0, 0.5], [0.5, 0.5, 0.0]]",A,primitive->conventional (x sqrt2),BTE master (PhononDB/Carrete/npj/SciRep),,https://mdr.nims.go.jp/datasets/ba81e27e-c781-4da0-88cf-2716f0299bfb,,PhononDB (Togo/NIMS MDR),https://mdr.nims.go.jp/datasets/ba81e27e-c781-4da0-88cf-2716f0299bfb,"LTC-calc.log unit cell (PBEsol-relaxed), same file as kappa",mp-31454,True,stoichiometric,TaSbRu
TaSiIr,25.763,W/m/K,300.0,"semi-empirical (Slack / Debye-Callaway-type, NOT BTE)",1,full BTE,1.0,,5.87,216.0,F-43m,half Heusler (C1_b / MgAgAs),CAB,,,B,conventional,repository mining,10.48550/arXiv.2501.11644,https://github.com/ertekin-research-group/halfheusler-space/blob/main/HH_overview.csv,,repository mining,https://github.com/AMRL-2018/MachineLearning_Half_Heusler/blob/master/data/halfHeusler.csv,"alatt column (AFLOW T0003 half-Heusler relaxed lattice constant, same table as kappa)",AMRL-2018/MachineLearning_Half_Heusler data/halfHeusler.csv | AFLOW Ir1Si1Ta1.T0003.CAB,True,stoichiometric,TaSiIr
TaSiRh,27.616,W/m/K,300.0,"semi-empirical (Slack / Debye-Callaway-type, NOT BTE)",1,full BTE,1.0,,5.81,216.0,F-43m,half Heusler (C1_b / MgAgAs),CAB,,,B,conventional,repository mining,10.48550/arXiv.2501.11644,https://github.com/ertekin-research-group/halfheusler-space/blob/main/HH_overview.csv,,repository mining,https://github.com/AMRL-2018/MachineLearning_Half_Heusler/blob/master/data/halfHeusler.csv,"alatt column (AFLOW T0003 half-Heusler relaxed lattice constant, same table as kappa)",AMRL-2018/MachineLearning_Half_Heusler data/halfHeusler.csv | AFLOW Rh1Si1Ta1.T0003.CAB,True,stoichiometric,TaSiRh
TaSnIr,22.1,W/m/K,300.0,BTE-approx,1,full BTE,1.0,,6.2303,216.0,F-43m,T0003.CAB,,"[""Ir"", ""Sn"", ""Ta""]","[[0.75, 0.75, 0.75], [0, 0, 0], [0.5, 0.5, 0.5]]",A,primitive->conventional (x sqrt2),BTE master (PhononDB/Carrete/npj/SciRep),10.1103/PhysRevX.4.011019,https://doi.org/10.1103/PhysRevX.4.011019,,Carrete PRX 4:011019 (2014),https://doi.org/10.1103/PhysRevX.4.011019,AFLOW aflow:0b96ed0253045ea1 (aflowlib.duke.edu:AFLOWDATA/LIB3_WEB/IrSnTa_pv/T0003.CAB) - lowest-enthalpy F-43m 3-atom entry; AFLOW is the structure source used by Carrete et al.,"Carrete et al. PRX 4, 011019 (2014), Table III, compound IrSnTa",True,stoichiometric,TaSnIr
TaSnIr,18.999,W/m/K,300.0,"semi-empirical (Slack / Debye-Callaway-type, NOT BTE)",1,full BTE,1.0,,6.2303,216.0,F-43m,T0003.CAB,,"[""Ir"", ""Sn"", ""Ta""]","[[0.75, 0.75, 0.75], [0, 0, 0], [0.5, 0.5, 0.5]]",A,primitive->conventional (x sqrt2),repository mining,10.48550/arXiv.2501.11644,https://github.com/ertekin-research-group/halfheusler-space/blob/main/HH_overview.csv,,Carrete PRX 4:011019 (2014),https://doi.org/10.1103/PhysRevX.4.011019,AFLOW aflow:0b96ed0253045ea1 (aflowlib.duke.edu:AFLOWDATA/LIB3_WEB/IrSnTa_pv/T0003.CAB) - lowest-enthalpy F-43m 3-atom entry; AFLOW is the structure source used by Carrete et al.,"Carrete et al. PRX 4, 011019 (2014), Table III, compound IrSnTa",True,stoichiometric,TaSnIr
TaSnIr,14.4192,W/m/K,300.0,empirical Slack model on ML-potential elastics (2 steps removed from BTE),1,full BTE,1.0,,6.2303,216.0,F-43m,T0003.CAB,,"[""Ir"", ""Sn"", ""Ta""]","[[0.75, 0.75, 0.75], [0, 0, 0], [0.5, 0.5, 0.5]]",A,primitive->conventional (x sqrt2),repository mining,10.5281/zenodo.21899132,https://zenodo.org/records/21899132,,Carrete PRX 4:011019 (2014),https://doi.org/10.1103/PhysRevX.4.011019,AFLOW aflow:0b96ed0253045ea1 (aflowlib.duke.edu:AFLOWDATA/LIB3_WEB/IrSnTa_pv/T0003.CAB) - lowest-enthalpy F-43m 3-atom entry; AFLOW is the structure source used by Carrete et al.,"Carrete et al. PRX 4, 011019 (2014), Table III, compound IrSnTa",True,stoichiometric,TaSnIr
TaSnIr,11.84,W/m/K,500.0,BTE (TDEP),1,full BTE,1.0,,6.2303,216.0,F-43m,T0003.CAB,,"[""Ir"", ""Sn"", ""Ta""]","[[0.75, 0.75, 0.75], [0, 0, 0], [0.5, 0.5, 0.5]]",A,primitive->conventional (x sqrt2),paper mining,10.1016/j.commatsci.2021.110938,https://arxiv.org/abs/2107.03735,"Appendix A, Table A.1 (arXiv:2107.03735, p.17) - DFT value only; parenthetical ML predictions excluded",Carrete PRX 4:011019 (2014),https://doi.org/10.1103/PhysRevX.4.011019,AFLOW aflow:0b96ed0253045ea1 (aflowlib.duke.edu:AFLOWDATA/LIB3_WEB/IrSnTa_pv/T0003.CAB) - lowest-enthalpy F-43m 3-atom entry; AFLOW is the structure source used by Carrete et al.,"Carrete et al. PRX 4, 011019 (2014), Table III, compound IrSnTa",True,stoichiometric,TaSnIr
TaSnIr,11.84,W/m/K,500.0,TDEP (three-phonon + isotope scattering),1,full BTE,1.0,,6.2303,216.0,F-43m,T0003.CAB,,"[""Ir"", ""Sn"", ""Ta""]","[[0.75, 0.75, 0.75], [0, 0, 0], [0.5, 0.5, 0.5]]",A,primitive->conventional (x sqrt2),"paper mining (PDF, batch 2)",arxiv:2107.03735v2,,Table A.1,Carrete PRX 4:011019 (2014),https://doi.org/10.1103/PhysRevX.4.011019,AFLOW aflow:0b96ed0253045ea1 (aflowlib.duke.edu:AFLOWDATA/LIB3_WEB/IrSnTa_pv/T0003.CAB) - lowest-enthalpy F-43m 3-atom entry; AFLOW is the structure source used by Carrete et al.,"Carrete et al. PRX 4, 011019 (2014), Table III, compound IrSnTa",True,stoichiometric,TaSnIr
TaSnRh,20.3,W/m/K,300.0,BTE-approx,1,full BTE,1.0,,6.196,216.0,F-43m,T0003.CAB,,"[""Rh"", ""Sn"", ""Ta""]","[[0.75, 0.75, 0.75], [0, 0, 0], [0.5, 0.5, 0.5]]",A,primitive->conventional (x sqrt2),BTE master (PhononDB/Carrete/npj/SciRep),10.1103/PhysRevX.4.011019,https://doi.org/10.1103/PhysRevX.4.011019,,Carrete PRX 4:011019 (2014),https://doi.org/10.1103/PhysRevX.4.011019,AFLOW aflow:c0cf6c9a49418bc1 (aflowlib.duke.edu:AFLOWDATA/LIB3_WEB/Rh_pvSnTa_pv/T0003.CAB) - lowest-enthalpy F-43m 3-atom entry; AFLOW is the structure source used by Carrete et al.,"Carrete et al. PRX 4, 011019 (2014), Table III, compound RhSnTa",True,stoichiometric,TaSnRh
TaSnRh,18.934,W/m/K,300.0,"semi-empirical (Slack / Debye-Callaway-type, NOT BTE)",1,full BTE,1.0,,6.196,216.0,F-43m,T0003.CAB,,"[""Rh"", ""Sn"", ""Ta""]","[[0.75, 0.75, 0.75], [0, 0, 0], [0.5, 0.5, 0.5]]",A,primitive->conventional (x sqrt2),repository mining,10.48550/arXiv.2501.11644,https://github.com/ertekin-research-group/halfheusler-space/blob/main/HH_overview.csv,,Carrete PRX 4:011019 (2014),https://doi.org/10.1103/PhysRevX.4.011019,AFLOW aflow:c0cf6c9a49418bc1 (aflowlib.duke.edu:AFLOWDATA/LIB3_WEB/Rh_pvSnTa_pv/T0003.CAB) - lowest-enthalpy F-43m 3-atom entry; AFLOW is the structure source used by Carrete et al.,"Carrete et al. PRX 4, 011019 (2014), Table III, compound RhSnTa",True,stoichiometric,TaSnRh
TaSnRh,19.258033,W/m/K,300.0,"BTE (phono3py-class, Phonix auto-kappa)",1,full BTE,1.0,,6.196,216.0,F-43m,T0003.CAB,,"[""Rh"", ""Sn"", ""Ta""]","[[0.75, 0.75, 0.75], [0, 0, 0], [0.5, 0.5, 0.5]]",A,primitive->conventional (x sqrt2),Phonix (first-principles BTE),10.1038/s41524-026-02033-w,https://huggingface.co/datasets/phonix-db/phonix-summary,"phonix-summary, HF datasets-server",Carrete PRX 4:011019 (2014),https://doi.org/10.1103/PhysRevX.4.011019,AFLOW aflow:c0cf6c9a49418bc1 (aflowlib.duke.edu:AFLOWDATA/LIB3_WEB/Rh_pvSnTa_pv/T0003.CAB) - lowest-enthalpy F-43m 3-atom entry; AFLOW is the structure source used by Carrete et al.,"Carrete et al. PRX 4, 011019 (2014), Table III, compound RhSnTa",True,stoichiometric,TaSnRh
TaSnRh,11.37,W/m/K,500.0,BTE (TDEP),1,full BTE,1.0,,6.196,216.0,F-43m,T0003.CAB,,"[""Rh"", ""Sn"", ""Ta""]","[[0.75, 0.75, 0.75], [0, 0, 0], [0.5, 0.5, 0.5]]",A,primitive->conventional (x sqrt2),paper mining,10.1016/j.commatsci.2021.110938,https://arxiv.org/abs/2107.03735,"Appendix A, Table A.1 (arXiv:2107.03735, p.17) - DFT value only; parenthetical ML predictions excluded",Carrete PRX 4:011019 (2014),https://doi.org/10.1103/PhysRevX.4.011019,AFLOW aflow:c0cf6c9a49418bc1 (aflowlib.duke.edu:AFLOWDATA/LIB3_WEB/Rh_pvSnTa_pv/T0003.CAB) - lowest-enthalpy F-43m 3-atom entry; AFLOW is the structure source used by Carrete et al.,"Carrete et al. PRX 4, 011019 (2014), Table III, compound RhSnTa",True,stoichiometric,TaSnRh
TaSnRh,11.37,W/m/K,500.0,TDEP (three-phonon + isotope scattering),1,full BTE,1.0,,6.196,216.0,F-43m,T0003.CAB,,"[""Rh"", ""Sn"", ""Ta""]","[[0.75, 0.75, 0.75], [0, 0, 0], [0.5, 0.5, 0.5]]",A,primitive->conventional (x sqrt2),"paper mining (PDF, batch 2)",arxiv:2107.03735v2,,Table A.1,Carrete PRX 4:011019 (2014),https://doi.org/10.1103/PhysRevX.4.011019,AFLOW aflow:c0cf6c9a49418bc1 (aflowlib.duke.edu:AFLOWDATA/LIB3_WEB/Rh_pvSnTa_pv/T0003.CAB) - lowest-enthalpy F-43m 3-atom entry; AFLOW is the structure source used by Carrete et al.,"Carrete et al. PRX 4, 011019 (2014), Table III, compound RhSnTa",True,stoichiometric,TaSnRh
TaTlNi,9.943,W/m/K,300.0,"semi-empirical (Slack / Debye-Callaway-type, NOT BTE)",1,full BTE,1.0,,6.032,216.0,F-43m,half Heusler (C1_b / MgAgAs),,,,C,conventional,repository mining,10.48550/arXiv.2501.11644,https://github.com/ertekin-research-group/halfheusler-space/blob/main/HH_overview.csv,,repository mining,https://github.com/ertekin-research-group/halfheusler-space/blob/main/HH_overview.csv,"""Lattice Parameter (Angstroms)"" column, DFT-PBE relaxed, same table as kappa_L",ertekin-research-group/halfheusler-space HH_overview.csv,True,stoichiometric,TaTlNi
TaTlPt,11.369,W/m/K,300.0,"semi-empirical (Slack / Debye-Callaway-type, NOT BTE)",1,full BTE,1.0,,6.19,216.0,F-43m,half Heusler (C1_b / MgAgAs),CAB,,,B,conventional,repository mining,10.48550/arXiv.2501.11644,https://github.com/ertekin-research-group/halfheusler-space/blob/main/HH_overview.csv,,repository mining,https://github.com/AMRL-2018/MachineLearning_Half_Heusler/blob/master/data/halfHeusler.csv,"alatt column (AFLOW T0003 half-Heusler relaxed lattice constant, same table as kappa)",AMRL-2018/MachineLearning_Half_Heusler data/halfHeusler.csv | AFLOW Pt1Ta1Tl1.T0003.CAB,True,stoichiometric,TaTlPt
TaTlPt,8.1225,W/m/K,300.0,"BTE (phono3py-class, Phonix auto-kappa)",1,full BTE,1.0,,6.19,216.0,F-43m,half Heusler (C1_b / MgAgAs),CAB,,,B,conventional,Phonix (first-principles BTE),10.1038/s41524-026-02033-w,https://huggingface.co/datasets/phonix-db/phonix-summary,"phonix-summary, HF datasets-server",repository mining,https://github.com/AMRL-2018/MachineLearning_Half_Heusler/blob/master/data/halfHeusler.csv,"alatt column (AFLOW T0003 half-Heusler relaxed lattice constant, same table as kappa)",AMRL-2018/MachineLearning_Half_Heusler data/halfHeusler.csv | AFLOW Pt1Ta1Tl1.T0003.CAB,True,stoichiometric,TaTlPt
TbBiPd,6.93,W/m/K,300.0,BTE,1,full BTE,1.0,,6.75,216.0,F-43m,C1b,Tb/Bi/Pd,"[""Tb"", ""Bi"", ""Pd""]","[[0, 0, 0], [0.5, 0.5, 0.5], [0.25, 0.25, 0.25]]",A,conventional,BTE master (PhononDB/Carrete/npj/SciRep),10.1038/s41598-021-92030-4,https://www.nature.com/articles/s41598-021-92030-4#MOESM1,,Sci.Rep. 11:13809 (2021) Table S1,https://www.nature.com/articles/s41598-021-92030-4#MOESM1,"Table S1 (DFT-optimized lattice parameter + lowest-energy site assignment), same table as kappa",mp-1207177,True,stoichiometric,TbBiPd
TbBiPd,6.93,W/m/K,300.0,Phono3py,1,full BTE,1.0,,6.75,216.0,F-43m,C1b,Tb/Bi/Pd,"[""Tb"", ""Bi"", ""Pd""]","[[0, 0, 0], [0.5, 0.5, 0.5], [0.25, 0.25, 0.25]]",A,conventional,"paper mining (PDF, batch 2)",arxiv:2010.12467v1,,Table S1,Sci.Rep. 11:13809 (2021) Table S1,https://www.nature.com/articles/s41598-021-92030-4#MOESM1,"Table S1 (DFT-optimized lattice parameter + lowest-energy site assignment), same table as kappa",mp-1207177,True,stoichiometric,TbBiPd
TbBiPt,5.9,W/m/K,300.0,BTE,1,full BTE,1.0,,6.77,216.0,F-43m,C1b,Tb/Bi/Pt,"[""Tb"", ""Bi"", ""Pt""]","[[0, 0, 0], [0.5, 0.5, 0.5], [0.25, 0.25, 0.25]]",A,conventional,BTE master (PhononDB/Carrete/npj/SciRep),10.1038/s41598-021-92030-4,https://www.nature.com/articles/s41598-021-92030-4#MOESM1,,Sci.Rep. 11:13809 (2021) Table S1,https://www.nature.com/articles/s41598-021-92030-4#MOESM1,"Table S1 (DFT-optimized lattice parameter + lowest-energy site assignment), same table as kappa",mp-1206989,True,stoichiometric,TbBiPt
TbBiPt,5.9,W/m/K,300.0,Phono3py,1,full BTE,1.0,,6.77,216.0,F-43m,C1b,Tb/Bi/Pt,"[""Tb"", ""Bi"", ""Pt""]","[[0, 0, 0], [0.5, 0.5, 0.5], [0.25, 0.25, 0.25]]",A,conventional,"paper mining (PDF, batch 2)",arxiv:2010.12467v1,,Table S1,Sci.Rep. 11:13809 (2021) Table S1,https://www.nature.com/articles/s41598-021-92030-4#MOESM1,"Table S1 (DFT-optimized lattice parameter + lowest-energy site assignment), same table as kappa",mp-1206989,True,stoichiometric,TbBiPt
TbNiBi,8.57,W/m/K,300.0,BTE,1,full BTE,1.0,,6.51,216.0,F-43m,C1b,Tb/Bi/Ni,"[""Tb"", ""Bi"", ""Ni""]","[[0, 0, 0], [0.5, 0.5, 0.5], [0.25, 0.25, 0.25]]",A,conventional,BTE master (PhononDB/Carrete/npj/SciRep),10.1038/s41598-021-92030-4,https://www.nature.com/articles/s41598-021-92030-4#MOESM1,,Sci.Rep. 11:13809 (2021) Table S1,https://www.nature.com/articles/s41598-021-92030-4#MOESM1,"Table S1 (DFT-optimized lattice parameter + lowest-energy site assignment), same table as kappa",mp-1206686,True,stoichiometric,TbNiBi
TbNiBi,8.57,W/m/K,300.0,Phono3py,1,full BTE,1.0,,6.51,216.0,F-43m,C1b,Tb/Bi/Ni,"[""Tb"", ""Bi"", ""Ni""]","[[0, 0, 0], [0.5, 0.5, 0.5], [0.25, 0.25, 0.25]]",A,conventional,"paper mining (PDF, batch 2)",arxiv:2010.12467v1,,Table S1,Sci.Rep. 11:13809 (2021) Table S1,https://www.nature.com/articles/s41598-021-92030-4#MOESM1,"Table S1 (DFT-optimized lattice parameter + lowest-energy site assignment), same table as kappa",mp-1206686,True,stoichiometric,TbNiBi
TbNiBi,11.1938,W/m/K,300.0,"BTE (phono3py-class, Phonix auto-kappa)",1,full BTE,1.0,,6.51,216.0,F-43m,C1b,Tb/Bi/Ni,"[""Tb"", ""Bi"", ""Ni""]","[[0, 0, 0], [0.5, 0.5, 0.5], [0.25, 0.25, 0.25]]",A,conventional,Phonix (first-principles BTE),10.1038/s41524-026-02033-w,https://huggingface.co/datasets/phonix-db/phonix-summary,"phonix-summary, HF datasets-server",Sci.Rep. 11:13809 (2021) Table S1,https://www.nature.com/articles/s41598-021-92030-4#MOESM1,"Table S1 (DFT-optimized lattice parameter + lowest-energy site assignment), same table as kappa",mp-1206686,True,stoichiometric,TbNiBi
TbNiSb,9.06,W/m/K,300.0,BTE,1,full BTE,1.0,,6.39,216.0,F-43m,C1b,Tb/Sb/Ni,"[""Tb"", ""Sb"", ""Ni""]","[[0, 0, 0], [0.5, 0.5, 0.5], [0.25, 0.25, 0.25]]",A,conventional,BTE master (PhononDB/Carrete/npj/SciRep),10.1038/s41598-021-92030-4,https://www.nature.com/articles/s41598-021-92030-4#MOESM1,,Sci.Rep. 11:13809 (2021) Table S1,https://www.nature.com/articles/s41598-021-92030-4#MOESM1,"Table S1 (DFT-optimized lattice parameter + lowest-energy site assignment), same table as kappa",mp-3716,True,stoichiometric,TbNiSb
TbNiSb,9.06,W/m/K,300.0,Phono3py,1,full BTE,1.0,,6.39,216.0,F-43m,C1b,Tb/Sb/Ni,"[""Tb"", ""Sb"", ""Ni""]","[[0, 0, 0], [0.5, 0.5, 0.5], [0.25, 0.25, 0.25]]",A,conventional,"paper mining (PDF, batch 2)",arxiv:2010.12467v1,,Table S1,Sci.Rep. 11:13809 (2021) Table S1,https://www.nature.com/articles/s41598-021-92030-4#MOESM1,"Table S1 (DFT-optimized lattice parameter + lowest-energy site assignment), same table as kappa",mp-3716,True,stoichiometric,TbNiSb
TbNiSb,10.117933,W/m/K,300.0,"BTE (phono3py-class, Phonix auto-kappa)",1,full BTE,1.0,,6.39,216.0,F-43m,C1b,Tb/Sb/Ni,"[""Tb"", ""Sb"", ""Ni""]","[[0, 0, 0], [0.5, 0.5, 0.5], [0.25, 0.25, 0.25]]",A,conventional,Phonix (first-principles BTE),10.1038/s41524-026-02033-w,https://huggingface.co/datasets/phonix-db/phonix-summary,"phonix-summary, HF datasets-server",Sci.Rep. 11:13809 (2021) Table S1,https://www.nature.com/articles/s41598-021-92030-4#MOESM1,"Table S1 (DFT-optimized lattice parameter + lowest-energy site assignment), same table as kappa",mp-3716,True,stoichiometric,TbNiSb
TbPbAu,3.26,W/m/K,300.0,BTE,1,full BTE,1.0,,6.87,216.0,F-43m,C1b,Tb/Pb/Au,"[""Tb"", ""Pb"", ""Au""]","[[0, 0, 0], [0.5, 0.5, 0.5], [0.25, 0.25, 0.25]]",A,conventional,BTE master (PhononDB/Carrete/npj/SciRep),10.1038/s41598-021-92030-4,https://www.nature.com/articles/s41598-021-92030-4#MOESM1,,Sci.Rep. 11:13809 (2021) Table S1,https://www.nature.com/articles/s41598-021-92030-4#MOESM1,"Table S1 (DFT-optimized lattice parameter + lowest-energy site assignment), same table as kappa",mp-30413,True,stoichiometric,TbPbAu
TbPbAu,3.26,W/m/K,300.0,Phono3py,1,full BTE,1.0,,6.87,216.0,F-43m,C1b,Tb/Pb/Au,"[""Tb"", ""Pb"", ""Au""]","[[0, 0, 0], [0.5, 0.5, 0.5], [0.25, 0.25, 0.25]]",A,conventional,"paper mining (PDF, batch 2)",arxiv:2010.12467v1,,Table S1,Sci.Rep. 11:13809 (2021) Table S1,https://www.nature.com/articles/s41598-021-92030-4#MOESM1,"Table S1 (DFT-optimized lattice parameter + lowest-energy site assignment), same table as kappa",mp-30413,True,stoichiometric,TbPbAu
TbSbPt,3.82,W/m/K,300.0,BTE,1,full BTE,1.0,,6.64,216.0,F-43m,C1b,Tb/Sb/Pt,"[""Tb"", ""Sb"", ""Pt""]","[[0, 0, 0], [0.5, 0.5, 0.5], [0.25, 0.25, 0.25]]",A,conventional,BTE master (PhononDB/Carrete/npj/SciRep),10.1038/s41598-021-92030-4,https://www.nature.com/articles/s41598-021-92030-4#MOESM1,,Sci.Rep. 11:13809 (2021) Table S1,https://www.nature.com/articles/s41598-021-92030-4#MOESM1,"Table S1 (DFT-optimized lattice parameter + lowest-energy site assignment), same table as kappa",mp-16313,True,stoichiometric,TbSbPt
TbSbPt,3.82,W/m/K,300.0,Phono3py,1,full BTE,1.0,,6.64,216.0,F-43m,C1b,Tb/Sb/Pt,"[""Tb"", ""Sb"", ""Pt""]","[[0, 0, 0], [0.5, 0.5, 0.5], [0.25, 0.25, 0.25]]",A,conventional,"paper mining (PDF, batch 2)",arxiv:2010.12467v1,,Table S1,Sci.Rep. 11:13809 (2021) Table S1,https://www.nature.com/articles/s41598-021-92030-4#MOESM1,"Table S1 (DFT-optimized lattice parameter + lowest-energy site assignment), same table as kappa",mp-16313,True,stoichiometric,TbSbPt
TbSbPt,6.476,W/m/K,300.0,"BTE (phono3py-class, Phonix auto-kappa)",1,full BTE,1.0,,6.64,216.0,F-43m,C1b,Tb/Sb/Pt,"[""Tb"", ""Sb"", ""Pt""]","[[0, 0, 0], [0.5, 0.5, 0.5], [0.25, 0.25, 0.25]]",A,conventional,Phonix (first-principles BTE),10.1038/s41524-026-02033-w,https://huggingface.co/datasets/phonix-db/phonix-summary,"phonix-summary, HF datasets-server",Sci.Rep. 11:13809 (2021) Table S1,https://www.nature.com/articles/s41598-021-92030-4#MOESM1,"Table S1 (DFT-optimized lattice parameter + lowest-energy site assignment), same table as kappa",mp-16313,True,stoichiometric,TbSbPt
TcTeS,0.2539,W/m/K,300.0,empirical Slack model on ML-potential elastics (2 steps removed from BTE),1,full BTE,1.0,,7.1987,216.0,F-43m,half Heusler (C1_b / MgAgAs),,,,C,conventional,repository mining,10.5281/zenodo.21899132,https://zenodo.org/records/21899132,,repository mining,https://zenodo.org/records/21899132,"lattice_a_ang (CHGNet-relaxed conventional, as-is cell) -> conventional cubic a",zenodo:21899132 | gnome_thermoelectric_features.parquet | material_id=2ba675ddac,True,stoichiometric,TcTeS
ThHN,8.7451,W/m/K,300.0,empirical Slack model on ML-potential elastics (2 steps removed from BTE),1,full BTE,1.0,,5.6026,216.0,F-43m,half Heusler (C1_b / MgAgAs),,,,C,conventional,repository mining,10.5281/zenodo.21899132,https://zenodo.org/records/21899132,,repository mining,https://zenodo.org/records/21899132,"lattice_a_ang (CHGNet-relaxed primitive, x sqrt(2) cell) -> conventional cubic a",zenodo:21899132 | gnome_thermoelectric_features.parquet | material_id=a7e84f5ff4,True,stoichiometric,ThHN
ThNiSn,7.15,W/m/K,300.0,BTE,1,full BTE,1.0,,6.6,216.0,F-43m,C1b,Th/Sn/Ni,"[""Th"", ""Sn"", ""Ni""]","[[0, 0, 0], [0.5, 0.5, 0.5], [0.25, 0.25, 0.25]]",A,conventional,BTE master (PhononDB/Carrete/npj/SciRep),10.1038/s41598-021-92030-4,https://www.nature.com/articles/s41598-021-92030-4#MOESM1,,Sci.Rep. 11:13809 (2021) Table S1,https://www.nature.com/articles/s41598-021-92030-4#MOESM1,"Table S1 (DFT-optimized lattice parameter + lowest-energy site assignment), same table as kappa",mp-22786,True,stoichiometric,ThNiSn
ThNiSn,7.15,W/m/K,300.0,Phono3py,1,full BTE,1.0,,6.6,216.0,F-43m,C1b,Th/Sn/Ni,"[""Th"", ""Sn"", ""Ni""]","[[0, 0, 0], [0.5, 0.5, 0.5], [0.25, 0.25, 0.25]]",A,conventional,"paper mining (PDF, batch 2)",arxiv:2010.12467v1,,Table S1,Sci.Rep. 11:13809 (2021) Table S1,https://www.nature.com/articles/s41598-021-92030-4#MOESM1,"Table S1 (DFT-optimized lattice parameter + lowest-energy site assignment), same table as kappa",mp-22786,True,stoichiometric,ThNiSn
ThNiSn,4.6027,W/m/K,300.0,"BTE (phono3py-class, Phonix auto-kappa)",1,full BTE,1.0,,6.6,216.0,F-43m,C1b,Th/Sn/Ni,"[""Th"", ""Sn"", ""Ni""]","[[0, 0, 0], [0.5, 0.5, 0.5], [0.25, 0.25, 0.25]]",A,conventional,Phonix (first-principles BTE),10.1038/s41524-026-02033-w,https://huggingface.co/datasets/phonix-db/phonix-summary,"phonix-summary, HF datasets-server",Sci.Rep. 11:13809 (2021) Table S1,https://www.nature.com/articles/s41598-021-92030-4#MOESM1,"Table S1 (DFT-optimized lattice parameter + lowest-energy site assignment), same table as kappa",mp-22786,True,stoichiometric,ThNiSn
ThSbIr,0.2579,W/m/K,300.0,empirical Slack model on ML-potential elastics (2 steps removed from BTE),1,full BTE,1.0,,6.7597,216.0,F-43m,half Heusler (C1_b / MgAgAs),,,,C,conventional,repository mining,10.5281/zenodo.21899132,https://zenodo.org/records/21899132,,repository mining,https://zenodo.org/records/21899132,"lattice_a_ang (CHGNet-relaxed primitive, x sqrt(2) cell) -> conventional cubic a",zenodo:21899132 | gnome_thermoelectric_features.parquet | material_id=c1209a4ea2,True,stoichiometric,ThSbIr
ThSbRh,6.698,W/m/K,200.0,BTE,1,full BTE,1.0,,6.638878,216.0,F-43m,half-Heusler (C1b / MgAgAs),,"[""Rh"", ""Rh"", ""Rh"", ""Rh"", ""Sb"", ""Sb"", ""Sb"", ""Sb"", ""Th"", ""Th"", ""Th"", ""Th""]","[[0.25, 0.25, 0.75], [0.25, 0.75, 0.25], [0.75, 0.25, 0.25], [0.75, 0.75, 0.75], [0.5, 0.0, 0.0], [0.5, 0.5, 0.5], [0.0, 0.0, 0.5], [0.0, 0.5, 0.0], [0.0, 0.0, 0.0], [0.0, 0.5, 0.5], [0.5, 0.0, 0.5], [0.5, 0.5, 0.0]]",A,primitive->conventional (x sqrt2),BTE master (PhononDB/Carrete/npj/SciRep),,https://mdr.nims.go.jp/datasets/f4a8fb73-1c04-4363-a608-f613f86a7c43,,PhononDB (Togo/NIMS MDR),https://mdr.nims.go.jp/datasets/f4a8fb73-1c04-4363-a608-f613f86a7c43,"LTC-calc.log unit cell (PBEsol-relaxed), same file as kappa",mp-10623,True,stoichiometric,ThSbRh
ThSbRh,6.38,W/m/K,210.0,BTE,1,full BTE,1.0,,6.638878,216.0,F-43m,half-Heusler (C1b / MgAgAs),,"[""Rh"", ""Rh"", ""Rh"", ""Rh"", ""Sb"", ""Sb"", ""Sb"", ""Sb"", ""Th"", ""Th"", ""Th"", ""Th""]","[[0.25, 0.25, 0.75], [0.25, 0.75, 0.25], [0.75, 0.25, 0.25], [0.75, 0.75, 0.75], [0.5, 0.0, 0.0], [0.5, 0.5, 0.5], [0.0, 0.0, 0.5], [0.0, 0.5, 0.0], [0.0, 0.0, 0.0], [0.0, 0.5, 0.5], [0.5, 0.0, 0.5], [0.5, 0.5, 0.0]]",A,primitive->conventional (x sqrt2),BTE master (PhononDB/Carrete/npj/SciRep),,https://mdr.nims.go.jp/datasets/f4a8fb73-1c04-4363-a608-f613f86a7c43,,PhononDB (Togo/NIMS MDR),https://mdr.nims.go.jp/datasets/f4a8fb73-1c04-4363-a608-f613f86a7c43,"LTC-calc.log unit cell (PBEsol-relaxed), same file as kappa",mp-10623,True,stoichiometric,ThSbRh
ThSbRh,6.091,W/m/K,220.0,BTE,1,full BTE,1.0,,6.638878,216.0,F-43m,half-Heusler (C1b / MgAgAs),,"[""Rh"", ""Rh"", ""Rh"", ""Rh"", ""Sb"", ""Sb"", ""Sb"", ""Sb"", ""Th"", ""Th"", ""Th"", ""Th""]","[[0.25, 0.25, 0.75], [0.25, 0.75, 0.25], [0.75, 0.25, 0.25], [0.75, 0.75, 0.75], [0.5, 0.0, 0.0], [0.5, 0.5, 0.5], [0.0, 0.0, 0.5], [0.0, 0.5, 0.0], [0.0, 0.0, 0.0], [0.0, 0.5, 0.5], [0.5, 0.0, 0.5], [0.5, 0.5, 0.0]]",A,primitive->conventional (x sqrt2),BTE master (PhononDB/Carrete/npj/SciRep),,https://mdr.nims.go.jp/datasets/f4a8fb73-1c04-4363-a608-f613f86a7c43,,PhononDB (Togo/NIMS MDR),https://mdr.nims.go.jp/datasets/f4a8fb73-1c04-4363-a608-f613f86a7c43,"LTC-calc.log unit cell (PBEsol-relaxed), same file as kappa",mp-10623,True,stoichiometric,ThSbRh
ThSbRh,5.827,W/m/K,230.0,BTE,1,full BTE,1.0,,6.638878,216.0,F-43m,half-Heusler (C1b / MgAgAs),,"[""Rh"", ""Rh"", ""Rh"", ""Rh"", ""Sb"", ""Sb"", ""Sb"", ""Sb"", ""Th"", ""Th"", ""Th"", ""Th""]","[[0.25, 0.25, 0.75], [0.25, 0.75, 0.25], [0.75, 0.25, 0.25], [0.75, 0.75, 0.75], [0.5, 0.0, 0.0], [0.5, 0.5, 0.5], [0.0, 0.0, 0.5], [0.0, 0.5, 0.0], [0.0, 0.0, 0.0], [0.0, 0.5, 0.5], [0.5, 0.0, 0.5], [0.5, 0.5, 0.0]]",A,primitive->conventional (x sqrt2),BTE master (PhononDB/Carrete/npj/SciRep),,https://mdr.nims.go.jp/datasets/f4a8fb73-1c04-4363-a608-f613f86a7c43,,PhononDB (Togo/NIMS MDR),https://mdr.nims.go.jp/datasets/f4a8fb73-1c04-4363-a608-f613f86a7c43,"LTC-calc.log unit cell (PBEsol-relaxed), same file as kappa",mp-10623,True,stoichiometric,ThSbRh
ThSbRh,5.585,W/m/K,240.0,BTE,1,full BTE,1.0,,6.638878,216.0,F-43m,half-Heusler (C1b / MgAgAs),,"[""Rh"", ""Rh"", ""Rh"", ""Rh"", ""Sb"", ""Sb"", ""Sb"", ""Sb"", ""Th"", ""Th"", ""Th"", ""Th""]","[[0.25, 0.25, 0.75], [0.25, 0.75, 0.25], [0.75, 0.25, 0.25], [0.75, 0.75, 0.75], [0.5, 0.0, 0.0], [0.5, 0.5, 0.5], [0.0, 0.0, 0.5], [0.0, 0.5, 0.0], [0.0, 0.0, 0.0], [0.0, 0.5, 0.5], [0.5, 0.0, 0.5], [0.5, 0.5, 0.0]]",A,primitive->conventional (x sqrt2),BTE master (PhononDB/Carrete/npj/SciRep),,https://mdr.nims.go.jp/datasets/f4a8fb73-1c04-4363-a608-f613f86a7c43,,PhononDB (Togo/NIMS MDR),https://mdr.nims.go.jp/datasets/f4a8fb73-1c04-4363-a608-f613f86a7c43,"LTC-calc.log unit cell (PBEsol-relaxed), same file as kappa",mp-10623,True,stoichiometric,ThSbRh
ThSbRh,5.362,W/m/K,250.0,BTE,1,full BTE,1.0,,6.638878,216.0,F-43m,half-Heusler (C1b / MgAgAs),,"[""Rh"", ""Rh"", ""Rh"", ""Rh"", ""Sb"", ""Sb"", ""Sb"", ""Sb"", ""Th"", ""Th"", ""Th"", ""Th""]","[[0.25, 0.25, 0.75], [0.25, 0.75, 0.25], [0.75, 0.25, 0.25], [0.75, 0.75, 0.75], [0.5, 0.0, 0.0], [0.5, 0.5, 0.5], [0.0, 0.0, 0.5], [0.0, 0.5, 0.0], [0.0, 0.0, 0.0], [0.0, 0.5, 0.5], [0.5, 0.0, 0.5], [0.5, 0.5, 0.0]]",A,primitive->conventional (x sqrt2),BTE master (PhononDB/Carrete/npj/SciRep),,https://mdr.nims.go.jp/datasets/f4a8fb73-1c04-4363-a608-f613f86a7c43,,PhononDB (Togo/NIMS MDR),https://mdr.nims.go.jp/datasets/f4a8fb73-1c04-4363-a608-f613f86a7c43,"LTC-calc.log unit cell (PBEsol-relaxed), same file as kappa",mp-10623,True,stoichiometric,ThSbRh
ThSbRh,5.157,W/m/K,260.0,BTE,1,full BTE,1.0,,6.638878,216.0,F-43m,half-Heusler (C1b / MgAgAs),,"[""Rh"", ""Rh"", ""Rh"", ""Rh"", ""Sb"", ""Sb"", ""Sb"", ""Sb"", ""Th"", ""Th"", ""Th"", ""Th""]","[[0.25, 0.25, 0.75], [0.25, 0.75, 0.25], [0.75, 0.25, 0.25], [0.75, 0.75, 0.75], [0.5, 0.0, 0.0], [0.5, 0.5, 0.5], [0.0, 0.0, 0.5], [0.0, 0.5, 0.0], [0.0, 0.0, 0.0], [0.0, 0.5, 0.5], [0.5, 0.0, 0.5], [0.5, 0.5, 0.0]]",A,primitive->conventional (x sqrt2),BTE master (PhononDB/Carrete/npj/SciRep),,https://mdr.nims.go.jp/datasets/f4a8fb73-1c04-4363-a608-f613f86a7c43,,PhononDB (Togo/NIMS MDR),https://mdr.nims.go.jp/datasets/f4a8fb73-1c04-4363-a608-f613f86a7c43,"LTC-calc.log unit cell (PBEsol-relaxed), same file as kappa",mp-10623,True,stoichiometric,ThSbRh
ThSbRh,4.967,W/m/K,270.0,BTE,1,full BTE,1.0,,6.638878,216.0,F-43m,half-Heusler (C1b / MgAgAs),,"[""Rh"", ""Rh"", ""Rh"", ""Rh"", ""Sb"", ""Sb"", ""Sb"", ""Sb"", ""Th"", ""Th"", ""Th"", ""Th""]","[[0.25, 0.25, 0.75], [0.25, 0.75, 0.25], [0.75, 0.25, 0.25], [0.75, 0.75, 0.75], [0.5, 0.0, 0.0], [0.5, 0.5, 0.5], [0.0, 0.0, 0.5], [0.0, 0.5, 0.0], [0.0, 0.0, 0.0], [0.0, 0.5, 0.5], [0.5, 0.0, 0.5], [0.5, 0.5, 0.0]]",A,primitive->conventional (x sqrt2),BTE master (PhononDB/Carrete/npj/SciRep),,https://mdr.nims.go.jp/datasets/f4a8fb73-1c04-4363-a608-f613f86a7c43,,PhononDB (Togo/NIMS MDR),https://mdr.nims.go.jp/datasets/f4a8fb73-1c04-4363-a608-f613f86a7c43,"LTC-calc.log unit cell (PBEsol-relaxed), same file as kappa",mp-10623,True,stoichiometric,ThSbRh
ThSbRh,4.79,W/m/K,280.0,BTE,1,full BTE,1.0,,6.638878,216.0,F-43m,half-Heusler (C1b / MgAgAs),,"[""Rh"", ""Rh"", ""Rh"", ""Rh"", ""Sb"", ""Sb"", ""Sb"", ""Sb"", ""Th"", ""Th"", ""Th"", ""Th""]","[[0.25, 0.25, 0.75], [0.25, 0.75, 0.25], [0.75, 0.25, 0.25], [0.75, 0.75, 0.75], [0.5, 0.0, 0.0], [0.5, 0.5, 0.5], [0.0, 0.0, 0.5], [0.0, 0.5, 0.0], [0.0, 0.0, 0.0], [0.0, 0.5, 0.5], [0.5, 0.0, 0.5], [0.5, 0.5, 0.0]]",A,primitive->conventional (x sqrt2),BTE master (PhononDB/Carrete/npj/SciRep),,https://mdr.nims.go.jp/datasets/f4a8fb73-1c04-4363-a608-f613f86a7c43,,PhononDB (Togo/NIMS MDR),https://mdr.nims.go.jp/datasets/f4a8fb73-1c04-4363-a608-f613f86a7c43,"LTC-calc.log unit cell (PBEsol-relaxed), same file as kappa",mp-10623,True,stoichiometric,ThSbRh
ThSbRh,4.625,W/m/K,290.0,BTE,1,full BTE,1.0,,6.638878,216.0,F-43m,half-Heusler (C1b / MgAgAs),,"[""Rh"", ""Rh"", ""Rh"", ""Rh"", ""Sb"", ""Sb"", ""Sb"", ""Sb"", ""Th"", ""Th"", ""Th"", ""Th""]","[[0.25, 0.25, 0.75], [0.25, 0.75, 0.25], [0.75, 0.25, 0.25], [0.75, 0.75, 0.75], [0.5, 0.0, 0.0], [0.5, 0.5, 0.5], [0.0, 0.0, 0.5], [0.0, 0.5, 0.0], [0.0, 0.0, 0.0], [0.0, 0.5, 0.5], [0.5, 0.0, 0.5], [0.5, 0.5, 0.0]]",A,primitive->conventional (x sqrt2),BTE master (PhononDB/Carrete/npj/SciRep),,https://mdr.nims.go.jp/datasets/f4a8fb73-1c04-4363-a608-f613f86a7c43,,PhononDB (Togo/NIMS MDR),https://mdr.nims.go.jp/datasets/f4a8fb73-1c04-4363-a608-f613f86a7c43,"LTC-calc.log unit cell (PBEsol-relaxed), same file as kappa",mp-10623,True,stoichiometric,ThSbRh
ThSbRh,4.472,W/m/K,300.0,BTE,1,full BTE,1.0,,6.638878,216.0,F-43m,half-Heusler (C1b / MgAgAs),,"[""Rh"", ""Rh"", ""Rh"", ""Rh"", ""Sb"", ""Sb"", ""Sb"", ""Sb"", ""Th"", ""Th"", ""Th"", ""Th""]","[[0.25, 0.25, 0.75], [0.25, 0.75, 0.25], [0.75, 0.25, 0.25], [0.75, 0.75, 0.75], [0.5, 0.0, 0.0], [0.5, 0.5, 0.5], [0.0, 0.0, 0.5], [0.0, 0.5, 0.0], [0.0, 0.0, 0.0], [0.0, 0.5, 0.5], [0.5, 0.0, 0.5], [0.5, 0.5, 0.0]]",A,primitive->conventional (x sqrt2),BTE master (PhononDB/Carrete/npj/SciRep),,https://mdr.nims.go.jp/datasets/f4a8fb73-1c04-4363-a608-f613f86a7c43,,PhononDB (Togo/NIMS MDR),https://mdr.nims.go.jp/datasets/f4a8fb73-1c04-4363-a608-f613f86a7c43,"LTC-calc.log unit cell (PBEsol-relaxed), same file as kappa",mp-10623,True,stoichiometric,ThSbRh
ThSbRh,4.2945,W/m/K,300.0,"BTE (phono3py-class, Phonix auto-kappa)",1,full BTE,1.0,,6.638878,216.0,F-43m,half-Heusler (C1b / MgAgAs),,"[""Rh"", ""Rh"", ""Rh"", ""Rh"", ""Sb"", ""Sb"", ""Sb"", ""Sb"", ""Th"", ""Th"", ""Th"", ""Th""]","[[0.25, 0.25, 0.75], [0.25, 0.75, 0.25], [0.75, 0.25, 0.25], [0.75, 0.75, 0.75], [0.5, 0.0, 0.0], [0.5, 0.5, 0.5], [0.0, 0.0, 0.5], [0.0, 0.5, 0.0], [0.0, 0.0, 0.0], [0.0, 0.5, 0.5], [0.5, 0.0, 0.5], [0.5, 0.5, 0.0]]",A,primitive->conventional (x sqrt2),Phonix (first-principles BTE),10.1038/s41524-026-02033-w,https://huggingface.co/datasets/phonix-db/phonix-summary,"phonix-summary, HF datasets-server",PhononDB (Togo/NIMS MDR),https://mdr.nims.go.jp/datasets/f4a8fb73-1c04-4363-a608-f613f86a7c43,"LTC-calc.log unit cell (PBEsol-relaxed), same file as kappa",mp-10623,True,stoichiometric,ThSbRh
ThSbRh,4.328,W/m/K,310.0,BTE,1,full BTE,1.0,,6.638878,216.0,F-43m,half-Heusler (C1b / MgAgAs),,"[""Rh"", ""Rh"", ""Rh"", ""Rh"", ""Sb"", ""Sb"", ""Sb"", ""Sb"", ""Th"", ""Th"", ""Th"", ""Th""]","[[0.25, 0.25, 0.75], [0.25, 0.75, 0.25], [0.75, 0.25, 0.25], [0.75, 0.75, 0.75], [0.5, 0.0, 0.0], [0.5, 0.5, 0.5], [0.0, 0.0, 0.5], [0.0, 0.5, 0.0], [0.0, 0.0, 0.0], [0.0, 0.5, 0.5], [0.5, 0.0, 0.5], [0.5, 0.5, 0.0]]",A,primitive->conventional (x sqrt2),BTE master (PhononDB/Carrete/npj/SciRep),,https://mdr.nims.go.jp/datasets/f4a8fb73-1c04-4363-a608-f613f86a7c43,,PhononDB (Togo/NIMS MDR),https://mdr.nims.go.jp/datasets/f4a8fb73-1c04-4363-a608-f613f86a7c43,"LTC-calc.log unit cell (PBEsol-relaxed), same file as kappa",mp-10623,True,stoichiometric,ThSbRh
ThSbRh,4.193,W/m/K,320.0,BTE,1,full BTE,1.0,,6.638878,216.0,F-43m,half-Heusler (C1b / MgAgAs),,"[""Rh"", ""Rh"", ""Rh"", ""Rh"", ""Sb"", ""Sb"", ""Sb"", ""Sb"", ""Th"", ""Th"", ""Th"", ""Th""]","[[0.25, 0.25, 0.75], [0.25, 0.75, 0.25], [0.75, 0.25, 0.25], [0.75, 0.75, 0.75], [0.5, 0.0, 0.0], [0.5, 0.5, 0.5], [0.0, 0.0, 0.5], [0.0, 0.5, 0.0], [0.0, 0.0, 0.0], [0.0, 0.5, 0.5], [0.5, 0.0, 0.5], [0.5, 0.5, 0.0]]",A,primitive->conventional (x sqrt2),BTE master (PhononDB/Carrete/npj/SciRep),,https://mdr.nims.go.jp/datasets/f4a8fb73-1c04-4363-a608-f613f86a7c43,,PhononDB (Togo/NIMS MDR),https://mdr.nims.go.jp/datasets/f4a8fb73-1c04-4363-a608-f613f86a7c43,"LTC-calc.log unit cell (PBEsol-relaxed), same file as kappa",mp-10623,True,stoichiometric,ThSbRh
ThSbRh,4.066,W/m/K,330.0,BTE,1,full BTE,1.0,,6.638878,216.0,F-43m,half-Heusler (C1b / MgAgAs),,"[""Rh"", ""Rh"", ""Rh"", ""Rh"", ""Sb"", ""Sb"", ""Sb"", ""Sb"", ""Th"", ""Th"", ""Th"", ""Th""]","[[0.25, 0.25, 0.75], [0.25, 0.75, 0.25], [0.75, 0.25, 0.25], [0.75, 0.75, 0.75], [0.5, 0.0, 0.0], [0.5, 0.5, 0.5], [0.0, 0.0, 0.5], [0.0, 0.5, 0.0], [0.0, 0.0, 0.0], [0.0, 0.5, 0.5], [0.5, 0.0, 0.5], [0.5, 0.5, 0.0]]",A,primitive->conventional (x sqrt2),BTE master (PhononDB/Carrete/npj/SciRep),,https://mdr.nims.go.jp/datasets/f4a8fb73-1c04-4363-a608-f613f86a7c43,,PhononDB (Togo/NIMS MDR),https://mdr.nims.go.jp/datasets/f4a8fb73-1c04-4363-a608-f613f86a7c43,"LTC-calc.log unit cell (PBEsol-relaxed), same file as kappa",mp-10623,True,stoichiometric,ThSbRh
ThSbRh,3.947,W/m/K,340.0,BTE,1,full BTE,1.0,,6.638878,216.0,F-43m,half-Heusler (C1b / MgAgAs),,"[""Rh"", ""Rh"", ""Rh"", ""Rh"", ""Sb"", ""Sb"", ""Sb"", ""Sb"", ""Th"", ""Th"", ""Th"", ""Th""]","[[0.25, 0.25, 0.75], [0.25, 0.75, 0.25], [0.75, 0.25, 0.25], [0.75, 0.75, 0.75], [0.5, 0.0, 0.0], [0.5, 0.5, 0.5], [0.0, 0.0, 0.5], [0.0, 0.5, 0.0], [0.0, 0.0, 0.0], [0.0, 0.5, 0.5], [0.5, 0.0, 0.5], [0.5, 0.5, 0.0]]",A,primitive->conventional (x sqrt2),BTE master (PhononDB/Carrete/npj/SciRep),,https://mdr.nims.go.jp/datasets/f4a8fb73-1c04-4363-a608-f613f86a7c43,,PhononDB (Togo/NIMS MDR),https://mdr.nims.go.jp/datasets/f4a8fb73-1c04-4363-a608-f613f86a7c43,"LTC-calc.log unit cell (PBEsol-relaxed), same file as kappa",mp-10623,True,stoichiometric,ThSbRh
ThSbRh,3.835,W/m/K,350.0,BTE,1,full BTE,1.0,,6.638878,216.0,F-43m,half-Heusler (C1b / MgAgAs),,"[""Rh"", ""Rh"", ""Rh"", ""Rh"", ""Sb"", ""Sb"", ""Sb"", ""Sb"", ""Th"", ""Th"", ""Th"", ""Th""]","[[0.25, 0.25, 0.75], [0.25, 0.75, 0.25], [0.75, 0.25, 0.25], [0.75, 0.75, 0.75], [0.5, 0.0, 0.0], [0.5, 0.5, 0.5], [0.0, 0.0, 0.5], [0.0, 0.5, 0.0], [0.0, 0.0, 0.0], [0.0, 0.5, 0.5], [0.5, 0.0, 0.5], [0.5, 0.5, 0.0]]",A,primitive->conventional (x sqrt2),BTE master (PhononDB/Carrete/npj/SciRep),,https://mdr.nims.go.jp/datasets/f4a8fb73-1c04-4363-a608-f613f86a7c43,,PhononDB (Togo/NIMS MDR),https://mdr.nims.go.jp/datasets/f4a8fb73-1c04-4363-a608-f613f86a7c43,"LTC-calc.log unit cell (PBEsol-relaxed), same file as kappa",mp-10623,True,stoichiometric,ThSbRh
