Repository: Shivamrandive747/Thermalconductivity_prediction

# Calibrating first-principles lattice thermal conductivity to experiment

**A curated half-Heusler dataset and a validated transfer function.**

Published first-principles transport calculations of lattice thermal conductivity exceed what
laboratories measure for the same compound by a **median factor of 1.55**. That offset is regular
enough to be removed in closed form:

$$\kappa_L^{\mathrm{expt}}(T) \;=\; \kappa_L^{\mathrm{BTE}}(T)\;\min\!\left[c\left(\tfrac{T}{300}\right)^{p},\,1\right],
\qquad c = 0.51,\quad p = 0.80$$

Inside a domain of applicability declared before the validation set was scored, this places

File: data/Target_Materials/HEUSLER_KAPPA_TRAINING_SET.csv (part 141 of 192)
formula,kappa_L,kappa_units,temperature_K,method,method_tier,tier_name,weight,kappa_basis,struct_a_A,struct_spacegroup,struct_sg_symbol,struct_prototype,struct_site_ordering,struct_species,struct_frac_coords,struct_grade,lattice_convention,source,source_doi,source_url,source_location,struct_source,struct_source_url,struct_source_detail,struct_id,struct_same_paper_as_kappa,stoichiometry,parent_formula
ThSbRh,1.511,W/m/K,890.0,BTE,1,full BTE,1.0,,6.638878,216.0,F-43m,half-Heusler (C1b / MgAgAs),,"[""Rh"", ""Rh"", ""Rh"", ""Rh"", ""Sb"", ""Sb"", ""Sb"", ""Sb"", ""Th"", ""Th"", ""Th"", ""Th""]","[[0.25, 0.25, 0.75], [0.25, 0.75, 0.25], [0.75, 0.25, 0.25], [0.75, 0.75, 0.75], [0.5, 0.0, 0.0], [0.5, 0.5, 0.5], [0.0, 0.0, 0.5], [0.0, 0.5, 0.0], [0.0, 0.0, 0.0], [0.0, 0.5, 0.5], [0.5, 0.0, 0.5], [0.5, 0.5, 0.0]]",A,primitive->conventional (x sqrt2),BTE master (PhononDB/Carrete/npj/SciRep),,https://mdr.nims.go.jp/datasets/f4a8fb73-1c04-4363-a608-f613f86a7c43,,PhononDB (Togo/NIMS MDR),https://mdr.nims.go.jp/datasets/f4a8fb73-1c04-4363-a608-f613f86a7c43,"LTC-calc.log unit cell (PBEsol-relaxed), same file as kappa",mp-10623,True,stoichiometric,ThSbRh
ThSbRh,1.494,W/m/K,900.0,BTE,1,full BTE,1.0,,6.638878,216.0,F-43m,half-Heusler (C1b / MgAgAs),,"[""Rh"", ""Rh"", ""Rh"", ""Rh"", ""Sb"", ""Sb"", ""Sb"", ""Sb"", ""Th"", ""Th"", ""Th"", ""Th""]","[[0.25, 0.25, 0.75], [0.25, 0.75, 0.25], [0.75, 0.25, 0.25], [0.75, 0.75, 0.75], [0.5, 0.0, 0.0], [0.5, 0.5, 0.5], [0.0, 0.0, 0.5], [0.0, 0.5, 0.0], [0.0, 0.0, 0.0], [0.0, 0.5, 0.5], [0.5, 0.0, 0.5], [0.5, 0.5, 0.0]]",A,primitive->conventional (x sqrt2),BTE master (PhononDB/Carrete/npj/SciRep),,https://mdr.nims.go.jp/datasets/f4a8fb73-1c04-4363-a608-f613f86a7c43,,PhononDB (Togo/NIMS MDR),https://mdr.nims.go.jp/datasets/f4a8fb73-1c04-4363-a608-f613f86a7c43,"LTC-calc.log unit cell (PBEsol-relaxed), same file as kappa",mp-10623,True,stoichiometric,ThSbRh
ThSbRh,1.478,W/m/K,910.0,BTE,1,full BTE,1.0,,6.638878,216.0,F-43m,half-Heusler (C1b / MgAgAs),,"[""Rh"", ""Rh"", ""Rh"", ""Rh"", ""Sb"", ""Sb"", ""Sb"", ""Sb"", ""Th"", ""Th"", ""Th"", ""Th""]","[[0.25, 0.25, 0.75], [0.25, 0.75, 0.25], [0.75, 0.25, 0.25], [0.75, 0.75, 0.75], [0.5, 0.0, 0.0], [0.5, 0.5, 0.5], [0.0, 0.0, 0.5], [0.0, 0.5, 0.0], [0.0, 0.0, 0.0], [0.0, 0.5, 0.5], [0.5, 0.0, 0.5], [0.5, 0.5, 0.0]]",A,primitive->conventional (x sqrt2),BTE master (PhononDB/Carrete/npj/SciRep),,https://mdr.nims.go.jp/datasets/f4a8fb73-1c04-4363-a608-f613f86a7c43,,PhononDB (Togo/NIMS MDR),https://mdr.nims.go.jp/datasets/f4a8fb73-1c04-4363-a608-f613f86a7c43,"LTC-calc.log unit cell (PBEsol-relaxed), same file as kappa",mp-10623,True,stoichiometric,ThSbRh
ThSbRh,1.462,W/m/K,920.0,BTE,1,full BTE,1.0,,6.638878,216.0,F-43m,half-Heusler (C1b / MgAgAs),,"[""Rh"", ""Rh"", ""Rh"", ""Rh"", ""Sb"", ""Sb"", ""Sb"", ""Sb"", ""Th"", ""Th"", ""Th"", ""Th""]","[[0.25, 0.25, 0.75], [0.25, 0.75, 0.25], [0.75, 0.25, 0.25], [0.75, 0.75, 0.75], [0.5, 0.0, 0.0], [0.5, 0.5, 0.5], [0.0, 0.0, 0.5], [0.0, 0.5, 0.0], [0.0, 0.0, 0.0], [0.0, 0.5, 0.5], [0.5, 0.0, 0.5], [0.5, 0.5, 0.0]]",A,primitive->conventional (x sqrt2),BTE master (PhononDB/Carrete/npj/SciRep),,https://mdr.nims.go.jp/datasets/f4a8fb73-1c04-4363-a608-f613f86a7c43,,PhononDB (Togo/NIMS MDR),https://mdr.nims.go.jp/datasets/f4a8fb73-1c04-4363-a608-f613f86a7c43,"LTC-calc.log unit cell (PBEsol-relaxed), same file as kappa",mp-10623,True,stoichiometric,ThSbRh
ThSbRh,1.446,W/m/K,930.0,BTE,1,full BTE,1.0,,6.638878,216.0,F-43m,half-Heusler (C1b / MgAgAs),,"[""Rh"", ""Rh"", ""Rh"", ""Rh"", ""Sb"", ""Sb"", ""Sb"", ""Sb"", ""Th"", ""Th"", ""Th"", ""Th""]","[[0.25, 0.25, 0.75], [0.25, 0.75, 0.25], [0.75, 0.25, 0.25], [0.75, 0.75, 0.75], [0.5, 0.0, 0.0], [0.5, 0.5, 0.5], [0.0, 0.0, 0.5], [0.0, 0.5, 0.0], [0.0, 0.0, 0.0], [0.0, 0.5, 0.5], [0.5, 0.0, 0.5], [0.5, 0.5, 0.0]]",A,primitive->conventional (x sqrt2),BTE master (PhononDB/Carrete/npj/SciRep),,https://mdr.nims.go.jp/datasets/f4a8fb73-1c04-4363-a608-f613f86a7c43,,PhononDB (Togo/NIMS MDR),https://mdr.nims.go.jp/datasets/f4a8fb73-1c04-4363-a608-f613f86a7c43,"LTC-calc.log unit cell (PBEsol-relaxed), same file as kappa",mp-10623,True,stoichiometric,ThSbRh
ThSbRh,1.43,W/m/K,940.0,BTE,1,full BTE,1.0,,6.638878,216.0,F-43m,half-Heusler (C1b / MgAgAs),,"[""Rh"", ""Rh"", ""Rh"", ""Rh"", ""Sb"", ""Sb"", ""Sb"", ""Sb"", ""Th"", ""Th"", ""Th"", ""Th""]","[[0.25, 0.25, 0.75], [0.25, 0.75, 0.25], [0.75, 0.25, 0.25], [0.75, 0.75, 0.75], [0.5, 0.0, 0.0], [0.5, 0.5, 0.5], [0.0, 0.0, 0.5], [0.0, 0.5, 0.0], [0.0, 0.0, 0.0], [0.0, 0.5, 0.5], [0.5, 0.0, 0.5], [0.5, 0.5, 0.0]]",A,primitive->conventional (x sqrt2),BTE master (PhononDB/Carrete/npj/SciRep),,https://mdr.nims.go.jp/datasets/f4a8fb73-1c04-4363-a608-f613f86a7c43,,PhononDB (Togo/NIMS MDR),https://mdr.nims.go.jp/datasets/f4a8fb73-1c04-4363-a608-f613f86a7c43,"LTC-calc.log unit cell (PBEsol-relaxed), same file as kappa",mp-10623,True,stoichiometric,ThSbRh
ThSbRh,1.415,W/m/K,950.0,BTE,1,full BTE,1.0,,6.638878,216.0,F-43m,half-Heusler (C1b / MgAgAs),,"[""Rh"", ""Rh"", ""Rh"", ""Rh"", ""Sb"", ""Sb"", ""Sb"", ""Sb"", ""Th"", ""Th"", ""Th"", ""Th""]","[[0.25, 0.25, 0.75], [0.25, 0.75, 0.25], [0.75, 0.25, 0.25], [0.75, 0.75, 0.75], [0.5, 0.0, 0.0], [0.5, 0.5, 0.5], [0.0, 0.0, 0.5], [0.0, 0.5, 0.0], [0.0, 0.0, 0.0], [0.0, 0.5, 0.5], [0.5, 0.0, 0.5], [0.5, 0.5, 0.0]]",A,primitive->conventional (x sqrt2),BTE master (PhononDB/Carrete/npj/SciRep),,https://mdr.nims.go.jp/datasets/f4a8fb73-1c04-4363-a608-f613f86a7c43,,PhononDB (Togo/NIMS MDR),https://mdr.nims.go.jp/datasets/f4a8fb73-1c04-4363-a608-f613f86a7c43,"LTC-calc.log unit cell (PBEsol-relaxed), same file as kappa",mp-10623,True,stoichiometric,ThSbRh
ThSbRh,1.401,W/m/K,960.0,BTE,1,full BTE,1.0,,6.638878,216.0,F-43m,half-Heusler (C1b / MgAgAs),,"[""Rh"", ""Rh"", ""Rh"", ""Rh"", ""Sb"", ""Sb"", ""Sb"", ""Sb"", ""Th"", ""Th"", ""Th"", ""Th""]","[[0.25, 0.25, 0.75], [0.25, 0.75, 0.25], [0.75, 0.25, 0.25], [0.75, 0.75, 0.75], [0.5, 0.0, 0.0], [0.5, 0.5, 0.5], [0.0, 0.0, 0.5], [0.0, 0.5, 0.0], [0.0, 0.0, 0.0], [0.0, 0.5, 0.5], [0.5, 0.0, 0.5], [0.5, 0.5, 0.0]]",A,primitive->conventional (x sqrt2),BTE master (PhononDB/Carrete/npj/SciRep),,https://mdr.nims.go.jp/datasets/f4a8fb73-1c04-4363-a608-f613f86a7c43,,PhononDB (Togo/NIMS MDR),https://mdr.nims.go.jp/datasets/f4a8fb73-1c04-4363-a608-f613f86a7c43,"LTC-calc.log unit cell (PBEsol-relaxed), same file as kappa",mp-10623,True,stoichiometric,ThSbRh
ThSbRh,1.386,W/m/K,970.0,BTE,1,full BTE,1.0,,6.638878,216.0,F-43m,half-Heusler (C1b / MgAgAs),,"[""Rh"", ""Rh"", ""Rh"", ""Rh"", ""Sb"", ""Sb"", ""Sb"", ""Sb"", ""Th"", ""Th"", ""Th"", ""Th""]","[[0.25, 0.25, 0.75], [0.25, 0.75, 0.25], [0.75, 0.25, 0.25], [0.75, 0.75, 0.75], [0.5, 0.0, 0.0], [0.5, 0.5, 0.5], [0.0, 0.0, 0.5], [0.0, 0.5, 0.0], [0.0, 0.0, 0.0], [0.0, 0.5, 0.5], [0.5, 0.0, 0.5], [0.5, 0.5, 0.0]]",A,primitive->conventional (x sqrt2),BTE master (PhononDB/Carrete/npj/SciRep),,https://mdr.nims.go.jp/datasets/f4a8fb73-1c04-4363-a608-f613f86a7c43,,PhononDB (Togo/NIMS MDR),https://mdr.nims.go.jp/datasets/f4a8fb73-1c04-4363-a608-f613f86a7c43,"LTC-calc.log unit cell (PBEsol-relaxed), same file as kappa",mp-10623,True,stoichiometric,ThSbRh
ThSbRh,1.372,W/m/K,980.0,BTE,1,full BTE,1.0,,6.638878,216.0,F-43m,half-Heusler (C1b / MgAgAs),,"[""Rh"", ""Rh"", ""Rh"", ""Rh"", ""Sb"", ""Sb"", ""Sb"", ""Sb"", ""Th"", ""Th"", ""Th"", ""Th""]","[[0.25, 0.25, 0.75], [0.25, 0.75, 0.25], [0.75, 0.25, 0.25], [0.75, 0.75, 0.75], [0.5, 0.0, 0.0], [0.5, 0.5, 0.5], [0.0, 0.0, 0.5], [0.0, 0.5, 0.0], [0.0, 0.0, 0.0], [0.0, 0.5, 0.5], [0.5, 0.0, 0.5], [0.5, 0.5, 0.0]]",A,primitive->conventional (x sqrt2),BTE master (PhononDB/Carrete/npj/SciRep),,https://mdr.nims.go.jp/datasets/f4a8fb73-1c04-4363-a608-f613f86a7c43,,PhononDB (Togo/NIMS MDR),https://mdr.nims.go.jp/datasets/f4a8fb73-1c04-4363-a608-f613f86a7c43,"LTC-calc.log unit cell (PBEsol-relaxed), same file as kappa",mp-10623,True,stoichiometric,ThSbRh
ThSbRh,1.358,W/m/K,990.0,BTE,1,full BTE,1.0,,6.638878,216.0,F-43m,half-Heusler (C1b / MgAgAs),,"[""Rh"", ""Rh"", ""Rh"", ""Rh"", ""Sb"", ""Sb"", ""Sb"", ""Sb"", ""Th"", ""Th"", ""Th"", ""Th""]","[[0.25, 0.25, 0.75], [0.25, 0.75, 0.25], [0.75, 0.25, 0.25], [0.75, 0.75, 0.75], [0.5, 0.0, 0.0], [0.5, 0.5, 0.5], [0.0, 0.0, 0.5], [0.0, 0.5, 0.0], [0.0, 0.0, 0.0], [0.0, 0.5, 0.5], [0.5, 0.0, 0.5], [0.5, 0.5, 0.0]]",A,primitive->conventional (x sqrt2),BTE master (PhononDB/Carrete/npj/SciRep),,https://mdr.nims.go.jp/datasets/f4a8fb73-1c04-4363-a608-f613f86a7c43,,PhononDB (Togo/NIMS MDR),https://mdr.nims.go.jp/datasets/f4a8fb73-1c04-4363-a608-f613f86a7c43,"LTC-calc.log unit cell (PBEsol-relaxed), same file as kappa",mp-10623,True,stoichiometric,ThSbRh
ThSbRh,1.345,W/m/K,1000.0,BTE,1,full BTE,1.0,,6.638878,216.0,F-43m,half-Heusler (C1b / MgAgAs),,"[""Rh"", ""Rh"", ""Rh"", ""Rh"", ""Sb"", ""Sb"", ""Sb"", ""Sb"", ""Th"", ""Th"", ""Th"", ""Th""]","[[0.25, 0.25, 0.75], [0.25, 0.75, 0.25], [0.75, 0.25, 0.25], [0.75, 0.75, 0.75], [0.5, 0.0, 0.0], [0.5, 0.5, 0.5], [0.0, 0.0, 0.5], [0.0, 0.5, 0.0], [0.0, 0.0, 0.0], [0.0, 0.5, 0.5], [0.5, 0.0, 0.5], [0.5, 0.5, 0.0]]",A,primitive->conventional (x sqrt2),BTE master (PhononDB/Carrete/npj/SciRep),,https://mdr.nims.go.jp/datasets/f4a8fb73-1c04-4363-a608-f613f86a7c43,,PhononDB (Togo/NIMS MDR),https://mdr.nims.go.jp/datasets/f4a8fb73-1c04-4363-a608-f613f86a7c43,"LTC-calc.log unit cell (PBEsol-relaxed), same file as kappa",mp-10623,True,stoichiometric,ThSbRh
ThSnPt,5.94,W/m/K,200.0,BTE,1,full BTE,1.0,,6.730414,216.0,F-43m,half-Heusler (C1b / MgAgAs),,"[""Sn"", ""Sn"", ""Sn"", ""Sn"", ""Pt"", ""Pt"", ""Pt"", ""Pt"", ""Th"", ""Th"", ""Th"", ""Th""]","[[0.5, 0.0, 0.0], [0.5, 0.5, 0.5], [0.0, 0.0, 0.5], [0.0, 0.5, 0.0], [0.25, 0.75, 0.75], [0.25, 0.25, 0.25], [0.75, 0.75, 0.25], [0.75, 0.25, 0.75], [0.0, 0.0, 0.0], [0.0, 0.5, 0.5], [0.5, 0.0, 0.5], [0.5, 0.5, 0.0]]",A,primitive->conventional (x sqrt2),BTE master (PhononDB/Carrete/npj/SciRep),,https://mdr.nims.go.jp/datasets/a192430b-84c8-4334-80ee-b526dd044142,,PhononDB (Togo/NIMS MDR),https://mdr.nims.go.jp/datasets/a192430b-84c8-4334-80ee-b526dd044142,"LTC-calc.log unit cell (PBEsol-relaxed), same file as kappa",mp-19886,True,stoichiometric,ThSnPt
ThSnPt,5.664,W/m/K,210.0,BTE,1,full BTE,1.0,,6.730414,216.0,F-43m,half-Heusler (C1b / MgAgAs),,"[""Sn"", ""Sn"", ""Sn"", ""Sn"", ""Pt"", ""Pt"", ""Pt"", ""Pt"", ""Th"", ""Th"", ""Th"", ""Th""]","[[0.5, 0.0, 0.0], [0.5, 0.5, 0.5], [0.0, 0.0, 0.5], [0.0, 0.5, 0.0], [0.25, 0.75, 0.75], [0.25, 0.25, 0.25], [0.75, 0.75, 0.25], [0.75, 0.25, 0.75], [0.0, 0.0, 0.0], [0.0, 0.5, 0.5], [0.5, 0.0, 0.5], [0.5, 0.5, 0.0]]",A,primitive->conventional (x sqrt2),BTE master (PhononDB/Carrete/npj/SciRep),,https://mdr.nims.go.jp/datasets/a192430b-84c8-4334-80ee-b526dd044142,,PhononDB (Togo/NIMS MDR),https://mdr.nims.go.jp/datasets/a192430b-84c8-4334-80ee-b526dd044142,"LTC-calc.log unit cell (PBEsol-relaxed), same file as kappa",mp-19886,True,stoichiometric,ThSnPt
ThSnPt,5.413,W/m/K,220.0,BTE,1,full BTE,1.0,,6.730414,216.0,F-43m,half-Heusler (C1b / MgAgAs),,"[""Sn"", ""Sn"", ""Sn"", ""Sn"", ""Pt"", ""Pt"", ""Pt"", ""Pt"", ""Th"", ""Th"", ""Th"", ""Th""]","[[0.5, 0.0, 0.0], [0.5, 0.5, 0.5], [0.0, 0.0, 0.5], [0.0, 0.5, 0.0], [0.25, 0.75, 0.75], [0.25, 0.25, 0.25], [0.75, 0.75, 0.25], [0.75, 0.25, 0.75], [0.0, 0.0, 0.0], [0.0, 0.5, 0.5], [0.5, 0.0, 0.5], [0.5, 0.5, 0.0]]",A,primitive->conventional (x sqrt2),BTE master (PhononDB/Carrete/npj/SciRep),,https://mdr.nims.go.jp/datasets/a192430b-84c8-4334-80ee-b526dd044142,,PhononDB (Togo/NIMS MDR),https://mdr.nims.go.jp/datasets/a192430b-84c8-4334-80ee-b526dd044142,"LTC-calc.log unit cell (PBEsol-relaxed), same file as kappa",mp-19886,True,stoichiometric,ThSnPt
ThSnPt,5.184,W/m/K,230.0,BTE,1,full BTE,1.0,,6.730414,216.0,F-43m,half-Heusler (C1b / MgAgAs),,"[""Sn"", ""Sn"", ""Sn"", ""Sn"", ""Pt"", ""Pt"", ""Pt"", ""Pt"", ""Th"", ""Th"", ""Th"", ""Th""]","[[0.5, 0.0, 0.0], [0.5, 0.5, 0.5], [0.0, 0.0, 0.5], [0.0, 0.5, 0.0], [0.25, 0.75, 0.75], [0.25, 0.25, 0.25], [0.75, 0.75, 0.25], [0.75, 0.25, 0.75], [0.0, 0.0, 0.0], [0.0, 0.5, 0.5], [0.5, 0.0, 0.5], [0.5, 0.5, 0.0]]",A,primitive->conventional (x sqrt2),BTE master (PhononDB/Carrete/npj/SciRep),,https://mdr.nims.go.jp/datasets/a192430b-84c8-4334-80ee-b526dd044142,,PhononDB (Togo/NIMS MDR),https://mdr.nims.go.jp/datasets/a192430b-84c8-4334-80ee-b526dd044142,"LTC-calc.log unit cell (PBEsol-relaxed), same file as kappa",mp-19886,True,stoichiometric,ThSnPt
ThSnPt,4.973,W/m/K,240.0,BTE,1,full BTE,1.0,,6.730414,216.0,F-43m,half-Heusler (C1b / MgAgAs),,"[""Sn"", ""Sn"", ""Sn"", ""Sn"", ""Pt"", ""Pt"", ""Pt"", ""Pt"", ""Th"", ""Th"", ""Th"", ""Th""]","[[0.5, 0.0, 0.0], [0.5, 0.5, 0.5], [0.0, 0.0, 0.5], [0.0, 0.5, 0.0], [0.25, 0.75, 0.75], [0.25, 0.25, 0.25], [0.75, 0.75, 0.25], [0.75, 0.25, 0.75], [0.0, 0.0, 0.0], [0.0, 0.5, 0.5], [0.5, 0.0, 0.5], [0.5, 0.5, 0.0]]",A,primitive->conventional (x sqrt2),BTE master (PhononDB/Carrete/npj/SciRep),,https://mdr.nims.go.jp/datasets/a192430b-84c8-4334-80ee-b526dd044142,,PhononDB (Togo/NIMS MDR),https://mdr.nims.go.jp/datasets/a192430b-84c8-4334-80ee-b526dd044142,"LTC-calc.log unit cell (PBEsol-relaxed), same file as kappa",mp-19886,True,stoichiometric,ThSnPt
ThSnPt,4.778,W/m/K,250.0,BTE,1,full BTE,1.0,,6.730414,216.0,F-43m,half-Heusler (C1b / MgAgAs),,"[""Sn"", ""Sn"", ""Sn"", ""Sn"", ""Pt"", ""Pt"", ""Pt"", ""Pt"", ""Th"", ""Th"", ""Th"", ""Th""]","[[0.5, 0.0, 0.0], [0.5, 0.5, 0.5], [0.0, 0.0, 0.5], [0.0, 0.5, 0.0], [0.25, 0.75, 0.75], [0.25, 0.25, 0.25], [0.75, 0.75, 0.25], [0.75, 0.25, 0.75], [0.0, 0.0, 0.0], [0.0, 0.5, 0.5], [0.5, 0.0, 0.5], [0.5, 0.5, 0.0]]",A,primitive->conventional (x sqrt2),BTE master (PhononDB/Carrete/npj/SciRep),,https://mdr.nims.go.jp/datasets/a192430b-84c8-4334-80ee-b526dd044142,,PhononDB (Togo/NIMS MDR),https://mdr.nims.go.jp/datasets/a192430b-84c8-4334-80ee-b526dd044142,"LTC-calc.log unit cell (PBEsol-relaxed), same file as kappa",mp-19886,True,stoichiometric,ThSnPt
ThSnPt,4.599,W/m/K,260.0,BTE,1,full BTE,1.0,,6.730414,216.0,F-43m,half-Heusler (C1b / MgAgAs),,"[""Sn"", ""Sn"", ""Sn"", ""Sn"", ""Pt"", ""Pt"", ""Pt"", ""Pt"", ""Th"", ""Th"", ""Th"", ""Th""]","[[0.5, 0.0, 0.0], [0.5, 0.5, 0.5], [0.0, 0.0, 0.5], [0.0, 0.5, 0.0], [0.25, 0.75, 0.75], [0.25, 0.25, 0.25], [0.75, 0.75, 0.25], [0.75, 0.25, 0.75], [0.0, 0.0, 0.0], [0.0, 0.5, 0.5], [0.5, 0.0, 0.5], [0.5, 0.5, 0.0]]",A,primitive->conventional (x sqrt2),BTE master (PhononDB/Carrete/npj/SciRep),,https://mdr.nims.go.jp/datasets/a192430b-84c8-4334-80ee-b526dd044142,,PhononDB (Togo/NIMS MDR),https://mdr.nims.go.jp/datasets/a192430b-84c8-4334-80ee-b526dd044142,"LTC-calc.log unit cell (PBEsol-relaxed), same file as kappa",mp-19886,True,stoichiometric,ThSnPt
ThSnPt,4.432,W/m/K,270.0,BTE,1,full BTE,1.0,,6.730414,216.0,F-43m,half-Heusler (C1b / MgAgAs),,"[""Sn"", ""Sn"", ""Sn"", ""Sn"", ""Pt"", ""Pt"", ""Pt"", ""Pt"", ""Th"", ""Th"", ""Th"", ""Th""]","[[0.5, 0.0, 0.0], [0.5, 0.5, 0.5], [0.0, 0.0, 0.5], [0.0, 0.5, 0.0], [0.25, 0.75, 0.75], [0.25, 0.25, 0.25], [0.75, 0.75, 0.25], [0.75, 0.25, 0.75], [0.0, 0.0, 0.0], [0.0, 0.5, 0.5], [0.5, 0.0, 0.5], [0.5, 0.5, 0.0]]",A,primitive->conventional (x sqrt2),BTE master (PhononDB/Carrete/npj/SciRep),,https://mdr.nims.go.jp/datasets/a192430b-84c8-4334-80ee-b526dd044142,,PhononDB (Togo/NIMS MDR),https://mdr.nims.go.jp/datasets/a192430b-84c8-4334-80ee-b526dd044142,"LTC-calc.log unit cell (PBEsol-relaxed), same file as kappa",mp-19886,True,stoichiometric,ThSnPt
ThSnPt,4.277,W/m/K,280.0,BTE,1,full BTE,1.0,,6.730414,216.0,F-43m,half-Heusler (C1b / MgAgAs),,"[""Sn"", ""Sn"", ""Sn"", ""Sn"", ""Pt"", ""Pt"", ""Pt"", ""Pt"", ""Th"", ""Th"", ""Th"", ""Th""]","[[0.5, 0.0, 0.0], [0.5, 0.5, 0.5], [0.0, 0.0, 0.5], [0.0, 0.5, 0.0], [0.25, 0.75, 0.75], [0.25, 0.25, 0.25], [0.75, 0.75, 0.25], [0.75, 0.25, 0.75], [0.0, 0.0, 0.0], [0.0, 0.5, 0.5], [0.5, 0.0, 0.5], [0.5, 0.5, 0.0]]",A,primitive->conventional (x sqrt2),BTE master (PhononDB/Carrete/npj/SciRep),,https://mdr.nims.go.jp/datasets/a192430b-84c8-4334-80ee-b526dd044142,,PhononDB (Togo/NIMS MDR),https://mdr.nims.go.jp/datasets/a192430b-84c8-4334-80ee-b526dd044142,"LTC-calc.log unit cell (PBEsol-relaxed), same file as kappa",mp-19886,True,stoichiometric,ThSnPt
ThSnPt,4.133,W/m/K,290.0,BTE,1,full BTE,1.0,,6.730414,216.0,F-43m,half-Heusler (C1b / MgAgAs),,"[""Sn"", ""Sn"", ""Sn"", ""Sn"", ""Pt"", ""Pt"", ""Pt"", ""Pt"", ""Th"", ""Th"", ""Th"", ""Th""]","[[0.5, 0.0, 0.0], [0.5, 0.5, 0.5], [0.0, 0.0, 0.5], [0.0, 0.5, 0.0], [0.25, 0.75, 0.75], [0.25, 0.25, 0.25], [0.75, 0.75, 0.25], [0.75, 0.25, 0.75], [0.0, 0.0, 0.0], [0.0, 0.5, 0.5], [0.5, 0.0, 0.5], [0.5, 0.5, 0.0]]",A,primitive->conventional (x sqrt2),BTE master (PhononDB/Carrete/npj/SciRep),,https://mdr.nims.go.jp/datasets/a192430b-84c8-4334-80ee-b526dd044142,,PhononDB (Togo/NIMS MDR),https://mdr.nims.go.jp/datasets/a192430b-84c8-4334-80ee-b526dd044142,"LTC-calc.log unit cell (PBEsol-relaxed), same file as kappa",mp-19886,True,stoichiometric,ThSnPt
ThSnPt,3.998,W/m/K,300.0,BTE,1,full BTE,1.0,,6.730414,216.0,F-43m,half-Heusler (C1b / MgAgAs),,"[""Sn"", ""Sn"", ""Sn"", ""Sn"", ""Pt"", ""Pt"", ""Pt"", ""Pt"", ""Th"", ""Th"", ""Th"", ""Th""]","[[0.5, 0.0, 0.0], [0.5, 0.5, 0.5], [0.0, 0.0, 0.5], [0.0, 0.5, 0.0], [0.25, 0.75, 0.75], [0.25, 0.25, 0.25], [0.75, 0.75, 0.25], [0.75, 0.25, 0.75], [0.0, 0.0, 0.0], [0.0, 0.5, 0.5], [0.5, 0.0, 0.5], [0.5, 0.5, 0.0]]",A,primitive->conventional (x sqrt2),BTE master (PhononDB/Carrete/npj/SciRep),,https://mdr.nims.go.jp/datasets/a192430b-84c8-4334-80ee-b526dd044142,,PhononDB (Togo/NIMS MDR),https://mdr.nims.go.jp/datasets/a192430b-84c8-4334-80ee-b526dd044142,"LTC-calc.log unit cell (PBEsol-relaxed), same file as kappa",mp-19886,True,stoichiometric,ThSnPt
ThSnPt,4.15,W/m/K,300.0,BTE,1,full BTE,1.0,,6.730414,216.0,F-43m,half-Heusler (C1b / MgAgAs),,"[""Sn"", ""Sn"", ""Sn"", ""Sn"", ""Pt"", ""Pt"", ""Pt"", ""Pt"", ""Th"", ""Th"", ""Th"", ""Th""]","[[0.5, 0.0, 0.0], [0.5, 0.5, 0.5], [0.0, 0.0, 0.5], [0.0, 0.5, 0.0], [0.25, 0.75, 0.75], [0.25, 0.25, 0.25], [0.75, 0.75, 0.25], [0.75, 0.25, 0.75], [0.0, 0.0, 0.0], [0.0, 0.5, 0.5], [0.5, 0.0, 0.5], [0.5, 0.5, 0.0]]",A,primitive->conventional (x sqrt2),BTE master (PhononDB/Carrete/npj/SciRep),10.1038/s41598-021-92030-4,https://www.nature.com/articles/s41598-021-92030-4#MOESM1,,PhononDB (Togo/NIMS MDR),https://mdr.nims.go.jp/datasets/a192430b-84c8-4334-80ee-b526dd044142,"LTC-calc.log unit cell (PBEsol-relaxed), same file as kappa",mp-19886,True,stoichiometric,ThSnPt
ThSnPt,4.15,W/m/K,300.0,Phono3py,1,full BTE,1.0,,6.730414,216.0,F-43m,half-Heusler (C1b / MgAgAs),,"[""Sn"", ""Sn"", ""Sn"", ""Sn"", ""Pt"", ""Pt"", ""Pt"", ""Pt"", ""Th"", ""Th"", ""Th"", ""Th""]","[[0.5, 0.0, 0.0], [0.5, 0.5, 0.5], [0.0, 0.0, 0.5], [0.0, 0.5, 0.0], [0.25, 0.75, 0.75], [0.25, 0.25, 0.25], [0.75, 0.75, 0.25], [0.75, 0.25, 0.75], [0.0, 0.0, 0.0], [0.0, 0.5, 0.5], [0.5, 0.0, 0.5], [0.5, 0.5, 0.0]]",A,primitive->conventional (x sqrt2),"paper mining (PDF, batch 2)",arxiv:2010.12467v1,,Table S1,PhononDB (Togo/NIMS MDR),https://mdr.nims.go.jp/datasets/a192430b-84c8-4334-80ee-b526dd044142,"LTC-calc.log unit cell (PBEsol-relaxed), same file as kappa",mp-19886,True,stoichiometric,ThSnPt
ThSnPt,4.6778,W/m/K,300.0,"BTE (phono3py-class, Phonix auto-kappa)",1,full BTE,1.0,,6.730414,216.0,F-43m,half-Heusler (C1b / MgAgAs),,"[""Sn"", ""Sn"", ""Sn"", ""Sn"", ""Pt"", ""Pt"", ""Pt"", ""Pt"", ""Th"", ""Th"", ""Th"", ""Th""]","[[0.5, 0.0, 0.0], [0.5, 0.5, 0.5], [0.0, 0.0, 0.5], [0.0, 0.5, 0.0], [0.25, 0.75, 0.75], [0.25, 0.25, 0.25], [0.75, 0.75, 0.25], [0.75, 0.25, 0.75], [0.0, 0.0, 0.0], [0.0, 0.5, 0.5], [0.5, 0.0, 0.5], [0.5, 0.5, 0.0]]",A,primitive->conventional (x sqrt2),Phonix (first-principles BTE),10.1038/s41524-026-02033-w,https://huggingface.co/datasets/phonix-db/phonix-summary,"phonix-summary, HF datasets-server",PhononDB (Togo/NIMS MDR),https://mdr.nims.go.jp/datasets/a192430b-84c8-4334-80ee-b526dd044142,"LTC-calc.log unit cell (PBEsol-relaxed), same file as kappa",mp-19886,True,stoichiometric,ThSnPt
ThSnPt,3.871,W/m/K,310.0,BTE,1,full BTE,1.0,,6.730414,216.0,F-43m,half-Heusler (C1b / MgAgAs),,"[""Sn"", ""Sn"", ""Sn"", ""Sn"", ""Pt"", ""Pt"", ""Pt"", ""Pt"", ""Th"", ""Th"", ""Th"", ""Th""]","[[0.5, 0.0, 0.0], [0.5, 0.5, 0.5], [0.0, 0.0, 0.5], [0.0, 0.5, 0.0], [0.25, 0.75, 0.75], [0.25, 0.25, 0.25], [0.75, 0.75, 0.25], [0.75, 0.25, 0.75], [0.0, 0.0, 0.0], [0.0, 0.5, 0.5], [0.5, 0.0, 0.5], [0.5, 0.5, 0.0]]",A,primitive->conventional (x sqrt2),BTE master (PhononDB/Carrete/npj/SciRep),,https://mdr.nims.go.jp/datasets/a192430b-84c8-4334-80ee-b526dd044142,,PhononDB (Togo/NIMS MDR),https://mdr.nims.go.jp/datasets/a192430b-84c8-4334-80ee-b526dd044142,"LTC-calc.log unit cell (PBEsol-relaxed), same file as kappa",mp-19886,True,stoichiometric,ThSnPt
ThSnPt,3.752,W/m/K,320.0,BTE,1,full BTE,1.0,,6.730414,216.0,F-43m,half-Heusler (C1b / MgAgAs),,"[""Sn"", ""Sn"", ""Sn"", ""Sn"", ""Pt"", ""Pt"", ""Pt"", ""Pt"", ""Th"", ""Th"", ""Th"", ""Th""]","[[0.5, 0.0, 0.0], [0.5, 0.5, 0.5], [0.0, 0.0, 0.5], [0.0, 0.5, 0.0], [0.25, 0.75, 0.75], [0.25, 0.25, 0.25], [0.75, 0.75, 0.25], [0.75, 0.25, 0.75], [0.0, 0.0, 0.0], [0.0, 0.5, 0.5], [0.5, 0.0, 0.5], [0.5, 0.5, 0.0]]",A,primitive->conventional (x sqrt2),BTE master (PhononDB/Carrete/npj/SciRep),,https://mdr.nims.go.jp/datasets/a192430b-84c8-4334-80ee-b526dd044142,,PhononDB (Togo/NIMS MDR),https://mdr.nims.go.jp/datasets/a192430b-84c8-4334-80ee-b526dd044142,"LTC-calc.log unit cell (PBEsol-relaxed), same file as kappa",mp-19886,True,stoichiometric,ThSnPt
ThSnPt,3.641,W/m/K,330.0,BTE,1,full BTE,1.0,,6.730414,216.0,F-43m,half-Heusler (C1b / MgAgAs),,"[""Sn"", ""Sn"", ""Sn"", ""Sn"", ""Pt"", ""Pt"", ""Pt"", ""Pt"", ""Th"", ""Th"", ""Th"", ""Th""]","[[0.5, 0.0, 0.0], [0.5, 0.5, 0.5], [0.0, 0.0, 0.5], [0.0, 0.5, 0.0], [0.25, 0.75, 0.75], [0.25, 0.25, 0.25], [0.75, 0.75, 0.25], [0.75, 0.25, 0.75], [0.0, 0.0, 0.0], [0.0, 0.5, 0.5], [0.5, 0.0, 0.5], [0.5, 0.5, 0.0]]",A,primitive->conventional (x sqrt2),BTE master (PhononDB/Carrete/npj/SciRep),,https://mdr.nims.go.jp/datasets/a192430b-84c8-4334-80ee-b526dd044142,,PhononDB (Togo/NIMS MDR),https://mdr.nims.go.jp/datasets/a192430b-84c8-4334-80ee-b526dd044142,"LTC-calc.log unit cell (PBEsol-relaxed), same file as kappa",mp-19886,True,stoichiometric,ThSnPt
ThSnPt,3.536,W/m/K,340.0,BTE,1,full BTE,1.0,,6.730414,216.0,F-43m,half-Heusler (C1b / MgAgAs),,"[""Sn"", ""Sn"", ""Sn"", ""Sn"", ""Pt"", ""Pt"", ""Pt"", ""Pt"", ""Th"", ""Th"", ""Th"", ""Th""]","[[0.5, 0.0, 0.0], [0.5, 0.5, 0.5], [0.0, 0.0, 0.5], [0.0, 0.5, 0.0], [0.25, 0.75, 0.75], [0.25, 0.25, 0.25], [0.75, 0.75, 0.25], [0.75, 0.25, 0.75], [0.0, 0.0, 0.0], [0.0, 0.5, 0.5], [0.5, 0.0, 0.5], [0.5, 0.5, 0.0]]",A,primitive->conventional (x sqrt2),BTE master (PhononDB/Carrete/npj/SciRep),,https://mdr.nims.go.jp/datasets/a192430b-84c8-4334-80ee-b526dd044142,,PhononDB (Togo/NIMS MDR),https://mdr.nims.go.jp/datasets/a192430b-84c8-4334-80ee-b526dd044142,"LTC-calc.log unit cell (PBEsol-relaxed), same file as kappa",mp-19886,True,stoichiometric,ThSnPt
ThSnPt,3.436,W/m/K,350.0,BTE,1,full BTE,1.0,,6.730414,216.0,F-43m,half-Heusler (C1b / MgAgAs),,"[""Sn"", ""Sn"", ""Sn"", ""Sn"", ""Pt"", ""Pt"", ""Pt"", ""Pt"", ""Th"", ""Th"", ""Th"", ""Th""]","[[0.5, 0.0, 0.0], [0.5, 0.5, 0.5], [0.0, 0.0, 0.5], [0.0, 0.5, 0.0], [0.25, 0.75, 0.75], [0.25, 0.25, 0.25], [0.75, 0.75, 0.25], [0.75, 0.25, 0.75], [0.0, 0.0, 0.0], [0.0, 0.5, 0.5], [0.5, 0.0, 0.5], [0.5, 0.5, 0.0]]",A,primitive->conventional (x sqrt2),BTE master (PhononDB/Carrete/npj/SciRep),,https://mdr.nims.go.jp/datasets/a192430b-84c8-4334-80ee-b526dd044142,,PhononDB (Togo/NIMS MDR),https://mdr.nims.go.jp/datasets/a192430b-84c8-4334-80ee-b526dd044142,"LTC-calc.log unit cell (PBEsol-relaxed), same file as kappa",mp-19886,True,stoichiometric,ThSnPt
ThSnPt,3.342,W/m/K,360.0,BTE,1,full BTE,1.0,,6.730414,216.0,F-43m,half-Heusler (C1b / MgAgAs),,"[""Sn"", ""Sn"", ""Sn"", ""Sn"", ""Pt"", ""Pt"", ""Pt"", ""Pt"", ""Th"", ""Th"", ""Th"", ""Th""]","[[0.5, 0.0, 0.0], [0.5, 0.5, 0.5], [0.0, 0.0, 0.5], [0.0, 0.5, 0.0], [0.25, 0.75, 0.75], [0.25, 0.25, 0.25], [0.75, 0.75, 0.25], [0.75, 0.25, 0.75], [0.0, 0.0, 0.0], [0.0, 0.5, 0.5], [0.5, 0.0, 0.5], [0.5, 0.5, 0.0]]",A,primitive->conventional (x sqrt2),BTE master (PhononDB/Carrete/npj/SciRep),,https://mdr.nims.go.jp/datasets/a192430b-84c8-4334-80ee-b526dd044142,,PhononDB (Togo/NIMS MDR),https://mdr.nims.go.jp/datasets/a192430b-84c8-4334-80ee-b526dd044142,"LTC-calc.log unit cell (PBEsol-relaxed), same file as kappa",mp-19886,True,stoichiometric,ThSnPt
ThSnPt,3.254,W/m/K,370.0,BTE,1,full BTE,1.0,,6.730414,216.0,F-43m,half-Heusler (C1b / MgAgAs),,"[""Sn"", ""Sn"", ""Sn"", ""Sn"", ""Pt"", ""Pt"", ""Pt"", ""Pt"", ""Th"", ""Th"", ""Th"", ""Th""]","[[0.5, 0.0, 0.0], [0.5, 0.5, 0.5], [0.0, 0.0, 0.5], [0.0, 0.5, 0.0], [0.25, 0.75, 0.75], [0.25, 0.25, 0.25], [0.75, 0.75, 0.25], [0.75, 0.25, 0.75], [0.0, 0.0, 0.0], [0.0, 0.5, 0.5], [0.5, 0.0, 0.5], [0.5, 0.5, 0.0]]",A,primitive->conventional (x sqrt2),BTE master (PhononDB/Carrete/npj/SciRep),,https://mdr.nims.go.jp/datasets/a192430b-84c8-4334-80ee-b526dd044142,,PhononDB (Togo/NIMS MDR),https://mdr.nims.go.jp/datasets/a192430b-84c8-4334-80ee-b526dd044142,"LTC-calc.log unit cell (PBEsol-relaxed), same file as kappa",mp-19886,True,stoichiometric,ThSnPt
ThSnPt,3.169,W/m/K,380.0,BTE,1,full BTE,1.0,,6.730414,216.0,F-43m,half-Heusler (C1b / MgAgAs),,"[""Sn"", ""Sn"", ""Sn"", ""Sn"", ""Pt"", ""Pt"", ""Pt"", ""Pt"", ""Th"", ""Th"", ""Th"", ""Th""]","[[0.5, 0.0, 0.0], [0.5, 0.5, 0.5], [0.0, 0.0, 0.5], [0.0, 0.5, 0.0], [0.25, 0.75, 0.75], [0.25, 0.25, 0.25], [0.75, 0.75, 0.25], [0.75, 0.25, 0.75], [0.0, 0.0, 0.0], [0.0, 0.5, 0.5], [0.5, 0.0, 0.5], [0.5, 0.5, 0.0]]",A,primitive->conventional (x sqrt2),BTE master (PhononDB/Carrete/npj/SciRep),,https://mdr.nims.go.jp/datasets/a192430b-84c8-4334-80ee-b526dd044142,,PhononDB (Togo/NIMS MDR),https://mdr.nims.go.jp/datasets/a192430b-84c8-4334-80ee-b526dd044142,"LTC-calc.log unit cell (PBEsol-relaxed), same file as kappa",mp-19886,True,stoichiometric,ThSnPt
ThSnPt,3.089,W/m/K,390.0,BTE,1,full BTE,1.0,,6.730414,216.0,F-43m,half-Heusler (C1b / MgAgAs),,"[""Sn"", ""Sn"", ""Sn"", ""Sn"", ""Pt"", ""Pt"", ""Pt"", ""Pt"", ""Th"", ""Th"", ""Th"", ""Th""]","[[0.5, 0.0, 0.0], [0.5, 0.5, 0.5], [0.0, 0.0, 0.5], [0.0, 0.5, 0.0], [0.25, 0.75, 0.75], [0.25, 0.25, 0.25], [0.75, 0.75, 0.25], [0.75, 0.25, 0.75], [0.0, 0.0, 0.0], [0.0, 0.5, 0.5], [0.5, 0.0, 0.5], [0.5, 0.5, 0.0]]",A,primitive->conventional (x sqrt2),BTE master (PhononDB/Carrete/npj/SciRep),,https://mdr.nims.go.jp/datasets/a192430b-84c8-4334-80ee-b526dd044142,,PhononDB (Togo/NIMS MDR),https://mdr.nims.go.jp/datasets/a192430b-84c8-4334-80ee-b526dd044142,"LTC-calc.log unit cell (PBEsol-relaxed), same file as kappa",mp-19886,True,stoichiometric,ThSnPt
ThSnPt,3.013,W/m/K,400.0,BTE,1,full BTE,1.0,,6.730414,216.0,F-43m,half-Heusler (C1b / MgAgAs),,"[""Sn"", ""Sn"", ""Sn"", ""Sn"", ""Pt"", ""Pt"", ""Pt"", ""Pt"", ""Th"", ""Th"", ""Th"", ""Th""]","[[0.5, 0.0, 0.0], [0.5, 0.5, 0.5], [0.0, 0.0, 0.5], [0.0, 0.5, 0.0], [0.25, 0.75, 0.75], [0.25, 0.25, 0.25], [0.75, 0.75, 0.25], [0.75, 0.25, 0.75], [0.0, 0.0, 0.0], [0.0, 0.5, 0.5], [0.5, 0.0, 0.5], [0.5, 0.5, 0.0]]",A,primitive->conventional (x sqrt2),BTE master (PhononDB/Carrete/npj/SciRep),,https://mdr.nims.go.jp/datasets/a192430b-84c8-4334-80ee-b526dd044142,,PhononDB (Togo/NIMS MDR),https://mdr.nims.go.jp/datasets/a192430b-84c8-4334-80ee-b526dd044142,"LTC-calc.log unit cell (PBEsol-relaxed), same file as kappa",mp-19886,True,stoichiometric,ThSnPt
ThSnPt,2.941,W/m/K,410.0,BTE,1,full BTE,1.0,,6.730414,216.0,F-43m,half-Heusler (C1b / MgAgAs),,"[""Sn"", ""Sn"", ""Sn"", ""Sn"", ""Pt"", ""Pt"", ""Pt"", ""Pt"", ""Th"", ""Th"", ""Th"", ""Th""]","[[0.5, 0.0, 0.0], [0.5, 0.5, 0.5], [0.0, 0.0, 0.5], [0.0, 0.5, 0.0], [0.25, 0.75, 0.75], [0.25, 0.25, 0.25], [0.75, 0.75, 0.25], [0.75, 0.25, 0.75], [0.0, 0.0, 0.0], [0.0, 0.5, 0.5], [0.5, 0.0, 0.5], [0.5, 0.5, 0.0]]",A,primitive->conventional (x sqrt2),BTE master (PhononDB/Carrete/npj/SciRep),,https://mdr.nims.go.jp/datasets/a192430b-84c8-4334-80ee-b526dd044142,,PhononDB (Togo/NIMS MDR),https://mdr.nims.go.jp/datasets/a192430b-84c8-4334-80ee-b526dd044142,"LTC-calc.log unit cell (PBEsol-relaxed), same file as kappa",mp-19886,True,stoichiometric,ThSnPt
ThSnPt,2.872,W/m/K,420.0,BTE,1,full BTE,1.0,,6.730414,216.0,F-43m,half-Heusler (C1b / MgAgAs),,"[""Sn"", ""Sn"", ""Sn"", ""Sn"", ""Pt"", ""Pt"", ""Pt"", ""Pt"", ""Th"", ""Th"", ""Th"", ""Th""]","[[0.5, 0.0, 0.0], [0.5, 0.5, 0.5], [0.0, 0.0, 0.5], [0.0, 0.5, 0.0], [0.25, 0.75, 0.75], [0.25, 0.25, 0.25], [0.75, 0.75, 0.25], [0.75, 0.25, 0.75], [0.0, 0.0, 0.0], [0.0, 0.5, 0.5], [0.5, 0.0, 0.5], [0.5, 0.5, 0.0]]",A,primitive->conventional (x sqrt2),BTE master (PhononDB/Carrete/npj/SciRep),,https://mdr.nims.go.jp/datasets/a192430b-84c8-4334-80ee-b526dd044142,,PhononDB (Togo/NIMS MDR),https://mdr.nims.go.jp/datasets/a192430b-84c8-4334-80ee-b526dd044142,"LTC-calc.log unit cell (PBEsol-relaxed), same file as kappa",mp-19886,True,stoichiometric,ThSnPt
ThSnPt,2.806,W/m/K,430.0,BTE,1,full BTE,1.0,,6.730414,216.0,F-43m,half-Heusler (C1b / MgAgAs),,"[""Sn"", ""Sn"", ""Sn"", ""Sn"", ""Pt"", ""Pt"", ""Pt"", ""Pt"", ""Th"", ""Th"", ""Th"", ""Th""]","[[0.5, 0.0, 0.0], [0.5, 0.5, 0.5], [0.0, 0.0, 0.5], [0.0, 0.5, 0.0], [0.25, 0.75, 0.75], [0.25, 0.25, 0.25], [0.75, 0.75, 0.25], [0.75, 0.25, 0.75], [0.0, 0.0, 0.0], [0.0, 0.5, 0.5], [0.5, 0.0, 0.5], [0.5, 0.5, 0.0]]",A,primitive->conventional (x sqrt2),BTE master (PhononDB/Carrete/npj/SciRep),,https://mdr.nims.go.jp/datasets/a192430b-84c8-4334-80ee-b526dd044142,,PhononDB (Togo/NIMS MDR),https://mdr.nims.go.jp/datasets/a192430b-84c8-4334-80ee-b526dd044142,"LTC-calc.log unit cell (PBEsol-relaxed), same file as kappa",mp-19886,True,stoichiometric,ThSnPt
ThSnPt,2.743,W/m/K,440.0,BTE,1,full BTE,1.0,,6.730414,216.0,F-43m,half-Heusler (C1b / MgAgAs),,"[""Sn"", ""Sn"", ""Sn"", ""Sn"", ""Pt"", ""Pt"", ""Pt"", ""Pt"", ""Th"", ""Th"", ""Th"", ""Th""]","[[0.5, 0.0, 0.0], [0.5, 0.5, 0.5], [0.0, 0.0, 0.5], [0.0, 0.5, 0.0], [0.25, 0.75, 0.75], [0.25, 0.25, 0.25], [0.75, 0.75, 0.25], [0.75, 0.25, 0.75], [0.0, 0.0, 0.0], [0.0, 0.5, 0.5], [0.5, 0.0, 0.5], [0.5, 0.5, 0.0]]",A,primitive->conventional (x sqrt2),BTE master (PhononDB/Carrete/npj/SciRep),,https://mdr.nims.go.jp/datasets/a192430b-84c8-4334-80ee-b526dd044142,,PhononDB (Togo/NIMS MDR),https://mdr.nims.go.jp/datasets/a192430b-84c8-4334-80ee-b526dd044142,"LTC-calc.log unit cell (PBEsol-relaxed), same file as kappa",mp-19886,True,stoichiometric,ThSnPt
ThSnPt,2.683,W/m/K,450.0,BTE,1,full BTE,1.0,,6.730414,216.0,F-43m,half-Heusler (C1b / MgAgAs),,"[""Sn"", ""Sn"", ""Sn"", ""Sn"", ""Pt"", ""Pt"", ""Pt"", ""Pt"", ""Th"", ""Th"", ""Th"", ""Th""]","[[0.5, 0.0, 0.0], [0.5, 0.5, 0.5], [0.0, 0.0, 0.5], [0.0, 0.5, 0.0], [0.25, 0.75, 0.75], [0.25, 0.25, 0.25], [0.75, 0.75, 0.25], [0.75, 0.25, 0.75], [0.0, 0.0, 0.0], [0.0, 0.5, 0.5], [0.5, 0.0, 0.5], [0.5, 0.5, 0.0]]",A,primitive->conventional (x sqrt2),BTE master (PhononDB/Carrete/npj/SciRep),,https://mdr.nims.go.jp/datasets/a192430b-84c8-4334-80ee-b526dd044142,,PhononDB (Togo/NIMS MDR),https://mdr.nims.go.jp/datasets/a192430b-84c8-4334-80ee-b526dd044142,"LTC-calc.log unit cell (PBEsol-relaxed), same file as kappa",mp-19886,True,stoichiometric,ThSnPt
ThSnPt,2.625,W/m/K,460.0,BTE,1,full BTE,1.0,,6.730414,216.0,F-43m,half-Heusler (C1b / MgAgAs),,"[""Sn"", ""Sn"", ""Sn"", ""Sn"", ""Pt"", ""Pt"", ""Pt"", ""Pt"", ""Th"", ""Th"", ""Th"", ""Th""]","[[0.5, 0.0, 0.0], [0.5, 0.5, 0.5], [0.0, 0.0, 0.5], [0.0, 0.5, 0.0], [0.25, 0.75, 0.75], [0.25, 0.25, 0.25], [0.75, 0.75, 0.25], [0.75, 0.25, 0.75], [0.0, 0.0, 0.0], [0.0, 0.5, 0.5], [0.5, 0.0, 0.5], [0.5, 0.5, 0.0]]",A,primitive->conventional (x sqrt2),BTE master (PhononDB/Carrete/npj/SciRep),,https://mdr.nims.go.jp/datasets/a192430b-84c8-4334-80ee-b526dd044142,,PhononDB (Togo/NIMS MDR),https://mdr.nims.go.jp/datasets/a192430b-84c8-4334-80ee-b526dd044142,"LTC-calc.log unit cell (PBEsol-relaxed), same file as kappa",mp-19886,True,stoichiometric,ThSnPt
ThSnPt,2.57,W/m/K,470.0,BTE,1,full BTE,1.0,,6.730414,216.0,F-43m,half-Heusler (C1b / MgAgAs),,"[""Sn"", ""Sn"", ""Sn"", ""Sn"", ""Pt"", ""Pt"", ""Pt"", ""Pt"", ""Th"", ""Th"", ""Th"", ""Th""]","[[0.5, 0.0, 0.0], [0.5, 0.5, 0.5], [0.0, 0.0, 0.5], [0.0, 0.5, 0.0], [0.25, 0.75, 0.75], [0.25, 0.25, 0.25], [0.75, 0.75, 0.25], [0.75, 0.25, 0.75], [0.0, 0.0, 0.0], [0.0, 0.5, 0.5], [0.5, 0.0, 0.5], [0.5, 0.5, 0.0]]",A,primitive->conventional (x sqrt2),BTE master (PhononDB/Carrete/npj/SciRep),,https://mdr.nims.go.jp/datasets/a192430b-84c8-4334-80ee-b526dd044142,,PhononDB (Togo/NIMS MDR),https://mdr.nims.go.jp/datasets/a192430b-84c8-4334-80ee-b526dd044142,"LTC-calc.log unit cell (PBEsol-relaxed), same file as kappa",mp-19886,True,stoichiometric,ThSnPt
ThSnPt,2.517,W/m/K,480.0,BTE,1,full BTE,1.0,,6.730414,216.0,F-43m,half-Heusler (C1b / MgAgAs),,"[""Sn"", ""Sn"", ""Sn"", ""Sn"", ""Pt"", ""Pt"", ""Pt"", ""Pt"", ""Th"", ""Th"", ""Th"", ""Th""]","[[0.5, 0.0, 0.0], [0.5, 0.5, 0.5], [0.0, 0.0, 0.5], [0.0, 0.5, 0.0], [0.25, 0.75, 0.75], [0.25, 0.25, 0.25], [0.75, 0.75, 0.25], [0.75, 0.25, 0.75], [0.0, 0.0, 0.0], [0.0, 0.5, 0.5], [0.5, 0.0, 0.5], [0.5, 0.5, 0.0]]",A,primitive->conventional (x sqrt2),BTE master (PhononDB/Carrete/npj/SciRep),,https://mdr.nims.go.jp/datasets/a192430b-84c8-4334-80ee-b526dd044142,,PhononDB (Togo/NIMS MDR),https://mdr.nims.go.jp/datasets/a192430b-84c8-4334-80ee-b526dd044142,"LTC-calc.log unit cell (PBEsol-relaxed), same file as kappa",mp-19886,True,stoichiometric,ThSnPt
ThSnPt,2.467,W/m/K,490.0,BTE,1,full BTE,1.0,,6.730414,216.0,F-43m,half-Heusler (C1b / MgAgAs),,"[""Sn"", ""Sn"", ""Sn"", ""Sn"", ""Pt"", ""Pt"", ""Pt"", ""Pt"", ""Th"", ""Th"", ""Th"", ""Th""]","[[0.5, 0.0, 0.0], [0.5, 0.5, 0.5], [0.0, 0.0, 0.5], [0.0, 0.5, 0.0], [0.25, 0.75, 0.75], [0.25, 0.25, 0.25], [0.75, 0.75, 0.25], [0.75, 0.25, 0.75], [0.0, 0.0, 0.0], [0.0, 0.5, 0.5], [0.5, 0.0, 0.5], [0.5, 0.5, 0.0]]",A,primitive->conventional (x sqrt2),BTE master (PhononDB/Carrete/npj/SciRep),,https://mdr.nims.go.jp/datasets/a192430b-84c8-4334-80ee-b526dd044142,,PhononDB (Togo/NIMS MDR),https://mdr.nims.go.jp/datasets/a192430b-84c8-4334-80ee-b526dd044142,"LTC-calc.log unit cell (PBEsol-relaxed), same file as kappa",mp-19886,True,stoichiometric,ThSnPt
ThSnPt,2.418,W/m/K,500.0,BTE,1,full BTE,1.0,,6.730414,216.0,F-43m,half-Heusler (C1b / MgAgAs),,"[""Sn"", ""Sn"", ""Sn"", ""Sn"", ""Pt"", ""Pt"", ""Pt"", ""Pt"", ""Th"", ""Th"", ""Th"", ""Th""]","[[0.5, 0.0, 0.0], [0.5, 0.5, 0.5], [0.0, 0.0, 0.5], [0.0, 0.5, 0.0], [0.25, 0.75, 0.75], [0.25, 0.25, 0.25], [0.75, 0.75, 0.25], [0.75, 0.25, 0.75], [0.0, 0.0, 0.0], [0.0, 0.5, 0.5], [0.5, 0.0, 0.5], [0.5, 0.5, 0.0]]",A,primitive->conventional (x sqrt2),BTE master (PhononDB/Carrete/npj/SciRep),,https://mdr.nims.go.jp/datasets/a192430b-84c8-4334-80ee-b526dd044142,,PhononDB (Togo/NIMS MDR),https://mdr.nims.go.jp/datasets/a192430b-84c8-4334-80ee-b526dd044142,"LTC-calc.log unit cell (PBEsol-relaxed), same file as kappa",mp-19886,True,stoichiometric,ThSnPt
ThSnPt,2.371,W/m/K,510.0,BTE,1,full BTE,1.0,,6.730414,216.0,F-43m,half-Heusler (C1b / MgAgAs),,"[""Sn"", ""Sn"", ""Sn"", ""Sn"", ""Pt"", ""Pt"", ""Pt"", ""Pt"", ""Th"", ""Th"", ""Th"", ""Th""]","[[0.5, 0.0, 0.0], [0.5, 0.5, 0.5], [0.0, 0.0, 0.5], [0.0, 0.5, 0.0], [0.25, 0.75, 0.75], [0.25, 0.25, 0.25], [0.75, 0.75, 0.25], [0.75, 0.25, 0.75], [0.0, 0.0, 0.0], [0.0, 0.5, 0.5], [0.5, 0.0, 0.5], [0.5, 0.5, 0.0]]",A,primitive->conventional (x sqrt2),BTE master (PhononDB/Carrete/npj/SciRep),,https://mdr.nims.go.jp/datasets/a192430b-84c8-4334-80ee-b526dd044142,,PhononDB (Togo/NIMS MDR),https://mdr.nims.go.jp/datasets/a192430b-84c8-4334-80ee-b526dd044142,"LTC-calc.log unit cell (PBEsol-relaxed), same file as kappa",mp-19886,True,stoichiometric,ThSnPt
ThSnPt,2.326,W/m/K,520.0,BTE,1,full BTE,1.0,,6.730414,216.0,F-43m,half-Heusler (C1b / MgAgAs),,"[""Sn"", ""Sn"", ""Sn"", ""Sn"", ""Pt"", ""Pt"", ""Pt"", ""Pt"", ""Th"", ""Th"", ""Th"", ""Th""]","[[0.5, 0.0, 0.0], [0.5, 0.5, 0.5], [0.0, 0.0, 0.5], [0.0, 0.5, 0.0], [0.25, 0.75, 0.75], [0.25, 0.25, 0.25], [0.75, 0.75, 0.25], [0.75, 0.25, 0.75], [0.0, 0.0, 0.0], [0.0, 0.5, 0.5], [0.5, 0.0, 0.5], [0.5, 0.5, 0.0]]",A,primitive->conventional (x sqrt2),BTE master (PhononDB/Carrete/npj/SciRep),,https://mdr.nims.go.jp/datasets/a192430b-84c8-4334-80ee-b526dd044142,,PhononDB (Togo/NIMS MDR),https://mdr.nims.go.jp/datasets/a192430b-84c8-4334-80ee-b526dd044142,"LTC-calc.log unit cell (PBEsol-relaxed), same file as kappa",mp-19886,True,stoichiometric,ThSnPt
ThSnPt,2.283,W/m/K,530.0,BTE,1,full BTE,1.0,,6.730414,216.0,F-43m,half-Heusler (C1b / MgAgAs),,"[""Sn"", ""Sn"", ""Sn"", ""Sn"", ""Pt"", ""Pt"", ""Pt"", ""Pt"", ""Th"", ""Th"", ""Th"", ""Th""]","[[0.5, 0.0, 0.0], [0.5, 0.5, 0.5], [0.0, 0.0, 0.5], [0.0, 0.5, 0.0], [0.25, 0.75, 0.75], [0.25, 0.25, 0.25], [0.75, 0.75, 0.25], [0.75, 0.25, 0.75], [0.0, 0.0, 0.0], [0.0, 0.5, 0.5], [0.5, 0.0, 0.5], [0.5, 0.5, 0.0]]",A,primitive->conventional (x sqrt2),BTE master (PhononDB/Carrete/npj/SciRep),,https://mdr.nims.go.jp/datasets/a192430b-84c8-4334-80ee-b526dd044142,,PhononDB (Togo/NIMS MDR),https://mdr.nims.go.jp/datasets/a192430b-84c8-4334-80ee-b526dd044142,"LTC-calc.log unit cell (PBEsol-relaxed), same file as kappa",mp-19886,True,stoichiometric,ThSnPt
ThSnPt,2.241,W/m/K,540.0,BTE,1,full BTE,1.0,,6.730414,216.0,F-43m,half-Heusler (C1b / MgAgAs),,"[""Sn"", ""Sn"", ""Sn"", ""Sn"", ""Pt"", ""Pt"", ""Pt"", ""Pt"", ""Th"", ""Th"", ""Th"", ""Th""]","[[0.5, 0.0, 0.0], [0.5, 0.5, 0.5], [0.0, 0.0, 0.5], [0.0, 0.5, 0.0], [0.25, 0.75, 0.75], [0.25, 0.25, 0.25], [0.75, 0.75, 0.25], [0.75, 0.25, 0.75], [0.0, 0.0, 0.0], [0.0, 0.5, 0.5], [0.5, 0.0, 0.5], [0.5, 0.5, 0.0]]",A,primitive->conventional (x sqrt2),BTE master (PhononDB/Carrete/npj/SciRep),,https://mdr.nims.go.jp/datasets/a192430b-84c8-4334-80ee-b526dd044142,,PhononDB (Togo/NIMS MDR),https://mdr.nims.go.jp/datasets/a192430b-84c8-4334-80ee-b526dd044142,"LTC-calc.log unit cell (PBEsol-relaxed), same file as kappa",mp-19886,True,stoichiometric,ThSnPt
ThSnPt,2.2,W/m/K,550.0,BTE,1,full BTE,1.0,,6.730414,216.0,F-43m,half-Heusler (C1b / MgAgAs),,"[""Sn"", ""Sn"", ""Sn"", ""Sn"", ""Pt"", ""Pt"", ""Pt"", ""Pt"", ""Th"", ""Th"", ""Th"", ""Th""]","[[0.5, 0.0, 0.0], [0.5, 0.5, 0.5], [0.0, 0.0, 0.5], [0.0, 0.5, 0.0], [0.25, 0.75, 0.75], [0.25, 0.25, 0.25], [0.75, 0.75, 0.25], [0.75, 0.25, 0.75], [0.0, 0.0, 0.0], [0.0, 0.5, 0.5], [0.5, 0.0, 0.5], [0.5, 0.5, 0.0]]",A,primitive->conventional (x sqrt2),BTE master (PhononDB/Carrete/npj/SciRep),,https://mdr.nims.go.jp/datasets/a192430b-84c8-4334-80ee-b526dd044142,,PhononDB (Togo/NIMS MDR),https://mdr.nims.go.jp/datasets/a192430b-84c8-4334-80ee-b526dd044142,"LTC-calc.log unit cell (PBEsol-relaxed), same file as kappa",mp-19886,True,stoichiometric,ThSnPt
ThSnPt,2.162,W/m/K,560.0,BTE,1,full BTE,1.0,,6.730414,216.0,F-43m,half-Heusler (C1b / MgAgAs),,"[""Sn"", ""Sn"", ""Sn"", ""Sn"", ""Pt"", ""Pt"", ""Pt"", ""Pt"", ""Th"", ""Th"", ""Th"", ""Th""]","[[0.5, 0.0, 0.0], [0.5, 0.5, 0.5], [0.0, 0.0, 0.5], [0.0, 0.5, 0.0], [0.25, 0.75, 0.75], [0.25, 0.25, 0.25], [0.75, 0.75, 0.25], [0.75, 0.25, 0.75], [0.0, 0.0, 0.0], [0.0, 0.5, 0.5], [0.5, 0.0, 0.5], [0.5, 0.5, 0.0]]",A,primitive->conventional (x sqrt2),BTE master (PhononDB/Carrete/npj/SciRep),,https://mdr.nims.go.jp/datasets/a192430b-84c8-4334-80ee-b526dd044142,,PhononDB (Togo/NIMS MDR),https://mdr.nims.go.jp/datasets/a192430b-84c8-4334-80ee-b526dd044142,"LTC-calc.log unit cell (PBEsol-relaxed), same file as kappa",mp-19886,True,stoichiometric,ThSnPt
ThSnPt,2.124,W/m/K,570.0,BTE,1,full BTE,1.0,,6.730414,216.0,F-43m,half-Heusler (C1b / MgAgAs),,"[""Sn"", ""Sn"", ""Sn"", ""Sn"", ""Pt"", ""Pt"", ""Pt"", ""Pt"", ""Th"", ""Th"", ""Th"", ""Th""]","[[0.5, 0.0, 0.0], [0.5, 0.5, 0.5], [0.0, 0.0, 0.5], [0.0, 0.5, 0.0], [0.25, 0.75, 0.75], [0.25, 0.25, 0.25], [0.75, 0.75, 0.25], [0.75, 0.25, 0.75], [0.0, 0.0, 0.0], [0.0, 0.5, 0.5], [0.5, 0.0, 0.5], [0.5, 0.5, 0.0]]",A,primitive->conventional (x sqrt2),BTE master (PhononDB/Carrete/npj/SciRep),,https://mdr.nims.go.jp/datasets/a192430b-84c8-4334-80ee-b526dd044142,,PhononDB (Togo/NIMS MDR),https://mdr.nims.go.jp/datasets/a192430b-84c8-4334-80ee-b526dd044142,"LTC-calc.log unit cell (PBEsol-relaxed), same file as kappa",mp-19886,True,stoichiometric,ThSnPt
