Repository: Shivamrandive747/Thermalconductivity_prediction

# Calibrating first-principles lattice thermal conductivity to experiment

**A curated half-Heusler dataset and a validated transfer function.**

Published first-principles transport calculations of lattice thermal conductivity exceed what
laboratories measure for the same compound by a **median factor of 1.55**. That offset is regular
enough to be removed in closed form:

$$\kappa_L^{\mathrm{expt}}(T) \;=\; \kappa_L^{\mathrm{BTE}}(T)\;\min\!\left[c\left(\tfrac{T}{300}\right)^{p},\,1\right],
\qquad c = 0.51,\quad p = 0.80$$

Inside a domain of applicability declared before the validation set was scored, this places

File: data/Target_Materials/HEUSLER_KAPPA_TRAINING_SET.csv (part 142 of 192)
formula,kappa_L,kappa_units,temperature_K,method,method_tier,tier_name,weight,kappa_basis,struct_a_A,struct_spacegroup,struct_sg_symbol,struct_prototype,struct_site_ordering,struct_species,struct_frac_coords,struct_grade,lattice_convention,source,source_doi,source_url,source_location,struct_source,struct_source_url,struct_source_detail,struct_id,struct_same_paper_as_kappa,stoichiometry,parent_formula
ThSnPt,2.088,W/m/K,580.0,BTE,1,full BTE,1.0,,6.730414,216.0,F-43m,half-Heusler (C1b / MgAgAs),,"[""Sn"", ""Sn"", ""Sn"", ""Sn"", ""Pt"", ""Pt"", ""Pt"", ""Pt"", ""Th"", ""Th"", ""Th"", ""Th""]","[[0.5, 0.0, 0.0], [0.5, 0.5, 0.5], [0.0, 0.0, 0.5], [0.0, 0.5, 0.0], [0.25, 0.75, 0.75], [0.25, 0.25, 0.25], [0.75, 0.75, 0.25], [0.75, 0.25, 0.75], [0.0, 0.0, 0.0], [0.0, 0.5, 0.5], [0.5, 0.0, 0.5], [0.5, 0.5, 0.0]]",A,primitive->conventional (x sqrt2),BTE master (PhononDB/Carrete/npj/SciRep),,https://mdr.nims.go.jp/datasets/a192430b-84c8-4334-80ee-b526dd044142,,PhononDB (Togo/NIMS MDR),https://mdr.nims.go.jp/datasets/a192430b-84c8-4334-80ee-b526dd044142,"LTC-calc.log unit cell (PBEsol-relaxed), same file as kappa",mp-19886,True,stoichiometric,ThSnPt
ThSnPt,2.053,W/m/K,590.0,BTE,1,full BTE,1.0,,6.730414,216.0,F-43m,half-Heusler (C1b / MgAgAs),,"[""Sn"", ""Sn"", ""Sn"", ""Sn"", ""Pt"", ""Pt"", ""Pt"", ""Pt"", ""Th"", ""Th"", ""Th"", ""Th""]","[[0.5, 0.0, 0.0], [0.5, 0.5, 0.5], [0.0, 0.0, 0.5], [0.0, 0.5, 0.0], [0.25, 0.75, 0.75], [0.25, 0.25, 0.25], [0.75, 0.75, 0.25], [0.75, 0.25, 0.75], [0.0, 0.0, 0.0], [0.0, 0.5, 0.5], [0.5, 0.0, 0.5], [0.5, 0.5, 0.0]]",A,primitive->conventional (x sqrt2),BTE master (PhononDB/Carrete/npj/SciRep),,https://mdr.nims.go.jp/datasets/a192430b-84c8-4334-80ee-b526dd044142,,PhononDB (Togo/NIMS MDR),https://mdr.nims.go.jp/datasets/a192430b-84c8-4334-80ee-b526dd044142,"LTC-calc.log unit cell (PBEsol-relaxed), same file as kappa",mp-19886,True,stoichiometric,ThSnPt
ThSnPt,2.019,W/m/K,600.0,BTE,1,full BTE,1.0,,6.730414,216.0,F-43m,half-Heusler (C1b / MgAgAs),,"[""Sn"", ""Sn"", ""Sn"", ""Sn"", ""Pt"", ""Pt"", ""Pt"", ""Pt"", ""Th"", ""Th"", ""Th"", ""Th""]","[[0.5, 0.0, 0.0], [0.5, 0.5, 0.5], [0.0, 0.0, 0.5], [0.0, 0.5, 0.0], [0.25, 0.75, 0.75], [0.25, 0.25, 0.25], [0.75, 0.75, 0.25], [0.75, 0.25, 0.75], [0.0, 0.0, 0.0], [0.0, 0.5, 0.5], [0.5, 0.0, 0.5], [0.5, 0.5, 0.0]]",A,primitive->conventional (x sqrt2),BTE master (PhononDB/Carrete/npj/SciRep),,https://mdr.nims.go.jp/datasets/a192430b-84c8-4334-80ee-b526dd044142,,PhononDB (Togo/NIMS MDR),https://mdr.nims.go.jp/datasets/a192430b-84c8-4334-80ee-b526dd044142,"LTC-calc.log unit cell (PBEsol-relaxed), same file as kappa",mp-19886,True,stoichiometric,ThSnPt
ThSnPt,1.986,W/m/K,610.0,BTE,1,full BTE,1.0,,6.730414,216.0,F-43m,half-Heusler (C1b / MgAgAs),,"[""Sn"", ""Sn"", ""Sn"", ""Sn"", ""Pt"", ""Pt"", ""Pt"", ""Pt"", ""Th"", ""Th"", ""Th"", ""Th""]","[[0.5, 0.0, 0.0], [0.5, 0.5, 0.5], [0.0, 0.0, 0.5], [0.0, 0.5, 0.0], [0.25, 0.75, 0.75], [0.25, 0.25, 0.25], [0.75, 0.75, 0.25], [0.75, 0.25, 0.75], [0.0, 0.0, 0.0], [0.0, 0.5, 0.5], [0.5, 0.0, 0.5], [0.5, 0.5, 0.0]]",A,primitive->conventional (x sqrt2),BTE master (PhononDB/Carrete/npj/SciRep),,https://mdr.nims.go.jp/datasets/a192430b-84c8-4334-80ee-b526dd044142,,PhononDB (Togo/NIMS MDR),https://mdr.nims.go.jp/datasets/a192430b-84c8-4334-80ee-b526dd044142,"LTC-calc.log unit cell (PBEsol-relaxed), same file as kappa",mp-19886,True,stoichiometric,ThSnPt
ThSnPt,1.954,W/m/K,620.0,BTE,1,full BTE,1.0,,6.730414,216.0,F-43m,half-Heusler (C1b / MgAgAs),,"[""Sn"", ""Sn"", ""Sn"", ""Sn"", ""Pt"", ""Pt"", ""Pt"", ""Pt"", ""Th"", ""Th"", ""Th"", ""Th""]","[[0.5, 0.0, 0.0], [0.5, 0.5, 0.5], [0.0, 0.0, 0.5], [0.0, 0.5, 0.0], [0.25, 0.75, 0.75], [0.25, 0.25, 0.25], [0.75, 0.75, 0.25], [0.75, 0.25, 0.75], [0.0, 0.0, 0.0], [0.0, 0.5, 0.5], [0.5, 0.0, 0.5], [0.5, 0.5, 0.0]]",A,primitive->conventional (x sqrt2),BTE master (PhononDB/Carrete/npj/SciRep),,https://mdr.nims.go.jp/datasets/a192430b-84c8-4334-80ee-b526dd044142,,PhononDB (Togo/NIMS MDR),https://mdr.nims.go.jp/datasets/a192430b-84c8-4334-80ee-b526dd044142,"LTC-calc.log unit cell (PBEsol-relaxed), same file as kappa",mp-19886,True,stoichiometric,ThSnPt
ThSnPt,1.924,W/m/K,630.0,BTE,1,full BTE,1.0,,6.730414,216.0,F-43m,half-Heusler (C1b / MgAgAs),,"[""Sn"", ""Sn"", ""Sn"", ""Sn"", ""Pt"", ""Pt"", ""Pt"", ""Pt"", ""Th"", ""Th"", ""Th"", ""Th""]","[[0.5, 0.0, 0.0], [0.5, 0.5, 0.5], [0.0, 0.0, 0.5], [0.0, 0.5, 0.0], [0.25, 0.75, 0.75], [0.25, 0.25, 0.25], [0.75, 0.75, 0.25], [0.75, 0.25, 0.75], [0.0, 0.0, 0.0], [0.0, 0.5, 0.5], [0.5, 0.0, 0.5], [0.5, 0.5, 0.0]]",A,primitive->conventional (x sqrt2),BTE master (PhononDB/Carrete/npj/SciRep),,https://mdr.nims.go.jp/datasets/a192430b-84c8-4334-80ee-b526dd044142,,PhononDB (Togo/NIMS MDR),https://mdr.nims.go.jp/datasets/a192430b-84c8-4334-80ee-b526dd044142,"LTC-calc.log unit cell (PBEsol-relaxed), same file as kappa",mp-19886,True,stoichiometric,ThSnPt
ThSnPt,1.894,W/m/K,640.0,BTE,1,full BTE,1.0,,6.730414,216.0,F-43m,half-Heusler (C1b / MgAgAs),,"[""Sn"", ""Sn"", ""Sn"", ""Sn"", ""Pt"", ""Pt"", ""Pt"", ""Pt"", ""Th"", ""Th"", ""Th"", ""Th""]","[[0.5, 0.0, 0.0], [0.5, 0.5, 0.5], [0.0, 0.0, 0.5], [0.0, 0.5, 0.0], [0.25, 0.75, 0.75], [0.25, 0.25, 0.25], [0.75, 0.75, 0.25], [0.75, 0.25, 0.75], [0.0, 0.0, 0.0], [0.0, 0.5, 0.5], [0.5, 0.0, 0.5], [0.5, 0.5, 0.0]]",A,primitive->conventional (x sqrt2),BTE master (PhononDB/Carrete/npj/SciRep),,https://mdr.nims.go.jp/datasets/a192430b-84c8-4334-80ee-b526dd044142,,PhononDB (Togo/NIMS MDR),https://mdr.nims.go.jp/datasets/a192430b-84c8-4334-80ee-b526dd044142,"LTC-calc.log unit cell (PBEsol-relaxed), same file as kappa",mp-19886,True,stoichiometric,ThSnPt
ThSnPt,1.865,W/m/K,650.0,BTE,1,full BTE,1.0,,6.730414,216.0,F-43m,half-Heusler (C1b / MgAgAs),,"[""Sn"", ""Sn"", ""Sn"", ""Sn"", ""Pt"", ""Pt"", ""Pt"", ""Pt"", ""Th"", ""Th"", ""Th"", ""Th""]","[[0.5, 0.0, 0.0], [0.5, 0.5, 0.5], [0.0, 0.0, 0.5], [0.0, 0.5, 0.0], [0.25, 0.75, 0.75], [0.25, 0.25, 0.25], [0.75, 0.75, 0.25], [0.75, 0.25, 0.75], [0.0, 0.0, 0.0], [0.0, 0.5, 0.5], [0.5, 0.0, 0.5], [0.5, 0.5, 0.0]]",A,primitive->conventional (x sqrt2),BTE master (PhononDB/Carrete/npj/SciRep),,https://mdr.nims.go.jp/datasets/a192430b-84c8-4334-80ee-b526dd044142,,PhononDB (Togo/NIMS MDR),https://mdr.nims.go.jp/datasets/a192430b-84c8-4334-80ee-b526dd044142,"LTC-calc.log unit cell (PBEsol-relaxed), same file as kappa",mp-19886,True,stoichiometric,ThSnPt
ThSnPt,1.837,W/m/K,660.0,BTE,1,full BTE,1.0,,6.730414,216.0,F-43m,half-Heusler (C1b / MgAgAs),,"[""Sn"", ""Sn"", ""Sn"", ""Sn"", ""Pt"", ""Pt"", ""Pt"", ""Pt"", ""Th"", ""Th"", ""Th"", ""Th""]","[[0.5, 0.0, 0.0], [0.5, 0.5, 0.5], [0.0, 0.0, 0.5], [0.0, 0.5, 0.0], [0.25, 0.75, 0.75], [0.25, 0.25, 0.25], [0.75, 0.75, 0.25], [0.75, 0.25, 0.75], [0.0, 0.0, 0.0], [0.0, 0.5, 0.5], [0.5, 0.0, 0.5], [0.5, 0.5, 0.0]]",A,primitive->conventional (x sqrt2),BTE master (PhononDB/Carrete/npj/SciRep),,https://mdr.nims.go.jp/datasets/a192430b-84c8-4334-80ee-b526dd044142,,PhononDB (Togo/NIMS MDR),https://mdr.nims.go.jp/datasets/a192430b-84c8-4334-80ee-b526dd044142,"LTC-calc.log unit cell (PBEsol-relaxed), same file as kappa",mp-19886,True,stoichiometric,ThSnPt
ThSnPt,1.81,W/m/K,670.0,BTE,1,full BTE,1.0,,6.730414,216.0,F-43m,half-Heusler (C1b / MgAgAs),,"[""Sn"", ""Sn"", ""Sn"", ""Sn"", ""Pt"", ""Pt"", ""Pt"", ""Pt"", ""Th"", ""Th"", ""Th"", ""Th""]","[[0.5, 0.0, 0.0], [0.5, 0.5, 0.5], [0.0, 0.0, 0.5], [0.0, 0.5, 0.0], [0.25, 0.75, 0.75], [0.25, 0.25, 0.25], [0.75, 0.75, 0.25], [0.75, 0.25, 0.75], [0.0, 0.0, 0.0], [0.0, 0.5, 0.5], [0.5, 0.0, 0.5], [0.5, 0.5, 0.0]]",A,primitive->conventional (x sqrt2),BTE master (PhononDB/Carrete/npj/SciRep),,https://mdr.nims.go.jp/datasets/a192430b-84c8-4334-80ee-b526dd044142,,PhononDB (Togo/NIMS MDR),https://mdr.nims.go.jp/datasets/a192430b-84c8-4334-80ee-b526dd044142,"LTC-calc.log unit cell (PBEsol-relaxed), same file as kappa",mp-19886,True,stoichiometric,ThSnPt
ThSnPt,1.784,W/m/K,680.0,BTE,1,full BTE,1.0,,6.730414,216.0,F-43m,half-Heusler (C1b / MgAgAs),,"[""Sn"", ""Sn"", ""Sn"", ""Sn"", ""Pt"", ""Pt"", ""Pt"", ""Pt"", ""Th"", ""Th"", ""Th"", ""Th""]","[[0.5, 0.0, 0.0], [0.5, 0.5, 0.5], [0.0, 0.0, 0.5], [0.0, 0.5, 0.0], [0.25, 0.75, 0.75], [0.25, 0.25, 0.25], [0.75, 0.75, 0.25], [0.75, 0.25, 0.75], [0.0, 0.0, 0.0], [0.0, 0.5, 0.5], [0.5, 0.0, 0.5], [0.5, 0.5, 0.0]]",A,primitive->conventional (x sqrt2),BTE master (PhononDB/Carrete/npj/SciRep),,https://mdr.nims.go.jp/datasets/a192430b-84c8-4334-80ee-b526dd044142,,PhononDB (Togo/NIMS MDR),https://mdr.nims.go.jp/datasets/a192430b-84c8-4334-80ee-b526dd044142,"LTC-calc.log unit cell (PBEsol-relaxed), same file as kappa",mp-19886,True,stoichiometric,ThSnPt
ThSnPt,1.758,W/m/K,690.0,BTE,1,full BTE,1.0,,6.730414,216.0,F-43m,half-Heusler (C1b / MgAgAs),,"[""Sn"", ""Sn"", ""Sn"", ""Sn"", ""Pt"", ""Pt"", ""Pt"", ""Pt"", ""Th"", ""Th"", ""Th"", ""Th""]","[[0.5, 0.0, 0.0], [0.5, 0.5, 0.5], [0.0, 0.0, 0.5], [0.0, 0.5, 0.0], [0.25, 0.75, 0.75], [0.25, 0.25, 0.25], [0.75, 0.75, 0.25], [0.75, 0.25, 0.75], [0.0, 0.0, 0.0], [0.0, 0.5, 0.5], [0.5, 0.0, 0.5], [0.5, 0.5, 0.0]]",A,primitive->conventional (x sqrt2),BTE master (PhononDB/Carrete/npj/SciRep),,https://mdr.nims.go.jp/datasets/a192430b-84c8-4334-80ee-b526dd044142,,PhononDB (Togo/NIMS MDR),https://mdr.nims.go.jp/datasets/a192430b-84c8-4334-80ee-b526dd044142,"LTC-calc.log unit cell (PBEsol-relaxed), same file as kappa",mp-19886,True,stoichiometric,ThSnPt
ThSnPt,1.733,W/m/K,700.0,BTE,1,full BTE,1.0,,6.730414,216.0,F-43m,half-Heusler (C1b / MgAgAs),,"[""Sn"", ""Sn"", ""Sn"", ""Sn"", ""Pt"", ""Pt"", ""Pt"", ""Pt"", ""Th"", ""Th"", ""Th"", ""Th""]","[[0.5, 0.0, 0.0], [0.5, 0.5, 0.5], [0.0, 0.0, 0.5], [0.0, 0.5, 0.0], [0.25, 0.75, 0.75], [0.25, 0.25, 0.25], [0.75, 0.75, 0.25], [0.75, 0.25, 0.75], [0.0, 0.0, 0.0], [0.0, 0.5, 0.5], [0.5, 0.0, 0.5], [0.5, 0.5, 0.0]]",A,primitive->conventional (x sqrt2),BTE master (PhononDB/Carrete/npj/SciRep),,https://mdr.nims.go.jp/datasets/a192430b-84c8-4334-80ee-b526dd044142,,PhononDB (Togo/NIMS MDR),https://mdr.nims.go.jp/datasets/a192430b-84c8-4334-80ee-b526dd044142,"LTC-calc.log unit cell (PBEsol-relaxed), same file as kappa",mp-19886,True,stoichiometric,ThSnPt
ThSnPt,1.709,W/m/K,710.0,BTE,1,full BTE,1.0,,6.730414,216.0,F-43m,half-Heusler (C1b / MgAgAs),,"[""Sn"", ""Sn"", ""Sn"", ""Sn"", ""Pt"", ""Pt"", ""Pt"", ""Pt"", ""Th"", ""Th"", ""Th"", ""Th""]","[[0.5, 0.0, 0.0], [0.5, 0.5, 0.5], [0.0, 0.0, 0.5], [0.0, 0.5, 0.0], [0.25, 0.75, 0.75], [0.25, 0.25, 0.25], [0.75, 0.75, 0.25], [0.75, 0.25, 0.75], [0.0, 0.0, 0.0], [0.0, 0.5, 0.5], [0.5, 0.0, 0.5], [0.5, 0.5, 0.0]]",A,primitive->conventional (x sqrt2),BTE master (PhononDB/Carrete/npj/SciRep),,https://mdr.nims.go.jp/datasets/a192430b-84c8-4334-80ee-b526dd044142,,PhononDB (Togo/NIMS MDR),https://mdr.nims.go.jp/datasets/a192430b-84c8-4334-80ee-b526dd044142,"LTC-calc.log unit cell (PBEsol-relaxed), same file as kappa",mp-19886,True,stoichiometric,ThSnPt
ThSnPt,1.685,W/m/K,720.0,BTE,1,full BTE,1.0,,6.730414,216.0,F-43m,half-Heusler (C1b / MgAgAs),,"[""Sn"", ""Sn"", ""Sn"", ""Sn"", ""Pt"", ""Pt"", ""Pt"", ""Pt"", ""Th"", ""Th"", ""Th"", ""Th""]","[[0.5, 0.0, 0.0], [0.5, 0.5, 0.5], [0.0, 0.0, 0.5], [0.0, 0.5, 0.0], [0.25, 0.75, 0.75], [0.25, 0.25, 0.25], [0.75, 0.75, 0.25], [0.75, 0.25, 0.75], [0.0, 0.0, 0.0], [0.0, 0.5, 0.5], [0.5, 0.0, 0.5], [0.5, 0.5, 0.0]]",A,primitive->conventional (x sqrt2),BTE master (PhononDB/Carrete/npj/SciRep),,https://mdr.nims.go.jp/datasets/a192430b-84c8-4334-80ee-b526dd044142,,PhononDB (Togo/NIMS MDR),https://mdr.nims.go.jp/datasets/a192430b-84c8-4334-80ee-b526dd044142,"LTC-calc.log unit cell (PBEsol-relaxed), same file as kappa",mp-19886,True,stoichiometric,ThSnPt
ThSnPt,1.662,W/m/K,730.0,BTE,1,full BTE,1.0,,6.730414,216.0,F-43m,half-Heusler (C1b / MgAgAs),,"[""Sn"", ""Sn"", ""Sn"", ""Sn"", ""Pt"", ""Pt"", ""Pt"", ""Pt"", ""Th"", ""Th"", ""Th"", ""Th""]","[[0.5, 0.0, 0.0], [0.5, 0.5, 0.5], [0.0, 0.0, 0.5], [0.0, 0.5, 0.0], [0.25, 0.75, 0.75], [0.25, 0.25, 0.25], [0.75, 0.75, 0.25], [0.75, 0.25, 0.75], [0.0, 0.0, 0.0], [0.0, 0.5, 0.5], [0.5, 0.0, 0.5], [0.5, 0.5, 0.0]]",A,primitive->conventional (x sqrt2),BTE master (PhononDB/Carrete/npj/SciRep),,https://mdr.nims.go.jp/datasets/a192430b-84c8-4334-80ee-b526dd044142,,PhononDB (Togo/NIMS MDR),https://mdr.nims.go.jp/datasets/a192430b-84c8-4334-80ee-b526dd044142,"LTC-calc.log unit cell (PBEsol-relaxed), same file as kappa",mp-19886,True,stoichiometric,ThSnPt
ThSnPt,1.64,W/m/K,740.0,BTE,1,full BTE,1.0,,6.730414,216.0,F-43m,half-Heusler (C1b / MgAgAs),,"[""Sn"", ""Sn"", ""Sn"", ""Sn"", ""Pt"", ""Pt"", ""Pt"", ""Pt"", ""Th"", ""Th"", ""Th"", ""Th""]","[[0.5, 0.0, 0.0], [0.5, 0.5, 0.5], [0.0, 0.0, 0.5], [0.0, 0.5, 0.0], [0.25, 0.75, 0.75], [0.25, 0.25, 0.25], [0.75, 0.75, 0.25], [0.75, 0.25, 0.75], [0.0, 0.0, 0.0], [0.0, 0.5, 0.5], [0.5, 0.0, 0.5], [0.5, 0.5, 0.0]]",A,primitive->conventional (x sqrt2),BTE master (PhononDB/Carrete/npj/SciRep),,https://mdr.nims.go.jp/datasets/a192430b-84c8-4334-80ee-b526dd044142,,PhononDB (Togo/NIMS MDR),https://mdr.nims.go.jp/datasets/a192430b-84c8-4334-80ee-b526dd044142,"LTC-calc.log unit cell (PBEsol-relaxed), same file as kappa",mp-19886,True,stoichiometric,ThSnPt
ThSnPt,1.618,W/m/K,750.0,BTE,1,full BTE,1.0,,6.730414,216.0,F-43m,half-Heusler (C1b / MgAgAs),,"[""Sn"", ""Sn"", ""Sn"", ""Sn"", ""Pt"", ""Pt"", ""Pt"", ""Pt"", ""Th"", ""Th"", ""Th"", ""Th""]","[[0.5, 0.0, 0.0], [0.5, 0.5, 0.5], [0.0, 0.0, 0.5], [0.0, 0.5, 0.0], [0.25, 0.75, 0.75], [0.25, 0.25, 0.25], [0.75, 0.75, 0.25], [0.75, 0.25, 0.75], [0.0, 0.0, 0.0], [0.0, 0.5, 0.5], [0.5, 0.0, 0.5], [0.5, 0.5, 0.0]]",A,primitive->conventional (x sqrt2),BTE master (PhononDB/Carrete/npj/SciRep),,https://mdr.nims.go.jp/datasets/a192430b-84c8-4334-80ee-b526dd044142,,PhononDB (Togo/NIMS MDR),https://mdr.nims.go.jp/datasets/a192430b-84c8-4334-80ee-b526dd044142,"LTC-calc.log unit cell (PBEsol-relaxed), same file as kappa",mp-19886,True,stoichiometric,ThSnPt
ThSnPt,1.597,W/m/K,760.0,BTE,1,full BTE,1.0,,6.730414,216.0,F-43m,half-Heusler (C1b / MgAgAs),,"[""Sn"", ""Sn"", ""Sn"", ""Sn"", ""Pt"", ""Pt"", ""Pt"", ""Pt"", ""Th"", ""Th"", ""Th"", ""Th""]","[[0.5, 0.0, 0.0], [0.5, 0.5, 0.5], [0.0, 0.0, 0.5], [0.0, 0.5, 0.0], [0.25, 0.75, 0.75], [0.25, 0.25, 0.25], [0.75, 0.75, 0.25], [0.75, 0.25, 0.75], [0.0, 0.0, 0.0], [0.0, 0.5, 0.5], [0.5, 0.0, 0.5], [0.5, 0.5, 0.0]]",A,primitive->conventional (x sqrt2),BTE master (PhononDB/Carrete/npj/SciRep),,https://mdr.nims.go.jp/datasets/a192430b-84c8-4334-80ee-b526dd044142,,PhononDB (Togo/NIMS MDR),https://mdr.nims.go.jp/datasets/a192430b-84c8-4334-80ee-b526dd044142,"LTC-calc.log unit cell (PBEsol-relaxed), same file as kappa",mp-19886,True,stoichiometric,ThSnPt
ThSnPt,1.577,W/m/K,770.0,BTE,1,full BTE,1.0,,6.730414,216.0,F-43m,half-Heusler (C1b / MgAgAs),,"[""Sn"", ""Sn"", ""Sn"", ""Sn"", ""Pt"", ""Pt"", ""Pt"", ""Pt"", ""Th"", ""Th"", ""Th"", ""Th""]","[[0.5, 0.0, 0.0], [0.5, 0.5, 0.5], [0.0, 0.0, 0.5], [0.0, 0.5, 0.0], [0.25, 0.75, 0.75], [0.25, 0.25, 0.25], [0.75, 0.75, 0.25], [0.75, 0.25, 0.75], [0.0, 0.0, 0.0], [0.0, 0.5, 0.5], [0.5, 0.0, 0.5], [0.5, 0.5, 0.0]]",A,primitive->conventional (x sqrt2),BTE master (PhononDB/Carrete/npj/SciRep),,https://mdr.nims.go.jp/datasets/a192430b-84c8-4334-80ee-b526dd044142,,PhononDB (Togo/NIMS MDR),https://mdr.nims.go.jp/datasets/a192430b-84c8-4334-80ee-b526dd044142,"LTC-calc.log unit cell (PBEsol-relaxed), same file as kappa",mp-19886,True,stoichiometric,ThSnPt
ThSnPt,1.557,W/m/K,780.0,BTE,1,full BTE,1.0,,6.730414,216.0,F-43m,half-Heusler (C1b / MgAgAs),,"[""Sn"", ""Sn"", ""Sn"", ""Sn"", ""Pt"", ""Pt"", ""Pt"", ""Pt"", ""Th"", ""Th"", ""Th"", ""Th""]","[[0.5, 0.0, 0.0], [0.5, 0.5, 0.5], [0.0, 0.0, 0.5], [0.0, 0.5, 0.0], [0.25, 0.75, 0.75], [0.25, 0.25, 0.25], [0.75, 0.75, 0.25], [0.75, 0.25, 0.75], [0.0, 0.0, 0.0], [0.0, 0.5, 0.5], [0.5, 0.0, 0.5], [0.5, 0.5, 0.0]]",A,primitive->conventional (x sqrt2),BTE master (PhononDB/Carrete/npj/SciRep),,https://mdr.nims.go.jp/datasets/a192430b-84c8-4334-80ee-b526dd044142,,PhononDB (Togo/NIMS MDR),https://mdr.nims.go.jp/datasets/a192430b-84c8-4334-80ee-b526dd044142,"LTC-calc.log unit cell (PBEsol-relaxed), same file as kappa",mp-19886,True,stoichiometric,ThSnPt
ThSnPt,1.537,W/m/K,790.0,BTE,1,full BTE,1.0,,6.730414,216.0,F-43m,half-Heusler (C1b / MgAgAs),,"[""Sn"", ""Sn"", ""Sn"", ""Sn"", ""Pt"", ""Pt"", ""Pt"", ""Pt"", ""Th"", ""Th"", ""Th"", ""Th""]","[[0.5, 0.0, 0.0], [0.5, 0.5, 0.5], [0.0, 0.0, 0.5], [0.0, 0.5, 0.0], [0.25, 0.75, 0.75], [0.25, 0.25, 0.25], [0.75, 0.75, 0.25], [0.75, 0.25, 0.75], [0.0, 0.0, 0.0], [0.0, 0.5, 0.5], [0.5, 0.0, 0.5], [0.5, 0.5, 0.0]]",A,primitive->conventional (x sqrt2),BTE master (PhononDB/Carrete/npj/SciRep),,https://mdr.nims.go.jp/datasets/a192430b-84c8-4334-80ee-b526dd044142,,PhononDB (Togo/NIMS MDR),https://mdr.nims.go.jp/datasets/a192430b-84c8-4334-80ee-b526dd044142,"LTC-calc.log unit cell (PBEsol-relaxed), same file as kappa",mp-19886,True,stoichiometric,ThSnPt
ThSnPt,1.518,W/m/K,800.0,BTE,1,full BTE,1.0,,6.730414,216.0,F-43m,half-Heusler (C1b / MgAgAs),,"[""Sn"", ""Sn"", ""Sn"", ""Sn"", ""Pt"", ""Pt"", ""Pt"", ""Pt"", ""Th"", ""Th"", ""Th"", ""Th""]","[[0.5, 0.0, 0.0], [0.5, 0.5, 0.5], [0.0, 0.0, 0.5], [0.0, 0.5, 0.0], [0.25, 0.75, 0.75], [0.25, 0.25, 0.25], [0.75, 0.75, 0.25], [0.75, 0.25, 0.75], [0.0, 0.0, 0.0], [0.0, 0.5, 0.5], [0.5, 0.0, 0.5], [0.5, 0.5, 0.0]]",A,primitive->conventional (x sqrt2),BTE master (PhononDB/Carrete/npj/SciRep),,https://mdr.nims.go.jp/datasets/a192430b-84c8-4334-80ee-b526dd044142,,PhononDB (Togo/NIMS MDR),https://mdr.nims.go.jp/datasets/a192430b-84c8-4334-80ee-b526dd044142,"LTC-calc.log unit cell (PBEsol-relaxed), same file as kappa",mp-19886,True,stoichiometric,ThSnPt
ThSnPt,1.499,W/m/K,810.0,BTE,1,full BTE,1.0,,6.730414,216.0,F-43m,half-Heusler (C1b / MgAgAs),,"[""Sn"", ""Sn"", ""Sn"", ""Sn"", ""Pt"", ""Pt"", ""Pt"", ""Pt"", ""Th"", ""Th"", ""Th"", ""Th""]","[[0.5, 0.0, 0.0], [0.5, 0.5, 0.5], [0.0, 0.0, 0.5], [0.0, 0.5, 0.0], [0.25, 0.75, 0.75], [0.25, 0.25, 0.25], [0.75, 0.75, 0.25], [0.75, 0.25, 0.75], [0.0, 0.0, 0.0], [0.0, 0.5, 0.5], [0.5, 0.0, 0.5], [0.5, 0.5, 0.0]]",A,primitive->conventional (x sqrt2),BTE master (PhononDB/Carrete/npj/SciRep),,https://mdr.nims.go.jp/datasets/a192430b-84c8-4334-80ee-b526dd044142,,PhononDB (Togo/NIMS MDR),https://mdr.nims.go.jp/datasets/a192430b-84c8-4334-80ee-b526dd044142,"LTC-calc.log unit cell (PBEsol-relaxed), same file as kappa",mp-19886,True,stoichiometric,ThSnPt
ThSnPt,1.481,W/m/K,820.0,BTE,1,full BTE,1.0,,6.730414,216.0,F-43m,half-Heusler (C1b / MgAgAs),,"[""Sn"", ""Sn"", ""Sn"", ""Sn"", ""Pt"", ""Pt"", ""Pt"", ""Pt"", ""Th"", ""Th"", ""Th"", ""Th""]","[[0.5, 0.0, 0.0], [0.5, 0.5, 0.5], [0.0, 0.0, 0.5], [0.0, 0.5, 0.0], [0.25, 0.75, 0.75], [0.25, 0.25, 0.25], [0.75, 0.75, 0.25], [0.75, 0.25, 0.75], [0.0, 0.0, 0.0], [0.0, 0.5, 0.5], [0.5, 0.0, 0.5], [0.5, 0.5, 0.0]]",A,primitive->conventional (x sqrt2),BTE master (PhononDB/Carrete/npj/SciRep),,https://mdr.nims.go.jp/datasets/a192430b-84c8-4334-80ee-b526dd044142,,PhononDB (Togo/NIMS MDR),https://mdr.nims.go.jp/datasets/a192430b-84c8-4334-80ee-b526dd044142,"LTC-calc.log unit cell (PBEsol-relaxed), same file as kappa",mp-19886,True,stoichiometric,ThSnPt
ThSnPt,1.463,W/m/K,830.0,BTE,1,full BTE,1.0,,6.730414,216.0,F-43m,half-Heusler (C1b / MgAgAs),,"[""Sn"", ""Sn"", ""Sn"", ""Sn"", ""Pt"", ""Pt"", ""Pt"", ""Pt"", ""Th"", ""Th"", ""Th"", ""Th""]","[[0.5, 0.0, 0.0], [0.5, 0.5, 0.5], [0.0, 0.0, 0.5], [0.0, 0.5, 0.0], [0.25, 0.75, 0.75], [0.25, 0.25, 0.25], [0.75, 0.75, 0.25], [0.75, 0.25, 0.75], [0.0, 0.0, 0.0], [0.0, 0.5, 0.5], [0.5, 0.0, 0.5], [0.5, 0.5, 0.0]]",A,primitive->conventional (x sqrt2),BTE master (PhononDB/Carrete/npj/SciRep),,https://mdr.nims.go.jp/datasets/a192430b-84c8-4334-80ee-b526dd044142,,PhononDB (Togo/NIMS MDR),https://mdr.nims.go.jp/datasets/a192430b-84c8-4334-80ee-b526dd044142,"LTC-calc.log unit cell (PBEsol-relaxed), same file as kappa",mp-19886,True,stoichiometric,ThSnPt
ThSnPt,1.446,W/m/K,840.0,BTE,1,full BTE,1.0,,6.730414,216.0,F-43m,half-Heusler (C1b / MgAgAs),,"[""Sn"", ""Sn"", ""Sn"", ""Sn"", ""Pt"", ""Pt"", ""Pt"", ""Pt"", ""Th"", ""Th"", ""Th"", ""Th""]","[[0.5, 0.0, 0.0], [0.5, 0.5, 0.5], [0.0, 0.0, 0.5], [0.0, 0.5, 0.0], [0.25, 0.75, 0.75], [0.25, 0.25, 0.25], [0.75, 0.75, 0.25], [0.75, 0.25, 0.75], [0.0, 0.0, 0.0], [0.0, 0.5, 0.5], [0.5, 0.0, 0.5], [0.5, 0.5, 0.0]]",A,primitive->conventional (x sqrt2),BTE master (PhononDB/Carrete/npj/SciRep),,https://mdr.nims.go.jp/datasets/a192430b-84c8-4334-80ee-b526dd044142,,PhononDB (Togo/NIMS MDR),https://mdr.nims.go.jp/datasets/a192430b-84c8-4334-80ee-b526dd044142,"LTC-calc.log unit cell (PBEsol-relaxed), same file as kappa",mp-19886,True,stoichiometric,ThSnPt
ThSnPt,1.429,W/m/K,850.0,BTE,1,full BTE,1.0,,6.730414,216.0,F-43m,half-Heusler (C1b / MgAgAs),,"[""Sn"", ""Sn"", ""Sn"", ""Sn"", ""Pt"", ""Pt"", ""Pt"", ""Pt"", ""Th"", ""Th"", ""Th"", ""Th""]","[[0.5, 0.0, 0.0], [0.5, 0.5, 0.5], [0.0, 0.0, 0.5], [0.0, 0.5, 0.0], [0.25, 0.75, 0.75], [0.25, 0.25, 0.25], [0.75, 0.75, 0.25], [0.75, 0.25, 0.75], [0.0, 0.0, 0.0], [0.0, 0.5, 0.5], [0.5, 0.0, 0.5], [0.5, 0.5, 0.0]]",A,primitive->conventional (x sqrt2),BTE master (PhononDB/Carrete/npj/SciRep),,https://mdr.nims.go.jp/datasets/a192430b-84c8-4334-80ee-b526dd044142,,PhononDB (Togo/NIMS MDR),https://mdr.nims.go.jp/datasets/a192430b-84c8-4334-80ee-b526dd044142,"LTC-calc.log unit cell (PBEsol-relaxed), same file as kappa",mp-19886,True,stoichiometric,ThSnPt
ThSnPt,1.413,W/m/K,860.0,BTE,1,full BTE,1.0,,6.730414,216.0,F-43m,half-Heusler (C1b / MgAgAs),,"[""Sn"", ""Sn"", ""Sn"", ""Sn"", ""Pt"", ""Pt"", ""Pt"", ""Pt"", ""Th"", ""Th"", ""Th"", ""Th""]","[[0.5, 0.0, 0.0], [0.5, 0.5, 0.5], [0.0, 0.0, 0.5], [0.0, 0.5, 0.0], [0.25, 0.75, 0.75], [0.25, 0.25, 0.25], [0.75, 0.75, 0.25], [0.75, 0.25, 0.75], [0.0, 0.0, 0.0], [0.0, 0.5, 0.5], [0.5, 0.0, 0.5], [0.5, 0.5, 0.0]]",A,primitive->conventional (x sqrt2),BTE master (PhononDB/Carrete/npj/SciRep),,https://mdr.nims.go.jp/datasets/a192430b-84c8-4334-80ee-b526dd044142,,PhononDB (Togo/NIMS MDR),https://mdr.nims.go.jp/datasets/a192430b-84c8-4334-80ee-b526dd044142,"LTC-calc.log unit cell (PBEsol-relaxed), same file as kappa",mp-19886,True,stoichiometric,ThSnPt
ThSnPt,1.397,W/m/K,870.0,BTE,1,full BTE,1.0,,6.730414,216.0,F-43m,half-Heusler (C1b / MgAgAs),,"[""Sn"", ""Sn"", ""Sn"", ""Sn"", ""Pt"", ""Pt"", ""Pt"", ""Pt"", ""Th"", ""Th"", ""Th"", ""Th""]","[[0.5, 0.0, 0.0], [0.5, 0.5, 0.5], [0.0, 0.0, 0.5], [0.0, 0.5, 0.0], [0.25, 0.75, 0.75], [0.25, 0.25, 0.25], [0.75, 0.75, 0.25], [0.75, 0.25, 0.75], [0.0, 0.0, 0.0], [0.0, 0.5, 0.5], [0.5, 0.0, 0.5], [0.5, 0.5, 0.0]]",A,primitive->conventional (x sqrt2),BTE master (PhononDB/Carrete/npj/SciRep),,https://mdr.nims.go.jp/datasets/a192430b-84c8-4334-80ee-b526dd044142,,PhononDB (Togo/NIMS MDR),https://mdr.nims.go.jp/datasets/a192430b-84c8-4334-80ee-b526dd044142,"LTC-calc.log unit cell (PBEsol-relaxed), same file as kappa",mp-19886,True,stoichiometric,ThSnPt
ThSnPt,1.381,W/m/K,880.0,BTE,1,full BTE,1.0,,6.730414,216.0,F-43m,half-Heusler (C1b / MgAgAs),,"[""Sn"", ""Sn"", ""Sn"", ""Sn"", ""Pt"", ""Pt"", ""Pt"", ""Pt"", ""Th"", ""Th"", ""Th"", ""Th""]","[[0.5, 0.0, 0.0], [0.5, 0.5, 0.5], [0.0, 0.0, 0.5], [0.0, 0.5, 0.0], [0.25, 0.75, 0.75], [0.25, 0.25, 0.25], [0.75, 0.75, 0.25], [0.75, 0.25, 0.75], [0.0, 0.0, 0.0], [0.0, 0.5, 0.5], [0.5, 0.0, 0.5], [0.5, 0.5, 0.0]]",A,primitive->conventional (x sqrt2),BTE master (PhononDB/Carrete/npj/SciRep),,https://mdr.nims.go.jp/datasets/a192430b-84c8-4334-80ee-b526dd044142,,PhononDB (Togo/NIMS MDR),https://mdr.nims.go.jp/datasets/a192430b-84c8-4334-80ee-b526dd044142,"LTC-calc.log unit cell (PBEsol-relaxed), same file as kappa",mp-19886,True,stoichiometric,ThSnPt
ThSnPt,1.365,W/m/K,890.0,BTE,1,full BTE,1.0,,6.730414,216.0,F-43m,half-Heusler (C1b / MgAgAs),,"[""Sn"", ""Sn"", ""Sn"", ""Sn"", ""Pt"", ""Pt"", ""Pt"", ""Pt"", ""Th"", ""Th"", ""Th"", ""Th""]","[[0.5, 0.0, 0.0], [0.5, 0.5, 0.5], [0.0, 0.0, 0.5], [0.0, 0.5, 0.0], [0.25, 0.75, 0.75], [0.25, 0.25, 0.25], [0.75, 0.75, 0.25], [0.75, 0.25, 0.75], [0.0, 0.0, 0.0], [0.0, 0.5, 0.5], [0.5, 0.0, 0.5], [0.5, 0.5, 0.0]]",A,primitive->conventional (x sqrt2),BTE master (PhononDB/Carrete/npj/SciRep),,https://mdr.nims.go.jp/datasets/a192430b-84c8-4334-80ee-b526dd044142,,PhononDB (Togo/NIMS MDR),https://mdr.nims.go.jp/datasets/a192430b-84c8-4334-80ee-b526dd044142,"LTC-calc.log unit cell (PBEsol-relaxed), same file as kappa",mp-19886,True,stoichiometric,ThSnPt
ThSnPt,1.35,W/m/K,900.0,BTE,1,full BTE,1.0,,6.730414,216.0,F-43m,half-Heusler (C1b / MgAgAs),,"[""Sn"", ""Sn"", ""Sn"", ""Sn"", ""Pt"", ""Pt"", ""Pt"", ""Pt"", ""Th"", ""Th"", ""Th"", ""Th""]","[[0.5, 0.0, 0.0], [0.5, 0.5, 0.5], [0.0, 0.0, 0.5], [0.0, 0.5, 0.0], [0.25, 0.75, 0.75], [0.25, 0.25, 0.25], [0.75, 0.75, 0.25], [0.75, 0.25, 0.75], [0.0, 0.0, 0.0], [0.0, 0.5, 0.5], [0.5, 0.0, 0.5], [0.5, 0.5, 0.0]]",A,primitive->conventional (x sqrt2),BTE master (PhononDB/Carrete/npj/SciRep),,https://mdr.nims.go.jp/datasets/a192430b-84c8-4334-80ee-b526dd044142,,PhononDB (Togo/NIMS MDR),https://mdr.nims.go.jp/datasets/a192430b-84c8-4334-80ee-b526dd044142,"LTC-calc.log unit cell (PBEsol-relaxed), same file as kappa",mp-19886,True,stoichiometric,ThSnPt
ThSnPt,1.336,W/m/K,910.0,BTE,1,full BTE,1.0,,6.730414,216.0,F-43m,half-Heusler (C1b / MgAgAs),,"[""Sn"", ""Sn"", ""Sn"", ""Sn"", ""Pt"", ""Pt"", ""Pt"", ""Pt"", ""Th"", ""Th"", ""Th"", ""Th""]","[[0.5, 0.0, 0.0], [0.5, 0.5, 0.5], [0.0, 0.0, 0.5], [0.0, 0.5, 0.0], [0.25, 0.75, 0.75], [0.25, 0.25, 0.25], [0.75, 0.75, 0.25], [0.75, 0.25, 0.75], [0.0, 0.0, 0.0], [0.0, 0.5, 0.5], [0.5, 0.0, 0.5], [0.5, 0.5, 0.0]]",A,primitive->conventional (x sqrt2),BTE master (PhononDB/Carrete/npj/SciRep),,https://mdr.nims.go.jp/datasets/a192430b-84c8-4334-80ee-b526dd044142,,PhononDB (Togo/NIMS MDR),https://mdr.nims.go.jp/datasets/a192430b-84c8-4334-80ee-b526dd044142,"LTC-calc.log unit cell (PBEsol-relaxed), same file as kappa",mp-19886,True,stoichiometric,ThSnPt
ThSnPt,1.321,W/m/K,920.0,BTE,1,full BTE,1.0,,6.730414,216.0,F-43m,half-Heusler (C1b / MgAgAs),,"[""Sn"", ""Sn"", ""Sn"", ""Sn"", ""Pt"", ""Pt"", ""Pt"", ""Pt"", ""Th"", ""Th"", ""Th"", ""Th""]","[[0.5, 0.0, 0.0], [0.5, 0.5, 0.5], [0.0, 0.0, 0.5], [0.0, 0.5, 0.0], [0.25, 0.75, 0.75], [0.25, 0.25, 0.25], [0.75, 0.75, 0.25], [0.75, 0.25, 0.75], [0.0, 0.0, 0.0], [0.0, 0.5, 0.5], [0.5, 0.0, 0.5], [0.5, 0.5, 0.0]]",A,primitive->conventional (x sqrt2),BTE master (PhononDB/Carrete/npj/SciRep),,https://mdr.nims.go.jp/datasets/a192430b-84c8-4334-80ee-b526dd044142,,PhononDB (Togo/NIMS MDR),https://mdr.nims.go.jp/datasets/a192430b-84c8-4334-80ee-b526dd044142,"LTC-calc.log unit cell (PBEsol-relaxed), same file as kappa",mp-19886,True,stoichiometric,ThSnPt
ThSnPt,1.307,W/m/K,930.0,BTE,1,full BTE,1.0,,6.730414,216.0,F-43m,half-Heusler (C1b / MgAgAs),,"[""Sn"", ""Sn"", ""Sn"", ""Sn"", ""Pt"", ""Pt"", ""Pt"", ""Pt"", ""Th"", ""Th"", ""Th"", ""Th""]","[[0.5, 0.0, 0.0], [0.5, 0.5, 0.5], [0.0, 0.0, 0.5], [0.0, 0.5, 0.0], [0.25, 0.75, 0.75], [0.25, 0.25, 0.25], [0.75, 0.75, 0.25], [0.75, 0.25, 0.75], [0.0, 0.0, 0.0], [0.0, 0.5, 0.5], [0.5, 0.0, 0.5], [0.5, 0.5, 0.0]]",A,primitive->conventional (x sqrt2),BTE master (PhononDB/Carrete/npj/SciRep),,https://mdr.nims.go.jp/datasets/a192430b-84c8-4334-80ee-b526dd044142,,PhononDB (Togo/NIMS MDR),https://mdr.nims.go.jp/datasets/a192430b-84c8-4334-80ee-b526dd044142,"LTC-calc.log unit cell (PBEsol-relaxed), same file as kappa",mp-19886,True,stoichiometric,ThSnPt
ThSnPt,1.293,W/m/K,940.0,BTE,1,full BTE,1.0,,6.730414,216.0,F-43m,half-Heusler (C1b / MgAgAs),,"[""Sn"", ""Sn"", ""Sn"", ""Sn"", ""Pt"", ""Pt"", ""Pt"", ""Pt"", ""Th"", ""Th"", ""Th"", ""Th""]","[[0.5, 0.0, 0.0], [0.5, 0.5, 0.5], [0.0, 0.0, 0.5], [0.0, 0.5, 0.0], [0.25, 0.75, 0.75], [0.25, 0.25, 0.25], [0.75, 0.75, 0.25], [0.75, 0.25, 0.75], [0.0, 0.0, 0.0], [0.0, 0.5, 0.5], [0.5, 0.0, 0.5], [0.5, 0.5, 0.0]]",A,primitive->conventional (x sqrt2),BTE master (PhononDB/Carrete/npj/SciRep),,https://mdr.nims.go.jp/datasets/a192430b-84c8-4334-80ee-b526dd044142,,PhononDB (Togo/NIMS MDR),https://mdr.nims.go.jp/datasets/a192430b-84c8-4334-80ee-b526dd044142,"LTC-calc.log unit cell (PBEsol-relaxed), same file as kappa",mp-19886,True,stoichiometric,ThSnPt
ThSnPt,1.28,W/m/K,950.0,BTE,1,full BTE,1.0,,6.730414,216.0,F-43m,half-Heusler (C1b / MgAgAs),,"[""Sn"", ""Sn"", ""Sn"", ""Sn"", ""Pt"", ""Pt"", ""Pt"", ""Pt"", ""Th"", ""Th"", ""Th"", ""Th""]","[[0.5, 0.0, 0.0], [0.5, 0.5, 0.5], [0.0, 0.0, 0.5], [0.0, 0.5, 0.0], [0.25, 0.75, 0.75], [0.25, 0.25, 0.25], [0.75, 0.75, 0.25], [0.75, 0.25, 0.75], [0.0, 0.0, 0.0], [0.0, 0.5, 0.5], [0.5, 0.0, 0.5], [0.5, 0.5, 0.0]]",A,primitive->conventional (x sqrt2),BTE master (PhononDB/Carrete/npj/SciRep),,https://mdr.nims.go.jp/datasets/a192430b-84c8-4334-80ee-b526dd044142,,PhononDB (Togo/NIMS MDR),https://mdr.nims.go.jp/datasets/a192430b-84c8-4334-80ee-b526dd044142,"LTC-calc.log unit cell (PBEsol-relaxed), same file as kappa",mp-19886,True,stoichiometric,ThSnPt
ThSnPt,1.267,W/m/K,960.0,BTE,1,full BTE,1.0,,6.730414,216.0,F-43m,half-Heusler (C1b / MgAgAs),,"[""Sn"", ""Sn"", ""Sn"", ""Sn"", ""Pt"", ""Pt"", ""Pt"", ""Pt"", ""Th"", ""Th"", ""Th"", ""Th""]","[[0.5, 0.0, 0.0], [0.5, 0.5, 0.5], [0.0, 0.0, 0.5], [0.0, 0.5, 0.0], [0.25, 0.75, 0.75], [0.25, 0.25, 0.25], [0.75, 0.75, 0.25], [0.75, 0.25, 0.75], [0.0, 0.0, 0.0], [0.0, 0.5, 0.5], [0.5, 0.0, 0.5], [0.5, 0.5, 0.0]]",A,primitive->conventional (x sqrt2),BTE master (PhononDB/Carrete/npj/SciRep),,https://mdr.nims.go.jp/datasets/a192430b-84c8-4334-80ee-b526dd044142,,PhononDB (Togo/NIMS MDR),https://mdr.nims.go.jp/datasets/a192430b-84c8-4334-80ee-b526dd044142,"LTC-calc.log unit cell (PBEsol-relaxed), same file as kappa",mp-19886,True,stoichiometric,ThSnPt
ThSnPt,1.254,W/m/K,970.0,BTE,1,full BTE,1.0,,6.730414,216.0,F-43m,half-Heusler (C1b / MgAgAs),,"[""Sn"", ""Sn"", ""Sn"", ""Sn"", ""Pt"", ""Pt"", ""Pt"", ""Pt"", ""Th"", ""Th"", ""Th"", ""Th""]","[[0.5, 0.0, 0.0], [0.5, 0.5, 0.5], [0.0, 0.0, 0.5], [0.0, 0.5, 0.0], [0.25, 0.75, 0.75], [0.25, 0.25, 0.25], [0.75, 0.75, 0.25], [0.75, 0.25, 0.75], [0.0, 0.0, 0.0], [0.0, 0.5, 0.5], [0.5, 0.0, 0.5], [0.5, 0.5, 0.0]]",A,primitive->conventional (x sqrt2),BTE master (PhononDB/Carrete/npj/SciRep),,https://mdr.nims.go.jp/datasets/a192430b-84c8-4334-80ee-b526dd044142,,PhononDB (Togo/NIMS MDR),https://mdr.nims.go.jp/datasets/a192430b-84c8-4334-80ee-b526dd044142,"LTC-calc.log unit cell (PBEsol-relaxed), same file as kappa",mp-19886,True,stoichiometric,ThSnPt
ThSnPt,1.241,W/m/K,980.0,BTE,1,full BTE,1.0,,6.730414,216.0,F-43m,half-Heusler (C1b / MgAgAs),,"[""Sn"", ""Sn"", ""Sn"", ""Sn"", ""Pt"", ""Pt"", ""Pt"", ""Pt"", ""Th"", ""Th"", ""Th"", ""Th""]","[[0.5, 0.0, 0.0], [0.5, 0.5, 0.5], [0.0, 0.0, 0.5], [0.0, 0.5, 0.0], [0.25, 0.75, 0.75], [0.25, 0.25, 0.25], [0.75, 0.75, 0.25], [0.75, 0.25, 0.75], [0.0, 0.0, 0.0], [0.0, 0.5, 0.5], [0.5, 0.0, 0.5], [0.5, 0.5, 0.0]]",A,primitive->conventional (x sqrt2),BTE master (PhononDB/Carrete/npj/SciRep),,https://mdr.nims.go.jp/datasets/a192430b-84c8-4334-80ee-b526dd044142,,PhononDB (Togo/NIMS MDR),https://mdr.nims.go.jp/datasets/a192430b-84c8-4334-80ee-b526dd044142,"LTC-calc.log unit cell (PBEsol-relaxed), same file as kappa",mp-19886,True,stoichiometric,ThSnPt
ThSnPt,1.228,W/m/K,990.0,BTE,1,full BTE,1.0,,6.730414,216.0,F-43m,half-Heusler (C1b / MgAgAs),,"[""Sn"", ""Sn"", ""Sn"", ""Sn"", ""Pt"", ""Pt"", ""Pt"", ""Pt"", ""Th"", ""Th"", ""Th"", ""Th""]","[[0.5, 0.0, 0.0], [0.5, 0.5, 0.5], [0.0, 0.0, 0.5], [0.0, 0.5, 0.0], [0.25, 0.75, 0.75], [0.25, 0.25, 0.25], [0.75, 0.75, 0.25], [0.75, 0.25, 0.75], [0.0, 0.0, 0.0], [0.0, 0.5, 0.5], [0.5, 0.0, 0.5], [0.5, 0.5, 0.0]]",A,primitive->conventional (x sqrt2),BTE master (PhononDB/Carrete/npj/SciRep),,https://mdr.nims.go.jp/datasets/a192430b-84c8-4334-80ee-b526dd044142,,PhononDB (Togo/NIMS MDR),https://mdr.nims.go.jp/datasets/a192430b-84c8-4334-80ee-b526dd044142,"LTC-calc.log unit cell (PBEsol-relaxed), same file as kappa",mp-19886,True,stoichiometric,ThSnPt
ThSnPt,1.216,W/m/K,1000.0,BTE,1,full BTE,1.0,,6.730414,216.0,F-43m,half-Heusler (C1b / MgAgAs),,"[""Sn"", ""Sn"", ""Sn"", ""Sn"", ""Pt"", ""Pt"", ""Pt"", ""Pt"", ""Th"", ""Th"", ""Th"", ""Th""]","[[0.5, 0.0, 0.0], [0.5, 0.5, 0.5], [0.0, 0.0, 0.5], [0.0, 0.5, 0.0], [0.25, 0.75, 0.75], [0.25, 0.25, 0.25], [0.75, 0.75, 0.25], [0.75, 0.25, 0.75], [0.0, 0.0, 0.0], [0.0, 0.5, 0.5], [0.5, 0.0, 0.5], [0.5, 0.5, 0.0]]",A,primitive->conventional (x sqrt2),BTE master (PhononDB/Carrete/npj/SciRep),,https://mdr.nims.go.jp/datasets/a192430b-84c8-4334-80ee-b526dd044142,,PhononDB (Togo/NIMS MDR),https://mdr.nims.go.jp/datasets/a192430b-84c8-4334-80ee-b526dd044142,"LTC-calc.log unit cell (PBEsol-relaxed), same file as kappa",mp-19886,True,stoichiometric,ThSnPt
TiAgB,20.379,W/m/K,300.0,"semi-empirical (Slack / Debye-Callaway-type, NOT BTE)",1,full BTE,1.0,,5.41,216.0,F-43m,half Heusler (C1_b / MgAgAs),ABC,,,B,conventional,repository mining,10.48550/arXiv.2501.11644,https://github.com/ertekin-research-group/halfheusler-space/blob/main/HH_overview.csv,,repository mining,https://github.com/AMRL-2018/MachineLearning_Half_Heusler/blob/master/data/halfHeusler.csv,"alatt column (AFLOW T0003 half-Heusler relaxed lattice constant, same table as kappa)",AMRL-2018/MachineLearning_Half_Heusler data/halfHeusler.csv | AFLOW Ag1B1Ti1.T0003.ABC,True,stoichiometric,TiAgB
TiAlAg,14.475,W/m/K,300.0,"semi-empirical (Slack / Debye-Callaway-type, NOT BTE)",1,full BTE,1.0,,6.112,216.0,F-43m,half Heusler (C1_b / MgAgAs),,,,C,conventional,repository mining,10.48550/arXiv.2501.11644,https://github.com/ertekin-research-group/halfheusler-space/blob/main/HH_overview.csv,,repository mining,https://github.com/ertekin-research-group/halfheusler-space/blob/main/HH_overview.csv,"""Lattice Parameter (Angstroms)"" column, DFT-PBE relaxed, same table as kappa_L",ertekin-research-group/halfheusler-space HH_overview.csv,True,stoichiometric,TiAlAg
TiAlAu,13.674,W/m/K,300.0,"semi-empirical (Slack / Debye-Callaway-type, NOT BTE)",1,full BTE,1.0,,5.99,216.0,F-43m,half Heusler (C1_b / MgAgAs),ABC,,,B,conventional,repository mining,10.48550/arXiv.2501.11644,https://github.com/ertekin-research-group/halfheusler-space/blob/main/HH_overview.csv,,repository mining,https://github.com/AMRL-2018/MachineLearning_Half_Heusler/blob/master/data/halfHeusler.csv,"alatt column (AFLOW T0003 half-Heusler relaxed lattice constant, same table as kappa)",AMRL-2018/MachineLearning_Half_Heusler data/halfHeusler.csv | AFLOW Al1Au1Ti1.T0003.ABC,True,stoichiometric,TiAlAu
TiAlFeCo,60.1467,W/m/K,300.0,"BTE (phono3py-class, Phonix auto-kappa)",1,full BTE,1.0,,5.809700000000001,216.0,,,,"Al,Co,Fe,Ti","[[0.5, 0.5, 0.5], [0.0, 0.0, 0.0], [0.25, 0.25, 0.25], [0.75, 0.75, 0.75]]",A,primitive->conventional (x sqrt2),Phonix (first-principles BTE),10.1038/s41524-026-02033-w,https://huggingface.co/datasets/phonix-db/phonix-summary,"phonix-summary, HF datasets-server",Materials Project,,MP relaxed structure,,False,stoichiometric,TiAlFeCo
TiAsIr,30.1,W/m/K,300.0,BTE-approx,1,full BTE,1.0,,5.9431,216.0,F-43m,T0003.ABC,,"[""As"", ""Ir"", ""Ti""]","[[0.5, 0.5, 0.5], [0.75, 0.75, 0.75], [0, 0, 0]]",A,primitive->conventional (x sqrt2),BTE master (PhononDB/Carrete/npj/SciRep),10.1103/PhysRevX.4.011019,https://doi.org/10.1103/PhysRevX.4.011019,,Carrete PRX 4:011019 (2014),https://doi.org/10.1103/PhysRevX.4.011019,AFLOW aflow:a3a8d8c431ac440c (aflowlib.duke.edu:AFLOWDATA/LIB3_WEB/AsIrTi_sv/T0003.ABC) - lowest-enthalpy F-43m 3-atom entry; AFLOW is the structure source used by Carrete et al.,"Carrete et al. PRX 4, 011019 (2014), Table III, compound IrAsTi",True,stoichiometric,TiAsIr
TiAsIr,20.877,W/m/K,300.0,"semi-empirical (Slack / Debye-Callaway-type, NOT BTE)",1,full BTE,1.0,,5.9431,216.0,F-43m,T0003.ABC,,"[""As"", ""Ir"", ""Ti""]","[[0.5, 0.5, 0.5], [0.75, 0.75, 0.75], [0, 0, 0]]",A,primitive->conventional (x sqrt2),repository mining,10.48550/arXiv.2501.11644,https://github.com/ertekin-research-group/halfheusler-space/blob/main/HH_overview.csv,,Carrete PRX 4:011019 (2014),https://doi.org/10.1103/PhysRevX.4.011019,AFLOW aflow:a3a8d8c431ac440c (aflowlib.duke.edu:AFLOWDATA/LIB3_WEB/AsIrTi_sv/T0003.ABC) - lowest-enthalpy F-43m 3-atom entry; AFLOW is the structure source used by Carrete et al.,"Carrete et al. PRX 4, 011019 (2014), Table III, compound IrAsTi",True,stoichiometric,TiAsIr
TiAsIr,14.12,W/m/K,500.0,BTE (TDEP),1,full BTE,1.0,,5.9431,216.0,F-43m,T0003.ABC,,"[""As"", ""Ir"", ""Ti""]","[[0.5, 0.5, 0.5], [0.75, 0.75, 0.75], [0, 0, 0]]",A,primitive->conventional (x sqrt2),paper mining,10.1016/j.commatsci.2021.110938,https://arxiv.org/abs/2107.03735,"Appendix A, Table A.1 (arXiv:2107.03735, p.17) - DFT value only; parenthetical ML predictions excluded",Carrete PRX 4:011019 (2014),https://doi.org/10.1103/PhysRevX.4.011019,AFLOW aflow:a3a8d8c431ac440c (aflowlib.duke.edu:AFLOWDATA/LIB3_WEB/AsIrTi_sv/T0003.ABC) - lowest-enthalpy F-43m 3-atom entry; AFLOW is the structure source used by Carrete et al.,"Carrete et al. PRX 4, 011019 (2014), Table III, compound IrAsTi",True,stoichiometric,TiAsIr
TiAsIr,14.12,W/m/K,500.0,TDEP (three-phonon + isotope scattering),1,full BTE,1.0,,5.9431,216.0,F-43m,T0003.ABC,,"[""As"", ""Ir"", ""Ti""]","[[0.5, 0.5, 0.5], [0.75, 0.75, 0.75], [0, 0, 0]]",A,primitive->conventional (x sqrt2),"paper mining (PDF, batch 2)",arxiv:2107.03735v2,,Table A.1,Carrete PRX 4:011019 (2014),https://doi.org/10.1103/PhysRevX.4.011019,AFLOW aflow:a3a8d8c431ac440c (aflowlib.duke.edu:AFLOWDATA/LIB3_WEB/AsIrTi_sv/T0003.ABC) - lowest-enthalpy F-43m 3-atom entry; AFLOW is the structure source used by Carrete et al.,"Carrete et al. PRX 4, 011019 (2014), Table III, compound IrAsTi",True,stoichiometric,TiAsIr
TiAsRh,33.1,W/m/K,300.0,BTE-approx,1,full BTE,1.0,,5.8963,216.0,F-43m,T0003.ABC,,"[""As"", ""Rh"", ""Ti""]","[[0.5, 0.5, 0.5], [0.25, 0.25, 0.25], [0, 0, 0]]",A,primitive->conventional (x sqrt2),BTE master (PhononDB/Carrete/npj/SciRep),10.1103/PhysRevX.4.011019,https://doi.org/10.1103/PhysRevX.4.011019,,Carrete PRX 4:011019 (2014),https://doi.org/10.1103/PhysRevX.4.011019,AFLOW aflow:9aa04101c1bfa136 (aflowlib.duke.edu:AFLOWDATA/LIB3_WEB/AsRh_pvTi_sv/T0003.ABC) - lowest-enthalpy F-43m 3-atom entry; AFLOW is the structure source used by Carrete et al.,"Carrete et al. PRX 4, 011019 (2014), Table III, compound RhAsTi",True,stoichiometric,TiAsRh
TiAsRh,24.728,W/m/K,300.0,"semi-empirical (Slack / Debye-Callaway-type, NOT BTE)",1,full BTE,1.0,,5.8963,216.0,F-43m,T0003.ABC,,"[""As"", ""Rh"", ""Ti""]","[[0.5, 0.5, 0.5], [0.25, 0.25, 0.25], [0, 0, 0]]",A,primitive->conventional (x sqrt2),repository mining,10.48550/arXiv.2501.11644,https://github.com/ertekin-research-group/halfheusler-space/blob/main/HH_overview.csv,,Carrete PRX 4:011019 (2014),https://doi.org/10.1103/PhysRevX.4.011019,AFLOW aflow:9aa04101c1bfa136 (aflowlib.duke.edu:AFLOWDATA/LIB3_WEB/AsRh_pvTi_sv/T0003.ABC) - lowest-enthalpy F-43m 3-atom entry; AFLOW is the structure source used by Carrete et al.,"Carrete et al. PRX 4, 011019 (2014), Table III, compound RhAsTi",True,stoichiometric,TiAsRh
TiAsRh,17.52,W/m/K,500.0,BTE (TDEP),1,full BTE,1.0,,5.8963,216.0,F-43m,T0003.ABC,,"[""As"", ""Rh"", ""Ti""]","[[0.5, 0.5, 0.5], [0.25, 0.25, 0.25], [0, 0, 0]]",A,primitive->conventional (x sqrt2),paper mining,10.1016/j.commatsci.2021.110938,https://arxiv.org/abs/2107.03735,"Appendix A, Table A.1 (arXiv:2107.03735, p.17) - DFT value only; parenthetical ML predictions excluded",Carrete PRX 4:011019 (2014),https://doi.org/10.1103/PhysRevX.4.011019,AFLOW aflow:9aa04101c1bfa136 (aflowlib.duke.edu:AFLOWDATA/LIB3_WEB/AsRh_pvTi_sv/T0003.ABC) - lowest-enthalpy F-43m 3-atom entry; AFLOW is the structure source used by Carrete et al.,"Carrete et al. PRX 4, 011019 (2014), Table III, compound RhAsTi",True,stoichiometric,TiAsRh
