Repository: Shivamrandive747/Thermalconductivity_prediction

# Calibrating first-principles lattice thermal conductivity to experiment

**A curated half-Heusler dataset and a validated transfer function.**

Published first-principles transport calculations of lattice thermal conductivity exceed what
laboratories measure for the same compound by a **median factor of 1.55**. That offset is regular
enough to be removed in closed form:

$$\kappa_L^{\mathrm{expt}}(T) \;=\; \kappa_L^{\mathrm{BTE}}(T)\;\min\!\left[c\left(\tfrac{T}{300}\right)^{p},\,1\right],
\qquad c = 0.51,\quad p = 0.80$$

Inside a domain of applicability declared before the validation set was scored, this places

File: data/Target_Materials/HEUSLER_KAPPA_TRAINING_SET.csv (part 143 of 192)
formula,kappa_L,kappa_units,temperature_K,method,method_tier,tier_name,weight,kappa_basis,struct_a_A,struct_spacegroup,struct_sg_symbol,struct_prototype,struct_site_ordering,struct_species,struct_frac_coords,struct_grade,lattice_convention,source,source_doi,source_url,source_location,struct_source,struct_source_url,struct_source_detail,struct_id,struct_same_paper_as_kappa,stoichiometry,parent_formula
TiAsRh,17.52,W/m/K,500.0,TDEP (three-phonon + isotope scattering),1,full BTE,1.0,,5.8963,216.0,F-43m,T0003.ABC,,"[""As"", ""Rh"", ""Ti""]","[[0.5, 0.5, 0.5], [0.25, 0.25, 0.25], [0, 0, 0]]",A,primitive->conventional (x sqrt2),"paper mining (PDF, batch 2)",arxiv:2107.03735v2,,Table A.1,Carrete PRX 4:011019 (2014),https://doi.org/10.1103/PhysRevX.4.011019,AFLOW aflow:9aa04101c1bfa136 (aflowlib.duke.edu:AFLOWDATA/LIB3_WEB/AsRh_pvTi_sv/T0003.ABC) - lowest-enthalpy F-43m 3-atom entry; AFLOW is the structure source used by Carrete et al.,"Carrete et al. PRX 4, 011019 (2014), Table III, compound RhAsTi",True,stoichiometric,TiAsRh
TiBAu,17.467,W/m/K,300.0,"semi-empirical (Slack / Debye-Callaway-type, NOT BTE)",1,full BTE,1.0,,5.43,216.0,F-43m,half Heusler (C1_b / MgAgAs),ABC,,,B,conventional,repository mining,10.48550/arXiv.2501.11644,https://github.com/ertekin-research-group/halfheusler-space/blob/main/HH_overview.csv,,repository mining,https://github.com/AMRL-2018/MachineLearning_Half_Heusler/blob/master/data/halfHeusler.csv,"alatt column (AFLOW T0003 half-Heusler relaxed lattice constant, same table as kappa)",AMRL-2018/MachineLearning_Half_Heusler data/halfHeusler.csv | AFLOW Au1B1Ti1.T0003.ABC,True,stoichiometric,TiBAu
TiBeIr2,37.836,W/m/K,200.0,BTE,1,full BTE,1.0,,5.891077,225.0,Fm-3m,full Heusler (L2_1 / Cu2MnAl),,"[""Ti"", ""Ti"", ""Ti"", ""Ti"", ""Be"", ""Be"", ""Be"", ""Be"", ""Ir"", ""Ir"", ""Ir"", ""Ir"", ""Ir"", ""Ir"", ""Ir"", ""Ir""]","[[0.0, 0.0, 0.0], [0.0, 0.5, 0.5], [0.5, 0.0, 0.5], [0.5, 0.5, 0.0], [0.5, 0.0, 0.0], [0.5, 0.5, 0.5], [0.0, 0.0, 0.5], [0.0, 0.5, 0.0], [0.25, 0.25, 0.75], [0.25, 0.75, 0.75], [0.25, 0.75, 0.25], [0.25, 0.25, 0.25], [0.75, 0.25, 0.25], [0.75, 0.75, 0.25], [0.75, 0.75, 0.75], [0.75, 0.25, 0.75]]",A,primitive->conventional (x sqrt2),BTE master (PhononDB/Carrete/npj/SciRep),,https://mdr.nims.go.jp/datasets/ec367855-1232-400f-a3cb-5b2ac4e1546c,,PhononDB (Togo/NIMS MDR),https://mdr.nims.go.jp/datasets/ec367855-1232-400f-a3cb-5b2ac4e1546c,"LTC-calc.log unit cell (PBEsol-relaxed), same file as kappa",mp-866154,True,stoichiometric,TiBeIr2
TiBeIr2,35.484,W/m/K,210.0,BTE,1,full BTE,1.0,,5.891077,225.0,Fm-3m,full Heusler (L2_1 / Cu2MnAl),,"[""Ti"", ""Ti"", ""Ti"", ""Ti"", ""Be"", ""Be"", ""Be"", ""Be"", ""Ir"", ""Ir"", ""Ir"", ""Ir"", ""Ir"", ""Ir"", ""Ir"", ""Ir""]","[[0.0, 0.0, 0.0], [0.0, 0.5, 0.5], [0.5, 0.0, 0.5], [0.5, 0.5, 0.0], [0.5, 0.0, 0.0], [0.5, 0.5, 0.5], [0.0, 0.0, 0.5], [0.0, 0.5, 0.0], [0.25, 0.25, 0.75], [0.25, 0.75, 0.75], [0.25, 0.75, 0.25], [0.25, 0.25, 0.25], [0.75, 0.25, 0.25], [0.75, 0.75, 0.25], [0.75, 0.75, 0.75], [0.75, 0.25, 0.75]]",A,primitive->conventional (x sqrt2),BTE master (PhononDB/Carrete/npj/SciRep),,https://mdr.nims.go.jp/datasets/ec367855-1232-400f-a3cb-5b2ac4e1546c,,PhononDB (Togo/NIMS MDR),https://mdr.nims.go.jp/datasets/ec367855-1232-400f-a3cb-5b2ac4e1546c,"LTC-calc.log unit cell (PBEsol-relaxed), same file as kappa",mp-866154,True,stoichiometric,TiBeIr2
TiBeIr2,33.417,W/m/K,220.0,BTE,1,full BTE,1.0,,5.891077,225.0,Fm-3m,full Heusler (L2_1 / Cu2MnAl),,"[""Ti"", ""Ti"", ""Ti"", ""Ti"", ""Be"", ""Be"", ""Be"", ""Be"", ""Ir"", ""Ir"", ""Ir"", ""Ir"", ""Ir"", ""Ir"", ""Ir"", ""Ir""]","[[0.0, 0.0, 0.0], [0.0, 0.5, 0.5], [0.5, 0.0, 0.5], [0.5, 0.5, 0.0], [0.5, 0.0, 0.0], [0.5, 0.5, 0.5], [0.0, 0.0, 0.5], [0.0, 0.5, 0.0], [0.25, 0.25, 0.75], [0.25, 0.75, 0.75], [0.25, 0.75, 0.25], [0.25, 0.25, 0.25], [0.75, 0.25, 0.25], [0.75, 0.75, 0.25], [0.75, 0.75, 0.75], [0.75, 0.25, 0.75]]",A,primitive->conventional (x sqrt2),BTE master (PhononDB/Carrete/npj/SciRep),,https://mdr.nims.go.jp/datasets/ec367855-1232-400f-a3cb-5b2ac4e1546c,,PhononDB (Togo/NIMS MDR),https://mdr.nims.go.jp/datasets/ec367855-1232-400f-a3cb-5b2ac4e1546c,"LTC-calc.log unit cell (PBEsol-relaxed), same file as kappa",mp-866154,True,stoichiometric,TiBeIr2
TiBeIr2,31.586,W/m/K,230.0,BTE,1,full BTE,1.0,,5.891077,225.0,Fm-3m,full Heusler (L2_1 / Cu2MnAl),,"[""Ti"", ""Ti"", ""Ti"", ""Ti"", ""Be"", ""Be"", ""Be"", ""Be"", ""Ir"", ""Ir"", ""Ir"", ""Ir"", ""Ir"", ""Ir"", ""Ir"", ""Ir""]","[[0.0, 0.0, 0.0], [0.0, 0.5, 0.5], [0.5, 0.0, 0.5], [0.5, 0.5, 0.0], [0.5, 0.0, 0.0], [0.5, 0.5, 0.5], [0.0, 0.0, 0.5], [0.0, 0.5, 0.0], [0.25, 0.25, 0.75], [0.25, 0.75, 0.75], [0.25, 0.75, 0.25], [0.25, 0.25, 0.25], [0.75, 0.25, 0.25], [0.75, 0.75, 0.25], [0.75, 0.75, 0.75], [0.75, 0.25, 0.75]]",A,primitive->conventional (x sqrt2),BTE master (PhononDB/Carrete/npj/SciRep),,https://mdr.nims.go.jp/datasets/ec367855-1232-400f-a3cb-5b2ac4e1546c,,PhononDB (Togo/NIMS MDR),https://mdr.nims.go.jp/datasets/ec367855-1232-400f-a3cb-5b2ac4e1546c,"LTC-calc.log unit cell (PBEsol-relaxed), same file as kappa",mp-866154,True,stoichiometric,TiBeIr2
TiBeIr2,29.953,W/m/K,240.0,BTE,1,full BTE,1.0,,5.891077,225.0,Fm-3m,full Heusler (L2_1 / Cu2MnAl),,"[""Ti"", ""Ti"", ""Ti"", ""Ti"", ""Be"", ""Be"", ""Be"", ""Be"", ""Ir"", ""Ir"", ""Ir"", ""Ir"", ""Ir"", ""Ir"", ""Ir"", ""Ir""]","[[0.0, 0.0, 0.0], [0.0, 0.5, 0.5], [0.5, 0.0, 0.5], [0.5, 0.5, 0.0], [0.5, 0.0, 0.0], [0.5, 0.5, 0.5], [0.0, 0.0, 0.5], [0.0, 0.5, 0.0], [0.25, 0.25, 0.75], [0.25, 0.75, 0.75], [0.25, 0.75, 0.25], [0.25, 0.25, 0.25], [0.75, 0.25, 0.25], [0.75, 0.75, 0.25], [0.75, 0.75, 0.75], [0.75, 0.25, 0.75]]",A,primitive->conventional (x sqrt2),BTE master (PhononDB/Carrete/npj/SciRep),,https://mdr.nims.go.jp/datasets/ec367855-1232-400f-a3cb-5b2ac4e1546c,,PhononDB (Togo/NIMS MDR),https://mdr.nims.go.jp/datasets/ec367855-1232-400f-a3cb-5b2ac4e1546c,"LTC-calc.log unit cell (PBEsol-relaxed), same file as kappa",mp-866154,True,stoichiometric,TiBeIr2
TiBeIr2,28.488,W/m/K,250.0,BTE,1,full BTE,1.0,,5.891077,225.0,Fm-3m,full Heusler (L2_1 / Cu2MnAl),,"[""Ti"", ""Ti"", ""Ti"", ""Ti"", ""Be"", ""Be"", ""Be"", ""Be"", ""Ir"", ""Ir"", ""Ir"", ""Ir"", ""Ir"", ""Ir"", ""Ir"", ""Ir""]","[[0.0, 0.0, 0.0], [0.0, 0.5, 0.5], [0.5, 0.0, 0.5], [0.5, 0.5, 0.0], [0.5, 0.0, 0.0], [0.5, 0.5, 0.5], [0.0, 0.0, 0.5], [0.0, 0.5, 0.0], [0.25, 0.25, 0.75], [0.25, 0.75, 0.75], [0.25, 0.75, 0.25], [0.25, 0.25, 0.25], [0.75, 0.25, 0.25], [0.75, 0.75, 0.25], [0.75, 0.75, 0.75], [0.75, 0.25, 0.75]]",A,primitive->conventional (x sqrt2),BTE master (PhononDB/Carrete/npj/SciRep),,https://mdr.nims.go.jp/datasets/ec367855-1232-400f-a3cb-5b2ac4e1546c,,PhononDB (Togo/NIMS MDR),https://mdr.nims.go.jp/datasets/ec367855-1232-400f-a3cb-5b2ac4e1546c,"LTC-calc.log unit cell (PBEsol-relaxed), same file as kappa",mp-866154,True,stoichiometric,TiBeIr2
TiBeIr2,27.165,W/m/K,260.0,BTE,1,full BTE,1.0,,5.891077,225.0,Fm-3m,full Heusler (L2_1 / Cu2MnAl),,"[""Ti"", ""Ti"", ""Ti"", ""Ti"", ""Be"", ""Be"", ""Be"", ""Be"", ""Ir"", ""Ir"", ""Ir"", ""Ir"", ""Ir"", ""Ir"", ""Ir"", ""Ir""]","[[0.0, 0.0, 0.0], [0.0, 0.5, 0.5], [0.5, 0.0, 0.5], [0.5, 0.5, 0.0], [0.5, 0.0, 0.0], [0.5, 0.5, 0.5], [0.0, 0.0, 0.5], [0.0, 0.5, 0.0], [0.25, 0.25, 0.75], [0.25, 0.75, 0.75], [0.25, 0.75, 0.25], [0.25, 0.25, 0.25], [0.75, 0.25, 0.25], [0.75, 0.75, 0.25], [0.75, 0.75, 0.75], [0.75, 0.25, 0.75]]",A,primitive->conventional (x sqrt2),BTE master (PhononDB/Carrete/npj/SciRep),,https://mdr.nims.go.jp/datasets/ec367855-1232-400f-a3cb-5b2ac4e1546c,,PhononDB (Togo/NIMS MDR),https://mdr.nims.go.jp/datasets/ec367855-1232-400f-a3cb-5b2ac4e1546c,"LTC-calc.log unit cell (PBEsol-relaxed), same file as kappa",mp-866154,True,stoichiometric,TiBeIr2
TiBeIr2,25.966,W/m/K,270.0,BTE,1,full BTE,1.0,,5.891077,225.0,Fm-3m,full Heusler (L2_1 / Cu2MnAl),,"[""Ti"", ""Ti"", ""Ti"", ""Ti"", ""Be"", ""Be"", ""Be"", ""Be"", ""Ir"", ""Ir"", ""Ir"", ""Ir"", ""Ir"", ""Ir"", ""Ir"", ""Ir""]","[[0.0, 0.0, 0.0], [0.0, 0.5, 0.5], [0.5, 0.0, 0.5], [0.5, 0.5, 0.0], [0.5, 0.0, 0.0], [0.5, 0.5, 0.5], [0.0, 0.0, 0.5], [0.0, 0.5, 0.0], [0.25, 0.25, 0.75], [0.25, 0.75, 0.75], [0.25, 0.75, 0.25], [0.25, 0.25, 0.25], [0.75, 0.25, 0.25], [0.75, 0.75, 0.25], [0.75, 0.75, 0.75], [0.75, 0.25, 0.75]]",A,primitive->conventional (x sqrt2),BTE master (PhononDB/Carrete/npj/SciRep),,https://mdr.nims.go.jp/datasets/ec367855-1232-400f-a3cb-5b2ac4e1546c,,PhononDB (Togo/NIMS MDR),https://mdr.nims.go.jp/datasets/ec367855-1232-400f-a3cb-5b2ac4e1546c,"LTC-calc.log unit cell (PBEsol-relaxed), same file as kappa",mp-866154,True,stoichiometric,TiBeIr2
TiBeIr2,24.872,W/m/K,280.0,BTE,1,full BTE,1.0,,5.891077,225.0,Fm-3m,full Heusler (L2_1 / Cu2MnAl),,"[""Ti"", ""Ti"", ""Ti"", ""Ti"", ""Be"", ""Be"", ""Be"", ""Be"", ""Ir"", ""Ir"", ""Ir"", ""Ir"", ""Ir"", ""Ir"", ""Ir"", ""Ir""]","[[0.0, 0.0, 0.0], [0.0, 0.5, 0.5], [0.5, 0.0, 0.5], [0.5, 0.5, 0.0], [0.5, 0.0, 0.0], [0.5, 0.5, 0.5], [0.0, 0.0, 0.5], [0.0, 0.5, 0.0], [0.25, 0.25, 0.75], [0.25, 0.75, 0.75], [0.25, 0.75, 0.25], [0.25, 0.25, 0.25], [0.75, 0.25, 0.25], [0.75, 0.75, 0.25], [0.75, 0.75, 0.75], [0.75, 0.25, 0.75]]",A,primitive->conventional (x sqrt2),BTE master (PhononDB/Carrete/npj/SciRep),,https://mdr.nims.go.jp/datasets/ec367855-1232-400f-a3cb-5b2ac4e1546c,,PhononDB (Togo/NIMS MDR),https://mdr.nims.go.jp/datasets/ec367855-1232-400f-a3cb-5b2ac4e1546c,"LTC-calc.log unit cell (PBEsol-relaxed), same file as kappa",mp-866154,True,stoichiometric,TiBeIr2
TiBeIr2,23.871,W/m/K,290.0,BTE,1,full BTE,1.0,,5.891077,225.0,Fm-3m,full Heusler (L2_1 / Cu2MnAl),,"[""Ti"", ""Ti"", ""Ti"", ""Ti"", ""Be"", ""Be"", ""Be"", ""Be"", ""Ir"", ""Ir"", ""Ir"", ""Ir"", ""Ir"", ""Ir"", ""Ir"", ""Ir""]","[[0.0, 0.0, 0.0], [0.0, 0.5, 0.5], [0.5, 0.0, 0.5], [0.5, 0.5, 0.0], [0.5, 0.0, 0.0], [0.5, 0.5, 0.5], [0.0, 0.0, 0.5], [0.0, 0.5, 0.0], [0.25, 0.25, 0.75], [0.25, 0.75, 0.75], [0.25, 0.75, 0.25], [0.25, 0.25, 0.25], [0.75, 0.25, 0.25], [0.75, 0.75, 0.25], [0.75, 0.75, 0.75], [0.75, 0.25, 0.75]]",A,primitive->conventional (x sqrt2),BTE master (PhononDB/Carrete/npj/SciRep),,https://mdr.nims.go.jp/datasets/ec367855-1232-400f-a3cb-5b2ac4e1546c,,PhononDB (Togo/NIMS MDR),https://mdr.nims.go.jp/datasets/ec367855-1232-400f-a3cb-5b2ac4e1546c,"LTC-calc.log unit cell (PBEsol-relaxed), same file as kappa",mp-866154,True,stoichiometric,TiBeIr2
TiBeIr2,22.951,W/m/K,300.0,BTE,1,full BTE,1.0,,5.891077,225.0,Fm-3m,full Heusler (L2_1 / Cu2MnAl),,"[""Ti"", ""Ti"", ""Ti"", ""Ti"", ""Be"", ""Be"", ""Be"", ""Be"", ""Ir"", ""Ir"", ""Ir"", ""Ir"", ""Ir"", ""Ir"", ""Ir"", ""Ir""]","[[0.0, 0.0, 0.0], [0.0, 0.5, 0.5], [0.5, 0.0, 0.5], [0.5, 0.5, 0.0], [0.5, 0.0, 0.0], [0.5, 0.5, 0.5], [0.0, 0.0, 0.5], [0.0, 0.5, 0.0], [0.25, 0.25, 0.75], [0.25, 0.75, 0.75], [0.25, 0.75, 0.25], [0.25, 0.25, 0.25], [0.75, 0.25, 0.25], [0.75, 0.75, 0.25], [0.75, 0.75, 0.75], [0.75, 0.25, 0.75]]",A,primitive->conventional (x sqrt2),BTE master (PhononDB/Carrete/npj/SciRep),,https://mdr.nims.go.jp/datasets/ec367855-1232-400f-a3cb-5b2ac4e1546c,,PhononDB (Togo/NIMS MDR),https://mdr.nims.go.jp/datasets/ec367855-1232-400f-a3cb-5b2ac4e1546c,"LTC-calc.log unit cell (PBEsol-relaxed), same file as kappa",mp-866154,True,stoichiometric,TiBeIr2
TiBeIr2,25.0088,W/m/K,300.0,"BTE (phono3py-class, Phonix auto-kappa)",1,full BTE,1.0,,5.891077,225.0,Fm-3m,full Heusler (L2_1 / Cu2MnAl),,"[""Ti"", ""Ti"", ""Ti"", ""Ti"", ""Be"", ""Be"", ""Be"", ""Be"", ""Ir"", ""Ir"", ""Ir"", ""Ir"", ""Ir"", ""Ir"", ""Ir"", ""Ir""]","[[0.0, 0.0, 0.0], [0.0, 0.5, 0.5], [0.5, 0.0, 0.5], [0.5, 0.5, 0.0], [0.5, 0.0, 0.0], [0.5, 0.5, 0.5], [0.0, 0.0, 0.5], [0.0, 0.5, 0.0], [0.25, 0.25, 0.75], [0.25, 0.75, 0.75], [0.25, 0.75, 0.25], [0.25, 0.25, 0.25], [0.75, 0.25, 0.25], [0.75, 0.75, 0.25], [0.75, 0.75, 0.75], [0.75, 0.25, 0.75]]",A,primitive->conventional (x sqrt2),Phonix (first-principles BTE),10.1038/s41524-026-02033-w,https://huggingface.co/datasets/phonix-db/phonix-summary,"phonix-summary, HF datasets-server",PhononDB (Togo/NIMS MDR),https://mdr.nims.go.jp/datasets/ec367855-1232-400f-a3cb-5b2ac4e1546c,"LTC-calc.log unit cell (PBEsol-relaxed), same file as kappa",mp-866154,True,stoichiometric,TiBeIr2
TiBeIr2,22.102,W/m/K,310.0,BTE,1,full BTE,1.0,,5.891077,225.0,Fm-3m,full Heusler (L2_1 / Cu2MnAl),,"[""Ti"", ""Ti"", ""Ti"", ""Ti"", ""Be"", ""Be"", ""Be"", ""Be"", ""Ir"", ""Ir"", ""Ir"", ""Ir"", ""Ir"", ""Ir"", ""Ir"", ""Ir""]","[[0.0, 0.0, 0.0], [0.0, 0.5, 0.5], [0.5, 0.0, 0.5], [0.5, 0.5, 0.0], [0.5, 0.0, 0.0], [0.5, 0.5, 0.5], [0.0, 0.0, 0.5], [0.0, 0.5, 0.0], [0.25, 0.25, 0.75], [0.25, 0.75, 0.75], [0.25, 0.75, 0.25], [0.25, 0.25, 0.25], [0.75, 0.25, 0.25], [0.75, 0.75, 0.25], [0.75, 0.75, 0.75], [0.75, 0.25, 0.75]]",A,primitive->conventional (x sqrt2),BTE master (PhononDB/Carrete/npj/SciRep),,https://mdr.nims.go.jp/datasets/ec367855-1232-400f-a3cb-5b2ac4e1546c,,PhononDB (Togo/NIMS MDR),https://mdr.nims.go.jp/datasets/ec367855-1232-400f-a3cb-5b2ac4e1546c,"LTC-calc.log unit cell (PBEsol-relaxed), same file as kappa",mp-866154,True,stoichiometric,TiBeIr2
TiBeIr2,21.316,W/m/K,320.0,BTE,1,full BTE,1.0,,5.891077,225.0,Fm-3m,full Heusler (L2_1 / Cu2MnAl),,"[""Ti"", ""Ti"", ""Ti"", ""Ti"", ""Be"", ""Be"", ""Be"", ""Be"", ""Ir"", ""Ir"", ""Ir"", ""Ir"", ""Ir"", ""Ir"", ""Ir"", ""Ir""]","[[0.0, 0.0, 0.0], [0.0, 0.5, 0.5], [0.5, 0.0, 0.5], [0.5, 0.5, 0.0], [0.5, 0.0, 0.0], [0.5, 0.5, 0.5], [0.0, 0.0, 0.5], [0.0, 0.5, 0.0], [0.25, 0.25, 0.75], [0.25, 0.75, 0.75], [0.25, 0.75, 0.25], [0.25, 0.25, 0.25], [0.75, 0.25, 0.25], [0.75, 0.75, 0.25], [0.75, 0.75, 0.75], [0.75, 0.25, 0.75]]",A,primitive->conventional (x sqrt2),BTE master (PhononDB/Carrete/npj/SciRep),,https://mdr.nims.go.jp/datasets/ec367855-1232-400f-a3cb-5b2ac4e1546c,,PhononDB (Togo/NIMS MDR),https://mdr.nims.go.jp/datasets/ec367855-1232-400f-a3cb-5b2ac4e1546c,"LTC-calc.log unit cell (PBEsol-relaxed), same file as kappa",mp-866154,True,stoichiometric,TiBeIr2
TiBeIr2,20.587,W/m/K,330.0,BTE,1,full BTE,1.0,,5.891077,225.0,Fm-3m,full Heusler (L2_1 / Cu2MnAl),,"[""Ti"", ""Ti"", ""Ti"", ""Ti"", ""Be"", ""Be"", ""Be"", ""Be"", ""Ir"", ""Ir"", ""Ir"", ""Ir"", ""Ir"", ""Ir"", ""Ir"", ""Ir""]","[[0.0, 0.0, 0.0], [0.0, 0.5, 0.5], [0.5, 0.0, 0.5], [0.5, 0.5, 0.0], [0.5, 0.0, 0.0], [0.5, 0.5, 0.5], [0.0, 0.0, 0.5], [0.0, 0.5, 0.0], [0.25, 0.25, 0.75], [0.25, 0.75, 0.75], [0.25, 0.75, 0.25], [0.25, 0.25, 0.25], [0.75, 0.25, 0.25], [0.75, 0.75, 0.25], [0.75, 0.75, 0.75], [0.75, 0.25, 0.75]]",A,primitive->conventional (x sqrt2),BTE master (PhononDB/Carrete/npj/SciRep),,https://mdr.nims.go.jp/datasets/ec367855-1232-400f-a3cb-5b2ac4e1546c,,PhononDB (Togo/NIMS MDR),https://mdr.nims.go.jp/datasets/ec367855-1232-400f-a3cb-5b2ac4e1546c,"LTC-calc.log unit cell (PBEsol-relaxed), same file as kappa",mp-866154,True,stoichiometric,TiBeIr2
TiBeIr2,19.908,W/m/K,340.0,BTE,1,full BTE,1.0,,5.891077,225.0,Fm-3m,full Heusler (L2_1 / Cu2MnAl),,"[""Ti"", ""Ti"", ""Ti"", ""Ti"", ""Be"", ""Be"", ""Be"", ""Be"", ""Ir"", ""Ir"", ""Ir"", ""Ir"", ""Ir"", ""Ir"", ""Ir"", ""Ir""]","[[0.0, 0.0, 0.0], [0.0, 0.5, 0.5], [0.5, 0.0, 0.5], [0.5, 0.5, 0.0], [0.5, 0.0, 0.0], [0.5, 0.5, 0.5], [0.0, 0.0, 0.5], [0.0, 0.5, 0.0], [0.25, 0.25, 0.75], [0.25, 0.75, 0.75], [0.25, 0.75, 0.25], [0.25, 0.25, 0.25], [0.75, 0.25, 0.25], [0.75, 0.75, 0.25], [0.75, 0.75, 0.75], [0.75, 0.25, 0.75]]",A,primitive->conventional (x sqrt2),BTE master (PhononDB/Carrete/npj/SciRep),,https://mdr.nims.go.jp/datasets/ec367855-1232-400f-a3cb-5b2ac4e1546c,,PhononDB (Togo/NIMS MDR),https://mdr.nims.go.jp/datasets/ec367855-1232-400f-a3cb-5b2ac4e1546c,"LTC-calc.log unit cell (PBEsol-relaxed), same file as kappa",mp-866154,True,stoichiometric,TiBeIr2
TiBeIr2,19.274,W/m/K,350.0,BTE,1,full BTE,1.0,,5.891077,225.0,Fm-3m,full Heusler (L2_1 / Cu2MnAl),,"[""Ti"", ""Ti"", ""Ti"", ""Ti"", ""Be"", ""Be"", ""Be"", ""Be"", ""Ir"", ""Ir"", ""Ir"", ""Ir"", ""Ir"", ""Ir"", ""Ir"", ""Ir""]","[[0.0, 0.0, 0.0], [0.0, 0.5, 0.5], [0.5, 0.0, 0.5], [0.5, 0.5, 0.0], [0.5, 0.0, 0.0], [0.5, 0.5, 0.5], [0.0, 0.0, 0.5], [0.0, 0.5, 0.0], [0.25, 0.25, 0.75], [0.25, 0.75, 0.75], [0.25, 0.75, 0.25], [0.25, 0.25, 0.25], [0.75, 0.25, 0.25], [0.75, 0.75, 0.25], [0.75, 0.75, 0.75], [0.75, 0.25, 0.75]]",A,primitive->conventional (x sqrt2),BTE master (PhononDB/Carrete/npj/SciRep),,https://mdr.nims.go.jp/datasets/ec367855-1232-400f-a3cb-5b2ac4e1546c,,PhononDB (Togo/NIMS MDR),https://mdr.nims.go.jp/datasets/ec367855-1232-400f-a3cb-5b2ac4e1546c,"LTC-calc.log unit cell (PBEsol-relaxed), same file as kappa",mp-866154,True,stoichiometric,TiBeIr2
TiBeIr2,18.68,W/m/K,360.0,BTE,1,full BTE,1.0,,5.891077,225.0,Fm-3m,full Heusler (L2_1 / Cu2MnAl),,"[""Ti"", ""Ti"", ""Ti"", ""Ti"", ""Be"", ""Be"", ""Be"", ""Be"", ""Ir"", ""Ir"", ""Ir"", ""Ir"", ""Ir"", ""Ir"", ""Ir"", ""Ir""]","[[0.0, 0.0, 0.0], [0.0, 0.5, 0.5], [0.5, 0.0, 0.5], [0.5, 0.5, 0.0], [0.5, 0.0, 0.0], [0.5, 0.5, 0.5], [0.0, 0.0, 0.5], [0.0, 0.5, 0.0], [0.25, 0.25, 0.75], [0.25, 0.75, 0.75], [0.25, 0.75, 0.25], [0.25, 0.25, 0.25], [0.75, 0.25, 0.25], [0.75, 0.75, 0.25], [0.75, 0.75, 0.75], [0.75, 0.25, 0.75]]",A,primitive->conventional (x sqrt2),BTE master (PhononDB/Carrete/npj/SciRep),,https://mdr.nims.go.jp/datasets/ec367855-1232-400f-a3cb-5b2ac4e1546c,,PhononDB (Togo/NIMS MDR),https://mdr.nims.go.jp/datasets/ec367855-1232-400f-a3cb-5b2ac4e1546c,"LTC-calc.log unit cell (PBEsol-relaxed), same file as kappa",mp-866154,True,stoichiometric,TiBeIr2
TiBeIr2,18.124,W/m/K,370.0,BTE,1,full BTE,1.0,,5.891077,225.0,Fm-3m,full Heusler (L2_1 / Cu2MnAl),,"[""Ti"", ""Ti"", ""Ti"", ""Ti"", ""Be"", ""Be"", ""Be"", ""Be"", ""Ir"", ""Ir"", ""Ir"", ""Ir"", ""Ir"", ""Ir"", ""Ir"", ""Ir""]","[[0.0, 0.0, 0.0], [0.0, 0.5, 0.5], [0.5, 0.0, 0.5], [0.5, 0.5, 0.0], [0.5, 0.0, 0.0], [0.5, 0.5, 0.5], [0.0, 0.0, 0.5], [0.0, 0.5, 0.0], [0.25, 0.25, 0.75], [0.25, 0.75, 0.75], [0.25, 0.75, 0.25], [0.25, 0.25, 0.25], [0.75, 0.25, 0.25], [0.75, 0.75, 0.25], [0.75, 0.75, 0.75], [0.75, 0.25, 0.75]]",A,primitive->conventional (x sqrt2),BTE master (PhononDB/Carrete/npj/SciRep),,https://mdr.nims.go.jp/datasets/ec367855-1232-400f-a3cb-5b2ac4e1546c,,PhononDB (Togo/NIMS MDR),https://mdr.nims.go.jp/datasets/ec367855-1232-400f-a3cb-5b2ac4e1546c,"LTC-calc.log unit cell (PBEsol-relaxed), same file as kappa",mp-866154,True,stoichiometric,TiBeIr2
TiBeIr2,17.601,W/m/K,380.0,BTE,1,full BTE,1.0,,5.891077,225.0,Fm-3m,full Heusler (L2_1 / Cu2MnAl),,"[""Ti"", ""Ti"", ""Ti"", ""Ti"", ""Be"", ""Be"", ""Be"", ""Be"", ""Ir"", ""Ir"", ""Ir"", ""Ir"", ""Ir"", ""Ir"", ""Ir"", ""Ir""]","[[0.0, 0.0, 0.0], [0.0, 0.5, 0.5], [0.5, 0.0, 0.5], [0.5, 0.5, 0.0], [0.5, 0.0, 0.0], [0.5, 0.5, 0.5], [0.0, 0.0, 0.5], [0.0, 0.5, 0.0], [0.25, 0.25, 0.75], [0.25, 0.75, 0.75], [0.25, 0.75, 0.25], [0.25, 0.25, 0.25], [0.75, 0.25, 0.25], [0.75, 0.75, 0.25], [0.75, 0.75, 0.75], [0.75, 0.25, 0.75]]",A,primitive->conventional (x sqrt2),BTE master (PhononDB/Carrete/npj/SciRep),,https://mdr.nims.go.jp/datasets/ec367855-1232-400f-a3cb-5b2ac4e1546c,,PhononDB (Togo/NIMS MDR),https://mdr.nims.go.jp/datasets/ec367855-1232-400f-a3cb-5b2ac4e1546c,"LTC-calc.log unit cell (PBEsol-relaxed), same file as kappa",mp-866154,True,stoichiometric,TiBeIr2
TiBeIr2,17.108,W/m/K,390.0,BTE,1,full BTE,1.0,,5.891077,225.0,Fm-3m,full Heusler (L2_1 / Cu2MnAl),,"[""Ti"", ""Ti"", ""Ti"", ""Ti"", ""Be"", ""Be"", ""Be"", ""Be"", ""Ir"", ""Ir"", ""Ir"", ""Ir"", ""Ir"", ""Ir"", ""Ir"", ""Ir""]","[[0.0, 0.0, 0.0], [0.0, 0.5, 0.5], [0.5, 0.0, 0.5], [0.5, 0.5, 0.0], [0.5, 0.0, 0.0], [0.5, 0.5, 0.5], [0.0, 0.0, 0.5], [0.0, 0.5, 0.0], [0.25, 0.25, 0.75], [0.25, 0.75, 0.75], [0.25, 0.75, 0.25], [0.25, 0.25, 0.25], [0.75, 0.25, 0.25], [0.75, 0.75, 0.25], [0.75, 0.75, 0.75], [0.75, 0.25, 0.75]]",A,primitive->conventional (x sqrt2),BTE master (PhononDB/Carrete/npj/SciRep),,https://mdr.nims.go.jp/datasets/ec367855-1232-400f-a3cb-5b2ac4e1546c,,PhononDB (Togo/NIMS MDR),https://mdr.nims.go.jp/datasets/ec367855-1232-400f-a3cb-5b2ac4e1546c,"LTC-calc.log unit cell (PBEsol-relaxed), same file as kappa",mp-866154,True,stoichiometric,TiBeIr2
TiBeIr2,16.644,W/m/K,400.0,BTE,1,full BTE,1.0,,5.891077,225.0,Fm-3m,full Heusler (L2_1 / Cu2MnAl),,"[""Ti"", ""Ti"", ""Ti"", ""Ti"", ""Be"", ""Be"", ""Be"", ""Be"", ""Ir"", ""Ir"", ""Ir"", ""Ir"", ""Ir"", ""Ir"", ""Ir"", ""Ir""]","[[0.0, 0.0, 0.0], [0.0, 0.5, 0.5], [0.5, 0.0, 0.5], [0.5, 0.5, 0.0], [0.5, 0.0, 0.0], [0.5, 0.5, 0.5], [0.0, 0.0, 0.5], [0.0, 0.5, 0.0], [0.25, 0.25, 0.75], [0.25, 0.75, 0.75], [0.25, 0.75, 0.25], [0.25, 0.25, 0.25], [0.75, 0.25, 0.25], [0.75, 0.75, 0.25], [0.75, 0.75, 0.75], [0.75, 0.25, 0.75]]",A,primitive->conventional (x sqrt2),BTE master (PhononDB/Carrete/npj/SciRep),,https://mdr.nims.go.jp/datasets/ec367855-1232-400f-a3cb-5b2ac4e1546c,,PhononDB (Togo/NIMS MDR),https://mdr.nims.go.jp/datasets/ec367855-1232-400f-a3cb-5b2ac4e1546c,"LTC-calc.log unit cell (PBEsol-relaxed), same file as kappa",mp-866154,True,stoichiometric,TiBeIr2
TiBeIr2,16.204,W/m/K,410.0,BTE,1,full BTE,1.0,,5.891077,225.0,Fm-3m,full Heusler (L2_1 / Cu2MnAl),,"[""Ti"", ""Ti"", ""Ti"", ""Ti"", ""Be"", ""Be"", ""Be"", ""Be"", ""Ir"", ""Ir"", ""Ir"", ""Ir"", ""Ir"", ""Ir"", ""Ir"", ""Ir""]","[[0.0, 0.0, 0.0], [0.0, 0.5, 0.5], [0.5, 0.0, 0.5], [0.5, 0.5, 0.0], [0.5, 0.0, 0.0], [0.5, 0.5, 0.5], [0.0, 0.0, 0.5], [0.0, 0.5, 0.0], [0.25, 0.25, 0.75], [0.25, 0.75, 0.75], [0.25, 0.75, 0.25], [0.25, 0.25, 0.25], [0.75, 0.25, 0.25], [0.75, 0.75, 0.25], [0.75, 0.75, 0.75], [0.75, 0.25, 0.75]]",A,primitive->conventional (x sqrt2),BTE master (PhononDB/Carrete/npj/SciRep),,https://mdr.nims.go.jp/datasets/ec367855-1232-400f-a3cb-5b2ac4e1546c,,PhononDB (Togo/NIMS MDR),https://mdr.nims.go.jp/datasets/ec367855-1232-400f-a3cb-5b2ac4e1546c,"LTC-calc.log unit cell (PBEsol-relaxed), same file as kappa",mp-866154,True,stoichiometric,TiBeIr2
TiBeIr2,15.788,W/m/K,420.0,BTE,1,full BTE,1.0,,5.891077,225.0,Fm-3m,full Heusler (L2_1 / Cu2MnAl),,"[""Ti"", ""Ti"", ""Ti"", ""Ti"", ""Be"", ""Be"", ""Be"", ""Be"", ""Ir"", ""Ir"", ""Ir"", ""Ir"", ""Ir"", ""Ir"", ""Ir"", ""Ir""]","[[0.0, 0.0, 0.0], [0.0, 0.5, 0.5], [0.5, 0.0, 0.5], [0.5, 0.5, 0.0], [0.5, 0.0, 0.0], [0.5, 0.5, 0.5], [0.0, 0.0, 0.5], [0.0, 0.5, 0.0], [0.25, 0.25, 0.75], [0.25, 0.75, 0.75], [0.25, 0.75, 0.25], [0.25, 0.25, 0.25], [0.75, 0.25, 0.25], [0.75, 0.75, 0.25], [0.75, 0.75, 0.75], [0.75, 0.25, 0.75]]",A,primitive->conventional (x sqrt2),BTE master (PhononDB/Carrete/npj/SciRep),,https://mdr.nims.go.jp/datasets/ec367855-1232-400f-a3cb-5b2ac4e1546c,,PhononDB (Togo/NIMS MDR),https://mdr.nims.go.jp/datasets/ec367855-1232-400f-a3cb-5b2ac4e1546c,"LTC-calc.log unit cell (PBEsol-relaxed), same file as kappa",mp-866154,True,stoichiometric,TiBeIr2
TiBeIr2,15.394,W/m/K,430.0,BTE,1,full BTE,1.0,,5.891077,225.0,Fm-3m,full Heusler (L2_1 / Cu2MnAl),,"[""Ti"", ""Ti"", ""Ti"", ""Ti"", ""Be"", ""Be"", ""Be"", ""Be"", ""Ir"", ""Ir"", ""Ir"", ""Ir"", ""Ir"", ""Ir"", ""Ir"", ""Ir""]","[[0.0, 0.0, 0.0], [0.0, 0.5, 0.5], [0.5, 0.0, 0.5], [0.5, 0.5, 0.0], [0.5, 0.0, 0.0], [0.5, 0.5, 0.5], [0.0, 0.0, 0.5], [0.0, 0.5, 0.0], [0.25, 0.25, 0.75], [0.25, 0.75, 0.75], [0.25, 0.75, 0.25], [0.25, 0.25, 0.25], [0.75, 0.25, 0.25], [0.75, 0.75, 0.25], [0.75, 0.75, 0.75], [0.75, 0.25, 0.75]]",A,primitive->conventional (x sqrt2),BTE master (PhononDB/Carrete/npj/SciRep),,https://mdr.nims.go.jp/datasets/ec367855-1232-400f-a3cb-5b2ac4e1546c,,PhononDB (Togo/NIMS MDR),https://mdr.nims.go.jp/datasets/ec367855-1232-400f-a3cb-5b2ac4e1546c,"LTC-calc.log unit cell (PBEsol-relaxed), same file as kappa",mp-866154,True,stoichiometric,TiBeIr2
TiBeIr2,15.019,W/m/K,440.0,BTE,1,full BTE,1.0,,5.891077,225.0,Fm-3m,full Heusler (L2_1 / Cu2MnAl),,"[""Ti"", ""Ti"", ""Ti"", ""Ti"", ""Be"", ""Be"", ""Be"", ""Be"", ""Ir"", ""Ir"", ""Ir"", ""Ir"", ""Ir"", ""Ir"", ""Ir"", ""Ir""]","[[0.0, 0.0, 0.0], [0.0, 0.5, 0.5], [0.5, 0.0, 0.5], [0.5, 0.5, 0.0], [0.5, 0.0, 0.0], [0.5, 0.5, 0.5], [0.0, 0.0, 0.5], [0.0, 0.5, 0.0], [0.25, 0.25, 0.75], [0.25, 0.75, 0.75], [0.25, 0.75, 0.25], [0.25, 0.25, 0.25], [0.75, 0.25, 0.25], [0.75, 0.75, 0.25], [0.75, 0.75, 0.75], [0.75, 0.25, 0.75]]",A,primitive->conventional (x sqrt2),BTE master (PhononDB/Carrete/npj/SciRep),,https://mdr.nims.go.jp/datasets/ec367855-1232-400f-a3cb-5b2ac4e1546c,,PhononDB (Togo/NIMS MDR),https://mdr.nims.go.jp/datasets/ec367855-1232-400f-a3cb-5b2ac4e1546c,"LTC-calc.log unit cell (PBEsol-relaxed), same file as kappa",mp-866154,True,stoichiometric,TiBeIr2
TiBeIr2,14.663,W/m/K,450.0,BTE,1,full BTE,1.0,,5.891077,225.0,Fm-3m,full Heusler (L2_1 / Cu2MnAl),,"[""Ti"", ""Ti"", ""Ti"", ""Ti"", ""Be"", ""Be"", ""Be"", ""Be"", ""Ir"", ""Ir"", ""Ir"", ""Ir"", ""Ir"", ""Ir"", ""Ir"", ""Ir""]","[[0.0, 0.0, 0.0], [0.0, 0.5, 0.5], [0.5, 0.0, 0.5], [0.5, 0.5, 0.0], [0.5, 0.0, 0.0], [0.5, 0.5, 0.5], [0.0, 0.0, 0.5], [0.0, 0.5, 0.0], [0.25, 0.25, 0.75], [0.25, 0.75, 0.75], [0.25, 0.75, 0.25], [0.25, 0.25, 0.25], [0.75, 0.25, 0.25], [0.75, 0.75, 0.25], [0.75, 0.75, 0.75], [0.75, 0.25, 0.75]]",A,primitive->conventional (x sqrt2),BTE master (PhononDB/Carrete/npj/SciRep),,https://mdr.nims.go.jp/datasets/ec367855-1232-400f-a3cb-5b2ac4e1546c,,PhononDB (Togo/NIMS MDR),https://mdr.nims.go.jp/datasets/ec367855-1232-400f-a3cb-5b2ac4e1546c,"LTC-calc.log unit cell (PBEsol-relaxed), same file as kappa",mp-866154,True,stoichiometric,TiBeIr2
TiBeIr2,14.323,W/m/K,460.0,BTE,1,full BTE,1.0,,5.891077,225.0,Fm-3m,full Heusler (L2_1 / Cu2MnAl),,"[""Ti"", ""Ti"", ""Ti"", ""Ti"", ""Be"", ""Be"", ""Be"", ""Be"", ""Ir"", ""Ir"", ""Ir"", ""Ir"", ""Ir"", ""Ir"", ""Ir"", ""Ir""]","[[0.0, 0.0, 0.0], [0.0, 0.5, 0.5], [0.5, 0.0, 0.5], [0.5, 0.5, 0.0], [0.5, 0.0, 0.0], [0.5, 0.5, 0.5], [0.0, 0.0, 0.5], [0.0, 0.5, 0.0], [0.25, 0.25, 0.75], [0.25, 0.75, 0.75], [0.25, 0.75, 0.25], [0.25, 0.25, 0.25], [0.75, 0.25, 0.25], [0.75, 0.75, 0.25], [0.75, 0.75, 0.75], [0.75, 0.25, 0.75]]",A,primitive->conventional (x sqrt2),BTE master (PhononDB/Carrete/npj/SciRep),,https://mdr.nims.go.jp/datasets/ec367855-1232-400f-a3cb-5b2ac4e1546c,,PhononDB (Togo/NIMS MDR),https://mdr.nims.go.jp/datasets/ec367855-1232-400f-a3cb-5b2ac4e1546c,"LTC-calc.log unit cell (PBEsol-relaxed), same file as kappa",mp-866154,True,stoichiometric,TiBeIr2
TiBeIr2,14.0,W/m/K,470.0,BTE,1,full BTE,1.0,,5.891077,225.0,Fm-3m,full Heusler (L2_1 / Cu2MnAl),,"[""Ti"", ""Ti"", ""Ti"", ""Ti"", ""Be"", ""Be"", ""Be"", ""Be"", ""Ir"", ""Ir"", ""Ir"", ""Ir"", ""Ir"", ""Ir"", ""Ir"", ""Ir""]","[[0.0, 0.0, 0.0], [0.0, 0.5, 0.5], [0.5, 0.0, 0.5], [0.5, 0.5, 0.0], [0.5, 0.0, 0.0], [0.5, 0.5, 0.5], [0.0, 0.0, 0.5], [0.0, 0.5, 0.0], [0.25, 0.25, 0.75], [0.25, 0.75, 0.75], [0.25, 0.75, 0.25], [0.25, 0.25, 0.25], [0.75, 0.25, 0.25], [0.75, 0.75, 0.25], [0.75, 0.75, 0.75], [0.75, 0.25, 0.75]]",A,primitive->conventional (x sqrt2),BTE master (PhononDB/Carrete/npj/SciRep),,https://mdr.nims.go.jp/datasets/ec367855-1232-400f-a3cb-5b2ac4e1546c,,PhononDB (Togo/NIMS MDR),https://mdr.nims.go.jp/datasets/ec367855-1232-400f-a3cb-5b2ac4e1546c,"LTC-calc.log unit cell (PBEsol-relaxed), same file as kappa",mp-866154,True,stoichiometric,TiBeIr2
TiBeIr2,13.691,W/m/K,480.0,BTE,1,full BTE,1.0,,5.891077,225.0,Fm-3m,full Heusler (L2_1 / Cu2MnAl),,"[""Ti"", ""Ti"", ""Ti"", ""Ti"", ""Be"", ""Be"", ""Be"", ""Be"", ""Ir"", ""Ir"", ""Ir"", ""Ir"", ""Ir"", ""Ir"", ""Ir"", ""Ir""]","[[0.0, 0.0, 0.0], [0.0, 0.5, 0.5], [0.5, 0.0, 0.5], [0.5, 0.5, 0.0], [0.5, 0.0, 0.0], [0.5, 0.5, 0.5], [0.0, 0.0, 0.5], [0.0, 0.5, 0.0], [0.25, 0.25, 0.75], [0.25, 0.75, 0.75], [0.25, 0.75, 0.25], [0.25, 0.25, 0.25], [0.75, 0.25, 0.25], [0.75, 0.75, 0.25], [0.75, 0.75, 0.75], [0.75, 0.25, 0.75]]",A,primitive->conventional (x sqrt2),BTE master (PhononDB/Carrete/npj/SciRep),,https://mdr.nims.go.jp/datasets/ec367855-1232-400f-a3cb-5b2ac4e1546c,,PhononDB (Togo/NIMS MDR),https://mdr.nims.go.jp/datasets/ec367855-1232-400f-a3cb-5b2ac4e1546c,"LTC-calc.log unit cell (PBEsol-relaxed), same file as kappa",mp-866154,True,stoichiometric,TiBeIr2
TiBeIr2,13.396,W/m/K,490.0,BTE,1,full BTE,1.0,,5.891077,225.0,Fm-3m,full Heusler (L2_1 / Cu2MnAl),,"[""Ti"", ""Ti"", ""Ti"", ""Ti"", ""Be"", ""Be"", ""Be"", ""Be"", ""Ir"", ""Ir"", ""Ir"", ""Ir"", ""Ir"", ""Ir"", ""Ir"", ""Ir""]","[[0.0, 0.0, 0.0], [0.0, 0.5, 0.5], [0.5, 0.0, 0.5], [0.5, 0.5, 0.0], [0.5, 0.0, 0.0], [0.5, 0.5, 0.5], [0.0, 0.0, 0.5], [0.0, 0.5, 0.0], [0.25, 0.25, 0.75], [0.25, 0.75, 0.75], [0.25, 0.75, 0.25], [0.25, 0.25, 0.25], [0.75, 0.25, 0.25], [0.75, 0.75, 0.25], [0.75, 0.75, 0.75], [0.75, 0.25, 0.75]]",A,primitive->conventional (x sqrt2),BTE master (PhononDB/Carrete/npj/SciRep),,https://mdr.nims.go.jp/datasets/ec367855-1232-400f-a3cb-5b2ac4e1546c,,PhononDB (Togo/NIMS MDR),https://mdr.nims.go.jp/datasets/ec367855-1232-400f-a3cb-5b2ac4e1546c,"LTC-calc.log unit cell (PBEsol-relaxed), same file as kappa",mp-866154,True,stoichiometric,TiBeIr2
TiBeIr2,13.114,W/m/K,500.0,BTE,1,full BTE,1.0,,5.891077,225.0,Fm-3m,full Heusler (L2_1 / Cu2MnAl),,"[""Ti"", ""Ti"", ""Ti"", ""Ti"", ""Be"", ""Be"", ""Be"", ""Be"", ""Ir"", ""Ir"", ""Ir"", ""Ir"", ""Ir"", ""Ir"", ""Ir"", ""Ir""]","[[0.0, 0.0, 0.0], [0.0, 0.5, 0.5], [0.5, 0.0, 0.5], [0.5, 0.5, 0.0], [0.5, 0.0, 0.0], [0.5, 0.5, 0.5], [0.0, 0.0, 0.5], [0.0, 0.5, 0.0], [0.25, 0.25, 0.75], [0.25, 0.75, 0.75], [0.25, 0.75, 0.25], [0.25, 0.25, 0.25], [0.75, 0.25, 0.25], [0.75, 0.75, 0.25], [0.75, 0.75, 0.75], [0.75, 0.25, 0.75]]",A,primitive->conventional (x sqrt2),BTE master (PhononDB/Carrete/npj/SciRep),,https://mdr.nims.go.jp/datasets/ec367855-1232-400f-a3cb-5b2ac4e1546c,,PhononDB (Togo/NIMS MDR),https://mdr.nims.go.jp/datasets/ec367855-1232-400f-a3cb-5b2ac4e1546c,"LTC-calc.log unit cell (PBEsol-relaxed), same file as kappa",mp-866154,True,stoichiometric,TiBeIr2
TiBeIr2,12.843,W/m/K,510.0,BTE,1,full BTE,1.0,,5.891077,225.0,Fm-3m,full Heusler (L2_1 / Cu2MnAl),,"[""Ti"", ""Ti"", ""Ti"", ""Ti"", ""Be"", ""Be"", ""Be"", ""Be"", ""Ir"", ""Ir"", ""Ir"", ""Ir"", ""Ir"", ""Ir"", ""Ir"", ""Ir""]","[[0.0, 0.0, 0.0], [0.0, 0.5, 0.5], [0.5, 0.0, 0.5], [0.5, 0.5, 0.0], [0.5, 0.0, 0.0], [0.5, 0.5, 0.5], [0.0, 0.0, 0.5], [0.0, 0.5, 0.0], [0.25, 0.25, 0.75], [0.25, 0.75, 0.75], [0.25, 0.75, 0.25], [0.25, 0.25, 0.25], [0.75, 0.25, 0.25], [0.75, 0.75, 0.25], [0.75, 0.75, 0.75], [0.75, 0.25, 0.75]]",A,primitive->conventional (x sqrt2),BTE master (PhononDB/Carrete/npj/SciRep),,https://mdr.nims.go.jp/datasets/ec367855-1232-400f-a3cb-5b2ac4e1546c,,PhononDB (Togo/NIMS MDR),https://mdr.nims.go.jp/datasets/ec367855-1232-400f-a3cb-5b2ac4e1546c,"LTC-calc.log unit cell (PBEsol-relaxed), same file as kappa",mp-866154,True,stoichiometric,TiBeIr2
TiBeIr2,12.584,W/m/K,520.0,BTE,1,full BTE,1.0,,5.891077,225.0,Fm-3m,full Heusler (L2_1 / Cu2MnAl),,"[""Ti"", ""Ti"", ""Ti"", ""Ti"", ""Be"", ""Be"", ""Be"", ""Be"", ""Ir"", ""Ir"", ""Ir"", ""Ir"", ""Ir"", ""Ir"", ""Ir"", ""Ir""]","[[0.0, 0.0, 0.0], [0.0, 0.5, 0.5], [0.5, 0.0, 0.5], [0.5, 0.5, 0.0], [0.5, 0.0, 0.0], [0.5, 0.5, 0.5], [0.0, 0.0, 0.5], [0.0, 0.5, 0.0], [0.25, 0.25, 0.75], [0.25, 0.75, 0.75], [0.25, 0.75, 0.25], [0.25, 0.25, 0.25], [0.75, 0.25, 0.25], [0.75, 0.75, 0.25], [0.75, 0.75, 0.75], [0.75, 0.25, 0.75]]",A,primitive->conventional (x sqrt2),BTE master (PhononDB/Carrete/npj/SciRep),,https://mdr.nims.go.jp/datasets/ec367855-1232-400f-a3cb-5b2ac4e1546c,,PhononDB (Togo/NIMS MDR),https://mdr.nims.go.jp/datasets/ec367855-1232-400f-a3cb-5b2ac4e1546c,"LTC-calc.log unit cell (PBEsol-relaxed), same file as kappa",mp-866154,True,stoichiometric,TiBeIr2
TiBeIr2,12.335,W/m/K,530.0,BTE,1,full BTE,1.0,,5.891077,225.0,Fm-3m,full Heusler (L2_1 / Cu2MnAl),,"[""Ti"", ""Ti"", ""Ti"", ""Ti"", ""Be"", ""Be"", ""Be"", ""Be"", ""Ir"", ""Ir"", ""Ir"", ""Ir"", ""Ir"", ""Ir"", ""Ir"", ""Ir""]","[[0.0, 0.0, 0.0], [0.0, 0.5, 0.5], [0.5, 0.0, 0.5], [0.5, 0.5, 0.0], [0.5, 0.0, 0.0], [0.5, 0.5, 0.5], [0.0, 0.0, 0.5], [0.0, 0.5, 0.0], [0.25, 0.25, 0.75], [0.25, 0.75, 0.75], [0.25, 0.75, 0.25], [0.25, 0.25, 0.25], [0.75, 0.25, 0.25], [0.75, 0.75, 0.25], [0.75, 0.75, 0.75], [0.75, 0.25, 0.75]]",A,primitive->conventional (x sqrt2),BTE master (PhononDB/Carrete/npj/SciRep),,https://mdr.nims.go.jp/datasets/ec367855-1232-400f-a3cb-5b2ac4e1546c,,PhononDB (Togo/NIMS MDR),https://mdr.nims.go.jp/datasets/ec367855-1232-400f-a3cb-5b2ac4e1546c,"LTC-calc.log unit cell (PBEsol-relaxed), same file as kappa",mp-866154,True,stoichiometric,TiBeIr2
TiBeIr2,12.097,W/m/K,540.0,BTE,1,full BTE,1.0,,5.891077,225.0,Fm-3m,full Heusler (L2_1 / Cu2MnAl),,"[""Ti"", ""Ti"", ""Ti"", ""Ti"", ""Be"", ""Be"", ""Be"", ""Be"", ""Ir"", ""Ir"", ""Ir"", ""Ir"", ""Ir"", ""Ir"", ""Ir"", ""Ir""]","[[0.0, 0.0, 0.0], [0.0, 0.5, 0.5], [0.5, 0.0, 0.5], [0.5, 0.5, 0.0], [0.5, 0.0, 0.0], [0.5, 0.5, 0.5], [0.0, 0.0, 0.5], [0.0, 0.5, 0.0], [0.25, 0.25, 0.75], [0.25, 0.75, 0.75], [0.25, 0.75, 0.25], [0.25, 0.25, 0.25], [0.75, 0.25, 0.25], [0.75, 0.75, 0.25], [0.75, 0.75, 0.75], [0.75, 0.25, 0.75]]",A,primitive->conventional (x sqrt2),BTE master (PhononDB/Carrete/npj/SciRep),,https://mdr.nims.go.jp/datasets/ec367855-1232-400f-a3cb-5b2ac4e1546c,,PhononDB (Togo/NIMS MDR),https://mdr.nims.go.jp/datasets/ec367855-1232-400f-a3cb-5b2ac4e1546c,"LTC-calc.log unit cell (PBEsol-relaxed), same file as kappa",mp-866154,True,stoichiometric,TiBeIr2
TiBeIr2,11.867,W/m/K,550.0,BTE,1,full BTE,1.0,,5.891077,225.0,Fm-3m,full Heusler (L2_1 / Cu2MnAl),,"[""Ti"", ""Ti"", ""Ti"", ""Ti"", ""Be"", ""Be"", ""Be"", ""Be"", ""Ir"", ""Ir"", ""Ir"", ""Ir"", ""Ir"", ""Ir"", ""Ir"", ""Ir""]","[[0.0, 0.0, 0.0], [0.0, 0.5, 0.5], [0.5, 0.0, 0.5], [0.5, 0.5, 0.0], [0.5, 0.0, 0.0], [0.5, 0.5, 0.5], [0.0, 0.0, 0.5], [0.0, 0.5, 0.0], [0.25, 0.25, 0.75], [0.25, 0.75, 0.75], [0.25, 0.75, 0.25], [0.25, 0.25, 0.25], [0.75, 0.25, 0.25], [0.75, 0.75, 0.25], [0.75, 0.75, 0.75], [0.75, 0.25, 0.75]]",A,primitive->conventional (x sqrt2),BTE master (PhononDB/Carrete/npj/SciRep),,https://mdr.nims.go.jp/datasets/ec367855-1232-400f-a3cb-5b2ac4e1546c,,PhononDB (Togo/NIMS MDR),https://mdr.nims.go.jp/datasets/ec367855-1232-400f-a3cb-5b2ac4e1546c,"LTC-calc.log unit cell (PBEsol-relaxed), same file as kappa",mp-866154,True,stoichiometric,TiBeIr2
TiBeIr2,11.646,W/m/K,560.0,BTE,1,full BTE,1.0,,5.891077,225.0,Fm-3m,full Heusler (L2_1 / Cu2MnAl),,"[""Ti"", ""Ti"", ""Ti"", ""Ti"", ""Be"", ""Be"", ""Be"", ""Be"", ""Ir"", ""Ir"", ""Ir"", ""Ir"", ""Ir"", ""Ir"", ""Ir"", ""Ir""]","[[0.0, 0.0, 0.0], [0.0, 0.5, 0.5], [0.5, 0.0, 0.5], [0.5, 0.5, 0.0], [0.5, 0.0, 0.0], [0.5, 0.5, 0.5], [0.0, 0.0, 0.5], [0.0, 0.5, 0.0], [0.25, 0.25, 0.75], [0.25, 0.75, 0.75], [0.25, 0.75, 0.25], [0.25, 0.25, 0.25], [0.75, 0.25, 0.25], [0.75, 0.75, 0.25], [0.75, 0.75, 0.75], [0.75, 0.25, 0.75]]",A,primitive->conventional (x sqrt2),BTE master (PhononDB/Carrete/npj/SciRep),,https://mdr.nims.go.jp/datasets/ec367855-1232-400f-a3cb-5b2ac4e1546c,,PhononDB (Togo/NIMS MDR),https://mdr.nims.go.jp/datasets/ec367855-1232-400f-a3cb-5b2ac4e1546c,"LTC-calc.log unit cell (PBEsol-relaxed), same file as kappa",mp-866154,True,stoichiometric,TiBeIr2
TiBeIr2,11.434,W/m/K,570.0,BTE,1,full BTE,1.0,,5.891077,225.0,Fm-3m,full Heusler (L2_1 / Cu2MnAl),,"[""Ti"", ""Ti"", ""Ti"", ""Ti"", ""Be"", ""Be"", ""Be"", ""Be"", ""Ir"", ""Ir"", ""Ir"", ""Ir"", ""Ir"", ""Ir"", ""Ir"", ""Ir""]","[[0.0, 0.0, 0.0], [0.0, 0.5, 0.5], [0.5, 0.0, 0.5], [0.5, 0.5, 0.0], [0.5, 0.0, 0.0], [0.5, 0.5, 0.5], [0.0, 0.0, 0.5], [0.0, 0.5, 0.0], [0.25, 0.25, 0.75], [0.25, 0.75, 0.75], [0.25, 0.75, 0.25], [0.25, 0.25, 0.25], [0.75, 0.25, 0.25], [0.75, 0.75, 0.25], [0.75, 0.75, 0.75], [0.75, 0.25, 0.75]]",A,primitive->conventional (x sqrt2),BTE master (PhononDB/Carrete/npj/SciRep),,https://mdr.nims.go.jp/datasets/ec367855-1232-400f-a3cb-5b2ac4e1546c,,PhononDB (Togo/NIMS MDR),https://mdr.nims.go.jp/datasets/ec367855-1232-400f-a3cb-5b2ac4e1546c,"LTC-calc.log unit cell (PBEsol-relaxed), same file as kappa",mp-866154,True,stoichiometric,TiBeIr2
TiBeIr2,11.229,W/m/K,580.0,BTE,1,full BTE,1.0,,5.891077,225.0,Fm-3m,full Heusler (L2_1 / Cu2MnAl),,"[""Ti"", ""Ti"", ""Ti"", ""Ti"", ""Be"", ""Be"", ""Be"", ""Be"", ""Ir"", ""Ir"", ""Ir"", ""Ir"", ""Ir"", ""Ir"", ""Ir"", ""Ir""]","[[0.0, 0.0, 0.0], [0.0, 0.5, 0.5], [0.5, 0.0, 0.5], [0.5, 0.5, 0.0], [0.5, 0.0, 0.0], [0.5, 0.5, 0.5], [0.0, 0.0, 0.5], [0.0, 0.5, 0.0], [0.25, 0.25, 0.75], [0.25, 0.75, 0.75], [0.25, 0.75, 0.25], [0.25, 0.25, 0.25], [0.75, 0.25, 0.25], [0.75, 0.75, 0.25], [0.75, 0.75, 0.75], [0.75, 0.25, 0.75]]",A,primitive->conventional (x sqrt2),BTE master (PhononDB/Carrete/npj/SciRep),,https://mdr.nims.go.jp/datasets/ec367855-1232-400f-a3cb-5b2ac4e1546c,,PhononDB (Togo/NIMS MDR),https://mdr.nims.go.jp/datasets/ec367855-1232-400f-a3cb-5b2ac4e1546c,"LTC-calc.log unit cell (PBEsol-relaxed), same file as kappa",mp-866154,True,stoichiometric,TiBeIr2
TiBeIr2,11.031,W/m/K,590.0,BTE,1,full BTE,1.0,,5.891077,225.0,Fm-3m,full Heusler (L2_1 / Cu2MnAl),,"[""Ti"", ""Ti"", ""Ti"", ""Ti"", ""Be"", ""Be"", ""Be"", ""Be"", ""Ir"", ""Ir"", ""Ir"", ""Ir"", ""Ir"", ""Ir"", ""Ir"", ""Ir""]","[[0.0, 0.0, 0.0], [0.0, 0.5, 0.5], [0.5, 0.0, 0.5], [0.5, 0.5, 0.0], [0.5, 0.0, 0.0], [0.5, 0.5, 0.5], [0.0, 0.0, 0.5], [0.0, 0.5, 0.0], [0.25, 0.25, 0.75], [0.25, 0.75, 0.75], [0.25, 0.75, 0.25], [0.25, 0.25, 0.25], [0.75, 0.25, 0.25], [0.75, 0.75, 0.25], [0.75, 0.75, 0.75], [0.75, 0.25, 0.75]]",A,primitive->conventional (x sqrt2),BTE master (PhononDB/Carrete/npj/SciRep),,https://mdr.nims.go.jp/datasets/ec367855-1232-400f-a3cb-5b2ac4e1546c,,PhononDB (Togo/NIMS MDR),https://mdr.nims.go.jp/datasets/ec367855-1232-400f-a3cb-5b2ac4e1546c,"LTC-calc.log unit cell (PBEsol-relaxed), same file as kappa",mp-866154,True,stoichiometric,TiBeIr2
TiBeIr2,10.841,W/m/K,600.0,BTE,1,full BTE,1.0,,5.891077,225.0,Fm-3m,full Heusler (L2_1 / Cu2MnAl),,"[""Ti"", ""Ti"", ""Ti"", ""Ti"", ""Be"", ""Be"", ""Be"", ""Be"", ""Ir"", ""Ir"", ""Ir"", ""Ir"", ""Ir"", ""Ir"", ""Ir"", ""Ir""]","[[0.0, 0.0, 0.0], [0.0, 0.5, 0.5], [0.5, 0.0, 0.5], [0.5, 0.5, 0.0], [0.5, 0.0, 0.0], [0.5, 0.5, 0.5], [0.0, 0.0, 0.5], [0.0, 0.5, 0.0], [0.25, 0.25, 0.75], [0.25, 0.75, 0.75], [0.25, 0.75, 0.25], [0.25, 0.25, 0.25], [0.75, 0.25, 0.25], [0.75, 0.75, 0.25], [0.75, 0.75, 0.75], [0.75, 0.25, 0.75]]",A,primitive->conventional (x sqrt2),BTE master (PhononDB/Carrete/npj/SciRep),,https://mdr.nims.go.jp/datasets/ec367855-1232-400f-a3cb-5b2ac4e1546c,,PhononDB (Togo/NIMS MDR),https://mdr.nims.go.jp/datasets/ec367855-1232-400f-a3cb-5b2ac4e1546c,"LTC-calc.log unit cell (PBEsol-relaxed), same file as kappa",mp-866154,True,stoichiometric,TiBeIr2
TiBeIr2,10.657,W/m/K,610.0,BTE,1,full BTE,1.0,,5.891077,225.0,Fm-3m,full Heusler (L2_1 / Cu2MnAl),,"[""Ti"", ""Ti"", ""Ti"", ""Ti"", ""Be"", ""Be"", ""Be"", ""Be"", ""Ir"", ""Ir"", ""Ir"", ""Ir"", ""Ir"", ""Ir"", ""Ir"", ""Ir""]","[[0.0, 0.0, 0.0], [0.0, 0.5, 0.5], [0.5, 0.0, 0.5], [0.5, 0.5, 0.0], [0.5, 0.0, 0.0], [0.5, 0.5, 0.5], [0.0, 0.0, 0.5], [0.0, 0.5, 0.0], [0.25, 0.25, 0.75], [0.25, 0.75, 0.75], [0.25, 0.75, 0.25], [0.25, 0.25, 0.25], [0.75, 0.25, 0.25], [0.75, 0.75, 0.25], [0.75, 0.75, 0.75], [0.75, 0.25, 0.75]]",A,primitive->conventional (x sqrt2),BTE master (PhononDB/Carrete/npj/SciRep),,https://mdr.nims.go.jp/datasets/ec367855-1232-400f-a3cb-5b2ac4e1546c,,PhononDB (Togo/NIMS MDR),https://mdr.nims.go.jp/datasets/ec367855-1232-400f-a3cb-5b2ac4e1546c,"LTC-calc.log unit cell (PBEsol-relaxed), same file as kappa",mp-866154,True,stoichiometric,TiBeIr2
TiBeIr2,10.479,W/m/K,620.0,BTE,1,full BTE,1.0,,5.891077,225.0,Fm-3m,full Heusler (L2_1 / Cu2MnAl),,"[""Ti"", ""Ti"", ""Ti"", ""Ti"", ""Be"", ""Be"", ""Be"", ""Be"", ""Ir"", ""Ir"", ""Ir"", ""Ir"", ""Ir"", ""Ir"", ""Ir"", ""Ir""]","[[0.0, 0.0, 0.0], [0.0, 0.5, 0.5], [0.5, 0.0, 0.5], [0.5, 0.5, 0.0], [0.5, 0.0, 0.0], [0.5, 0.5, 0.5], [0.0, 0.0, 0.5], [0.0, 0.5, 0.0], [0.25, 0.25, 0.75], [0.25, 0.75, 0.75], [0.25, 0.75, 0.25], [0.25, 0.25, 0.25], [0.75, 0.25, 0.25], [0.75, 0.75, 0.25], [0.75, 0.75, 0.75], [0.75, 0.25, 0.75]]",A,primitive->conventional (x sqrt2),BTE master (PhononDB/Carrete/npj/SciRep),,https://mdr.nims.go.jp/datasets/ec367855-1232-400f-a3cb-5b2ac4e1546c,,PhononDB (Togo/NIMS MDR),https://mdr.nims.go.jp/datasets/ec367855-1232-400f-a3cb-5b2ac4e1546c,"LTC-calc.log unit cell (PBEsol-relaxed), same file as kappa",mp-866154,True,stoichiometric,TiBeIr2
