Repository: Shivamrandive747/Thermalconductivity_prediction

# Calibrating first-principles lattice thermal conductivity to experiment

**A curated half-Heusler dataset and a validated transfer function.**

Published first-principles transport calculations of lattice thermal conductivity exceed what
laboratories measure for the same compound by a **median factor of 1.55**. That offset is regular
enough to be removed in closed form:

$$\kappa_L^{\mathrm{expt}}(T) \;=\; \kappa_L^{\mathrm{BTE}}(T)\;\min\!\left[c\left(\tfrac{T}{300}\right)^{p},\,1\right],
\qquad c = 0.51,\quad p = 0.80$$

Inside a domain of applicability declared before the validation set was scored, this places

File: data/Target_Materials/HEUSLER_KAPPA_TRAINING_SET.csv (part 144 of 192)
formula,kappa_L,kappa_units,temperature_K,method,method_tier,tier_name,weight,kappa_basis,struct_a_A,struct_spacegroup,struct_sg_symbol,struct_prototype,struct_site_ordering,struct_species,struct_frac_coords,struct_grade,lattice_convention,source,source_doi,source_url,source_location,struct_source,struct_source_url,struct_source_detail,struct_id,struct_same_paper_as_kappa,stoichiometry,parent_formula
TiBeIr2,10.308,W/m/K,630.0,BTE,1,full BTE,1.0,,5.891077,225.0,Fm-3m,full Heusler (L2_1 / Cu2MnAl),,"[""Ti"", ""Ti"", ""Ti"", ""Ti"", ""Be"", ""Be"", ""Be"", ""Be"", ""Ir"", ""Ir"", ""Ir"", ""Ir"", ""Ir"", ""Ir"", ""Ir"", ""Ir""]","[[0.0, 0.0, 0.0], [0.0, 0.5, 0.5], [0.5, 0.0, 0.5], [0.5, 0.5, 0.0], [0.5, 0.0, 0.0], [0.5, 0.5, 0.5], [0.0, 0.0, 0.5], [0.0, 0.5, 0.0], [0.25, 0.25, 0.75], [0.25, 0.75, 0.75], [0.25, 0.75, 0.25], [0.25, 0.25, 0.25], [0.75, 0.25, 0.25], [0.75, 0.75, 0.25], [0.75, 0.75, 0.75], [0.75, 0.25, 0.75]]",A,primitive->conventional (x sqrt2),BTE master (PhononDB/Carrete/npj/SciRep),,https://mdr.nims.go.jp/datasets/ec367855-1232-400f-a3cb-5b2ac4e1546c,,PhononDB (Togo/NIMS MDR),https://mdr.nims.go.jp/datasets/ec367855-1232-400f-a3cb-5b2ac4e1546c,"LTC-calc.log unit cell (PBEsol-relaxed), same file as kappa",mp-866154,True,stoichiometric,TiBeIr2
TiBeIr2,10.142,W/m/K,640.0,BTE,1,full BTE,1.0,,5.891077,225.0,Fm-3m,full Heusler (L2_1 / Cu2MnAl),,"[""Ti"", ""Ti"", ""Ti"", ""Ti"", ""Be"", ""Be"", ""Be"", ""Be"", ""Ir"", ""Ir"", ""Ir"", ""Ir"", ""Ir"", ""Ir"", ""Ir"", ""Ir""]","[[0.0, 0.0, 0.0], [0.0, 0.5, 0.5], [0.5, 0.0, 0.5], [0.5, 0.5, 0.0], [0.5, 0.0, 0.0], [0.5, 0.5, 0.5], [0.0, 0.0, 0.5], [0.0, 0.5, 0.0], [0.25, 0.25, 0.75], [0.25, 0.75, 0.75], [0.25, 0.75, 0.25], [0.25, 0.25, 0.25], [0.75, 0.25, 0.25], [0.75, 0.75, 0.25], [0.75, 0.75, 0.75], [0.75, 0.25, 0.75]]",A,primitive->conventional (x sqrt2),BTE master (PhononDB/Carrete/npj/SciRep),,https://mdr.nims.go.jp/datasets/ec367855-1232-400f-a3cb-5b2ac4e1546c,,PhononDB (Togo/NIMS MDR),https://mdr.nims.go.jp/datasets/ec367855-1232-400f-a3cb-5b2ac4e1546c,"LTC-calc.log unit cell (PBEsol-relaxed), same file as kappa",mp-866154,True,stoichiometric,TiBeIr2
TiBeIr2,9.981,W/m/K,650.0,BTE,1,full BTE,1.0,,5.891077,225.0,Fm-3m,full Heusler (L2_1 / Cu2MnAl),,"[""Ti"", ""Ti"", ""Ti"", ""Ti"", ""Be"", ""Be"", ""Be"", ""Be"", ""Ir"", ""Ir"", ""Ir"", ""Ir"", ""Ir"", ""Ir"", ""Ir"", ""Ir""]","[[0.0, 0.0, 0.0], [0.0, 0.5, 0.5], [0.5, 0.0, 0.5], [0.5, 0.5, 0.0], [0.5, 0.0, 0.0], [0.5, 0.5, 0.5], [0.0, 0.0, 0.5], [0.0, 0.5, 0.0], [0.25, 0.25, 0.75], [0.25, 0.75, 0.75], [0.25, 0.75, 0.25], [0.25, 0.25, 0.25], [0.75, 0.25, 0.25], [0.75, 0.75, 0.25], [0.75, 0.75, 0.75], [0.75, 0.25, 0.75]]",A,primitive->conventional (x sqrt2),BTE master (PhononDB/Carrete/npj/SciRep),,https://mdr.nims.go.jp/datasets/ec367855-1232-400f-a3cb-5b2ac4e1546c,,PhononDB (Togo/NIMS MDR),https://mdr.nims.go.jp/datasets/ec367855-1232-400f-a3cb-5b2ac4e1546c,"LTC-calc.log unit cell (PBEsol-relaxed), same file as kappa",mp-866154,True,stoichiometric,TiBeIr2
TiBeIr2,9.825,W/m/K,660.0,BTE,1,full BTE,1.0,,5.891077,225.0,Fm-3m,full Heusler (L2_1 / Cu2MnAl),,"[""Ti"", ""Ti"", ""Ti"", ""Ti"", ""Be"", ""Be"", ""Be"", ""Be"", ""Ir"", ""Ir"", ""Ir"", ""Ir"", ""Ir"", ""Ir"", ""Ir"", ""Ir""]","[[0.0, 0.0, 0.0], [0.0, 0.5, 0.5], [0.5, 0.0, 0.5], [0.5, 0.5, 0.0], [0.5, 0.0, 0.0], [0.5, 0.5, 0.5], [0.0, 0.0, 0.5], [0.0, 0.5, 0.0], [0.25, 0.25, 0.75], [0.25, 0.75, 0.75], [0.25, 0.75, 0.25], [0.25, 0.25, 0.25], [0.75, 0.25, 0.25], [0.75, 0.75, 0.25], [0.75, 0.75, 0.75], [0.75, 0.25, 0.75]]",A,primitive->conventional (x sqrt2),BTE master (PhononDB/Carrete/npj/SciRep),,https://mdr.nims.go.jp/datasets/ec367855-1232-400f-a3cb-5b2ac4e1546c,,PhononDB (Togo/NIMS MDR),https://mdr.nims.go.jp/datasets/ec367855-1232-400f-a3cb-5b2ac4e1546c,"LTC-calc.log unit cell (PBEsol-relaxed), same file as kappa",mp-866154,True,stoichiometric,TiBeIr2
TiBeIr2,9.675,W/m/K,670.0,BTE,1,full BTE,1.0,,5.891077,225.0,Fm-3m,full Heusler (L2_1 / Cu2MnAl),,"[""Ti"", ""Ti"", ""Ti"", ""Ti"", ""Be"", ""Be"", ""Be"", ""Be"", ""Ir"", ""Ir"", ""Ir"", ""Ir"", ""Ir"", ""Ir"", ""Ir"", ""Ir""]","[[0.0, 0.0, 0.0], [0.0, 0.5, 0.5], [0.5, 0.0, 0.5], [0.5, 0.5, 0.0], [0.5, 0.0, 0.0], [0.5, 0.5, 0.5], [0.0, 0.0, 0.5], [0.0, 0.5, 0.0], [0.25, 0.25, 0.75], [0.25, 0.75, 0.75], [0.25, 0.75, 0.25], [0.25, 0.25, 0.25], [0.75, 0.25, 0.25], [0.75, 0.75, 0.25], [0.75, 0.75, 0.75], [0.75, 0.25, 0.75]]",A,primitive->conventional (x sqrt2),BTE master (PhononDB/Carrete/npj/SciRep),,https://mdr.nims.go.jp/datasets/ec367855-1232-400f-a3cb-5b2ac4e1546c,,PhononDB (Togo/NIMS MDR),https://mdr.nims.go.jp/datasets/ec367855-1232-400f-a3cb-5b2ac4e1546c,"LTC-calc.log unit cell (PBEsol-relaxed), same file as kappa",mp-866154,True,stoichiometric,TiBeIr2
TiBeIr2,9.528,W/m/K,680.0,BTE,1,full BTE,1.0,,5.891077,225.0,Fm-3m,full Heusler (L2_1 / Cu2MnAl),,"[""Ti"", ""Ti"", ""Ti"", ""Ti"", ""Be"", ""Be"", ""Be"", ""Be"", ""Ir"", ""Ir"", ""Ir"", ""Ir"", ""Ir"", ""Ir"", ""Ir"", ""Ir""]","[[0.0, 0.0, 0.0], [0.0, 0.5, 0.5], [0.5, 0.0, 0.5], [0.5, 0.5, 0.0], [0.5, 0.0, 0.0], [0.5, 0.5, 0.5], [0.0, 0.0, 0.5], [0.0, 0.5, 0.0], [0.25, 0.25, 0.75], [0.25, 0.75, 0.75], [0.25, 0.75, 0.25], [0.25, 0.25, 0.25], [0.75, 0.25, 0.25], [0.75, 0.75, 0.25], [0.75, 0.75, 0.75], [0.75, 0.25, 0.75]]",A,primitive->conventional (x sqrt2),BTE master (PhononDB/Carrete/npj/SciRep),,https://mdr.nims.go.jp/datasets/ec367855-1232-400f-a3cb-5b2ac4e1546c,,PhononDB (Togo/NIMS MDR),https://mdr.nims.go.jp/datasets/ec367855-1232-400f-a3cb-5b2ac4e1546c,"LTC-calc.log unit cell (PBEsol-relaxed), same file as kappa",mp-866154,True,stoichiometric,TiBeIr2
TiBeIr2,9.387,W/m/K,690.0,BTE,1,full BTE,1.0,,5.891077,225.0,Fm-3m,full Heusler (L2_1 / Cu2MnAl),,"[""Ti"", ""Ti"", ""Ti"", ""Ti"", ""Be"", ""Be"", ""Be"", ""Be"", ""Ir"", ""Ir"", ""Ir"", ""Ir"", ""Ir"", ""Ir"", ""Ir"", ""Ir""]","[[0.0, 0.0, 0.0], [0.0, 0.5, 0.5], [0.5, 0.0, 0.5], [0.5, 0.5, 0.0], [0.5, 0.0, 0.0], [0.5, 0.5, 0.5], [0.0, 0.0, 0.5], [0.0, 0.5, 0.0], [0.25, 0.25, 0.75], [0.25, 0.75, 0.75], [0.25, 0.75, 0.25], [0.25, 0.25, 0.25], [0.75, 0.25, 0.25], [0.75, 0.75, 0.25], [0.75, 0.75, 0.75], [0.75, 0.25, 0.75]]",A,primitive->conventional (x sqrt2),BTE master (PhononDB/Carrete/npj/SciRep),,https://mdr.nims.go.jp/datasets/ec367855-1232-400f-a3cb-5b2ac4e1546c,,PhononDB (Togo/NIMS MDR),https://mdr.nims.go.jp/datasets/ec367855-1232-400f-a3cb-5b2ac4e1546c,"LTC-calc.log unit cell (PBEsol-relaxed), same file as kappa",mp-866154,True,stoichiometric,TiBeIr2
TiBeIr2,9.249,W/m/K,700.0,BTE,1,full BTE,1.0,,5.891077,225.0,Fm-3m,full Heusler (L2_1 / Cu2MnAl),,"[""Ti"", ""Ti"", ""Ti"", ""Ti"", ""Be"", ""Be"", ""Be"", ""Be"", ""Ir"", ""Ir"", ""Ir"", ""Ir"", ""Ir"", ""Ir"", ""Ir"", ""Ir""]","[[0.0, 0.0, 0.0], [0.0, 0.5, 0.5], [0.5, 0.0, 0.5], [0.5, 0.5, 0.0], [0.5, 0.0, 0.0], [0.5, 0.5, 0.5], [0.0, 0.0, 0.5], [0.0, 0.5, 0.0], [0.25, 0.25, 0.75], [0.25, 0.75, 0.75], [0.25, 0.75, 0.25], [0.25, 0.25, 0.25], [0.75, 0.25, 0.25], [0.75, 0.75, 0.25], [0.75, 0.75, 0.75], [0.75, 0.25, 0.75]]",A,primitive->conventional (x sqrt2),BTE master (PhononDB/Carrete/npj/SciRep),,https://mdr.nims.go.jp/datasets/ec367855-1232-400f-a3cb-5b2ac4e1546c,,PhononDB (Togo/NIMS MDR),https://mdr.nims.go.jp/datasets/ec367855-1232-400f-a3cb-5b2ac4e1546c,"LTC-calc.log unit cell (PBEsol-relaxed), same file as kappa",mp-866154,True,stoichiometric,TiBeIr2
TiBeIr2,9.116,W/m/K,710.0,BTE,1,full BTE,1.0,,5.891077,225.0,Fm-3m,full Heusler (L2_1 / Cu2MnAl),,"[""Ti"", ""Ti"", ""Ti"", ""Ti"", ""Be"", ""Be"", ""Be"", ""Be"", ""Ir"", ""Ir"", ""Ir"", ""Ir"", ""Ir"", ""Ir"", ""Ir"", ""Ir""]","[[0.0, 0.0, 0.0], [0.0, 0.5, 0.5], [0.5, 0.0, 0.5], [0.5, 0.5, 0.0], [0.5, 0.0, 0.0], [0.5, 0.5, 0.5], [0.0, 0.0, 0.5], [0.0, 0.5, 0.0], [0.25, 0.25, 0.75], [0.25, 0.75, 0.75], [0.25, 0.75, 0.25], [0.25, 0.25, 0.25], [0.75, 0.25, 0.25], [0.75, 0.75, 0.25], [0.75, 0.75, 0.75], [0.75, 0.25, 0.75]]",A,primitive->conventional (x sqrt2),BTE master (PhononDB/Carrete/npj/SciRep),,https://mdr.nims.go.jp/datasets/ec367855-1232-400f-a3cb-5b2ac4e1546c,,PhononDB (Togo/NIMS MDR),https://mdr.nims.go.jp/datasets/ec367855-1232-400f-a3cb-5b2ac4e1546c,"LTC-calc.log unit cell (PBEsol-relaxed), same file as kappa",mp-866154,True,stoichiometric,TiBeIr2
TiBeIr2,8.986,W/m/K,720.0,BTE,1,full BTE,1.0,,5.891077,225.0,Fm-3m,full Heusler (L2_1 / Cu2MnAl),,"[""Ti"", ""Ti"", ""Ti"", ""Ti"", ""Be"", ""Be"", ""Be"", ""Be"", ""Ir"", ""Ir"", ""Ir"", ""Ir"", ""Ir"", ""Ir"", ""Ir"", ""Ir""]","[[0.0, 0.0, 0.0], [0.0, 0.5, 0.5], [0.5, 0.0, 0.5], [0.5, 0.5, 0.0], [0.5, 0.0, 0.0], [0.5, 0.5, 0.5], [0.0, 0.0, 0.5], [0.0, 0.5, 0.0], [0.25, 0.25, 0.75], [0.25, 0.75, 0.75], [0.25, 0.75, 0.25], [0.25, 0.25, 0.25], [0.75, 0.25, 0.25], [0.75, 0.75, 0.25], [0.75, 0.75, 0.75], [0.75, 0.25, 0.75]]",A,primitive->conventional (x sqrt2),BTE master (PhononDB/Carrete/npj/SciRep),,https://mdr.nims.go.jp/datasets/ec367855-1232-400f-a3cb-5b2ac4e1546c,,PhononDB (Togo/NIMS MDR),https://mdr.nims.go.jp/datasets/ec367855-1232-400f-a3cb-5b2ac4e1546c,"LTC-calc.log unit cell (PBEsol-relaxed), same file as kappa",mp-866154,True,stoichiometric,TiBeIr2
TiBeIr2,8.86,W/m/K,730.0,BTE,1,full BTE,1.0,,5.891077,225.0,Fm-3m,full Heusler (L2_1 / Cu2MnAl),,"[""Ti"", ""Ti"", ""Ti"", ""Ti"", ""Be"", ""Be"", ""Be"", ""Be"", ""Ir"", ""Ir"", ""Ir"", ""Ir"", ""Ir"", ""Ir"", ""Ir"", ""Ir""]","[[0.0, 0.0, 0.0], [0.0, 0.5, 0.5], [0.5, 0.0, 0.5], [0.5, 0.5, 0.0], [0.5, 0.0, 0.0], [0.5, 0.5, 0.5], [0.0, 0.0, 0.5], [0.0, 0.5, 0.0], [0.25, 0.25, 0.75], [0.25, 0.75, 0.75], [0.25, 0.75, 0.25], [0.25, 0.25, 0.25], [0.75, 0.25, 0.25], [0.75, 0.75, 0.25], [0.75, 0.75, 0.75], [0.75, 0.25, 0.75]]",A,primitive->conventional (x sqrt2),BTE master (PhononDB/Carrete/npj/SciRep),,https://mdr.nims.go.jp/datasets/ec367855-1232-400f-a3cb-5b2ac4e1546c,,PhononDB (Togo/NIMS MDR),https://mdr.nims.go.jp/datasets/ec367855-1232-400f-a3cb-5b2ac4e1546c,"LTC-calc.log unit cell (PBEsol-relaxed), same file as kappa",mp-866154,True,stoichiometric,TiBeIr2
TiBeIr2,8.738,W/m/K,740.0,BTE,1,full BTE,1.0,,5.891077,225.0,Fm-3m,full Heusler (L2_1 / Cu2MnAl),,"[""Ti"", ""Ti"", ""Ti"", ""Ti"", ""Be"", ""Be"", ""Be"", ""Be"", ""Ir"", ""Ir"", ""Ir"", ""Ir"", ""Ir"", ""Ir"", ""Ir"", ""Ir""]","[[0.0, 0.0, 0.0], [0.0, 0.5, 0.5], [0.5, 0.0, 0.5], [0.5, 0.5, 0.0], [0.5, 0.0, 0.0], [0.5, 0.5, 0.5], [0.0, 0.0, 0.5], [0.0, 0.5, 0.0], [0.25, 0.25, 0.75], [0.25, 0.75, 0.75], [0.25, 0.75, 0.25], [0.25, 0.25, 0.25], [0.75, 0.25, 0.25], [0.75, 0.75, 0.25], [0.75, 0.75, 0.75], [0.75, 0.25, 0.75]]",A,primitive->conventional (x sqrt2),BTE master (PhononDB/Carrete/npj/SciRep),,https://mdr.nims.go.jp/datasets/ec367855-1232-400f-a3cb-5b2ac4e1546c,,PhononDB (Togo/NIMS MDR),https://mdr.nims.go.jp/datasets/ec367855-1232-400f-a3cb-5b2ac4e1546c,"LTC-calc.log unit cell (PBEsol-relaxed), same file as kappa",mp-866154,True,stoichiometric,TiBeIr2
TiBeIr2,8.619,W/m/K,750.0,BTE,1,full BTE,1.0,,5.891077,225.0,Fm-3m,full Heusler (L2_1 / Cu2MnAl),,"[""Ti"", ""Ti"", ""Ti"", ""Ti"", ""Be"", ""Be"", ""Be"", ""Be"", ""Ir"", ""Ir"", ""Ir"", ""Ir"", ""Ir"", ""Ir"", ""Ir"", ""Ir""]","[[0.0, 0.0, 0.0], [0.0, 0.5, 0.5], [0.5, 0.0, 0.5], [0.5, 0.5, 0.0], [0.5, 0.0, 0.0], [0.5, 0.5, 0.5], [0.0, 0.0, 0.5], [0.0, 0.5, 0.0], [0.25, 0.25, 0.75], [0.25, 0.75, 0.75], [0.25, 0.75, 0.25], [0.25, 0.25, 0.25], [0.75, 0.25, 0.25], [0.75, 0.75, 0.25], [0.75, 0.75, 0.75], [0.75, 0.25, 0.75]]",A,primitive->conventional (x sqrt2),BTE master (PhononDB/Carrete/npj/SciRep),,https://mdr.nims.go.jp/datasets/ec367855-1232-400f-a3cb-5b2ac4e1546c,,PhononDB (Togo/NIMS MDR),https://mdr.nims.go.jp/datasets/ec367855-1232-400f-a3cb-5b2ac4e1546c,"LTC-calc.log unit cell (PBEsol-relaxed), same file as kappa",mp-866154,True,stoichiometric,TiBeIr2
TiBeIr2,8.503,W/m/K,760.0,BTE,1,full BTE,1.0,,5.891077,225.0,Fm-3m,full Heusler (L2_1 / Cu2MnAl),,"[""Ti"", ""Ti"", ""Ti"", ""Ti"", ""Be"", ""Be"", ""Be"", ""Be"", ""Ir"", ""Ir"", ""Ir"", ""Ir"", ""Ir"", ""Ir"", ""Ir"", ""Ir""]","[[0.0, 0.0, 0.0], [0.0, 0.5, 0.5], [0.5, 0.0, 0.5], [0.5, 0.5, 0.0], [0.5, 0.0, 0.0], [0.5, 0.5, 0.5], [0.0, 0.0, 0.5], [0.0, 0.5, 0.0], [0.25, 0.25, 0.75], [0.25, 0.75, 0.75], [0.25, 0.75, 0.25], [0.25, 0.25, 0.25], [0.75, 0.25, 0.25], [0.75, 0.75, 0.25], [0.75, 0.75, 0.75], [0.75, 0.25, 0.75]]",A,primitive->conventional (x sqrt2),BTE master (PhononDB/Carrete/npj/SciRep),,https://mdr.nims.go.jp/datasets/ec367855-1232-400f-a3cb-5b2ac4e1546c,,PhononDB (Togo/NIMS MDR),https://mdr.nims.go.jp/datasets/ec367855-1232-400f-a3cb-5b2ac4e1546c,"LTC-calc.log unit cell (PBEsol-relaxed), same file as kappa",mp-866154,True,stoichiometric,TiBeIr2
TiBeIr2,8.39,W/m/K,770.0,BTE,1,full BTE,1.0,,5.891077,225.0,Fm-3m,full Heusler (L2_1 / Cu2MnAl),,"[""Ti"", ""Ti"", ""Ti"", ""Ti"", ""Be"", ""Be"", ""Be"", ""Be"", ""Ir"", ""Ir"", ""Ir"", ""Ir"", ""Ir"", ""Ir"", ""Ir"", ""Ir""]","[[0.0, 0.0, 0.0], [0.0, 0.5, 0.5], [0.5, 0.0, 0.5], [0.5, 0.5, 0.0], [0.5, 0.0, 0.0], [0.5, 0.5, 0.5], [0.0, 0.0, 0.5], [0.0, 0.5, 0.0], [0.25, 0.25, 0.75], [0.25, 0.75, 0.75], [0.25, 0.75, 0.25], [0.25, 0.25, 0.25], [0.75, 0.25, 0.25], [0.75, 0.75, 0.25], [0.75, 0.75, 0.75], [0.75, 0.25, 0.75]]",A,primitive->conventional (x sqrt2),BTE master (PhononDB/Carrete/npj/SciRep),,https://mdr.nims.go.jp/datasets/ec367855-1232-400f-a3cb-5b2ac4e1546c,,PhononDB (Togo/NIMS MDR),https://mdr.nims.go.jp/datasets/ec367855-1232-400f-a3cb-5b2ac4e1546c,"LTC-calc.log unit cell (PBEsol-relaxed), same file as kappa",mp-866154,True,stoichiometric,TiBeIr2
TiBeIr2,8.28,W/m/K,780.0,BTE,1,full BTE,1.0,,5.891077,225.0,Fm-3m,full Heusler (L2_1 / Cu2MnAl),,"[""Ti"", ""Ti"", ""Ti"", ""Ti"", ""Be"", ""Be"", ""Be"", ""Be"", ""Ir"", ""Ir"", ""Ir"", ""Ir"", ""Ir"", ""Ir"", ""Ir"", ""Ir""]","[[0.0, 0.0, 0.0], [0.0, 0.5, 0.5], [0.5, 0.0, 0.5], [0.5, 0.5, 0.0], [0.5, 0.0, 0.0], [0.5, 0.5, 0.5], [0.0, 0.0, 0.5], [0.0, 0.5, 0.0], [0.25, 0.25, 0.75], [0.25, 0.75, 0.75], [0.25, 0.75, 0.25], [0.25, 0.25, 0.25], [0.75, 0.25, 0.25], [0.75, 0.75, 0.25], [0.75, 0.75, 0.75], [0.75, 0.25, 0.75]]",A,primitive->conventional (x sqrt2),BTE master (PhononDB/Carrete/npj/SciRep),,https://mdr.nims.go.jp/datasets/ec367855-1232-400f-a3cb-5b2ac4e1546c,,PhononDB (Togo/NIMS MDR),https://mdr.nims.go.jp/datasets/ec367855-1232-400f-a3cb-5b2ac4e1546c,"LTC-calc.log unit cell (PBEsol-relaxed), same file as kappa",mp-866154,True,stoichiometric,TiBeIr2
TiBeIr2,8.174,W/m/K,790.0,BTE,1,full BTE,1.0,,5.891077,225.0,Fm-3m,full Heusler (L2_1 / Cu2MnAl),,"[""Ti"", ""Ti"", ""Ti"", ""Ti"", ""Be"", ""Be"", ""Be"", ""Be"", ""Ir"", ""Ir"", ""Ir"", ""Ir"", ""Ir"", ""Ir"", ""Ir"", ""Ir""]","[[0.0, 0.0, 0.0], [0.0, 0.5, 0.5], [0.5, 0.0, 0.5], [0.5, 0.5, 0.0], [0.5, 0.0, 0.0], [0.5, 0.5, 0.5], [0.0, 0.0, 0.5], [0.0, 0.5, 0.0], [0.25, 0.25, 0.75], [0.25, 0.75, 0.75], [0.25, 0.75, 0.25], [0.25, 0.25, 0.25], [0.75, 0.25, 0.25], [0.75, 0.75, 0.25], [0.75, 0.75, 0.75], [0.75, 0.25, 0.75]]",A,primitive->conventional (x sqrt2),BTE master (PhononDB/Carrete/npj/SciRep),,https://mdr.nims.go.jp/datasets/ec367855-1232-400f-a3cb-5b2ac4e1546c,,PhononDB (Togo/NIMS MDR),https://mdr.nims.go.jp/datasets/ec367855-1232-400f-a3cb-5b2ac4e1546c,"LTC-calc.log unit cell (PBEsol-relaxed), same file as kappa",mp-866154,True,stoichiometric,TiBeIr2
TiBeIr2,8.07,W/m/K,800.0,BTE,1,full BTE,1.0,,5.891077,225.0,Fm-3m,full Heusler (L2_1 / Cu2MnAl),,"[""Ti"", ""Ti"", ""Ti"", ""Ti"", ""Be"", ""Be"", ""Be"", ""Be"", ""Ir"", ""Ir"", ""Ir"", ""Ir"", ""Ir"", ""Ir"", ""Ir"", ""Ir""]","[[0.0, 0.0, 0.0], [0.0, 0.5, 0.5], [0.5, 0.0, 0.5], [0.5, 0.5, 0.0], [0.5, 0.0, 0.0], [0.5, 0.5, 0.5], [0.0, 0.0, 0.5], [0.0, 0.5, 0.0], [0.25, 0.25, 0.75], [0.25, 0.75, 0.75], [0.25, 0.75, 0.25], [0.25, 0.25, 0.25], [0.75, 0.25, 0.25], [0.75, 0.75, 0.25], [0.75, 0.75, 0.75], [0.75, 0.25, 0.75]]",A,primitive->conventional (x sqrt2),BTE master (PhononDB/Carrete/npj/SciRep),,https://mdr.nims.go.jp/datasets/ec367855-1232-400f-a3cb-5b2ac4e1546c,,PhononDB (Togo/NIMS MDR),https://mdr.nims.go.jp/datasets/ec367855-1232-400f-a3cb-5b2ac4e1546c,"LTC-calc.log unit cell (PBEsol-relaxed), same file as kappa",mp-866154,True,stoichiometric,TiBeIr2
TiBeIr2,7.968,W/m/K,810.0,BTE,1,full BTE,1.0,,5.891077,225.0,Fm-3m,full Heusler (L2_1 / Cu2MnAl),,"[""Ti"", ""Ti"", ""Ti"", ""Ti"", ""Be"", ""Be"", ""Be"", ""Be"", ""Ir"", ""Ir"", ""Ir"", ""Ir"", ""Ir"", ""Ir"", ""Ir"", ""Ir""]","[[0.0, 0.0, 0.0], [0.0, 0.5, 0.5], [0.5, 0.0, 0.5], [0.5, 0.5, 0.0], [0.5, 0.0, 0.0], [0.5, 0.5, 0.5], [0.0, 0.0, 0.5], [0.0, 0.5, 0.0], [0.25, 0.25, 0.75], [0.25, 0.75, 0.75], [0.25, 0.75, 0.25], [0.25, 0.25, 0.25], [0.75, 0.25, 0.25], [0.75, 0.75, 0.25], [0.75, 0.75, 0.75], [0.75, 0.25, 0.75]]",A,primitive->conventional (x sqrt2),BTE master (PhononDB/Carrete/npj/SciRep),,https://mdr.nims.go.jp/datasets/ec367855-1232-400f-a3cb-5b2ac4e1546c,,PhononDB (Togo/NIMS MDR),https://mdr.nims.go.jp/datasets/ec367855-1232-400f-a3cb-5b2ac4e1546c,"LTC-calc.log unit cell (PBEsol-relaxed), same file as kappa",mp-866154,True,stoichiometric,TiBeIr2
TiBeIr2,7.869,W/m/K,820.0,BTE,1,full BTE,1.0,,5.891077,225.0,Fm-3m,full Heusler (L2_1 / Cu2MnAl),,"[""Ti"", ""Ti"", ""Ti"", ""Ti"", ""Be"", ""Be"", ""Be"", ""Be"", ""Ir"", ""Ir"", ""Ir"", ""Ir"", ""Ir"", ""Ir"", ""Ir"", ""Ir""]","[[0.0, 0.0, 0.0], [0.0, 0.5, 0.5], [0.5, 0.0, 0.5], [0.5, 0.5, 0.0], [0.5, 0.0, 0.0], [0.5, 0.5, 0.5], [0.0, 0.0, 0.5], [0.0, 0.5, 0.0], [0.25, 0.25, 0.75], [0.25, 0.75, 0.75], [0.25, 0.75, 0.25], [0.25, 0.25, 0.25], [0.75, 0.25, 0.25], [0.75, 0.75, 0.25], [0.75, 0.75, 0.75], [0.75, 0.25, 0.75]]",A,primitive->conventional (x sqrt2),BTE master (PhononDB/Carrete/npj/SciRep),,https://mdr.nims.go.jp/datasets/ec367855-1232-400f-a3cb-5b2ac4e1546c,,PhononDB (Togo/NIMS MDR),https://mdr.nims.go.jp/datasets/ec367855-1232-400f-a3cb-5b2ac4e1546c,"LTC-calc.log unit cell (PBEsol-relaxed), same file as kappa",mp-866154,True,stoichiometric,TiBeIr2
TiBeIr2,7.773,W/m/K,830.0,BTE,1,full BTE,1.0,,5.891077,225.0,Fm-3m,full Heusler (L2_1 / Cu2MnAl),,"[""Ti"", ""Ti"", ""Ti"", ""Ti"", ""Be"", ""Be"", ""Be"", ""Be"", ""Ir"", ""Ir"", ""Ir"", ""Ir"", ""Ir"", ""Ir"", ""Ir"", ""Ir""]","[[0.0, 0.0, 0.0], [0.0, 0.5, 0.5], [0.5, 0.0, 0.5], [0.5, 0.5, 0.0], [0.5, 0.0, 0.0], [0.5, 0.5, 0.5], [0.0, 0.0, 0.5], [0.0, 0.5, 0.0], [0.25, 0.25, 0.75], [0.25, 0.75, 0.75], [0.25, 0.75, 0.25], [0.25, 0.25, 0.25], [0.75, 0.25, 0.25], [0.75, 0.75, 0.25], [0.75, 0.75, 0.75], [0.75, 0.25, 0.75]]",A,primitive->conventional (x sqrt2),BTE master (PhononDB/Carrete/npj/SciRep),,https://mdr.nims.go.jp/datasets/ec367855-1232-400f-a3cb-5b2ac4e1546c,,PhononDB (Togo/NIMS MDR),https://mdr.nims.go.jp/datasets/ec367855-1232-400f-a3cb-5b2ac4e1546c,"LTC-calc.log unit cell (PBEsol-relaxed), same file as kappa",mp-866154,True,stoichiometric,TiBeIr2
TiBeIr2,7.679,W/m/K,840.0,BTE,1,full BTE,1.0,,5.891077,225.0,Fm-3m,full Heusler (L2_1 / Cu2MnAl),,"[""Ti"", ""Ti"", ""Ti"", ""Ti"", ""Be"", ""Be"", ""Be"", ""Be"", ""Ir"", ""Ir"", ""Ir"", ""Ir"", ""Ir"", ""Ir"", ""Ir"", ""Ir""]","[[0.0, 0.0, 0.0], [0.0, 0.5, 0.5], [0.5, 0.0, 0.5], [0.5, 0.5, 0.0], [0.5, 0.0, 0.0], [0.5, 0.5, 0.5], [0.0, 0.0, 0.5], [0.0, 0.5, 0.0], [0.25, 0.25, 0.75], [0.25, 0.75, 0.75], [0.25, 0.75, 0.25], [0.25, 0.25, 0.25], [0.75, 0.25, 0.25], [0.75, 0.75, 0.25], [0.75, 0.75, 0.75], [0.75, 0.25, 0.75]]",A,primitive->conventional (x sqrt2),BTE master (PhononDB/Carrete/npj/SciRep),,https://mdr.nims.go.jp/datasets/ec367855-1232-400f-a3cb-5b2ac4e1546c,,PhononDB (Togo/NIMS MDR),https://mdr.nims.go.jp/datasets/ec367855-1232-400f-a3cb-5b2ac4e1546c,"LTC-calc.log unit cell (PBEsol-relaxed), same file as kappa",mp-866154,True,stoichiometric,TiBeIr2
TiBeIr2,7.587,W/m/K,850.0,BTE,1,full BTE,1.0,,5.891077,225.0,Fm-3m,full Heusler (L2_1 / Cu2MnAl),,"[""Ti"", ""Ti"", ""Ti"", ""Ti"", ""Be"", ""Be"", ""Be"", ""Be"", ""Ir"", ""Ir"", ""Ir"", ""Ir"", ""Ir"", ""Ir"", ""Ir"", ""Ir""]","[[0.0, 0.0, 0.0], [0.0, 0.5, 0.5], [0.5, 0.0, 0.5], [0.5, 0.5, 0.0], [0.5, 0.0, 0.0], [0.5, 0.5, 0.5], [0.0, 0.0, 0.5], [0.0, 0.5, 0.0], [0.25, 0.25, 0.75], [0.25, 0.75, 0.75], [0.25, 0.75, 0.25], [0.25, 0.25, 0.25], [0.75, 0.25, 0.25], [0.75, 0.75, 0.25], [0.75, 0.75, 0.75], [0.75, 0.25, 0.75]]",A,primitive->conventional (x sqrt2),BTE master (PhononDB/Carrete/npj/SciRep),,https://mdr.nims.go.jp/datasets/ec367855-1232-400f-a3cb-5b2ac4e1546c,,PhononDB (Togo/NIMS MDR),https://mdr.nims.go.jp/datasets/ec367855-1232-400f-a3cb-5b2ac4e1546c,"LTC-calc.log unit cell (PBEsol-relaxed), same file as kappa",mp-866154,True,stoichiometric,TiBeIr2
TiBeIr2,7.497,W/m/K,860.0,BTE,1,full BTE,1.0,,5.891077,225.0,Fm-3m,full Heusler (L2_1 / Cu2MnAl),,"[""Ti"", ""Ti"", ""Ti"", ""Ti"", ""Be"", ""Be"", ""Be"", ""Be"", ""Ir"", ""Ir"", ""Ir"", ""Ir"", ""Ir"", ""Ir"", ""Ir"", ""Ir""]","[[0.0, 0.0, 0.0], [0.0, 0.5, 0.5], [0.5, 0.0, 0.5], [0.5, 0.5, 0.0], [0.5, 0.0, 0.0], [0.5, 0.5, 0.5], [0.0, 0.0, 0.5], [0.0, 0.5, 0.0], [0.25, 0.25, 0.75], [0.25, 0.75, 0.75], [0.25, 0.75, 0.25], [0.25, 0.25, 0.25], [0.75, 0.25, 0.25], [0.75, 0.75, 0.25], [0.75, 0.75, 0.75], [0.75, 0.25, 0.75]]",A,primitive->conventional (x sqrt2),BTE master (PhononDB/Carrete/npj/SciRep),,https://mdr.nims.go.jp/datasets/ec367855-1232-400f-a3cb-5b2ac4e1546c,,PhononDB (Togo/NIMS MDR),https://mdr.nims.go.jp/datasets/ec367855-1232-400f-a3cb-5b2ac4e1546c,"LTC-calc.log unit cell (PBEsol-relaxed), same file as kappa",mp-866154,True,stoichiometric,TiBeIr2
TiBeIr2,7.41,W/m/K,870.0,BTE,1,full BTE,1.0,,5.891077,225.0,Fm-3m,full Heusler (L2_1 / Cu2MnAl),,"[""Ti"", ""Ti"", ""Ti"", ""Ti"", ""Be"", ""Be"", ""Be"", ""Be"", ""Ir"", ""Ir"", ""Ir"", ""Ir"", ""Ir"", ""Ir"", ""Ir"", ""Ir""]","[[0.0, 0.0, 0.0], [0.0, 0.5, 0.5], [0.5, 0.0, 0.5], [0.5, 0.5, 0.0], [0.5, 0.0, 0.0], [0.5, 0.5, 0.5], [0.0, 0.0, 0.5], [0.0, 0.5, 0.0], [0.25, 0.25, 0.75], [0.25, 0.75, 0.75], [0.25, 0.75, 0.25], [0.25, 0.25, 0.25], [0.75, 0.25, 0.25], [0.75, 0.75, 0.25], [0.75, 0.75, 0.75], [0.75, 0.25, 0.75]]",A,primitive->conventional (x sqrt2),BTE master (PhononDB/Carrete/npj/SciRep),,https://mdr.nims.go.jp/datasets/ec367855-1232-400f-a3cb-5b2ac4e1546c,,PhononDB (Togo/NIMS MDR),https://mdr.nims.go.jp/datasets/ec367855-1232-400f-a3cb-5b2ac4e1546c,"LTC-calc.log unit cell (PBEsol-relaxed), same file as kappa",mp-866154,True,stoichiometric,TiBeIr2
TiBeIr2,7.324,W/m/K,880.0,BTE,1,full BTE,1.0,,5.891077,225.0,Fm-3m,full Heusler (L2_1 / Cu2MnAl),,"[""Ti"", ""Ti"", ""Ti"", ""Ti"", ""Be"", ""Be"", ""Be"", ""Be"", ""Ir"", ""Ir"", ""Ir"", ""Ir"", ""Ir"", ""Ir"", ""Ir"", ""Ir""]","[[0.0, 0.0, 0.0], [0.0, 0.5, 0.5], [0.5, 0.0, 0.5], [0.5, 0.5, 0.0], [0.5, 0.0, 0.0], [0.5, 0.5, 0.5], [0.0, 0.0, 0.5], [0.0, 0.5, 0.0], [0.25, 0.25, 0.75], [0.25, 0.75, 0.75], [0.25, 0.75, 0.25], [0.25, 0.25, 0.25], [0.75, 0.25, 0.25], [0.75, 0.75, 0.25], [0.75, 0.75, 0.75], [0.75, 0.25, 0.75]]",A,primitive->conventional (x sqrt2),BTE master (PhononDB/Carrete/npj/SciRep),,https://mdr.nims.go.jp/datasets/ec367855-1232-400f-a3cb-5b2ac4e1546c,,PhononDB (Togo/NIMS MDR),https://mdr.nims.go.jp/datasets/ec367855-1232-400f-a3cb-5b2ac4e1546c,"LTC-calc.log unit cell (PBEsol-relaxed), same file as kappa",mp-866154,True,stoichiometric,TiBeIr2
TiBeIr2,7.241,W/m/K,890.0,BTE,1,full BTE,1.0,,5.891077,225.0,Fm-3m,full Heusler (L2_1 / Cu2MnAl),,"[""Ti"", ""Ti"", ""Ti"", ""Ti"", ""Be"", ""Be"", ""Be"", ""Be"", ""Ir"", ""Ir"", ""Ir"", ""Ir"", ""Ir"", ""Ir"", ""Ir"", ""Ir""]","[[0.0, 0.0, 0.0], [0.0, 0.5, 0.5], [0.5, 0.0, 0.5], [0.5, 0.5, 0.0], [0.5, 0.0, 0.0], [0.5, 0.5, 0.5], [0.0, 0.0, 0.5], [0.0, 0.5, 0.0], [0.25, 0.25, 0.75], [0.25, 0.75, 0.75], [0.25, 0.75, 0.25], [0.25, 0.25, 0.25], [0.75, 0.25, 0.25], [0.75, 0.75, 0.25], [0.75, 0.75, 0.75], [0.75, 0.25, 0.75]]",A,primitive->conventional (x sqrt2),BTE master (PhononDB/Carrete/npj/SciRep),,https://mdr.nims.go.jp/datasets/ec367855-1232-400f-a3cb-5b2ac4e1546c,,PhononDB (Togo/NIMS MDR),https://mdr.nims.go.jp/datasets/ec367855-1232-400f-a3cb-5b2ac4e1546c,"LTC-calc.log unit cell (PBEsol-relaxed), same file as kappa",mp-866154,True,stoichiometric,TiBeIr2
TiBeIr2,7.159,W/m/K,900.0,BTE,1,full BTE,1.0,,5.891077,225.0,Fm-3m,full Heusler (L2_1 / Cu2MnAl),,"[""Ti"", ""Ti"", ""Ti"", ""Ti"", ""Be"", ""Be"", ""Be"", ""Be"", ""Ir"", ""Ir"", ""Ir"", ""Ir"", ""Ir"", ""Ir"", ""Ir"", ""Ir""]","[[0.0, 0.0, 0.0], [0.0, 0.5, 0.5], [0.5, 0.0, 0.5], [0.5, 0.5, 0.0], [0.5, 0.0, 0.0], [0.5, 0.5, 0.5], [0.0, 0.0, 0.5], [0.0, 0.5, 0.0], [0.25, 0.25, 0.75], [0.25, 0.75, 0.75], [0.25, 0.75, 0.25], [0.25, 0.25, 0.25], [0.75, 0.25, 0.25], [0.75, 0.75, 0.25], [0.75, 0.75, 0.75], [0.75, 0.25, 0.75]]",A,primitive->conventional (x sqrt2),BTE master (PhononDB/Carrete/npj/SciRep),,https://mdr.nims.go.jp/datasets/ec367855-1232-400f-a3cb-5b2ac4e1546c,,PhononDB (Togo/NIMS MDR),https://mdr.nims.go.jp/datasets/ec367855-1232-400f-a3cb-5b2ac4e1546c,"LTC-calc.log unit cell (PBEsol-relaxed), same file as kappa",mp-866154,True,stoichiometric,TiBeIr2
TiBeIr2,7.08,W/m/K,910.0,BTE,1,full BTE,1.0,,5.891077,225.0,Fm-3m,full Heusler (L2_1 / Cu2MnAl),,"[""Ti"", ""Ti"", ""Ti"", ""Ti"", ""Be"", ""Be"", ""Be"", ""Be"", ""Ir"", ""Ir"", ""Ir"", ""Ir"", ""Ir"", ""Ir"", ""Ir"", ""Ir""]","[[0.0, 0.0, 0.0], [0.0, 0.5, 0.5], [0.5, 0.0, 0.5], [0.5, 0.5, 0.0], [0.5, 0.0, 0.0], [0.5, 0.5, 0.5], [0.0, 0.0, 0.5], [0.0, 0.5, 0.0], [0.25, 0.25, 0.75], [0.25, 0.75, 0.75], [0.25, 0.75, 0.25], [0.25, 0.25, 0.25], [0.75, 0.25, 0.25], [0.75, 0.75, 0.25], [0.75, 0.75, 0.75], [0.75, 0.25, 0.75]]",A,primitive->conventional (x sqrt2),BTE master (PhononDB/Carrete/npj/SciRep),,https://mdr.nims.go.jp/datasets/ec367855-1232-400f-a3cb-5b2ac4e1546c,,PhononDB (Togo/NIMS MDR),https://mdr.nims.go.jp/datasets/ec367855-1232-400f-a3cb-5b2ac4e1546c,"LTC-calc.log unit cell (PBEsol-relaxed), same file as kappa",mp-866154,True,stoichiometric,TiBeIr2
TiBeIr2,7.002,W/m/K,920.0,BTE,1,full BTE,1.0,,5.891077,225.0,Fm-3m,full Heusler (L2_1 / Cu2MnAl),,"[""Ti"", ""Ti"", ""Ti"", ""Ti"", ""Be"", ""Be"", ""Be"", ""Be"", ""Ir"", ""Ir"", ""Ir"", ""Ir"", ""Ir"", ""Ir"", ""Ir"", ""Ir""]","[[0.0, 0.0, 0.0], [0.0, 0.5, 0.5], [0.5, 0.0, 0.5], [0.5, 0.5, 0.0], [0.5, 0.0, 0.0], [0.5, 0.5, 0.5], [0.0, 0.0, 0.5], [0.0, 0.5, 0.0], [0.25, 0.25, 0.75], [0.25, 0.75, 0.75], [0.25, 0.75, 0.25], [0.25, 0.25, 0.25], [0.75, 0.25, 0.25], [0.75, 0.75, 0.25], [0.75, 0.75, 0.75], [0.75, 0.25, 0.75]]",A,primitive->conventional (x sqrt2),BTE master (PhononDB/Carrete/npj/SciRep),,https://mdr.nims.go.jp/datasets/ec367855-1232-400f-a3cb-5b2ac4e1546c,,PhononDB (Togo/NIMS MDR),https://mdr.nims.go.jp/datasets/ec367855-1232-400f-a3cb-5b2ac4e1546c,"LTC-calc.log unit cell (PBEsol-relaxed), same file as kappa",mp-866154,True,stoichiometric,TiBeIr2
TiBeIr2,6.925,W/m/K,930.0,BTE,1,full BTE,1.0,,5.891077,225.0,Fm-3m,full Heusler (L2_1 / Cu2MnAl),,"[""Ti"", ""Ti"", ""Ti"", ""Ti"", ""Be"", ""Be"", ""Be"", ""Be"", ""Ir"", ""Ir"", ""Ir"", ""Ir"", ""Ir"", ""Ir"", ""Ir"", ""Ir""]","[[0.0, 0.0, 0.0], [0.0, 0.5, 0.5], [0.5, 0.0, 0.5], [0.5, 0.5, 0.0], [0.5, 0.0, 0.0], [0.5, 0.5, 0.5], [0.0, 0.0, 0.5], [0.0, 0.5, 0.0], [0.25, 0.25, 0.75], [0.25, 0.75, 0.75], [0.25, 0.75, 0.25], [0.25, 0.25, 0.25], [0.75, 0.25, 0.25], [0.75, 0.75, 0.25], [0.75, 0.75, 0.75], [0.75, 0.25, 0.75]]",A,primitive->conventional (x sqrt2),BTE master (PhononDB/Carrete/npj/SciRep),,https://mdr.nims.go.jp/datasets/ec367855-1232-400f-a3cb-5b2ac4e1546c,,PhononDB (Togo/NIMS MDR),https://mdr.nims.go.jp/datasets/ec367855-1232-400f-a3cb-5b2ac4e1546c,"LTC-calc.log unit cell (PBEsol-relaxed), same file as kappa",mp-866154,True,stoichiometric,TiBeIr2
TiBeIr2,6.851,W/m/K,940.0,BTE,1,full BTE,1.0,,5.891077,225.0,Fm-3m,full Heusler (L2_1 / Cu2MnAl),,"[""Ti"", ""Ti"", ""Ti"", ""Ti"", ""Be"", ""Be"", ""Be"", ""Be"", ""Ir"", ""Ir"", ""Ir"", ""Ir"", ""Ir"", ""Ir"", ""Ir"", ""Ir""]","[[0.0, 0.0, 0.0], [0.0, 0.5, 0.5], [0.5, 0.0, 0.5], [0.5, 0.5, 0.0], [0.5, 0.0, 0.0], [0.5, 0.5, 0.5], [0.0, 0.0, 0.5], [0.0, 0.5, 0.0], [0.25, 0.25, 0.75], [0.25, 0.75, 0.75], [0.25, 0.75, 0.25], [0.25, 0.25, 0.25], [0.75, 0.25, 0.25], [0.75, 0.75, 0.25], [0.75, 0.75, 0.75], [0.75, 0.25, 0.75]]",A,primitive->conventional (x sqrt2),BTE master (PhononDB/Carrete/npj/SciRep),,https://mdr.nims.go.jp/datasets/ec367855-1232-400f-a3cb-5b2ac4e1546c,,PhononDB (Togo/NIMS MDR),https://mdr.nims.go.jp/datasets/ec367855-1232-400f-a3cb-5b2ac4e1546c,"LTC-calc.log unit cell (PBEsol-relaxed), same file as kappa",mp-866154,True,stoichiometric,TiBeIr2
TiBeIr2,6.778,W/m/K,950.0,BTE,1,full BTE,1.0,,5.891077,225.0,Fm-3m,full Heusler (L2_1 / Cu2MnAl),,"[""Ti"", ""Ti"", ""Ti"", ""Ti"", ""Be"", ""Be"", ""Be"", ""Be"", ""Ir"", ""Ir"", ""Ir"", ""Ir"", ""Ir"", ""Ir"", ""Ir"", ""Ir""]","[[0.0, 0.0, 0.0], [0.0, 0.5, 0.5], [0.5, 0.0, 0.5], [0.5, 0.5, 0.0], [0.5, 0.0, 0.0], [0.5, 0.5, 0.5], [0.0, 0.0, 0.5], [0.0, 0.5, 0.0], [0.25, 0.25, 0.75], [0.25, 0.75, 0.75], [0.25, 0.75, 0.25], [0.25, 0.25, 0.25], [0.75, 0.25, 0.25], [0.75, 0.75, 0.25], [0.75, 0.75, 0.75], [0.75, 0.25, 0.75]]",A,primitive->conventional (x sqrt2),BTE master (PhononDB/Carrete/npj/SciRep),,https://mdr.nims.go.jp/datasets/ec367855-1232-400f-a3cb-5b2ac4e1546c,,PhononDB (Togo/NIMS MDR),https://mdr.nims.go.jp/datasets/ec367855-1232-400f-a3cb-5b2ac4e1546c,"LTC-calc.log unit cell (PBEsol-relaxed), same file as kappa",mp-866154,True,stoichiometric,TiBeIr2
TiBeIr2,6.706,W/m/K,960.0,BTE,1,full BTE,1.0,,5.891077,225.0,Fm-3m,full Heusler (L2_1 / Cu2MnAl),,"[""Ti"", ""Ti"", ""Ti"", ""Ti"", ""Be"", ""Be"", ""Be"", ""Be"", ""Ir"", ""Ir"", ""Ir"", ""Ir"", ""Ir"", ""Ir"", ""Ir"", ""Ir""]","[[0.0, 0.0, 0.0], [0.0, 0.5, 0.5], [0.5, 0.0, 0.5], [0.5, 0.5, 0.0], [0.5, 0.0, 0.0], [0.5, 0.5, 0.5], [0.0, 0.0, 0.5], [0.0, 0.5, 0.0], [0.25, 0.25, 0.75], [0.25, 0.75, 0.75], [0.25, 0.75, 0.25], [0.25, 0.25, 0.25], [0.75, 0.25, 0.25], [0.75, 0.75, 0.25], [0.75, 0.75, 0.75], [0.75, 0.25, 0.75]]",A,primitive->conventional (x sqrt2),BTE master (PhononDB/Carrete/npj/SciRep),,https://mdr.nims.go.jp/datasets/ec367855-1232-400f-a3cb-5b2ac4e1546c,,PhononDB (Togo/NIMS MDR),https://mdr.nims.go.jp/datasets/ec367855-1232-400f-a3cb-5b2ac4e1546c,"LTC-calc.log unit cell (PBEsol-relaxed), same file as kappa",mp-866154,True,stoichiometric,TiBeIr2
TiBeIr2,6.636,W/m/K,970.0,BTE,1,full BTE,1.0,,5.891077,225.0,Fm-3m,full Heusler (L2_1 / Cu2MnAl),,"[""Ti"", ""Ti"", ""Ti"", ""Ti"", ""Be"", ""Be"", ""Be"", ""Be"", ""Ir"", ""Ir"", ""Ir"", ""Ir"", ""Ir"", ""Ir"", ""Ir"", ""Ir""]","[[0.0, 0.0, 0.0], [0.0, 0.5, 0.5], [0.5, 0.0, 0.5], [0.5, 0.5, 0.0], [0.5, 0.0, 0.0], [0.5, 0.5, 0.5], [0.0, 0.0, 0.5], [0.0, 0.5, 0.0], [0.25, 0.25, 0.75], [0.25, 0.75, 0.75], [0.25, 0.75, 0.25], [0.25, 0.25, 0.25], [0.75, 0.25, 0.25], [0.75, 0.75, 0.25], [0.75, 0.75, 0.75], [0.75, 0.25, 0.75]]",A,primitive->conventional (x sqrt2),BTE master (PhononDB/Carrete/npj/SciRep),,https://mdr.nims.go.jp/datasets/ec367855-1232-400f-a3cb-5b2ac4e1546c,,PhononDB (Togo/NIMS MDR),https://mdr.nims.go.jp/datasets/ec367855-1232-400f-a3cb-5b2ac4e1546c,"LTC-calc.log unit cell (PBEsol-relaxed), same file as kappa",mp-866154,True,stoichiometric,TiBeIr2
TiBeIr2,6.568,W/m/K,980.0,BTE,1,full BTE,1.0,,5.891077,225.0,Fm-3m,full Heusler (L2_1 / Cu2MnAl),,"[""Ti"", ""Ti"", ""Ti"", ""Ti"", ""Be"", ""Be"", ""Be"", ""Be"", ""Ir"", ""Ir"", ""Ir"", ""Ir"", ""Ir"", ""Ir"", ""Ir"", ""Ir""]","[[0.0, 0.0, 0.0], [0.0, 0.5, 0.5], [0.5, 0.0, 0.5], [0.5, 0.5, 0.0], [0.5, 0.0, 0.0], [0.5, 0.5, 0.5], [0.0, 0.0, 0.5], [0.0, 0.5, 0.0], [0.25, 0.25, 0.75], [0.25, 0.75, 0.75], [0.25, 0.75, 0.25], [0.25, 0.25, 0.25], [0.75, 0.25, 0.25], [0.75, 0.75, 0.25], [0.75, 0.75, 0.75], [0.75, 0.25, 0.75]]",A,primitive->conventional (x sqrt2),BTE master (PhononDB/Carrete/npj/SciRep),,https://mdr.nims.go.jp/datasets/ec367855-1232-400f-a3cb-5b2ac4e1546c,,PhononDB (Togo/NIMS MDR),https://mdr.nims.go.jp/datasets/ec367855-1232-400f-a3cb-5b2ac4e1546c,"LTC-calc.log unit cell (PBEsol-relaxed), same file as kappa",mp-866154,True,stoichiometric,TiBeIr2
TiBeIr2,6.501,W/m/K,990.0,BTE,1,full BTE,1.0,,5.891077,225.0,Fm-3m,full Heusler (L2_1 / Cu2MnAl),,"[""Ti"", ""Ti"", ""Ti"", ""Ti"", ""Be"", ""Be"", ""Be"", ""Be"", ""Ir"", ""Ir"", ""Ir"", ""Ir"", ""Ir"", ""Ir"", ""Ir"", ""Ir""]","[[0.0, 0.0, 0.0], [0.0, 0.5, 0.5], [0.5, 0.0, 0.5], [0.5, 0.5, 0.0], [0.5, 0.0, 0.0], [0.5, 0.5, 0.5], [0.0, 0.0, 0.5], [0.0, 0.5, 0.0], [0.25, 0.25, 0.75], [0.25, 0.75, 0.75], [0.25, 0.75, 0.25], [0.25, 0.25, 0.25], [0.75, 0.25, 0.25], [0.75, 0.75, 0.25], [0.75, 0.75, 0.75], [0.75, 0.25, 0.75]]",A,primitive->conventional (x sqrt2),BTE master (PhononDB/Carrete/npj/SciRep),,https://mdr.nims.go.jp/datasets/ec367855-1232-400f-a3cb-5b2ac4e1546c,,PhononDB (Togo/NIMS MDR),https://mdr.nims.go.jp/datasets/ec367855-1232-400f-a3cb-5b2ac4e1546c,"LTC-calc.log unit cell (PBEsol-relaxed), same file as kappa",mp-866154,True,stoichiometric,TiBeIr2
TiBeIr2,6.435,W/m/K,1000.0,BTE,1,full BTE,1.0,,5.891077,225.0,Fm-3m,full Heusler (L2_1 / Cu2MnAl),,"[""Ti"", ""Ti"", ""Ti"", ""Ti"", ""Be"", ""Be"", ""Be"", ""Be"", ""Ir"", ""Ir"", ""Ir"", ""Ir"", ""Ir"", ""Ir"", ""Ir"", ""Ir""]","[[0.0, 0.0, 0.0], [0.0, 0.5, 0.5], [0.5, 0.0, 0.5], [0.5, 0.5, 0.0], [0.5, 0.0, 0.0], [0.5, 0.5, 0.5], [0.0, 0.0, 0.5], [0.0, 0.5, 0.0], [0.25, 0.25, 0.75], [0.25, 0.75, 0.75], [0.25, 0.75, 0.25], [0.25, 0.25, 0.25], [0.75, 0.25, 0.25], [0.75, 0.75, 0.25], [0.75, 0.75, 0.75], [0.75, 0.25, 0.75]]",A,primitive->conventional (x sqrt2),BTE master (PhononDB/Carrete/npj/SciRep),,https://mdr.nims.go.jp/datasets/ec367855-1232-400f-a3cb-5b2ac4e1546c,,PhononDB (Togo/NIMS MDR),https://mdr.nims.go.jp/datasets/ec367855-1232-400f-a3cb-5b2ac4e1546c,"LTC-calc.log unit cell (PBEsol-relaxed), same file as kappa",mp-866154,True,stoichiometric,TiBeIr2
TiBiIr,12.211,W/m/K,300.0,"semi-empirical (Slack / Debye-Callaway-type, NOT BTE)",1,full BTE,1.0,,6.19,216.0,F-43m,half Heusler (C1_b / MgAgAs),ABC,,,B,conventional,repository mining,10.48550/arXiv.2501.11644,https://github.com/ertekin-research-group/halfheusler-space/blob/main/HH_overview.csv,,repository mining,https://github.com/AMRL-2018/MachineLearning_Half_Heusler/blob/master/data/halfHeusler.csv,"alatt column (AFLOW T0003 half-Heusler relaxed lattice constant, same table as kappa)",AMRL-2018/MachineLearning_Half_Heusler data/halfHeusler.csv | AFLOW Bi1Ir1Ti1.T0003.ABC,True,stoichiometric,TiBiIr
TiBiIr,6.68,W/m/K,500.0,BTE (TDEP),1,full BTE,1.0,,6.19,216.0,F-43m,half Heusler (C1_b / MgAgAs),ABC,,,B,conventional,paper mining,10.1016/j.commatsci.2021.110938,https://arxiv.org/abs/2107.03735,"Appendix A, Table A.1 (arXiv:2107.03735, p.17) - DFT value only; parenthetical ML predictions excluded",repository mining,https://github.com/AMRL-2018/MachineLearning_Half_Heusler/blob/master/data/halfHeusler.csv,"alatt column (AFLOW T0003 half-Heusler relaxed lattice constant, same table as kappa)",AMRL-2018/MachineLearning_Half_Heusler data/halfHeusler.csv | AFLOW Bi1Ir1Ti1.T0003.ABC,True,stoichiometric,TiBiIr
TiBiIr,6.68,W/m/K,500.0,TDEP (three-phonon + isotope scattering),1,full BTE,1.0,,6.19,216.0,F-43m,half Heusler (C1_b / MgAgAs),ABC,,,B,conventional,"paper mining (PDF, batch 2)",arxiv:2107.03735v2,,Table A.1,repository mining,https://github.com/AMRL-2018/MachineLearning_Half_Heusler/blob/master/data/halfHeusler.csv,"alatt column (AFLOW T0003 half-Heusler relaxed lattice constant, same table as kappa)",AMRL-2018/MachineLearning_Half_Heusler data/halfHeusler.csv | AFLOW Bi1Ir1Ti1.T0003.ABC,True,stoichiometric,TiBiIr
TiBiRh,13.0,W/m/K,300.0,BTE-approx,1,full BTE,1.0,,6.2753,216.0,F-43m,T0003.ABC,,"[""Bi"", ""Rh"", ""Ti""]","[[0.5, 0.5, 0.5], [0.25, 0.25, 0.25], [0, 0, 0]]",A,primitive->conventional (x sqrt2),BTE master (PhononDB/Carrete/npj/SciRep),10.1103/PhysRevX.4.011019,https://doi.org/10.1103/PhysRevX.4.011019,,Carrete PRX 4:011019 (2014),https://doi.org/10.1103/PhysRevX.4.011019,AFLOW aflow:2edfa22f0c984b3d (aflowlib.duke.edu:AFLOWDATA/LIB3_WEB/Bi_dRh_pvTi_sv/T0003.ABC) - lowest-enthalpy F-43m 3-atom entry; AFLOW is the structure source used by Carrete et al.,"Carrete et al. PRX 4, 011019 (2014), Table III, compound RhBiTi",True,stoichiometric,TiBiRh
TiBiRh,12.402,W/m/K,300.0,"semi-empirical (Slack / Debye-Callaway-type, NOT BTE)",1,full BTE,1.0,,6.2753,216.0,F-43m,T0003.ABC,,"[""Bi"", ""Rh"", ""Ti""]","[[0.5, 0.5, 0.5], [0.25, 0.25, 0.25], [0, 0, 0]]",A,primitive->conventional (x sqrt2),repository mining,10.48550/arXiv.2501.11644,https://github.com/ertekin-research-group/halfheusler-space/blob/main/HH_overview.csv,,Carrete PRX 4:011019 (2014),https://doi.org/10.1103/PhysRevX.4.011019,AFLOW aflow:2edfa22f0c984b3d (aflowlib.duke.edu:AFLOWDATA/LIB3_WEB/Bi_dRh_pvTi_sv/T0003.ABC) - lowest-enthalpy F-43m 3-atom entry; AFLOW is the structure source used by Carrete et al.,"Carrete et al. PRX 4, 011019 (2014), Table III, compound RhBiTi",True,stoichiometric,TiBiRh
TiBiRh,7.85,W/m/K,500.0,BTE (TDEP),1,full BTE,1.0,,6.2753,216.0,F-43m,T0003.ABC,,"[""Bi"", ""Rh"", ""Ti""]","[[0.5, 0.5, 0.5], [0.25, 0.25, 0.25], [0, 0, 0]]",A,primitive->conventional (x sqrt2),paper mining,10.1016/j.commatsci.2021.110938,https://arxiv.org/abs/2107.03735,"Appendix A, Table A.1 (arXiv:2107.03735, p.17) - DFT value only; parenthetical ML predictions excluded",Carrete PRX 4:011019 (2014),https://doi.org/10.1103/PhysRevX.4.011019,AFLOW aflow:2edfa22f0c984b3d (aflowlib.duke.edu:AFLOWDATA/LIB3_WEB/Bi_dRh_pvTi_sv/T0003.ABC) - lowest-enthalpy F-43m 3-atom entry; AFLOW is the structure source used by Carrete et al.,"Carrete et al. PRX 4, 011019 (2014), Table III, compound RhBiTi",True,stoichiometric,TiBiRh
TiBiRh,7.85,W/m/K,500.0,TDEP (three-phonon + isotope scattering),1,full BTE,1.0,,6.2753,216.0,F-43m,T0003.ABC,,"[""Bi"", ""Rh"", ""Ti""]","[[0.5, 0.5, 0.5], [0.25, 0.25, 0.25], [0, 0, 0]]",A,primitive->conventional (x sqrt2),"paper mining (PDF, batch 2)",arxiv:2107.03735v2,,Table A.1,Carrete PRX 4:011019 (2014),https://doi.org/10.1103/PhysRevX.4.011019,AFLOW aflow:2edfa22f0c984b3d (aflowlib.duke.edu:AFLOWDATA/LIB3_WEB/Bi_dRh_pvTi_sv/T0003.ABC) - lowest-enthalpy F-43m 3-atom entry; AFLOW is the structure source used by Carrete et al.,"Carrete et al. PRX 4, 011019 (2014), Table III, compound RhBiTi",True,stoichiometric,TiBiRh
TiCoAs,37.1,W/m/K,300.0,BTE-approx,1,full BTE,1.0,,5.6076,216.0,F-43m,T0003.ABC,,"[""As"", ""Co"", ""Ti""]","[[0.5, 0.5, 0.5], [0.75, 0.75, 0.75], [0, 0, 0]]",A,primitive->conventional (x sqrt2),BTE master (PhononDB/Carrete/npj/SciRep),10.1103/PhysRevX.4.011019,https://doi.org/10.1103/PhysRevX.4.011019,,Carrete PRX 4:011019 (2014),https://doi.org/10.1103/PhysRevX.4.011019,AFLOW aflow:5778f3b725d5f850 (aflowlib.duke.edu:AFLOWDATA/LIB3_WEB/AsCoTi_sv/T0003.ABC) - lowest-enthalpy F-43m 3-atom entry; AFLOW is the structure source used by Carrete et al.,"Carrete et al. PRX 4, 011019 (2014), Table III, compound CoAsTi",True,stoichiometric,TiCoAs
TiCoAs,27.012,W/m/K,300.0,"semi-empirical (Slack / Debye-Callaway-type, NOT BTE)",1,full BTE,1.0,,5.6076,216.0,F-43m,T0003.ABC,,"[""As"", ""Co"", ""Ti""]","[[0.5, 0.5, 0.5], [0.75, 0.75, 0.75], [0, 0, 0]]",A,primitive->conventional (x sqrt2),repository mining,10.48550/arXiv.2501.11644,https://github.com/ertekin-research-group/halfheusler-space/blob/main/HH_overview.csv,,Carrete PRX 4:011019 (2014),https://doi.org/10.1103/PhysRevX.4.011019,AFLOW aflow:5778f3b725d5f850 (aflowlib.duke.edu:AFLOWDATA/LIB3_WEB/AsCoTi_sv/T0003.ABC) - lowest-enthalpy F-43m 3-atom entry; AFLOW is the structure source used by Carrete et al.,"Carrete et al. PRX 4, 011019 (2014), Table III, compound CoAsTi",True,stoichiometric,TiCoAs
TiCoAs,19.92,W/m/K,500.0,BTE (TDEP),1,full BTE,1.0,,5.6076,216.0,F-43m,T0003.ABC,,"[""As"", ""Co"", ""Ti""]","[[0.5, 0.5, 0.5], [0.75, 0.75, 0.75], [0, 0, 0]]",A,primitive->conventional (x sqrt2),paper mining,10.1016/j.commatsci.2021.110938,https://arxiv.org/abs/2107.03735,"Appendix A, Table A.1 (arXiv:2107.03735, p.17) - DFT value only; parenthetical ML predictions excluded",Carrete PRX 4:011019 (2014),https://doi.org/10.1103/PhysRevX.4.011019,AFLOW aflow:5778f3b725d5f850 (aflowlib.duke.edu:AFLOWDATA/LIB3_WEB/AsCoTi_sv/T0003.ABC) - lowest-enthalpy F-43m 3-atom entry; AFLOW is the structure source used by Carrete et al.,"Carrete et al. PRX 4, 011019 (2014), Table III, compound CoAsTi",True,stoichiometric,TiCoAs
