Repository: Shivamrandive747/Thermalconductivity_prediction

# Calibrating first-principles lattice thermal conductivity to experiment

**A curated half-Heusler dataset and a validated transfer function.**

Published first-principles transport calculations of lattice thermal conductivity exceed what
laboratories measure for the same compound by a **median factor of 1.55**. That offset is regular
enough to be removed in closed form:

$$\kappa_L^{\mathrm{expt}}(T) \;=\; \kappa_L^{\mathrm{BTE}}(T)\;\min\!\left[c\left(\tfrac{T}{300}\right)^{p},\,1\right],
\qquad c = 0.51,\quad p = 0.80$$

Inside a domain of applicability declared before the validation set was scored, this places

File: data/Target_Materials/HEUSLER_KAPPA_TRAINING_SET.csv (part 145 of 192)
formula,kappa_L,kappa_units,temperature_K,method,method_tier,tier_name,weight,kappa_basis,struct_a_A,struct_spacegroup,struct_sg_symbol,struct_prototype,struct_site_ordering,struct_species,struct_frac_coords,struct_grade,lattice_convention,source,source_doi,source_url,source_location,struct_source,struct_source_url,struct_source_detail,struct_id,struct_same_paper_as_kappa,stoichiometry,parent_formula
TiCoAs,19.92,W/m/K,500.0,TDEP (three-phonon + isotope scattering),1,full BTE,1.0,,5.6076,216.0,F-43m,T0003.ABC,,"[""As"", ""Co"", ""Ti""]","[[0.5, 0.5, 0.5], [0.75, 0.75, 0.75], [0, 0, 0]]",A,primitive->conventional (x sqrt2),"paper mining (PDF, batch 2)",arxiv:2107.03735v2,,Table A.1,Carrete PRX 4:011019 (2014),https://doi.org/10.1103/PhysRevX.4.011019,AFLOW aflow:5778f3b725d5f850 (aflowlib.duke.edu:AFLOWDATA/LIB3_WEB/AsCoTi_sv/T0003.ABC) - lowest-enthalpy F-43m 3-atom entry; AFLOW is the structure source used by Carrete et al.,"Carrete et al. PRX 4, 011019 (2014), Table III, compound CoAsTi",True,stoichiometric,TiCoAs
TiCoBi,27.1,W/m/K,300.0,BTE-approx,1,full BTE,1.0,,6.0292,216.0,F-43m,T0003.ABC,,"[""Bi"", ""Co"", ""Ti""]","[[0.5, 0.5, 0.5], [0.75, 0.75, 0.75], [0, 0, 0]]",A,primitive->conventional (x sqrt2),BTE master (PhononDB/Carrete/npj/SciRep),10.1103/PhysRevX.4.011019,https://doi.org/10.1103/PhysRevX.4.011019,,Carrete PRX 4:011019 (2014),https://doi.org/10.1103/PhysRevX.4.011019,AFLOW aflow:cc99608379d29bda (aflowlib.duke.edu:AFLOWDATA/LIB3_WEB/Bi_dCoTi_sv/T0003.ABC) - lowest-enthalpy F-43m 3-atom entry; AFLOW is the structure source used by Carrete et al.,"Carrete et al. PRX 4, 011019 (2014), Table III, compound CoBiTi",True,stoichiometric,TiCoBi
TiCoBi,11.586,W/m/K,300.0,"semi-empirical (Slack / Debye-Callaway-type, NOT BTE)",1,full BTE,1.0,,6.0292,216.0,F-43m,T0003.ABC,,"[""Bi"", ""Co"", ""Ti""]","[[0.5, 0.5, 0.5], [0.75, 0.75, 0.75], [0, 0, 0]]",A,primitive->conventional (x sqrt2),repository mining,10.48550/arXiv.2501.11644,https://github.com/ertekin-research-group/halfheusler-space/blob/main/HH_overview.csv,,Carrete PRX 4:011019 (2014),https://doi.org/10.1103/PhysRevX.4.011019,AFLOW aflow:cc99608379d29bda (aflowlib.duke.edu:AFLOWDATA/LIB3_WEB/Bi_dCoTi_sv/T0003.ABC) - lowest-enthalpy F-43m 3-atom entry; AFLOW is the structure source used by Carrete et al.,"Carrete et al. PRX 4, 011019 (2014), Table III, compound CoBiTi",True,stoichiometric,TiCoBi
TiCoBi,19.1,W/m/K,500.0,BTE (TDEP),1,full BTE,1.0,,6.0292,216.0,F-43m,T0003.ABC,,"[""Bi"", ""Co"", ""Ti""]","[[0.5, 0.5, 0.5], [0.75, 0.75, 0.75], [0, 0, 0]]",A,primitive->conventional (x sqrt2),paper mining,10.1016/j.commatsci.2021.110938,https://arxiv.org/abs/2107.03735,"Appendix A, Table A.1 (arXiv:2107.03735, p.17) - DFT value only; parenthetical ML predictions excluded",Carrete PRX 4:011019 (2014),https://doi.org/10.1103/PhysRevX.4.011019,AFLOW aflow:cc99608379d29bda (aflowlib.duke.edu:AFLOWDATA/LIB3_WEB/Bi_dCoTi_sv/T0003.ABC) - lowest-enthalpy F-43m 3-atom entry; AFLOW is the structure source used by Carrete et al.,"Carrete et al. PRX 4, 011019 (2014), Table III, compound CoBiTi",True,stoichiometric,TiCoBi
TiCoBi,19.1,W/m/K,500.0,TDEP (three-phonon + isotope scattering),1,full BTE,1.0,,6.0292,216.0,F-43m,T0003.ABC,,"[""Bi"", ""Co"", ""Ti""]","[[0.5, 0.5, 0.5], [0.75, 0.75, 0.75], [0, 0, 0]]",A,primitive->conventional (x sqrt2),"paper mining (PDF, batch 2)",arxiv:2107.03735v2,,Table A.1,Carrete PRX 4:011019 (2014),https://doi.org/10.1103/PhysRevX.4.011019,AFLOW aflow:cc99608379d29bda (aflowlib.duke.edu:AFLOWDATA/LIB3_WEB/Bi_dCoTi_sv/T0003.ABC) - lowest-enthalpy F-43m 3-atom entry; AFLOW is the structure source used by Carrete et al.,"Carrete et al. PRX 4, 011019 (2014), Table III, compound CoBiTi",True,stoichiometric,TiCoBi
TiCoP,41.292,W/m/K,300.0,"semi-empirical (Slack / Debye-Callaway-type, NOT BTE)",1,full BTE,1.0,,5.34,216.0,F-43m,half Heusler (C1_b / MgAgAs),CAB,,,B,conventional,repository mining,10.48550/arXiv.2501.11644,https://github.com/ertekin-research-group/halfheusler-space/blob/main/HH_overview.csv,,repository mining,https://github.com/AMRL-2018/MachineLearning_Half_Heusler/blob/master/data/halfHeusler.csv,"alatt column (AFLOW T0003 half-Heusler relaxed lattice constant, same table as kappa)",AMRL-2018/MachineLearning_Half_Heusler data/halfHeusler.csv | AFLOW Co1P1Ti1.T0003.CAB,True,stoichiometric,TiCoP
TiCoSb,34.823,W/m/K,200.0,BTE,1,full BTE,1.0,,5.816625,216.0,F-43m,half-Heusler (C1b / MgAgAs),,"[""Ti"", ""Ti"", ""Ti"", ""Ti"", ""Co"", ""Co"", ""Co"", ""Co"", ""Sb"", ""Sb"", ""Sb"", ""Sb""]","[[0.0, 0.0, 0.0], [0.0, 0.5, 0.5], [0.5, 0.0, 0.5], [0.5, 0.5, 0.0], [0.25, 0.75, 0.75], [0.25, 0.25, 0.25], [0.75, 0.75, 0.25], [0.75, 0.25, 0.75], [0.5, 0.0, 0.0], [0.5, 0.5, 0.5], [0.0, 0.0, 0.5], [0.0, 0.5, 0.0]]",A,primitive->conventional (x sqrt2),BTE master (PhononDB/Carrete/npj/SciRep),,https://mdr.nims.go.jp/datasets/91b0cbde-c115-4664-8ad8-7bf7ace3137f,,PhononDB (Togo/NIMS MDR),https://mdr.nims.go.jp/datasets/91b0cbde-c115-4664-8ad8-7bf7ace3137f,"LTC-calc.log unit cell (PBEsol-relaxed), same file as kappa",mp-5967,True,stoichiometric,TiCoSb
TiCoSb,32.891,W/m/K,210.0,BTE,1,full BTE,1.0,,5.816625,216.0,F-43m,half-Heusler (C1b / MgAgAs),,"[""Ti"", ""Ti"", ""Ti"", ""Ti"", ""Co"", ""Co"", ""Co"", ""Co"", ""Sb"", ""Sb"", ""Sb"", ""Sb""]","[[0.0, 0.0, 0.0], [0.0, 0.5, 0.5], [0.5, 0.0, 0.5], [0.5, 0.5, 0.0], [0.25, 0.75, 0.75], [0.25, 0.25, 0.25], [0.75, 0.75, 0.25], [0.75, 0.25, 0.75], [0.5, 0.0, 0.0], [0.5, 0.5, 0.5], [0.0, 0.0, 0.5], [0.0, 0.5, 0.0]]",A,primitive->conventional (x sqrt2),BTE master (PhononDB/Carrete/npj/SciRep),,https://mdr.nims.go.jp/datasets/91b0cbde-c115-4664-8ad8-7bf7ace3137f,,PhononDB (Togo/NIMS MDR),https://mdr.nims.go.jp/datasets/91b0cbde-c115-4664-8ad8-7bf7ace3137f,"LTC-calc.log unit cell (PBEsol-relaxed), same file as kappa",mp-5967,True,stoichiometric,TiCoSb
TiCoSb,31.174,W/m/K,220.0,BTE,1,full BTE,1.0,,5.816625,216.0,F-43m,half-Heusler (C1b / MgAgAs),,"[""Ti"", ""Ti"", ""Ti"", ""Ti"", ""Co"", ""Co"", ""Co"", ""Co"", ""Sb"", ""Sb"", ""Sb"", ""Sb""]","[[0.0, 0.0, 0.0], [0.0, 0.5, 0.5], [0.5, 0.0, 0.5], [0.5, 0.5, 0.0], [0.25, 0.75, 0.75], [0.25, 0.25, 0.25], [0.75, 0.75, 0.25], [0.75, 0.25, 0.75], [0.5, 0.0, 0.0], [0.5, 0.5, 0.5], [0.0, 0.0, 0.5], [0.0, 0.5, 0.0]]",A,primitive->conventional (x sqrt2),BTE master (PhononDB/Carrete/npj/SciRep),,https://mdr.nims.go.jp/datasets/91b0cbde-c115-4664-8ad8-7bf7ace3137f,,PhononDB (Togo/NIMS MDR),https://mdr.nims.go.jp/datasets/91b0cbde-c115-4664-8ad8-7bf7ace3137f,"LTC-calc.log unit cell (PBEsol-relaxed), same file as kappa",mp-5967,True,stoichiometric,TiCoSb
TiCoSb,29.638,W/m/K,230.0,BTE,1,full BTE,1.0,,5.816625,216.0,F-43m,half-Heusler (C1b / MgAgAs),,"[""Ti"", ""Ti"", ""Ti"", ""Ti"", ""Co"", ""Co"", ""Co"", ""Co"", ""Sb"", ""Sb"", ""Sb"", ""Sb""]","[[0.0, 0.0, 0.0], [0.0, 0.5, 0.5], [0.5, 0.0, 0.5], [0.5, 0.5, 0.0], [0.25, 0.75, 0.75], [0.25, 0.25, 0.25], [0.75, 0.75, 0.25], [0.75, 0.25, 0.75], [0.5, 0.0, 0.0], [0.5, 0.5, 0.5], [0.0, 0.0, 0.5], [0.0, 0.5, 0.0]]",A,primitive->conventional (x sqrt2),BTE master (PhononDB/Carrete/npj/SciRep),,https://mdr.nims.go.jp/datasets/91b0cbde-c115-4664-8ad8-7bf7ace3137f,,PhononDB (Togo/NIMS MDR),https://mdr.nims.go.jp/datasets/91b0cbde-c115-4664-8ad8-7bf7ace3137f,"LTC-calc.log unit cell (PBEsol-relaxed), same file as kappa",mp-5967,True,stoichiometric,TiCoSb
TiCoSb,28.255,W/m/K,240.0,BTE,1,full BTE,1.0,,5.816625,216.0,F-43m,half-Heusler (C1b / MgAgAs),,"[""Ti"", ""Ti"", ""Ti"", ""Ti"", ""Co"", ""Co"", ""Co"", ""Co"", ""Sb"", ""Sb"", ""Sb"", ""Sb""]","[[0.0, 0.0, 0.0], [0.0, 0.5, 0.5], [0.5, 0.0, 0.5], [0.5, 0.5, 0.0], [0.25, 0.75, 0.75], [0.25, 0.25, 0.25], [0.75, 0.75, 0.25], [0.75, 0.25, 0.75], [0.5, 0.0, 0.0], [0.5, 0.5, 0.5], [0.0, 0.0, 0.5], [0.0, 0.5, 0.0]]",A,primitive->conventional (x sqrt2),BTE master (PhononDB/Carrete/npj/SciRep),,https://mdr.nims.go.jp/datasets/91b0cbde-c115-4664-8ad8-7bf7ace3137f,,PhononDB (Togo/NIMS MDR),https://mdr.nims.go.jp/datasets/91b0cbde-c115-4664-8ad8-7bf7ace3137f,"LTC-calc.log unit cell (PBEsol-relaxed), same file as kappa",mp-5967,True,stoichiometric,TiCoSb
TiCoSb,27.002,W/m/K,250.0,BTE,1,full BTE,1.0,,5.816625,216.0,F-43m,half-Heusler (C1b / MgAgAs),,"[""Ti"", ""Ti"", ""Ti"", ""Ti"", ""Co"", ""Co"", ""Co"", ""Co"", ""Sb"", ""Sb"", ""Sb"", ""Sb""]","[[0.0, 0.0, 0.0], [0.0, 0.5, 0.5], [0.5, 0.0, 0.5], [0.5, 0.5, 0.0], [0.25, 0.75, 0.75], [0.25, 0.25, 0.25], [0.75, 0.75, 0.25], [0.75, 0.25, 0.75], [0.5, 0.0, 0.0], [0.5, 0.5, 0.5], [0.0, 0.0, 0.5], [0.0, 0.5, 0.0]]",A,primitive->conventional (x sqrt2),BTE master (PhononDB/Carrete/npj/SciRep),,https://mdr.nims.go.jp/datasets/91b0cbde-c115-4664-8ad8-7bf7ace3137f,,PhononDB (Togo/NIMS MDR),https://mdr.nims.go.jp/datasets/91b0cbde-c115-4664-8ad8-7bf7ace3137f,"LTC-calc.log unit cell (PBEsol-relaxed), same file as kappa",mp-5967,True,stoichiometric,TiCoSb
TiCoSb,25.861,W/m/K,260.0,BTE,1,full BTE,1.0,,5.816625,216.0,F-43m,half-Heusler (C1b / MgAgAs),,"[""Ti"", ""Ti"", ""Ti"", ""Ti"", ""Co"", ""Co"", ""Co"", ""Co"", ""Sb"", ""Sb"", ""Sb"", ""Sb""]","[[0.0, 0.0, 0.0], [0.0, 0.5, 0.5], [0.5, 0.0, 0.5], [0.5, 0.5, 0.0], [0.25, 0.75, 0.75], [0.25, 0.25, 0.25], [0.75, 0.75, 0.25], [0.75, 0.25, 0.75], [0.5, 0.0, 0.0], [0.5, 0.5, 0.5], [0.0, 0.0, 0.5], [0.0, 0.5, 0.0]]",A,primitive->conventional (x sqrt2),BTE master (PhononDB/Carrete/npj/SciRep),,https://mdr.nims.go.jp/datasets/91b0cbde-c115-4664-8ad8-7bf7ace3137f,,PhononDB (Togo/NIMS MDR),https://mdr.nims.go.jp/datasets/91b0cbde-c115-4664-8ad8-7bf7ace3137f,"LTC-calc.log unit cell (PBEsol-relaxed), same file as kappa",mp-5967,True,stoichiometric,TiCoSb
TiCoSb,24.817,W/m/K,270.0,BTE,1,full BTE,1.0,,5.816625,216.0,F-43m,half-Heusler (C1b / MgAgAs),,"[""Ti"", ""Ti"", ""Ti"", ""Ti"", ""Co"", ""Co"", ""Co"", ""Co"", ""Sb"", ""Sb"", ""Sb"", ""Sb""]","[[0.0, 0.0, 0.0], [0.0, 0.5, 0.5], [0.5, 0.0, 0.5], [0.5, 0.5, 0.0], [0.25, 0.75, 0.75], [0.25, 0.25, 0.25], [0.75, 0.75, 0.25], [0.75, 0.25, 0.75], [0.5, 0.0, 0.0], [0.5, 0.5, 0.5], [0.0, 0.0, 0.5], [0.0, 0.5, 0.0]]",A,primitive->conventional (x sqrt2),BTE master (PhononDB/Carrete/npj/SciRep),,https://mdr.nims.go.jp/datasets/91b0cbde-c115-4664-8ad8-7bf7ace3137f,,PhononDB (Togo/NIMS MDR),https://mdr.nims.go.jp/datasets/91b0cbde-c115-4664-8ad8-7bf7ace3137f,"LTC-calc.log unit cell (PBEsol-relaxed), same file as kappa",mp-5967,True,stoichiometric,TiCoSb
TiCoSb,23.858,W/m/K,280.0,BTE,1,full BTE,1.0,,5.816625,216.0,F-43m,half-Heusler (C1b / MgAgAs),,"[""Ti"", ""Ti"", ""Ti"", ""Ti"", ""Co"", ""Co"", ""Co"", ""Co"", ""Sb"", ""Sb"", ""Sb"", ""Sb""]","[[0.0, 0.0, 0.0], [0.0, 0.5, 0.5], [0.5, 0.0, 0.5], [0.5, 0.5, 0.0], [0.25, 0.75, 0.75], [0.25, 0.25, 0.25], [0.75, 0.75, 0.25], [0.75, 0.25, 0.75], [0.5, 0.0, 0.0], [0.5, 0.5, 0.5], [0.0, 0.0, 0.5], [0.0, 0.5, 0.0]]",A,primitive->conventional (x sqrt2),BTE master (PhononDB/Carrete/npj/SciRep),,https://mdr.nims.go.jp/datasets/91b0cbde-c115-4664-8ad8-7bf7ace3137f,,PhononDB (Togo/NIMS MDR),https://mdr.nims.go.jp/datasets/91b0cbde-c115-4664-8ad8-7bf7ace3137f,"LTC-calc.log unit cell (PBEsol-relaxed), same file as kappa",mp-5967,True,stoichiometric,TiCoSb
TiCoSb,22.973,W/m/K,290.0,BTE,1,full BTE,1.0,,5.816625,216.0,F-43m,half-Heusler (C1b / MgAgAs),,"[""Ti"", ""Ti"", ""Ti"", ""Ti"", ""Co"", ""Co"", ""Co"", ""Co"", ""Sb"", ""Sb"", ""Sb"", ""Sb""]","[[0.0, 0.0, 0.0], [0.0, 0.5, 0.5], [0.5, 0.0, 0.5], [0.5, 0.5, 0.0], [0.25, 0.75, 0.75], [0.25, 0.25, 0.25], [0.75, 0.75, 0.25], [0.75, 0.25, 0.75], [0.5, 0.0, 0.0], [0.5, 0.5, 0.5], [0.0, 0.0, 0.5], [0.0, 0.5, 0.0]]",A,primitive->conventional (x sqrt2),BTE master (PhononDB/Carrete/npj/SciRep),,https://mdr.nims.go.jp/datasets/91b0cbde-c115-4664-8ad8-7bf7ace3137f,,PhononDB (Togo/NIMS MDR),https://mdr.nims.go.jp/datasets/91b0cbde-c115-4664-8ad8-7bf7ace3137f,"LTC-calc.log unit cell (PBEsol-relaxed), same file as kappa",mp-5967,True,stoichiometric,TiCoSb
TiCoSb,22.155,W/m/K,300.0,BTE,1,full BTE,1.0,,5.816625,216.0,F-43m,half-Heusler (C1b / MgAgAs),,"[""Ti"", ""Ti"", ""Ti"", ""Ti"", ""Co"", ""Co"", ""Co"", ""Co"", ""Sb"", ""Sb"", ""Sb"", ""Sb""]","[[0.0, 0.0, 0.0], [0.0, 0.5, 0.5], [0.5, 0.0, 0.5], [0.5, 0.5, 0.0], [0.25, 0.75, 0.75], [0.25, 0.25, 0.25], [0.75, 0.75, 0.25], [0.75, 0.25, 0.75], [0.5, 0.0, 0.0], [0.5, 0.5, 0.5], [0.0, 0.0, 0.5], [0.0, 0.5, 0.0]]",A,primitive->conventional (x sqrt2),BTE master (PhononDB/Carrete/npj/SciRep),,https://mdr.nims.go.jp/datasets/91b0cbde-c115-4664-8ad8-7bf7ace3137f,,PhononDB (Togo/NIMS MDR),https://mdr.nims.go.jp/datasets/91b0cbde-c115-4664-8ad8-7bf7ace3137f,"LTC-calc.log unit cell (PBEsol-relaxed), same file as kappa",mp-5967,True,stoichiometric,TiCoSb
TiCoSb,22.13,W/m/K,300.0,BTE,1,full BTE,1.0,,5.816625,216.0,F-43m,half-Heusler (C1b / MgAgAs),,"[""Ti"", ""Ti"", ""Ti"", ""Ti"", ""Co"", ""Co"", ""Co"", ""Co"", ""Sb"", ""Sb"", ""Sb"", ""Sb""]","[[0.0, 0.0, 0.0], [0.0, 0.5, 0.5], [0.5, 0.0, 0.5], [0.5, 0.5, 0.0], [0.25, 0.75, 0.75], [0.25, 0.25, 0.25], [0.75, 0.75, 0.25], [0.75, 0.25, 0.75], [0.5, 0.0, 0.0], [0.5, 0.5, 0.5], [0.0, 0.0, 0.5], [0.0, 0.5, 0.0]]",A,primitive->conventional (x sqrt2),BTE master (PhononDB/Carrete/npj/SciRep),10.1038/s41598-021-92030-4,https://www.nature.com/articles/s41598-021-92030-4#MOESM1,,PhononDB (Togo/NIMS MDR),https://mdr.nims.go.jp/datasets/91b0cbde-c115-4664-8ad8-7bf7ace3137f,"LTC-calc.log unit cell (PBEsol-relaxed), same file as kappa",mp-5967,True,stoichiometric,TiCoSb
TiCoSb,23.3,W/m/K,300.0,BTE-approx,1,full BTE,1.0,,5.816625,216.0,F-43m,half-Heusler (C1b / MgAgAs),,"[""Ti"", ""Ti"", ""Ti"", ""Ti"", ""Co"", ""Co"", ""Co"", ""Co"", ""Sb"", ""Sb"", ""Sb"", ""Sb""]","[[0.0, 0.0, 0.0], [0.0, 0.5, 0.5], [0.5, 0.0, 0.5], [0.5, 0.5, 0.0], [0.25, 0.75, 0.75], [0.25, 0.25, 0.25], [0.75, 0.75, 0.25], [0.75, 0.25, 0.75], [0.5, 0.0, 0.0], [0.5, 0.5, 0.5], [0.0, 0.0, 0.5], [0.0, 0.5, 0.0]]",A,primitive->conventional (x sqrt2),BTE master (PhononDB/Carrete/npj/SciRep),10.1103/PhysRevX.4.011019,https://doi.org/10.1103/PhysRevX.4.011019,,PhononDB (Togo/NIMS MDR),https://mdr.nims.go.jp/datasets/91b0cbde-c115-4664-8ad8-7bf7ace3137f,"LTC-calc.log unit cell (PBEsol-relaxed), same file as kappa",mp-5967,True,stoichiometric,TiCoSb
TiCoSb,22.860266,W/m/K,300.0,BTE,1,full BTE,1.0,,5.816625,216.0,F-43m,half-Heusler (C1b / MgAgAs),,"[""Ti"", ""Ti"", ""Ti"", ""Ti"", ""Co"", ""Co"", ""Co"", ""Co"", ""Sb"", ""Sb"", ""Sb"", ""Sb""]","[[0.0, 0.0, 0.0], [0.0, 0.5, 0.5], [0.5, 0.0, 0.5], [0.5, 0.5, 0.0], [0.25, 0.75, 0.75], [0.25, 0.25, 0.25], [0.75, 0.75, 0.25], [0.75, 0.25, 0.75], [0.5, 0.0, 0.0], [0.5, 0.5, 0.5], [0.0, 0.0, 0.5], [0.0, 0.5, 0.0]]",A,primitive->conventional (x sqrt2),BTE master (PhononDB/Carrete/npj/SciRep),10.1038/s41524-025-01920-y,https://doi.org/10.5281/zenodo.15937696,,PhononDB (Togo/NIMS MDR),https://mdr.nims.go.jp/datasets/91b0cbde-c115-4664-8ad8-7bf7ace3137f,"LTC-calc.log unit cell (PBEsol-relaxed), same file as kappa",mp-5967,True,stoichiometric,TiCoSb
TiCoSb,20.007,W/m/K,300.0,"semi-empirical (Slack / Debye-Callaway-type, NOT BTE)",1,full BTE,1.0,,5.816625,216.0,F-43m,half-Heusler (C1b / MgAgAs),,"[""Ti"", ""Ti"", ""Ti"", ""Ti"", ""Co"", ""Co"", ""Co"", ""Co"", ""Sb"", ""Sb"", ""Sb"", ""Sb""]","[[0.0, 0.0, 0.0], [0.0, 0.5, 0.5], [0.5, 0.0, 0.5], [0.5, 0.5, 0.0], [0.25, 0.75, 0.75], [0.25, 0.25, 0.25], [0.75, 0.75, 0.25], [0.75, 0.25, 0.75], [0.5, 0.0, 0.0], [0.5, 0.5, 0.5], [0.0, 0.0, 0.5], [0.0, 0.5, 0.0]]",A,primitive->conventional (x sqrt2),repository mining,10.48550/arXiv.2501.11644,https://github.com/ertekin-research-group/halfheusler-space/blob/main/HH_overview.csv,,PhononDB (Togo/NIMS MDR),https://mdr.nims.go.jp/datasets/91b0cbde-c115-4664-8ad8-7bf7ace3137f,"LTC-calc.log unit cell (PBEsol-relaxed), same file as kappa",mp-5967,True,stoichiometric,TiCoSb
TiCoSb,22.13,W/m/K,300.0,Phono3py,1,full BTE,1.0,,5.816625,216.0,F-43m,half-Heusler (C1b / MgAgAs),,"[""Ti"", ""Ti"", ""Ti"", ""Ti"", ""Co"", ""Co"", ""Co"", ""Co"", ""Sb"", ""Sb"", ""Sb"", ""Sb""]","[[0.0, 0.0, 0.0], [0.0, 0.5, 0.5], [0.5, 0.0, 0.5], [0.5, 0.5, 0.0], [0.25, 0.75, 0.75], [0.25, 0.25, 0.25], [0.75, 0.75, 0.25], [0.75, 0.25, 0.75], [0.5, 0.0, 0.0], [0.5, 0.5, 0.5], [0.0, 0.0, 0.5], [0.0, 0.5, 0.0]]",A,primitive->conventional (x sqrt2),"paper mining (PDF, batch 2)",arxiv:2010.12467v1,,Table S1,PhononDB (Togo/NIMS MDR),https://mdr.nims.go.jp/datasets/91b0cbde-c115-4664-8ad8-7bf7ace3137f,"LTC-calc.log unit cell (PBEsol-relaxed), same file as kappa",mp-5967,True,stoichiometric,TiCoSb
TiCoSb,25.548633,W/m/K,300.0,"BTE (phono3py-class, Phonix auto-kappa)",1,full BTE,1.0,,5.816625,216.0,F-43m,half-Heusler (C1b / MgAgAs),,"[""Ti"", ""Ti"", ""Ti"", ""Ti"", ""Co"", ""Co"", ""Co"", ""Co"", ""Sb"", ""Sb"", ""Sb"", ""Sb""]","[[0.0, 0.0, 0.0], [0.0, 0.5, 0.5], [0.5, 0.0, 0.5], [0.5, 0.5, 0.0], [0.25, 0.75, 0.75], [0.25, 0.25, 0.25], [0.75, 0.75, 0.25], [0.75, 0.25, 0.75], [0.5, 0.0, 0.0], [0.5, 0.5, 0.5], [0.0, 0.0, 0.5], [0.0, 0.5, 0.0]]",A,primitive->conventional (x sqrt2),Phonix (first-principles BTE),10.1038/s41524-026-02033-w,https://huggingface.co/datasets/phonix-db/phonix-summary,"phonix-summary, HF datasets-server",PhononDB (Togo/NIMS MDR),https://mdr.nims.go.jp/datasets/91b0cbde-c115-4664-8ad8-7bf7ace3137f,"LTC-calc.log unit cell (PBEsol-relaxed), same file as kappa",mp-5967,True,stoichiometric,TiCoSb
TiCoSb,21.395,W/m/K,310.0,BTE,1,full BTE,1.0,,5.816625,216.0,F-43m,half-Heusler (C1b / MgAgAs),,"[""Ti"", ""Ti"", ""Ti"", ""Ti"", ""Co"", ""Co"", ""Co"", ""Co"", ""Sb"", ""Sb"", ""Sb"", ""Sb""]","[[0.0, 0.0, 0.0], [0.0, 0.5, 0.5], [0.5, 0.0, 0.5], [0.5, 0.5, 0.0], [0.25, 0.75, 0.75], [0.25, 0.25, 0.25], [0.75, 0.75, 0.25], [0.75, 0.25, 0.75], [0.5, 0.0, 0.0], [0.5, 0.5, 0.5], [0.0, 0.0, 0.5], [0.0, 0.5, 0.0]]",A,primitive->conventional (x sqrt2),BTE master (PhononDB/Carrete/npj/SciRep),,https://mdr.nims.go.jp/datasets/91b0cbde-c115-4664-8ad8-7bf7ace3137f,,PhononDB (Togo/NIMS MDR),https://mdr.nims.go.jp/datasets/91b0cbde-c115-4664-8ad8-7bf7ace3137f,"LTC-calc.log unit cell (PBEsol-relaxed), same file as kappa",mp-5967,True,stoichiometric,TiCoSb
TiCoSb,20.687,W/m/K,320.0,BTE,1,full BTE,1.0,,5.816625,216.0,F-43m,half-Heusler (C1b / MgAgAs),,"[""Ti"", ""Ti"", ""Ti"", ""Ti"", ""Co"", ""Co"", ""Co"", ""Co"", ""Sb"", ""Sb"", ""Sb"", ""Sb""]","[[0.0, 0.0, 0.0], [0.0, 0.5, 0.5], [0.5, 0.0, 0.5], [0.5, 0.5, 0.0], [0.25, 0.75, 0.75], [0.25, 0.25, 0.25], [0.75, 0.75, 0.25], [0.75, 0.25, 0.75], [0.5, 0.0, 0.0], [0.5, 0.5, 0.5], [0.0, 0.0, 0.5], [0.0, 0.5, 0.0]]",A,primitive->conventional (x sqrt2),BTE master (PhononDB/Carrete/npj/SciRep),,https://mdr.nims.go.jp/datasets/91b0cbde-c115-4664-8ad8-7bf7ace3137f,,PhononDB (Togo/NIMS MDR),https://mdr.nims.go.jp/datasets/91b0cbde-c115-4664-8ad8-7bf7ace3137f,"LTC-calc.log unit cell (PBEsol-relaxed), same file as kappa",mp-5967,True,stoichiometric,TiCoSb
TiCoSb,20.027,W/m/K,330.0,BTE,1,full BTE,1.0,,5.816625,216.0,F-43m,half-Heusler (C1b / MgAgAs),,"[""Ti"", ""Ti"", ""Ti"", ""Ti"", ""Co"", ""Co"", ""Co"", ""Co"", ""Sb"", ""Sb"", ""Sb"", ""Sb""]","[[0.0, 0.0, 0.0], [0.0, 0.5, 0.5], [0.5, 0.0, 0.5], [0.5, 0.5, 0.0], [0.25, 0.75, 0.75], [0.25, 0.25, 0.25], [0.75, 0.75, 0.25], [0.75, 0.25, 0.75], [0.5, 0.0, 0.0], [0.5, 0.5, 0.5], [0.0, 0.0, 0.5], [0.0, 0.5, 0.0]]",A,primitive->conventional (x sqrt2),BTE master (PhononDB/Carrete/npj/SciRep),,https://mdr.nims.go.jp/datasets/91b0cbde-c115-4664-8ad8-7bf7ace3137f,,PhononDB (Togo/NIMS MDR),https://mdr.nims.go.jp/datasets/91b0cbde-c115-4664-8ad8-7bf7ace3137f,"LTC-calc.log unit cell (PBEsol-relaxed), same file as kappa",mp-5967,True,stoichiometric,TiCoSb
TiCoSb,19.409,W/m/K,340.0,BTE,1,full BTE,1.0,,5.816625,216.0,F-43m,half-Heusler (C1b / MgAgAs),,"[""Ti"", ""Ti"", ""Ti"", ""Ti"", ""Co"", ""Co"", ""Co"", ""Co"", ""Sb"", ""Sb"", ""Sb"", ""Sb""]","[[0.0, 0.0, 0.0], [0.0, 0.5, 0.5], [0.5, 0.0, 0.5], [0.5, 0.5, 0.0], [0.25, 0.75, 0.75], [0.25, 0.25, 0.25], [0.75, 0.75, 0.25], [0.75, 0.25, 0.75], [0.5, 0.0, 0.0], [0.5, 0.5, 0.5], [0.0, 0.0, 0.5], [0.0, 0.5, 0.0]]",A,primitive->conventional (x sqrt2),BTE master (PhononDB/Carrete/npj/SciRep),,https://mdr.nims.go.jp/datasets/91b0cbde-c115-4664-8ad8-7bf7ace3137f,,PhononDB (Togo/NIMS MDR),https://mdr.nims.go.jp/datasets/91b0cbde-c115-4664-8ad8-7bf7ace3137f,"LTC-calc.log unit cell (PBEsol-relaxed), same file as kappa",mp-5967,True,stoichiometric,TiCoSb
TiCoSb,18.829,W/m/K,350.0,BTE,1,full BTE,1.0,,5.816625,216.0,F-43m,half-Heusler (C1b / MgAgAs),,"[""Ti"", ""Ti"", ""Ti"", ""Ti"", ""Co"", ""Co"", ""Co"", ""Co"", ""Sb"", ""Sb"", ""Sb"", ""Sb""]","[[0.0, 0.0, 0.0], [0.0, 0.5, 0.5], [0.5, 0.0, 0.5], [0.5, 0.5, 0.0], [0.25, 0.75, 0.75], [0.25, 0.25, 0.25], [0.75, 0.75, 0.25], [0.75, 0.25, 0.75], [0.5, 0.0, 0.0], [0.5, 0.5, 0.5], [0.0, 0.0, 0.5], [0.0, 0.5, 0.0]]",A,primitive->conventional (x sqrt2),BTE master (PhononDB/Carrete/npj/SciRep),,https://mdr.nims.go.jp/datasets/91b0cbde-c115-4664-8ad8-7bf7ace3137f,,PhononDB (Togo/NIMS MDR),https://mdr.nims.go.jp/datasets/91b0cbde-c115-4664-8ad8-7bf7ace3137f,"LTC-calc.log unit cell (PBEsol-relaxed), same file as kappa",mp-5967,True,stoichiometric,TiCoSb
TiCoSb,18.283,W/m/K,360.0,BTE,1,full BTE,1.0,,5.816625,216.0,F-43m,half-Heusler (C1b / MgAgAs),,"[""Ti"", ""Ti"", ""Ti"", ""Ti"", ""Co"", ""Co"", ""Co"", ""Co"", ""Sb"", ""Sb"", ""Sb"", ""Sb""]","[[0.0, 0.0, 0.0], [0.0, 0.5, 0.5], [0.5, 0.0, 0.5], [0.5, 0.5, 0.0], [0.25, 0.75, 0.75], [0.25, 0.25, 0.25], [0.75, 0.75, 0.25], [0.75, 0.25, 0.75], [0.5, 0.0, 0.0], [0.5, 0.5, 0.5], [0.0, 0.0, 0.5], [0.0, 0.5, 0.0]]",A,primitive->conventional (x sqrt2),BTE master (PhononDB/Carrete/npj/SciRep),,https://mdr.nims.go.jp/datasets/91b0cbde-c115-4664-8ad8-7bf7ace3137f,,PhononDB (Togo/NIMS MDR),https://mdr.nims.go.jp/datasets/91b0cbde-c115-4664-8ad8-7bf7ace3137f,"LTC-calc.log unit cell (PBEsol-relaxed), same file as kappa",mp-5967,True,stoichiometric,TiCoSb
TiCoSb,17.77,W/m/K,370.0,BTE,1,full BTE,1.0,,5.816625,216.0,F-43m,half-Heusler (C1b / MgAgAs),,"[""Ti"", ""Ti"", ""Ti"", ""Ti"", ""Co"", ""Co"", ""Co"", ""Co"", ""Sb"", ""Sb"", ""Sb"", ""Sb""]","[[0.0, 0.0, 0.0], [0.0, 0.5, 0.5], [0.5, 0.0, 0.5], [0.5, 0.5, 0.0], [0.25, 0.75, 0.75], [0.25, 0.25, 0.25], [0.75, 0.75, 0.25], [0.75, 0.25, 0.75], [0.5, 0.0, 0.0], [0.5, 0.5, 0.5], [0.0, 0.0, 0.5], [0.0, 0.5, 0.0]]",A,primitive->conventional (x sqrt2),BTE master (PhononDB/Carrete/npj/SciRep),,https://mdr.nims.go.jp/datasets/91b0cbde-c115-4664-8ad8-7bf7ace3137f,,PhononDB (Togo/NIMS MDR),https://mdr.nims.go.jp/datasets/91b0cbde-c115-4664-8ad8-7bf7ace3137f,"LTC-calc.log unit cell (PBEsol-relaxed), same file as kappa",mp-5967,True,stoichiometric,TiCoSb
TiCoSb,17.285,W/m/K,380.0,BTE,1,full BTE,1.0,,5.816625,216.0,F-43m,half-Heusler (C1b / MgAgAs),,"[""Ti"", ""Ti"", ""Ti"", ""Ti"", ""Co"", ""Co"", ""Co"", ""Co"", ""Sb"", ""Sb"", ""Sb"", ""Sb""]","[[0.0, 0.0, 0.0], [0.0, 0.5, 0.5], [0.5, 0.0, 0.5], [0.5, 0.5, 0.0], [0.25, 0.75, 0.75], [0.25, 0.25, 0.25], [0.75, 0.75, 0.25], [0.75, 0.25, 0.75], [0.5, 0.0, 0.0], [0.5, 0.5, 0.5], [0.0, 0.0, 0.5], [0.0, 0.5, 0.0]]",A,primitive->conventional (x sqrt2),BTE master (PhononDB/Carrete/npj/SciRep),,https://mdr.nims.go.jp/datasets/91b0cbde-c115-4664-8ad8-7bf7ace3137f,,PhononDB (Togo/NIMS MDR),https://mdr.nims.go.jp/datasets/91b0cbde-c115-4664-8ad8-7bf7ace3137f,"LTC-calc.log unit cell (PBEsol-relaxed), same file as kappa",mp-5967,True,stoichiometric,TiCoSb
TiCoSb,16.827,W/m/K,390.0,BTE,1,full BTE,1.0,,5.816625,216.0,F-43m,half-Heusler (C1b / MgAgAs),,"[""Ti"", ""Ti"", ""Ti"", ""Ti"", ""Co"", ""Co"", ""Co"", ""Co"", ""Sb"", ""Sb"", ""Sb"", ""Sb""]","[[0.0, 0.0, 0.0], [0.0, 0.5, 0.5], [0.5, 0.0, 0.5], [0.5, 0.5, 0.0], [0.25, 0.75, 0.75], [0.25, 0.25, 0.25], [0.75, 0.75, 0.25], [0.75, 0.25, 0.75], [0.5, 0.0, 0.0], [0.5, 0.5, 0.5], [0.0, 0.0, 0.5], [0.0, 0.5, 0.0]]",A,primitive->conventional (x sqrt2),BTE master (PhononDB/Carrete/npj/SciRep),,https://mdr.nims.go.jp/datasets/91b0cbde-c115-4664-8ad8-7bf7ace3137f,,PhononDB (Togo/NIMS MDR),https://mdr.nims.go.jp/datasets/91b0cbde-c115-4664-8ad8-7bf7ace3137f,"LTC-calc.log unit cell (PBEsol-relaxed), same file as kappa",mp-5967,True,stoichiometric,TiCoSb
TiCoSb,16.393,W/m/K,400.0,BTE,1,full BTE,1.0,,5.816625,216.0,F-43m,half-Heusler (C1b / MgAgAs),,"[""Ti"", ""Ti"", ""Ti"", ""Ti"", ""Co"", ""Co"", ""Co"", ""Co"", ""Sb"", ""Sb"", ""Sb"", ""Sb""]","[[0.0, 0.0, 0.0], [0.0, 0.5, 0.5], [0.5, 0.0, 0.5], [0.5, 0.5, 0.0], [0.25, 0.75, 0.75], [0.25, 0.25, 0.25], [0.75, 0.75, 0.25], [0.75, 0.25, 0.75], [0.5, 0.0, 0.0], [0.5, 0.5, 0.5], [0.0, 0.0, 0.5], [0.0, 0.5, 0.0]]",A,primitive->conventional (x sqrt2),BTE master (PhononDB/Carrete/npj/SciRep),,https://mdr.nims.go.jp/datasets/91b0cbde-c115-4664-8ad8-7bf7ace3137f,,PhononDB (Togo/NIMS MDR),https://mdr.nims.go.jp/datasets/91b0cbde-c115-4664-8ad8-7bf7ace3137f,"LTC-calc.log unit cell (PBEsol-relaxed), same file as kappa",mp-5967,True,stoichiometric,TiCoSb
TiCoSb,15.981,W/m/K,410.0,BTE,1,full BTE,1.0,,5.816625,216.0,F-43m,half-Heusler (C1b / MgAgAs),,"[""Ti"", ""Ti"", ""Ti"", ""Ti"", ""Co"", ""Co"", ""Co"", ""Co"", ""Sb"", ""Sb"", ""Sb"", ""Sb""]","[[0.0, 0.0, 0.0], [0.0, 0.5, 0.5], [0.5, 0.0, 0.5], [0.5, 0.5, 0.0], [0.25, 0.75, 0.75], [0.25, 0.25, 0.25], [0.75, 0.75, 0.25], [0.75, 0.25, 0.75], [0.5, 0.0, 0.0], [0.5, 0.5, 0.5], [0.0, 0.0, 0.5], [0.0, 0.5, 0.0]]",A,primitive->conventional (x sqrt2),BTE master (PhononDB/Carrete/npj/SciRep),,https://mdr.nims.go.jp/datasets/91b0cbde-c115-4664-8ad8-7bf7ace3137f,,PhononDB (Togo/NIMS MDR),https://mdr.nims.go.jp/datasets/91b0cbde-c115-4664-8ad8-7bf7ace3137f,"LTC-calc.log unit cell (PBEsol-relaxed), same file as kappa",mp-5967,True,stoichiometric,TiCoSb
TiCoSb,15.59,W/m/K,420.0,BTE,1,full BTE,1.0,,5.816625,216.0,F-43m,half-Heusler (C1b / MgAgAs),,"[""Ti"", ""Ti"", ""Ti"", ""Ti"", ""Co"", ""Co"", ""Co"", ""Co"", ""Sb"", ""Sb"", ""Sb"", ""Sb""]","[[0.0, 0.0, 0.0], [0.0, 0.5, 0.5], [0.5, 0.0, 0.5], [0.5, 0.5, 0.0], [0.25, 0.75, 0.75], [0.25, 0.25, 0.25], [0.75, 0.75, 0.25], [0.75, 0.25, 0.75], [0.5, 0.0, 0.0], [0.5, 0.5, 0.5], [0.0, 0.0, 0.5], [0.0, 0.5, 0.0]]",A,primitive->conventional (x sqrt2),BTE master (PhononDB/Carrete/npj/SciRep),,https://mdr.nims.go.jp/datasets/91b0cbde-c115-4664-8ad8-7bf7ace3137f,,PhononDB (Togo/NIMS MDR),https://mdr.nims.go.jp/datasets/91b0cbde-c115-4664-8ad8-7bf7ace3137f,"LTC-calc.log unit cell (PBEsol-relaxed), same file as kappa",mp-5967,True,stoichiometric,TiCoSb
TiCoSb,15.218,W/m/K,430.0,BTE,1,full BTE,1.0,,5.816625,216.0,F-43m,half-Heusler (C1b / MgAgAs),,"[""Ti"", ""Ti"", ""Ti"", ""Ti"", ""Co"", ""Co"", ""Co"", ""Co"", ""Sb"", ""Sb"", ""Sb"", ""Sb""]","[[0.0, 0.0, 0.0], [0.0, 0.5, 0.5], [0.5, 0.0, 0.5], [0.5, 0.5, 0.0], [0.25, 0.75, 0.75], [0.25, 0.25, 0.25], [0.75, 0.75, 0.25], [0.75, 0.25, 0.75], [0.5, 0.0, 0.0], [0.5, 0.5, 0.5], [0.0, 0.0, 0.5], [0.0, 0.5, 0.0]]",A,primitive->conventional (x sqrt2),BTE master (PhononDB/Carrete/npj/SciRep),,https://mdr.nims.go.jp/datasets/91b0cbde-c115-4664-8ad8-7bf7ace3137f,,PhononDB (Togo/NIMS MDR),https://mdr.nims.go.jp/datasets/91b0cbde-c115-4664-8ad8-7bf7ace3137f,"LTC-calc.log unit cell (PBEsol-relaxed), same file as kappa",mp-5967,True,stoichiometric,TiCoSb
TiCoSb,14.864,W/m/K,440.0,BTE,1,full BTE,1.0,,5.816625,216.0,F-43m,half-Heusler (C1b / MgAgAs),,"[""Ti"", ""Ti"", ""Ti"", ""Ti"", ""Co"", ""Co"", ""Co"", ""Co"", ""Sb"", ""Sb"", ""Sb"", ""Sb""]","[[0.0, 0.0, 0.0], [0.0, 0.5, 0.5], [0.5, 0.0, 0.5], [0.5, 0.5, 0.0], [0.25, 0.75, 0.75], [0.25, 0.25, 0.25], [0.75, 0.75, 0.25], [0.75, 0.25, 0.75], [0.5, 0.0, 0.0], [0.5, 0.5, 0.5], [0.0, 0.0, 0.5], [0.0, 0.5, 0.0]]",A,primitive->conventional (x sqrt2),BTE master (PhononDB/Carrete/npj/SciRep),,https://mdr.nims.go.jp/datasets/91b0cbde-c115-4664-8ad8-7bf7ace3137f,,PhononDB (Togo/NIMS MDR),https://mdr.nims.go.jp/datasets/91b0cbde-c115-4664-8ad8-7bf7ace3137f,"LTC-calc.log unit cell (PBEsol-relaxed), same file as kappa",mp-5967,True,stoichiometric,TiCoSb
TiCoSb,14.526,W/m/K,450.0,BTE,1,full BTE,1.0,,5.816625,216.0,F-43m,half-Heusler (C1b / MgAgAs),,"[""Ti"", ""Ti"", ""Ti"", ""Ti"", ""Co"", ""Co"", ""Co"", ""Co"", ""Sb"", ""Sb"", ""Sb"", ""Sb""]","[[0.0, 0.0, 0.0], [0.0, 0.5, 0.5], [0.5, 0.0, 0.5], [0.5, 0.5, 0.0], [0.25, 0.75, 0.75], [0.25, 0.25, 0.25], [0.75, 0.75, 0.25], [0.75, 0.25, 0.75], [0.5, 0.0, 0.0], [0.5, 0.5, 0.5], [0.0, 0.0, 0.5], [0.0, 0.5, 0.0]]",A,primitive->conventional (x sqrt2),BTE master (PhononDB/Carrete/npj/SciRep),,https://mdr.nims.go.jp/datasets/91b0cbde-c115-4664-8ad8-7bf7ace3137f,,PhononDB (Togo/NIMS MDR),https://mdr.nims.go.jp/datasets/91b0cbde-c115-4664-8ad8-7bf7ace3137f,"LTC-calc.log unit cell (PBEsol-relaxed), same file as kappa",mp-5967,True,stoichiometric,TiCoSb
TiCoSb,14.204,W/m/K,460.0,BTE,1,full BTE,1.0,,5.816625,216.0,F-43m,half-Heusler (C1b / MgAgAs),,"[""Ti"", ""Ti"", ""Ti"", ""Ti"", ""Co"", ""Co"", ""Co"", ""Co"", ""Sb"", ""Sb"", ""Sb"", ""Sb""]","[[0.0, 0.0, 0.0], [0.0, 0.5, 0.5], [0.5, 0.0, 0.5], [0.5, 0.5, 0.0], [0.25, 0.75, 0.75], [0.25, 0.25, 0.25], [0.75, 0.75, 0.25], [0.75, 0.25, 0.75], [0.5, 0.0, 0.0], [0.5, 0.5, 0.5], [0.0, 0.0, 0.5], [0.0, 0.5, 0.0]]",A,primitive->conventional (x sqrt2),BTE master (PhononDB/Carrete/npj/SciRep),,https://mdr.nims.go.jp/datasets/91b0cbde-c115-4664-8ad8-7bf7ace3137f,,PhononDB (Togo/NIMS MDR),https://mdr.nims.go.jp/datasets/91b0cbde-c115-4664-8ad8-7bf7ace3137f,"LTC-calc.log unit cell (PBEsol-relaxed), same file as kappa",mp-5967,True,stoichiometric,TiCoSb
TiCoSb,13.896,W/m/K,470.0,BTE,1,full BTE,1.0,,5.816625,216.0,F-43m,half-Heusler (C1b / MgAgAs),,"[""Ti"", ""Ti"", ""Ti"", ""Ti"", ""Co"", ""Co"", ""Co"", ""Co"", ""Sb"", ""Sb"", ""Sb"", ""Sb""]","[[0.0, 0.0, 0.0], [0.0, 0.5, 0.5], [0.5, 0.0, 0.5], [0.5, 0.5, 0.0], [0.25, 0.75, 0.75], [0.25, 0.25, 0.25], [0.75, 0.75, 0.25], [0.75, 0.25, 0.75], [0.5, 0.0, 0.0], [0.5, 0.5, 0.5], [0.0, 0.0, 0.5], [0.0, 0.5, 0.0]]",A,primitive->conventional (x sqrt2),BTE master (PhononDB/Carrete/npj/SciRep),,https://mdr.nims.go.jp/datasets/91b0cbde-c115-4664-8ad8-7bf7ace3137f,,PhononDB (Togo/NIMS MDR),https://mdr.nims.go.jp/datasets/91b0cbde-c115-4664-8ad8-7bf7ace3137f,"LTC-calc.log unit cell (PBEsol-relaxed), same file as kappa",mp-5967,True,stoichiometric,TiCoSb
TiCoSb,13.601,W/m/K,480.0,BTE,1,full BTE,1.0,,5.816625,216.0,F-43m,half-Heusler (C1b / MgAgAs),,"[""Ti"", ""Ti"", ""Ti"", ""Ti"", ""Co"", ""Co"", ""Co"", ""Co"", ""Sb"", ""Sb"", ""Sb"", ""Sb""]","[[0.0, 0.0, 0.0], [0.0, 0.5, 0.5], [0.5, 0.0, 0.5], [0.5, 0.5, 0.0], [0.25, 0.75, 0.75], [0.25, 0.25, 0.25], [0.75, 0.75, 0.25], [0.75, 0.25, 0.75], [0.5, 0.0, 0.0], [0.5, 0.5, 0.5], [0.0, 0.0, 0.5], [0.0, 0.5, 0.0]]",A,primitive->conventional (x sqrt2),BTE master (PhononDB/Carrete/npj/SciRep),,https://mdr.nims.go.jp/datasets/91b0cbde-c115-4664-8ad8-7bf7ace3137f,,PhononDB (Togo/NIMS MDR),https://mdr.nims.go.jp/datasets/91b0cbde-c115-4664-8ad8-7bf7ace3137f,"LTC-calc.log unit cell (PBEsol-relaxed), same file as kappa",mp-5967,True,stoichiometric,TiCoSb
TiCoSb,13.319,W/m/K,490.0,BTE,1,full BTE,1.0,,5.816625,216.0,F-43m,half-Heusler (C1b / MgAgAs),,"[""Ti"", ""Ti"", ""Ti"", ""Ti"", ""Co"", ""Co"", ""Co"", ""Co"", ""Sb"", ""Sb"", ""Sb"", ""Sb""]","[[0.0, 0.0, 0.0], [0.0, 0.5, 0.5], [0.5, 0.0, 0.5], [0.5, 0.5, 0.0], [0.25, 0.75, 0.75], [0.25, 0.25, 0.25], [0.75, 0.75, 0.25], [0.75, 0.25, 0.75], [0.5, 0.0, 0.0], [0.5, 0.5, 0.5], [0.0, 0.0, 0.5], [0.0, 0.5, 0.0]]",A,primitive->conventional (x sqrt2),BTE master (PhononDB/Carrete/npj/SciRep),,https://mdr.nims.go.jp/datasets/91b0cbde-c115-4664-8ad8-7bf7ace3137f,,PhononDB (Togo/NIMS MDR),https://mdr.nims.go.jp/datasets/91b0cbde-c115-4664-8ad8-7bf7ace3137f,"LTC-calc.log unit cell (PBEsol-relaxed), same file as kappa",mp-5967,True,stoichiometric,TiCoSb
TiCoSb,13.048,W/m/K,500.0,BTE,1,full BTE,1.0,,5.816625,216.0,F-43m,half-Heusler (C1b / MgAgAs),,"[""Ti"", ""Ti"", ""Ti"", ""Ti"", ""Co"", ""Co"", ""Co"", ""Co"", ""Sb"", ""Sb"", ""Sb"", ""Sb""]","[[0.0, 0.0, 0.0], [0.0, 0.5, 0.5], [0.5, 0.0, 0.5], [0.5, 0.5, 0.0], [0.25, 0.75, 0.75], [0.25, 0.25, 0.25], [0.75, 0.75, 0.25], [0.75, 0.25, 0.75], [0.5, 0.0, 0.0], [0.5, 0.5, 0.5], [0.0, 0.0, 0.5], [0.0, 0.5, 0.0]]",A,primitive->conventional (x sqrt2),BTE master (PhononDB/Carrete/npj/SciRep),,https://mdr.nims.go.jp/datasets/91b0cbde-c115-4664-8ad8-7bf7ace3137f,,PhononDB (Togo/NIMS MDR),https://mdr.nims.go.jp/datasets/91b0cbde-c115-4664-8ad8-7bf7ace3137f,"LTC-calc.log unit cell (PBEsol-relaxed), same file as kappa",mp-5967,True,stoichiometric,TiCoSb
TiCoSb,13.9,W/m/K,500.0,BTE (TDEP),1,full BTE,1.0,,5.816625,216.0,F-43m,half-Heusler (C1b / MgAgAs),,"[""Ti"", ""Ti"", ""Ti"", ""Ti"", ""Co"", ""Co"", ""Co"", ""Co"", ""Sb"", ""Sb"", ""Sb"", ""Sb""]","[[0.0, 0.0, 0.0], [0.0, 0.5, 0.5], [0.5, 0.0, 0.5], [0.5, 0.5, 0.0], [0.25, 0.75, 0.75], [0.25, 0.25, 0.25], [0.75, 0.75, 0.25], [0.75, 0.25, 0.75], [0.5, 0.0, 0.0], [0.5, 0.5, 0.5], [0.0, 0.0, 0.5], [0.0, 0.5, 0.0]]",A,primitive->conventional (x sqrt2),paper mining,10.1016/j.commatsci.2021.110938,https://arxiv.org/abs/2107.03735,"Appendix A, Table A.1 (arXiv:2107.03735, p.17) - DFT value only; parenthetical ML predictions excluded",PhononDB (Togo/NIMS MDR),https://mdr.nims.go.jp/datasets/91b0cbde-c115-4664-8ad8-7bf7ace3137f,"LTC-calc.log unit cell (PBEsol-relaxed), same file as kappa",mp-5967,True,stoichiometric,TiCoSb
TiCoSb,13.9,W/m/K,500.0,TDEP (three-phonon + isotope scattering),1,full BTE,1.0,,5.816625,216.0,F-43m,half-Heusler (C1b / MgAgAs),,"[""Ti"", ""Ti"", ""Ti"", ""Ti"", ""Co"", ""Co"", ""Co"", ""Co"", ""Sb"", ""Sb"", ""Sb"", ""Sb""]","[[0.0, 0.0, 0.0], [0.0, 0.5, 0.5], [0.5, 0.0, 0.5], [0.5, 0.5, 0.0], [0.25, 0.75, 0.75], [0.25, 0.25, 0.25], [0.75, 0.75, 0.25], [0.75, 0.25, 0.75], [0.5, 0.0, 0.0], [0.5, 0.5, 0.5], [0.0, 0.0, 0.5], [0.0, 0.5, 0.0]]",A,primitive->conventional (x sqrt2),"paper mining (PDF, batch 2)",arxiv:2107.03735v2,,Table A.1,PhononDB (Togo/NIMS MDR),https://mdr.nims.go.jp/datasets/91b0cbde-c115-4664-8ad8-7bf7ace3137f,"LTC-calc.log unit cell (PBEsol-relaxed), same file as kappa",mp-5967,True,stoichiometric,TiCoSb
TiCoSb,12.788,W/m/K,510.0,BTE,1,full BTE,1.0,,5.816625,216.0,F-43m,half-Heusler (C1b / MgAgAs),,"[""Ti"", ""Ti"", ""Ti"", ""Ti"", ""Co"", ""Co"", ""Co"", ""Co"", ""Sb"", ""Sb"", ""Sb"", ""Sb""]","[[0.0, 0.0, 0.0], [0.0, 0.5, 0.5], [0.5, 0.0, 0.5], [0.5, 0.5, 0.0], [0.25, 0.75, 0.75], [0.25, 0.25, 0.25], [0.75, 0.75, 0.25], [0.75, 0.25, 0.75], [0.5, 0.0, 0.0], [0.5, 0.5, 0.5], [0.0, 0.0, 0.5], [0.0, 0.5, 0.0]]",A,primitive->conventional (x sqrt2),BTE master (PhononDB/Carrete/npj/SciRep),,https://mdr.nims.go.jp/datasets/91b0cbde-c115-4664-8ad8-7bf7ace3137f,,PhononDB (Togo/NIMS MDR),https://mdr.nims.go.jp/datasets/91b0cbde-c115-4664-8ad8-7bf7ace3137f,"LTC-calc.log unit cell (PBEsol-relaxed), same file as kappa",mp-5967,True,stoichiometric,TiCoSb
TiCoSb,12.539,W/m/K,520.0,BTE,1,full BTE,1.0,,5.816625,216.0,F-43m,half-Heusler (C1b / MgAgAs),,"[""Ti"", ""Ti"", ""Ti"", ""Ti"", ""Co"", ""Co"", ""Co"", ""Co"", ""Sb"", ""Sb"", ""Sb"", ""Sb""]","[[0.0, 0.0, 0.0], [0.0, 0.5, 0.5], [0.5, 0.0, 0.5], [0.5, 0.5, 0.0], [0.25, 0.75, 0.75], [0.25, 0.25, 0.25], [0.75, 0.75, 0.25], [0.75, 0.25, 0.75], [0.5, 0.0, 0.0], [0.5, 0.5, 0.5], [0.0, 0.0, 0.5], [0.0, 0.5, 0.0]]",A,primitive->conventional (x sqrt2),BTE master (PhononDB/Carrete/npj/SciRep),,https://mdr.nims.go.jp/datasets/91b0cbde-c115-4664-8ad8-7bf7ace3137f,,PhononDB (Togo/NIMS MDR),https://mdr.nims.go.jp/datasets/91b0cbde-c115-4664-8ad8-7bf7ace3137f,"LTC-calc.log unit cell (PBEsol-relaxed), same file as kappa",mp-5967,True,stoichiometric,TiCoSb
TiCoSb,12.299,W/m/K,530.0,BTE,1,full BTE,1.0,,5.816625,216.0,F-43m,half-Heusler (C1b / MgAgAs),,"[""Ti"", ""Ti"", ""Ti"", ""Ti"", ""Co"", ""Co"", ""Co"", ""Co"", ""Sb"", ""Sb"", ""Sb"", ""Sb""]","[[0.0, 0.0, 0.0], [0.0, 0.5, 0.5], [0.5, 0.0, 0.5], [0.5, 0.5, 0.0], [0.25, 0.75, 0.75], [0.25, 0.25, 0.25], [0.75, 0.75, 0.25], [0.75, 0.25, 0.75], [0.5, 0.0, 0.0], [0.5, 0.5, 0.5], [0.0, 0.0, 0.5], [0.0, 0.5, 0.0]]",A,primitive->conventional (x sqrt2),BTE master (PhononDB/Carrete/npj/SciRep),,https://mdr.nims.go.jp/datasets/91b0cbde-c115-4664-8ad8-7bf7ace3137f,,PhononDB (Togo/NIMS MDR),https://mdr.nims.go.jp/datasets/91b0cbde-c115-4664-8ad8-7bf7ace3137f,"LTC-calc.log unit cell (PBEsol-relaxed), same file as kappa",mp-5967,True,stoichiometric,TiCoSb
TiCoSb,12.068,W/m/K,540.0,BTE,1,full BTE,1.0,,5.816625,216.0,F-43m,half-Heusler (C1b / MgAgAs),,"[""Ti"", ""Ti"", ""Ti"", ""Ti"", ""Co"", ""Co"", ""Co"", ""Co"", ""Sb"", ""Sb"", ""Sb"", ""Sb""]","[[0.0, 0.0, 0.0], [0.0, 0.5, 0.5], [0.5, 0.0, 0.5], [0.5, 0.5, 0.0], [0.25, 0.75, 0.75], [0.25, 0.25, 0.25], [0.75, 0.75, 0.25], [0.75, 0.25, 0.75], [0.5, 0.0, 0.0], [0.5, 0.5, 0.5], [0.0, 0.0, 0.5], [0.0, 0.5, 0.0]]",A,primitive->conventional (x sqrt2),BTE master (PhononDB/Carrete/npj/SciRep),,https://mdr.nims.go.jp/datasets/91b0cbde-c115-4664-8ad8-7bf7ace3137f,,PhononDB (Togo/NIMS MDR),https://mdr.nims.go.jp/datasets/91b0cbde-c115-4664-8ad8-7bf7ace3137f,"LTC-calc.log unit cell (PBEsol-relaxed), same file as kappa",mp-5967,True,stoichiometric,TiCoSb
TiCoSb,11.847,W/m/K,550.0,BTE,1,full BTE,1.0,,5.816625,216.0,F-43m,half-Heusler (C1b / MgAgAs),,"[""Ti"", ""Ti"", ""Ti"", ""Ti"", ""Co"", ""Co"", ""Co"", ""Co"", ""Sb"", ""Sb"", ""Sb"", ""Sb""]","[[0.0, 0.0, 0.0], [0.0, 0.5, 0.5], [0.5, 0.0, 0.5], [0.5, 0.5, 0.0], [0.25, 0.75, 0.75], [0.25, 0.25, 0.25], [0.75, 0.75, 0.25], [0.75, 0.25, 0.75], [0.5, 0.0, 0.0], [0.5, 0.5, 0.5], [0.0, 0.0, 0.5], [0.0, 0.5, 0.0]]",A,primitive->conventional (x sqrt2),BTE master (PhononDB/Carrete/npj/SciRep),,https://mdr.nims.go.jp/datasets/91b0cbde-c115-4664-8ad8-7bf7ace3137f,,PhononDB (Togo/NIMS MDR),https://mdr.nims.go.jp/datasets/91b0cbde-c115-4664-8ad8-7bf7ace3137f,"LTC-calc.log unit cell (PBEsol-relaxed), same file as kappa",mp-5967,True,stoichiometric,TiCoSb
TiCoSb,11.633,W/m/K,560.0,BTE,1,full BTE,1.0,,5.816625,216.0,F-43m,half-Heusler (C1b / MgAgAs),,"[""Ti"", ""Ti"", ""Ti"", ""Ti"", ""Co"", ""Co"", ""Co"", ""Co"", ""Sb"", ""Sb"", ""Sb"", ""Sb""]","[[0.0, 0.0, 0.0], [0.0, 0.5, 0.5], [0.5, 0.0, 0.5], [0.5, 0.5, 0.0], [0.25, 0.75, 0.75], [0.25, 0.25, 0.25], [0.75, 0.75, 0.25], [0.75, 0.25, 0.75], [0.5, 0.0, 0.0], [0.5, 0.5, 0.5], [0.0, 0.0, 0.5], [0.0, 0.5, 0.0]]",A,primitive->conventional (x sqrt2),BTE master (PhononDB/Carrete/npj/SciRep),,https://mdr.nims.go.jp/datasets/91b0cbde-c115-4664-8ad8-7bf7ace3137f,,PhononDB (Togo/NIMS MDR),https://mdr.nims.go.jp/datasets/91b0cbde-c115-4664-8ad8-7bf7ace3137f,"LTC-calc.log unit cell (PBEsol-relaxed), same file as kappa",mp-5967,True,stoichiometric,TiCoSb
TiCoSb,11.426,W/m/K,570.0,BTE,1,full BTE,1.0,,5.816625,216.0,F-43m,half-Heusler (C1b / MgAgAs),,"[""Ti"", ""Ti"", ""Ti"", ""Ti"", ""Co"", ""Co"", ""Co"", ""Co"", ""Sb"", ""Sb"", ""Sb"", ""Sb""]","[[0.0, 0.0, 0.0], [0.0, 0.5, 0.5], [0.5, 0.0, 0.5], [0.5, 0.5, 0.0], [0.25, 0.75, 0.75], [0.25, 0.25, 0.25], [0.75, 0.75, 0.25], [0.75, 0.25, 0.75], [0.5, 0.0, 0.0], [0.5, 0.5, 0.5], [0.0, 0.0, 0.5], [0.0, 0.5, 0.0]]",A,primitive->conventional (x sqrt2),BTE master (PhononDB/Carrete/npj/SciRep),,https://mdr.nims.go.jp/datasets/91b0cbde-c115-4664-8ad8-7bf7ace3137f,,PhononDB (Togo/NIMS MDR),https://mdr.nims.go.jp/datasets/91b0cbde-c115-4664-8ad8-7bf7ace3137f,"LTC-calc.log unit cell (PBEsol-relaxed), same file as kappa",mp-5967,True,stoichiometric,TiCoSb
TiCoSb,11.228,W/m/K,580.0,BTE,1,full BTE,1.0,,5.816625,216.0,F-43m,half-Heusler (C1b / MgAgAs),,"[""Ti"", ""Ti"", ""Ti"", ""Ti"", ""Co"", ""Co"", ""Co"", ""Co"", ""Sb"", ""Sb"", ""Sb"", ""Sb""]","[[0.0, 0.0, 0.0], [0.0, 0.5, 0.5], [0.5, 0.0, 0.5], [0.5, 0.5, 0.0], [0.25, 0.75, 0.75], [0.25, 0.25, 0.25], [0.75, 0.75, 0.25], [0.75, 0.25, 0.75], [0.5, 0.0, 0.0], [0.5, 0.5, 0.5], [0.0, 0.0, 0.5], [0.0, 0.5, 0.0]]",A,primitive->conventional (x sqrt2),BTE master (PhononDB/Carrete/npj/SciRep),,https://mdr.nims.go.jp/datasets/91b0cbde-c115-4664-8ad8-7bf7ace3137f,,PhononDB (Togo/NIMS MDR),https://mdr.nims.go.jp/datasets/91b0cbde-c115-4664-8ad8-7bf7ace3137f,"LTC-calc.log unit cell (PBEsol-relaxed), same file as kappa",mp-5967,True,stoichiometric,TiCoSb
