Repository: Shivamrandive747/Thermalconductivity_prediction

# Calibrating first-principles lattice thermal conductivity to experiment

**A curated half-Heusler dataset and a validated transfer function.**

Published first-principles transport calculations of lattice thermal conductivity exceed what
laboratories measure for the same compound by a **median factor of 1.55**. That offset is regular
enough to be removed in closed form:

$$\kappa_L^{\mathrm{expt}}(T) \;=\; \kappa_L^{\mathrm{BTE}}(T)\;\min\!\left[c\left(\tfrac{T}{300}\right)^{p},\,1\right],
\qquad c = 0.51,\quad p = 0.80$$

Inside a domain of applicability declared before the validation set was scored, this places

File: data/Target_Materials/HEUSLER_KAPPA_TRAINING_SET.csv (part 146 of 192)
formula,kappa_L,kappa_units,temperature_K,method,method_tier,tier_name,weight,kappa_basis,struct_a_A,struct_spacegroup,struct_sg_symbol,struct_prototype,struct_site_ordering,struct_species,struct_frac_coords,struct_grade,lattice_convention,source,source_doi,source_url,source_location,struct_source,struct_source_url,struct_source_detail,struct_id,struct_same_paper_as_kappa,stoichiometry,parent_formula
TiCoSb,11.036,W/m/K,590.0,BTE,1,full BTE,1.0,,5.816625,216.0,F-43m,half-Heusler (C1b / MgAgAs),,"[""Ti"", ""Ti"", ""Ti"", ""Ti"", ""Co"", ""Co"", ""Co"", ""Co"", ""Sb"", ""Sb"", ""Sb"", ""Sb""]","[[0.0, 0.0, 0.0], [0.0, 0.5, 0.5], [0.5, 0.0, 0.5], [0.5, 0.5, 0.0], [0.25, 0.75, 0.75], [0.25, 0.25, 0.25], [0.75, 0.75, 0.25], [0.75, 0.25, 0.75], [0.5, 0.0, 0.0], [0.5, 0.5, 0.5], [0.0, 0.0, 0.5], [0.0, 0.5, 0.0]]",A,primitive->conventional (x sqrt2),BTE master (PhononDB/Carrete/npj/SciRep),,https://mdr.nims.go.jp/datasets/91b0cbde-c115-4664-8ad8-7bf7ace3137f,,PhononDB (Togo/NIMS MDR),https://mdr.nims.go.jp/datasets/91b0cbde-c115-4664-8ad8-7bf7ace3137f,"LTC-calc.log unit cell (PBEsol-relaxed), same file as kappa",mp-5967,True,stoichiometric,TiCoSb
TiCoSb,10.85,W/m/K,600.0,BTE,1,full BTE,1.0,,5.816625,216.0,F-43m,half-Heusler (C1b / MgAgAs),,"[""Ti"", ""Ti"", ""Ti"", ""Ti"", ""Co"", ""Co"", ""Co"", ""Co"", ""Sb"", ""Sb"", ""Sb"", ""Sb""]","[[0.0, 0.0, 0.0], [0.0, 0.5, 0.5], [0.5, 0.0, 0.5], [0.5, 0.5, 0.0], [0.25, 0.75, 0.75], [0.25, 0.25, 0.25], [0.75, 0.75, 0.25], [0.75, 0.25, 0.75], [0.5, 0.0, 0.0], [0.5, 0.5, 0.5], [0.0, 0.0, 0.5], [0.0, 0.5, 0.0]]",A,primitive->conventional (x sqrt2),BTE master (PhononDB/Carrete/npj/SciRep),,https://mdr.nims.go.jp/datasets/91b0cbde-c115-4664-8ad8-7bf7ace3137f,,PhononDB (Togo/NIMS MDR),https://mdr.nims.go.jp/datasets/91b0cbde-c115-4664-8ad8-7bf7ace3137f,"LTC-calc.log unit cell (PBEsol-relaxed), same file as kappa",mp-5967,True,stoichiometric,TiCoSb
TiCoSb,10.671,W/m/K,610.0,BTE,1,full BTE,1.0,,5.816625,216.0,F-43m,half-Heusler (C1b / MgAgAs),,"[""Ti"", ""Ti"", ""Ti"", ""Ti"", ""Co"", ""Co"", ""Co"", ""Co"", ""Sb"", ""Sb"", ""Sb"", ""Sb""]","[[0.0, 0.0, 0.0], [0.0, 0.5, 0.5], [0.5, 0.0, 0.5], [0.5, 0.5, 0.0], [0.25, 0.75, 0.75], [0.25, 0.25, 0.25], [0.75, 0.75, 0.25], [0.75, 0.25, 0.75], [0.5, 0.0, 0.0], [0.5, 0.5, 0.5], [0.0, 0.0, 0.5], [0.0, 0.5, 0.0]]",A,primitive->conventional (x sqrt2),BTE master (PhononDB/Carrete/npj/SciRep),,https://mdr.nims.go.jp/datasets/91b0cbde-c115-4664-8ad8-7bf7ace3137f,,PhononDB (Togo/NIMS MDR),https://mdr.nims.go.jp/datasets/91b0cbde-c115-4664-8ad8-7bf7ace3137f,"LTC-calc.log unit cell (PBEsol-relaxed), same file as kappa",mp-5967,True,stoichiometric,TiCoSb
TiCoSb,10.497,W/m/K,620.0,BTE,1,full BTE,1.0,,5.816625,216.0,F-43m,half-Heusler (C1b / MgAgAs),,"[""Ti"", ""Ti"", ""Ti"", ""Ti"", ""Co"", ""Co"", ""Co"", ""Co"", ""Sb"", ""Sb"", ""Sb"", ""Sb""]","[[0.0, 0.0, 0.0], [0.0, 0.5, 0.5], [0.5, 0.0, 0.5], [0.5, 0.5, 0.0], [0.25, 0.75, 0.75], [0.25, 0.25, 0.25], [0.75, 0.75, 0.25], [0.75, 0.25, 0.75], [0.5, 0.0, 0.0], [0.5, 0.5, 0.5], [0.0, 0.0, 0.5], [0.0, 0.5, 0.0]]",A,primitive->conventional (x sqrt2),BTE master (PhononDB/Carrete/npj/SciRep),,https://mdr.nims.go.jp/datasets/91b0cbde-c115-4664-8ad8-7bf7ace3137f,,PhononDB (Togo/NIMS MDR),https://mdr.nims.go.jp/datasets/91b0cbde-c115-4664-8ad8-7bf7ace3137f,"LTC-calc.log unit cell (PBEsol-relaxed), same file as kappa",mp-5967,True,stoichiometric,TiCoSb
TiCoSb,10.33,W/m/K,630.0,BTE,1,full BTE,1.0,,5.816625,216.0,F-43m,half-Heusler (C1b / MgAgAs),,"[""Ti"", ""Ti"", ""Ti"", ""Ti"", ""Co"", ""Co"", ""Co"", ""Co"", ""Sb"", ""Sb"", ""Sb"", ""Sb""]","[[0.0, 0.0, 0.0], [0.0, 0.5, 0.5], [0.5, 0.0, 0.5], [0.5, 0.5, 0.0], [0.25, 0.75, 0.75], [0.25, 0.25, 0.25], [0.75, 0.75, 0.25], [0.75, 0.25, 0.75], [0.5, 0.0, 0.0], [0.5, 0.5, 0.5], [0.0, 0.0, 0.5], [0.0, 0.5, 0.0]]",A,primitive->conventional (x sqrt2),BTE master (PhononDB/Carrete/npj/SciRep),,https://mdr.nims.go.jp/datasets/91b0cbde-c115-4664-8ad8-7bf7ace3137f,,PhononDB (Togo/NIMS MDR),https://mdr.nims.go.jp/datasets/91b0cbde-c115-4664-8ad8-7bf7ace3137f,"LTC-calc.log unit cell (PBEsol-relaxed), same file as kappa",mp-5967,True,stoichiometric,TiCoSb
TiCoSb,10.167,W/m/K,640.0,BTE,1,full BTE,1.0,,5.816625,216.0,F-43m,half-Heusler (C1b / MgAgAs),,"[""Ti"", ""Ti"", ""Ti"", ""Ti"", ""Co"", ""Co"", ""Co"", ""Co"", ""Sb"", ""Sb"", ""Sb"", ""Sb""]","[[0.0, 0.0, 0.0], [0.0, 0.5, 0.5], [0.5, 0.0, 0.5], [0.5, 0.5, 0.0], [0.25, 0.75, 0.75], [0.25, 0.25, 0.25], [0.75, 0.75, 0.25], [0.75, 0.25, 0.75], [0.5, 0.0, 0.0], [0.5, 0.5, 0.5], [0.0, 0.0, 0.5], [0.0, 0.5, 0.0]]",A,primitive->conventional (x sqrt2),BTE master (PhononDB/Carrete/npj/SciRep),,https://mdr.nims.go.jp/datasets/91b0cbde-c115-4664-8ad8-7bf7ace3137f,,PhononDB (Togo/NIMS MDR),https://mdr.nims.go.jp/datasets/91b0cbde-c115-4664-8ad8-7bf7ace3137f,"LTC-calc.log unit cell (PBEsol-relaxed), same file as kappa",mp-5967,True,stoichiometric,TiCoSb
TiCoSb,10.01,W/m/K,650.0,BTE,1,full BTE,1.0,,5.816625,216.0,F-43m,half-Heusler (C1b / MgAgAs),,"[""Ti"", ""Ti"", ""Ti"", ""Ti"", ""Co"", ""Co"", ""Co"", ""Co"", ""Sb"", ""Sb"", ""Sb"", ""Sb""]","[[0.0, 0.0, 0.0], [0.0, 0.5, 0.5], [0.5, 0.0, 0.5], [0.5, 0.5, 0.0], [0.25, 0.75, 0.75], [0.25, 0.25, 0.25], [0.75, 0.75, 0.25], [0.75, 0.25, 0.75], [0.5, 0.0, 0.0], [0.5, 0.5, 0.5], [0.0, 0.0, 0.5], [0.0, 0.5, 0.0]]",A,primitive->conventional (x sqrt2),BTE master (PhononDB/Carrete/npj/SciRep),,https://mdr.nims.go.jp/datasets/91b0cbde-c115-4664-8ad8-7bf7ace3137f,,PhononDB (Togo/NIMS MDR),https://mdr.nims.go.jp/datasets/91b0cbde-c115-4664-8ad8-7bf7ace3137f,"LTC-calc.log unit cell (PBEsol-relaxed), same file as kappa",mp-5967,True,stoichiometric,TiCoSb
TiCoSb,9.857,W/m/K,660.0,BTE,1,full BTE,1.0,,5.816625,216.0,F-43m,half-Heusler (C1b / MgAgAs),,"[""Ti"", ""Ti"", ""Ti"", ""Ti"", ""Co"", ""Co"", ""Co"", ""Co"", ""Sb"", ""Sb"", ""Sb"", ""Sb""]","[[0.0, 0.0, 0.0], [0.0, 0.5, 0.5], [0.5, 0.0, 0.5], [0.5, 0.5, 0.0], [0.25, 0.75, 0.75], [0.25, 0.25, 0.25], [0.75, 0.75, 0.25], [0.75, 0.25, 0.75], [0.5, 0.0, 0.0], [0.5, 0.5, 0.5], [0.0, 0.0, 0.5], [0.0, 0.5, 0.0]]",A,primitive->conventional (x sqrt2),BTE master (PhononDB/Carrete/npj/SciRep),,https://mdr.nims.go.jp/datasets/91b0cbde-c115-4664-8ad8-7bf7ace3137f,,PhononDB (Togo/NIMS MDR),https://mdr.nims.go.jp/datasets/91b0cbde-c115-4664-8ad8-7bf7ace3137f,"LTC-calc.log unit cell (PBEsol-relaxed), same file as kappa",mp-5967,True,stoichiometric,TiCoSb
TiCoSb,9.709,W/m/K,670.0,BTE,1,full BTE,1.0,,5.816625,216.0,F-43m,half-Heusler (C1b / MgAgAs),,"[""Ti"", ""Ti"", ""Ti"", ""Ti"", ""Co"", ""Co"", ""Co"", ""Co"", ""Sb"", ""Sb"", ""Sb"", ""Sb""]","[[0.0, 0.0, 0.0], [0.0, 0.5, 0.5], [0.5, 0.0, 0.5], [0.5, 0.5, 0.0], [0.25, 0.75, 0.75], [0.25, 0.25, 0.25], [0.75, 0.75, 0.25], [0.75, 0.25, 0.75], [0.5, 0.0, 0.0], [0.5, 0.5, 0.5], [0.0, 0.0, 0.5], [0.0, 0.5, 0.0]]",A,primitive->conventional (x sqrt2),BTE master (PhononDB/Carrete/npj/SciRep),,https://mdr.nims.go.jp/datasets/91b0cbde-c115-4664-8ad8-7bf7ace3137f,,PhononDB (Togo/NIMS MDR),https://mdr.nims.go.jp/datasets/91b0cbde-c115-4664-8ad8-7bf7ace3137f,"LTC-calc.log unit cell (PBEsol-relaxed), same file as kappa",mp-5967,True,stoichiometric,TiCoSb
TiCoSb,9.566,W/m/K,680.0,BTE,1,full BTE,1.0,,5.816625,216.0,F-43m,half-Heusler (C1b / MgAgAs),,"[""Ti"", ""Ti"", ""Ti"", ""Ti"", ""Co"", ""Co"", ""Co"", ""Co"", ""Sb"", ""Sb"", ""Sb"", ""Sb""]","[[0.0, 0.0, 0.0], [0.0, 0.5, 0.5], [0.5, 0.0, 0.5], [0.5, 0.5, 0.0], [0.25, 0.75, 0.75], [0.25, 0.25, 0.25], [0.75, 0.75, 0.25], [0.75, 0.25, 0.75], [0.5, 0.0, 0.0], [0.5, 0.5, 0.5], [0.0, 0.0, 0.5], [0.0, 0.5, 0.0]]",A,primitive->conventional (x sqrt2),BTE master (PhononDB/Carrete/npj/SciRep),,https://mdr.nims.go.jp/datasets/91b0cbde-c115-4664-8ad8-7bf7ace3137f,,PhononDB (Togo/NIMS MDR),https://mdr.nims.go.jp/datasets/91b0cbde-c115-4664-8ad8-7bf7ace3137f,"LTC-calc.log unit cell (PBEsol-relaxed), same file as kappa",mp-5967,True,stoichiometric,TiCoSb
TiCoSb,9.427,W/m/K,690.0,BTE,1,full BTE,1.0,,5.816625,216.0,F-43m,half-Heusler (C1b / MgAgAs),,"[""Ti"", ""Ti"", ""Ti"", ""Ti"", ""Co"", ""Co"", ""Co"", ""Co"", ""Sb"", ""Sb"", ""Sb"", ""Sb""]","[[0.0, 0.0, 0.0], [0.0, 0.5, 0.5], [0.5, 0.0, 0.5], [0.5, 0.5, 0.0], [0.25, 0.75, 0.75], [0.25, 0.25, 0.25], [0.75, 0.75, 0.25], [0.75, 0.25, 0.75], [0.5, 0.0, 0.0], [0.5, 0.5, 0.5], [0.0, 0.0, 0.5], [0.0, 0.5, 0.0]]",A,primitive->conventional (x sqrt2),BTE master (PhononDB/Carrete/npj/SciRep),,https://mdr.nims.go.jp/datasets/91b0cbde-c115-4664-8ad8-7bf7ace3137f,,PhononDB (Togo/NIMS MDR),https://mdr.nims.go.jp/datasets/91b0cbde-c115-4664-8ad8-7bf7ace3137f,"LTC-calc.log unit cell (PBEsol-relaxed), same file as kappa",mp-5967,True,stoichiometric,TiCoSb
TiCoSb,9.291,W/m/K,700.0,BTE,1,full BTE,1.0,,5.816625,216.0,F-43m,half-Heusler (C1b / MgAgAs),,"[""Ti"", ""Ti"", ""Ti"", ""Ti"", ""Co"", ""Co"", ""Co"", ""Co"", ""Sb"", ""Sb"", ""Sb"", ""Sb""]","[[0.0, 0.0, 0.0], [0.0, 0.5, 0.5], [0.5, 0.0, 0.5], [0.5, 0.5, 0.0], [0.25, 0.75, 0.75], [0.25, 0.25, 0.25], [0.75, 0.75, 0.25], [0.75, 0.25, 0.75], [0.5, 0.0, 0.0], [0.5, 0.5, 0.5], [0.0, 0.0, 0.5], [0.0, 0.5, 0.0]]",A,primitive->conventional (x sqrt2),BTE master (PhononDB/Carrete/npj/SciRep),,https://mdr.nims.go.jp/datasets/91b0cbde-c115-4664-8ad8-7bf7ace3137f,,PhononDB (Togo/NIMS MDR),https://mdr.nims.go.jp/datasets/91b0cbde-c115-4664-8ad8-7bf7ace3137f,"LTC-calc.log unit cell (PBEsol-relaxed), same file as kappa",mp-5967,True,stoichiometric,TiCoSb
TiCoSb,9.16,W/m/K,710.0,BTE,1,full BTE,1.0,,5.816625,216.0,F-43m,half-Heusler (C1b / MgAgAs),,"[""Ti"", ""Ti"", ""Ti"", ""Ti"", ""Co"", ""Co"", ""Co"", ""Co"", ""Sb"", ""Sb"", ""Sb"", ""Sb""]","[[0.0, 0.0, 0.0], [0.0, 0.5, 0.5], [0.5, 0.0, 0.5], [0.5, 0.5, 0.0], [0.25, 0.75, 0.75], [0.25, 0.25, 0.25], [0.75, 0.75, 0.25], [0.75, 0.25, 0.75], [0.5, 0.0, 0.0], [0.5, 0.5, 0.5], [0.0, 0.0, 0.5], [0.0, 0.5, 0.0]]",A,primitive->conventional (x sqrt2),BTE master (PhononDB/Carrete/npj/SciRep),,https://mdr.nims.go.jp/datasets/91b0cbde-c115-4664-8ad8-7bf7ace3137f,,PhononDB (Togo/NIMS MDR),https://mdr.nims.go.jp/datasets/91b0cbde-c115-4664-8ad8-7bf7ace3137f,"LTC-calc.log unit cell (PBEsol-relaxed), same file as kappa",mp-5967,True,stoichiometric,TiCoSb
TiCoSb,9.032,W/m/K,720.0,BTE,1,full BTE,1.0,,5.816625,216.0,F-43m,half-Heusler (C1b / MgAgAs),,"[""Ti"", ""Ti"", ""Ti"", ""Ti"", ""Co"", ""Co"", ""Co"", ""Co"", ""Sb"", ""Sb"", ""Sb"", ""Sb""]","[[0.0, 0.0, 0.0], [0.0, 0.5, 0.5], [0.5, 0.0, 0.5], [0.5, 0.5, 0.0], [0.25, 0.75, 0.75], [0.25, 0.25, 0.25], [0.75, 0.75, 0.25], [0.75, 0.25, 0.75], [0.5, 0.0, 0.0], [0.5, 0.5, 0.5], [0.0, 0.0, 0.5], [0.0, 0.5, 0.0]]",A,primitive->conventional (x sqrt2),BTE master (PhononDB/Carrete/npj/SciRep),,https://mdr.nims.go.jp/datasets/91b0cbde-c115-4664-8ad8-7bf7ace3137f,,PhononDB (Togo/NIMS MDR),https://mdr.nims.go.jp/datasets/91b0cbde-c115-4664-8ad8-7bf7ace3137f,"LTC-calc.log unit cell (PBEsol-relaxed), same file as kappa",mp-5967,True,stoichiometric,TiCoSb
TiCoSb,8.908,W/m/K,730.0,BTE,1,full BTE,1.0,,5.816625,216.0,F-43m,half-Heusler (C1b / MgAgAs),,"[""Ti"", ""Ti"", ""Ti"", ""Ti"", ""Co"", ""Co"", ""Co"", ""Co"", ""Sb"", ""Sb"", ""Sb"", ""Sb""]","[[0.0, 0.0, 0.0], [0.0, 0.5, 0.5], [0.5, 0.0, 0.5], [0.5, 0.5, 0.0], [0.25, 0.75, 0.75], [0.25, 0.25, 0.25], [0.75, 0.75, 0.25], [0.75, 0.25, 0.75], [0.5, 0.0, 0.0], [0.5, 0.5, 0.5], [0.0, 0.0, 0.5], [0.0, 0.5, 0.0]]",A,primitive->conventional (x sqrt2),BTE master (PhononDB/Carrete/npj/SciRep),,https://mdr.nims.go.jp/datasets/91b0cbde-c115-4664-8ad8-7bf7ace3137f,,PhononDB (Togo/NIMS MDR),https://mdr.nims.go.jp/datasets/91b0cbde-c115-4664-8ad8-7bf7ace3137f,"LTC-calc.log unit cell (PBEsol-relaxed), same file as kappa",mp-5967,True,stoichiometric,TiCoSb
TiCoSb,8.787,W/m/K,740.0,BTE,1,full BTE,1.0,,5.816625,216.0,F-43m,half-Heusler (C1b / MgAgAs),,"[""Ti"", ""Ti"", ""Ti"", ""Ti"", ""Co"", ""Co"", ""Co"", ""Co"", ""Sb"", ""Sb"", ""Sb"", ""Sb""]","[[0.0, 0.0, 0.0], [0.0, 0.5, 0.5], [0.5, 0.0, 0.5], [0.5, 0.5, 0.0], [0.25, 0.75, 0.75], [0.25, 0.25, 0.25], [0.75, 0.75, 0.25], [0.75, 0.25, 0.75], [0.5, 0.0, 0.0], [0.5, 0.5, 0.5], [0.0, 0.0, 0.5], [0.0, 0.5, 0.0]]",A,primitive->conventional (x sqrt2),BTE master (PhononDB/Carrete/npj/SciRep),,https://mdr.nims.go.jp/datasets/91b0cbde-c115-4664-8ad8-7bf7ace3137f,,PhononDB (Togo/NIMS MDR),https://mdr.nims.go.jp/datasets/91b0cbde-c115-4664-8ad8-7bf7ace3137f,"LTC-calc.log unit cell (PBEsol-relaxed), same file as kappa",mp-5967,True,stoichiometric,TiCoSb
TiCoSb,8.67,W/m/K,750.0,BTE,1,full BTE,1.0,,5.816625,216.0,F-43m,half-Heusler (C1b / MgAgAs),,"[""Ti"", ""Ti"", ""Ti"", ""Ti"", ""Co"", ""Co"", ""Co"", ""Co"", ""Sb"", ""Sb"", ""Sb"", ""Sb""]","[[0.0, 0.0, 0.0], [0.0, 0.5, 0.5], [0.5, 0.0, 0.5], [0.5, 0.5, 0.0], [0.25, 0.75, 0.75], [0.25, 0.25, 0.25], [0.75, 0.75, 0.25], [0.75, 0.25, 0.75], [0.5, 0.0, 0.0], [0.5, 0.5, 0.5], [0.0, 0.0, 0.5], [0.0, 0.5, 0.0]]",A,primitive->conventional (x sqrt2),BTE master (PhononDB/Carrete/npj/SciRep),,https://mdr.nims.go.jp/datasets/91b0cbde-c115-4664-8ad8-7bf7ace3137f,,PhononDB (Togo/NIMS MDR),https://mdr.nims.go.jp/datasets/91b0cbde-c115-4664-8ad8-7bf7ace3137f,"LTC-calc.log unit cell (PBEsol-relaxed), same file as kappa",mp-5967,True,stoichiometric,TiCoSb
TiCoSb,8.556,W/m/K,760.0,BTE,1,full BTE,1.0,,5.816625,216.0,F-43m,half-Heusler (C1b / MgAgAs),,"[""Ti"", ""Ti"", ""Ti"", ""Ti"", ""Co"", ""Co"", ""Co"", ""Co"", ""Sb"", ""Sb"", ""Sb"", ""Sb""]","[[0.0, 0.0, 0.0], [0.0, 0.5, 0.5], [0.5, 0.0, 0.5], [0.5, 0.5, 0.0], [0.25, 0.75, 0.75], [0.25, 0.25, 0.25], [0.75, 0.75, 0.25], [0.75, 0.25, 0.75], [0.5, 0.0, 0.0], [0.5, 0.5, 0.5], [0.0, 0.0, 0.5], [0.0, 0.5, 0.0]]",A,primitive->conventional (x sqrt2),BTE master (PhononDB/Carrete/npj/SciRep),,https://mdr.nims.go.jp/datasets/91b0cbde-c115-4664-8ad8-7bf7ace3137f,,PhononDB (Togo/NIMS MDR),https://mdr.nims.go.jp/datasets/91b0cbde-c115-4664-8ad8-7bf7ace3137f,"LTC-calc.log unit cell (PBEsol-relaxed), same file as kappa",mp-5967,True,stoichiometric,TiCoSb
TiCoSb,8.444,W/m/K,770.0,BTE,1,full BTE,1.0,,5.816625,216.0,F-43m,half-Heusler (C1b / MgAgAs),,"[""Ti"", ""Ti"", ""Ti"", ""Ti"", ""Co"", ""Co"", ""Co"", ""Co"", ""Sb"", ""Sb"", ""Sb"", ""Sb""]","[[0.0, 0.0, 0.0], [0.0, 0.5, 0.5], [0.5, 0.0, 0.5], [0.5, 0.5, 0.0], [0.25, 0.75, 0.75], [0.25, 0.25, 0.25], [0.75, 0.75, 0.25], [0.75, 0.25, 0.75], [0.5, 0.0, 0.0], [0.5, 0.5, 0.5], [0.0, 0.0, 0.5], [0.0, 0.5, 0.0]]",A,primitive->conventional (x sqrt2),BTE master (PhononDB/Carrete/npj/SciRep),,https://mdr.nims.go.jp/datasets/91b0cbde-c115-4664-8ad8-7bf7ace3137f,,PhononDB (Togo/NIMS MDR),https://mdr.nims.go.jp/datasets/91b0cbde-c115-4664-8ad8-7bf7ace3137f,"LTC-calc.log unit cell (PBEsol-relaxed), same file as kappa",mp-5967,True,stoichiometric,TiCoSb
TiCoSb,8.336,W/m/K,780.0,BTE,1,full BTE,1.0,,5.816625,216.0,F-43m,half-Heusler (C1b / MgAgAs),,"[""Ti"", ""Ti"", ""Ti"", ""Ti"", ""Co"", ""Co"", ""Co"", ""Co"", ""Sb"", ""Sb"", ""Sb"", ""Sb""]","[[0.0, 0.0, 0.0], [0.0, 0.5, 0.5], [0.5, 0.0, 0.5], [0.5, 0.5, 0.0], [0.25, 0.75, 0.75], [0.25, 0.25, 0.25], [0.75, 0.75, 0.25], [0.75, 0.25, 0.75], [0.5, 0.0, 0.0], [0.5, 0.5, 0.5], [0.0, 0.0, 0.5], [0.0, 0.5, 0.0]]",A,primitive->conventional (x sqrt2),BTE master (PhononDB/Carrete/npj/SciRep),,https://mdr.nims.go.jp/datasets/91b0cbde-c115-4664-8ad8-7bf7ace3137f,,PhononDB (Togo/NIMS MDR),https://mdr.nims.go.jp/datasets/91b0cbde-c115-4664-8ad8-7bf7ace3137f,"LTC-calc.log unit cell (PBEsol-relaxed), same file as kappa",mp-5967,True,stoichiometric,TiCoSb
TiCoSb,8.23,W/m/K,790.0,BTE,1,full BTE,1.0,,5.816625,216.0,F-43m,half-Heusler (C1b / MgAgAs),,"[""Ti"", ""Ti"", ""Ti"", ""Ti"", ""Co"", ""Co"", ""Co"", ""Co"", ""Sb"", ""Sb"", ""Sb"", ""Sb""]","[[0.0, 0.0, 0.0], [0.0, 0.5, 0.5], [0.5, 0.0, 0.5], [0.5, 0.5, 0.0], [0.25, 0.75, 0.75], [0.25, 0.25, 0.25], [0.75, 0.75, 0.25], [0.75, 0.25, 0.75], [0.5, 0.0, 0.0], [0.5, 0.5, 0.5], [0.0, 0.0, 0.5], [0.0, 0.5, 0.0]]",A,primitive->conventional (x sqrt2),BTE master (PhononDB/Carrete/npj/SciRep),,https://mdr.nims.go.jp/datasets/91b0cbde-c115-4664-8ad8-7bf7ace3137f,,PhononDB (Togo/NIMS MDR),https://mdr.nims.go.jp/datasets/91b0cbde-c115-4664-8ad8-7bf7ace3137f,"LTC-calc.log unit cell (PBEsol-relaxed), same file as kappa",mp-5967,True,stoichiometric,TiCoSb
TiCoSb,8.127,W/m/K,800.0,BTE,1,full BTE,1.0,,5.816625,216.0,F-43m,half-Heusler (C1b / MgAgAs),,"[""Ti"", ""Ti"", ""Ti"", ""Ti"", ""Co"", ""Co"", ""Co"", ""Co"", ""Sb"", ""Sb"", ""Sb"", ""Sb""]","[[0.0, 0.0, 0.0], [0.0, 0.5, 0.5], [0.5, 0.0, 0.5], [0.5, 0.5, 0.0], [0.25, 0.75, 0.75], [0.25, 0.25, 0.25], [0.75, 0.75, 0.25], [0.75, 0.25, 0.75], [0.5, 0.0, 0.0], [0.5, 0.5, 0.5], [0.0, 0.0, 0.5], [0.0, 0.5, 0.0]]",A,primitive->conventional (x sqrt2),BTE master (PhononDB/Carrete/npj/SciRep),,https://mdr.nims.go.jp/datasets/91b0cbde-c115-4664-8ad8-7bf7ace3137f,,PhononDB (Togo/NIMS MDR),https://mdr.nims.go.jp/datasets/91b0cbde-c115-4664-8ad8-7bf7ace3137f,"LTC-calc.log unit cell (PBEsol-relaxed), same file as kappa",mp-5967,True,stoichiometric,TiCoSb
TiCoSb,8.026,W/m/K,810.0,BTE,1,full BTE,1.0,,5.816625,216.0,F-43m,half-Heusler (C1b / MgAgAs),,"[""Ti"", ""Ti"", ""Ti"", ""Ti"", ""Co"", ""Co"", ""Co"", ""Co"", ""Sb"", ""Sb"", ""Sb"", ""Sb""]","[[0.0, 0.0, 0.0], [0.0, 0.5, 0.5], [0.5, 0.0, 0.5], [0.5, 0.5, 0.0], [0.25, 0.75, 0.75], [0.25, 0.25, 0.25], [0.75, 0.75, 0.25], [0.75, 0.25, 0.75], [0.5, 0.0, 0.0], [0.5, 0.5, 0.5], [0.0, 0.0, 0.5], [0.0, 0.5, 0.0]]",A,primitive->conventional (x sqrt2),BTE master (PhononDB/Carrete/npj/SciRep),,https://mdr.nims.go.jp/datasets/91b0cbde-c115-4664-8ad8-7bf7ace3137f,,PhononDB (Togo/NIMS MDR),https://mdr.nims.go.jp/datasets/91b0cbde-c115-4664-8ad8-7bf7ace3137f,"LTC-calc.log unit cell (PBEsol-relaxed), same file as kappa",mp-5967,True,stoichiometric,TiCoSb
TiCoSb,7.928,W/m/K,820.0,BTE,1,full BTE,1.0,,5.816625,216.0,F-43m,half-Heusler (C1b / MgAgAs),,"[""Ti"", ""Ti"", ""Ti"", ""Ti"", ""Co"", ""Co"", ""Co"", ""Co"", ""Sb"", ""Sb"", ""Sb"", ""Sb""]","[[0.0, 0.0, 0.0], [0.0, 0.5, 0.5], [0.5, 0.0, 0.5], [0.5, 0.5, 0.0], [0.25, 0.75, 0.75], [0.25, 0.25, 0.25], [0.75, 0.75, 0.25], [0.75, 0.25, 0.75], [0.5, 0.0, 0.0], [0.5, 0.5, 0.5], [0.0, 0.0, 0.5], [0.0, 0.5, 0.0]]",A,primitive->conventional (x sqrt2),BTE master (PhononDB/Carrete/npj/SciRep),,https://mdr.nims.go.jp/datasets/91b0cbde-c115-4664-8ad8-7bf7ace3137f,,PhononDB (Togo/NIMS MDR),https://mdr.nims.go.jp/datasets/91b0cbde-c115-4664-8ad8-7bf7ace3137f,"LTC-calc.log unit cell (PBEsol-relaxed), same file as kappa",mp-5967,True,stoichiometric,TiCoSb
TiCoSb,7.833,W/m/K,830.0,BTE,1,full BTE,1.0,,5.816625,216.0,F-43m,half-Heusler (C1b / MgAgAs),,"[""Ti"", ""Ti"", ""Ti"", ""Ti"", ""Co"", ""Co"", ""Co"", ""Co"", ""Sb"", ""Sb"", ""Sb"", ""Sb""]","[[0.0, 0.0, 0.0], [0.0, 0.5, 0.5], [0.5, 0.0, 0.5], [0.5, 0.5, 0.0], [0.25, 0.75, 0.75], [0.25, 0.25, 0.25], [0.75, 0.75, 0.25], [0.75, 0.25, 0.75], [0.5, 0.0, 0.0], [0.5, 0.5, 0.5], [0.0, 0.0, 0.5], [0.0, 0.5, 0.0]]",A,primitive->conventional (x sqrt2),BTE master (PhononDB/Carrete/npj/SciRep),,https://mdr.nims.go.jp/datasets/91b0cbde-c115-4664-8ad8-7bf7ace3137f,,PhononDB (Togo/NIMS MDR),https://mdr.nims.go.jp/datasets/91b0cbde-c115-4664-8ad8-7bf7ace3137f,"LTC-calc.log unit cell (PBEsol-relaxed), same file as kappa",mp-5967,True,stoichiometric,TiCoSb
TiCoSb,7.739,W/m/K,840.0,BTE,1,full BTE,1.0,,5.816625,216.0,F-43m,half-Heusler (C1b / MgAgAs),,"[""Ti"", ""Ti"", ""Ti"", ""Ti"", ""Co"", ""Co"", ""Co"", ""Co"", ""Sb"", ""Sb"", ""Sb"", ""Sb""]","[[0.0, 0.0, 0.0], [0.0, 0.5, 0.5], [0.5, 0.0, 0.5], [0.5, 0.5, 0.0], [0.25, 0.75, 0.75], [0.25, 0.25, 0.25], [0.75, 0.75, 0.25], [0.75, 0.25, 0.75], [0.5, 0.0, 0.0], [0.5, 0.5, 0.5], [0.0, 0.0, 0.5], [0.0, 0.5, 0.0]]",A,primitive->conventional (x sqrt2),BTE master (PhononDB/Carrete/npj/SciRep),,https://mdr.nims.go.jp/datasets/91b0cbde-c115-4664-8ad8-7bf7ace3137f,,PhononDB (Togo/NIMS MDR),https://mdr.nims.go.jp/datasets/91b0cbde-c115-4664-8ad8-7bf7ace3137f,"LTC-calc.log unit cell (PBEsol-relaxed), same file as kappa",mp-5967,True,stoichiometric,TiCoSb
TiCoSb,7.648,W/m/K,850.0,BTE,1,full BTE,1.0,,5.816625,216.0,F-43m,half-Heusler (C1b / MgAgAs),,"[""Ti"", ""Ti"", ""Ti"", ""Ti"", ""Co"", ""Co"", ""Co"", ""Co"", ""Sb"", ""Sb"", ""Sb"", ""Sb""]","[[0.0, 0.0, 0.0], [0.0, 0.5, 0.5], [0.5, 0.0, 0.5], [0.5, 0.5, 0.0], [0.25, 0.75, 0.75], [0.25, 0.25, 0.25], [0.75, 0.75, 0.25], [0.75, 0.25, 0.75], [0.5, 0.0, 0.0], [0.5, 0.5, 0.5], [0.0, 0.0, 0.5], [0.0, 0.5, 0.0]]",A,primitive->conventional (x sqrt2),BTE master (PhononDB/Carrete/npj/SciRep),,https://mdr.nims.go.jp/datasets/91b0cbde-c115-4664-8ad8-7bf7ace3137f,,PhononDB (Togo/NIMS MDR),https://mdr.nims.go.jp/datasets/91b0cbde-c115-4664-8ad8-7bf7ace3137f,"LTC-calc.log unit cell (PBEsol-relaxed), same file as kappa",mp-5967,True,stoichiometric,TiCoSb
TiCoSb,7.559,W/m/K,860.0,BTE,1,full BTE,1.0,,5.816625,216.0,F-43m,half-Heusler (C1b / MgAgAs),,"[""Ti"", ""Ti"", ""Ti"", ""Ti"", ""Co"", ""Co"", ""Co"", ""Co"", ""Sb"", ""Sb"", ""Sb"", ""Sb""]","[[0.0, 0.0, 0.0], [0.0, 0.5, 0.5], [0.5, 0.0, 0.5], [0.5, 0.5, 0.0], [0.25, 0.75, 0.75], [0.25, 0.25, 0.25], [0.75, 0.75, 0.25], [0.75, 0.25, 0.75], [0.5, 0.0, 0.0], [0.5, 0.5, 0.5], [0.0, 0.0, 0.5], [0.0, 0.5, 0.0]]",A,primitive->conventional (x sqrt2),BTE master (PhononDB/Carrete/npj/SciRep),,https://mdr.nims.go.jp/datasets/91b0cbde-c115-4664-8ad8-7bf7ace3137f,,PhononDB (Togo/NIMS MDR),https://mdr.nims.go.jp/datasets/91b0cbde-c115-4664-8ad8-7bf7ace3137f,"LTC-calc.log unit cell (PBEsol-relaxed), same file as kappa",mp-5967,True,stoichiometric,TiCoSb
TiCoSb,7.472,W/m/K,870.0,BTE,1,full BTE,1.0,,5.816625,216.0,F-43m,half-Heusler (C1b / MgAgAs),,"[""Ti"", ""Ti"", ""Ti"", ""Ti"", ""Co"", ""Co"", ""Co"", ""Co"", ""Sb"", ""Sb"", ""Sb"", ""Sb""]","[[0.0, 0.0, 0.0], [0.0, 0.5, 0.5], [0.5, 0.0, 0.5], [0.5, 0.5, 0.0], [0.25, 0.75, 0.75], [0.25, 0.25, 0.25], [0.75, 0.75, 0.25], [0.75, 0.25, 0.75], [0.5, 0.0, 0.0], [0.5, 0.5, 0.5], [0.0, 0.0, 0.5], [0.0, 0.5, 0.0]]",A,primitive->conventional (x sqrt2),BTE master (PhononDB/Carrete/npj/SciRep),,https://mdr.nims.go.jp/datasets/91b0cbde-c115-4664-8ad8-7bf7ace3137f,,PhononDB (Togo/NIMS MDR),https://mdr.nims.go.jp/datasets/91b0cbde-c115-4664-8ad8-7bf7ace3137f,"LTC-calc.log unit cell (PBEsol-relaxed), same file as kappa",mp-5967,True,stoichiometric,TiCoSb
TiCoSb,7.387,W/m/K,880.0,BTE,1,full BTE,1.0,,5.816625,216.0,F-43m,half-Heusler (C1b / MgAgAs),,"[""Ti"", ""Ti"", ""Ti"", ""Ti"", ""Co"", ""Co"", ""Co"", ""Co"", ""Sb"", ""Sb"", ""Sb"", ""Sb""]","[[0.0, 0.0, 0.0], [0.0, 0.5, 0.5], [0.5, 0.0, 0.5], [0.5, 0.5, 0.0], [0.25, 0.75, 0.75], [0.25, 0.25, 0.25], [0.75, 0.75, 0.25], [0.75, 0.25, 0.75], [0.5, 0.0, 0.0], [0.5, 0.5, 0.5], [0.0, 0.0, 0.5], [0.0, 0.5, 0.0]]",A,primitive->conventional (x sqrt2),BTE master (PhononDB/Carrete/npj/SciRep),,https://mdr.nims.go.jp/datasets/91b0cbde-c115-4664-8ad8-7bf7ace3137f,,PhononDB (Togo/NIMS MDR),https://mdr.nims.go.jp/datasets/91b0cbde-c115-4664-8ad8-7bf7ace3137f,"LTC-calc.log unit cell (PBEsol-relaxed), same file as kappa",mp-5967,True,stoichiometric,TiCoSb
TiCoSb,7.304,W/m/K,890.0,BTE,1,full BTE,1.0,,5.816625,216.0,F-43m,half-Heusler (C1b / MgAgAs),,"[""Ti"", ""Ti"", ""Ti"", ""Ti"", ""Co"", ""Co"", ""Co"", ""Co"", ""Sb"", ""Sb"", ""Sb"", ""Sb""]","[[0.0, 0.0, 0.0], [0.0, 0.5, 0.5], [0.5, 0.0, 0.5], [0.5, 0.5, 0.0], [0.25, 0.75, 0.75], [0.25, 0.25, 0.25], [0.75, 0.75, 0.25], [0.75, 0.25, 0.75], [0.5, 0.0, 0.0], [0.5, 0.5, 0.5], [0.0, 0.0, 0.5], [0.0, 0.5, 0.0]]",A,primitive->conventional (x sqrt2),BTE master (PhononDB/Carrete/npj/SciRep),,https://mdr.nims.go.jp/datasets/91b0cbde-c115-4664-8ad8-7bf7ace3137f,,PhononDB (Togo/NIMS MDR),https://mdr.nims.go.jp/datasets/91b0cbde-c115-4664-8ad8-7bf7ace3137f,"LTC-calc.log unit cell (PBEsol-relaxed), same file as kappa",mp-5967,True,stoichiometric,TiCoSb
TiCoSb,7.223,W/m/K,900.0,BTE,1,full BTE,1.0,,5.816625,216.0,F-43m,half-Heusler (C1b / MgAgAs),,"[""Ti"", ""Ti"", ""Ti"", ""Ti"", ""Co"", ""Co"", ""Co"", ""Co"", ""Sb"", ""Sb"", ""Sb"", ""Sb""]","[[0.0, 0.0, 0.0], [0.0, 0.5, 0.5], [0.5, 0.0, 0.5], [0.5, 0.5, 0.0], [0.25, 0.75, 0.75], [0.25, 0.25, 0.25], [0.75, 0.75, 0.25], [0.75, 0.25, 0.75], [0.5, 0.0, 0.0], [0.5, 0.5, 0.5], [0.0, 0.0, 0.5], [0.0, 0.5, 0.0]]",A,primitive->conventional (x sqrt2),BTE master (PhononDB/Carrete/npj/SciRep),,https://mdr.nims.go.jp/datasets/91b0cbde-c115-4664-8ad8-7bf7ace3137f,,PhononDB (Togo/NIMS MDR),https://mdr.nims.go.jp/datasets/91b0cbde-c115-4664-8ad8-7bf7ace3137f,"LTC-calc.log unit cell (PBEsol-relaxed), same file as kappa",mp-5967,True,stoichiometric,TiCoSb
TiCoSb,7.144,W/m/K,910.0,BTE,1,full BTE,1.0,,5.816625,216.0,F-43m,half-Heusler (C1b / MgAgAs),,"[""Ti"", ""Ti"", ""Ti"", ""Ti"", ""Co"", ""Co"", ""Co"", ""Co"", ""Sb"", ""Sb"", ""Sb"", ""Sb""]","[[0.0, 0.0, 0.0], [0.0, 0.5, 0.5], [0.5, 0.0, 0.5], [0.5, 0.5, 0.0], [0.25, 0.75, 0.75], [0.25, 0.25, 0.25], [0.75, 0.75, 0.25], [0.75, 0.25, 0.75], [0.5, 0.0, 0.0], [0.5, 0.5, 0.5], [0.0, 0.0, 0.5], [0.0, 0.5, 0.0]]",A,primitive->conventional (x sqrt2),BTE master (PhononDB/Carrete/npj/SciRep),,https://mdr.nims.go.jp/datasets/91b0cbde-c115-4664-8ad8-7bf7ace3137f,,PhononDB (Togo/NIMS MDR),https://mdr.nims.go.jp/datasets/91b0cbde-c115-4664-8ad8-7bf7ace3137f,"LTC-calc.log unit cell (PBEsol-relaxed), same file as kappa",mp-5967,True,stoichiometric,TiCoSb
TiCoSb,7.066,W/m/K,920.0,BTE,1,full BTE,1.0,,5.816625,216.0,F-43m,half-Heusler (C1b / MgAgAs),,"[""Ti"", ""Ti"", ""Ti"", ""Ti"", ""Co"", ""Co"", ""Co"", ""Co"", ""Sb"", ""Sb"", ""Sb"", ""Sb""]","[[0.0, 0.0, 0.0], [0.0, 0.5, 0.5], [0.5, 0.0, 0.5], [0.5, 0.5, 0.0], [0.25, 0.75, 0.75], [0.25, 0.25, 0.25], [0.75, 0.75, 0.25], [0.75, 0.25, 0.75], [0.5, 0.0, 0.0], [0.5, 0.5, 0.5], [0.0, 0.0, 0.5], [0.0, 0.5, 0.0]]",A,primitive->conventional (x sqrt2),BTE master (PhononDB/Carrete/npj/SciRep),,https://mdr.nims.go.jp/datasets/91b0cbde-c115-4664-8ad8-7bf7ace3137f,,PhononDB (Togo/NIMS MDR),https://mdr.nims.go.jp/datasets/91b0cbde-c115-4664-8ad8-7bf7ace3137f,"LTC-calc.log unit cell (PBEsol-relaxed), same file as kappa",mp-5967,True,stoichiometric,TiCoSb
TiCoSb,6.99,W/m/K,930.0,BTE,1,full BTE,1.0,,5.816625,216.0,F-43m,half-Heusler (C1b / MgAgAs),,"[""Ti"", ""Ti"", ""Ti"", ""Ti"", ""Co"", ""Co"", ""Co"", ""Co"", ""Sb"", ""Sb"", ""Sb"", ""Sb""]","[[0.0, 0.0, 0.0], [0.0, 0.5, 0.5], [0.5, 0.0, 0.5], [0.5, 0.5, 0.0], [0.25, 0.75, 0.75], [0.25, 0.25, 0.25], [0.75, 0.75, 0.25], [0.75, 0.25, 0.75], [0.5, 0.0, 0.0], [0.5, 0.5, 0.5], [0.0, 0.0, 0.5], [0.0, 0.5, 0.0]]",A,primitive->conventional (x sqrt2),BTE master (PhononDB/Carrete/npj/SciRep),,https://mdr.nims.go.jp/datasets/91b0cbde-c115-4664-8ad8-7bf7ace3137f,,PhononDB (Togo/NIMS MDR),https://mdr.nims.go.jp/datasets/91b0cbde-c115-4664-8ad8-7bf7ace3137f,"LTC-calc.log unit cell (PBEsol-relaxed), same file as kappa",mp-5967,True,stoichiometric,TiCoSb
TiCoSb,6.916,W/m/K,940.0,BTE,1,full BTE,1.0,,5.816625,216.0,F-43m,half-Heusler (C1b / MgAgAs),,"[""Ti"", ""Ti"", ""Ti"", ""Ti"", ""Co"", ""Co"", ""Co"", ""Co"", ""Sb"", ""Sb"", ""Sb"", ""Sb""]","[[0.0, 0.0, 0.0], [0.0, 0.5, 0.5], [0.5, 0.0, 0.5], [0.5, 0.5, 0.0], [0.25, 0.75, 0.75], [0.25, 0.25, 0.25], [0.75, 0.75, 0.25], [0.75, 0.25, 0.75], [0.5, 0.0, 0.0], [0.5, 0.5, 0.5], [0.0, 0.0, 0.5], [0.0, 0.5, 0.0]]",A,primitive->conventional (x sqrt2),BTE master (PhononDB/Carrete/npj/SciRep),,https://mdr.nims.go.jp/datasets/91b0cbde-c115-4664-8ad8-7bf7ace3137f,,PhononDB (Togo/NIMS MDR),https://mdr.nims.go.jp/datasets/91b0cbde-c115-4664-8ad8-7bf7ace3137f,"LTC-calc.log unit cell (PBEsol-relaxed), same file as kappa",mp-5967,True,stoichiometric,TiCoSb
TiCoSb,6.843,W/m/K,950.0,BTE,1,full BTE,1.0,,5.816625,216.0,F-43m,half-Heusler (C1b / MgAgAs),,"[""Ti"", ""Ti"", ""Ti"", ""Ti"", ""Co"", ""Co"", ""Co"", ""Co"", ""Sb"", ""Sb"", ""Sb"", ""Sb""]","[[0.0, 0.0, 0.0], [0.0, 0.5, 0.5], [0.5, 0.0, 0.5], [0.5, 0.5, 0.0], [0.25, 0.75, 0.75], [0.25, 0.25, 0.25], [0.75, 0.75, 0.25], [0.75, 0.25, 0.75], [0.5, 0.0, 0.0], [0.5, 0.5, 0.5], [0.0, 0.0, 0.5], [0.0, 0.5, 0.0]]",A,primitive->conventional (x sqrt2),BTE master (PhononDB/Carrete/npj/SciRep),,https://mdr.nims.go.jp/datasets/91b0cbde-c115-4664-8ad8-7bf7ace3137f,,PhononDB (Togo/NIMS MDR),https://mdr.nims.go.jp/datasets/91b0cbde-c115-4664-8ad8-7bf7ace3137f,"LTC-calc.log unit cell (PBEsol-relaxed), same file as kappa",mp-5967,True,stoichiometric,TiCoSb
TiCoSb,6.772,W/m/K,960.0,BTE,1,full BTE,1.0,,5.816625,216.0,F-43m,half-Heusler (C1b / MgAgAs),,"[""Ti"", ""Ti"", ""Ti"", ""Ti"", ""Co"", ""Co"", ""Co"", ""Co"", ""Sb"", ""Sb"", ""Sb"", ""Sb""]","[[0.0, 0.0, 0.0], [0.0, 0.5, 0.5], [0.5, 0.0, 0.5], [0.5, 0.5, 0.0], [0.25, 0.75, 0.75], [0.25, 0.25, 0.25], [0.75, 0.75, 0.25], [0.75, 0.25, 0.75], [0.5, 0.0, 0.0], [0.5, 0.5, 0.5], [0.0, 0.0, 0.5], [0.0, 0.5, 0.0]]",A,primitive->conventional (x sqrt2),BTE master (PhononDB/Carrete/npj/SciRep),,https://mdr.nims.go.jp/datasets/91b0cbde-c115-4664-8ad8-7bf7ace3137f,,PhononDB (Togo/NIMS MDR),https://mdr.nims.go.jp/datasets/91b0cbde-c115-4664-8ad8-7bf7ace3137f,"LTC-calc.log unit cell (PBEsol-relaxed), same file as kappa",mp-5967,True,stoichiometric,TiCoSb
TiCoSb,6.702,W/m/K,970.0,BTE,1,full BTE,1.0,,5.816625,216.0,F-43m,half-Heusler (C1b / MgAgAs),,"[""Ti"", ""Ti"", ""Ti"", ""Ti"", ""Co"", ""Co"", ""Co"", ""Co"", ""Sb"", ""Sb"", ""Sb"", ""Sb""]","[[0.0, 0.0, 0.0], [0.0, 0.5, 0.5], [0.5, 0.0, 0.5], [0.5, 0.5, 0.0], [0.25, 0.75, 0.75], [0.25, 0.25, 0.25], [0.75, 0.75, 0.25], [0.75, 0.25, 0.75], [0.5, 0.0, 0.0], [0.5, 0.5, 0.5], [0.0, 0.0, 0.5], [0.0, 0.5, 0.0]]",A,primitive->conventional (x sqrt2),BTE master (PhononDB/Carrete/npj/SciRep),,https://mdr.nims.go.jp/datasets/91b0cbde-c115-4664-8ad8-7bf7ace3137f,,PhononDB (Togo/NIMS MDR),https://mdr.nims.go.jp/datasets/91b0cbde-c115-4664-8ad8-7bf7ace3137f,"LTC-calc.log unit cell (PBEsol-relaxed), same file as kappa",mp-5967,True,stoichiometric,TiCoSb
TiCoSb,6.634,W/m/K,980.0,BTE,1,full BTE,1.0,,5.816625,216.0,F-43m,half-Heusler (C1b / MgAgAs),,"[""Ti"", ""Ti"", ""Ti"", ""Ti"", ""Co"", ""Co"", ""Co"", ""Co"", ""Sb"", ""Sb"", ""Sb"", ""Sb""]","[[0.0, 0.0, 0.0], [0.0, 0.5, 0.5], [0.5, 0.0, 0.5], [0.5, 0.5, 0.0], [0.25, 0.75, 0.75], [0.25, 0.25, 0.25], [0.75, 0.75, 0.25], [0.75, 0.25, 0.75], [0.5, 0.0, 0.0], [0.5, 0.5, 0.5], [0.0, 0.0, 0.5], [0.0, 0.5, 0.0]]",A,primitive->conventional (x sqrt2),BTE master (PhononDB/Carrete/npj/SciRep),,https://mdr.nims.go.jp/datasets/91b0cbde-c115-4664-8ad8-7bf7ace3137f,,PhononDB (Togo/NIMS MDR),https://mdr.nims.go.jp/datasets/91b0cbde-c115-4664-8ad8-7bf7ace3137f,"LTC-calc.log unit cell (PBEsol-relaxed), same file as kappa",mp-5967,True,stoichiometric,TiCoSb
TiCoSb,6.567,W/m/K,990.0,BTE,1,full BTE,1.0,,5.816625,216.0,F-43m,half-Heusler (C1b / MgAgAs),,"[""Ti"", ""Ti"", ""Ti"", ""Ti"", ""Co"", ""Co"", ""Co"", ""Co"", ""Sb"", ""Sb"", ""Sb"", ""Sb""]","[[0.0, 0.0, 0.0], [0.0, 0.5, 0.5], [0.5, 0.0, 0.5], [0.5, 0.5, 0.0], [0.25, 0.75, 0.75], [0.25, 0.25, 0.25], [0.75, 0.75, 0.25], [0.75, 0.25, 0.75], [0.5, 0.0, 0.0], [0.5, 0.5, 0.5], [0.0, 0.0, 0.5], [0.0, 0.5, 0.0]]",A,primitive->conventional (x sqrt2),BTE master (PhononDB/Carrete/npj/SciRep),,https://mdr.nims.go.jp/datasets/91b0cbde-c115-4664-8ad8-7bf7ace3137f,,PhononDB (Togo/NIMS MDR),https://mdr.nims.go.jp/datasets/91b0cbde-c115-4664-8ad8-7bf7ace3137f,"LTC-calc.log unit cell (PBEsol-relaxed), same file as kappa",mp-5967,True,stoichiometric,TiCoSb
TiCoSb,6.501,W/m/K,1000.0,BTE,1,full BTE,1.0,,5.816625,216.0,F-43m,half-Heusler (C1b / MgAgAs),,"[""Ti"", ""Ti"", ""Ti"", ""Ti"", ""Co"", ""Co"", ""Co"", ""Co"", ""Sb"", ""Sb"", ""Sb"", ""Sb""]","[[0.0, 0.0, 0.0], [0.0, 0.5, 0.5], [0.5, 0.0, 0.5], [0.5, 0.5, 0.0], [0.25, 0.75, 0.75], [0.25, 0.25, 0.25], [0.75, 0.75, 0.25], [0.75, 0.25, 0.75], [0.5, 0.0, 0.0], [0.5, 0.5, 0.5], [0.0, 0.0, 0.5], [0.0, 0.5, 0.0]]",A,primitive->conventional (x sqrt2),BTE master (PhononDB/Carrete/npj/SciRep),,https://mdr.nims.go.jp/datasets/91b0cbde-c115-4664-8ad8-7bf7ace3137f,,PhononDB (Togo/NIMS MDR),https://mdr.nims.go.jp/datasets/91b0cbde-c115-4664-8ad8-7bf7ace3137f,"LTC-calc.log unit cell (PBEsol-relaxed), same file as kappa",mp-5967,True,stoichiometric,TiCoSb
TiCuB,30.147,W/m/K,300.0,"semi-empirical (Slack / Debye-Callaway-type, NOT BTE)",1,full BTE,1.0,,5.13,216.0,F-43m,half Heusler (C1_b / MgAgAs),CAB,,,B,conventional,repository mining,10.48550/arXiv.2501.11644,https://github.com/ertekin-research-group/halfheusler-space/blob/main/HH_overview.csv,,repository mining,https://github.com/AMRL-2018/MachineLearning_Half_Heusler/blob/master/data/halfHeusler.csv,"alatt column (AFLOW T0003 half-Heusler relaxed lattice constant, same table as kappa)",AMRL-2018/MachineLearning_Half_Heusler data/halfHeusler.csv | AFLOW B1Cu1Ti1.T0003.CAB,True,stoichiometric,TiCuB
TiCuB,28.749633,W/m/K,300.0,"BTE (phono3py-class, Phonix auto-kappa)",1,full BTE,1.0,,5.13,216.0,F-43m,half Heusler (C1_b / MgAgAs),CAB,,,B,conventional,Phonix (first-principles BTE),10.1038/s41524-026-02033-w,https://huggingface.co/datasets/phonix-db/phonix-summary,"phonix-summary, HF datasets-server",repository mining,https://github.com/AMRL-2018/MachineLearning_Half_Heusler/blob/master/data/halfHeusler.csv,"alatt column (AFLOW T0003 half-Heusler relaxed lattice constant, same table as kappa)",AMRL-2018/MachineLearning_Half_Heusler data/halfHeusler.csv | AFLOW B1Cu1Ti1.T0003.CAB,True,stoichiometric,TiCuB
TiFe2Si,93.646,W/m/K,200.0,BTE,1,full BTE,1.0,,5.622531,225.0,Fm-3m,full Heusler (L2_1 / Cu2MnAl),,"[""Ti"", ""Ti"", ""Ti"", ""Ti"", ""Fe"", ""Fe"", ""Fe"", ""Fe"", ""Fe"", ""Fe"", ""Fe"", ""Fe"", ""Si"", ""Si"", ""Si"", ""Si""]","[[0.0, 0.0, 0.0], [0.0, 0.5, 0.5], [0.5, 0.0, 0.5], [0.5, 0.5, 0.0], [0.25, 0.75, 0.75], [0.25, 0.25, 0.75], [0.25, 0.25, 0.25], [0.25, 0.75, 0.25], [0.75, 0.75, 0.25], [0.75, 0.25, 0.25], [0.75, 0.25, 0.75], [0.75, 0.75, 0.75], [0.5, 0.0, 0.0], [0.5, 0.5, 0.5], [0.0, 0.0, 0.5], [0.0, 0.5, 0.0]]",A,primitive->conventional (x sqrt2),BTE master (PhononDB/Carrete/npj/SciRep),,https://mdr.nims.go.jp/datasets/dfcad4a6-a30b-4205-9241-51c792457b5a,,PhononDB (Togo/NIMS MDR),https://mdr.nims.go.jp/datasets/dfcad4a6-a30b-4205-9241-51c792457b5a,"LTC-calc.log unit cell (PBEsol-relaxed), same file as kappa",mp-866141,True,stoichiometric,TiFe2Si
TiFe2Si,89.882,W/m/K,210.0,BTE,1,full BTE,1.0,,5.622531,225.0,Fm-3m,full Heusler (L2_1 / Cu2MnAl),,"[""Ti"", ""Ti"", ""Ti"", ""Ti"", ""Fe"", ""Fe"", ""Fe"", ""Fe"", ""Fe"", ""Fe"", ""Fe"", ""Fe"", ""Si"", ""Si"", ""Si"", ""Si""]","[[0.0, 0.0, 0.0], [0.0, 0.5, 0.5], [0.5, 0.0, 0.5], [0.5, 0.5, 0.0], [0.25, 0.75, 0.75], [0.25, 0.25, 0.75], [0.25, 0.25, 0.25], [0.25, 0.75, 0.25], [0.75, 0.75, 0.25], [0.75, 0.25, 0.25], [0.75, 0.25, 0.75], [0.75, 0.75, 0.75], [0.5, 0.0, 0.0], [0.5, 0.5, 0.5], [0.0, 0.0, 0.5], [0.0, 0.5, 0.0]]",A,primitive->conventional (x sqrt2),BTE master (PhononDB/Carrete/npj/SciRep),,https://mdr.nims.go.jp/datasets/dfcad4a6-a30b-4205-9241-51c792457b5a,,PhononDB (Togo/NIMS MDR),https://mdr.nims.go.jp/datasets/dfcad4a6-a30b-4205-9241-51c792457b5a,"LTC-calc.log unit cell (PBEsol-relaxed), same file as kappa",mp-866141,True,stoichiometric,TiFe2Si
TiFe2Si,86.471,W/m/K,220.0,BTE,1,full BTE,1.0,,5.622531,225.0,Fm-3m,full Heusler (L2_1 / Cu2MnAl),,"[""Ti"", ""Ti"", ""Ti"", ""Ti"", ""Fe"", ""Fe"", ""Fe"", ""Fe"", ""Fe"", ""Fe"", ""Fe"", ""Fe"", ""Si"", ""Si"", ""Si"", ""Si""]","[[0.0, 0.0, 0.0], [0.0, 0.5, 0.5], [0.5, 0.0, 0.5], [0.5, 0.5, 0.0], [0.25, 0.75, 0.75], [0.25, 0.25, 0.75], [0.25, 0.25, 0.25], [0.25, 0.75, 0.25], [0.75, 0.75, 0.25], [0.75, 0.25, 0.25], [0.75, 0.25, 0.75], [0.75, 0.75, 0.75], [0.5, 0.0, 0.0], [0.5, 0.5, 0.5], [0.0, 0.0, 0.5], [0.0, 0.5, 0.0]]",A,primitive->conventional (x sqrt2),BTE master (PhononDB/Carrete/npj/SciRep),,https://mdr.nims.go.jp/datasets/dfcad4a6-a30b-4205-9241-51c792457b5a,,PhononDB (Togo/NIMS MDR),https://mdr.nims.go.jp/datasets/dfcad4a6-a30b-4205-9241-51c792457b5a,"LTC-calc.log unit cell (PBEsol-relaxed), same file as kappa",mp-866141,True,stoichiometric,TiFe2Si
TiFe2Si,83.359,W/m/K,230.0,BTE,1,full BTE,1.0,,5.622531,225.0,Fm-3m,full Heusler (L2_1 / Cu2MnAl),,"[""Ti"", ""Ti"", ""Ti"", ""Ti"", ""Fe"", ""Fe"", ""Fe"", ""Fe"", ""Fe"", ""Fe"", ""Fe"", ""Fe"", ""Si"", ""Si"", ""Si"", ""Si""]","[[0.0, 0.0, 0.0], [0.0, 0.5, 0.5], [0.5, 0.0, 0.5], [0.5, 0.5, 0.0], [0.25, 0.75, 0.75], [0.25, 0.25, 0.75], [0.25, 0.25, 0.25], [0.25, 0.75, 0.25], [0.75, 0.75, 0.25], [0.75, 0.25, 0.25], [0.75, 0.25, 0.75], [0.75, 0.75, 0.75], [0.5, 0.0, 0.0], [0.5, 0.5, 0.5], [0.0, 0.0, 0.5], [0.0, 0.5, 0.0]]",A,primitive->conventional (x sqrt2),BTE master (PhononDB/Carrete/npj/SciRep),,https://mdr.nims.go.jp/datasets/dfcad4a6-a30b-4205-9241-51c792457b5a,,PhononDB (Togo/NIMS MDR),https://mdr.nims.go.jp/datasets/dfcad4a6-a30b-4205-9241-51c792457b5a,"LTC-calc.log unit cell (PBEsol-relaxed), same file as kappa",mp-866141,True,stoichiometric,TiFe2Si
TiFe2Si,80.501,W/m/K,240.0,BTE,1,full BTE,1.0,,5.622531,225.0,Fm-3m,full Heusler (L2_1 / Cu2MnAl),,"[""Ti"", ""Ti"", ""Ti"", ""Ti"", ""Fe"", ""Fe"", ""Fe"", ""Fe"", ""Fe"", ""Fe"", ""Fe"", ""Fe"", ""Si"", ""Si"", ""Si"", ""Si""]","[[0.0, 0.0, 0.0], [0.0, 0.5, 0.5], [0.5, 0.0, 0.5], [0.5, 0.5, 0.0], [0.25, 0.75, 0.75], [0.25, 0.25, 0.75], [0.25, 0.25, 0.25], [0.25, 0.75, 0.25], [0.75, 0.75, 0.25], [0.75, 0.25, 0.25], [0.75, 0.25, 0.75], [0.75, 0.75, 0.75], [0.5, 0.0, 0.0], [0.5, 0.5, 0.5], [0.0, 0.0, 0.5], [0.0, 0.5, 0.0]]",A,primitive->conventional (x sqrt2),BTE master (PhononDB/Carrete/npj/SciRep),,https://mdr.nims.go.jp/datasets/dfcad4a6-a30b-4205-9241-51c792457b5a,,PhononDB (Togo/NIMS MDR),https://mdr.nims.go.jp/datasets/dfcad4a6-a30b-4205-9241-51c792457b5a,"LTC-calc.log unit cell (PBEsol-relaxed), same file as kappa",mp-866141,True,stoichiometric,TiFe2Si
TiFe2Si,77.862,W/m/K,250.0,BTE,1,full BTE,1.0,,5.622531,225.0,Fm-3m,full Heusler (L2_1 / Cu2MnAl),,"[""Ti"", ""Ti"", ""Ti"", ""Ti"", ""Fe"", ""Fe"", ""Fe"", ""Fe"", ""Fe"", ""Fe"", ""Fe"", ""Fe"", ""Si"", ""Si"", ""Si"", ""Si""]","[[0.0, 0.0, 0.0], [0.0, 0.5, 0.5], [0.5, 0.0, 0.5], [0.5, 0.5, 0.0], [0.25, 0.75, 0.75], [0.25, 0.25, 0.75], [0.25, 0.25, 0.25], [0.25, 0.75, 0.25], [0.75, 0.75, 0.25], [0.75, 0.25, 0.25], [0.75, 0.25, 0.75], [0.75, 0.75, 0.75], [0.5, 0.0, 0.0], [0.5, 0.5, 0.5], [0.0, 0.0, 0.5], [0.0, 0.5, 0.0]]",A,primitive->conventional (x sqrt2),BTE master (PhononDB/Carrete/npj/SciRep),,https://mdr.nims.go.jp/datasets/dfcad4a6-a30b-4205-9241-51c792457b5a,,PhononDB (Togo/NIMS MDR),https://mdr.nims.go.jp/datasets/dfcad4a6-a30b-4205-9241-51c792457b5a,"LTC-calc.log unit cell (PBEsol-relaxed), same file as kappa",mp-866141,True,stoichiometric,TiFe2Si
TiFe2Si,75.414,W/m/K,260.0,BTE,1,full BTE,1.0,,5.622531,225.0,Fm-3m,full Heusler (L2_1 / Cu2MnAl),,"[""Ti"", ""Ti"", ""Ti"", ""Ti"", ""Fe"", ""Fe"", ""Fe"", ""Fe"", ""Fe"", ""Fe"", ""Fe"", ""Fe"", ""Si"", ""Si"", ""Si"", ""Si""]","[[0.0, 0.0, 0.0], [0.0, 0.5, 0.5], [0.5, 0.0, 0.5], [0.5, 0.5, 0.0], [0.25, 0.75, 0.75], [0.25, 0.25, 0.75], [0.25, 0.25, 0.25], [0.25, 0.75, 0.25], [0.75, 0.75, 0.25], [0.75, 0.25, 0.25], [0.75, 0.25, 0.75], [0.75, 0.75, 0.75], [0.5, 0.0, 0.0], [0.5, 0.5, 0.5], [0.0, 0.0, 0.5], [0.0, 0.5, 0.0]]",A,primitive->conventional (x sqrt2),BTE master (PhononDB/Carrete/npj/SciRep),,https://mdr.nims.go.jp/datasets/dfcad4a6-a30b-4205-9241-51c792457b5a,,PhononDB (Togo/NIMS MDR),https://mdr.nims.go.jp/datasets/dfcad4a6-a30b-4205-9241-51c792457b5a,"LTC-calc.log unit cell (PBEsol-relaxed), same file as kappa",mp-866141,True,stoichiometric,TiFe2Si
TiFe2Si,73.134,W/m/K,270.0,BTE,1,full BTE,1.0,,5.622531,225.0,Fm-3m,full Heusler (L2_1 / Cu2MnAl),,"[""Ti"", ""Ti"", ""Ti"", ""Ti"", ""Fe"", ""Fe"", ""Fe"", ""Fe"", ""Fe"", ""Fe"", ""Fe"", ""Fe"", ""Si"", ""Si"", ""Si"", ""Si""]","[[0.0, 0.0, 0.0], [0.0, 0.5, 0.5], [0.5, 0.0, 0.5], [0.5, 0.5, 0.0], [0.25, 0.75, 0.75], [0.25, 0.25, 0.75], [0.25, 0.25, 0.25], [0.25, 0.75, 0.25], [0.75, 0.75, 0.25], [0.75, 0.25, 0.25], [0.75, 0.25, 0.75], [0.75, 0.75, 0.75], [0.5, 0.0, 0.0], [0.5, 0.5, 0.5], [0.0, 0.0, 0.5], [0.0, 0.5, 0.0]]",A,primitive->conventional (x sqrt2),BTE master (PhononDB/Carrete/npj/SciRep),,https://mdr.nims.go.jp/datasets/dfcad4a6-a30b-4205-9241-51c792457b5a,,PhononDB (Togo/NIMS MDR),https://mdr.nims.go.jp/datasets/dfcad4a6-a30b-4205-9241-51c792457b5a,"LTC-calc.log unit cell (PBEsol-relaxed), same file as kappa",mp-866141,True,stoichiometric,TiFe2Si
