Repository: Shivamrandive747/Thermalconductivity_prediction

# Calibrating first-principles lattice thermal conductivity to experiment

**A curated half-Heusler dataset and a validated transfer function.**

Published first-principles transport calculations of lattice thermal conductivity exceed what
laboratories measure for the same compound by a **median factor of 1.55**. That offset is regular
enough to be removed in closed form:

$$\kappa_L^{\mathrm{expt}}(T) \;=\; \kappa_L^{\mathrm{BTE}}(T)\;\min\!\left[c\left(\tfrac{T}{300}\right)^{p},\,1\right],
\qquad c = 0.51,\quad p = 0.80$$

Inside a domain of applicability declared before the validation set was scored, this places

File: data/Target_Materials/HEUSLER_KAPPA_TRAINING_SET.csv (part 148 of 192)
formula,kappa_L,kappa_units,temperature_K,method,method_tier,tier_name,weight,kappa_basis,struct_a_A,struct_spacegroup,struct_sg_symbol,struct_prototype,struct_site_ordering,struct_species,struct_frac_coords,struct_grade,lattice_convention,source,source_doi,source_url,source_location,struct_source,struct_source_url,struct_source_detail,struct_id,struct_same_paper_as_kappa,stoichiometry,parent_formula
TiFe2Si,31.953,W/m/K,720.0,BTE,1,full BTE,1.0,,5.622531,225.0,Fm-3m,full Heusler (L2_1 / Cu2MnAl),,"[""Ti"", ""Ti"", ""Ti"", ""Ti"", ""Fe"", ""Fe"", ""Fe"", ""Fe"", ""Fe"", ""Fe"", ""Fe"", ""Fe"", ""Si"", ""Si"", ""Si"", ""Si""]","[[0.0, 0.0, 0.0], [0.0, 0.5, 0.5], [0.5, 0.0, 0.5], [0.5, 0.5, 0.0], [0.25, 0.75, 0.75], [0.25, 0.25, 0.75], [0.25, 0.25, 0.25], [0.25, 0.75, 0.25], [0.75, 0.75, 0.25], [0.75, 0.25, 0.25], [0.75, 0.25, 0.75], [0.75, 0.75, 0.75], [0.5, 0.0, 0.0], [0.5, 0.5, 0.5], [0.0, 0.0, 0.5], [0.0, 0.5, 0.0]]",A,primitive->conventional (x sqrt2),BTE master (PhononDB/Carrete/npj/SciRep),,https://mdr.nims.go.jp/datasets/dfcad4a6-a30b-4205-9241-51c792457b5a,,PhononDB (Togo/NIMS MDR),https://mdr.nims.go.jp/datasets/dfcad4a6-a30b-4205-9241-51c792457b5a,"LTC-calc.log unit cell (PBEsol-relaxed), same file as kappa",mp-866141,True,stoichiometric,TiFe2Si
TiFe2Si,31.565,W/m/K,730.0,BTE,1,full BTE,1.0,,5.622531,225.0,Fm-3m,full Heusler (L2_1 / Cu2MnAl),,"[""Ti"", ""Ti"", ""Ti"", ""Ti"", ""Fe"", ""Fe"", ""Fe"", ""Fe"", ""Fe"", ""Fe"", ""Fe"", ""Fe"", ""Si"", ""Si"", ""Si"", ""Si""]","[[0.0, 0.0, 0.0], [0.0, 0.5, 0.5], [0.5, 0.0, 0.5], [0.5, 0.5, 0.0], [0.25, 0.75, 0.75], [0.25, 0.25, 0.75], [0.25, 0.25, 0.25], [0.25, 0.75, 0.25], [0.75, 0.75, 0.25], [0.75, 0.25, 0.25], [0.75, 0.25, 0.75], [0.75, 0.75, 0.75], [0.5, 0.0, 0.0], [0.5, 0.5, 0.5], [0.0, 0.0, 0.5], [0.0, 0.5, 0.0]]",A,primitive->conventional (x sqrt2),BTE master (PhononDB/Carrete/npj/SciRep),,https://mdr.nims.go.jp/datasets/dfcad4a6-a30b-4205-9241-51c792457b5a,,PhononDB (Togo/NIMS MDR),https://mdr.nims.go.jp/datasets/dfcad4a6-a30b-4205-9241-51c792457b5a,"LTC-calc.log unit cell (PBEsol-relaxed), same file as kappa",mp-866141,True,stoichiometric,TiFe2Si
TiFe2Si,31.187,W/m/K,740.0,BTE,1,full BTE,1.0,,5.622531,225.0,Fm-3m,full Heusler (L2_1 / Cu2MnAl),,"[""Ti"", ""Ti"", ""Ti"", ""Ti"", ""Fe"", ""Fe"", ""Fe"", ""Fe"", ""Fe"", ""Fe"", ""Fe"", ""Fe"", ""Si"", ""Si"", ""Si"", ""Si""]","[[0.0, 0.0, 0.0], [0.0, 0.5, 0.5], [0.5, 0.0, 0.5], [0.5, 0.5, 0.0], [0.25, 0.75, 0.75], [0.25, 0.25, 0.75], [0.25, 0.25, 0.25], [0.25, 0.75, 0.25], [0.75, 0.75, 0.25], [0.75, 0.25, 0.25], [0.75, 0.25, 0.75], [0.75, 0.75, 0.75], [0.5, 0.0, 0.0], [0.5, 0.5, 0.5], [0.0, 0.0, 0.5], [0.0, 0.5, 0.0]]",A,primitive->conventional (x sqrt2),BTE master (PhononDB/Carrete/npj/SciRep),,https://mdr.nims.go.jp/datasets/dfcad4a6-a30b-4205-9241-51c792457b5a,,PhononDB (Togo/NIMS MDR),https://mdr.nims.go.jp/datasets/dfcad4a6-a30b-4205-9241-51c792457b5a,"LTC-calc.log unit cell (PBEsol-relaxed), same file as kappa",mp-866141,True,stoichiometric,TiFe2Si
TiFe2Si,30.817,W/m/K,750.0,BTE,1,full BTE,1.0,,5.622531,225.0,Fm-3m,full Heusler (L2_1 / Cu2MnAl),,"[""Ti"", ""Ti"", ""Ti"", ""Ti"", ""Fe"", ""Fe"", ""Fe"", ""Fe"", ""Fe"", ""Fe"", ""Fe"", ""Fe"", ""Si"", ""Si"", ""Si"", ""Si""]","[[0.0, 0.0, 0.0], [0.0, 0.5, 0.5], [0.5, 0.0, 0.5], [0.5, 0.5, 0.0], [0.25, 0.75, 0.75], [0.25, 0.25, 0.75], [0.25, 0.25, 0.25], [0.25, 0.75, 0.25], [0.75, 0.75, 0.25], [0.75, 0.25, 0.25], [0.75, 0.25, 0.75], [0.75, 0.75, 0.75], [0.5, 0.0, 0.0], [0.5, 0.5, 0.5], [0.0, 0.0, 0.5], [0.0, 0.5, 0.0]]",A,primitive->conventional (x sqrt2),BTE master (PhononDB/Carrete/npj/SciRep),,https://mdr.nims.go.jp/datasets/dfcad4a6-a30b-4205-9241-51c792457b5a,,PhononDB (Togo/NIMS MDR),https://mdr.nims.go.jp/datasets/dfcad4a6-a30b-4205-9241-51c792457b5a,"LTC-calc.log unit cell (PBEsol-relaxed), same file as kappa",mp-866141,True,stoichiometric,TiFe2Si
TiFe2Si,30.457,W/m/K,760.0,BTE,1,full BTE,1.0,,5.622531,225.0,Fm-3m,full Heusler (L2_1 / Cu2MnAl),,"[""Ti"", ""Ti"", ""Ti"", ""Ti"", ""Fe"", ""Fe"", ""Fe"", ""Fe"", ""Fe"", ""Fe"", ""Fe"", ""Fe"", ""Si"", ""Si"", ""Si"", ""Si""]","[[0.0, 0.0, 0.0], [0.0, 0.5, 0.5], [0.5, 0.0, 0.5], [0.5, 0.5, 0.0], [0.25, 0.75, 0.75], [0.25, 0.25, 0.75], [0.25, 0.25, 0.25], [0.25, 0.75, 0.25], [0.75, 0.75, 0.25], [0.75, 0.25, 0.25], [0.75, 0.25, 0.75], [0.75, 0.75, 0.75], [0.5, 0.0, 0.0], [0.5, 0.5, 0.5], [0.0, 0.0, 0.5], [0.0, 0.5, 0.0]]",A,primitive->conventional (x sqrt2),BTE master (PhononDB/Carrete/npj/SciRep),,https://mdr.nims.go.jp/datasets/dfcad4a6-a30b-4205-9241-51c792457b5a,,PhononDB (Togo/NIMS MDR),https://mdr.nims.go.jp/datasets/dfcad4a6-a30b-4205-9241-51c792457b5a,"LTC-calc.log unit cell (PBEsol-relaxed), same file as kappa",mp-866141,True,stoichiometric,TiFe2Si
TiFe2Si,30.104,W/m/K,770.0,BTE,1,full BTE,1.0,,5.622531,225.0,Fm-3m,full Heusler (L2_1 / Cu2MnAl),,"[""Ti"", ""Ti"", ""Ti"", ""Ti"", ""Fe"", ""Fe"", ""Fe"", ""Fe"", ""Fe"", ""Fe"", ""Fe"", ""Fe"", ""Si"", ""Si"", ""Si"", ""Si""]","[[0.0, 0.0, 0.0], [0.0, 0.5, 0.5], [0.5, 0.0, 0.5], [0.5, 0.5, 0.0], [0.25, 0.75, 0.75], [0.25, 0.25, 0.75], [0.25, 0.25, 0.25], [0.25, 0.75, 0.25], [0.75, 0.75, 0.25], [0.75, 0.25, 0.25], [0.75, 0.25, 0.75], [0.75, 0.75, 0.75], [0.5, 0.0, 0.0], [0.5, 0.5, 0.5], [0.0, 0.0, 0.5], [0.0, 0.5, 0.0]]",A,primitive->conventional (x sqrt2),BTE master (PhononDB/Carrete/npj/SciRep),,https://mdr.nims.go.jp/datasets/dfcad4a6-a30b-4205-9241-51c792457b5a,,PhononDB (Togo/NIMS MDR),https://mdr.nims.go.jp/datasets/dfcad4a6-a30b-4205-9241-51c792457b5a,"LTC-calc.log unit cell (PBEsol-relaxed), same file as kappa",mp-866141,True,stoichiometric,TiFe2Si
TiFe2Si,29.76,W/m/K,780.0,BTE,1,full BTE,1.0,,5.622531,225.0,Fm-3m,full Heusler (L2_1 / Cu2MnAl),,"[""Ti"", ""Ti"", ""Ti"", ""Ti"", ""Fe"", ""Fe"", ""Fe"", ""Fe"", ""Fe"", ""Fe"", ""Fe"", ""Fe"", ""Si"", ""Si"", ""Si"", ""Si""]","[[0.0, 0.0, 0.0], [0.0, 0.5, 0.5], [0.5, 0.0, 0.5], [0.5, 0.5, 0.0], [0.25, 0.75, 0.75], [0.25, 0.25, 0.75], [0.25, 0.25, 0.25], [0.25, 0.75, 0.25], [0.75, 0.75, 0.25], [0.75, 0.25, 0.25], [0.75, 0.25, 0.75], [0.75, 0.75, 0.75], [0.5, 0.0, 0.0], [0.5, 0.5, 0.5], [0.0, 0.0, 0.5], [0.0, 0.5, 0.0]]",A,primitive->conventional (x sqrt2),BTE master (PhononDB/Carrete/npj/SciRep),,https://mdr.nims.go.jp/datasets/dfcad4a6-a30b-4205-9241-51c792457b5a,,PhononDB (Togo/NIMS MDR),https://mdr.nims.go.jp/datasets/dfcad4a6-a30b-4205-9241-51c792457b5a,"LTC-calc.log unit cell (PBEsol-relaxed), same file as kappa",mp-866141,True,stoichiometric,TiFe2Si
TiFe2Si,29.424,W/m/K,790.0,BTE,1,full BTE,1.0,,5.622531,225.0,Fm-3m,full Heusler (L2_1 / Cu2MnAl),,"[""Ti"", ""Ti"", ""Ti"", ""Ti"", ""Fe"", ""Fe"", ""Fe"", ""Fe"", ""Fe"", ""Fe"", ""Fe"", ""Fe"", ""Si"", ""Si"", ""Si"", ""Si""]","[[0.0, 0.0, 0.0], [0.0, 0.5, 0.5], [0.5, 0.0, 0.5], [0.5, 0.5, 0.0], [0.25, 0.75, 0.75], [0.25, 0.25, 0.75], [0.25, 0.25, 0.25], [0.25, 0.75, 0.25], [0.75, 0.75, 0.25], [0.75, 0.25, 0.25], [0.75, 0.25, 0.75], [0.75, 0.75, 0.75], [0.5, 0.0, 0.0], [0.5, 0.5, 0.5], [0.0, 0.0, 0.5], [0.0, 0.5, 0.0]]",A,primitive->conventional (x sqrt2),BTE master (PhononDB/Carrete/npj/SciRep),,https://mdr.nims.go.jp/datasets/dfcad4a6-a30b-4205-9241-51c792457b5a,,PhononDB (Togo/NIMS MDR),https://mdr.nims.go.jp/datasets/dfcad4a6-a30b-4205-9241-51c792457b5a,"LTC-calc.log unit cell (PBEsol-relaxed), same file as kappa",mp-866141,True,stoichiometric,TiFe2Si
TiFe2Si,29.095,W/m/K,800.0,BTE,1,full BTE,1.0,,5.622531,225.0,Fm-3m,full Heusler (L2_1 / Cu2MnAl),,"[""Ti"", ""Ti"", ""Ti"", ""Ti"", ""Fe"", ""Fe"", ""Fe"", ""Fe"", ""Fe"", ""Fe"", ""Fe"", ""Fe"", ""Si"", ""Si"", ""Si"", ""Si""]","[[0.0, 0.0, 0.0], [0.0, 0.5, 0.5], [0.5, 0.0, 0.5], [0.5, 0.5, 0.0], [0.25, 0.75, 0.75], [0.25, 0.25, 0.75], [0.25, 0.25, 0.25], [0.25, 0.75, 0.25], [0.75, 0.75, 0.25], [0.75, 0.25, 0.25], [0.75, 0.25, 0.75], [0.75, 0.75, 0.75], [0.5, 0.0, 0.0], [0.5, 0.5, 0.5], [0.0, 0.0, 0.5], [0.0, 0.5, 0.0]]",A,primitive->conventional (x sqrt2),BTE master (PhononDB/Carrete/npj/SciRep),,https://mdr.nims.go.jp/datasets/dfcad4a6-a30b-4205-9241-51c792457b5a,,PhononDB (Togo/NIMS MDR),https://mdr.nims.go.jp/datasets/dfcad4a6-a30b-4205-9241-51c792457b5a,"LTC-calc.log unit cell (PBEsol-relaxed), same file as kappa",mp-866141,True,stoichiometric,TiFe2Si
TiFe2Si,28.774,W/m/K,810.0,BTE,1,full BTE,1.0,,5.622531,225.0,Fm-3m,full Heusler (L2_1 / Cu2MnAl),,"[""Ti"", ""Ti"", ""Ti"", ""Ti"", ""Fe"", ""Fe"", ""Fe"", ""Fe"", ""Fe"", ""Fe"", ""Fe"", ""Fe"", ""Si"", ""Si"", ""Si"", ""Si""]","[[0.0, 0.0, 0.0], [0.0, 0.5, 0.5], [0.5, 0.0, 0.5], [0.5, 0.5, 0.0], [0.25, 0.75, 0.75], [0.25, 0.25, 0.75], [0.25, 0.25, 0.25], [0.25, 0.75, 0.25], [0.75, 0.75, 0.25], [0.75, 0.25, 0.25], [0.75, 0.25, 0.75], [0.75, 0.75, 0.75], [0.5, 0.0, 0.0], [0.5, 0.5, 0.5], [0.0, 0.0, 0.5], [0.0, 0.5, 0.0]]",A,primitive->conventional (x sqrt2),BTE master (PhononDB/Carrete/npj/SciRep),,https://mdr.nims.go.jp/datasets/dfcad4a6-a30b-4205-9241-51c792457b5a,,PhononDB (Togo/NIMS MDR),https://mdr.nims.go.jp/datasets/dfcad4a6-a30b-4205-9241-51c792457b5a,"LTC-calc.log unit cell (PBEsol-relaxed), same file as kappa",mp-866141,True,stoichiometric,TiFe2Si
TiFe2Si,28.46,W/m/K,820.0,BTE,1,full BTE,1.0,,5.622531,225.0,Fm-3m,full Heusler (L2_1 / Cu2MnAl),,"[""Ti"", ""Ti"", ""Ti"", ""Ti"", ""Fe"", ""Fe"", ""Fe"", ""Fe"", ""Fe"", ""Fe"", ""Fe"", ""Fe"", ""Si"", ""Si"", ""Si"", ""Si""]","[[0.0, 0.0, 0.0], [0.0, 0.5, 0.5], [0.5, 0.0, 0.5], [0.5, 0.5, 0.0], [0.25, 0.75, 0.75], [0.25, 0.25, 0.75], [0.25, 0.25, 0.25], [0.25, 0.75, 0.25], [0.75, 0.75, 0.25], [0.75, 0.25, 0.25], [0.75, 0.25, 0.75], [0.75, 0.75, 0.75], [0.5, 0.0, 0.0], [0.5, 0.5, 0.5], [0.0, 0.0, 0.5], [0.0, 0.5, 0.0]]",A,primitive->conventional (x sqrt2),BTE master (PhononDB/Carrete/npj/SciRep),,https://mdr.nims.go.jp/datasets/dfcad4a6-a30b-4205-9241-51c792457b5a,,PhononDB (Togo/NIMS MDR),https://mdr.nims.go.jp/datasets/dfcad4a6-a30b-4205-9241-51c792457b5a,"LTC-calc.log unit cell (PBEsol-relaxed), same file as kappa",mp-866141,True,stoichiometric,TiFe2Si
TiFe2Si,28.153,W/m/K,830.0,BTE,1,full BTE,1.0,,5.622531,225.0,Fm-3m,full Heusler (L2_1 / Cu2MnAl),,"[""Ti"", ""Ti"", ""Ti"", ""Ti"", ""Fe"", ""Fe"", ""Fe"", ""Fe"", ""Fe"", ""Fe"", ""Fe"", ""Fe"", ""Si"", ""Si"", ""Si"", ""Si""]","[[0.0, 0.0, 0.0], [0.0, 0.5, 0.5], [0.5, 0.0, 0.5], [0.5, 0.5, 0.0], [0.25, 0.75, 0.75], [0.25, 0.25, 0.75], [0.25, 0.25, 0.25], [0.25, 0.75, 0.25], [0.75, 0.75, 0.25], [0.75, 0.25, 0.25], [0.75, 0.25, 0.75], [0.75, 0.75, 0.75], [0.5, 0.0, 0.0], [0.5, 0.5, 0.5], [0.0, 0.0, 0.5], [0.0, 0.5, 0.0]]",A,primitive->conventional (x sqrt2),BTE master (PhononDB/Carrete/npj/SciRep),,https://mdr.nims.go.jp/datasets/dfcad4a6-a30b-4205-9241-51c792457b5a,,PhononDB (Togo/NIMS MDR),https://mdr.nims.go.jp/datasets/dfcad4a6-a30b-4205-9241-51c792457b5a,"LTC-calc.log unit cell (PBEsol-relaxed), same file as kappa",mp-866141,True,stoichiometric,TiFe2Si
TiFe2Si,27.852,W/m/K,840.0,BTE,1,full BTE,1.0,,5.622531,225.0,Fm-3m,full Heusler (L2_1 / Cu2MnAl),,"[""Ti"", ""Ti"", ""Ti"", ""Ti"", ""Fe"", ""Fe"", ""Fe"", ""Fe"", ""Fe"", ""Fe"", ""Fe"", ""Fe"", ""Si"", ""Si"", ""Si"", ""Si""]","[[0.0, 0.0, 0.0], [0.0, 0.5, 0.5], [0.5, 0.0, 0.5], [0.5, 0.5, 0.0], [0.25, 0.75, 0.75], [0.25, 0.25, 0.75], [0.25, 0.25, 0.25], [0.25, 0.75, 0.25], [0.75, 0.75, 0.25], [0.75, 0.25, 0.25], [0.75, 0.25, 0.75], [0.75, 0.75, 0.75], [0.5, 0.0, 0.0], [0.5, 0.5, 0.5], [0.0, 0.0, 0.5], [0.0, 0.5, 0.0]]",A,primitive->conventional (x sqrt2),BTE master (PhononDB/Carrete/npj/SciRep),,https://mdr.nims.go.jp/datasets/dfcad4a6-a30b-4205-9241-51c792457b5a,,PhononDB (Togo/NIMS MDR),https://mdr.nims.go.jp/datasets/dfcad4a6-a30b-4205-9241-51c792457b5a,"LTC-calc.log unit cell (PBEsol-relaxed), same file as kappa",mp-866141,True,stoichiometric,TiFe2Si
TiFe2Si,27.558,W/m/K,850.0,BTE,1,full BTE,1.0,,5.622531,225.0,Fm-3m,full Heusler (L2_1 / Cu2MnAl),,"[""Ti"", ""Ti"", ""Ti"", ""Ti"", ""Fe"", ""Fe"", ""Fe"", ""Fe"", ""Fe"", ""Fe"", ""Fe"", ""Fe"", ""Si"", ""Si"", ""Si"", ""Si""]","[[0.0, 0.0, 0.0], [0.0, 0.5, 0.5], [0.5, 0.0, 0.5], [0.5, 0.5, 0.0], [0.25, 0.75, 0.75], [0.25, 0.25, 0.75], [0.25, 0.25, 0.25], [0.25, 0.75, 0.25], [0.75, 0.75, 0.25], [0.75, 0.25, 0.25], [0.75, 0.25, 0.75], [0.75, 0.75, 0.75], [0.5, 0.0, 0.0], [0.5, 0.5, 0.5], [0.0, 0.0, 0.5], [0.0, 0.5, 0.0]]",A,primitive->conventional (x sqrt2),BTE master (PhononDB/Carrete/npj/SciRep),,https://mdr.nims.go.jp/datasets/dfcad4a6-a30b-4205-9241-51c792457b5a,,PhononDB (Togo/NIMS MDR),https://mdr.nims.go.jp/datasets/dfcad4a6-a30b-4205-9241-51c792457b5a,"LTC-calc.log unit cell (PBEsol-relaxed), same file as kappa",mp-866141,True,stoichiometric,TiFe2Si
TiFe2Si,27.27,W/m/K,860.0,BTE,1,full BTE,1.0,,5.622531,225.0,Fm-3m,full Heusler (L2_1 / Cu2MnAl),,"[""Ti"", ""Ti"", ""Ti"", ""Ti"", ""Fe"", ""Fe"", ""Fe"", ""Fe"", ""Fe"", ""Fe"", ""Fe"", ""Fe"", ""Si"", ""Si"", ""Si"", ""Si""]","[[0.0, 0.0, 0.0], [0.0, 0.5, 0.5], [0.5, 0.0, 0.5], [0.5, 0.5, 0.0], [0.25, 0.75, 0.75], [0.25, 0.25, 0.75], [0.25, 0.25, 0.25], [0.25, 0.75, 0.25], [0.75, 0.75, 0.25], [0.75, 0.25, 0.25], [0.75, 0.25, 0.75], [0.75, 0.75, 0.75], [0.5, 0.0, 0.0], [0.5, 0.5, 0.5], [0.0, 0.0, 0.5], [0.0, 0.5, 0.0]]",A,primitive->conventional (x sqrt2),BTE master (PhononDB/Carrete/npj/SciRep),,https://mdr.nims.go.jp/datasets/dfcad4a6-a30b-4205-9241-51c792457b5a,,PhononDB (Togo/NIMS MDR),https://mdr.nims.go.jp/datasets/dfcad4a6-a30b-4205-9241-51c792457b5a,"LTC-calc.log unit cell (PBEsol-relaxed), same file as kappa",mp-866141,True,stoichiometric,TiFe2Si
TiFe2Si,26.988,W/m/K,870.0,BTE,1,full BTE,1.0,,5.622531,225.0,Fm-3m,full Heusler (L2_1 / Cu2MnAl),,"[""Ti"", ""Ti"", ""Ti"", ""Ti"", ""Fe"", ""Fe"", ""Fe"", ""Fe"", ""Fe"", ""Fe"", ""Fe"", ""Fe"", ""Si"", ""Si"", ""Si"", ""Si""]","[[0.0, 0.0, 0.0], [0.0, 0.5, 0.5], [0.5, 0.0, 0.5], [0.5, 0.5, 0.0], [0.25, 0.75, 0.75], [0.25, 0.25, 0.75], [0.25, 0.25, 0.25], [0.25, 0.75, 0.25], [0.75, 0.75, 0.25], [0.75, 0.25, 0.25], [0.75, 0.25, 0.75], [0.75, 0.75, 0.75], [0.5, 0.0, 0.0], [0.5, 0.5, 0.5], [0.0, 0.0, 0.5], [0.0, 0.5, 0.0]]",A,primitive->conventional (x sqrt2),BTE master (PhononDB/Carrete/npj/SciRep),,https://mdr.nims.go.jp/datasets/dfcad4a6-a30b-4205-9241-51c792457b5a,,PhononDB (Togo/NIMS MDR),https://mdr.nims.go.jp/datasets/dfcad4a6-a30b-4205-9241-51c792457b5a,"LTC-calc.log unit cell (PBEsol-relaxed), same file as kappa",mp-866141,True,stoichiometric,TiFe2Si
TiFe2Si,26.711,W/m/K,880.0,BTE,1,full BTE,1.0,,5.622531,225.0,Fm-3m,full Heusler (L2_1 / Cu2MnAl),,"[""Ti"", ""Ti"", ""Ti"", ""Ti"", ""Fe"", ""Fe"", ""Fe"", ""Fe"", ""Fe"", ""Fe"", ""Fe"", ""Fe"", ""Si"", ""Si"", ""Si"", ""Si""]","[[0.0, 0.0, 0.0], [0.0, 0.5, 0.5], [0.5, 0.0, 0.5], [0.5, 0.5, 0.0], [0.25, 0.75, 0.75], [0.25, 0.25, 0.75], [0.25, 0.25, 0.25], [0.25, 0.75, 0.25], [0.75, 0.75, 0.25], [0.75, 0.25, 0.25], [0.75, 0.25, 0.75], [0.75, 0.75, 0.75], [0.5, 0.0, 0.0], [0.5, 0.5, 0.5], [0.0, 0.0, 0.5], [0.0, 0.5, 0.0]]",A,primitive->conventional (x sqrt2),BTE master (PhononDB/Carrete/npj/SciRep),,https://mdr.nims.go.jp/datasets/dfcad4a6-a30b-4205-9241-51c792457b5a,,PhononDB (Togo/NIMS MDR),https://mdr.nims.go.jp/datasets/dfcad4a6-a30b-4205-9241-51c792457b5a,"LTC-calc.log unit cell (PBEsol-relaxed), same file as kappa",mp-866141,True,stoichiometric,TiFe2Si
TiFe2Si,26.441,W/m/K,890.0,BTE,1,full BTE,1.0,,5.622531,225.0,Fm-3m,full Heusler (L2_1 / Cu2MnAl),,"[""Ti"", ""Ti"", ""Ti"", ""Ti"", ""Fe"", ""Fe"", ""Fe"", ""Fe"", ""Fe"", ""Fe"", ""Fe"", ""Fe"", ""Si"", ""Si"", ""Si"", ""Si""]","[[0.0, 0.0, 0.0], [0.0, 0.5, 0.5], [0.5, 0.0, 0.5], [0.5, 0.5, 0.0], [0.25, 0.75, 0.75], [0.25, 0.25, 0.75], [0.25, 0.25, 0.25], [0.25, 0.75, 0.25], [0.75, 0.75, 0.25], [0.75, 0.25, 0.25], [0.75, 0.25, 0.75], [0.75, 0.75, 0.75], [0.5, 0.0, 0.0], [0.5, 0.5, 0.5], [0.0, 0.0, 0.5], [0.0, 0.5, 0.0]]",A,primitive->conventional (x sqrt2),BTE master (PhononDB/Carrete/npj/SciRep),,https://mdr.nims.go.jp/datasets/dfcad4a6-a30b-4205-9241-51c792457b5a,,PhononDB (Togo/NIMS MDR),https://mdr.nims.go.jp/datasets/dfcad4a6-a30b-4205-9241-51c792457b5a,"LTC-calc.log unit cell (PBEsol-relaxed), same file as kappa",mp-866141,True,stoichiometric,TiFe2Si
TiFe2Si,26.176,W/m/K,900.0,BTE,1,full BTE,1.0,,5.622531,225.0,Fm-3m,full Heusler (L2_1 / Cu2MnAl),,"[""Ti"", ""Ti"", ""Ti"", ""Ti"", ""Fe"", ""Fe"", ""Fe"", ""Fe"", ""Fe"", ""Fe"", ""Fe"", ""Fe"", ""Si"", ""Si"", ""Si"", ""Si""]","[[0.0, 0.0, 0.0], [0.0, 0.5, 0.5], [0.5, 0.0, 0.5], [0.5, 0.5, 0.0], [0.25, 0.75, 0.75], [0.25, 0.25, 0.75], [0.25, 0.25, 0.25], [0.25, 0.75, 0.25], [0.75, 0.75, 0.25], [0.75, 0.25, 0.25], [0.75, 0.25, 0.75], [0.75, 0.75, 0.75], [0.5, 0.0, 0.0], [0.5, 0.5, 0.5], [0.0, 0.0, 0.5], [0.0, 0.5, 0.0]]",A,primitive->conventional (x sqrt2),BTE master (PhononDB/Carrete/npj/SciRep),,https://mdr.nims.go.jp/datasets/dfcad4a6-a30b-4205-9241-51c792457b5a,,PhononDB (Togo/NIMS MDR),https://mdr.nims.go.jp/datasets/dfcad4a6-a30b-4205-9241-51c792457b5a,"LTC-calc.log unit cell (PBEsol-relaxed), same file as kappa",mp-866141,True,stoichiometric,TiFe2Si
TiFe2Si,25.916,W/m/K,910.0,BTE,1,full BTE,1.0,,5.622531,225.0,Fm-3m,full Heusler (L2_1 / Cu2MnAl),,"[""Ti"", ""Ti"", ""Ti"", ""Ti"", ""Fe"", ""Fe"", ""Fe"", ""Fe"", ""Fe"", ""Fe"", ""Fe"", ""Fe"", ""Si"", ""Si"", ""Si"", ""Si""]","[[0.0, 0.0, 0.0], [0.0, 0.5, 0.5], [0.5, 0.0, 0.5], [0.5, 0.5, 0.0], [0.25, 0.75, 0.75], [0.25, 0.25, 0.75], [0.25, 0.25, 0.25], [0.25, 0.75, 0.25], [0.75, 0.75, 0.25], [0.75, 0.25, 0.25], [0.75, 0.25, 0.75], [0.75, 0.75, 0.75], [0.5, 0.0, 0.0], [0.5, 0.5, 0.5], [0.0, 0.0, 0.5], [0.0, 0.5, 0.0]]",A,primitive->conventional (x sqrt2),BTE master (PhononDB/Carrete/npj/SciRep),,https://mdr.nims.go.jp/datasets/dfcad4a6-a30b-4205-9241-51c792457b5a,,PhononDB (Togo/NIMS MDR),https://mdr.nims.go.jp/datasets/dfcad4a6-a30b-4205-9241-51c792457b5a,"LTC-calc.log unit cell (PBEsol-relaxed), same file as kappa",mp-866141,True,stoichiometric,TiFe2Si
TiFe2Si,25.661,W/m/K,920.0,BTE,1,full BTE,1.0,,5.622531,225.0,Fm-3m,full Heusler (L2_1 / Cu2MnAl),,"[""Ti"", ""Ti"", ""Ti"", ""Ti"", ""Fe"", ""Fe"", ""Fe"", ""Fe"", ""Fe"", ""Fe"", ""Fe"", ""Fe"", ""Si"", ""Si"", ""Si"", ""Si""]","[[0.0, 0.0, 0.0], [0.0, 0.5, 0.5], [0.5, 0.0, 0.5], [0.5, 0.5, 0.0], [0.25, 0.75, 0.75], [0.25, 0.25, 0.75], [0.25, 0.25, 0.25], [0.25, 0.75, 0.25], [0.75, 0.75, 0.25], [0.75, 0.25, 0.25], [0.75, 0.25, 0.75], [0.75, 0.75, 0.75], [0.5, 0.0, 0.0], [0.5, 0.5, 0.5], [0.0, 0.0, 0.5], [0.0, 0.5, 0.0]]",A,primitive->conventional (x sqrt2),BTE master (PhononDB/Carrete/npj/SciRep),,https://mdr.nims.go.jp/datasets/dfcad4a6-a30b-4205-9241-51c792457b5a,,PhononDB (Togo/NIMS MDR),https://mdr.nims.go.jp/datasets/dfcad4a6-a30b-4205-9241-51c792457b5a,"LTC-calc.log unit cell (PBEsol-relaxed), same file as kappa",mp-866141,True,stoichiometric,TiFe2Si
TiFe2Si,25.412,W/m/K,930.0,BTE,1,full BTE,1.0,,5.622531,225.0,Fm-3m,full Heusler (L2_1 / Cu2MnAl),,"[""Ti"", ""Ti"", ""Ti"", ""Ti"", ""Fe"", ""Fe"", ""Fe"", ""Fe"", ""Fe"", ""Fe"", ""Fe"", ""Fe"", ""Si"", ""Si"", ""Si"", ""Si""]","[[0.0, 0.0, 0.0], [0.0, 0.5, 0.5], [0.5, 0.0, 0.5], [0.5, 0.5, 0.0], [0.25, 0.75, 0.75], [0.25, 0.25, 0.75], [0.25, 0.25, 0.25], [0.25, 0.75, 0.25], [0.75, 0.75, 0.25], [0.75, 0.25, 0.25], [0.75, 0.25, 0.75], [0.75, 0.75, 0.75], [0.5, 0.0, 0.0], [0.5, 0.5, 0.5], [0.0, 0.0, 0.5], [0.0, 0.5, 0.0]]",A,primitive->conventional (x sqrt2),BTE master (PhononDB/Carrete/npj/SciRep),,https://mdr.nims.go.jp/datasets/dfcad4a6-a30b-4205-9241-51c792457b5a,,PhononDB (Togo/NIMS MDR),https://mdr.nims.go.jp/datasets/dfcad4a6-a30b-4205-9241-51c792457b5a,"LTC-calc.log unit cell (PBEsol-relaxed), same file as kappa",mp-866141,True,stoichiometric,TiFe2Si
TiFe2Si,25.167,W/m/K,940.0,BTE,1,full BTE,1.0,,5.622531,225.0,Fm-3m,full Heusler (L2_1 / Cu2MnAl),,"[""Ti"", ""Ti"", ""Ti"", ""Ti"", ""Fe"", ""Fe"", ""Fe"", ""Fe"", ""Fe"", ""Fe"", ""Fe"", ""Fe"", ""Si"", ""Si"", ""Si"", ""Si""]","[[0.0, 0.0, 0.0], [0.0, 0.5, 0.5], [0.5, 0.0, 0.5], [0.5, 0.5, 0.0], [0.25, 0.75, 0.75], [0.25, 0.25, 0.75], [0.25, 0.25, 0.25], [0.25, 0.75, 0.25], [0.75, 0.75, 0.25], [0.75, 0.25, 0.25], [0.75, 0.25, 0.75], [0.75, 0.75, 0.75], [0.5, 0.0, 0.0], [0.5, 0.5, 0.5], [0.0, 0.0, 0.5], [0.0, 0.5, 0.0]]",A,primitive->conventional (x sqrt2),BTE master (PhononDB/Carrete/npj/SciRep),,https://mdr.nims.go.jp/datasets/dfcad4a6-a30b-4205-9241-51c792457b5a,,PhononDB (Togo/NIMS MDR),https://mdr.nims.go.jp/datasets/dfcad4a6-a30b-4205-9241-51c792457b5a,"LTC-calc.log unit cell (PBEsol-relaxed), same file as kappa",mp-866141,True,stoichiometric,TiFe2Si
TiFe2Si,24.927,W/m/K,950.0,BTE,1,full BTE,1.0,,5.622531,225.0,Fm-3m,full Heusler (L2_1 / Cu2MnAl),,"[""Ti"", ""Ti"", ""Ti"", ""Ti"", ""Fe"", ""Fe"", ""Fe"", ""Fe"", ""Fe"", ""Fe"", ""Fe"", ""Fe"", ""Si"", ""Si"", ""Si"", ""Si""]","[[0.0, 0.0, 0.0], [0.0, 0.5, 0.5], [0.5, 0.0, 0.5], [0.5, 0.5, 0.0], [0.25, 0.75, 0.75], [0.25, 0.25, 0.75], [0.25, 0.25, 0.25], [0.25, 0.75, 0.25], [0.75, 0.75, 0.25], [0.75, 0.25, 0.25], [0.75, 0.25, 0.75], [0.75, 0.75, 0.75], [0.5, 0.0, 0.0], [0.5, 0.5, 0.5], [0.0, 0.0, 0.5], [0.0, 0.5, 0.0]]",A,primitive->conventional (x sqrt2),BTE master (PhononDB/Carrete/npj/SciRep),,https://mdr.nims.go.jp/datasets/dfcad4a6-a30b-4205-9241-51c792457b5a,,PhononDB (Togo/NIMS MDR),https://mdr.nims.go.jp/datasets/dfcad4a6-a30b-4205-9241-51c792457b5a,"LTC-calc.log unit cell (PBEsol-relaxed), same file as kappa",mp-866141,True,stoichiometric,TiFe2Si
TiFe2Si,24.692,W/m/K,960.0,BTE,1,full BTE,1.0,,5.622531,225.0,Fm-3m,full Heusler (L2_1 / Cu2MnAl),,"[""Ti"", ""Ti"", ""Ti"", ""Ti"", ""Fe"", ""Fe"", ""Fe"", ""Fe"", ""Fe"", ""Fe"", ""Fe"", ""Fe"", ""Si"", ""Si"", ""Si"", ""Si""]","[[0.0, 0.0, 0.0], [0.0, 0.5, 0.5], [0.5, 0.0, 0.5], [0.5, 0.5, 0.0], [0.25, 0.75, 0.75], [0.25, 0.25, 0.75], [0.25, 0.25, 0.25], [0.25, 0.75, 0.25], [0.75, 0.75, 0.25], [0.75, 0.25, 0.25], [0.75, 0.25, 0.75], [0.75, 0.75, 0.75], [0.5, 0.0, 0.0], [0.5, 0.5, 0.5], [0.0, 0.0, 0.5], [0.0, 0.5, 0.0]]",A,primitive->conventional (x sqrt2),BTE master (PhononDB/Carrete/npj/SciRep),,https://mdr.nims.go.jp/datasets/dfcad4a6-a30b-4205-9241-51c792457b5a,,PhononDB (Togo/NIMS MDR),https://mdr.nims.go.jp/datasets/dfcad4a6-a30b-4205-9241-51c792457b5a,"LTC-calc.log unit cell (PBEsol-relaxed), same file as kappa",mp-866141,True,stoichiometric,TiFe2Si
TiFe2Si,24.461,W/m/K,970.0,BTE,1,full BTE,1.0,,5.622531,225.0,Fm-3m,full Heusler (L2_1 / Cu2MnAl),,"[""Ti"", ""Ti"", ""Ti"", ""Ti"", ""Fe"", ""Fe"", ""Fe"", ""Fe"", ""Fe"", ""Fe"", ""Fe"", ""Fe"", ""Si"", ""Si"", ""Si"", ""Si""]","[[0.0, 0.0, 0.0], [0.0, 0.5, 0.5], [0.5, 0.0, 0.5], [0.5, 0.5, 0.0], [0.25, 0.75, 0.75], [0.25, 0.25, 0.75], [0.25, 0.25, 0.25], [0.25, 0.75, 0.25], [0.75, 0.75, 0.25], [0.75, 0.25, 0.25], [0.75, 0.25, 0.75], [0.75, 0.75, 0.75], [0.5, 0.0, 0.0], [0.5, 0.5, 0.5], [0.0, 0.0, 0.5], [0.0, 0.5, 0.0]]",A,primitive->conventional (x sqrt2),BTE master (PhononDB/Carrete/npj/SciRep),,https://mdr.nims.go.jp/datasets/dfcad4a6-a30b-4205-9241-51c792457b5a,,PhononDB (Togo/NIMS MDR),https://mdr.nims.go.jp/datasets/dfcad4a6-a30b-4205-9241-51c792457b5a,"LTC-calc.log unit cell (PBEsol-relaxed), same file as kappa",mp-866141,True,stoichiometric,TiFe2Si
TiFe2Si,24.234,W/m/K,980.0,BTE,1,full BTE,1.0,,5.622531,225.0,Fm-3m,full Heusler (L2_1 / Cu2MnAl),,"[""Ti"", ""Ti"", ""Ti"", ""Ti"", ""Fe"", ""Fe"", ""Fe"", ""Fe"", ""Fe"", ""Fe"", ""Fe"", ""Fe"", ""Si"", ""Si"", ""Si"", ""Si""]","[[0.0, 0.0, 0.0], [0.0, 0.5, 0.5], [0.5, 0.0, 0.5], [0.5, 0.5, 0.0], [0.25, 0.75, 0.75], [0.25, 0.25, 0.75], [0.25, 0.25, 0.25], [0.25, 0.75, 0.25], [0.75, 0.75, 0.25], [0.75, 0.25, 0.25], [0.75, 0.25, 0.75], [0.75, 0.75, 0.75], [0.5, 0.0, 0.0], [0.5, 0.5, 0.5], [0.0, 0.0, 0.5], [0.0, 0.5, 0.0]]",A,primitive->conventional (x sqrt2),BTE master (PhononDB/Carrete/npj/SciRep),,https://mdr.nims.go.jp/datasets/dfcad4a6-a30b-4205-9241-51c792457b5a,,PhononDB (Togo/NIMS MDR),https://mdr.nims.go.jp/datasets/dfcad4a6-a30b-4205-9241-51c792457b5a,"LTC-calc.log unit cell (PBEsol-relaxed), same file as kappa",mp-866141,True,stoichiometric,TiFe2Si
TiFe2Si,24.012,W/m/K,990.0,BTE,1,full BTE,1.0,,5.622531,225.0,Fm-3m,full Heusler (L2_1 / Cu2MnAl),,"[""Ti"", ""Ti"", ""Ti"", ""Ti"", ""Fe"", ""Fe"", ""Fe"", ""Fe"", ""Fe"", ""Fe"", ""Fe"", ""Fe"", ""Si"", ""Si"", ""Si"", ""Si""]","[[0.0, 0.0, 0.0], [0.0, 0.5, 0.5], [0.5, 0.0, 0.5], [0.5, 0.5, 0.0], [0.25, 0.75, 0.75], [0.25, 0.25, 0.75], [0.25, 0.25, 0.25], [0.25, 0.75, 0.25], [0.75, 0.75, 0.25], [0.75, 0.25, 0.25], [0.75, 0.25, 0.75], [0.75, 0.75, 0.75], [0.5, 0.0, 0.0], [0.5, 0.5, 0.5], [0.0, 0.0, 0.5], [0.0, 0.5, 0.0]]",A,primitive->conventional (x sqrt2),BTE master (PhononDB/Carrete/npj/SciRep),,https://mdr.nims.go.jp/datasets/dfcad4a6-a30b-4205-9241-51c792457b5a,,PhononDB (Togo/NIMS MDR),https://mdr.nims.go.jp/datasets/dfcad4a6-a30b-4205-9241-51c792457b5a,"LTC-calc.log unit cell (PBEsol-relaxed), same file as kappa",mp-866141,True,stoichiometric,TiFe2Si
TiFe2Si,23.793,W/m/K,1000.0,BTE,1,full BTE,1.0,,5.622531,225.0,Fm-3m,full Heusler (L2_1 / Cu2MnAl),,"[""Ti"", ""Ti"", ""Ti"", ""Ti"", ""Fe"", ""Fe"", ""Fe"", ""Fe"", ""Fe"", ""Fe"", ""Fe"", ""Fe"", ""Si"", ""Si"", ""Si"", ""Si""]","[[0.0, 0.0, 0.0], [0.0, 0.5, 0.5], [0.5, 0.0, 0.5], [0.5, 0.5, 0.0], [0.25, 0.75, 0.75], [0.25, 0.25, 0.75], [0.25, 0.25, 0.25], [0.25, 0.75, 0.25], [0.75, 0.75, 0.25], [0.75, 0.25, 0.25], [0.75, 0.25, 0.75], [0.75, 0.75, 0.75], [0.5, 0.0, 0.0], [0.5, 0.5, 0.5], [0.0, 0.0, 0.5], [0.0, 0.5, 0.0]]",A,primitive->conventional (x sqrt2),BTE master (PhononDB/Carrete/npj/SciRep),,https://mdr.nims.go.jp/datasets/dfcad4a6-a30b-4205-9241-51c792457b5a,,PhononDB (Togo/NIMS MDR),https://mdr.nims.go.jp/datasets/dfcad4a6-a30b-4205-9241-51c792457b5a,"LTC-calc.log unit cell (PBEsol-relaxed), same file as kappa",mp-866141,True,stoichiometric,TiFe2Si
TiFe2Sn,24.239833,W/m/K,300.0,"BTE (phono3py-class, Phonix auto-kappa)",1,full BTE,1.0,,6.03014,225.0,Fm-3m,full_Heusler_L21,,"[""Ti"", ""Fe"", ""Fe"", ""Sn""]","[[0.0, 0.0, 0.0], [0.75, 0.75, 0.75], [0.25, 0.25, 0.25], [0.5, 0.5, 0.5]]",A,conventional,Phonix (first-principles BTE),10.1038/s41524-026-02033-w,https://huggingface.co/datasets/phonix-db/phonix-summary,"phonix-summary, HF datasets-server",JARVIS-DFT (NIST),https://www.ctcms.nist.gov/~knc6/static/JARVIS-DFT/JVASP-7934.xml,JARVIS-DFT (NIST),JVASP-7934,False,stoichiometric,TiFe2Sn
TiFePo,12.179,W/m/K,300.0,"semi-empirical (Slack / Debye-Callaway-type, NOT BTE)",1,full BTE,1.0,,6.035,216.0,F-43m,half Heusler (C1_b / MgAgAs),,,,C,conventional,repository mining,10.48550/arXiv.2501.11644,https://github.com/ertekin-research-group/halfheusler-space/blob/main/HH_overview.csv,,repository mining,https://github.com/ertekin-research-group/halfheusler-space/blob/main/HH_overview.csv,"""Lattice Parameter (Angstroms)"" column, DFT-PBE relaxed, same table as kappa_L",ertekin-research-group/halfheusler-space HH_overview.csv,True,stoichiometric,TiFePo
TiFeS,37.198,W/m/K,300.0,"semi-empirical (Slack / Debye-Callaway-type, NOT BTE)",1,full BTE,1.0,,5.412,216.0,F-43m,half Heusler (C1_b / MgAgAs),,,,C,conventional,repository mining,10.48550/arXiv.2501.11644,https://github.com/ertekin-research-group/halfheusler-space/blob/main/HH_overview.csv,,repository mining,https://github.com/ertekin-research-group/halfheusler-space/blob/main/HH_overview.csv,"""Lattice Parameter (Angstroms)"" column, DFT-PBE relaxed, same table as kappa_L",ertekin-research-group/halfheusler-space HH_overview.csv,True,stoichiometric,TiFeS
TiFeSe,27.6,W/m/K,300.0,BTE,1,full BTE,1.0,,5.62,216.0,F-43m,C1b,Ti/Se/Fe,"[""Ti"", ""Se"", ""Fe""]","[[0, 0, 0], [0.5, 0.5, 0.5], [0.25, 0.25, 0.25]]",A,conventional,BTE master (PhononDB/Carrete/npj/SciRep),10.1038/s41598-021-92030-4,https://www.nature.com/articles/s41598-021-92030-4#MOESM1,,Sci.Rep. 11:13809 (2021) Table S1,https://www.nature.com/articles/s41598-021-92030-4#MOESM1,"Table S1 (DFT-optimized lattice parameter + lowest-energy site assignment), same table as kappa",mp-961660,True,stoichiometric,TiFeSe
TiFeSe,25.25,W/m/K,300.0,"semi-empirical (Slack / Debye-Callaway-type, NOT BTE)",1,full BTE,1.0,,5.62,216.0,F-43m,C1b,Ti/Se/Fe,"[""Ti"", ""Se"", ""Fe""]","[[0, 0, 0], [0.5, 0.5, 0.5], [0.25, 0.25, 0.25]]",A,conventional,repository mining,10.48550/arXiv.2501.11644,https://github.com/ertekin-research-group/halfheusler-space/blob/main/HH_overview.csv,,Sci.Rep. 11:13809 (2021) Table S1,https://www.nature.com/articles/s41598-021-92030-4#MOESM1,"Table S1 (DFT-optimized lattice parameter + lowest-energy site assignment), same table as kappa",mp-961660,True,stoichiometric,TiFeSe
TiFeSe,27.6,W/m/K,300.0,Phono3py,1,full BTE,1.0,,5.62,216.0,F-43m,C1b,Ti/Se/Fe,"[""Ti"", ""Se"", ""Fe""]","[[0, 0, 0], [0.5, 0.5, 0.5], [0.25, 0.25, 0.25]]",A,conventional,"paper mining (PDF, batch 2)",arxiv:2010.12467v1,,Table S1,Sci.Rep. 11:13809 (2021) Table S1,https://www.nature.com/articles/s41598-021-92030-4#MOESM1,"Table S1 (DFT-optimized lattice parameter + lowest-energy site assignment), same table as kappa",mp-961660,True,stoichiometric,TiFeSe
TiFeSe,27.957067,W/m/K,300.0,"BTE (phono3py-class, Phonix auto-kappa)",1,full BTE,1.0,,5.62,216.0,F-43m,C1b,Ti/Se/Fe,"[""Ti"", ""Se"", ""Fe""]","[[0, 0, 0], [0.5, 0.5, 0.5], [0.25, 0.25, 0.25]]",A,conventional,Phonix (first-principles BTE),10.1038/s41524-026-02033-w,https://huggingface.co/datasets/phonix-db/phonix-summary,"phonix-summary, HF datasets-server",Sci.Rep. 11:13809 (2021) Table S1,https://www.nature.com/articles/s41598-021-92030-4#MOESM1,"Table S1 (DFT-optimized lattice parameter + lowest-energy site assignment), same table as kappa",mp-961660,True,stoichiometric,TiFeSe
TiFeTe,20.3,W/m/K,300.0,BTE,1,full BTE,1.0,,5.89,216.0,F-43m,C1b,Ti/Te/Fe,"[""Ti"", ""Te"", ""Fe""]","[[0, 0, 0], [0.5, 0.5, 0.5], [0.25, 0.25, 0.25]]",A,conventional,BTE master (PhononDB/Carrete/npj/SciRep),10.1038/s41598-021-92030-4,https://www.nature.com/articles/s41598-021-92030-4#MOESM1,,Sci.Rep. 11:13809 (2021) Table S1,https://www.nature.com/articles/s41598-021-92030-4#MOESM1,"Table S1 (DFT-optimized lattice parameter + lowest-energy site assignment), same table as kappa",mp-961673,True,stoichiometric,TiFeTe
TiFeTe,26.2,W/m/K,300.0,BTE-approx,1,full BTE,1.0,,5.89,216.0,F-43m,C1b,Ti/Te/Fe,"[""Ti"", ""Te"", ""Fe""]","[[0, 0, 0], [0.5, 0.5, 0.5], [0.25, 0.25, 0.25]]",A,conventional,BTE master (PhononDB/Carrete/npj/SciRep),10.1103/PhysRevX.4.011019,https://doi.org/10.1103/PhysRevX.4.011019,,Sci.Rep. 11:13809 (2021) Table S1,https://www.nature.com/articles/s41598-021-92030-4#MOESM1,"Table S1 (DFT-optimized lattice parameter + lowest-energy site assignment), same table as kappa",mp-961673,True,stoichiometric,TiFeTe
TiFeTe,20.72,W/m/K,300.0,"semi-empirical (Slack / Debye-Callaway-type, NOT BTE)",1,full BTE,1.0,,5.89,216.0,F-43m,C1b,Ti/Te/Fe,"[""Ti"", ""Te"", ""Fe""]","[[0, 0, 0], [0.5, 0.5, 0.5], [0.25, 0.25, 0.25]]",A,conventional,repository mining,10.48550/arXiv.2501.11644,https://github.com/ertekin-research-group/halfheusler-space/blob/main/HH_overview.csv,,Sci.Rep. 11:13809 (2021) Table S1,https://www.nature.com/articles/s41598-021-92030-4#MOESM1,"Table S1 (DFT-optimized lattice parameter + lowest-energy site assignment), same table as kappa",mp-961673,True,stoichiometric,TiFeTe
TiFeTe,20.3,W/m/K,300.0,Phono3py,1,full BTE,1.0,,5.89,216.0,F-43m,C1b,Ti/Te/Fe,"[""Ti"", ""Te"", ""Fe""]","[[0, 0, 0], [0.5, 0.5, 0.5], [0.25, 0.25, 0.25]]",A,conventional,"paper mining (PDF, batch 2)",arxiv:2010.12467v1,,Table S1,Sci.Rep. 11:13809 (2021) Table S1,https://www.nature.com/articles/s41598-021-92030-4#MOESM1,"Table S1 (DFT-optimized lattice parameter + lowest-energy site assignment), same table as kappa",mp-961673,True,stoichiometric,TiFeTe
TiFeTe,25.9165,W/m/K,300.0,"BTE (phono3py-class, Phonix auto-kappa)",1,full BTE,1.0,,5.89,216.0,F-43m,C1b,Ti/Te/Fe,"[""Ti"", ""Te"", ""Fe""]","[[0, 0, 0], [0.5, 0.5, 0.5], [0.25, 0.25, 0.25]]",A,conventional,Phonix (first-principles BTE),10.1038/s41524-026-02033-w,https://huggingface.co/datasets/phonix-db/phonix-summary,"phonix-summary, HF datasets-server",Sci.Rep. 11:13809 (2021) Table S1,https://www.nature.com/articles/s41598-021-92030-4#MOESM1,"Table S1 (DFT-optimized lattice parameter + lowest-energy site assignment), same table as kappa",mp-961673,True,stoichiometric,TiFeTe
TiFeTe,13.82,W/m/K,500.0,BTE (TDEP),1,full BTE,1.0,,5.89,216.0,F-43m,C1b,Ti/Te/Fe,"[""Ti"", ""Te"", ""Fe""]","[[0, 0, 0], [0.5, 0.5, 0.5], [0.25, 0.25, 0.25]]",A,conventional,paper mining,10.1016/j.commatsci.2021.110938,https://arxiv.org/abs/2107.03735,"Appendix A, Table A.1 (arXiv:2107.03735, p.17) - DFT value only; parenthetical ML predictions excluded",Sci.Rep. 11:13809 (2021) Table S1,https://www.nature.com/articles/s41598-021-92030-4#MOESM1,"Table S1 (DFT-optimized lattice parameter + lowest-energy site assignment), same table as kappa",mp-961673,True,stoichiometric,TiFeTe
TiFeTe,13.82,W/m/K,500.0,TDEP (three-phonon + isotope scattering),1,full BTE,1.0,,5.89,216.0,F-43m,C1b,Ti/Te/Fe,"[""Ti"", ""Te"", ""Fe""]","[[0, 0, 0], [0.5, 0.5, 0.5], [0.25, 0.25, 0.25]]",A,conventional,"paper mining (PDF, batch 2)",arxiv:2107.03735v2,,Table A.1,Sci.Rep. 11:13809 (2021) Table S1,https://www.nature.com/articles/s41598-021-92030-4#MOESM1,"Table S1 (DFT-optimized lattice parameter + lowest-energy site assignment), same table as kappa",mp-961673,True,stoichiometric,TiFeTe
TiGaAg,11.304,W/m/K,300.0,"semi-empirical (Slack / Debye-Callaway-type, NOT BTE)",1,full BTE,1.0,,6.088,216.0,F-43m,half Heusler (C1_b / MgAgAs),,,,C,conventional,repository mining,10.48550/arXiv.2501.11644,https://github.com/ertekin-research-group/halfheusler-space/blob/main/HH_overview.csv,,repository mining,https://github.com/ertekin-research-group/halfheusler-space/blob/main/HH_overview.csv,"""Lattice Parameter (Angstroms)"" column, DFT-PBE relaxed, same table as kappa_L",ertekin-research-group/halfheusler-space HH_overview.csv,True,stoichiometric,TiGaAg
TiGaAu,11.444,W/m/K,300.0,"semi-empirical (Slack / Debye-Callaway-type, NOT BTE)",1,full BTE,1.0,,5.96,216.0,F-43m,half Heusler (C1_b / MgAgAs),CAB,,,B,conventional,repository mining,10.48550/arXiv.2501.11644,https://github.com/ertekin-research-group/halfheusler-space/blob/main/HH_overview.csv,,repository mining,https://github.com/AMRL-2018/MachineLearning_Half_Heusler/blob/master/data/halfHeusler.csv,"alatt column (AFLOW T0003 half-Heusler relaxed lattice constant, same table as kappa)",AMRL-2018/MachineLearning_Half_Heusler data/halfHeusler.csv | AFLOW Au1Ga1Ti1.T0003.CAB,True,stoichiometric,TiGaAu
TiGaCu,14.812,W/m/K,300.0,"semi-empirical (Slack / Debye-Callaway-type, NOT BTE)",1,full BTE,1.0,,5.63,216.0,F-43m,half Heusler (C1_b / MgAgAs),CAB,,,B,conventional,repository mining,10.48550/arXiv.2501.11644,https://github.com/ertekin-research-group/halfheusler-space/blob/main/HH_overview.csv,,repository mining,https://github.com/AMRL-2018/MachineLearning_Half_Heusler/blob/master/data/halfHeusler.csv,"alatt column (AFLOW T0003 half-Heusler relaxed lattice constant, same table as kappa)",AMRL-2018/MachineLearning_Half_Heusler data/halfHeusler.csv | AFLOW Cu1Ga1Ti1.T0003.CAB,True,stoichiometric,TiGaCu
TiGePd,15.78,W/m/K,500.0,BTE (TDEP),1,full BTE,1.0,,5.83,216.0,F-43m,half Heusler (C1_b / MgAgAs),ABC,,,B,conventional,paper mining,10.1016/j.commatsci.2021.110938,https://arxiv.org/abs/2107.03735,"Appendix A, Table A.1 (arXiv:2107.03735, p.17) - DFT value only; parenthetical ML predictions excluded",repository mining,https://github.com/AMRL-2018/MachineLearning_Half_Heusler/blob/master/data/halfHeusler.csv,"alatt column (AFLOW T0003 half-Heusler relaxed lattice constant, same table as kappa)",AMRL-2018/MachineLearning_Half_Heusler data/halfHeusler.csv | AFLOW Ge1Pd1Ti1.T0003.ABC,True,stoichiometric,TiGePd
TiGePd,15.78,W/m/K,500.0,TDEP (three-phonon + isotope scattering),1,full BTE,1.0,,5.83,216.0,F-43m,half Heusler (C1_b / MgAgAs),ABC,,,B,conventional,"paper mining (PDF, batch 2)",arxiv:2107.03735v2,,Table A.1,repository mining,https://github.com/AMRL-2018/MachineLearning_Half_Heusler/blob/master/data/halfHeusler.csv,"alatt column (AFLOW T0003 half-Heusler relaxed lattice constant, same table as kappa)",AMRL-2018/MachineLearning_Half_Heusler data/halfHeusler.csv | AFLOW Ge1Pd1Ti1.T0003.ABC,True,stoichiometric,TiGePd
TiGePt,19.4,W/m/K,300.0,BTE,1,full BTE,1.0,,6.0,216.0,F-43m,C1b,Ti/Ge/Pt,"[""Ti"", ""Ge"", ""Pt""]","[[0, 0, 0], [0.5, 0.5, 0.5], [0.25, 0.25, 0.25]]",A,conventional,BTE master (PhononDB/Carrete/npj/SciRep),10.1038/s41598-021-92030-4,https://www.nature.com/articles/s41598-021-92030-4#MOESM1,,Sci.Rep. 11:13809 (2021) Table S1,https://www.nature.com/articles/s41598-021-92030-4#MOESM1,"Table S1 (DFT-optimized lattice parameter + lowest-energy site assignment), same table as kappa",mp-1008680,True,stoichiometric,TiGePt
TiGePt,16.9,W/m/K,300.0,BTE,1,full BTE,1.0,,6.0,216.0,F-43m,C1b,Ti/Ge/Pt,"[""Ti"", ""Ge"", ""Pt""]","[[0, 0, 0], [0.5, 0.5, 0.5], [0.25, 0.25, 0.25]]",A,conventional,BTE master (PhononDB/Carrete/npj/SciRep),10.1103/PhysRevX.4.011019,https://doi.org/10.1103/PhysRevX.4.011019,,Sci.Rep. 11:13809 (2021) Table S1,https://www.nature.com/articles/s41598-021-92030-4#MOESM1,"Table S1 (DFT-optimized lattice parameter + lowest-energy site assignment), same table as kappa",mp-1008680,True,stoichiometric,TiGePt
TiGePt,26.7,W/m/K,300.0,BTE-approx,1,full BTE,1.0,,6.0,216.0,F-43m,C1b,Ti/Ge/Pt,"[""Ti"", ""Ge"", ""Pt""]","[[0, 0, 0], [0.5, 0.5, 0.5], [0.25, 0.25, 0.25]]",A,conventional,BTE master (PhononDB/Carrete/npj/SciRep),10.1103/PhysRevX.4.011019,https://doi.org/10.1103/PhysRevX.4.011019,,Sci.Rep. 11:13809 (2021) Table S1,https://www.nature.com/articles/s41598-021-92030-4#MOESM1,"Table S1 (DFT-optimized lattice parameter + lowest-energy site assignment), same table as kappa",mp-1008680,True,stoichiometric,TiGePt
TiGePt,17.623,W/m/K,300.0,"semi-empirical (Slack / Debye-Callaway-type, NOT BTE)",1,full BTE,1.0,,6.0,216.0,F-43m,C1b,Ti/Ge/Pt,"[""Ti"", ""Ge"", ""Pt""]","[[0, 0, 0], [0.5, 0.5, 0.5], [0.25, 0.25, 0.25]]",A,conventional,repository mining,10.48550/arXiv.2501.11644,https://github.com/ertekin-research-group/halfheusler-space/blob/main/HH_overview.csv,,Sci.Rep. 11:13809 (2021) Table S1,https://www.nature.com/articles/s41598-021-92030-4#MOESM1,"Table S1 (DFT-optimized lattice parameter + lowest-energy site assignment), same table as kappa",mp-1008680,True,stoichiometric,TiGePt
TiGePt,20.7,W/m/K,300.0,ShengBTE,1,full BTE,1.0,,6.0,216.0,F-43m,C1b,Ti/Ge/Pt,"[""Ti"", ""Ge"", ""Pt""]","[[0, 0, 0], [0.5, 0.5, 0.5], [0.25, 0.25, 0.25]]",A,conventional,"paper mining (PDF, batch 2)",10.1038/s41524-023-00974-0,,Supplementary Table 4,Sci.Rep. 11:13809 (2021) Table S1,https://www.nature.com/articles/s41598-021-92030-4#MOESM1,"Table S1 (DFT-optimized lattice parameter + lowest-energy site assignment), same table as kappa",mp-1008680,True,stoichiometric,TiGePt
TiGePt,19.4,W/m/K,300.0,Phono3py,1,full BTE,1.0,,6.0,216.0,F-43m,C1b,Ti/Ge/Pt,"[""Ti"", ""Ge"", ""Pt""]","[[0, 0, 0], [0.5, 0.5, 0.5], [0.25, 0.25, 0.25]]",A,conventional,"paper mining (PDF, batch 2)",arxiv:2010.12467v1,,Table S1,Sci.Rep. 11:13809 (2021) Table S1,https://www.nature.com/articles/s41598-021-92030-4#MOESM1,"Table S1 (DFT-optimized lattice parameter + lowest-energy site assignment), same table as kappa",mp-1008680,True,stoichiometric,TiGePt
TiGePt,24.376933,W/m/K,300.0,"BTE (phono3py-class, Phonix auto-kappa)",1,full BTE,1.0,,6.0,216.0,F-43m,C1b,Ti/Ge/Pt,"[""Ti"", ""Ge"", ""Pt""]","[[0, 0, 0], [0.5, 0.5, 0.5], [0.25, 0.25, 0.25]]",A,conventional,Phonix (first-principles BTE),10.1038/s41524-026-02033-w,https://huggingface.co/datasets/phonix-db/phonix-summary,"phonix-summary, HF datasets-server",Sci.Rep. 11:13809 (2021) Table S1,https://www.nature.com/articles/s41598-021-92030-4#MOESM1,"Table S1 (DFT-optimized lattice parameter + lowest-energy site assignment), same table as kappa",mp-1008680,True,stoichiometric,TiGePt
TiGePt,14.34,W/m/K,500.0,BTE (TDEP),1,full BTE,1.0,,6.0,216.0,F-43m,C1b,Ti/Ge/Pt,"[""Ti"", ""Ge"", ""Pt""]","[[0, 0, 0], [0.5, 0.5, 0.5], [0.25, 0.25, 0.25]]",A,conventional,paper mining,10.1016/j.commatsci.2021.110938,https://arxiv.org/abs/2107.03735,"Appendix A, Table A.1 (arXiv:2107.03735, p.17) - DFT value only; parenthetical ML predictions excluded",Sci.Rep. 11:13809 (2021) Table S1,https://www.nature.com/articles/s41598-021-92030-4#MOESM1,"Table S1 (DFT-optimized lattice parameter + lowest-energy site assignment), same table as kappa",mp-1008680,True,stoichiometric,TiGePt
