Repository: Shivamrandive747/Thermalconductivity_prediction

# Calibrating first-principles lattice thermal conductivity to experiment

**A curated half-Heusler dataset and a validated transfer function.**

Published first-principles transport calculations of lattice thermal conductivity exceed what
laboratories measure for the same compound by a **median factor of 1.55**. That offset is regular
enough to be removed in closed form:

$$\kappa_L^{\mathrm{expt}}(T) \;=\; \kappa_L^{\mathrm{BTE}}(T)\;\min\!\left[c\left(\tfrac{T}{300}\right)^{p},\,1\right],
\qquad c = 0.51,\quad p = 0.80$$

Inside a domain of applicability declared before the validation set was scored, this places

File: data/Target_Materials/HEUSLER_KAPPA_TRAINING_SET.csv (part 149 of 192)
formula,kappa_L,kappa_units,temperature_K,method,method_tier,tier_name,weight,kappa_basis,struct_a_A,struct_spacegroup,struct_sg_symbol,struct_prototype,struct_site_ordering,struct_species,struct_frac_coords,struct_grade,lattice_convention,source,source_doi,source_url,source_location,struct_source,struct_source_url,struct_source_detail,struct_id,struct_same_paper_as_kappa,stoichiometry,parent_formula
TiGePt,14.34,W/m/K,500.0,TDEP (three-phonon + isotope scattering),1,full BTE,1.0,,6.0,216.0,F-43m,C1b,Ti/Ge/Pt,"[""Ti"", ""Ge"", ""Pt""]","[[0, 0, 0], [0.5, 0.5, 0.5], [0.25, 0.25, 0.25]]",A,conventional,"paper mining (PDF, batch 2)",arxiv:2107.03735v2,,Table A.1,Sci.Rep. 11:13809 (2021) Table S1,https://www.nature.com/articles/s41598-021-92030-4#MOESM1,"Table S1 (DFT-optimized lattice parameter + lowest-energy site assignment), same table as kappa",mp-1008680,True,stoichiometric,TiGePt
TiInAg,8.723,W/m/K,300.0,"semi-empirical (Slack / Debye-Callaway-type, NOT BTE)",1,full BTE,1.0,,6.342,216.0,F-43m,half Heusler (C1_b / MgAgAs),,,,C,conventional,repository mining,10.48550/arXiv.2501.11644,https://github.com/ertekin-research-group/halfheusler-space/blob/main/HH_overview.csv,,repository mining,https://github.com/ertekin-research-group/halfheusler-space/blob/main/HH_overview.csv,"""Lattice Parameter (Angstroms)"" column, DFT-PBE relaxed, same table as kappa_L",ertekin-research-group/halfheusler-space HH_overview.csv,True,stoichiometric,TiInAg
TiInAu,9.318,W/m/K,300.0,"semi-empirical (Slack / Debye-Callaway-type, NOT BTE)",1,full BTE,1.0,,6.2,216.0,F-43m,half Heusler (C1_b / MgAgAs),CAB,,,B,conventional,repository mining,10.48550/arXiv.2501.11644,https://github.com/ertekin-research-group/halfheusler-space/blob/main/HH_overview.csv,,repository mining,https://github.com/AMRL-2018/MachineLearning_Half_Heusler/blob/master/data/halfHeusler.csv,"alatt column (AFLOW T0003 half-Heusler relaxed lattice constant, same table as kappa)",AMRL-2018/MachineLearning_Half_Heusler data/halfHeusler.csv | AFLOW Au1In1Ti1.T0003.CAB,True,stoichiometric,TiInAu
TiNiC,42.616,W/m/K,300.0,"semi-empirical (Slack / Debye-Callaway-type, NOT BTE)",1,full BTE,1.0,,5.099,216.0,F-43m,half Heusler (C1_b / MgAgAs),,,,C,conventional,repository mining,10.48550/arXiv.2501.11644,https://github.com/ertekin-research-group/halfheusler-space/blob/main/HH_overview.csv,,repository mining,https://github.com/ertekin-research-group/halfheusler-space/blob/main/HH_overview.csv,"""Lattice Parameter (Angstroms)"" column, DFT-PBE relaxed, same table as kappa_L",ertekin-research-group/halfheusler-space HH_overview.csv,True,stoichiometric,TiNiC
TiNiGe,25.3,W/m/K,300.0,BTE-approx,1,full BTE,1.0,,5.6577,216.0,F-43m,T0003.ABC,,"[""Ge"", ""Ni"", ""Ti""]","[[0.5, 0.5, 0.5], [0.75, 0.75, 0.75], [0, 0, 0]]",A,primitive->conventional (x sqrt2),BTE master (PhononDB/Carrete/npj/SciRep),10.1103/PhysRevX.4.011019,https://doi.org/10.1103/PhysRevX.4.011019,,Carrete PRX 4:011019 (2014),https://doi.org/10.1103/PhysRevX.4.011019,AFLOW aflow:3fc002a5f0811ccb (aflowlib.duke.edu:AFLOWDATA/LIB3_WEB/Ge_hNi_pvTi_sv/T0003.ABC) - lowest-enthalpy F-43m 3-atom entry; AFLOW is the structure source used by Carrete et al.,"Carrete et al. PRX 4, 011019 (2014), Table III, compound NiGeTi",True,stoichiometric,TiNiGe
TiNiGe,22.947,W/m/K,300.0,"semi-empirical (Slack / Debye-Callaway-type, NOT BTE)",1,full BTE,1.0,,5.6577,216.0,F-43m,T0003.ABC,,"[""Ge"", ""Ni"", ""Ti""]","[[0.5, 0.5, 0.5], [0.75, 0.75, 0.75], [0, 0, 0]]",A,primitive->conventional (x sqrt2),repository mining,10.48550/arXiv.2501.11644,https://github.com/ertekin-research-group/halfheusler-space/blob/main/HH_overview.csv,,Carrete PRX 4:011019 (2014),https://doi.org/10.1103/PhysRevX.4.011019,AFLOW aflow:3fc002a5f0811ccb (aflowlib.duke.edu:AFLOWDATA/LIB3_WEB/Ge_hNi_pvTi_sv/T0003.ABC) - lowest-enthalpy F-43m 3-atom entry; AFLOW is the structure source used by Carrete et al.,"Carrete et al. PRX 4, 011019 (2014), Table III, compound NiGeTi",True,stoichiometric,TiNiGe
TiNiGe,14.78,W/m/K,500.0,BTE (TDEP),1,full BTE,1.0,,5.6577,216.0,F-43m,T0003.ABC,,"[""Ge"", ""Ni"", ""Ti""]","[[0.5, 0.5, 0.5], [0.75, 0.75, 0.75], [0, 0, 0]]",A,primitive->conventional (x sqrt2),paper mining,10.1016/j.commatsci.2021.110938,https://arxiv.org/abs/2107.03735,"Appendix A, Table A.1 (arXiv:2107.03735, p.17) - DFT value only; parenthetical ML predictions excluded",Carrete PRX 4:011019 (2014),https://doi.org/10.1103/PhysRevX.4.011019,AFLOW aflow:3fc002a5f0811ccb (aflowlib.duke.edu:AFLOWDATA/LIB3_WEB/Ge_hNi_pvTi_sv/T0003.ABC) - lowest-enthalpy F-43m 3-atom entry; AFLOW is the structure source used by Carrete et al.,"Carrete et al. PRX 4, 011019 (2014), Table III, compound NiGeTi",True,stoichiometric,TiNiGe
TiNiGe,14.78,W/m/K,500.0,TDEP (three-phonon + isotope scattering),1,full BTE,1.0,,5.6577,216.0,F-43m,T0003.ABC,,"[""Ge"", ""Ni"", ""Ti""]","[[0.5, 0.5, 0.5], [0.75, 0.75, 0.75], [0, 0, 0]]",A,primitive->conventional (x sqrt2),"paper mining (PDF, batch 2)",arxiv:2107.03735v2,,Table A.1,Carrete PRX 4:011019 (2014),https://doi.org/10.1103/PhysRevX.4.011019,AFLOW aflow:3fc002a5f0811ccb (aflowlib.duke.edu:AFLOWDATA/LIB3_WEB/Ge_hNi_pvTi_sv/T0003.ABC) - lowest-enthalpy F-43m 3-atom entry; AFLOW is the structure source used by Carrete et al.,"Carrete et al. PRX 4, 011019 (2014), Table III, compound NiGeTi",True,stoichiometric,TiNiGe
TiNiPb,109.0,W/m/K,300.0,BTE,1,full BTE,1.0,,6.0534,216.0,F-43m,T0003.CAB,,"[""Ni"", ""Pb"", ""Ti""]","[[0.75, 0.75, 0.75], [0, 0, 0], [0.5, 0.5, 0.5]]",A,primitive->conventional (x sqrt2),BTE master (PhononDB/Carrete/npj/SciRep),10.1103/PhysRevX.4.011019,https://doi.org/10.1103/PhysRevX.4.011019,,Carrete PRX 4:011019 (2014),https://doi.org/10.1103/PhysRevX.4.011019,AFLOW aflow:c4fc1ca624601d3b (aflowlib.duke.edu:AFLOWDATA/LIB3_WEB/Ni_pvPb_dTi_sv/T0003.CAB) - lowest-enthalpy F-43m 3-atom entry; AFLOW is the structure source used by Carrete et al.,"Carrete et al. PRX 4, 011019 (2014), Table I, compound NiPbTi",True,stoichiometric,TiNiPb
TiNiPb,9.439,W/m/K,300.0,"semi-empirical (Slack / Debye-Callaway-type, NOT BTE)",1,full BTE,1.0,,6.0534,216.0,F-43m,T0003.CAB,,"[""Ni"", ""Pb"", ""Ti""]","[[0.75, 0.75, 0.75], [0, 0, 0], [0.5, 0.5, 0.5]]",A,primitive->conventional (x sqrt2),repository mining,10.48550/arXiv.2501.11644,https://github.com/ertekin-research-group/halfheusler-space/blob/main/HH_overview.csv,,Carrete PRX 4:011019 (2014),https://doi.org/10.1103/PhysRevX.4.011019,AFLOW aflow:c4fc1ca624601d3b (aflowlib.duke.edu:AFLOWDATA/LIB3_WEB/Ni_pvPb_dTi_sv/T0003.CAB) - lowest-enthalpy F-43m 3-atom entry; AFLOW is the structure source used by Carrete et al.,"Carrete et al. PRX 4, 011019 (2014), Table I, compound NiPbTi",True,stoichiometric,TiNiPb
TiNiPb,19.47,W/m/K,300.0,ShengBTE,1,full BTE,1.0,,6.0534,216.0,F-43m,T0003.CAB,,"[""Ni"", ""Pb"", ""Ti""]","[[0.75, 0.75, 0.75], [0, 0, 0], [0.5, 0.5, 0.5]]",A,primitive->conventional (x sqrt2),"paper mining (PDF, batch 2)",10.1038/s41524-023-00974-0,,Supplementary Table 4,Carrete PRX 4:011019 (2014),https://doi.org/10.1103/PhysRevX.4.011019,AFLOW aflow:c4fc1ca624601d3b (aflowlib.duke.edu:AFLOWDATA/LIB3_WEB/Ni_pvPb_dTi_sv/T0003.CAB) - lowest-enthalpy F-43m 3-atom entry; AFLOW is the structure source used by Carrete et al.,"Carrete et al. PRX 4, 011019 (2014), Table I, compound NiPbTi",True,stoichiometric,TiNiPb
TiNiPb,13.91,W/m/K,500.0,BTE (TDEP),1,full BTE,1.0,,6.0534,216.0,F-43m,T0003.CAB,,"[""Ni"", ""Pb"", ""Ti""]","[[0.75, 0.75, 0.75], [0, 0, 0], [0.5, 0.5, 0.5]]",A,primitive->conventional (x sqrt2),paper mining,10.1016/j.commatsci.2021.110938,https://arxiv.org/abs/2107.03735,"Appendix A, Table A.1 (arXiv:2107.03735, p.17) - DFT value only; parenthetical ML predictions excluded",Carrete PRX 4:011019 (2014),https://doi.org/10.1103/PhysRevX.4.011019,AFLOW aflow:c4fc1ca624601d3b (aflowlib.duke.edu:AFLOWDATA/LIB3_WEB/Ni_pvPb_dTi_sv/T0003.CAB) - lowest-enthalpy F-43m 3-atom entry; AFLOW is the structure source used by Carrete et al.,"Carrete et al. PRX 4, 011019 (2014), Table I, compound NiPbTi",True,stoichiometric,TiNiPb
TiNiPb,13.91,W/m/K,500.0,TDEP (three-phonon + isotope scattering),1,full BTE,1.0,,6.0534,216.0,F-43m,T0003.CAB,,"[""Ni"", ""Pb"", ""Ti""]","[[0.75, 0.75, 0.75], [0, 0, 0], [0.5, 0.5, 0.5]]",A,primitive->conventional (x sqrt2),"paper mining (PDF, batch 2)",arxiv:2107.03735v2,,Table A.1,Carrete PRX 4:011019 (2014),https://doi.org/10.1103/PhysRevX.4.011019,AFLOW aflow:c4fc1ca624601d3b (aflowlib.duke.edu:AFLOWDATA/LIB3_WEB/Ni_pvPb_dTi_sv/T0003.CAB) - lowest-enthalpy F-43m 3-atom entry; AFLOW is the structure source used by Carrete et al.,"Carrete et al. PRX 4, 011019 (2014), Table I, compound NiPbTi",True,stoichiometric,TiNiPb
TiNiSb,3.64,W/m/K,300.0,BTE,1,full BTE,1.0,,5.96,216.0,F-43m,C1b,Ti/Sb/Ni,"[""Ti"", ""Sb"", ""Ni""]","[[0, 0, 0], [0.5, 0.5, 0.5], [0.25, 0.25, 0.25]]",A,conventional,BTE master (PhononDB/Carrete/npj/SciRep),10.1038/s41598-021-92030-4,https://www.nature.com/articles/s41598-021-92030-4#MOESM1,,Sci.Rep. 11:13809 (2021) Table S1,https://www.nature.com/articles/s41598-021-92030-4#MOESM1,"Table S1 (DFT-optimized lattice parameter + lowest-energy site assignment), same table as kappa",mp-20952,True,stoichiometric,TiNiSb
TiNiSb,3.64,W/m/K,300.0,Phono3py,1,full BTE,1.0,,5.96,216.0,F-43m,C1b,Ti/Sb/Ni,"[""Ti"", ""Sb"", ""Ni""]","[[0, 0, 0], [0.5, 0.5, 0.5], [0.25, 0.25, 0.25]]",A,conventional,"paper mining (PDF, batch 2)",arxiv:2010.12467v1,,Table S1,Sci.Rep. 11:13809 (2021) Table S1,https://www.nature.com/articles/s41598-021-92030-4#MOESM1,"Table S1 (DFT-optimized lattice parameter + lowest-energy site assignment), same table as kappa",mp-20952,True,stoichiometric,TiNiSb
TiNiSn,24.526,W/m/K,200.0,BTE,1,full BTE,1.0,,5.865993,216.0,F-43m,half-Heusler (C1b / MgAgAs),,"[""Ti"", ""Ti"", ""Ti"", ""Ti"", ""Ni"", ""Ni"", ""Ni"", ""Ni"", ""Sn"", ""Sn"", ""Sn"", ""Sn""]","[[0.5, 0.0, 0.0], [0.5, 0.5, 0.5], [0.0, 0.0, 0.5], [0.0, 0.5, 0.0], [0.25, 0.25, 0.75], [0.25, 0.75, 0.25], [0.75, 0.25, 0.25], [0.75, 0.75, 0.75], [0.0, 0.0, 0.0], [0.0, 0.5, 0.5], [0.5, 0.0, 0.5], [0.5, 0.5, 0.0]]",A,primitive->conventional (x sqrt2),BTE master (PhononDB/Carrete/npj/SciRep),,https://mdr.nims.go.jp/datasets/02fa4c75-ed5f-4897-b727-67d05b922c4a,,PhononDB (Togo/NIMS MDR),https://mdr.nims.go.jp/datasets/02fa4c75-ed5f-4897-b727-67d05b922c4a,"LTC-calc.log unit cell (PBEsol-relaxed), same file as kappa",mp-924130,True,stoichiometric,TiNiSn
TiNiSn,23.201,W/m/K,210.0,BTE,1,full BTE,1.0,,5.865993,216.0,F-43m,half-Heusler (C1b / MgAgAs),,"[""Ti"", ""Ti"", ""Ti"", ""Ti"", ""Ni"", ""Ni"", ""Ni"", ""Ni"", ""Sn"", ""Sn"", ""Sn"", ""Sn""]","[[0.5, 0.0, 0.0], [0.5, 0.5, 0.5], [0.0, 0.0, 0.5], [0.0, 0.5, 0.0], [0.25, 0.25, 0.75], [0.25, 0.75, 0.25], [0.75, 0.25, 0.25], [0.75, 0.75, 0.75], [0.0, 0.0, 0.0], [0.0, 0.5, 0.5], [0.5, 0.0, 0.5], [0.5, 0.5, 0.0]]",A,primitive->conventional (x sqrt2),BTE master (PhononDB/Carrete/npj/SciRep),,https://mdr.nims.go.jp/datasets/02fa4c75-ed5f-4897-b727-67d05b922c4a,,PhononDB (Togo/NIMS MDR),https://mdr.nims.go.jp/datasets/02fa4c75-ed5f-4897-b727-67d05b922c4a,"LTC-calc.log unit cell (PBEsol-relaxed), same file as kappa",mp-924130,True,stoichiometric,TiNiSn
TiNiSn,22.021,W/m/K,220.0,BTE,1,full BTE,1.0,,5.865993,216.0,F-43m,half-Heusler (C1b / MgAgAs),,"[""Ti"", ""Ti"", ""Ti"", ""Ti"", ""Ni"", ""Ni"", ""Ni"", ""Ni"", ""Sn"", ""Sn"", ""Sn"", ""Sn""]","[[0.5, 0.0, 0.0], [0.5, 0.5, 0.5], [0.0, 0.0, 0.5], [0.0, 0.5, 0.0], [0.25, 0.25, 0.75], [0.25, 0.75, 0.25], [0.75, 0.25, 0.25], [0.75, 0.75, 0.75], [0.0, 0.0, 0.0], [0.0, 0.5, 0.5], [0.5, 0.0, 0.5], [0.5, 0.5, 0.0]]",A,primitive->conventional (x sqrt2),BTE master (PhononDB/Carrete/npj/SciRep),,https://mdr.nims.go.jp/datasets/02fa4c75-ed5f-4897-b727-67d05b922c4a,,PhononDB (Togo/NIMS MDR),https://mdr.nims.go.jp/datasets/02fa4c75-ed5f-4897-b727-67d05b922c4a,"LTC-calc.log unit cell (PBEsol-relaxed), same file as kappa",mp-924130,True,stoichiometric,TiNiSn
TiNiSn,20.962,W/m/K,230.0,BTE,1,full BTE,1.0,,5.865993,216.0,F-43m,half-Heusler (C1b / MgAgAs),,"[""Ti"", ""Ti"", ""Ti"", ""Ti"", ""Ni"", ""Ni"", ""Ni"", ""Ni"", ""Sn"", ""Sn"", ""Sn"", ""Sn""]","[[0.5, 0.0, 0.0], [0.5, 0.5, 0.5], [0.0, 0.0, 0.5], [0.0, 0.5, 0.0], [0.25, 0.25, 0.75], [0.25, 0.75, 0.25], [0.75, 0.25, 0.25], [0.75, 0.75, 0.75], [0.0, 0.0, 0.0], [0.0, 0.5, 0.5], [0.5, 0.0, 0.5], [0.5, 0.5, 0.0]]",A,primitive->conventional (x sqrt2),BTE master (PhononDB/Carrete/npj/SciRep),,https://mdr.nims.go.jp/datasets/02fa4c75-ed5f-4897-b727-67d05b922c4a,,PhononDB (Togo/NIMS MDR),https://mdr.nims.go.jp/datasets/02fa4c75-ed5f-4897-b727-67d05b922c4a,"LTC-calc.log unit cell (PBEsol-relaxed), same file as kappa",mp-924130,True,stoichiometric,TiNiSn
TiNiSn,20.007,W/m/K,240.0,BTE,1,full BTE,1.0,,5.865993,216.0,F-43m,half-Heusler (C1b / MgAgAs),,"[""Ti"", ""Ti"", ""Ti"", ""Ti"", ""Ni"", ""Ni"", ""Ni"", ""Ni"", ""Sn"", ""Sn"", ""Sn"", ""Sn""]","[[0.5, 0.0, 0.0], [0.5, 0.5, 0.5], [0.0, 0.0, 0.5], [0.0, 0.5, 0.0], [0.25, 0.25, 0.75], [0.25, 0.75, 0.25], [0.75, 0.25, 0.25], [0.75, 0.75, 0.75], [0.0, 0.0, 0.0], [0.0, 0.5, 0.5], [0.5, 0.0, 0.5], [0.5, 0.5, 0.0]]",A,primitive->conventional (x sqrt2),BTE master (PhononDB/Carrete/npj/SciRep),,https://mdr.nims.go.jp/datasets/02fa4c75-ed5f-4897-b727-67d05b922c4a,,PhononDB (Togo/NIMS MDR),https://mdr.nims.go.jp/datasets/02fa4c75-ed5f-4897-b727-67d05b922c4a,"LTC-calc.log unit cell (PBEsol-relaxed), same file as kappa",mp-924130,True,stoichiometric,TiNiSn
TiNiSn,19.139,W/m/K,250.0,BTE,1,full BTE,1.0,,5.865993,216.0,F-43m,half-Heusler (C1b / MgAgAs),,"[""Ti"", ""Ti"", ""Ti"", ""Ti"", ""Ni"", ""Ni"", ""Ni"", ""Ni"", ""Sn"", ""Sn"", ""Sn"", ""Sn""]","[[0.5, 0.0, 0.0], [0.5, 0.5, 0.5], [0.0, 0.0, 0.5], [0.0, 0.5, 0.0], [0.25, 0.25, 0.75], [0.25, 0.75, 0.25], [0.75, 0.25, 0.25], [0.75, 0.75, 0.75], [0.0, 0.0, 0.0], [0.0, 0.5, 0.5], [0.5, 0.0, 0.5], [0.5, 0.5, 0.0]]",A,primitive->conventional (x sqrt2),BTE master (PhononDB/Carrete/npj/SciRep),,https://mdr.nims.go.jp/datasets/02fa4c75-ed5f-4897-b727-67d05b922c4a,,PhononDB (Togo/NIMS MDR),https://mdr.nims.go.jp/datasets/02fa4c75-ed5f-4897-b727-67d05b922c4a,"LTC-calc.log unit cell (PBEsol-relaxed), same file as kappa",mp-924130,True,stoichiometric,TiNiSn
TiNiSn,18.348,W/m/K,260.0,BTE,1,full BTE,1.0,,5.865993,216.0,F-43m,half-Heusler (C1b / MgAgAs),,"[""Ti"", ""Ti"", ""Ti"", ""Ti"", ""Ni"", ""Ni"", ""Ni"", ""Ni"", ""Sn"", ""Sn"", ""Sn"", ""Sn""]","[[0.5, 0.0, 0.0], [0.5, 0.5, 0.5], [0.0, 0.0, 0.5], [0.0, 0.5, 0.0], [0.25, 0.25, 0.75], [0.25, 0.75, 0.25], [0.75, 0.25, 0.25], [0.75, 0.75, 0.75], [0.0, 0.0, 0.0], [0.0, 0.5, 0.5], [0.5, 0.0, 0.5], [0.5, 0.5, 0.0]]",A,primitive->conventional (x sqrt2),BTE master (PhononDB/Carrete/npj/SciRep),,https://mdr.nims.go.jp/datasets/02fa4c75-ed5f-4897-b727-67d05b922c4a,,PhononDB (Togo/NIMS MDR),https://mdr.nims.go.jp/datasets/02fa4c75-ed5f-4897-b727-67d05b922c4a,"LTC-calc.log unit cell (PBEsol-relaxed), same file as kappa",mp-924130,True,stoichiometric,TiNiSn
TiNiSn,17.623,W/m/K,270.0,BTE,1,full BTE,1.0,,5.865993,216.0,F-43m,half-Heusler (C1b / MgAgAs),,"[""Ti"", ""Ti"", ""Ti"", ""Ti"", ""Ni"", ""Ni"", ""Ni"", ""Ni"", ""Sn"", ""Sn"", ""Sn"", ""Sn""]","[[0.5, 0.0, 0.0], [0.5, 0.5, 0.5], [0.0, 0.0, 0.5], [0.0, 0.5, 0.0], [0.25, 0.25, 0.75], [0.25, 0.75, 0.25], [0.75, 0.25, 0.25], [0.75, 0.75, 0.75], [0.0, 0.0, 0.0], [0.0, 0.5, 0.5], [0.5, 0.0, 0.5], [0.5, 0.5, 0.0]]",A,primitive->conventional (x sqrt2),BTE master (PhononDB/Carrete/npj/SciRep),,https://mdr.nims.go.jp/datasets/02fa4c75-ed5f-4897-b727-67d05b922c4a,,PhononDB (Togo/NIMS MDR),https://mdr.nims.go.jp/datasets/02fa4c75-ed5f-4897-b727-67d05b922c4a,"LTC-calc.log unit cell (PBEsol-relaxed), same file as kappa",mp-924130,True,stoichiometric,TiNiSn
TiNiSn,16.956,W/m/K,280.0,BTE,1,full BTE,1.0,,5.865993,216.0,F-43m,half-Heusler (C1b / MgAgAs),,"[""Ti"", ""Ti"", ""Ti"", ""Ti"", ""Ni"", ""Ni"", ""Ni"", ""Ni"", ""Sn"", ""Sn"", ""Sn"", ""Sn""]","[[0.5, 0.0, 0.0], [0.5, 0.5, 0.5], [0.0, 0.0, 0.5], [0.0, 0.5, 0.0], [0.25, 0.25, 0.75], [0.25, 0.75, 0.25], [0.75, 0.25, 0.25], [0.75, 0.75, 0.75], [0.0, 0.0, 0.0], [0.0, 0.5, 0.5], [0.5, 0.0, 0.5], [0.5, 0.5, 0.0]]",A,primitive->conventional (x sqrt2),BTE master (PhononDB/Carrete/npj/SciRep),,https://mdr.nims.go.jp/datasets/02fa4c75-ed5f-4897-b727-67d05b922c4a,,PhononDB (Togo/NIMS MDR),https://mdr.nims.go.jp/datasets/02fa4c75-ed5f-4897-b727-67d05b922c4a,"LTC-calc.log unit cell (PBEsol-relaxed), same file as kappa",mp-924130,True,stoichiometric,TiNiSn
TiNiSn,16.339,W/m/K,290.0,BTE,1,full BTE,1.0,,5.865993,216.0,F-43m,half-Heusler (C1b / MgAgAs),,"[""Ti"", ""Ti"", ""Ti"", ""Ti"", ""Ni"", ""Ni"", ""Ni"", ""Ni"", ""Sn"", ""Sn"", ""Sn"", ""Sn""]","[[0.5, 0.0, 0.0], [0.5, 0.5, 0.5], [0.0, 0.0, 0.5], [0.0, 0.5, 0.0], [0.25, 0.25, 0.75], [0.25, 0.75, 0.25], [0.75, 0.25, 0.25], [0.75, 0.75, 0.75], [0.0, 0.0, 0.0], [0.0, 0.5, 0.5], [0.5, 0.0, 0.5], [0.5, 0.5, 0.0]]",A,primitive->conventional (x sqrt2),BTE master (PhononDB/Carrete/npj/SciRep),,https://mdr.nims.go.jp/datasets/02fa4c75-ed5f-4897-b727-67d05b922c4a,,PhononDB (Togo/NIMS MDR),https://mdr.nims.go.jp/datasets/02fa4c75-ed5f-4897-b727-67d05b922c4a,"LTC-calc.log unit cell (PBEsol-relaxed), same file as kappa",mp-924130,True,stoichiometric,TiNiSn
TiNiSn,15.768,W/m/K,300.0,BTE,1,full BTE,1.0,,5.865993,216.0,F-43m,half-Heusler (C1b / MgAgAs),,"[""Ti"", ""Ti"", ""Ti"", ""Ti"", ""Ni"", ""Ni"", ""Ni"", ""Ni"", ""Sn"", ""Sn"", ""Sn"", ""Sn""]","[[0.5, 0.0, 0.0], [0.5, 0.5, 0.5], [0.0, 0.0, 0.5], [0.0, 0.5, 0.0], [0.25, 0.25, 0.75], [0.25, 0.75, 0.25], [0.75, 0.25, 0.25], [0.75, 0.75, 0.75], [0.0, 0.0, 0.0], [0.0, 0.5, 0.5], [0.5, 0.0, 0.5], [0.5, 0.5, 0.0]]",A,primitive->conventional (x sqrt2),BTE master (PhononDB/Carrete/npj/SciRep),,https://mdr.nims.go.jp/datasets/02fa4c75-ed5f-4897-b727-67d05b922c4a,,PhononDB (Togo/NIMS MDR),https://mdr.nims.go.jp/datasets/02fa4c75-ed5f-4897-b727-67d05b922c4a,"LTC-calc.log unit cell (PBEsol-relaxed), same file as kappa",mp-924130,True,stoichiometric,TiNiSn
TiNiSn,17.54,W/m/K,300.0,BTE,1,full BTE,1.0,,5.865993,216.0,F-43m,half-Heusler (C1b / MgAgAs),,"[""Ti"", ""Ti"", ""Ti"", ""Ti"", ""Ni"", ""Ni"", ""Ni"", ""Ni"", ""Sn"", ""Sn"", ""Sn"", ""Sn""]","[[0.5, 0.0, 0.0], [0.5, 0.5, 0.5], [0.0, 0.0, 0.5], [0.0, 0.5, 0.0], [0.25, 0.25, 0.75], [0.25, 0.75, 0.25], [0.75, 0.25, 0.25], [0.75, 0.75, 0.75], [0.0, 0.0, 0.0], [0.0, 0.5, 0.5], [0.5, 0.0, 0.5], [0.5, 0.5, 0.0]]",A,primitive->conventional (x sqrt2),BTE master (PhononDB/Carrete/npj/SciRep),10.1038/s41598-021-92030-4,https://www.nature.com/articles/s41598-021-92030-4#MOESM1,,PhononDB (Togo/NIMS MDR),https://mdr.nims.go.jp/datasets/02fa4c75-ed5f-4897-b727-67d05b922c4a,"LTC-calc.log unit cell (PBEsol-relaxed), same file as kappa",mp-924130,True,stoichiometric,TiNiSn
TiNiSn,17.9,W/m/K,300.0,BTE,1,full BTE,1.0,,5.865993,216.0,F-43m,half-Heusler (C1b / MgAgAs),,"[""Ti"", ""Ti"", ""Ti"", ""Ti"", ""Ni"", ""Ni"", ""Ni"", ""Ni"", ""Sn"", ""Sn"", ""Sn"", ""Sn""]","[[0.5, 0.0, 0.0], [0.5, 0.5, 0.5], [0.0, 0.0, 0.5], [0.0, 0.5, 0.0], [0.25, 0.25, 0.75], [0.25, 0.75, 0.25], [0.75, 0.25, 0.25], [0.75, 0.75, 0.75], [0.0, 0.0, 0.0], [0.0, 0.5, 0.5], [0.5, 0.0, 0.5], [0.5, 0.5, 0.0]]",A,primitive->conventional (x sqrt2),BTE master (PhononDB/Carrete/npj/SciRep),10.1103/PhysRevX.4.011019,https://doi.org/10.1103/PhysRevX.4.011019,,PhononDB (Togo/NIMS MDR),https://mdr.nims.go.jp/datasets/02fa4c75-ed5f-4897-b727-67d05b922c4a,"LTC-calc.log unit cell (PBEsol-relaxed), same file as kappa",mp-924130,True,stoichiometric,TiNiSn
TiNiSn,16.8,W/m/K,300.0,BTE-approx,1,full BTE,1.0,,5.865993,216.0,F-43m,half-Heusler (C1b / MgAgAs),,"[""Ti"", ""Ti"", ""Ti"", ""Ti"", ""Ni"", ""Ni"", ""Ni"", ""Ni"", ""Sn"", ""Sn"", ""Sn"", ""Sn""]","[[0.5, 0.0, 0.0], [0.5, 0.5, 0.5], [0.0, 0.0, 0.5], [0.0, 0.5, 0.0], [0.25, 0.25, 0.75], [0.25, 0.75, 0.25], [0.75, 0.25, 0.25], [0.75, 0.75, 0.75], [0.0, 0.0, 0.0], [0.0, 0.5, 0.5], [0.5, 0.0, 0.5], [0.5, 0.5, 0.0]]",A,primitive->conventional (x sqrt2),BTE master (PhononDB/Carrete/npj/SciRep),10.1103/PhysRevX.4.011019,https://doi.org/10.1103/PhysRevX.4.011019,,PhononDB (Togo/NIMS MDR),https://mdr.nims.go.jp/datasets/02fa4c75-ed5f-4897-b727-67d05b922c4a,"LTC-calc.log unit cell (PBEsol-relaxed), same file as kappa",mp-924130,True,stoichiometric,TiNiSn
TiNiSn,16.271,W/m/K,300.0,"semi-empirical (Slack / Debye-Callaway-type, NOT BTE)",1,full BTE,1.0,,5.865993,216.0,F-43m,half-Heusler (C1b / MgAgAs),,"[""Ti"", ""Ti"", ""Ti"", ""Ti"", ""Ni"", ""Ni"", ""Ni"", ""Ni"", ""Sn"", ""Sn"", ""Sn"", ""Sn""]","[[0.5, 0.0, 0.0], [0.5, 0.5, 0.5], [0.0, 0.0, 0.5], [0.0, 0.5, 0.0], [0.25, 0.25, 0.75], [0.25, 0.75, 0.25], [0.75, 0.25, 0.25], [0.75, 0.75, 0.75], [0.0, 0.0, 0.0], [0.0, 0.5, 0.5], [0.5, 0.0, 0.5], [0.5, 0.5, 0.0]]",A,primitive->conventional (x sqrt2),repository mining,10.48550/arXiv.2501.11644,https://github.com/ertekin-research-group/halfheusler-space/blob/main/HH_overview.csv,,PhononDB (Togo/NIMS MDR),https://mdr.nims.go.jp/datasets/02fa4c75-ed5f-4897-b727-67d05b922c4a,"LTC-calc.log unit cell (PBEsol-relaxed), same file as kappa",mp-924130,True,stoichiometric,TiNiSn
TiNiSn,15.26,W/m/K,300.0,BTE,1,full BTE,1.0,,5.865993,216.0,F-43m,half-Heusler (C1b / MgAgAs),,"[""Ti"", ""Ti"", ""Ti"", ""Ti"", ""Ni"", ""Ni"", ""Ni"", ""Ni"", ""Sn"", ""Sn"", ""Sn"", ""Sn""]","[[0.5, 0.0, 0.0], [0.5, 0.5, 0.5], [0.0, 0.0, 0.5], [0.0, 0.5, 0.0], [0.25, 0.25, 0.75], [0.25, 0.75, 0.25], [0.75, 0.25, 0.25], [0.75, 0.75, 0.75], [0.0, 0.0, 0.0], [0.0, 0.5, 0.5], [0.5, 0.0, 0.5], [0.5, 0.5, 0.0]]",A,primitive->conventional (x sqrt2),paper mining,10.1021/acsomega.1c02172,https://doi.org/10.1021/acsomega.1c02172,Results text,PhononDB (Togo/NIMS MDR),https://mdr.nims.go.jp/datasets/02fa4c75-ed5f-4897-b727-67d05b922c4a,"LTC-calc.log unit cell (PBEsol-relaxed), same file as kappa",mp-924130,True,stoichiometric,TiNiSn
TiNiSn,13.884,W/m/K,300.0,ShengBTE,1,full BTE,1.0,,5.865993,216.0,F-43m,half-Heusler (C1b / MgAgAs),,"[""Ti"", ""Ti"", ""Ti"", ""Ti"", ""Ni"", ""Ni"", ""Ni"", ""Ni"", ""Sn"", ""Sn"", ""Sn"", ""Sn""]","[[0.5, 0.0, 0.0], [0.5, 0.5, 0.5], [0.0, 0.0, 0.5], [0.0, 0.5, 0.0], [0.25, 0.25, 0.75], [0.25, 0.75, 0.25], [0.75, 0.25, 0.25], [0.75, 0.75, 0.75], [0.0, 0.0, 0.0], [0.0, 0.5, 0.5], [0.5, 0.0, 0.5], [0.5, 0.5, 0.0]]",A,primitive->conventional (x sqrt2),"paper mining (PDF, batch 2)",10.1038/s41524-023-00974-0,,Supplementary Table 4,PhononDB (Togo/NIMS MDR),https://mdr.nims.go.jp/datasets/02fa4c75-ed5f-4897-b727-67d05b922c4a,"LTC-calc.log unit cell (PBEsol-relaxed), same file as kappa",mp-924130,True,stoichiometric,TiNiSn
TiNiSn,7.6,W/m/K,300.0,ShengBTE,1,full BTE,1.0,,5.865993,216.0,F-43m,half-Heusler (C1b / MgAgAs),,"[""Ti"", ""Ti"", ""Ti"", ""Ti"", ""Ni"", ""Ni"", ""Ni"", ""Ni"", ""Sn"", ""Sn"", ""Sn"", ""Sn""]","[[0.5, 0.0, 0.0], [0.5, 0.5, 0.5], [0.0, 0.0, 0.5], [0.0, 0.5, 0.0], [0.25, 0.25, 0.75], [0.25, 0.75, 0.25], [0.75, 0.25, 0.25], [0.75, 0.75, 0.75], [0.0, 0.0, 0.0], [0.0, 0.5, 0.5], [0.5, 0.0, 0.5], [0.5, 0.5, 0.0]]",A,primitive->conventional (x sqrt2),"paper mining (PDF, batch 2)",10.1088/0022-3727/48/23/235302,,Table 1,PhononDB (Togo/NIMS MDR),https://mdr.nims.go.jp/datasets/02fa4c75-ed5f-4897-b727-67d05b922c4a,"LTC-calc.log unit cell (PBEsol-relaxed), same file as kappa",mp-924130,True,stoichiometric,TiNiSn
TiNiSn,13.8,W/m/K,300.0,RTA-BTE (this work),1,full BTE,1.0,,5.865993,216.0,F-43m,half-Heusler (C1b / MgAgAs),,"[""Ti"", ""Ti"", ""Ti"", ""Ti"", ""Ni"", ""Ni"", ""Ni"", ""Ni"", ""Sn"", ""Sn"", ""Sn"", ""Sn""]","[[0.5, 0.0, 0.0], [0.5, 0.5, 0.5], [0.0, 0.0, 0.5], [0.0, 0.5, 0.0], [0.25, 0.25, 0.75], [0.25, 0.75, 0.25], [0.75, 0.25, 0.25], [0.75, 0.75, 0.75], [0.0, 0.0, 0.0], [0.0, 0.5, 0.5], [0.5, 0.0, 0.5], [0.5, 0.5, 0.0]]",A,primitive->conventional (x sqrt2),"paper mining (PDF, batch 2)",10.1103/PhysRevB.95.045202,,Table I,PhononDB (Togo/NIMS MDR),https://mdr.nims.go.jp/datasets/02fa4c75-ed5f-4897-b727-67d05b922c4a,"LTC-calc.log unit cell (PBEsol-relaxed), same file as kappa",mp-924130,True,stoichiometric,TiNiSn
TiNiSn,17.54,W/m/K,300.0,Phono3py,1,full BTE,1.0,,5.865993,216.0,F-43m,half-Heusler (C1b / MgAgAs),,"[""Ti"", ""Ti"", ""Ti"", ""Ti"", ""Ni"", ""Ni"", ""Ni"", ""Ni"", ""Sn"", ""Sn"", ""Sn"", ""Sn""]","[[0.5, 0.0, 0.0], [0.5, 0.5, 0.5], [0.0, 0.0, 0.5], [0.0, 0.5, 0.0], [0.25, 0.25, 0.75], [0.25, 0.75, 0.25], [0.75, 0.25, 0.25], [0.75, 0.75, 0.75], [0.0, 0.0, 0.0], [0.0, 0.5, 0.5], [0.5, 0.0, 0.5], [0.5, 0.5, 0.0]]",A,primitive->conventional (x sqrt2),"paper mining (PDF, batch 2)",arxiv:2010.12467v1,,Table S1,PhononDB (Togo/NIMS MDR),https://mdr.nims.go.jp/datasets/02fa4c75-ed5f-4897-b727-67d05b922c4a,"LTC-calc.log unit cell (PBEsol-relaxed), same file as kappa",mp-924130,True,stoichiometric,TiNiSn
TiNiSn,7.54,W/m/K,300.0,Phono3py,1,full BTE,1.0,,5.865993,216.0,F-43m,half-Heusler (C1b / MgAgAs),,"[""Ti"", ""Ti"", ""Ti"", ""Ti"", ""Ni"", ""Ni"", ""Ni"", ""Ni"", ""Sn"", ""Sn"", ""Sn"", ""Sn""]","[[0.5, 0.0, 0.0], [0.5, 0.5, 0.5], [0.0, 0.0, 0.5], [0.0, 0.5, 0.0], [0.25, 0.25, 0.75], [0.25, 0.75, 0.25], [0.75, 0.25, 0.25], [0.75, 0.75, 0.75], [0.0, 0.0, 0.0], [0.0, 0.5, 0.5], [0.5, 0.0, 0.5], [0.5, 0.5, 0.0]]",A,primitive->conventional (x sqrt2),"paper mining (PDF, batch 2)",arxiv:2110.09827v1,,Table IV,PhononDB (Togo/NIMS MDR),https://mdr.nims.go.jp/datasets/02fa4c75-ed5f-4897-b727-67d05b922c4a,"LTC-calc.log unit cell (PBEsol-relaxed), same file as kappa",mp-924130,True,stoichiometric,TiNiSn
TiNiSn,18.014833,W/m/K,300.0,"BTE (phono3py-class, Phonix auto-kappa)",1,full BTE,1.0,,5.865993,216.0,F-43m,half-Heusler (C1b / MgAgAs),,"[""Ti"", ""Ti"", ""Ti"", ""Ti"", ""Ni"", ""Ni"", ""Ni"", ""Ni"", ""Sn"", ""Sn"", ""Sn"", ""Sn""]","[[0.5, 0.0, 0.0], [0.5, 0.5, 0.5], [0.0, 0.0, 0.5], [0.0, 0.5, 0.0], [0.25, 0.25, 0.75], [0.25, 0.75, 0.25], [0.75, 0.25, 0.25], [0.75, 0.75, 0.75], [0.0, 0.0, 0.0], [0.0, 0.5, 0.5], [0.5, 0.0, 0.5], [0.5, 0.5, 0.0]]",A,primitive->conventional (x sqrt2),Phonix (first-principles BTE),10.1038/s41524-026-02033-w,https://huggingface.co/datasets/phonix-db/phonix-summary,"phonix-summary, HF datasets-server",PhononDB (Togo/NIMS MDR),https://mdr.nims.go.jp/datasets/02fa4c75-ed5f-4897-b727-67d05b922c4a,"LTC-calc.log unit cell (PBEsol-relaxed), same file as kappa",mp-924130,True,stoichiometric,TiNiSn
TiNiSn,15.238,W/m/K,310.0,BTE,1,full BTE,1.0,,5.865993,216.0,F-43m,half-Heusler (C1b / MgAgAs),,"[""Ti"", ""Ti"", ""Ti"", ""Ti"", ""Ni"", ""Ni"", ""Ni"", ""Ni"", ""Sn"", ""Sn"", ""Sn"", ""Sn""]","[[0.5, 0.0, 0.0], [0.5, 0.5, 0.5], [0.0, 0.0, 0.5], [0.0, 0.5, 0.0], [0.25, 0.25, 0.75], [0.25, 0.75, 0.25], [0.75, 0.25, 0.25], [0.75, 0.75, 0.75], [0.0, 0.0, 0.0], [0.0, 0.5, 0.5], [0.5, 0.0, 0.5], [0.5, 0.5, 0.0]]",A,primitive->conventional (x sqrt2),BTE master (PhononDB/Carrete/npj/SciRep),,https://mdr.nims.go.jp/datasets/02fa4c75-ed5f-4897-b727-67d05b922c4a,,PhononDB (Togo/NIMS MDR),https://mdr.nims.go.jp/datasets/02fa4c75-ed5f-4897-b727-67d05b922c4a,"LTC-calc.log unit cell (PBEsol-relaxed), same file as kappa",mp-924130,True,stoichiometric,TiNiSn
TiNiSn,14.743,W/m/K,320.0,BTE,1,full BTE,1.0,,5.865993,216.0,F-43m,half-Heusler (C1b / MgAgAs),,"[""Ti"", ""Ti"", ""Ti"", ""Ti"", ""Ni"", ""Ni"", ""Ni"", ""Ni"", ""Sn"", ""Sn"", ""Sn"", ""Sn""]","[[0.5, 0.0, 0.0], [0.5, 0.5, 0.5], [0.0, 0.0, 0.5], [0.0, 0.5, 0.0], [0.25, 0.25, 0.75], [0.25, 0.75, 0.25], [0.75, 0.25, 0.25], [0.75, 0.75, 0.75], [0.0, 0.0, 0.0], [0.0, 0.5, 0.5], [0.5, 0.0, 0.5], [0.5, 0.5, 0.0]]",A,primitive->conventional (x sqrt2),BTE master (PhononDB/Carrete/npj/SciRep),,https://mdr.nims.go.jp/datasets/02fa4c75-ed5f-4897-b727-67d05b922c4a,,PhononDB (Togo/NIMS MDR),https://mdr.nims.go.jp/datasets/02fa4c75-ed5f-4897-b727-67d05b922c4a,"LTC-calc.log unit cell (PBEsol-relaxed), same file as kappa",mp-924130,True,stoichiometric,TiNiSn
TiNiSn,14.281,W/m/K,330.0,BTE,1,full BTE,1.0,,5.865993,216.0,F-43m,half-Heusler (C1b / MgAgAs),,"[""Ti"", ""Ti"", ""Ti"", ""Ti"", ""Ni"", ""Ni"", ""Ni"", ""Ni"", ""Sn"", ""Sn"", ""Sn"", ""Sn""]","[[0.5, 0.0, 0.0], [0.5, 0.5, 0.5], [0.0, 0.0, 0.5], [0.0, 0.5, 0.0], [0.25, 0.25, 0.75], [0.25, 0.75, 0.25], [0.75, 0.25, 0.25], [0.75, 0.75, 0.75], [0.0, 0.0, 0.0], [0.0, 0.5, 0.5], [0.5, 0.0, 0.5], [0.5, 0.5, 0.0]]",A,primitive->conventional (x sqrt2),BTE master (PhononDB/Carrete/npj/SciRep),,https://mdr.nims.go.jp/datasets/02fa4c75-ed5f-4897-b727-67d05b922c4a,,PhononDB (Togo/NIMS MDR),https://mdr.nims.go.jp/datasets/02fa4c75-ed5f-4897-b727-67d05b922c4a,"LTC-calc.log unit cell (PBEsol-relaxed), same file as kappa",mp-924130,True,stoichiometric,TiNiSn
TiNiSn,13.847,W/m/K,340.0,BTE,1,full BTE,1.0,,5.865993,216.0,F-43m,half-Heusler (C1b / MgAgAs),,"[""Ti"", ""Ti"", ""Ti"", ""Ti"", ""Ni"", ""Ni"", ""Ni"", ""Ni"", ""Sn"", ""Sn"", ""Sn"", ""Sn""]","[[0.5, 0.0, 0.0], [0.5, 0.5, 0.5], [0.0, 0.0, 0.5], [0.0, 0.5, 0.0], [0.25, 0.25, 0.75], [0.25, 0.75, 0.25], [0.75, 0.25, 0.25], [0.75, 0.75, 0.75], [0.0, 0.0, 0.0], [0.0, 0.5, 0.5], [0.5, 0.0, 0.5], [0.5, 0.5, 0.0]]",A,primitive->conventional (x sqrt2),BTE master (PhononDB/Carrete/npj/SciRep),,https://mdr.nims.go.jp/datasets/02fa4c75-ed5f-4897-b727-67d05b922c4a,,PhononDB (Togo/NIMS MDR),https://mdr.nims.go.jp/datasets/02fa4c75-ed5f-4897-b727-67d05b922c4a,"LTC-calc.log unit cell (PBEsol-relaxed), same file as kappa",mp-924130,True,stoichiometric,TiNiSn
TiNiSn,13.441,W/m/K,350.0,BTE,1,full BTE,1.0,,5.865993,216.0,F-43m,half-Heusler (C1b / MgAgAs),,"[""Ti"", ""Ti"", ""Ti"", ""Ti"", ""Ni"", ""Ni"", ""Ni"", ""Ni"", ""Sn"", ""Sn"", ""Sn"", ""Sn""]","[[0.5, 0.0, 0.0], [0.5, 0.5, 0.5], [0.0, 0.0, 0.5], [0.0, 0.5, 0.0], [0.25, 0.25, 0.75], [0.25, 0.75, 0.25], [0.75, 0.25, 0.25], [0.75, 0.75, 0.75], [0.0, 0.0, 0.0], [0.0, 0.5, 0.5], [0.5, 0.0, 0.5], [0.5, 0.5, 0.0]]",A,primitive->conventional (x sqrt2),BTE master (PhononDB/Carrete/npj/SciRep),,https://mdr.nims.go.jp/datasets/02fa4c75-ed5f-4897-b727-67d05b922c4a,,PhononDB (Togo/NIMS MDR),https://mdr.nims.go.jp/datasets/02fa4c75-ed5f-4897-b727-67d05b922c4a,"LTC-calc.log unit cell (PBEsol-relaxed), same file as kappa",mp-924130,True,stoichiometric,TiNiSn
TiNiSn,13.058,W/m/K,360.0,BTE,1,full BTE,1.0,,5.865993,216.0,F-43m,half-Heusler (C1b / MgAgAs),,"[""Ti"", ""Ti"", ""Ti"", ""Ti"", ""Ni"", ""Ni"", ""Ni"", ""Ni"", ""Sn"", ""Sn"", ""Sn"", ""Sn""]","[[0.5, 0.0, 0.0], [0.5, 0.5, 0.5], [0.0, 0.0, 0.5], [0.0, 0.5, 0.0], [0.25, 0.25, 0.75], [0.25, 0.75, 0.25], [0.75, 0.25, 0.25], [0.75, 0.75, 0.75], [0.0, 0.0, 0.0], [0.0, 0.5, 0.5], [0.5, 0.0, 0.5], [0.5, 0.5, 0.0]]",A,primitive->conventional (x sqrt2),BTE master (PhononDB/Carrete/npj/SciRep),,https://mdr.nims.go.jp/datasets/02fa4c75-ed5f-4897-b727-67d05b922c4a,,PhononDB (Togo/NIMS MDR),https://mdr.nims.go.jp/datasets/02fa4c75-ed5f-4897-b727-67d05b922c4a,"LTC-calc.log unit cell (PBEsol-relaxed), same file as kappa",mp-924130,True,stoichiometric,TiNiSn
TiNiSn,12.697,W/m/K,370.0,BTE,1,full BTE,1.0,,5.865993,216.0,F-43m,half-Heusler (C1b / MgAgAs),,"[""Ti"", ""Ti"", ""Ti"", ""Ti"", ""Ni"", ""Ni"", ""Ni"", ""Ni"", ""Sn"", ""Sn"", ""Sn"", ""Sn""]","[[0.5, 0.0, 0.0], [0.5, 0.5, 0.5], [0.0, 0.0, 0.5], [0.0, 0.5, 0.0], [0.25, 0.25, 0.75], [0.25, 0.75, 0.25], [0.75, 0.25, 0.25], [0.75, 0.75, 0.75], [0.0, 0.0, 0.0], [0.0, 0.5, 0.5], [0.5, 0.0, 0.5], [0.5, 0.5, 0.0]]",A,primitive->conventional (x sqrt2),BTE master (PhononDB/Carrete/npj/SciRep),,https://mdr.nims.go.jp/datasets/02fa4c75-ed5f-4897-b727-67d05b922c4a,,PhononDB (Togo/NIMS MDR),https://mdr.nims.go.jp/datasets/02fa4c75-ed5f-4897-b727-67d05b922c4a,"LTC-calc.log unit cell (PBEsol-relaxed), same file as kappa",mp-924130,True,stoichiometric,TiNiSn
TiNiSn,12.356,W/m/K,380.0,BTE,1,full BTE,1.0,,5.865993,216.0,F-43m,half-Heusler (C1b / MgAgAs),,"[""Ti"", ""Ti"", ""Ti"", ""Ti"", ""Ni"", ""Ni"", ""Ni"", ""Ni"", ""Sn"", ""Sn"", ""Sn"", ""Sn""]","[[0.5, 0.0, 0.0], [0.5, 0.5, 0.5], [0.0, 0.0, 0.5], [0.0, 0.5, 0.0], [0.25, 0.25, 0.75], [0.25, 0.75, 0.25], [0.75, 0.25, 0.25], [0.75, 0.75, 0.75], [0.0, 0.0, 0.0], [0.0, 0.5, 0.5], [0.5, 0.0, 0.5], [0.5, 0.5, 0.0]]",A,primitive->conventional (x sqrt2),BTE master (PhononDB/Carrete/npj/SciRep),,https://mdr.nims.go.jp/datasets/02fa4c75-ed5f-4897-b727-67d05b922c4a,,PhononDB (Togo/NIMS MDR),https://mdr.nims.go.jp/datasets/02fa4c75-ed5f-4897-b727-67d05b922c4a,"LTC-calc.log unit cell (PBEsol-relaxed), same file as kappa",mp-924130,True,stoichiometric,TiNiSn
TiNiSn,12.034,W/m/K,390.0,BTE,1,full BTE,1.0,,5.865993,216.0,F-43m,half-Heusler (C1b / MgAgAs),,"[""Ti"", ""Ti"", ""Ti"", ""Ti"", ""Ni"", ""Ni"", ""Ni"", ""Ni"", ""Sn"", ""Sn"", ""Sn"", ""Sn""]","[[0.5, 0.0, 0.0], [0.5, 0.5, 0.5], [0.0, 0.0, 0.5], [0.0, 0.5, 0.0], [0.25, 0.25, 0.75], [0.25, 0.75, 0.25], [0.75, 0.25, 0.25], [0.75, 0.75, 0.75], [0.0, 0.0, 0.0], [0.0, 0.5, 0.5], [0.5, 0.0, 0.5], [0.5, 0.5, 0.0]]",A,primitive->conventional (x sqrt2),BTE master (PhononDB/Carrete/npj/SciRep),,https://mdr.nims.go.jp/datasets/02fa4c75-ed5f-4897-b727-67d05b922c4a,,PhononDB (Togo/NIMS MDR),https://mdr.nims.go.jp/datasets/02fa4c75-ed5f-4897-b727-67d05b922c4a,"LTC-calc.log unit cell (PBEsol-relaxed), same file as kappa",mp-924130,True,stoichiometric,TiNiSn
TiNiSn,11.729,W/m/K,400.0,BTE,1,full BTE,1.0,,5.865993,216.0,F-43m,half-Heusler (C1b / MgAgAs),,"[""Ti"", ""Ti"", ""Ti"", ""Ti"", ""Ni"", ""Ni"", ""Ni"", ""Ni"", ""Sn"", ""Sn"", ""Sn"", ""Sn""]","[[0.5, 0.0, 0.0], [0.5, 0.5, 0.5], [0.0, 0.0, 0.5], [0.0, 0.5, 0.0], [0.25, 0.25, 0.75], [0.25, 0.75, 0.25], [0.75, 0.25, 0.25], [0.75, 0.75, 0.75], [0.0, 0.0, 0.0], [0.0, 0.5, 0.5], [0.5, 0.0, 0.5], [0.5, 0.5, 0.0]]",A,primitive->conventional (x sqrt2),BTE master (PhononDB/Carrete/npj/SciRep),,https://mdr.nims.go.jp/datasets/02fa4c75-ed5f-4897-b727-67d05b922c4a,,PhononDB (Togo/NIMS MDR),https://mdr.nims.go.jp/datasets/02fa4c75-ed5f-4897-b727-67d05b922c4a,"LTC-calc.log unit cell (PBEsol-relaxed), same file as kappa",mp-924130,True,stoichiometric,TiNiSn
TiNiSn,11.439,W/m/K,410.0,BTE,1,full BTE,1.0,,5.865993,216.0,F-43m,half-Heusler (C1b / MgAgAs),,"[""Ti"", ""Ti"", ""Ti"", ""Ti"", ""Ni"", ""Ni"", ""Ni"", ""Ni"", ""Sn"", ""Sn"", ""Sn"", ""Sn""]","[[0.5, 0.0, 0.0], [0.5, 0.5, 0.5], [0.0, 0.0, 0.5], [0.0, 0.5, 0.0], [0.25, 0.25, 0.75], [0.25, 0.75, 0.25], [0.75, 0.25, 0.25], [0.75, 0.75, 0.75], [0.0, 0.0, 0.0], [0.0, 0.5, 0.5], [0.5, 0.0, 0.5], [0.5, 0.5, 0.0]]",A,primitive->conventional (x sqrt2),BTE master (PhononDB/Carrete/npj/SciRep),,https://mdr.nims.go.jp/datasets/02fa4c75-ed5f-4897-b727-67d05b922c4a,,PhononDB (Togo/NIMS MDR),https://mdr.nims.go.jp/datasets/02fa4c75-ed5f-4897-b727-67d05b922c4a,"LTC-calc.log unit cell (PBEsol-relaxed), same file as kappa",mp-924130,True,stoichiometric,TiNiSn
TiNiSn,11.163,W/m/K,420.0,BTE,1,full BTE,1.0,,5.865993,216.0,F-43m,half-Heusler (C1b / MgAgAs),,"[""Ti"", ""Ti"", ""Ti"", ""Ti"", ""Ni"", ""Ni"", ""Ni"", ""Ni"", ""Sn"", ""Sn"", ""Sn"", ""Sn""]","[[0.5, 0.0, 0.0], [0.5, 0.5, 0.5], [0.0, 0.0, 0.5], [0.0, 0.5, 0.0], [0.25, 0.25, 0.75], [0.25, 0.75, 0.25], [0.75, 0.25, 0.25], [0.75, 0.75, 0.75], [0.0, 0.0, 0.0], [0.0, 0.5, 0.5], [0.5, 0.0, 0.5], [0.5, 0.5, 0.0]]",A,primitive->conventional (x sqrt2),BTE master (PhononDB/Carrete/npj/SciRep),,https://mdr.nims.go.jp/datasets/02fa4c75-ed5f-4897-b727-67d05b922c4a,,PhononDB (Togo/NIMS MDR),https://mdr.nims.go.jp/datasets/02fa4c75-ed5f-4897-b727-67d05b922c4a,"LTC-calc.log unit cell (PBEsol-relaxed), same file as kappa",mp-924130,True,stoichiometric,TiNiSn
TiNiSn,10.901,W/m/K,430.0,BTE,1,full BTE,1.0,,5.865993,216.0,F-43m,half-Heusler (C1b / MgAgAs),,"[""Ti"", ""Ti"", ""Ti"", ""Ti"", ""Ni"", ""Ni"", ""Ni"", ""Ni"", ""Sn"", ""Sn"", ""Sn"", ""Sn""]","[[0.5, 0.0, 0.0], [0.5, 0.5, 0.5], [0.0, 0.0, 0.5], [0.0, 0.5, 0.0], [0.25, 0.25, 0.75], [0.25, 0.75, 0.25], [0.75, 0.25, 0.25], [0.75, 0.75, 0.75], [0.0, 0.0, 0.0], [0.0, 0.5, 0.5], [0.5, 0.0, 0.5], [0.5, 0.5, 0.0]]",A,primitive->conventional (x sqrt2),BTE master (PhononDB/Carrete/npj/SciRep),,https://mdr.nims.go.jp/datasets/02fa4c75-ed5f-4897-b727-67d05b922c4a,,PhononDB (Togo/NIMS MDR),https://mdr.nims.go.jp/datasets/02fa4c75-ed5f-4897-b727-67d05b922c4a,"LTC-calc.log unit cell (PBEsol-relaxed), same file as kappa",mp-924130,True,stoichiometric,TiNiSn
TiNiSn,10.651,W/m/K,440.0,BTE,1,full BTE,1.0,,5.865993,216.0,F-43m,half-Heusler (C1b / MgAgAs),,"[""Ti"", ""Ti"", ""Ti"", ""Ti"", ""Ni"", ""Ni"", ""Ni"", ""Ni"", ""Sn"", ""Sn"", ""Sn"", ""Sn""]","[[0.5, 0.0, 0.0], [0.5, 0.5, 0.5], [0.0, 0.0, 0.5], [0.0, 0.5, 0.0], [0.25, 0.25, 0.75], [0.25, 0.75, 0.25], [0.75, 0.25, 0.25], [0.75, 0.75, 0.75], [0.0, 0.0, 0.0], [0.0, 0.5, 0.5], [0.5, 0.0, 0.5], [0.5, 0.5, 0.0]]",A,primitive->conventional (x sqrt2),BTE master (PhononDB/Carrete/npj/SciRep),,https://mdr.nims.go.jp/datasets/02fa4c75-ed5f-4897-b727-67d05b922c4a,,PhononDB (Togo/NIMS MDR),https://mdr.nims.go.jp/datasets/02fa4c75-ed5f-4897-b727-67d05b922c4a,"LTC-calc.log unit cell (PBEsol-relaxed), same file as kappa",mp-924130,True,stoichiometric,TiNiSn
TiNiSn,10.412,W/m/K,450.0,BTE,1,full BTE,1.0,,5.865993,216.0,F-43m,half-Heusler (C1b / MgAgAs),,"[""Ti"", ""Ti"", ""Ti"", ""Ti"", ""Ni"", ""Ni"", ""Ni"", ""Ni"", ""Sn"", ""Sn"", ""Sn"", ""Sn""]","[[0.5, 0.0, 0.0], [0.5, 0.5, 0.5], [0.0, 0.0, 0.5], [0.0, 0.5, 0.0], [0.25, 0.25, 0.75], [0.25, 0.75, 0.25], [0.75, 0.25, 0.25], [0.75, 0.75, 0.75], [0.0, 0.0, 0.0], [0.0, 0.5, 0.5], [0.5, 0.0, 0.5], [0.5, 0.5, 0.0]]",A,primitive->conventional (x sqrt2),BTE master (PhononDB/Carrete/npj/SciRep),,https://mdr.nims.go.jp/datasets/02fa4c75-ed5f-4897-b727-67d05b922c4a,,PhononDB (Togo/NIMS MDR),https://mdr.nims.go.jp/datasets/02fa4c75-ed5f-4897-b727-67d05b922c4a,"LTC-calc.log unit cell (PBEsol-relaxed), same file as kappa",mp-924130,True,stoichiometric,TiNiSn
TiNiSn,10.184,W/m/K,460.0,BTE,1,full BTE,1.0,,5.865993,216.0,F-43m,half-Heusler (C1b / MgAgAs),,"[""Ti"", ""Ti"", ""Ti"", ""Ti"", ""Ni"", ""Ni"", ""Ni"", ""Ni"", ""Sn"", ""Sn"", ""Sn"", ""Sn""]","[[0.5, 0.0, 0.0], [0.5, 0.5, 0.5], [0.0, 0.0, 0.5], [0.0, 0.5, 0.0], [0.25, 0.25, 0.75], [0.25, 0.75, 0.25], [0.75, 0.25, 0.25], [0.75, 0.75, 0.75], [0.0, 0.0, 0.0], [0.0, 0.5, 0.5], [0.5, 0.0, 0.5], [0.5, 0.5, 0.0]]",A,primitive->conventional (x sqrt2),BTE master (PhononDB/Carrete/npj/SciRep),,https://mdr.nims.go.jp/datasets/02fa4c75-ed5f-4897-b727-67d05b922c4a,,PhononDB (Togo/NIMS MDR),https://mdr.nims.go.jp/datasets/02fa4c75-ed5f-4897-b727-67d05b922c4a,"LTC-calc.log unit cell (PBEsol-relaxed), same file as kappa",mp-924130,True,stoichiometric,TiNiSn
TiNiSn,9.967,W/m/K,470.0,BTE,1,full BTE,1.0,,5.865993,216.0,F-43m,half-Heusler (C1b / MgAgAs),,"[""Ti"", ""Ti"", ""Ti"", ""Ti"", ""Ni"", ""Ni"", ""Ni"", ""Ni"", ""Sn"", ""Sn"", ""Sn"", ""Sn""]","[[0.5, 0.0, 0.0], [0.5, 0.5, 0.5], [0.0, 0.0, 0.5], [0.0, 0.5, 0.0], [0.25, 0.25, 0.75], [0.25, 0.75, 0.25], [0.75, 0.25, 0.25], [0.75, 0.75, 0.75], [0.0, 0.0, 0.0], [0.0, 0.5, 0.5], [0.5, 0.0, 0.5], [0.5, 0.5, 0.0]]",A,primitive->conventional (x sqrt2),BTE master (PhononDB/Carrete/npj/SciRep),,https://mdr.nims.go.jp/datasets/02fa4c75-ed5f-4897-b727-67d05b922c4a,,PhononDB (Togo/NIMS MDR),https://mdr.nims.go.jp/datasets/02fa4c75-ed5f-4897-b727-67d05b922c4a,"LTC-calc.log unit cell (PBEsol-relaxed), same file as kappa",mp-924130,True,stoichiometric,TiNiSn
TiNiSn,9.758,W/m/K,480.0,BTE,1,full BTE,1.0,,5.865993,216.0,F-43m,half-Heusler (C1b / MgAgAs),,"[""Ti"", ""Ti"", ""Ti"", ""Ti"", ""Ni"", ""Ni"", ""Ni"", ""Ni"", ""Sn"", ""Sn"", ""Sn"", ""Sn""]","[[0.5, 0.0, 0.0], [0.5, 0.5, 0.5], [0.0, 0.0, 0.5], [0.0, 0.5, 0.0], [0.25, 0.25, 0.75], [0.25, 0.75, 0.25], [0.75, 0.25, 0.25], [0.75, 0.75, 0.75], [0.0, 0.0, 0.0], [0.0, 0.5, 0.5], [0.5, 0.0, 0.5], [0.5, 0.5, 0.0]]",A,primitive->conventional (x sqrt2),BTE master (PhononDB/Carrete/npj/SciRep),,https://mdr.nims.go.jp/datasets/02fa4c75-ed5f-4897-b727-67d05b922c4a,,PhononDB (Togo/NIMS MDR),https://mdr.nims.go.jp/datasets/02fa4c75-ed5f-4897-b727-67d05b922c4a,"LTC-calc.log unit cell (PBEsol-relaxed), same file as kappa",mp-924130,True,stoichiometric,TiNiSn
