Repository: Shivamrandive747/Thermalconductivity_prediction

# Calibrating first-principles lattice thermal conductivity to experiment

**A curated half-Heusler dataset and a validated transfer function.**

Published first-principles transport calculations of lattice thermal conductivity exceed what
laboratories measure for the same compound by a **median factor of 1.55**. That offset is regular
enough to be removed in closed form:

$$\kappa_L^{\mathrm{expt}}(T) \;=\; \kappa_L^{\mathrm{BTE}}(T)\;\min\!\left[c\left(\tfrac{T}{300}\right)^{p},\,1\right],
\qquad c = 0.51,\quad p = 0.80$$

Inside a domain of applicability declared before the validation set was scored, this places

File: data/Target_Materials/HEUSLER_KAPPA_TRAINING_SET.csv (part 150 of 192)
formula,kappa_L,kappa_units,temperature_K,method,method_tier,tier_name,weight,kappa_basis,struct_a_A,struct_spacegroup,struct_sg_symbol,struct_prototype,struct_site_ordering,struct_species,struct_frac_coords,struct_grade,lattice_convention,source,source_doi,source_url,source_location,struct_source,struct_source_url,struct_source_detail,struct_id,struct_same_paper_as_kappa,stoichiometry,parent_formula
TiNiSn,9.558,W/m/K,490.0,BTE,1,full BTE,1.0,,5.865993,216.0,F-43m,half-Heusler (C1b / MgAgAs),,"[""Ti"", ""Ti"", ""Ti"", ""Ti"", ""Ni"", ""Ni"", ""Ni"", ""Ni"", ""Sn"", ""Sn"", ""Sn"", ""Sn""]","[[0.5, 0.0, 0.0], [0.5, 0.5, 0.5], [0.0, 0.0, 0.5], [0.0, 0.5, 0.0], [0.25, 0.25, 0.75], [0.25, 0.75, 0.25], [0.75, 0.25, 0.25], [0.75, 0.75, 0.75], [0.0, 0.0, 0.0], [0.0, 0.5, 0.5], [0.5, 0.0, 0.5], [0.5, 0.5, 0.0]]",A,primitive->conventional (x sqrt2),BTE master (PhononDB/Carrete/npj/SciRep),,https://mdr.nims.go.jp/datasets/02fa4c75-ed5f-4897-b727-67d05b922c4a,,PhononDB (Togo/NIMS MDR),https://mdr.nims.go.jp/datasets/02fa4c75-ed5f-4897-b727-67d05b922c4a,"LTC-calc.log unit cell (PBEsol-relaxed), same file as kappa",mp-924130,True,stoichiometric,TiNiSn
TiNiSn,9.367,W/m/K,500.0,BTE,1,full BTE,1.0,,5.865993,216.0,F-43m,half-Heusler (C1b / MgAgAs),,"[""Ti"", ""Ti"", ""Ti"", ""Ti"", ""Ni"", ""Ni"", ""Ni"", ""Ni"", ""Sn"", ""Sn"", ""Sn"", ""Sn""]","[[0.5, 0.0, 0.0], [0.5, 0.5, 0.5], [0.0, 0.0, 0.5], [0.0, 0.5, 0.0], [0.25, 0.25, 0.75], [0.25, 0.75, 0.25], [0.75, 0.25, 0.25], [0.75, 0.75, 0.75], [0.0, 0.0, 0.0], [0.0, 0.5, 0.5], [0.5, 0.0, 0.5], [0.5, 0.5, 0.0]]",A,primitive->conventional (x sqrt2),BTE master (PhononDB/Carrete/npj/SciRep),,https://mdr.nims.go.jp/datasets/02fa4c75-ed5f-4897-b727-67d05b922c4a,,PhononDB (Togo/NIMS MDR),https://mdr.nims.go.jp/datasets/02fa4c75-ed5f-4897-b727-67d05b922c4a,"LTC-calc.log unit cell (PBEsol-relaxed), same file as kappa",mp-924130,True,stoichiometric,TiNiSn
TiNiSn,10.5,W/m/K,500.0,BTE (TDEP),1,full BTE,1.0,,5.865993,216.0,F-43m,half-Heusler (C1b / MgAgAs),,"[""Ti"", ""Ti"", ""Ti"", ""Ti"", ""Ni"", ""Ni"", ""Ni"", ""Ni"", ""Sn"", ""Sn"", ""Sn"", ""Sn""]","[[0.5, 0.0, 0.0], [0.5, 0.5, 0.5], [0.0, 0.0, 0.5], [0.0, 0.5, 0.0], [0.25, 0.25, 0.75], [0.25, 0.75, 0.25], [0.75, 0.25, 0.25], [0.75, 0.75, 0.75], [0.0, 0.0, 0.0], [0.0, 0.5, 0.5], [0.5, 0.0, 0.5], [0.5, 0.5, 0.0]]",A,primitive->conventional (x sqrt2),paper mining,10.1016/j.commatsci.2021.110938,https://arxiv.org/abs/2107.03735,"Appendix A, Table A.1 (arXiv:2107.03735, p.17) - DFT value only; parenthetical ML predictions excluded",PhononDB (Togo/NIMS MDR),https://mdr.nims.go.jp/datasets/02fa4c75-ed5f-4897-b727-67d05b922c4a,"LTC-calc.log unit cell (PBEsol-relaxed), same file as kappa",mp-924130,True,stoichiometric,TiNiSn
TiNiSn,10.5,W/m/K,500.0,TDEP (three-phonon + isotope scattering),1,full BTE,1.0,,5.865993,216.0,F-43m,half-Heusler (C1b / MgAgAs),,"[""Ti"", ""Ti"", ""Ti"", ""Ti"", ""Ni"", ""Ni"", ""Ni"", ""Ni"", ""Sn"", ""Sn"", ""Sn"", ""Sn""]","[[0.5, 0.0, 0.0], [0.5, 0.5, 0.5], [0.0, 0.0, 0.5], [0.0, 0.5, 0.0], [0.25, 0.25, 0.75], [0.25, 0.75, 0.25], [0.75, 0.25, 0.25], [0.75, 0.75, 0.75], [0.0, 0.0, 0.0], [0.0, 0.5, 0.5], [0.5, 0.0, 0.5], [0.5, 0.5, 0.0]]",A,primitive->conventional (x sqrt2),"paper mining (PDF, batch 2)",arxiv:2107.03735v2,,Table A.1,PhononDB (Togo/NIMS MDR),https://mdr.nims.go.jp/datasets/02fa4c75-ed5f-4897-b727-67d05b922c4a,"LTC-calc.log unit cell (PBEsol-relaxed), same file as kappa",mp-924130,True,stoichiometric,TiNiSn
TiNiSn,9.183,W/m/K,510.0,BTE,1,full BTE,1.0,,5.865993,216.0,F-43m,half-Heusler (C1b / MgAgAs),,"[""Ti"", ""Ti"", ""Ti"", ""Ti"", ""Ni"", ""Ni"", ""Ni"", ""Ni"", ""Sn"", ""Sn"", ""Sn"", ""Sn""]","[[0.5, 0.0, 0.0], [0.5, 0.5, 0.5], [0.0, 0.0, 0.5], [0.0, 0.5, 0.0], [0.25, 0.25, 0.75], [0.25, 0.75, 0.25], [0.75, 0.25, 0.25], [0.75, 0.75, 0.75], [0.0, 0.0, 0.0], [0.0, 0.5, 0.5], [0.5, 0.0, 0.5], [0.5, 0.5, 0.0]]",A,primitive->conventional (x sqrt2),BTE master (PhononDB/Carrete/npj/SciRep),,https://mdr.nims.go.jp/datasets/02fa4c75-ed5f-4897-b727-67d05b922c4a,,PhononDB (Togo/NIMS MDR),https://mdr.nims.go.jp/datasets/02fa4c75-ed5f-4897-b727-67d05b922c4a,"LTC-calc.log unit cell (PBEsol-relaxed), same file as kappa",mp-924130,True,stoichiometric,TiNiSn
TiNiSn,9.006,W/m/K,520.0,BTE,1,full BTE,1.0,,5.865993,216.0,F-43m,half-Heusler (C1b / MgAgAs),,"[""Ti"", ""Ti"", ""Ti"", ""Ti"", ""Ni"", ""Ni"", ""Ni"", ""Ni"", ""Sn"", ""Sn"", ""Sn"", ""Sn""]","[[0.5, 0.0, 0.0], [0.5, 0.5, 0.5], [0.0, 0.0, 0.5], [0.0, 0.5, 0.0], [0.25, 0.25, 0.75], [0.25, 0.75, 0.25], [0.75, 0.25, 0.25], [0.75, 0.75, 0.75], [0.0, 0.0, 0.0], [0.0, 0.5, 0.5], [0.5, 0.0, 0.5], [0.5, 0.5, 0.0]]",A,primitive->conventional (x sqrt2),BTE master (PhononDB/Carrete/npj/SciRep),,https://mdr.nims.go.jp/datasets/02fa4c75-ed5f-4897-b727-67d05b922c4a,,PhononDB (Togo/NIMS MDR),https://mdr.nims.go.jp/datasets/02fa4c75-ed5f-4897-b727-67d05b922c4a,"LTC-calc.log unit cell (PBEsol-relaxed), same file as kappa",mp-924130,True,stoichiometric,TiNiSn
TiNiSn,8.836,W/m/K,530.0,BTE,1,full BTE,1.0,,5.865993,216.0,F-43m,half-Heusler (C1b / MgAgAs),,"[""Ti"", ""Ti"", ""Ti"", ""Ti"", ""Ni"", ""Ni"", ""Ni"", ""Ni"", ""Sn"", ""Sn"", ""Sn"", ""Sn""]","[[0.5, 0.0, 0.0], [0.5, 0.5, 0.5], [0.0, 0.0, 0.5], [0.0, 0.5, 0.0], [0.25, 0.25, 0.75], [0.25, 0.75, 0.25], [0.75, 0.25, 0.25], [0.75, 0.75, 0.75], [0.0, 0.0, 0.0], [0.0, 0.5, 0.5], [0.5, 0.0, 0.5], [0.5, 0.5, 0.0]]",A,primitive->conventional (x sqrt2),BTE master (PhononDB/Carrete/npj/SciRep),,https://mdr.nims.go.jp/datasets/02fa4c75-ed5f-4897-b727-67d05b922c4a,,PhononDB (Togo/NIMS MDR),https://mdr.nims.go.jp/datasets/02fa4c75-ed5f-4897-b727-67d05b922c4a,"LTC-calc.log unit cell (PBEsol-relaxed), same file as kappa",mp-924130,True,stoichiometric,TiNiSn
TiNiSn,8.673,W/m/K,540.0,BTE,1,full BTE,1.0,,5.865993,216.0,F-43m,half-Heusler (C1b / MgAgAs),,"[""Ti"", ""Ti"", ""Ti"", ""Ti"", ""Ni"", ""Ni"", ""Ni"", ""Ni"", ""Sn"", ""Sn"", ""Sn"", ""Sn""]","[[0.5, 0.0, 0.0], [0.5, 0.5, 0.5], [0.0, 0.0, 0.5], [0.0, 0.5, 0.0], [0.25, 0.25, 0.75], [0.25, 0.75, 0.25], [0.75, 0.25, 0.25], [0.75, 0.75, 0.75], [0.0, 0.0, 0.0], [0.0, 0.5, 0.5], [0.5, 0.0, 0.5], [0.5, 0.5, 0.0]]",A,primitive->conventional (x sqrt2),BTE master (PhononDB/Carrete/npj/SciRep),,https://mdr.nims.go.jp/datasets/02fa4c75-ed5f-4897-b727-67d05b922c4a,,PhononDB (Togo/NIMS MDR),https://mdr.nims.go.jp/datasets/02fa4c75-ed5f-4897-b727-67d05b922c4a,"LTC-calc.log unit cell (PBEsol-relaxed), same file as kappa",mp-924130,True,stoichiometric,TiNiSn
TiNiSn,8.515,W/m/K,550.0,BTE,1,full BTE,1.0,,5.865993,216.0,F-43m,half-Heusler (C1b / MgAgAs),,"[""Ti"", ""Ti"", ""Ti"", ""Ti"", ""Ni"", ""Ni"", ""Ni"", ""Ni"", ""Sn"", ""Sn"", ""Sn"", ""Sn""]","[[0.5, 0.0, 0.0], [0.5, 0.5, 0.5], [0.0, 0.0, 0.5], [0.0, 0.5, 0.0], [0.25, 0.25, 0.75], [0.25, 0.75, 0.25], [0.75, 0.25, 0.25], [0.75, 0.75, 0.75], [0.0, 0.0, 0.0], [0.0, 0.5, 0.5], [0.5, 0.0, 0.5], [0.5, 0.5, 0.0]]",A,primitive->conventional (x sqrt2),BTE master (PhononDB/Carrete/npj/SciRep),,https://mdr.nims.go.jp/datasets/02fa4c75-ed5f-4897-b727-67d05b922c4a,,PhononDB (Togo/NIMS MDR),https://mdr.nims.go.jp/datasets/02fa4c75-ed5f-4897-b727-67d05b922c4a,"LTC-calc.log unit cell (PBEsol-relaxed), same file as kappa",mp-924130,True,stoichiometric,TiNiSn
TiNiSn,6.87,W/m/K,550.0,Phono3py,1,full BTE,1.0,,5.865993,216.0,F-43m,half-Heusler (C1b / MgAgAs),,"[""Ti"", ""Ti"", ""Ti"", ""Ti"", ""Ni"", ""Ni"", ""Ni"", ""Ni"", ""Sn"", ""Sn"", ""Sn"", ""Sn""]","[[0.5, 0.0, 0.0], [0.5, 0.5, 0.5], [0.0, 0.0, 0.5], [0.0, 0.5, 0.0], [0.25, 0.25, 0.75], [0.25, 0.75, 0.25], [0.75, 0.25, 0.25], [0.75, 0.75, 0.75], [0.0, 0.0, 0.0], [0.0, 0.5, 0.5], [0.5, 0.0, 0.5], [0.5, 0.5, 0.0]]",A,primitive->conventional (x sqrt2),"paper mining (PDF, batch 2)",arxiv:2110.09827v1,,Table IV,PhononDB (Togo/NIMS MDR),https://mdr.nims.go.jp/datasets/02fa4c75-ed5f-4897-b727-67d05b922c4a,"LTC-calc.log unit cell (PBEsol-relaxed), same file as kappa",mp-924130,True,stoichiometric,TiNiSn
TiNiSn,8.363,W/m/K,560.0,BTE,1,full BTE,1.0,,5.865993,216.0,F-43m,half-Heusler (C1b / MgAgAs),,"[""Ti"", ""Ti"", ""Ti"", ""Ti"", ""Ni"", ""Ni"", ""Ni"", ""Ni"", ""Sn"", ""Sn"", ""Sn"", ""Sn""]","[[0.5, 0.0, 0.0], [0.5, 0.5, 0.5], [0.0, 0.0, 0.5], [0.0, 0.5, 0.0], [0.25, 0.25, 0.75], [0.25, 0.75, 0.25], [0.75, 0.25, 0.25], [0.75, 0.75, 0.75], [0.0, 0.0, 0.0], [0.0, 0.5, 0.5], [0.5, 0.0, 0.5], [0.5, 0.5, 0.0]]",A,primitive->conventional (x sqrt2),BTE master (PhononDB/Carrete/npj/SciRep),,https://mdr.nims.go.jp/datasets/02fa4c75-ed5f-4897-b727-67d05b922c4a,,PhononDB (Togo/NIMS MDR),https://mdr.nims.go.jp/datasets/02fa4c75-ed5f-4897-b727-67d05b922c4a,"LTC-calc.log unit cell (PBEsol-relaxed), same file as kappa",mp-924130,True,stoichiometric,TiNiSn
TiNiSn,8.217,W/m/K,570.0,BTE,1,full BTE,1.0,,5.865993,216.0,F-43m,half-Heusler (C1b / MgAgAs),,"[""Ti"", ""Ti"", ""Ti"", ""Ti"", ""Ni"", ""Ni"", ""Ni"", ""Ni"", ""Sn"", ""Sn"", ""Sn"", ""Sn""]","[[0.5, 0.0, 0.0], [0.5, 0.5, 0.5], [0.0, 0.0, 0.5], [0.0, 0.5, 0.0], [0.25, 0.25, 0.75], [0.25, 0.75, 0.25], [0.75, 0.25, 0.25], [0.75, 0.75, 0.75], [0.0, 0.0, 0.0], [0.0, 0.5, 0.5], [0.5, 0.0, 0.5], [0.5, 0.5, 0.0]]",A,primitive->conventional (x sqrt2),BTE master (PhononDB/Carrete/npj/SciRep),,https://mdr.nims.go.jp/datasets/02fa4c75-ed5f-4897-b727-67d05b922c4a,,PhononDB (Togo/NIMS MDR),https://mdr.nims.go.jp/datasets/02fa4c75-ed5f-4897-b727-67d05b922c4a,"LTC-calc.log unit cell (PBEsol-relaxed), same file as kappa",mp-924130,True,stoichiometric,TiNiSn
TiNiSn,8.076,W/m/K,580.0,BTE,1,full BTE,1.0,,5.865993,216.0,F-43m,half-Heusler (C1b / MgAgAs),,"[""Ti"", ""Ti"", ""Ti"", ""Ti"", ""Ni"", ""Ni"", ""Ni"", ""Ni"", ""Sn"", ""Sn"", ""Sn"", ""Sn""]","[[0.5, 0.0, 0.0], [0.5, 0.5, 0.5], [0.0, 0.0, 0.5], [0.0, 0.5, 0.0], [0.25, 0.25, 0.75], [0.25, 0.75, 0.25], [0.75, 0.25, 0.25], [0.75, 0.75, 0.75], [0.0, 0.0, 0.0], [0.0, 0.5, 0.5], [0.5, 0.0, 0.5], [0.5, 0.5, 0.0]]",A,primitive->conventional (x sqrt2),BTE master (PhononDB/Carrete/npj/SciRep),,https://mdr.nims.go.jp/datasets/02fa4c75-ed5f-4897-b727-67d05b922c4a,,PhononDB (Togo/NIMS MDR),https://mdr.nims.go.jp/datasets/02fa4c75-ed5f-4897-b727-67d05b922c4a,"LTC-calc.log unit cell (PBEsol-relaxed), same file as kappa",mp-924130,True,stoichiometric,TiNiSn
TiNiSn,7.939,W/m/K,590.0,BTE,1,full BTE,1.0,,5.865993,216.0,F-43m,half-Heusler (C1b / MgAgAs),,"[""Ti"", ""Ti"", ""Ti"", ""Ti"", ""Ni"", ""Ni"", ""Ni"", ""Ni"", ""Sn"", ""Sn"", ""Sn"", ""Sn""]","[[0.5, 0.0, 0.0], [0.5, 0.5, 0.5], [0.0, 0.0, 0.5], [0.0, 0.5, 0.0], [0.25, 0.25, 0.75], [0.25, 0.75, 0.25], [0.75, 0.25, 0.25], [0.75, 0.75, 0.75], [0.0, 0.0, 0.0], [0.0, 0.5, 0.5], [0.5, 0.0, 0.5], [0.5, 0.5, 0.0]]",A,primitive->conventional (x sqrt2),BTE master (PhononDB/Carrete/npj/SciRep),,https://mdr.nims.go.jp/datasets/02fa4c75-ed5f-4897-b727-67d05b922c4a,,PhononDB (Togo/NIMS MDR),https://mdr.nims.go.jp/datasets/02fa4c75-ed5f-4897-b727-67d05b922c4a,"LTC-calc.log unit cell (PBEsol-relaxed), same file as kappa",mp-924130,True,stoichiometric,TiNiSn
TiNiSn,7.807,W/m/K,600.0,BTE,1,full BTE,1.0,,5.865993,216.0,F-43m,half-Heusler (C1b / MgAgAs),,"[""Ti"", ""Ti"", ""Ti"", ""Ti"", ""Ni"", ""Ni"", ""Ni"", ""Ni"", ""Sn"", ""Sn"", ""Sn"", ""Sn""]","[[0.5, 0.0, 0.0], [0.5, 0.5, 0.5], [0.0, 0.0, 0.5], [0.0, 0.5, 0.0], [0.25, 0.25, 0.75], [0.25, 0.75, 0.25], [0.75, 0.25, 0.25], [0.75, 0.75, 0.75], [0.0, 0.0, 0.0], [0.0, 0.5, 0.5], [0.5, 0.0, 0.5], [0.5, 0.5, 0.0]]",A,primitive->conventional (x sqrt2),BTE master (PhononDB/Carrete/npj/SciRep),,https://mdr.nims.go.jp/datasets/02fa4c75-ed5f-4897-b727-67d05b922c4a,,PhononDB (Togo/NIMS MDR),https://mdr.nims.go.jp/datasets/02fa4c75-ed5f-4897-b727-67d05b922c4a,"LTC-calc.log unit cell (PBEsol-relaxed), same file as kappa",mp-924130,True,stoichiometric,TiNiSn
TiNiSn,7.68,W/m/K,610.0,BTE,1,full BTE,1.0,,5.865993,216.0,F-43m,half-Heusler (C1b / MgAgAs),,"[""Ti"", ""Ti"", ""Ti"", ""Ti"", ""Ni"", ""Ni"", ""Ni"", ""Ni"", ""Sn"", ""Sn"", ""Sn"", ""Sn""]","[[0.5, 0.0, 0.0], [0.5, 0.5, 0.5], [0.0, 0.0, 0.5], [0.0, 0.5, 0.0], [0.25, 0.25, 0.75], [0.25, 0.75, 0.25], [0.75, 0.25, 0.25], [0.75, 0.75, 0.75], [0.0, 0.0, 0.0], [0.0, 0.5, 0.5], [0.5, 0.0, 0.5], [0.5, 0.5, 0.0]]",A,primitive->conventional (x sqrt2),BTE master (PhononDB/Carrete/npj/SciRep),,https://mdr.nims.go.jp/datasets/02fa4c75-ed5f-4897-b727-67d05b922c4a,,PhononDB (Togo/NIMS MDR),https://mdr.nims.go.jp/datasets/02fa4c75-ed5f-4897-b727-67d05b922c4a,"LTC-calc.log unit cell (PBEsol-relaxed), same file as kappa",mp-924130,True,stoichiometric,TiNiSn
TiNiSn,7.557,W/m/K,620.0,BTE,1,full BTE,1.0,,5.865993,216.0,F-43m,half-Heusler (C1b / MgAgAs),,"[""Ti"", ""Ti"", ""Ti"", ""Ti"", ""Ni"", ""Ni"", ""Ni"", ""Ni"", ""Sn"", ""Sn"", ""Sn"", ""Sn""]","[[0.5, 0.0, 0.0], [0.5, 0.5, 0.5], [0.0, 0.0, 0.5], [0.0, 0.5, 0.0], [0.25, 0.25, 0.75], [0.25, 0.75, 0.25], [0.75, 0.25, 0.25], [0.75, 0.75, 0.75], [0.0, 0.0, 0.0], [0.0, 0.5, 0.5], [0.5, 0.0, 0.5], [0.5, 0.5, 0.0]]",A,primitive->conventional (x sqrt2),BTE master (PhononDB/Carrete/npj/SciRep),,https://mdr.nims.go.jp/datasets/02fa4c75-ed5f-4897-b727-67d05b922c4a,,PhononDB (Togo/NIMS MDR),https://mdr.nims.go.jp/datasets/02fa4c75-ed5f-4897-b727-67d05b922c4a,"LTC-calc.log unit cell (PBEsol-relaxed), same file as kappa",mp-924130,True,stoichiometric,TiNiSn
TiNiSn,7.437,W/m/K,630.0,BTE,1,full BTE,1.0,,5.865993,216.0,F-43m,half-Heusler (C1b / MgAgAs),,"[""Ti"", ""Ti"", ""Ti"", ""Ti"", ""Ni"", ""Ni"", ""Ni"", ""Ni"", ""Sn"", ""Sn"", ""Sn"", ""Sn""]","[[0.5, 0.0, 0.0], [0.5, 0.5, 0.5], [0.0, 0.0, 0.5], [0.0, 0.5, 0.0], [0.25, 0.25, 0.75], [0.25, 0.75, 0.25], [0.75, 0.25, 0.25], [0.75, 0.75, 0.75], [0.0, 0.0, 0.0], [0.0, 0.5, 0.5], [0.5, 0.0, 0.5], [0.5, 0.5, 0.0]]",A,primitive->conventional (x sqrt2),BTE master (PhononDB/Carrete/npj/SciRep),,https://mdr.nims.go.jp/datasets/02fa4c75-ed5f-4897-b727-67d05b922c4a,,PhononDB (Togo/NIMS MDR),https://mdr.nims.go.jp/datasets/02fa4c75-ed5f-4897-b727-67d05b922c4a,"LTC-calc.log unit cell (PBEsol-relaxed), same file as kappa",mp-924130,True,stoichiometric,TiNiSn
TiNiSn,7.322,W/m/K,640.0,BTE,1,full BTE,1.0,,5.865993,216.0,F-43m,half-Heusler (C1b / MgAgAs),,"[""Ti"", ""Ti"", ""Ti"", ""Ti"", ""Ni"", ""Ni"", ""Ni"", ""Ni"", ""Sn"", ""Sn"", ""Sn"", ""Sn""]","[[0.5, 0.0, 0.0], [0.5, 0.5, 0.5], [0.0, 0.0, 0.5], [0.0, 0.5, 0.0], [0.25, 0.25, 0.75], [0.25, 0.75, 0.25], [0.75, 0.25, 0.25], [0.75, 0.75, 0.75], [0.0, 0.0, 0.0], [0.0, 0.5, 0.5], [0.5, 0.0, 0.5], [0.5, 0.5, 0.0]]",A,primitive->conventional (x sqrt2),BTE master (PhononDB/Carrete/npj/SciRep),,https://mdr.nims.go.jp/datasets/02fa4c75-ed5f-4897-b727-67d05b922c4a,,PhononDB (Togo/NIMS MDR),https://mdr.nims.go.jp/datasets/02fa4c75-ed5f-4897-b727-67d05b922c4a,"LTC-calc.log unit cell (PBEsol-relaxed), same file as kappa",mp-924130,True,stoichiometric,TiNiSn
TiNiSn,7.21,W/m/K,650.0,BTE,1,full BTE,1.0,,5.865993,216.0,F-43m,half-Heusler (C1b / MgAgAs),,"[""Ti"", ""Ti"", ""Ti"", ""Ti"", ""Ni"", ""Ni"", ""Ni"", ""Ni"", ""Sn"", ""Sn"", ""Sn"", ""Sn""]","[[0.5, 0.0, 0.0], [0.5, 0.5, 0.5], [0.0, 0.0, 0.5], [0.0, 0.5, 0.0], [0.25, 0.25, 0.75], [0.25, 0.75, 0.25], [0.75, 0.25, 0.25], [0.75, 0.75, 0.75], [0.0, 0.0, 0.0], [0.0, 0.5, 0.5], [0.5, 0.0, 0.5], [0.5, 0.5, 0.0]]",A,primitive->conventional (x sqrt2),BTE master (PhononDB/Carrete/npj/SciRep),,https://mdr.nims.go.jp/datasets/02fa4c75-ed5f-4897-b727-67d05b922c4a,,PhononDB (Togo/NIMS MDR),https://mdr.nims.go.jp/datasets/02fa4c75-ed5f-4897-b727-67d05b922c4a,"LTC-calc.log unit cell (PBEsol-relaxed), same file as kappa",mp-924130,True,stoichiometric,TiNiSn
TiNiSn,7.101,W/m/K,660.0,BTE,1,full BTE,1.0,,5.865993,216.0,F-43m,half-Heusler (C1b / MgAgAs),,"[""Ti"", ""Ti"", ""Ti"", ""Ti"", ""Ni"", ""Ni"", ""Ni"", ""Ni"", ""Sn"", ""Sn"", ""Sn"", ""Sn""]","[[0.5, 0.0, 0.0], [0.5, 0.5, 0.5], [0.0, 0.0, 0.5], [0.0, 0.5, 0.0], [0.25, 0.25, 0.75], [0.25, 0.75, 0.25], [0.75, 0.25, 0.25], [0.75, 0.75, 0.75], [0.0, 0.0, 0.0], [0.0, 0.5, 0.5], [0.5, 0.0, 0.5], [0.5, 0.5, 0.0]]",A,primitive->conventional (x sqrt2),BTE master (PhononDB/Carrete/npj/SciRep),,https://mdr.nims.go.jp/datasets/02fa4c75-ed5f-4897-b727-67d05b922c4a,,PhononDB (Togo/NIMS MDR),https://mdr.nims.go.jp/datasets/02fa4c75-ed5f-4897-b727-67d05b922c4a,"LTC-calc.log unit cell (PBEsol-relaxed), same file as kappa",mp-924130,True,stoichiometric,TiNiSn
TiNiSn,6.996,W/m/K,670.0,BTE,1,full BTE,1.0,,5.865993,216.0,F-43m,half-Heusler (C1b / MgAgAs),,"[""Ti"", ""Ti"", ""Ti"", ""Ti"", ""Ni"", ""Ni"", ""Ni"", ""Ni"", ""Sn"", ""Sn"", ""Sn"", ""Sn""]","[[0.5, 0.0, 0.0], [0.5, 0.5, 0.5], [0.0, 0.0, 0.5], [0.0, 0.5, 0.0], [0.25, 0.25, 0.75], [0.25, 0.75, 0.25], [0.75, 0.25, 0.25], [0.75, 0.75, 0.75], [0.0, 0.0, 0.0], [0.0, 0.5, 0.5], [0.5, 0.0, 0.5], [0.5, 0.5, 0.0]]",A,primitive->conventional (x sqrt2),BTE master (PhononDB/Carrete/npj/SciRep),,https://mdr.nims.go.jp/datasets/02fa4c75-ed5f-4897-b727-67d05b922c4a,,PhononDB (Togo/NIMS MDR),https://mdr.nims.go.jp/datasets/02fa4c75-ed5f-4897-b727-67d05b922c4a,"LTC-calc.log unit cell (PBEsol-relaxed), same file as kappa",mp-924130,True,stoichiometric,TiNiSn
TiNiSn,6.893,W/m/K,680.0,BTE,1,full BTE,1.0,,5.865993,216.0,F-43m,half-Heusler (C1b / MgAgAs),,"[""Ti"", ""Ti"", ""Ti"", ""Ti"", ""Ni"", ""Ni"", ""Ni"", ""Ni"", ""Sn"", ""Sn"", ""Sn"", ""Sn""]","[[0.5, 0.0, 0.0], [0.5, 0.5, 0.5], [0.0, 0.0, 0.5], [0.0, 0.5, 0.0], [0.25, 0.25, 0.75], [0.25, 0.75, 0.25], [0.75, 0.25, 0.25], [0.75, 0.75, 0.75], [0.0, 0.0, 0.0], [0.0, 0.5, 0.5], [0.5, 0.0, 0.5], [0.5, 0.5, 0.0]]",A,primitive->conventional (x sqrt2),BTE master (PhononDB/Carrete/npj/SciRep),,https://mdr.nims.go.jp/datasets/02fa4c75-ed5f-4897-b727-67d05b922c4a,,PhononDB (Togo/NIMS MDR),https://mdr.nims.go.jp/datasets/02fa4c75-ed5f-4897-b727-67d05b922c4a,"LTC-calc.log unit cell (PBEsol-relaxed), same file as kappa",mp-924130,True,stoichiometric,TiNiSn
TiNiSn,6.794,W/m/K,690.0,BTE,1,full BTE,1.0,,5.865993,216.0,F-43m,half-Heusler (C1b / MgAgAs),,"[""Ti"", ""Ti"", ""Ti"", ""Ti"", ""Ni"", ""Ni"", ""Ni"", ""Ni"", ""Sn"", ""Sn"", ""Sn"", ""Sn""]","[[0.5, 0.0, 0.0], [0.5, 0.5, 0.5], [0.0, 0.0, 0.5], [0.0, 0.5, 0.0], [0.25, 0.25, 0.75], [0.25, 0.75, 0.25], [0.75, 0.25, 0.25], [0.75, 0.75, 0.75], [0.0, 0.0, 0.0], [0.0, 0.5, 0.5], [0.5, 0.0, 0.5], [0.5, 0.5, 0.0]]",A,primitive->conventional (x sqrt2),BTE master (PhononDB/Carrete/npj/SciRep),,https://mdr.nims.go.jp/datasets/02fa4c75-ed5f-4897-b727-67d05b922c4a,,PhononDB (Togo/NIMS MDR),https://mdr.nims.go.jp/datasets/02fa4c75-ed5f-4897-b727-67d05b922c4a,"LTC-calc.log unit cell (PBEsol-relaxed), same file as kappa",mp-924130,True,stoichiometric,TiNiSn
TiNiSn,6.698,W/m/K,700.0,BTE,1,full BTE,1.0,,5.865993,216.0,F-43m,half-Heusler (C1b / MgAgAs),,"[""Ti"", ""Ti"", ""Ti"", ""Ti"", ""Ni"", ""Ni"", ""Ni"", ""Ni"", ""Sn"", ""Sn"", ""Sn"", ""Sn""]","[[0.5, 0.0, 0.0], [0.5, 0.5, 0.5], [0.0, 0.0, 0.5], [0.0, 0.5, 0.0], [0.25, 0.25, 0.75], [0.25, 0.75, 0.25], [0.75, 0.25, 0.25], [0.75, 0.75, 0.75], [0.0, 0.0, 0.0], [0.0, 0.5, 0.5], [0.5, 0.0, 0.5], [0.5, 0.5, 0.0]]",A,primitive->conventional (x sqrt2),BTE master (PhononDB/Carrete/npj/SciRep),,https://mdr.nims.go.jp/datasets/02fa4c75-ed5f-4897-b727-67d05b922c4a,,PhononDB (Togo/NIMS MDR),https://mdr.nims.go.jp/datasets/02fa4c75-ed5f-4897-b727-67d05b922c4a,"LTC-calc.log unit cell (PBEsol-relaxed), same file as kappa",mp-924130,True,stoichiometric,TiNiSn
TiNiSn,6.604,W/m/K,710.0,BTE,1,full BTE,1.0,,5.865993,216.0,F-43m,half-Heusler (C1b / MgAgAs),,"[""Ti"", ""Ti"", ""Ti"", ""Ti"", ""Ni"", ""Ni"", ""Ni"", ""Ni"", ""Sn"", ""Sn"", ""Sn"", ""Sn""]","[[0.5, 0.0, 0.0], [0.5, 0.5, 0.5], [0.0, 0.0, 0.5], [0.0, 0.5, 0.0], [0.25, 0.25, 0.75], [0.25, 0.75, 0.25], [0.75, 0.25, 0.25], [0.75, 0.75, 0.75], [0.0, 0.0, 0.0], [0.0, 0.5, 0.5], [0.5, 0.0, 0.5], [0.5, 0.5, 0.0]]",A,primitive->conventional (x sqrt2),BTE master (PhononDB/Carrete/npj/SciRep),,https://mdr.nims.go.jp/datasets/02fa4c75-ed5f-4897-b727-67d05b922c4a,,PhononDB (Togo/NIMS MDR),https://mdr.nims.go.jp/datasets/02fa4c75-ed5f-4897-b727-67d05b922c4a,"LTC-calc.log unit cell (PBEsol-relaxed), same file as kappa",mp-924130,True,stoichiometric,TiNiSn
TiNiSn,6.513,W/m/K,720.0,BTE,1,full BTE,1.0,,5.865993,216.0,F-43m,half-Heusler (C1b / MgAgAs),,"[""Ti"", ""Ti"", ""Ti"", ""Ti"", ""Ni"", ""Ni"", ""Ni"", ""Ni"", ""Sn"", ""Sn"", ""Sn"", ""Sn""]","[[0.5, 0.0, 0.0], [0.5, 0.5, 0.5], [0.0, 0.0, 0.5], [0.0, 0.5, 0.0], [0.25, 0.25, 0.75], [0.25, 0.75, 0.25], [0.75, 0.25, 0.25], [0.75, 0.75, 0.75], [0.0, 0.0, 0.0], [0.0, 0.5, 0.5], [0.5, 0.0, 0.5], [0.5, 0.5, 0.0]]",A,primitive->conventional (x sqrt2),BTE master (PhononDB/Carrete/npj/SciRep),,https://mdr.nims.go.jp/datasets/02fa4c75-ed5f-4897-b727-67d05b922c4a,,PhononDB (Togo/NIMS MDR),https://mdr.nims.go.jp/datasets/02fa4c75-ed5f-4897-b727-67d05b922c4a,"LTC-calc.log unit cell (PBEsol-relaxed), same file as kappa",mp-924130,True,stoichiometric,TiNiSn
TiNiSn,6.424,W/m/K,730.0,BTE,1,full BTE,1.0,,5.865993,216.0,F-43m,half-Heusler (C1b / MgAgAs),,"[""Ti"", ""Ti"", ""Ti"", ""Ti"", ""Ni"", ""Ni"", ""Ni"", ""Ni"", ""Sn"", ""Sn"", ""Sn"", ""Sn""]","[[0.5, 0.0, 0.0], [0.5, 0.5, 0.5], [0.0, 0.0, 0.5], [0.0, 0.5, 0.0], [0.25, 0.25, 0.75], [0.25, 0.75, 0.25], [0.75, 0.25, 0.25], [0.75, 0.75, 0.75], [0.0, 0.0, 0.0], [0.0, 0.5, 0.5], [0.5, 0.0, 0.5], [0.5, 0.5, 0.0]]",A,primitive->conventional (x sqrt2),BTE master (PhononDB/Carrete/npj/SciRep),,https://mdr.nims.go.jp/datasets/02fa4c75-ed5f-4897-b727-67d05b922c4a,,PhononDB (Togo/NIMS MDR),https://mdr.nims.go.jp/datasets/02fa4c75-ed5f-4897-b727-67d05b922c4a,"LTC-calc.log unit cell (PBEsol-relaxed), same file as kappa",mp-924130,True,stoichiometric,TiNiSn
TiNiSn,6.338,W/m/K,740.0,BTE,1,full BTE,1.0,,5.865993,216.0,F-43m,half-Heusler (C1b / MgAgAs),,"[""Ti"", ""Ti"", ""Ti"", ""Ti"", ""Ni"", ""Ni"", ""Ni"", ""Ni"", ""Sn"", ""Sn"", ""Sn"", ""Sn""]","[[0.5, 0.0, 0.0], [0.5, 0.5, 0.5], [0.0, 0.0, 0.5], [0.0, 0.5, 0.0], [0.25, 0.25, 0.75], [0.25, 0.75, 0.25], [0.75, 0.25, 0.25], [0.75, 0.75, 0.75], [0.0, 0.0, 0.0], [0.0, 0.5, 0.5], [0.5, 0.0, 0.5], [0.5, 0.5, 0.0]]",A,primitive->conventional (x sqrt2),BTE master (PhononDB/Carrete/npj/SciRep),,https://mdr.nims.go.jp/datasets/02fa4c75-ed5f-4897-b727-67d05b922c4a,,PhononDB (Togo/NIMS MDR),https://mdr.nims.go.jp/datasets/02fa4c75-ed5f-4897-b727-67d05b922c4a,"LTC-calc.log unit cell (PBEsol-relaxed), same file as kappa",mp-924130,True,stoichiometric,TiNiSn
TiNiSn,6.254,W/m/K,750.0,BTE,1,full BTE,1.0,,5.865993,216.0,F-43m,half-Heusler (C1b / MgAgAs),,"[""Ti"", ""Ti"", ""Ti"", ""Ti"", ""Ni"", ""Ni"", ""Ni"", ""Ni"", ""Sn"", ""Sn"", ""Sn"", ""Sn""]","[[0.5, 0.0, 0.0], [0.5, 0.5, 0.5], [0.0, 0.0, 0.5], [0.0, 0.5, 0.0], [0.25, 0.25, 0.75], [0.25, 0.75, 0.25], [0.75, 0.25, 0.25], [0.75, 0.75, 0.75], [0.0, 0.0, 0.0], [0.0, 0.5, 0.5], [0.5, 0.0, 0.5], [0.5, 0.5, 0.0]]",A,primitive->conventional (x sqrt2),BTE master (PhononDB/Carrete/npj/SciRep),,https://mdr.nims.go.jp/datasets/02fa4c75-ed5f-4897-b727-67d05b922c4a,,PhononDB (Togo/NIMS MDR),https://mdr.nims.go.jp/datasets/02fa4c75-ed5f-4897-b727-67d05b922c4a,"LTC-calc.log unit cell (PBEsol-relaxed), same file as kappa",mp-924130,True,stoichiometric,TiNiSn
TiNiSn,6.173,W/m/K,760.0,BTE,1,full BTE,1.0,,5.865993,216.0,F-43m,half-Heusler (C1b / MgAgAs),,"[""Ti"", ""Ti"", ""Ti"", ""Ti"", ""Ni"", ""Ni"", ""Ni"", ""Ni"", ""Sn"", ""Sn"", ""Sn"", ""Sn""]","[[0.5, 0.0, 0.0], [0.5, 0.5, 0.5], [0.0, 0.0, 0.5], [0.0, 0.5, 0.0], [0.25, 0.25, 0.75], [0.25, 0.75, 0.25], [0.75, 0.25, 0.25], [0.75, 0.75, 0.75], [0.0, 0.0, 0.0], [0.0, 0.5, 0.5], [0.5, 0.0, 0.5], [0.5, 0.5, 0.0]]",A,primitive->conventional (x sqrt2),BTE master (PhononDB/Carrete/npj/SciRep),,https://mdr.nims.go.jp/datasets/02fa4c75-ed5f-4897-b727-67d05b922c4a,,PhononDB (Togo/NIMS MDR),https://mdr.nims.go.jp/datasets/02fa4c75-ed5f-4897-b727-67d05b922c4a,"LTC-calc.log unit cell (PBEsol-relaxed), same file as kappa",mp-924130,True,stoichiometric,TiNiSn
TiNiSn,6.093,W/m/K,770.0,BTE,1,full BTE,1.0,,5.865993,216.0,F-43m,half-Heusler (C1b / MgAgAs),,"[""Ti"", ""Ti"", ""Ti"", ""Ti"", ""Ni"", ""Ni"", ""Ni"", ""Ni"", ""Sn"", ""Sn"", ""Sn"", ""Sn""]","[[0.5, 0.0, 0.0], [0.5, 0.5, 0.5], [0.0, 0.0, 0.5], [0.0, 0.5, 0.0], [0.25, 0.25, 0.75], [0.25, 0.75, 0.25], [0.75, 0.25, 0.25], [0.75, 0.75, 0.75], [0.0, 0.0, 0.0], [0.0, 0.5, 0.5], [0.5, 0.0, 0.5], [0.5, 0.5, 0.0]]",A,primitive->conventional (x sqrt2),BTE master (PhononDB/Carrete/npj/SciRep),,https://mdr.nims.go.jp/datasets/02fa4c75-ed5f-4897-b727-67d05b922c4a,,PhononDB (Togo/NIMS MDR),https://mdr.nims.go.jp/datasets/02fa4c75-ed5f-4897-b727-67d05b922c4a,"LTC-calc.log unit cell (PBEsol-relaxed), same file as kappa",mp-924130,True,stoichiometric,TiNiSn
TiNiSn,6.016,W/m/K,780.0,BTE,1,full BTE,1.0,,5.865993,216.0,F-43m,half-Heusler (C1b / MgAgAs),,"[""Ti"", ""Ti"", ""Ti"", ""Ti"", ""Ni"", ""Ni"", ""Ni"", ""Ni"", ""Sn"", ""Sn"", ""Sn"", ""Sn""]","[[0.5, 0.0, 0.0], [0.5, 0.5, 0.5], [0.0, 0.0, 0.5], [0.0, 0.5, 0.0], [0.25, 0.25, 0.75], [0.25, 0.75, 0.25], [0.75, 0.25, 0.25], [0.75, 0.75, 0.75], [0.0, 0.0, 0.0], [0.0, 0.5, 0.5], [0.5, 0.0, 0.5], [0.5, 0.5, 0.0]]",A,primitive->conventional (x sqrt2),BTE master (PhononDB/Carrete/npj/SciRep),,https://mdr.nims.go.jp/datasets/02fa4c75-ed5f-4897-b727-67d05b922c4a,,PhononDB (Togo/NIMS MDR),https://mdr.nims.go.jp/datasets/02fa4c75-ed5f-4897-b727-67d05b922c4a,"LTC-calc.log unit cell (PBEsol-relaxed), same file as kappa",mp-924130,True,stoichiometric,TiNiSn
TiNiSn,5.94,W/m/K,790.0,BTE,1,full BTE,1.0,,5.865993,216.0,F-43m,half-Heusler (C1b / MgAgAs),,"[""Ti"", ""Ti"", ""Ti"", ""Ti"", ""Ni"", ""Ni"", ""Ni"", ""Ni"", ""Sn"", ""Sn"", ""Sn"", ""Sn""]","[[0.5, 0.0, 0.0], [0.5, 0.5, 0.5], [0.0, 0.0, 0.5], [0.0, 0.5, 0.0], [0.25, 0.25, 0.75], [0.25, 0.75, 0.25], [0.75, 0.25, 0.25], [0.75, 0.75, 0.75], [0.0, 0.0, 0.0], [0.0, 0.5, 0.5], [0.5, 0.0, 0.5], [0.5, 0.5, 0.0]]",A,primitive->conventional (x sqrt2),BTE master (PhononDB/Carrete/npj/SciRep),,https://mdr.nims.go.jp/datasets/02fa4c75-ed5f-4897-b727-67d05b922c4a,,PhononDB (Togo/NIMS MDR),https://mdr.nims.go.jp/datasets/02fa4c75-ed5f-4897-b727-67d05b922c4a,"LTC-calc.log unit cell (PBEsol-relaxed), same file as kappa",mp-924130,True,stoichiometric,TiNiSn
TiNiSn,5.866,W/m/K,800.0,BTE,1,full BTE,1.0,,5.865993,216.0,F-43m,half-Heusler (C1b / MgAgAs),,"[""Ti"", ""Ti"", ""Ti"", ""Ti"", ""Ni"", ""Ni"", ""Ni"", ""Ni"", ""Sn"", ""Sn"", ""Sn"", ""Sn""]","[[0.5, 0.0, 0.0], [0.5, 0.5, 0.5], [0.0, 0.0, 0.5], [0.0, 0.5, 0.0], [0.25, 0.25, 0.75], [0.25, 0.75, 0.25], [0.75, 0.25, 0.25], [0.75, 0.75, 0.75], [0.0, 0.0, 0.0], [0.0, 0.5, 0.5], [0.5, 0.0, 0.5], [0.5, 0.5, 0.0]]",A,primitive->conventional (x sqrt2),BTE master (PhononDB/Carrete/npj/SciRep),,https://mdr.nims.go.jp/datasets/02fa4c75-ed5f-4897-b727-67d05b922c4a,,PhononDB (Togo/NIMS MDR),https://mdr.nims.go.jp/datasets/02fa4c75-ed5f-4897-b727-67d05b922c4a,"LTC-calc.log unit cell (PBEsol-relaxed), same file as kappa",mp-924130,True,stoichiometric,TiNiSn
TiNiSn,5.795,W/m/K,810.0,BTE,1,full BTE,1.0,,5.865993,216.0,F-43m,half-Heusler (C1b / MgAgAs),,"[""Ti"", ""Ti"", ""Ti"", ""Ti"", ""Ni"", ""Ni"", ""Ni"", ""Ni"", ""Sn"", ""Sn"", ""Sn"", ""Sn""]","[[0.5, 0.0, 0.0], [0.5, 0.5, 0.5], [0.0, 0.0, 0.5], [0.0, 0.5, 0.0], [0.25, 0.25, 0.75], [0.25, 0.75, 0.25], [0.75, 0.25, 0.25], [0.75, 0.75, 0.75], [0.0, 0.0, 0.0], [0.0, 0.5, 0.5], [0.5, 0.0, 0.5], [0.5, 0.5, 0.0]]",A,primitive->conventional (x sqrt2),BTE master (PhononDB/Carrete/npj/SciRep),,https://mdr.nims.go.jp/datasets/02fa4c75-ed5f-4897-b727-67d05b922c4a,,PhononDB (Togo/NIMS MDR),https://mdr.nims.go.jp/datasets/02fa4c75-ed5f-4897-b727-67d05b922c4a,"LTC-calc.log unit cell (PBEsol-relaxed), same file as kappa",mp-924130,True,stoichiometric,TiNiSn
TiNiSn,5.724,W/m/K,820.0,BTE,1,full BTE,1.0,,5.865993,216.0,F-43m,half-Heusler (C1b / MgAgAs),,"[""Ti"", ""Ti"", ""Ti"", ""Ti"", ""Ni"", ""Ni"", ""Ni"", ""Ni"", ""Sn"", ""Sn"", ""Sn"", ""Sn""]","[[0.5, 0.0, 0.0], [0.5, 0.5, 0.5], [0.0, 0.0, 0.5], [0.0, 0.5, 0.0], [0.25, 0.25, 0.75], [0.25, 0.75, 0.25], [0.75, 0.25, 0.25], [0.75, 0.75, 0.75], [0.0, 0.0, 0.0], [0.0, 0.5, 0.5], [0.5, 0.0, 0.5], [0.5, 0.5, 0.0]]",A,primitive->conventional (x sqrt2),BTE master (PhononDB/Carrete/npj/SciRep),,https://mdr.nims.go.jp/datasets/02fa4c75-ed5f-4897-b727-67d05b922c4a,,PhononDB (Togo/NIMS MDR),https://mdr.nims.go.jp/datasets/02fa4c75-ed5f-4897-b727-67d05b922c4a,"LTC-calc.log unit cell (PBEsol-relaxed), same file as kappa",mp-924130,True,stoichiometric,TiNiSn
TiNiSn,5.656,W/m/K,830.0,BTE,1,full BTE,1.0,,5.865993,216.0,F-43m,half-Heusler (C1b / MgAgAs),,"[""Ti"", ""Ti"", ""Ti"", ""Ti"", ""Ni"", ""Ni"", ""Ni"", ""Ni"", ""Sn"", ""Sn"", ""Sn"", ""Sn""]","[[0.5, 0.0, 0.0], [0.5, 0.5, 0.5], [0.0, 0.0, 0.5], [0.0, 0.5, 0.0], [0.25, 0.25, 0.75], [0.25, 0.75, 0.25], [0.75, 0.25, 0.25], [0.75, 0.75, 0.75], [0.0, 0.0, 0.0], [0.0, 0.5, 0.5], [0.5, 0.0, 0.5], [0.5, 0.5, 0.0]]",A,primitive->conventional (x sqrt2),BTE master (PhononDB/Carrete/npj/SciRep),,https://mdr.nims.go.jp/datasets/02fa4c75-ed5f-4897-b727-67d05b922c4a,,PhononDB (Togo/NIMS MDR),https://mdr.nims.go.jp/datasets/02fa4c75-ed5f-4897-b727-67d05b922c4a,"LTC-calc.log unit cell (PBEsol-relaxed), same file as kappa",mp-924130,True,stoichiometric,TiNiSn
TiNiSn,5.589,W/m/K,840.0,BTE,1,full BTE,1.0,,5.865993,216.0,F-43m,half-Heusler (C1b / MgAgAs),,"[""Ti"", ""Ti"", ""Ti"", ""Ti"", ""Ni"", ""Ni"", ""Ni"", ""Ni"", ""Sn"", ""Sn"", ""Sn"", ""Sn""]","[[0.5, 0.0, 0.0], [0.5, 0.5, 0.5], [0.0, 0.0, 0.5], [0.0, 0.5, 0.0], [0.25, 0.25, 0.75], [0.25, 0.75, 0.25], [0.75, 0.25, 0.25], [0.75, 0.75, 0.75], [0.0, 0.0, 0.0], [0.0, 0.5, 0.5], [0.5, 0.0, 0.5], [0.5, 0.5, 0.0]]",A,primitive->conventional (x sqrt2),BTE master (PhononDB/Carrete/npj/SciRep),,https://mdr.nims.go.jp/datasets/02fa4c75-ed5f-4897-b727-67d05b922c4a,,PhononDB (Togo/NIMS MDR),https://mdr.nims.go.jp/datasets/02fa4c75-ed5f-4897-b727-67d05b922c4a,"LTC-calc.log unit cell (PBEsol-relaxed), same file as kappa",mp-924130,True,stoichiometric,TiNiSn
TiNiSn,5.524,W/m/K,850.0,BTE,1,full BTE,1.0,,5.865993,216.0,F-43m,half-Heusler (C1b / MgAgAs),,"[""Ti"", ""Ti"", ""Ti"", ""Ti"", ""Ni"", ""Ni"", ""Ni"", ""Ni"", ""Sn"", ""Sn"", ""Sn"", ""Sn""]","[[0.5, 0.0, 0.0], [0.5, 0.5, 0.5], [0.0, 0.0, 0.5], [0.0, 0.5, 0.0], [0.25, 0.25, 0.75], [0.25, 0.75, 0.25], [0.75, 0.25, 0.25], [0.75, 0.75, 0.75], [0.0, 0.0, 0.0], [0.0, 0.5, 0.5], [0.5, 0.0, 0.5], [0.5, 0.5, 0.0]]",A,primitive->conventional (x sqrt2),BTE master (PhononDB/Carrete/npj/SciRep),,https://mdr.nims.go.jp/datasets/02fa4c75-ed5f-4897-b727-67d05b922c4a,,PhononDB (Togo/NIMS MDR),https://mdr.nims.go.jp/datasets/02fa4c75-ed5f-4897-b727-67d05b922c4a,"LTC-calc.log unit cell (PBEsol-relaxed), same file as kappa",mp-924130,True,stoichiometric,TiNiSn
TiNiSn,5.46,W/m/K,860.0,BTE,1,full BTE,1.0,,5.865993,216.0,F-43m,half-Heusler (C1b / MgAgAs),,"[""Ti"", ""Ti"", ""Ti"", ""Ti"", ""Ni"", ""Ni"", ""Ni"", ""Ni"", ""Sn"", ""Sn"", ""Sn"", ""Sn""]","[[0.5, 0.0, 0.0], [0.5, 0.5, 0.5], [0.0, 0.0, 0.5], [0.0, 0.5, 0.0], [0.25, 0.25, 0.75], [0.25, 0.75, 0.25], [0.75, 0.25, 0.25], [0.75, 0.75, 0.75], [0.0, 0.0, 0.0], [0.0, 0.5, 0.5], [0.5, 0.0, 0.5], [0.5, 0.5, 0.0]]",A,primitive->conventional (x sqrt2),BTE master (PhononDB/Carrete/npj/SciRep),,https://mdr.nims.go.jp/datasets/02fa4c75-ed5f-4897-b727-67d05b922c4a,,PhononDB (Togo/NIMS MDR),https://mdr.nims.go.jp/datasets/02fa4c75-ed5f-4897-b727-67d05b922c4a,"LTC-calc.log unit cell (PBEsol-relaxed), same file as kappa",mp-924130,True,stoichiometric,TiNiSn
TiNiSn,5.398,W/m/K,870.0,BTE,1,full BTE,1.0,,5.865993,216.0,F-43m,half-Heusler (C1b / MgAgAs),,"[""Ti"", ""Ti"", ""Ti"", ""Ti"", ""Ni"", ""Ni"", ""Ni"", ""Ni"", ""Sn"", ""Sn"", ""Sn"", ""Sn""]","[[0.5, 0.0, 0.0], [0.5, 0.5, 0.5], [0.0, 0.0, 0.5], [0.0, 0.5, 0.0], [0.25, 0.25, 0.75], [0.25, 0.75, 0.25], [0.75, 0.25, 0.25], [0.75, 0.75, 0.75], [0.0, 0.0, 0.0], [0.0, 0.5, 0.5], [0.5, 0.0, 0.5], [0.5, 0.5, 0.0]]",A,primitive->conventional (x sqrt2),BTE master (PhononDB/Carrete/npj/SciRep),,https://mdr.nims.go.jp/datasets/02fa4c75-ed5f-4897-b727-67d05b922c4a,,PhononDB (Togo/NIMS MDR),https://mdr.nims.go.jp/datasets/02fa4c75-ed5f-4897-b727-67d05b922c4a,"LTC-calc.log unit cell (PBEsol-relaxed), same file as kappa",mp-924130,True,stoichiometric,TiNiSn
TiNiSn,5.337,W/m/K,880.0,BTE,1,full BTE,1.0,,5.865993,216.0,F-43m,half-Heusler (C1b / MgAgAs),,"[""Ti"", ""Ti"", ""Ti"", ""Ti"", ""Ni"", ""Ni"", ""Ni"", ""Ni"", ""Sn"", ""Sn"", ""Sn"", ""Sn""]","[[0.5, 0.0, 0.0], [0.5, 0.5, 0.5], [0.0, 0.0, 0.5], [0.0, 0.5, 0.0], [0.25, 0.25, 0.75], [0.25, 0.75, 0.25], [0.75, 0.25, 0.25], [0.75, 0.75, 0.75], [0.0, 0.0, 0.0], [0.0, 0.5, 0.5], [0.5, 0.0, 0.5], [0.5, 0.5, 0.0]]",A,primitive->conventional (x sqrt2),BTE master (PhononDB/Carrete/npj/SciRep),,https://mdr.nims.go.jp/datasets/02fa4c75-ed5f-4897-b727-67d05b922c4a,,PhononDB (Togo/NIMS MDR),https://mdr.nims.go.jp/datasets/02fa4c75-ed5f-4897-b727-67d05b922c4a,"LTC-calc.log unit cell (PBEsol-relaxed), same file as kappa",mp-924130,True,stoichiometric,TiNiSn
TiNiSn,5.278,W/m/K,890.0,BTE,1,full BTE,1.0,,5.865993,216.0,F-43m,half-Heusler (C1b / MgAgAs),,"[""Ti"", ""Ti"", ""Ti"", ""Ti"", ""Ni"", ""Ni"", ""Ni"", ""Ni"", ""Sn"", ""Sn"", ""Sn"", ""Sn""]","[[0.5, 0.0, 0.0], [0.5, 0.5, 0.5], [0.0, 0.0, 0.5], [0.0, 0.5, 0.0], [0.25, 0.25, 0.75], [0.25, 0.75, 0.25], [0.75, 0.25, 0.25], [0.75, 0.75, 0.75], [0.0, 0.0, 0.0], [0.0, 0.5, 0.5], [0.5, 0.0, 0.5], [0.5, 0.5, 0.0]]",A,primitive->conventional (x sqrt2),BTE master (PhononDB/Carrete/npj/SciRep),,https://mdr.nims.go.jp/datasets/02fa4c75-ed5f-4897-b727-67d05b922c4a,,PhononDB (Togo/NIMS MDR),https://mdr.nims.go.jp/datasets/02fa4c75-ed5f-4897-b727-67d05b922c4a,"LTC-calc.log unit cell (PBEsol-relaxed), same file as kappa",mp-924130,True,stoichiometric,TiNiSn
TiNiSn,5.22,W/m/K,900.0,BTE,1,full BTE,1.0,,5.865993,216.0,F-43m,half-Heusler (C1b / MgAgAs),,"[""Ti"", ""Ti"", ""Ti"", ""Ti"", ""Ni"", ""Ni"", ""Ni"", ""Ni"", ""Sn"", ""Sn"", ""Sn"", ""Sn""]","[[0.5, 0.0, 0.0], [0.5, 0.5, 0.5], [0.0, 0.0, 0.5], [0.0, 0.5, 0.0], [0.25, 0.25, 0.75], [0.25, 0.75, 0.25], [0.75, 0.25, 0.25], [0.75, 0.75, 0.75], [0.0, 0.0, 0.0], [0.0, 0.5, 0.5], [0.5, 0.0, 0.5], [0.5, 0.5, 0.0]]",A,primitive->conventional (x sqrt2),BTE master (PhononDB/Carrete/npj/SciRep),,https://mdr.nims.go.jp/datasets/02fa4c75-ed5f-4897-b727-67d05b922c4a,,PhononDB (Togo/NIMS MDR),https://mdr.nims.go.jp/datasets/02fa4c75-ed5f-4897-b727-67d05b922c4a,"LTC-calc.log unit cell (PBEsol-relaxed), same file as kappa",mp-924130,True,stoichiometric,TiNiSn
TiNiSn,5.163,W/m/K,910.0,BTE,1,full BTE,1.0,,5.865993,216.0,F-43m,half-Heusler (C1b / MgAgAs),,"[""Ti"", ""Ti"", ""Ti"", ""Ti"", ""Ni"", ""Ni"", ""Ni"", ""Ni"", ""Sn"", ""Sn"", ""Sn"", ""Sn""]","[[0.5, 0.0, 0.0], [0.5, 0.5, 0.5], [0.0, 0.0, 0.5], [0.0, 0.5, 0.0], [0.25, 0.25, 0.75], [0.25, 0.75, 0.25], [0.75, 0.25, 0.25], [0.75, 0.75, 0.75], [0.0, 0.0, 0.0], [0.0, 0.5, 0.5], [0.5, 0.0, 0.5], [0.5, 0.5, 0.0]]",A,primitive->conventional (x sqrt2),BTE master (PhononDB/Carrete/npj/SciRep),,https://mdr.nims.go.jp/datasets/02fa4c75-ed5f-4897-b727-67d05b922c4a,,PhononDB (Togo/NIMS MDR),https://mdr.nims.go.jp/datasets/02fa4c75-ed5f-4897-b727-67d05b922c4a,"LTC-calc.log unit cell (PBEsol-relaxed), same file as kappa",mp-924130,True,stoichiometric,TiNiSn
TiNiSn,5.107,W/m/K,920.0,BTE,1,full BTE,1.0,,5.865993,216.0,F-43m,half-Heusler (C1b / MgAgAs),,"[""Ti"", ""Ti"", ""Ti"", ""Ti"", ""Ni"", ""Ni"", ""Ni"", ""Ni"", ""Sn"", ""Sn"", ""Sn"", ""Sn""]","[[0.5, 0.0, 0.0], [0.5, 0.5, 0.5], [0.0, 0.0, 0.5], [0.0, 0.5, 0.0], [0.25, 0.25, 0.75], [0.25, 0.75, 0.25], [0.75, 0.25, 0.25], [0.75, 0.75, 0.75], [0.0, 0.0, 0.0], [0.0, 0.5, 0.5], [0.5, 0.0, 0.5], [0.5, 0.5, 0.0]]",A,primitive->conventional (x sqrt2),BTE master (PhononDB/Carrete/npj/SciRep),,https://mdr.nims.go.jp/datasets/02fa4c75-ed5f-4897-b727-67d05b922c4a,,PhononDB (Togo/NIMS MDR),https://mdr.nims.go.jp/datasets/02fa4c75-ed5f-4897-b727-67d05b922c4a,"LTC-calc.log unit cell (PBEsol-relaxed), same file as kappa",mp-924130,True,stoichiometric,TiNiSn
TiNiSn,5.053,W/m/K,930.0,BTE,1,full BTE,1.0,,5.865993,216.0,F-43m,half-Heusler (C1b / MgAgAs),,"[""Ti"", ""Ti"", ""Ti"", ""Ti"", ""Ni"", ""Ni"", ""Ni"", ""Ni"", ""Sn"", ""Sn"", ""Sn"", ""Sn""]","[[0.5, 0.0, 0.0], [0.5, 0.5, 0.5], [0.0, 0.0, 0.5], [0.0, 0.5, 0.0], [0.25, 0.25, 0.75], [0.25, 0.75, 0.25], [0.75, 0.25, 0.25], [0.75, 0.75, 0.75], [0.0, 0.0, 0.0], [0.0, 0.5, 0.5], [0.5, 0.0, 0.5], [0.5, 0.5, 0.0]]",A,primitive->conventional (x sqrt2),BTE master (PhononDB/Carrete/npj/SciRep),,https://mdr.nims.go.jp/datasets/02fa4c75-ed5f-4897-b727-67d05b922c4a,,PhononDB (Togo/NIMS MDR),https://mdr.nims.go.jp/datasets/02fa4c75-ed5f-4897-b727-67d05b922c4a,"LTC-calc.log unit cell (PBEsol-relaxed), same file as kappa",mp-924130,True,stoichiometric,TiNiSn
TiNiSn,5.0,W/m/K,940.0,BTE,1,full BTE,1.0,,5.865993,216.0,F-43m,half-Heusler (C1b / MgAgAs),,"[""Ti"", ""Ti"", ""Ti"", ""Ti"", ""Ni"", ""Ni"", ""Ni"", ""Ni"", ""Sn"", ""Sn"", ""Sn"", ""Sn""]","[[0.5, 0.0, 0.0], [0.5, 0.5, 0.5], [0.0, 0.0, 0.5], [0.0, 0.5, 0.0], [0.25, 0.25, 0.75], [0.25, 0.75, 0.25], [0.75, 0.25, 0.25], [0.75, 0.75, 0.75], [0.0, 0.0, 0.0], [0.0, 0.5, 0.5], [0.5, 0.0, 0.5], [0.5, 0.5, 0.0]]",A,primitive->conventional (x sqrt2),BTE master (PhononDB/Carrete/npj/SciRep),,https://mdr.nims.go.jp/datasets/02fa4c75-ed5f-4897-b727-67d05b922c4a,,PhononDB (Togo/NIMS MDR),https://mdr.nims.go.jp/datasets/02fa4c75-ed5f-4897-b727-67d05b922c4a,"LTC-calc.log unit cell (PBEsol-relaxed), same file as kappa",mp-924130,True,stoichiometric,TiNiSn
TiNiSn,4.948,W/m/K,950.0,BTE,1,full BTE,1.0,,5.865993,216.0,F-43m,half-Heusler (C1b / MgAgAs),,"[""Ti"", ""Ti"", ""Ti"", ""Ti"", ""Ni"", ""Ni"", ""Ni"", ""Ni"", ""Sn"", ""Sn"", ""Sn"", ""Sn""]","[[0.5, 0.0, 0.0], [0.5, 0.5, 0.5], [0.0, 0.0, 0.5], [0.0, 0.5, 0.0], [0.25, 0.25, 0.75], [0.25, 0.75, 0.25], [0.75, 0.25, 0.25], [0.75, 0.75, 0.75], [0.0, 0.0, 0.0], [0.0, 0.5, 0.5], [0.5, 0.0, 0.5], [0.5, 0.5, 0.0]]",A,primitive->conventional (x sqrt2),BTE master (PhononDB/Carrete/npj/SciRep),,https://mdr.nims.go.jp/datasets/02fa4c75-ed5f-4897-b727-67d05b922c4a,,PhononDB (Togo/NIMS MDR),https://mdr.nims.go.jp/datasets/02fa4c75-ed5f-4897-b727-67d05b922c4a,"LTC-calc.log unit cell (PBEsol-relaxed), same file as kappa",mp-924130,True,stoichiometric,TiNiSn
TiNiSn,4.896,W/m/K,960.0,BTE,1,full BTE,1.0,,5.865993,216.0,F-43m,half-Heusler (C1b / MgAgAs),,"[""Ti"", ""Ti"", ""Ti"", ""Ti"", ""Ni"", ""Ni"", ""Ni"", ""Ni"", ""Sn"", ""Sn"", ""Sn"", ""Sn""]","[[0.5, 0.0, 0.0], [0.5, 0.5, 0.5], [0.0, 0.0, 0.5], [0.0, 0.5, 0.0], [0.25, 0.25, 0.75], [0.25, 0.75, 0.25], [0.75, 0.25, 0.25], [0.75, 0.75, 0.75], [0.0, 0.0, 0.0], [0.0, 0.5, 0.5], [0.5, 0.0, 0.5], [0.5, 0.5, 0.0]]",A,primitive->conventional (x sqrt2),BTE master (PhononDB/Carrete/npj/SciRep),,https://mdr.nims.go.jp/datasets/02fa4c75-ed5f-4897-b727-67d05b922c4a,,PhononDB (Togo/NIMS MDR),https://mdr.nims.go.jp/datasets/02fa4c75-ed5f-4897-b727-67d05b922c4a,"LTC-calc.log unit cell (PBEsol-relaxed), same file as kappa",mp-924130,True,stoichiometric,TiNiSn
TiNiSn,4.846,W/m/K,970.0,BTE,1,full BTE,1.0,,5.865993,216.0,F-43m,half-Heusler (C1b / MgAgAs),,"[""Ti"", ""Ti"", ""Ti"", ""Ti"", ""Ni"", ""Ni"", ""Ni"", ""Ni"", ""Sn"", ""Sn"", ""Sn"", ""Sn""]","[[0.5, 0.0, 0.0], [0.5, 0.5, 0.5], [0.0, 0.0, 0.5], [0.0, 0.5, 0.0], [0.25, 0.25, 0.75], [0.25, 0.75, 0.25], [0.75, 0.25, 0.25], [0.75, 0.75, 0.75], [0.0, 0.0, 0.0], [0.0, 0.5, 0.5], [0.5, 0.0, 0.5], [0.5, 0.5, 0.0]]",A,primitive->conventional (x sqrt2),BTE master (PhononDB/Carrete/npj/SciRep),,https://mdr.nims.go.jp/datasets/02fa4c75-ed5f-4897-b727-67d05b922c4a,,PhononDB (Togo/NIMS MDR),https://mdr.nims.go.jp/datasets/02fa4c75-ed5f-4897-b727-67d05b922c4a,"LTC-calc.log unit cell (PBEsol-relaxed), same file as kappa",mp-924130,True,stoichiometric,TiNiSn
TiNiSn,4.797,W/m/K,980.0,BTE,1,full BTE,1.0,,5.865993,216.0,F-43m,half-Heusler (C1b / MgAgAs),,"[""Ti"", ""Ti"", ""Ti"", ""Ti"", ""Ni"", ""Ni"", ""Ni"", ""Ni"", ""Sn"", ""Sn"", ""Sn"", ""Sn""]","[[0.5, 0.0, 0.0], [0.5, 0.5, 0.5], [0.0, 0.0, 0.5], [0.0, 0.5, 0.0], [0.25, 0.25, 0.75], [0.25, 0.75, 0.25], [0.75, 0.25, 0.25], [0.75, 0.75, 0.75], [0.0, 0.0, 0.0], [0.0, 0.5, 0.5], [0.5, 0.0, 0.5], [0.5, 0.5, 0.0]]",A,primitive->conventional (x sqrt2),BTE master (PhononDB/Carrete/npj/SciRep),,https://mdr.nims.go.jp/datasets/02fa4c75-ed5f-4897-b727-67d05b922c4a,,PhononDB (Togo/NIMS MDR),https://mdr.nims.go.jp/datasets/02fa4c75-ed5f-4897-b727-67d05b922c4a,"LTC-calc.log unit cell (PBEsol-relaxed), same file as kappa",mp-924130,True,stoichiometric,TiNiSn
