Repository: Shivamrandive747/Thermalconductivity_prediction

# Calibrating first-principles lattice thermal conductivity to experiment

**A curated half-Heusler dataset and a validated transfer function.**

Published first-principles transport calculations of lattice thermal conductivity exceed what
laboratories measure for the same compound by a **median factor of 1.55**. That offset is regular
enough to be removed in closed form:

$$\kappa_L^{\mathrm{expt}}(T) \;=\; \kappa_L^{\mathrm{BTE}}(T)\;\min\!\left[c\left(\tfrac{T}{300}\right)^{p},\,1\right],
\qquad c = 0.51,\quad p = 0.80$$

Inside a domain of applicability declared before the validation set was scored, this places

File: data/Target_Materials/HEUSLER_KAPPA_TRAINING_SET.csv (part 151 of 192)
formula,kappa_L,kappa_units,temperature_K,method,method_tier,tier_name,weight,kappa_basis,struct_a_A,struct_spacegroup,struct_sg_symbol,struct_prototype,struct_site_ordering,struct_species,struct_frac_coords,struct_grade,lattice_convention,source,source_doi,source_url,source_location,struct_source,struct_source_url,struct_source_detail,struct_id,struct_same_paper_as_kappa,stoichiometry,parent_formula
TiNiSn,4.749,W/m/K,990.0,BTE,1,full BTE,1.0,,5.865993,216.0,F-43m,half-Heusler (C1b / MgAgAs),,"[""Ti"", ""Ti"", ""Ti"", ""Ti"", ""Ni"", ""Ni"", ""Ni"", ""Ni"", ""Sn"", ""Sn"", ""Sn"", ""Sn""]","[[0.5, 0.0, 0.0], [0.5, 0.5, 0.5], [0.0, 0.0, 0.5], [0.0, 0.5, 0.0], [0.25, 0.25, 0.75], [0.25, 0.75, 0.25], [0.75, 0.25, 0.25], [0.75, 0.75, 0.75], [0.0, 0.0, 0.0], [0.0, 0.5, 0.5], [0.5, 0.0, 0.5], [0.5, 0.5, 0.0]]",A,primitive->conventional (x sqrt2),BTE master (PhononDB/Carrete/npj/SciRep),,https://mdr.nims.go.jp/datasets/02fa4c75-ed5f-4897-b727-67d05b922c4a,,PhononDB (Togo/NIMS MDR),https://mdr.nims.go.jp/datasets/02fa4c75-ed5f-4897-b727-67d05b922c4a,"LTC-calc.log unit cell (PBEsol-relaxed), same file as kappa",mp-924130,True,stoichiometric,TiNiSn
TiNiSn,4.702,W/m/K,1000.0,BTE,1,full BTE,1.0,,5.865993,216.0,F-43m,half-Heusler (C1b / MgAgAs),,"[""Ti"", ""Ti"", ""Ti"", ""Ti"", ""Ni"", ""Ni"", ""Ni"", ""Ni"", ""Sn"", ""Sn"", ""Sn"", ""Sn""]","[[0.5, 0.0, 0.0], [0.5, 0.5, 0.5], [0.0, 0.0, 0.5], [0.0, 0.5, 0.0], [0.25, 0.25, 0.75], [0.25, 0.75, 0.25], [0.75, 0.25, 0.25], [0.75, 0.75, 0.75], [0.0, 0.0, 0.0], [0.0, 0.5, 0.5], [0.5, 0.0, 0.5], [0.5, 0.5, 0.0]]",A,primitive->conventional (x sqrt2),BTE master (PhononDB/Carrete/npj/SciRep),,https://mdr.nims.go.jp/datasets/02fa4c75-ed5f-4897-b727-67d05b922c4a,,PhononDB (Togo/NIMS MDR),https://mdr.nims.go.jp/datasets/02fa4c75-ed5f-4897-b727-67d05b922c4a,"LTC-calc.log unit cell (PBEsol-relaxed), same file as kappa",mp-924130,True,stoichiometric,TiNiSn
TiPIr,27.4,W/m/K,300.0,BTE,1,full BTE,1.0,,5.8029,216.0,F-43m,T0003.CAB,,"[""Ir"", ""P"", ""Ti""]","[[0.75, 0.75, 0.75], [0, 0, 0], [0.5, 0.5, 0.5]]",A,primitive->conventional (x sqrt2),BTE master (PhononDB/Carrete/npj/SciRep),10.1103/PhysRevX.4.011019,https://doi.org/10.1103/PhysRevX.4.011019,,Carrete PRX 4:011019 (2014),https://doi.org/10.1103/PhysRevX.4.011019,AFLOW aflow:ba0b8daf5de7c016 (aflowlib.duke.edu:AFLOWDATA/LIB3_WEB/IrPTi_sv/T0003.CAB) - lowest-enthalpy F-43m 3-atom entry; AFLOW is the structure source used by Carrete et al.,"Carrete et al. PRX 4, 011019 (2014), Table I, compound IrPTi",True,stoichiometric,TiPIr
TiPIr,26.911,W/m/K,300.0,"semi-empirical (Slack / Debye-Callaway-type, NOT BTE)",1,full BTE,1.0,,5.8029,216.0,F-43m,T0003.CAB,,"[""Ir"", ""P"", ""Ti""]","[[0.75, 0.75, 0.75], [0, 0, 0], [0.5, 0.5, 0.5]]",A,primitive->conventional (x sqrt2),repository mining,10.48550/arXiv.2501.11644,https://github.com/ertekin-research-group/halfheusler-space/blob/main/HH_overview.csv,,Carrete PRX 4:011019 (2014),https://doi.org/10.1103/PhysRevX.4.011019,AFLOW aflow:ba0b8daf5de7c016 (aflowlib.duke.edu:AFLOWDATA/LIB3_WEB/IrPTi_sv/T0003.CAB) - lowest-enthalpy F-43m 3-atom entry; AFLOW is the structure source used by Carrete et al.,"Carrete et al. PRX 4, 011019 (2014), Table I, compound IrPTi",True,stoichiometric,TiPIr
TiPRh,34.664,W/m/K,300.0,"semi-empirical (Slack / Debye-Callaway-type, NOT BTE)",1,full BTE,1.0,,5.65,216.0,F-43m,half Heusler (C1_b / MgAgAs),ABC,,,B,conventional,repository mining,10.48550/arXiv.2501.11644,https://github.com/ertekin-research-group/halfheusler-space/blob/main/HH_overview.csv,,repository mining,https://github.com/AMRL-2018/MachineLearning_Half_Heusler/blob/master/data/halfHeusler.csv,"alatt column (AFLOW T0003 half-Heusler relaxed lattice constant, same table as kappa)",AMRL-2018/MachineLearning_Half_Heusler data/halfHeusler.csv | AFLOW P1Rh1Ti1.T0003.ABC,True,stoichiometric,TiPRh
TiPdPb,5.94,W/m/K,500.0,BTE (TDEP),1,full BTE,1.0,,6.17,216.0,F-43m,half Heusler (C1_b / MgAgAs),ABC,,,B,conventional,paper mining,10.1016/j.commatsci.2021.110938,https://arxiv.org/abs/2107.03735,"Appendix A, Table A.1 (arXiv:2107.03735, p.17) - DFT value only; parenthetical ML predictions excluded",repository mining,https://github.com/AMRL-2018/MachineLearning_Half_Heusler/blob/master/data/halfHeusler.csv,"alatt column (AFLOW T0003 half-Heusler relaxed lattice constant, same table as kappa)",AMRL-2018/MachineLearning_Half_Heusler data/halfHeusler.csv | AFLOW Pb1Pd1Ti1.T0003.ABC,True,stoichiometric,TiPdPb
TiPdPb,5.94,W/m/K,500.0,TDEP (three-phonon + isotope scattering),1,full BTE,1.0,,6.17,216.0,F-43m,half Heusler (C1_b / MgAgAs),ABC,,,B,conventional,"paper mining (PDF, batch 2)",arxiv:2107.03735v2,,Table A.1,repository mining,https://github.com/AMRL-2018/MachineLearning_Half_Heusler/blob/master/data/halfHeusler.csv,"alatt column (AFLOW T0003 half-Heusler relaxed lattice constant, same table as kappa)",AMRL-2018/MachineLearning_Half_Heusler data/halfHeusler.csv | AFLOW Pb1Pd1Ti1.T0003.ABC,True,stoichiometric,TiPdPb
TiPtC,21.407,W/m/K,300.0,"semi-empirical (Slack / Debye-Callaway-type, NOT BTE)",1,full BTE,1.0,,5.553,216.0,F-43m,half Heusler (C1_b / MgAgAs),,,,C,conventional,repository mining,10.48550/arXiv.2501.11644,https://github.com/ertekin-research-group/halfheusler-space/blob/main/HH_overview.csv,,repository mining,https://github.com/ertekin-research-group/halfheusler-space/blob/main/HH_overview.csv,"""Lattice Parameter (Angstroms)"" column, DFT-PBE relaxed, same table as kappa_L",ertekin-research-group/halfheusler-space HH_overview.csv,True,stoichiometric,TiPtC
TiPtPb,9.516,W/m/K,300.0,"semi-empirical (Slack / Debye-Callaway-type, NOT BTE)",1,full BTE,1.0,,6.21,216.0,F-43m,half Heusler (C1_b / MgAgAs),ABC,,,B,conventional,repository mining,10.48550/arXiv.2501.11644,https://github.com/ertekin-research-group/halfheusler-space/blob/main/HH_overview.csv,,repository mining,https://github.com/AMRL-2018/MachineLearning_Half_Heusler/blob/master/data/halfHeusler.csv,"alatt column (AFLOW T0003 half-Heusler relaxed lattice constant, same table as kappa)",AMRL-2018/MachineLearning_Half_Heusler data/halfHeusler.csv | AFLOW Pb1Pt1Ti1.T0003.ABC,True,stoichiometric,TiPtPb
TiPtPb,5.43,W/m/K,500.0,BTE (TDEP),1,full BTE,1.0,,6.21,216.0,F-43m,half Heusler (C1_b / MgAgAs),ABC,,,B,conventional,paper mining,10.1016/j.commatsci.2021.110938,https://arxiv.org/abs/2107.03735,"Appendix A, Table A.1 (arXiv:2107.03735, p.17) - DFT value only; parenthetical ML predictions excluded",repository mining,https://github.com/AMRL-2018/MachineLearning_Half_Heusler/blob/master/data/halfHeusler.csv,"alatt column (AFLOW T0003 half-Heusler relaxed lattice constant, same table as kappa)",AMRL-2018/MachineLearning_Half_Heusler data/halfHeusler.csv | AFLOW Pb1Pt1Ti1.T0003.ABC,True,stoichiometric,TiPtPb
TiPtPb,5.43,W/m/K,500.0,TDEP (three-phonon + isotope scattering),1,full BTE,1.0,,6.21,216.0,F-43m,half Heusler (C1_b / MgAgAs),ABC,,,B,conventional,"paper mining (PDF, batch 2)",arxiv:2107.03735v2,,Table A.1,repository mining,https://github.com/AMRL-2018/MachineLearning_Half_Heusler/blob/master/data/halfHeusler.csv,"alatt column (AFLOW T0003 half-Heusler relaxed lattice constant, same table as kappa)",AMRL-2018/MachineLearning_Half_Heusler data/halfHeusler.csv | AFLOW Pb1Pt1Ti1.T0003.ABC,True,stoichiometric,TiPtPb
TiSbIr,18.847,W/m/K,300.0,"semi-empirical (Slack / Debye-Callaway-type, NOT BTE)",1,full BTE,1.0,,6.07,216.0,F-43m,half Heusler (C1_b / MgAgAs),CAB,,,B,conventional,repository mining,10.48550/arXiv.2501.11644,https://github.com/ertekin-research-group/halfheusler-space/blob/main/HH_overview.csv,,repository mining,https://github.com/AMRL-2018/MachineLearning_Half_Heusler/blob/master/data/halfHeusler.csv,"alatt column (AFLOW T0003 half-Heusler relaxed lattice constant, same table as kappa)",AMRL-2018/MachineLearning_Half_Heusler data/halfHeusler.csv | AFLOW Ir1Sb1Ti1.T0003.CAB,True,stoichiometric,TiSbIr
TiSbIr,12.73,W/m/K,500.0,BTE (TDEP),1,full BTE,1.0,,6.07,216.0,F-43m,half Heusler (C1_b / MgAgAs),CAB,,,B,conventional,paper mining,10.1016/j.commatsci.2021.110938,https://arxiv.org/abs/2107.03735,"Appendix A, Table A.1 (arXiv:2107.03735, p.17) - DFT value only; parenthetical ML predictions excluded",repository mining,https://github.com/AMRL-2018/MachineLearning_Half_Heusler/blob/master/data/halfHeusler.csv,"alatt column (AFLOW T0003 half-Heusler relaxed lattice constant, same table as kappa)",AMRL-2018/MachineLearning_Half_Heusler data/halfHeusler.csv | AFLOW Ir1Sb1Ti1.T0003.CAB,True,stoichiometric,TiSbIr
TiSbIr,12.73,W/m/K,500.0,TDEP (three-phonon + isotope scattering),1,full BTE,1.0,,6.07,216.0,F-43m,half Heusler (C1_b / MgAgAs),CAB,,,B,conventional,"paper mining (PDF, batch 2)",arxiv:2107.03735v2,,Table A.1,repository mining,https://github.com/AMRL-2018/MachineLearning_Half_Heusler/blob/master/data/halfHeusler.csv,"alatt column (AFLOW T0003 half-Heusler relaxed lattice constant, same table as kappa)",AMRL-2018/MachineLearning_Half_Heusler data/halfHeusler.csv | AFLOW Ir1Sb1Ti1.T0003.CAB,True,stoichiometric,TiSbIr
TiSbRh,20.385,W/m/K,300.0,"semi-empirical (Slack / Debye-Callaway-type, NOT BTE)",1,full BTE,1.0,,6.02,216.0,F-43m,half Heusler (C1_b / MgAgAs),CAB,,,B,conventional,repository mining,10.48550/arXiv.2501.11644,https://github.com/ertekin-research-group/halfheusler-space/blob/main/HH_overview.csv,,repository mining,https://github.com/AMRL-2018/MachineLearning_Half_Heusler/blob/master/data/halfHeusler.csv,"alatt column (AFLOW T0003 half-Heusler relaxed lattice constant, same table as kappa)",AMRL-2018/MachineLearning_Half_Heusler data/halfHeusler.csv | AFLOW Rh1Sb1Ti1.T0003.CAB,True,stoichiometric,TiSbRh
TiSbRh,11.72,W/m/K,500.0,BTE (TDEP),1,full BTE,1.0,,6.02,216.0,F-43m,half Heusler (C1_b / MgAgAs),CAB,,,B,conventional,paper mining,10.1016/j.commatsci.2021.110938,https://arxiv.org/abs/2107.03735,"Appendix A, Table A.1 (arXiv:2107.03735, p.17) - DFT value only; parenthetical ML predictions excluded",repository mining,https://github.com/AMRL-2018/MachineLearning_Half_Heusler/blob/master/data/halfHeusler.csv,"alatt column (AFLOW T0003 half-Heusler relaxed lattice constant, same table as kappa)",AMRL-2018/MachineLearning_Half_Heusler data/halfHeusler.csv | AFLOW Rh1Sb1Ti1.T0003.CAB,True,stoichiometric,TiSbRh
TiSbRh,11.72,W/m/K,500.0,TDEP (three-phonon + isotope scattering),1,full BTE,1.0,,6.02,216.0,F-43m,half Heusler (C1_b / MgAgAs),CAB,,,B,conventional,"paper mining (PDF, batch 2)",arxiv:2107.03735v2,,Table A.1,repository mining,https://github.com/AMRL-2018/MachineLearning_Half_Heusler/blob/master/data/halfHeusler.csv,"alatt column (AFLOW T0003 half-Heusler relaxed lattice constant, same table as kappa)",AMRL-2018/MachineLearning_Half_Heusler data/halfHeusler.csv | AFLOW Rh1Sb1Ti1.T0003.CAB,True,stoichiometric,TiSbRh
TiSiNi,34.866,W/m/K,300.0,"semi-empirical (Slack / Debye-Callaway-type, NOT BTE)",1,full BTE,1.0,,5.44,216.0,F-43m,half Heusler (C1_b / MgAgAs),CAB,,,B,conventional,repository mining,10.48550/arXiv.2501.11644,https://github.com/ertekin-research-group/halfheusler-space/blob/main/HH_overview.csv,,repository mining,https://github.com/AMRL-2018/MachineLearning_Half_Heusler/blob/master/data/halfHeusler.csv,"alatt column (AFLOW T0003 half-Heusler relaxed lattice constant, same table as kappa)",AMRL-2018/MachineLearning_Half_Heusler data/halfHeusler.csv | AFLOW Ni1Si1Ti1.T0003.CAB,True,stoichiometric,TiSiNi
TiSiPd,25.31,W/m/K,300.0,BTE,1,full BTE,1.0,,5.89,216.0,F-43m,C1b,Ti/Si/Pd,"[""Ti"", ""Si"", ""Pd""]","[[0, 0, 0], [0.5, 0.5, 0.5], [0.25, 0.25, 0.25]]",A,conventional,BTE master (PhononDB/Carrete/npj/SciRep),10.1038/s41598-021-92030-4,https://www.nature.com/articles/s41598-021-92030-4#MOESM1,,Sci.Rep. 11:13809 (2021) Table S1,https://www.nature.com/articles/s41598-021-92030-4#MOESM1,"Table S1 (DFT-optimized lattice parameter + lowest-energy site assignment), same table as kappa",mp-961659,True,stoichiometric,TiSiPd
TiSiPd,25.31,W/m/K,300.0,Phono3py,1,full BTE,1.0,,5.89,216.0,F-43m,C1b,Ti/Si/Pd,"[""Ti"", ""Si"", ""Pd""]","[[0, 0, 0], [0.5, 0.5, 0.5], [0.25, 0.25, 0.25]]",A,conventional,"paper mining (PDF, batch 2)",arxiv:2010.12467v1,,Table S1,Sci.Rep. 11:13809 (2021) Table S1,https://www.nature.com/articles/s41598-021-92030-4#MOESM1,"Table S1 (DFT-optimized lattice parameter + lowest-energy site assignment), same table as kappa",mp-961659,True,stoichiometric,TiSiPd
TiSiPd,31.411333,W/m/K,300.0,"BTE (phono3py-class, Phonix auto-kappa)",1,full BTE,1.0,,5.89,216.0,F-43m,C1b,Ti/Si/Pd,"[""Ti"", ""Si"", ""Pd""]","[[0, 0, 0], [0.5, 0.5, 0.5], [0.25, 0.25, 0.25]]",A,conventional,Phonix (first-principles BTE),10.1038/s41524-026-02033-w,https://huggingface.co/datasets/phonix-db/phonix-summary,"phonix-summary, HF datasets-server",Sci.Rep. 11:13809 (2021) Table S1,https://www.nature.com/articles/s41598-021-92030-4#MOESM1,"Table S1 (DFT-optimized lattice parameter + lowest-energy site assignment), same table as kappa",mp-961659,True,stoichiometric,TiSiPd
TiSiPt,47.163,W/m/K,200.0,BTE,1,full BTE,1.0,,5.835689,216.0,F-43m,half-Heusler (C1b / MgAgAs),,"[""Ti"", ""Ti"", ""Ti"", ""Ti"", ""Si"", ""Si"", ""Si"", ""Si"", ""Pt"", ""Pt"", ""Pt"", ""Pt""]","[[0.0, 0.0, 0.0], [0.0, 0.5, 0.5], [0.5, 0.0, 0.5], [0.5, 0.5, 0.0], [0.5, 0.0, 0.0], [0.5, 0.5, 0.5], [0.0, 0.0, 0.5], [0.0, 0.5, 0.0], [0.25, 0.75, 0.75], [0.25, 0.25, 0.25], [0.75, 0.75, 0.25], [0.75, 0.25, 0.75]]",A,primitive->conventional (x sqrt2),BTE master (PhononDB/Carrete/npj/SciRep),,https://mdr.nims.go.jp/datasets/27cba6d6-d095-4e5a-97b3-8c7e146cf1a4,,PhononDB (Togo/NIMS MDR),https://mdr.nims.go.jp/datasets/27cba6d6-d095-4e5a-97b3-8c7e146cf1a4,"LTC-calc.log unit cell (PBEsol-relaxed), same file as kappa",mp-961706,True,stoichiometric,TiSiPt
TiSiPt,44.359,W/m/K,210.0,BTE,1,full BTE,1.0,,5.835689,216.0,F-43m,half-Heusler (C1b / MgAgAs),,"[""Ti"", ""Ti"", ""Ti"", ""Ti"", ""Si"", ""Si"", ""Si"", ""Si"", ""Pt"", ""Pt"", ""Pt"", ""Pt""]","[[0.0, 0.0, 0.0], [0.0, 0.5, 0.5], [0.5, 0.0, 0.5], [0.5, 0.5, 0.0], [0.5, 0.0, 0.0], [0.5, 0.5, 0.5], [0.0, 0.0, 0.5], [0.0, 0.5, 0.0], [0.25, 0.75, 0.75], [0.25, 0.25, 0.25], [0.75, 0.75, 0.25], [0.75, 0.25, 0.75]]",A,primitive->conventional (x sqrt2),BTE master (PhononDB/Carrete/npj/SciRep),,https://mdr.nims.go.jp/datasets/27cba6d6-d095-4e5a-97b3-8c7e146cf1a4,,PhononDB (Togo/NIMS MDR),https://mdr.nims.go.jp/datasets/27cba6d6-d095-4e5a-97b3-8c7e146cf1a4,"LTC-calc.log unit cell (PBEsol-relaxed), same file as kappa",mp-961706,True,stoichiometric,TiSiPt
TiSiPt,41.896,W/m/K,220.0,BTE,1,full BTE,1.0,,5.835689,216.0,F-43m,half-Heusler (C1b / MgAgAs),,"[""Ti"", ""Ti"", ""Ti"", ""Ti"", ""Si"", ""Si"", ""Si"", ""Si"", ""Pt"", ""Pt"", ""Pt"", ""Pt""]","[[0.0, 0.0, 0.0], [0.0, 0.5, 0.5], [0.5, 0.0, 0.5], [0.5, 0.5, 0.0], [0.5, 0.0, 0.0], [0.5, 0.5, 0.5], [0.0, 0.0, 0.5], [0.0, 0.5, 0.0], [0.25, 0.75, 0.75], [0.25, 0.25, 0.25], [0.75, 0.75, 0.25], [0.75, 0.25, 0.75]]",A,primitive->conventional (x sqrt2),BTE master (PhononDB/Carrete/npj/SciRep),,https://mdr.nims.go.jp/datasets/27cba6d6-d095-4e5a-97b3-8c7e146cf1a4,,PhononDB (Togo/NIMS MDR),https://mdr.nims.go.jp/datasets/27cba6d6-d095-4e5a-97b3-8c7e146cf1a4,"LTC-calc.log unit cell (PBEsol-relaxed), same file as kappa",mp-961706,True,stoichiometric,TiSiPt
TiSiPt,39.714,W/m/K,230.0,BTE,1,full BTE,1.0,,5.835689,216.0,F-43m,half-Heusler (C1b / MgAgAs),,"[""Ti"", ""Ti"", ""Ti"", ""Ti"", ""Si"", ""Si"", ""Si"", ""Si"", ""Pt"", ""Pt"", ""Pt"", ""Pt""]","[[0.0, 0.0, 0.0], [0.0, 0.5, 0.5], [0.5, 0.0, 0.5], [0.5, 0.5, 0.0], [0.5, 0.0, 0.0], [0.5, 0.5, 0.5], [0.0, 0.0, 0.5], [0.0, 0.5, 0.0], [0.25, 0.75, 0.75], [0.25, 0.25, 0.25], [0.75, 0.75, 0.25], [0.75, 0.25, 0.75]]",A,primitive->conventional (x sqrt2),BTE master (PhononDB/Carrete/npj/SciRep),,https://mdr.nims.go.jp/datasets/27cba6d6-d095-4e5a-97b3-8c7e146cf1a4,,PhononDB (Togo/NIMS MDR),https://mdr.nims.go.jp/datasets/27cba6d6-d095-4e5a-97b3-8c7e146cf1a4,"LTC-calc.log unit cell (PBEsol-relaxed), same file as kappa",mp-961706,True,stoichiometric,TiSiPt
TiSiPt,37.765,W/m/K,240.0,BTE,1,full BTE,1.0,,5.835689,216.0,F-43m,half-Heusler (C1b / MgAgAs),,"[""Ti"", ""Ti"", ""Ti"", ""Ti"", ""Si"", ""Si"", ""Si"", ""Si"", ""Pt"", ""Pt"", ""Pt"", ""Pt""]","[[0.0, 0.0, 0.0], [0.0, 0.5, 0.5], [0.5, 0.0, 0.5], [0.5, 0.5, 0.0], [0.5, 0.0, 0.0], [0.5, 0.5, 0.5], [0.0, 0.0, 0.5], [0.0, 0.5, 0.0], [0.25, 0.75, 0.75], [0.25, 0.25, 0.25], [0.75, 0.75, 0.25], [0.75, 0.25, 0.75]]",A,primitive->conventional (x sqrt2),BTE master (PhononDB/Carrete/npj/SciRep),,https://mdr.nims.go.jp/datasets/27cba6d6-d095-4e5a-97b3-8c7e146cf1a4,,PhononDB (Togo/NIMS MDR),https://mdr.nims.go.jp/datasets/27cba6d6-d095-4e5a-97b3-8c7e146cf1a4,"LTC-calc.log unit cell (PBEsol-relaxed), same file as kappa",mp-961706,True,stoichiometric,TiSiPt
TiSiPt,36.014,W/m/K,250.0,BTE,1,full BTE,1.0,,5.835689,216.0,F-43m,half-Heusler (C1b / MgAgAs),,"[""Ti"", ""Ti"", ""Ti"", ""Ti"", ""Si"", ""Si"", ""Si"", ""Si"", ""Pt"", ""Pt"", ""Pt"", ""Pt""]","[[0.0, 0.0, 0.0], [0.0, 0.5, 0.5], [0.5, 0.0, 0.5], [0.5, 0.5, 0.0], [0.5, 0.0, 0.0], [0.5, 0.5, 0.5], [0.0, 0.0, 0.5], [0.0, 0.5, 0.0], [0.25, 0.75, 0.75], [0.25, 0.25, 0.25], [0.75, 0.75, 0.25], [0.75, 0.25, 0.75]]",A,primitive->conventional (x sqrt2),BTE master (PhononDB/Carrete/npj/SciRep),,https://mdr.nims.go.jp/datasets/27cba6d6-d095-4e5a-97b3-8c7e146cf1a4,,PhononDB (Togo/NIMS MDR),https://mdr.nims.go.jp/datasets/27cba6d6-d095-4e5a-97b3-8c7e146cf1a4,"LTC-calc.log unit cell (PBEsol-relaxed), same file as kappa",mp-961706,True,stoichiometric,TiSiPt
TiSiPt,34.431,W/m/K,260.0,BTE,1,full BTE,1.0,,5.835689,216.0,F-43m,half-Heusler (C1b / MgAgAs),,"[""Ti"", ""Ti"", ""Ti"", ""Ti"", ""Si"", ""Si"", ""Si"", ""Si"", ""Pt"", ""Pt"", ""Pt"", ""Pt""]","[[0.0, 0.0, 0.0], [0.0, 0.5, 0.5], [0.5, 0.0, 0.5], [0.5, 0.5, 0.0], [0.5, 0.0, 0.0], [0.5, 0.5, 0.5], [0.0, 0.0, 0.5], [0.0, 0.5, 0.0], [0.25, 0.75, 0.75], [0.25, 0.25, 0.25], [0.75, 0.75, 0.25], [0.75, 0.25, 0.75]]",A,primitive->conventional (x sqrt2),BTE master (PhononDB/Carrete/npj/SciRep),,https://mdr.nims.go.jp/datasets/27cba6d6-d095-4e5a-97b3-8c7e146cf1a4,,PhononDB (Togo/NIMS MDR),https://mdr.nims.go.jp/datasets/27cba6d6-d095-4e5a-97b3-8c7e146cf1a4,"LTC-calc.log unit cell (PBEsol-relaxed), same file as kappa",mp-961706,True,stoichiometric,TiSiPt
TiSiPt,32.992,W/m/K,270.0,BTE,1,full BTE,1.0,,5.835689,216.0,F-43m,half-Heusler (C1b / MgAgAs),,"[""Ti"", ""Ti"", ""Ti"", ""Ti"", ""Si"", ""Si"", ""Si"", ""Si"", ""Pt"", ""Pt"", ""Pt"", ""Pt""]","[[0.0, 0.0, 0.0], [0.0, 0.5, 0.5], [0.5, 0.0, 0.5], [0.5, 0.5, 0.0], [0.5, 0.0, 0.0], [0.5, 0.5, 0.5], [0.0, 0.0, 0.5], [0.0, 0.5, 0.0], [0.25, 0.75, 0.75], [0.25, 0.25, 0.25], [0.75, 0.75, 0.25], [0.75, 0.25, 0.75]]",A,primitive->conventional (x sqrt2),BTE master (PhononDB/Carrete/npj/SciRep),,https://mdr.nims.go.jp/datasets/27cba6d6-d095-4e5a-97b3-8c7e146cf1a4,,PhononDB (Togo/NIMS MDR),https://mdr.nims.go.jp/datasets/27cba6d6-d095-4e5a-97b3-8c7e146cf1a4,"LTC-calc.log unit cell (PBEsol-relaxed), same file as kappa",mp-961706,True,stoichiometric,TiSiPt
TiSiPt,31.677,W/m/K,280.0,BTE,1,full BTE,1.0,,5.835689,216.0,F-43m,half-Heusler (C1b / MgAgAs),,"[""Ti"", ""Ti"", ""Ti"", ""Ti"", ""Si"", ""Si"", ""Si"", ""Si"", ""Pt"", ""Pt"", ""Pt"", ""Pt""]","[[0.0, 0.0, 0.0], [0.0, 0.5, 0.5], [0.5, 0.0, 0.5], [0.5, 0.5, 0.0], [0.5, 0.0, 0.0], [0.5, 0.5, 0.5], [0.0, 0.0, 0.5], [0.0, 0.5, 0.0], [0.25, 0.75, 0.75], [0.25, 0.25, 0.25], [0.75, 0.75, 0.25], [0.75, 0.25, 0.75]]",A,primitive->conventional (x sqrt2),BTE master (PhononDB/Carrete/npj/SciRep),,https://mdr.nims.go.jp/datasets/27cba6d6-d095-4e5a-97b3-8c7e146cf1a4,,PhononDB (Togo/NIMS MDR),https://mdr.nims.go.jp/datasets/27cba6d6-d095-4e5a-97b3-8c7e146cf1a4,"LTC-calc.log unit cell (PBEsol-relaxed), same file as kappa",mp-961706,True,stoichiometric,TiSiPt
TiSiPt,30.47,W/m/K,290.0,BTE,1,full BTE,1.0,,5.835689,216.0,F-43m,half-Heusler (C1b / MgAgAs),,"[""Ti"", ""Ti"", ""Ti"", ""Ti"", ""Si"", ""Si"", ""Si"", ""Si"", ""Pt"", ""Pt"", ""Pt"", ""Pt""]","[[0.0, 0.0, 0.0], [0.0, 0.5, 0.5], [0.5, 0.0, 0.5], [0.5, 0.5, 0.0], [0.5, 0.0, 0.0], [0.5, 0.5, 0.5], [0.0, 0.0, 0.5], [0.0, 0.5, 0.0], [0.25, 0.75, 0.75], [0.25, 0.25, 0.25], [0.75, 0.75, 0.25], [0.75, 0.25, 0.75]]",A,primitive->conventional (x sqrt2),BTE master (PhononDB/Carrete/npj/SciRep),,https://mdr.nims.go.jp/datasets/27cba6d6-d095-4e5a-97b3-8c7e146cf1a4,,PhononDB (Togo/NIMS MDR),https://mdr.nims.go.jp/datasets/27cba6d6-d095-4e5a-97b3-8c7e146cf1a4,"LTC-calc.log unit cell (PBEsol-relaxed), same file as kappa",mp-961706,True,stoichiometric,TiSiPt
TiSiPt,29.359,W/m/K,300.0,BTE,1,full BTE,1.0,,5.835689,216.0,F-43m,half-Heusler (C1b / MgAgAs),,"[""Ti"", ""Ti"", ""Ti"", ""Ti"", ""Si"", ""Si"", ""Si"", ""Si"", ""Pt"", ""Pt"", ""Pt"", ""Pt""]","[[0.0, 0.0, 0.0], [0.0, 0.5, 0.5], [0.5, 0.0, 0.5], [0.5, 0.5, 0.0], [0.5, 0.0, 0.0], [0.5, 0.5, 0.5], [0.0, 0.0, 0.5], [0.0, 0.5, 0.0], [0.25, 0.75, 0.75], [0.25, 0.25, 0.25], [0.75, 0.75, 0.25], [0.75, 0.25, 0.75]]",A,primitive->conventional (x sqrt2),BTE master (PhononDB/Carrete/npj/SciRep),,https://mdr.nims.go.jp/datasets/27cba6d6-d095-4e5a-97b3-8c7e146cf1a4,,PhononDB (Togo/NIMS MDR),https://mdr.nims.go.jp/datasets/27cba6d6-d095-4e5a-97b3-8c7e146cf1a4,"LTC-calc.log unit cell (PBEsol-relaxed), same file as kappa",mp-961706,True,stoichiometric,TiSiPt
TiSiPt,34.51,W/m/K,300.0,BTE,1,full BTE,1.0,,5.835689,216.0,F-43m,half-Heusler (C1b / MgAgAs),,"[""Ti"", ""Ti"", ""Ti"", ""Ti"", ""Si"", ""Si"", ""Si"", ""Si"", ""Pt"", ""Pt"", ""Pt"", ""Pt""]","[[0.0, 0.0, 0.0], [0.0, 0.5, 0.5], [0.5, 0.0, 0.5], [0.5, 0.5, 0.0], [0.5, 0.0, 0.0], [0.5, 0.5, 0.5], [0.0, 0.0, 0.5], [0.0, 0.5, 0.0], [0.25, 0.75, 0.75], [0.25, 0.25, 0.25], [0.75, 0.75, 0.25], [0.75, 0.25, 0.75]]",A,primitive->conventional (x sqrt2),BTE master (PhononDB/Carrete/npj/SciRep),10.1038/s41598-021-92030-4,https://www.nature.com/articles/s41598-021-92030-4#MOESM1,,PhononDB (Togo/NIMS MDR),https://mdr.nims.go.jp/datasets/27cba6d6-d095-4e5a-97b3-8c7e146cf1a4,"LTC-calc.log unit cell (PBEsol-relaxed), same file as kappa",mp-961706,True,stoichiometric,TiSiPt
TiSiPt,28.133967,W/m/K,300.0,BTE,1,full BTE,1.0,,5.835689,216.0,F-43m,half-Heusler (C1b / MgAgAs),,"[""Ti"", ""Ti"", ""Ti"", ""Ti"", ""Si"", ""Si"", ""Si"", ""Si"", ""Pt"", ""Pt"", ""Pt"", ""Pt""]","[[0.0, 0.0, 0.0], [0.0, 0.5, 0.5], [0.5, 0.0, 0.5], [0.5, 0.5, 0.0], [0.5, 0.0, 0.0], [0.5, 0.5, 0.5], [0.0, 0.0, 0.5], [0.0, 0.5, 0.0], [0.25, 0.75, 0.75], [0.25, 0.25, 0.25], [0.75, 0.75, 0.25], [0.75, 0.25, 0.75]]",A,primitive->conventional (x sqrt2),BTE master (PhononDB/Carrete/npj/SciRep),10.1038/s41524-025-01920-y,https://doi.org/10.5281/zenodo.15937696,,PhononDB (Togo/NIMS MDR),https://mdr.nims.go.jp/datasets/27cba6d6-d095-4e5a-97b3-8c7e146cf1a4,"LTC-calc.log unit cell (PBEsol-relaxed), same file as kappa",mp-961706,True,stoichiometric,TiSiPt
TiSiPt,23.056,W/m/K,300.0,"semi-empirical (Slack / Debye-Callaway-type, NOT BTE)",1,full BTE,1.0,,5.835689,216.0,F-43m,half-Heusler (C1b / MgAgAs),,"[""Ti"", ""Ti"", ""Ti"", ""Ti"", ""Si"", ""Si"", ""Si"", ""Si"", ""Pt"", ""Pt"", ""Pt"", ""Pt""]","[[0.0, 0.0, 0.0], [0.0, 0.5, 0.5], [0.5, 0.0, 0.5], [0.5, 0.5, 0.0], [0.5, 0.0, 0.0], [0.5, 0.5, 0.5], [0.0, 0.0, 0.5], [0.0, 0.5, 0.0], [0.25, 0.75, 0.75], [0.25, 0.25, 0.25], [0.75, 0.75, 0.25], [0.75, 0.25, 0.75]]",A,primitive->conventional (x sqrt2),repository mining,10.48550/arXiv.2501.11644,https://github.com/ertekin-research-group/halfheusler-space/blob/main/HH_overview.csv,,PhononDB (Togo/NIMS MDR),https://mdr.nims.go.jp/datasets/27cba6d6-d095-4e5a-97b3-8c7e146cf1a4,"LTC-calc.log unit cell (PBEsol-relaxed), same file as kappa",mp-961706,True,stoichiometric,TiSiPt
TiSiPt,34.51,W/m/K,300.0,Phono3py,1,full BTE,1.0,,5.835689,216.0,F-43m,half-Heusler (C1b / MgAgAs),,"[""Ti"", ""Ti"", ""Ti"", ""Ti"", ""Si"", ""Si"", ""Si"", ""Si"", ""Pt"", ""Pt"", ""Pt"", ""Pt""]","[[0.0, 0.0, 0.0], [0.0, 0.5, 0.5], [0.5, 0.0, 0.5], [0.5, 0.5, 0.0], [0.5, 0.0, 0.0], [0.5, 0.5, 0.5], [0.0, 0.0, 0.5], [0.0, 0.5, 0.0], [0.25, 0.75, 0.75], [0.25, 0.25, 0.25], [0.75, 0.75, 0.25], [0.75, 0.25, 0.75]]",A,primitive->conventional (x sqrt2),"paper mining (PDF, batch 2)",arxiv:2010.12467v1,,Table S1,PhononDB (Togo/NIMS MDR),https://mdr.nims.go.jp/datasets/27cba6d6-d095-4e5a-97b3-8c7e146cf1a4,"LTC-calc.log unit cell (PBEsol-relaxed), same file as kappa",mp-961706,True,stoichiometric,TiSiPt
TiSiPt,30.701267,W/m/K,300.0,"BTE (phono3py-class, Phonix auto-kappa)",1,full BTE,1.0,,5.835689,216.0,F-43m,half-Heusler (C1b / MgAgAs),,"[""Ti"", ""Ti"", ""Ti"", ""Ti"", ""Si"", ""Si"", ""Si"", ""Si"", ""Pt"", ""Pt"", ""Pt"", ""Pt""]","[[0.0, 0.0, 0.0], [0.0, 0.5, 0.5], [0.5, 0.0, 0.5], [0.5, 0.5, 0.0], [0.5, 0.0, 0.0], [0.5, 0.5, 0.5], [0.0, 0.0, 0.5], [0.0, 0.5, 0.0], [0.25, 0.75, 0.75], [0.25, 0.25, 0.25], [0.75, 0.75, 0.25], [0.75, 0.25, 0.75]]",A,primitive->conventional (x sqrt2),Phonix (first-principles BTE),10.1038/s41524-026-02033-w,https://huggingface.co/datasets/phonix-db/phonix-summary,"phonix-summary, HF datasets-server",PhononDB (Togo/NIMS MDR),https://mdr.nims.go.jp/datasets/27cba6d6-d095-4e5a-97b3-8c7e146cf1a4,"LTC-calc.log unit cell (PBEsol-relaxed), same file as kappa",mp-961706,True,stoichiometric,TiSiPt
TiSiPt,28.331,W/m/K,310.0,BTE,1,full BTE,1.0,,5.835689,216.0,F-43m,half-Heusler (C1b / MgAgAs),,"[""Ti"", ""Ti"", ""Ti"", ""Ti"", ""Si"", ""Si"", ""Si"", ""Si"", ""Pt"", ""Pt"", ""Pt"", ""Pt""]","[[0.0, 0.0, 0.0], [0.0, 0.5, 0.5], [0.5, 0.0, 0.5], [0.5, 0.5, 0.0], [0.5, 0.0, 0.0], [0.5, 0.5, 0.5], [0.0, 0.0, 0.5], [0.0, 0.5, 0.0], [0.25, 0.75, 0.75], [0.25, 0.25, 0.25], [0.75, 0.75, 0.25], [0.75, 0.25, 0.75]]",A,primitive->conventional (x sqrt2),BTE master (PhononDB/Carrete/npj/SciRep),,https://mdr.nims.go.jp/datasets/27cba6d6-d095-4e5a-97b3-8c7e146cf1a4,,PhononDB (Togo/NIMS MDR),https://mdr.nims.go.jp/datasets/27cba6d6-d095-4e5a-97b3-8c7e146cf1a4,"LTC-calc.log unit cell (PBEsol-relaxed), same file as kappa",mp-961706,True,stoichiometric,TiSiPt
TiSiPt,27.377,W/m/K,320.0,BTE,1,full BTE,1.0,,5.835689,216.0,F-43m,half-Heusler (C1b / MgAgAs),,"[""Ti"", ""Ti"", ""Ti"", ""Ti"", ""Si"", ""Si"", ""Si"", ""Si"", ""Pt"", ""Pt"", ""Pt"", ""Pt""]","[[0.0, 0.0, 0.0], [0.0, 0.5, 0.5], [0.5, 0.0, 0.5], [0.5, 0.5, 0.0], [0.5, 0.0, 0.0], [0.5, 0.5, 0.5], [0.0, 0.0, 0.5], [0.0, 0.5, 0.0], [0.25, 0.75, 0.75], [0.25, 0.25, 0.25], [0.75, 0.75, 0.25], [0.75, 0.25, 0.75]]",A,primitive->conventional (x sqrt2),BTE master (PhononDB/Carrete/npj/SciRep),,https://mdr.nims.go.jp/datasets/27cba6d6-d095-4e5a-97b3-8c7e146cf1a4,,PhononDB (Togo/NIMS MDR),https://mdr.nims.go.jp/datasets/27cba6d6-d095-4e5a-97b3-8c7e146cf1a4,"LTC-calc.log unit cell (PBEsol-relaxed), same file as kappa",mp-961706,True,stoichiometric,TiSiPt
TiSiPt,26.49,W/m/K,330.0,BTE,1,full BTE,1.0,,5.835689,216.0,F-43m,half-Heusler (C1b / MgAgAs),,"[""Ti"", ""Ti"", ""Ti"", ""Ti"", ""Si"", ""Si"", ""Si"", ""Si"", ""Pt"", ""Pt"", ""Pt"", ""Pt""]","[[0.0, 0.0, 0.0], [0.0, 0.5, 0.5], [0.5, 0.0, 0.5], [0.5, 0.5, 0.0], [0.5, 0.0, 0.0], [0.5, 0.5, 0.5], [0.0, 0.0, 0.5], [0.0, 0.5, 0.0], [0.25, 0.75, 0.75], [0.25, 0.25, 0.25], [0.75, 0.75, 0.25], [0.75, 0.25, 0.75]]",A,primitive->conventional (x sqrt2),BTE master (PhononDB/Carrete/npj/SciRep),,https://mdr.nims.go.jp/datasets/27cba6d6-d095-4e5a-97b3-8c7e146cf1a4,,PhononDB (Togo/NIMS MDR),https://mdr.nims.go.jp/datasets/27cba6d6-d095-4e5a-97b3-8c7e146cf1a4,"LTC-calc.log unit cell (PBEsol-relaxed), same file as kappa",mp-961706,True,stoichiometric,TiSiPt
TiSiPt,25.662,W/m/K,340.0,BTE,1,full BTE,1.0,,5.835689,216.0,F-43m,half-Heusler (C1b / MgAgAs),,"[""Ti"", ""Ti"", ""Ti"", ""Ti"", ""Si"", ""Si"", ""Si"", ""Si"", ""Pt"", ""Pt"", ""Pt"", ""Pt""]","[[0.0, 0.0, 0.0], [0.0, 0.5, 0.5], [0.5, 0.0, 0.5], [0.5, 0.5, 0.0], [0.5, 0.0, 0.0], [0.5, 0.5, 0.5], [0.0, 0.0, 0.5], [0.0, 0.5, 0.0], [0.25, 0.75, 0.75], [0.25, 0.25, 0.25], [0.75, 0.75, 0.25], [0.75, 0.25, 0.75]]",A,primitive->conventional (x sqrt2),BTE master (PhononDB/Carrete/npj/SciRep),,https://mdr.nims.go.jp/datasets/27cba6d6-d095-4e5a-97b3-8c7e146cf1a4,,PhononDB (Togo/NIMS MDR),https://mdr.nims.go.jp/datasets/27cba6d6-d095-4e5a-97b3-8c7e146cf1a4,"LTC-calc.log unit cell (PBEsol-relaxed), same file as kappa",mp-961706,True,stoichiometric,TiSiPt
TiSiPt,24.887,W/m/K,350.0,BTE,1,full BTE,1.0,,5.835689,216.0,F-43m,half-Heusler (C1b / MgAgAs),,"[""Ti"", ""Ti"", ""Ti"", ""Ti"", ""Si"", ""Si"", ""Si"", ""Si"", ""Pt"", ""Pt"", ""Pt"", ""Pt""]","[[0.0, 0.0, 0.0], [0.0, 0.5, 0.5], [0.5, 0.0, 0.5], [0.5, 0.5, 0.0], [0.5, 0.0, 0.0], [0.5, 0.5, 0.5], [0.0, 0.0, 0.5], [0.0, 0.5, 0.0], [0.25, 0.75, 0.75], [0.25, 0.25, 0.25], [0.75, 0.75, 0.25], [0.75, 0.25, 0.75]]",A,primitive->conventional (x sqrt2),BTE master (PhononDB/Carrete/npj/SciRep),,https://mdr.nims.go.jp/datasets/27cba6d6-d095-4e5a-97b3-8c7e146cf1a4,,PhononDB (Togo/NIMS MDR),https://mdr.nims.go.jp/datasets/27cba6d6-d095-4e5a-97b3-8c7e146cf1a4,"LTC-calc.log unit cell (PBEsol-relaxed), same file as kappa",mp-961706,True,stoichiometric,TiSiPt
TiSiPt,24.16,W/m/K,360.0,BTE,1,full BTE,1.0,,5.835689,216.0,F-43m,half-Heusler (C1b / MgAgAs),,"[""Ti"", ""Ti"", ""Ti"", ""Ti"", ""Si"", ""Si"", ""Si"", ""Si"", ""Pt"", ""Pt"", ""Pt"", ""Pt""]","[[0.0, 0.0, 0.0], [0.0, 0.5, 0.5], [0.5, 0.0, 0.5], [0.5, 0.5, 0.0], [0.5, 0.0, 0.0], [0.5, 0.5, 0.5], [0.0, 0.0, 0.5], [0.0, 0.5, 0.0], [0.25, 0.75, 0.75], [0.25, 0.25, 0.25], [0.75, 0.75, 0.25], [0.75, 0.25, 0.75]]",A,primitive->conventional (x sqrt2),BTE master (PhononDB/Carrete/npj/SciRep),,https://mdr.nims.go.jp/datasets/27cba6d6-d095-4e5a-97b3-8c7e146cf1a4,,PhononDB (Togo/NIMS MDR),https://mdr.nims.go.jp/datasets/27cba6d6-d095-4e5a-97b3-8c7e146cf1a4,"LTC-calc.log unit cell (PBEsol-relaxed), same file as kappa",mp-961706,True,stoichiometric,TiSiPt
TiSiPt,23.477,W/m/K,370.0,BTE,1,full BTE,1.0,,5.835689,216.0,F-43m,half-Heusler (C1b / MgAgAs),,"[""Ti"", ""Ti"", ""Ti"", ""Ti"", ""Si"", ""Si"", ""Si"", ""Si"", ""Pt"", ""Pt"", ""Pt"", ""Pt""]","[[0.0, 0.0, 0.0], [0.0, 0.5, 0.5], [0.5, 0.0, 0.5], [0.5, 0.5, 0.0], [0.5, 0.0, 0.0], [0.5, 0.5, 0.5], [0.0, 0.0, 0.5], [0.0, 0.5, 0.0], [0.25, 0.75, 0.75], [0.25, 0.25, 0.25], [0.75, 0.75, 0.25], [0.75, 0.25, 0.75]]",A,primitive->conventional (x sqrt2),BTE master (PhononDB/Carrete/npj/SciRep),,https://mdr.nims.go.jp/datasets/27cba6d6-d095-4e5a-97b3-8c7e146cf1a4,,PhononDB (Togo/NIMS MDR),https://mdr.nims.go.jp/datasets/27cba6d6-d095-4e5a-97b3-8c7e146cf1a4,"LTC-calc.log unit cell (PBEsol-relaxed), same file as kappa",mp-961706,True,stoichiometric,TiSiPt
TiSiPt,22.833,W/m/K,380.0,BTE,1,full BTE,1.0,,5.835689,216.0,F-43m,half-Heusler (C1b / MgAgAs),,"[""Ti"", ""Ti"", ""Ti"", ""Ti"", ""Si"", ""Si"", ""Si"", ""Si"", ""Pt"", ""Pt"", ""Pt"", ""Pt""]","[[0.0, 0.0, 0.0], [0.0, 0.5, 0.5], [0.5, 0.0, 0.5], [0.5, 0.5, 0.0], [0.5, 0.0, 0.0], [0.5, 0.5, 0.5], [0.0, 0.0, 0.5], [0.0, 0.5, 0.0], [0.25, 0.75, 0.75], [0.25, 0.25, 0.25], [0.75, 0.75, 0.25], [0.75, 0.25, 0.75]]",A,primitive->conventional (x sqrt2),BTE master (PhononDB/Carrete/npj/SciRep),,https://mdr.nims.go.jp/datasets/27cba6d6-d095-4e5a-97b3-8c7e146cf1a4,,PhononDB (Togo/NIMS MDR),https://mdr.nims.go.jp/datasets/27cba6d6-d095-4e5a-97b3-8c7e146cf1a4,"LTC-calc.log unit cell (PBEsol-relaxed), same file as kappa",mp-961706,True,stoichiometric,TiSiPt
TiSiPt,22.225,W/m/K,390.0,BTE,1,full BTE,1.0,,5.835689,216.0,F-43m,half-Heusler (C1b / MgAgAs),,"[""Ti"", ""Ti"", ""Ti"", ""Ti"", ""Si"", ""Si"", ""Si"", ""Si"", ""Pt"", ""Pt"", ""Pt"", ""Pt""]","[[0.0, 0.0, 0.0], [0.0, 0.5, 0.5], [0.5, 0.0, 0.5], [0.5, 0.5, 0.0], [0.5, 0.0, 0.0], [0.5, 0.5, 0.5], [0.0, 0.0, 0.5], [0.0, 0.5, 0.0], [0.25, 0.75, 0.75], [0.25, 0.25, 0.25], [0.75, 0.75, 0.25], [0.75, 0.25, 0.75]]",A,primitive->conventional (x sqrt2),BTE master (PhononDB/Carrete/npj/SciRep),,https://mdr.nims.go.jp/datasets/27cba6d6-d095-4e5a-97b3-8c7e146cf1a4,,PhononDB (Togo/NIMS MDR),https://mdr.nims.go.jp/datasets/27cba6d6-d095-4e5a-97b3-8c7e146cf1a4,"LTC-calc.log unit cell (PBEsol-relaxed), same file as kappa",mp-961706,True,stoichiometric,TiSiPt
TiSiPt,21.651,W/m/K,400.0,BTE,1,full BTE,1.0,,5.835689,216.0,F-43m,half-Heusler (C1b / MgAgAs),,"[""Ti"", ""Ti"", ""Ti"", ""Ti"", ""Si"", ""Si"", ""Si"", ""Si"", ""Pt"", ""Pt"", ""Pt"", ""Pt""]","[[0.0, 0.0, 0.0], [0.0, 0.5, 0.5], [0.5, 0.0, 0.5], [0.5, 0.5, 0.0], [0.5, 0.0, 0.0], [0.5, 0.5, 0.5], [0.0, 0.0, 0.5], [0.0, 0.5, 0.0], [0.25, 0.75, 0.75], [0.25, 0.25, 0.25], [0.75, 0.75, 0.25], [0.75, 0.25, 0.75]]",A,primitive->conventional (x sqrt2),BTE master (PhononDB/Carrete/npj/SciRep),,https://mdr.nims.go.jp/datasets/27cba6d6-d095-4e5a-97b3-8c7e146cf1a4,,PhononDB (Togo/NIMS MDR),https://mdr.nims.go.jp/datasets/27cba6d6-d095-4e5a-97b3-8c7e146cf1a4,"LTC-calc.log unit cell (PBEsol-relaxed), same file as kappa",mp-961706,True,stoichiometric,TiSiPt
TiSiPt,21.107,W/m/K,410.0,BTE,1,full BTE,1.0,,5.835689,216.0,F-43m,half-Heusler (C1b / MgAgAs),,"[""Ti"", ""Ti"", ""Ti"", ""Ti"", ""Si"", ""Si"", ""Si"", ""Si"", ""Pt"", ""Pt"", ""Pt"", ""Pt""]","[[0.0, 0.0, 0.0], [0.0, 0.5, 0.5], [0.5, 0.0, 0.5], [0.5, 0.5, 0.0], [0.5, 0.0, 0.0], [0.5, 0.5, 0.5], [0.0, 0.0, 0.5], [0.0, 0.5, 0.0], [0.25, 0.75, 0.75], [0.25, 0.25, 0.25], [0.75, 0.75, 0.25], [0.75, 0.25, 0.75]]",A,primitive->conventional (x sqrt2),BTE master (PhononDB/Carrete/npj/SciRep),,https://mdr.nims.go.jp/datasets/27cba6d6-d095-4e5a-97b3-8c7e146cf1a4,,PhononDB (Togo/NIMS MDR),https://mdr.nims.go.jp/datasets/27cba6d6-d095-4e5a-97b3-8c7e146cf1a4,"LTC-calc.log unit cell (PBEsol-relaxed), same file as kappa",mp-961706,True,stoichiometric,TiSiPt
TiSiPt,20.59,W/m/K,420.0,BTE,1,full BTE,1.0,,5.835689,216.0,F-43m,half-Heusler (C1b / MgAgAs),,"[""Ti"", ""Ti"", ""Ti"", ""Ti"", ""Si"", ""Si"", ""Si"", ""Si"", ""Pt"", ""Pt"", ""Pt"", ""Pt""]","[[0.0, 0.0, 0.0], [0.0, 0.5, 0.5], [0.5, 0.0, 0.5], [0.5, 0.5, 0.0], [0.5, 0.0, 0.0], [0.5, 0.5, 0.5], [0.0, 0.0, 0.5], [0.0, 0.5, 0.0], [0.25, 0.75, 0.75], [0.25, 0.25, 0.25], [0.75, 0.75, 0.25], [0.75, 0.25, 0.75]]",A,primitive->conventional (x sqrt2),BTE master (PhononDB/Carrete/npj/SciRep),,https://mdr.nims.go.jp/datasets/27cba6d6-d095-4e5a-97b3-8c7e146cf1a4,,PhononDB (Togo/NIMS MDR),https://mdr.nims.go.jp/datasets/27cba6d6-d095-4e5a-97b3-8c7e146cf1a4,"LTC-calc.log unit cell (PBEsol-relaxed), same file as kappa",mp-961706,True,stoichiometric,TiSiPt
TiSiPt,20.1,W/m/K,430.0,BTE,1,full BTE,1.0,,5.835689,216.0,F-43m,half-Heusler (C1b / MgAgAs),,"[""Ti"", ""Ti"", ""Ti"", ""Ti"", ""Si"", ""Si"", ""Si"", ""Si"", ""Pt"", ""Pt"", ""Pt"", ""Pt""]","[[0.0, 0.0, 0.0], [0.0, 0.5, 0.5], [0.5, 0.0, 0.5], [0.5, 0.5, 0.0], [0.5, 0.0, 0.0], [0.5, 0.5, 0.5], [0.0, 0.0, 0.5], [0.0, 0.5, 0.0], [0.25, 0.75, 0.75], [0.25, 0.25, 0.25], [0.75, 0.75, 0.25], [0.75, 0.25, 0.75]]",A,primitive->conventional (x sqrt2),BTE master (PhononDB/Carrete/npj/SciRep),,https://mdr.nims.go.jp/datasets/27cba6d6-d095-4e5a-97b3-8c7e146cf1a4,,PhononDB (Togo/NIMS MDR),https://mdr.nims.go.jp/datasets/27cba6d6-d095-4e5a-97b3-8c7e146cf1a4,"LTC-calc.log unit cell (PBEsol-relaxed), same file as kappa",mp-961706,True,stoichiometric,TiSiPt
TiSiPt,19.633,W/m/K,440.0,BTE,1,full BTE,1.0,,5.835689,216.0,F-43m,half-Heusler (C1b / MgAgAs),,"[""Ti"", ""Ti"", ""Ti"", ""Ti"", ""Si"", ""Si"", ""Si"", ""Si"", ""Pt"", ""Pt"", ""Pt"", ""Pt""]","[[0.0, 0.0, 0.0], [0.0, 0.5, 0.5], [0.5, 0.0, 0.5], [0.5, 0.5, 0.0], [0.5, 0.0, 0.0], [0.5, 0.5, 0.5], [0.0, 0.0, 0.5], [0.0, 0.5, 0.0], [0.25, 0.75, 0.75], [0.25, 0.25, 0.25], [0.75, 0.75, 0.25], [0.75, 0.25, 0.75]]",A,primitive->conventional (x sqrt2),BTE master (PhononDB/Carrete/npj/SciRep),,https://mdr.nims.go.jp/datasets/27cba6d6-d095-4e5a-97b3-8c7e146cf1a4,,PhononDB (Togo/NIMS MDR),https://mdr.nims.go.jp/datasets/27cba6d6-d095-4e5a-97b3-8c7e146cf1a4,"LTC-calc.log unit cell (PBEsol-relaxed), same file as kappa",mp-961706,True,stoichiometric,TiSiPt
TiSiPt,19.188,W/m/K,450.0,BTE,1,full BTE,1.0,,5.835689,216.0,F-43m,half-Heusler (C1b / MgAgAs),,"[""Ti"", ""Ti"", ""Ti"", ""Ti"", ""Si"", ""Si"", ""Si"", ""Si"", ""Pt"", ""Pt"", ""Pt"", ""Pt""]","[[0.0, 0.0, 0.0], [0.0, 0.5, 0.5], [0.5, 0.0, 0.5], [0.5, 0.5, 0.0], [0.5, 0.0, 0.0], [0.5, 0.5, 0.5], [0.0, 0.0, 0.5], [0.0, 0.5, 0.0], [0.25, 0.75, 0.75], [0.25, 0.25, 0.25], [0.75, 0.75, 0.25], [0.75, 0.25, 0.75]]",A,primitive->conventional (x sqrt2),BTE master (PhononDB/Carrete/npj/SciRep),,https://mdr.nims.go.jp/datasets/27cba6d6-d095-4e5a-97b3-8c7e146cf1a4,,PhononDB (Togo/NIMS MDR),https://mdr.nims.go.jp/datasets/27cba6d6-d095-4e5a-97b3-8c7e146cf1a4,"LTC-calc.log unit cell (PBEsol-relaxed), same file as kappa",mp-961706,True,stoichiometric,TiSiPt
TiSiPt,18.764,W/m/K,460.0,BTE,1,full BTE,1.0,,5.835689,216.0,F-43m,half-Heusler (C1b / MgAgAs),,"[""Ti"", ""Ti"", ""Ti"", ""Ti"", ""Si"", ""Si"", ""Si"", ""Si"", ""Pt"", ""Pt"", ""Pt"", ""Pt""]","[[0.0, 0.0, 0.0], [0.0, 0.5, 0.5], [0.5, 0.0, 0.5], [0.5, 0.5, 0.0], [0.5, 0.0, 0.0], [0.5, 0.5, 0.5], [0.0, 0.0, 0.5], [0.0, 0.5, 0.0], [0.25, 0.75, 0.75], [0.25, 0.25, 0.25], [0.75, 0.75, 0.25], [0.75, 0.25, 0.75]]",A,primitive->conventional (x sqrt2),BTE master (PhononDB/Carrete/npj/SciRep),,https://mdr.nims.go.jp/datasets/27cba6d6-d095-4e5a-97b3-8c7e146cf1a4,,PhononDB (Togo/NIMS MDR),https://mdr.nims.go.jp/datasets/27cba6d6-d095-4e5a-97b3-8c7e146cf1a4,"LTC-calc.log unit cell (PBEsol-relaxed), same file as kappa",mp-961706,True,stoichiometric,TiSiPt
TiSiPt,18.359,W/m/K,470.0,BTE,1,full BTE,1.0,,5.835689,216.0,F-43m,half-Heusler (C1b / MgAgAs),,"[""Ti"", ""Ti"", ""Ti"", ""Ti"", ""Si"", ""Si"", ""Si"", ""Si"", ""Pt"", ""Pt"", ""Pt"", ""Pt""]","[[0.0, 0.0, 0.0], [0.0, 0.5, 0.5], [0.5, 0.0, 0.5], [0.5, 0.5, 0.0], [0.5, 0.0, 0.0], [0.5, 0.5, 0.5], [0.0, 0.0, 0.5], [0.0, 0.5, 0.0], [0.25, 0.75, 0.75], [0.25, 0.25, 0.25], [0.75, 0.75, 0.25], [0.75, 0.25, 0.75]]",A,primitive->conventional (x sqrt2),BTE master (PhononDB/Carrete/npj/SciRep),,https://mdr.nims.go.jp/datasets/27cba6d6-d095-4e5a-97b3-8c7e146cf1a4,,PhononDB (Togo/NIMS MDR),https://mdr.nims.go.jp/datasets/27cba6d6-d095-4e5a-97b3-8c7e146cf1a4,"LTC-calc.log unit cell (PBEsol-relaxed), same file as kappa",mp-961706,True,stoichiometric,TiSiPt
TiSiPt,17.972,W/m/K,480.0,BTE,1,full BTE,1.0,,5.835689,216.0,F-43m,half-Heusler (C1b / MgAgAs),,"[""Ti"", ""Ti"", ""Ti"", ""Ti"", ""Si"", ""Si"", ""Si"", ""Si"", ""Pt"", ""Pt"", ""Pt"", ""Pt""]","[[0.0, 0.0, 0.0], [0.0, 0.5, 0.5], [0.5, 0.0, 0.5], [0.5, 0.5, 0.0], [0.5, 0.0, 0.0], [0.5, 0.5, 0.5], [0.0, 0.0, 0.5], [0.0, 0.5, 0.0], [0.25, 0.75, 0.75], [0.25, 0.25, 0.25], [0.75, 0.75, 0.25], [0.75, 0.25, 0.75]]",A,primitive->conventional (x sqrt2),BTE master (PhononDB/Carrete/npj/SciRep),,https://mdr.nims.go.jp/datasets/27cba6d6-d095-4e5a-97b3-8c7e146cf1a4,,PhononDB (Togo/NIMS MDR),https://mdr.nims.go.jp/datasets/27cba6d6-d095-4e5a-97b3-8c7e146cf1a4,"LTC-calc.log unit cell (PBEsol-relaxed), same file as kappa",mp-961706,True,stoichiometric,TiSiPt
TiSiPt,17.601,W/m/K,490.0,BTE,1,full BTE,1.0,,5.835689,216.0,F-43m,half-Heusler (C1b / MgAgAs),,"[""Ti"", ""Ti"", ""Ti"", ""Ti"", ""Si"", ""Si"", ""Si"", ""Si"", ""Pt"", ""Pt"", ""Pt"", ""Pt""]","[[0.0, 0.0, 0.0], [0.0, 0.5, 0.5], [0.5, 0.0, 0.5], [0.5, 0.5, 0.0], [0.5, 0.0, 0.0], [0.5, 0.5, 0.5], [0.0, 0.0, 0.5], [0.0, 0.5, 0.0], [0.25, 0.75, 0.75], [0.25, 0.25, 0.25], [0.75, 0.75, 0.25], [0.75, 0.25, 0.75]]",A,primitive->conventional (x sqrt2),BTE master (PhononDB/Carrete/npj/SciRep),,https://mdr.nims.go.jp/datasets/27cba6d6-d095-4e5a-97b3-8c7e146cf1a4,,PhononDB (Togo/NIMS MDR),https://mdr.nims.go.jp/datasets/27cba6d6-d095-4e5a-97b3-8c7e146cf1a4,"LTC-calc.log unit cell (PBEsol-relaxed), same file as kappa",mp-961706,True,stoichiometric,TiSiPt
TiSiPt,17.246,W/m/K,500.0,BTE,1,full BTE,1.0,,5.835689,216.0,F-43m,half-Heusler (C1b / MgAgAs),,"[""Ti"", ""Ti"", ""Ti"", ""Ti"", ""Si"", ""Si"", ""Si"", ""Si"", ""Pt"", ""Pt"", ""Pt"", ""Pt""]","[[0.0, 0.0, 0.0], [0.0, 0.5, 0.5], [0.5, 0.0, 0.5], [0.5, 0.5, 0.0], [0.5, 0.0, 0.0], [0.5, 0.5, 0.5], [0.0, 0.0, 0.5], [0.0, 0.5, 0.0], [0.25, 0.75, 0.75], [0.25, 0.25, 0.25], [0.75, 0.75, 0.25], [0.75, 0.25, 0.75]]",A,primitive->conventional (x sqrt2),BTE master (PhononDB/Carrete/npj/SciRep),,https://mdr.nims.go.jp/datasets/27cba6d6-d095-4e5a-97b3-8c7e146cf1a4,,PhononDB (Togo/NIMS MDR),https://mdr.nims.go.jp/datasets/27cba6d6-d095-4e5a-97b3-8c7e146cf1a4,"LTC-calc.log unit cell (PBEsol-relaxed), same file as kappa",mp-961706,True,stoichiometric,TiSiPt
