Repository: Shivamrandive747/Thermalconductivity_prediction

# Calibrating first-principles lattice thermal conductivity to experiment

**A curated half-Heusler dataset and a validated transfer function.**

Published first-principles transport calculations of lattice thermal conductivity exceed what
laboratories measure for the same compound by a **median factor of 1.55**. That offset is regular
enough to be removed in closed form:

$$\kappa_L^{\mathrm{expt}}(T) \;=\; \kappa_L^{\mathrm{BTE}}(T)\;\min\!\left[c\left(\tfrac{T}{300}\right)^{p},\,1\right],
\qquad c = 0.51,\quad p = 0.80$$

Inside a domain of applicability declared before the validation set was scored, this places

File: data/Target_Materials/HEUSLER_KAPPA_TRAINING_SET.csv (part 152 of 192)
formula,kappa_L,kappa_units,temperature_K,method,method_tier,tier_name,weight,kappa_basis,struct_a_A,struct_spacegroup,struct_sg_symbol,struct_prototype,struct_site_ordering,struct_species,struct_frac_coords,struct_grade,lattice_convention,source,source_doi,source_url,source_location,struct_source,struct_source_url,struct_source_detail,struct_id,struct_same_paper_as_kappa,stoichiometry,parent_formula
TiSiPt,16.905,W/m/K,510.0,BTE,1,full BTE,1.0,,5.835689,216.0,F-43m,half-Heusler (C1b / MgAgAs),,"[""Ti"", ""Ti"", ""Ti"", ""Ti"", ""Si"", ""Si"", ""Si"", ""Si"", ""Pt"", ""Pt"", ""Pt"", ""Pt""]","[[0.0, 0.0, 0.0], [0.0, 0.5, 0.5], [0.5, 0.0, 0.5], [0.5, 0.5, 0.0], [0.5, 0.0, 0.0], [0.5, 0.5, 0.5], [0.0, 0.0, 0.5], [0.0, 0.5, 0.0], [0.25, 0.75, 0.75], [0.25, 0.25, 0.25], [0.75, 0.75, 0.25], [0.75, 0.25, 0.75]]",A,primitive->conventional (x sqrt2),BTE master (PhononDB/Carrete/npj/SciRep),,https://mdr.nims.go.jp/datasets/27cba6d6-d095-4e5a-97b3-8c7e146cf1a4,,PhononDB (Togo/NIMS MDR),https://mdr.nims.go.jp/datasets/27cba6d6-d095-4e5a-97b3-8c7e146cf1a4,"LTC-calc.log unit cell (PBEsol-relaxed), same file as kappa",mp-961706,True,stoichiometric,TiSiPt
TiSiPt,16.578,W/m/K,520.0,BTE,1,full BTE,1.0,,5.835689,216.0,F-43m,half-Heusler (C1b / MgAgAs),,"[""Ti"", ""Ti"", ""Ti"", ""Ti"", ""Si"", ""Si"", ""Si"", ""Si"", ""Pt"", ""Pt"", ""Pt"", ""Pt""]","[[0.0, 0.0, 0.0], [0.0, 0.5, 0.5], [0.5, 0.0, 0.5], [0.5, 0.5, 0.0], [0.5, 0.0, 0.0], [0.5, 0.5, 0.5], [0.0, 0.0, 0.5], [0.0, 0.5, 0.0], [0.25, 0.75, 0.75], [0.25, 0.25, 0.25], [0.75, 0.75, 0.25], [0.75, 0.25, 0.75]]",A,primitive->conventional (x sqrt2),BTE master (PhononDB/Carrete/npj/SciRep),,https://mdr.nims.go.jp/datasets/27cba6d6-d095-4e5a-97b3-8c7e146cf1a4,,PhononDB (Togo/NIMS MDR),https://mdr.nims.go.jp/datasets/27cba6d6-d095-4e5a-97b3-8c7e146cf1a4,"LTC-calc.log unit cell (PBEsol-relaxed), same file as kappa",mp-961706,True,stoichiometric,TiSiPt
TiSiPt,16.263,W/m/K,530.0,BTE,1,full BTE,1.0,,5.835689,216.0,F-43m,half-Heusler (C1b / MgAgAs),,"[""Ti"", ""Ti"", ""Ti"", ""Ti"", ""Si"", ""Si"", ""Si"", ""Si"", ""Pt"", ""Pt"", ""Pt"", ""Pt""]","[[0.0, 0.0, 0.0], [0.0, 0.5, 0.5], [0.5, 0.0, 0.5], [0.5, 0.5, 0.0], [0.5, 0.0, 0.0], [0.5, 0.5, 0.5], [0.0, 0.0, 0.5], [0.0, 0.5, 0.0], [0.25, 0.75, 0.75], [0.25, 0.25, 0.25], [0.75, 0.75, 0.25], [0.75, 0.25, 0.75]]",A,primitive->conventional (x sqrt2),BTE master (PhononDB/Carrete/npj/SciRep),,https://mdr.nims.go.jp/datasets/27cba6d6-d095-4e5a-97b3-8c7e146cf1a4,,PhononDB (Togo/NIMS MDR),https://mdr.nims.go.jp/datasets/27cba6d6-d095-4e5a-97b3-8c7e146cf1a4,"LTC-calc.log unit cell (PBEsol-relaxed), same file as kappa",mp-961706,True,stoichiometric,TiSiPt
TiSiPt,15.961,W/m/K,540.0,BTE,1,full BTE,1.0,,5.835689,216.0,F-43m,half-Heusler (C1b / MgAgAs),,"[""Ti"", ""Ti"", ""Ti"", ""Ti"", ""Si"", ""Si"", ""Si"", ""Si"", ""Pt"", ""Pt"", ""Pt"", ""Pt""]","[[0.0, 0.0, 0.0], [0.0, 0.5, 0.5], [0.5, 0.0, 0.5], [0.5, 0.5, 0.0], [0.5, 0.0, 0.0], [0.5, 0.5, 0.5], [0.0, 0.0, 0.5], [0.0, 0.5, 0.0], [0.25, 0.75, 0.75], [0.25, 0.25, 0.25], [0.75, 0.75, 0.25], [0.75, 0.25, 0.75]]",A,primitive->conventional (x sqrt2),BTE master (PhononDB/Carrete/npj/SciRep),,https://mdr.nims.go.jp/datasets/27cba6d6-d095-4e5a-97b3-8c7e146cf1a4,,PhononDB (Togo/NIMS MDR),https://mdr.nims.go.jp/datasets/27cba6d6-d095-4e5a-97b3-8c7e146cf1a4,"LTC-calc.log unit cell (PBEsol-relaxed), same file as kappa",mp-961706,True,stoichiometric,TiSiPt
TiSiPt,15.67,W/m/K,550.0,BTE,1,full BTE,1.0,,5.835689,216.0,F-43m,half-Heusler (C1b / MgAgAs),,"[""Ti"", ""Ti"", ""Ti"", ""Ti"", ""Si"", ""Si"", ""Si"", ""Si"", ""Pt"", ""Pt"", ""Pt"", ""Pt""]","[[0.0, 0.0, 0.0], [0.0, 0.5, 0.5], [0.5, 0.0, 0.5], [0.5, 0.5, 0.0], [0.5, 0.0, 0.0], [0.5, 0.5, 0.5], [0.0, 0.0, 0.5], [0.0, 0.5, 0.0], [0.25, 0.75, 0.75], [0.25, 0.25, 0.25], [0.75, 0.75, 0.25], [0.75, 0.25, 0.75]]",A,primitive->conventional (x sqrt2),BTE master (PhononDB/Carrete/npj/SciRep),,https://mdr.nims.go.jp/datasets/27cba6d6-d095-4e5a-97b3-8c7e146cf1a4,,PhononDB (Togo/NIMS MDR),https://mdr.nims.go.jp/datasets/27cba6d6-d095-4e5a-97b3-8c7e146cf1a4,"LTC-calc.log unit cell (PBEsol-relaxed), same file as kappa",mp-961706,True,stoichiometric,TiSiPt
TiSiPt,15.39,W/m/K,560.0,BTE,1,full BTE,1.0,,5.835689,216.0,F-43m,half-Heusler (C1b / MgAgAs),,"[""Ti"", ""Ti"", ""Ti"", ""Ti"", ""Si"", ""Si"", ""Si"", ""Si"", ""Pt"", ""Pt"", ""Pt"", ""Pt""]","[[0.0, 0.0, 0.0], [0.0, 0.5, 0.5], [0.5, 0.0, 0.5], [0.5, 0.5, 0.0], [0.5, 0.0, 0.0], [0.5, 0.5, 0.5], [0.0, 0.0, 0.5], [0.0, 0.5, 0.0], [0.25, 0.75, 0.75], [0.25, 0.25, 0.25], [0.75, 0.75, 0.25], [0.75, 0.25, 0.75]]",A,primitive->conventional (x sqrt2),BTE master (PhononDB/Carrete/npj/SciRep),,https://mdr.nims.go.jp/datasets/27cba6d6-d095-4e5a-97b3-8c7e146cf1a4,,PhononDB (Togo/NIMS MDR),https://mdr.nims.go.jp/datasets/27cba6d6-d095-4e5a-97b3-8c7e146cf1a4,"LTC-calc.log unit cell (PBEsol-relaxed), same file as kappa",mp-961706,True,stoichiometric,TiSiPt
TiSiPt,15.12,W/m/K,570.0,BTE,1,full BTE,1.0,,5.835689,216.0,F-43m,half-Heusler (C1b / MgAgAs),,"[""Ti"", ""Ti"", ""Ti"", ""Ti"", ""Si"", ""Si"", ""Si"", ""Si"", ""Pt"", ""Pt"", ""Pt"", ""Pt""]","[[0.0, 0.0, 0.0], [0.0, 0.5, 0.5], [0.5, 0.0, 0.5], [0.5, 0.5, 0.0], [0.5, 0.0, 0.0], [0.5, 0.5, 0.5], [0.0, 0.0, 0.5], [0.0, 0.5, 0.0], [0.25, 0.75, 0.75], [0.25, 0.25, 0.25], [0.75, 0.75, 0.25], [0.75, 0.25, 0.75]]",A,primitive->conventional (x sqrt2),BTE master (PhononDB/Carrete/npj/SciRep),,https://mdr.nims.go.jp/datasets/27cba6d6-d095-4e5a-97b3-8c7e146cf1a4,,PhononDB (Togo/NIMS MDR),https://mdr.nims.go.jp/datasets/27cba6d6-d095-4e5a-97b3-8c7e146cf1a4,"LTC-calc.log unit cell (PBEsol-relaxed), same file as kappa",mp-961706,True,stoichiometric,TiSiPt
TiSiPt,14.859,W/m/K,580.0,BTE,1,full BTE,1.0,,5.835689,216.0,F-43m,half-Heusler (C1b / MgAgAs),,"[""Ti"", ""Ti"", ""Ti"", ""Ti"", ""Si"", ""Si"", ""Si"", ""Si"", ""Pt"", ""Pt"", ""Pt"", ""Pt""]","[[0.0, 0.0, 0.0], [0.0, 0.5, 0.5], [0.5, 0.0, 0.5], [0.5, 0.5, 0.0], [0.5, 0.0, 0.0], [0.5, 0.5, 0.5], [0.0, 0.0, 0.5], [0.0, 0.5, 0.0], [0.25, 0.75, 0.75], [0.25, 0.25, 0.25], [0.75, 0.75, 0.25], [0.75, 0.25, 0.75]]",A,primitive->conventional (x sqrt2),BTE master (PhononDB/Carrete/npj/SciRep),,https://mdr.nims.go.jp/datasets/27cba6d6-d095-4e5a-97b3-8c7e146cf1a4,,PhononDB (Togo/NIMS MDR),https://mdr.nims.go.jp/datasets/27cba6d6-d095-4e5a-97b3-8c7e146cf1a4,"LTC-calc.log unit cell (PBEsol-relaxed), same file as kappa",mp-961706,True,stoichiometric,TiSiPt
TiSiPt,14.607,W/m/K,590.0,BTE,1,full BTE,1.0,,5.835689,216.0,F-43m,half-Heusler (C1b / MgAgAs),,"[""Ti"", ""Ti"", ""Ti"", ""Ti"", ""Si"", ""Si"", ""Si"", ""Si"", ""Pt"", ""Pt"", ""Pt"", ""Pt""]","[[0.0, 0.0, 0.0], [0.0, 0.5, 0.5], [0.5, 0.0, 0.5], [0.5, 0.5, 0.0], [0.5, 0.0, 0.0], [0.5, 0.5, 0.5], [0.0, 0.0, 0.5], [0.0, 0.5, 0.0], [0.25, 0.75, 0.75], [0.25, 0.25, 0.25], [0.75, 0.75, 0.25], [0.75, 0.25, 0.75]]",A,primitive->conventional (x sqrt2),BTE master (PhononDB/Carrete/npj/SciRep),,https://mdr.nims.go.jp/datasets/27cba6d6-d095-4e5a-97b3-8c7e146cf1a4,,PhononDB (Togo/NIMS MDR),https://mdr.nims.go.jp/datasets/27cba6d6-d095-4e5a-97b3-8c7e146cf1a4,"LTC-calc.log unit cell (PBEsol-relaxed), same file as kappa",mp-961706,True,stoichiometric,TiSiPt
TiSiPt,14.364,W/m/K,600.0,BTE,1,full BTE,1.0,,5.835689,216.0,F-43m,half-Heusler (C1b / MgAgAs),,"[""Ti"", ""Ti"", ""Ti"", ""Ti"", ""Si"", ""Si"", ""Si"", ""Si"", ""Pt"", ""Pt"", ""Pt"", ""Pt""]","[[0.0, 0.0, 0.0], [0.0, 0.5, 0.5], [0.5, 0.0, 0.5], [0.5, 0.5, 0.0], [0.5, 0.0, 0.0], [0.5, 0.5, 0.5], [0.0, 0.0, 0.5], [0.0, 0.5, 0.0], [0.25, 0.75, 0.75], [0.25, 0.25, 0.25], [0.75, 0.75, 0.25], [0.75, 0.25, 0.75]]",A,primitive->conventional (x sqrt2),BTE master (PhononDB/Carrete/npj/SciRep),,https://mdr.nims.go.jp/datasets/27cba6d6-d095-4e5a-97b3-8c7e146cf1a4,,PhononDB (Togo/NIMS MDR),https://mdr.nims.go.jp/datasets/27cba6d6-d095-4e5a-97b3-8c7e146cf1a4,"LTC-calc.log unit cell (PBEsol-relaxed), same file as kappa",mp-961706,True,stoichiometric,TiSiPt
TiSiPt,14.13,W/m/K,610.0,BTE,1,full BTE,1.0,,5.835689,216.0,F-43m,half-Heusler (C1b / MgAgAs),,"[""Ti"", ""Ti"", ""Ti"", ""Ti"", ""Si"", ""Si"", ""Si"", ""Si"", ""Pt"", ""Pt"", ""Pt"", ""Pt""]","[[0.0, 0.0, 0.0], [0.0, 0.5, 0.5], [0.5, 0.0, 0.5], [0.5, 0.5, 0.0], [0.5, 0.0, 0.0], [0.5, 0.5, 0.5], [0.0, 0.0, 0.5], [0.0, 0.5, 0.0], [0.25, 0.75, 0.75], [0.25, 0.25, 0.25], [0.75, 0.75, 0.25], [0.75, 0.25, 0.75]]",A,primitive->conventional (x sqrt2),BTE master (PhononDB/Carrete/npj/SciRep),,https://mdr.nims.go.jp/datasets/27cba6d6-d095-4e5a-97b3-8c7e146cf1a4,,PhononDB (Togo/NIMS MDR),https://mdr.nims.go.jp/datasets/27cba6d6-d095-4e5a-97b3-8c7e146cf1a4,"LTC-calc.log unit cell (PBEsol-relaxed), same file as kappa",mp-961706,True,stoichiometric,TiSiPt
TiSiPt,13.903,W/m/K,620.0,BTE,1,full BTE,1.0,,5.835689,216.0,F-43m,half-Heusler (C1b / MgAgAs),,"[""Ti"", ""Ti"", ""Ti"", ""Ti"", ""Si"", ""Si"", ""Si"", ""Si"", ""Pt"", ""Pt"", ""Pt"", ""Pt""]","[[0.0, 0.0, 0.0], [0.0, 0.5, 0.5], [0.5, 0.0, 0.5], [0.5, 0.5, 0.0], [0.5, 0.0, 0.0], [0.5, 0.5, 0.5], [0.0, 0.0, 0.5], [0.0, 0.5, 0.0], [0.25, 0.75, 0.75], [0.25, 0.25, 0.25], [0.75, 0.75, 0.25], [0.75, 0.25, 0.75]]",A,primitive->conventional (x sqrt2),BTE master (PhononDB/Carrete/npj/SciRep),,https://mdr.nims.go.jp/datasets/27cba6d6-d095-4e5a-97b3-8c7e146cf1a4,,PhononDB (Togo/NIMS MDR),https://mdr.nims.go.jp/datasets/27cba6d6-d095-4e5a-97b3-8c7e146cf1a4,"LTC-calc.log unit cell (PBEsol-relaxed), same file as kappa",mp-961706,True,stoichiometric,TiSiPt
TiSiPt,13.683,W/m/K,630.0,BTE,1,full BTE,1.0,,5.835689,216.0,F-43m,half-Heusler (C1b / MgAgAs),,"[""Ti"", ""Ti"", ""Ti"", ""Ti"", ""Si"", ""Si"", ""Si"", ""Si"", ""Pt"", ""Pt"", ""Pt"", ""Pt""]","[[0.0, 0.0, 0.0], [0.0, 0.5, 0.5], [0.5, 0.0, 0.5], [0.5, 0.5, 0.0], [0.5, 0.0, 0.0], [0.5, 0.5, 0.5], [0.0, 0.0, 0.5], [0.0, 0.5, 0.0], [0.25, 0.75, 0.75], [0.25, 0.25, 0.25], [0.75, 0.75, 0.25], [0.75, 0.25, 0.75]]",A,primitive->conventional (x sqrt2),BTE master (PhononDB/Carrete/npj/SciRep),,https://mdr.nims.go.jp/datasets/27cba6d6-d095-4e5a-97b3-8c7e146cf1a4,,PhononDB (Togo/NIMS MDR),https://mdr.nims.go.jp/datasets/27cba6d6-d095-4e5a-97b3-8c7e146cf1a4,"LTC-calc.log unit cell (PBEsol-relaxed), same file as kappa",mp-961706,True,stoichiometric,TiSiPt
TiSiPt,13.47,W/m/K,640.0,BTE,1,full BTE,1.0,,5.835689,216.0,F-43m,half-Heusler (C1b / MgAgAs),,"[""Ti"", ""Ti"", ""Ti"", ""Ti"", ""Si"", ""Si"", ""Si"", ""Si"", ""Pt"", ""Pt"", ""Pt"", ""Pt""]","[[0.0, 0.0, 0.0], [0.0, 0.5, 0.5], [0.5, 0.0, 0.5], [0.5, 0.5, 0.0], [0.5, 0.0, 0.0], [0.5, 0.5, 0.5], [0.0, 0.0, 0.5], [0.0, 0.5, 0.0], [0.25, 0.75, 0.75], [0.25, 0.25, 0.25], [0.75, 0.75, 0.25], [0.75, 0.25, 0.75]]",A,primitive->conventional (x sqrt2),BTE master (PhononDB/Carrete/npj/SciRep),,https://mdr.nims.go.jp/datasets/27cba6d6-d095-4e5a-97b3-8c7e146cf1a4,,PhononDB (Togo/NIMS MDR),https://mdr.nims.go.jp/datasets/27cba6d6-d095-4e5a-97b3-8c7e146cf1a4,"LTC-calc.log unit cell (PBEsol-relaxed), same file as kappa",mp-961706,True,stoichiometric,TiSiPt
TiSiPt,13.264,W/m/K,650.0,BTE,1,full BTE,1.0,,5.835689,216.0,F-43m,half-Heusler (C1b / MgAgAs),,"[""Ti"", ""Ti"", ""Ti"", ""Ti"", ""Si"", ""Si"", ""Si"", ""Si"", ""Pt"", ""Pt"", ""Pt"", ""Pt""]","[[0.0, 0.0, 0.0], [0.0, 0.5, 0.5], [0.5, 0.0, 0.5], [0.5, 0.5, 0.0], [0.5, 0.0, 0.0], [0.5, 0.5, 0.5], [0.0, 0.0, 0.5], [0.0, 0.5, 0.0], [0.25, 0.75, 0.75], [0.25, 0.25, 0.25], [0.75, 0.75, 0.25], [0.75, 0.25, 0.75]]",A,primitive->conventional (x sqrt2),BTE master (PhononDB/Carrete/npj/SciRep),,https://mdr.nims.go.jp/datasets/27cba6d6-d095-4e5a-97b3-8c7e146cf1a4,,PhononDB (Togo/NIMS MDR),https://mdr.nims.go.jp/datasets/27cba6d6-d095-4e5a-97b3-8c7e146cf1a4,"LTC-calc.log unit cell (PBEsol-relaxed), same file as kappa",mp-961706,True,stoichiometric,TiSiPt
TiSiPt,13.064,W/m/K,660.0,BTE,1,full BTE,1.0,,5.835689,216.0,F-43m,half-Heusler (C1b / MgAgAs),,"[""Ti"", ""Ti"", ""Ti"", ""Ti"", ""Si"", ""Si"", ""Si"", ""Si"", ""Pt"", ""Pt"", ""Pt"", ""Pt""]","[[0.0, 0.0, 0.0], [0.0, 0.5, 0.5], [0.5, 0.0, 0.5], [0.5, 0.5, 0.0], [0.5, 0.0, 0.0], [0.5, 0.5, 0.5], [0.0, 0.0, 0.5], [0.0, 0.5, 0.0], [0.25, 0.75, 0.75], [0.25, 0.25, 0.25], [0.75, 0.75, 0.25], [0.75, 0.25, 0.75]]",A,primitive->conventional (x sqrt2),BTE master (PhononDB/Carrete/npj/SciRep),,https://mdr.nims.go.jp/datasets/27cba6d6-d095-4e5a-97b3-8c7e146cf1a4,,PhononDB (Togo/NIMS MDR),https://mdr.nims.go.jp/datasets/27cba6d6-d095-4e5a-97b3-8c7e146cf1a4,"LTC-calc.log unit cell (PBEsol-relaxed), same file as kappa",mp-961706,True,stoichiometric,TiSiPt
TiSiPt,12.87,W/m/K,670.0,BTE,1,full BTE,1.0,,5.835689,216.0,F-43m,half-Heusler (C1b / MgAgAs),,"[""Ti"", ""Ti"", ""Ti"", ""Ti"", ""Si"", ""Si"", ""Si"", ""Si"", ""Pt"", ""Pt"", ""Pt"", ""Pt""]","[[0.0, 0.0, 0.0], [0.0, 0.5, 0.5], [0.5, 0.0, 0.5], [0.5, 0.5, 0.0], [0.5, 0.0, 0.0], [0.5, 0.5, 0.5], [0.0, 0.0, 0.5], [0.0, 0.5, 0.0], [0.25, 0.75, 0.75], [0.25, 0.25, 0.25], [0.75, 0.75, 0.25], [0.75, 0.25, 0.75]]",A,primitive->conventional (x sqrt2),BTE master (PhononDB/Carrete/npj/SciRep),,https://mdr.nims.go.jp/datasets/27cba6d6-d095-4e5a-97b3-8c7e146cf1a4,,PhononDB (Togo/NIMS MDR),https://mdr.nims.go.jp/datasets/27cba6d6-d095-4e5a-97b3-8c7e146cf1a4,"LTC-calc.log unit cell (PBEsol-relaxed), same file as kappa",mp-961706,True,stoichiometric,TiSiPt
TiSiPt,12.682,W/m/K,680.0,BTE,1,full BTE,1.0,,5.835689,216.0,F-43m,half-Heusler (C1b / MgAgAs),,"[""Ti"", ""Ti"", ""Ti"", ""Ti"", ""Si"", ""Si"", ""Si"", ""Si"", ""Pt"", ""Pt"", ""Pt"", ""Pt""]","[[0.0, 0.0, 0.0], [0.0, 0.5, 0.5], [0.5, 0.0, 0.5], [0.5, 0.5, 0.0], [0.5, 0.0, 0.0], [0.5, 0.5, 0.5], [0.0, 0.0, 0.5], [0.0, 0.5, 0.0], [0.25, 0.75, 0.75], [0.25, 0.25, 0.25], [0.75, 0.75, 0.25], [0.75, 0.25, 0.75]]",A,primitive->conventional (x sqrt2),BTE master (PhononDB/Carrete/npj/SciRep),,https://mdr.nims.go.jp/datasets/27cba6d6-d095-4e5a-97b3-8c7e146cf1a4,,PhononDB (Togo/NIMS MDR),https://mdr.nims.go.jp/datasets/27cba6d6-d095-4e5a-97b3-8c7e146cf1a4,"LTC-calc.log unit cell (PBEsol-relaxed), same file as kappa",mp-961706,True,stoichiometric,TiSiPt
TiSiPt,12.5,W/m/K,690.0,BTE,1,full BTE,1.0,,5.835689,216.0,F-43m,half-Heusler (C1b / MgAgAs),,"[""Ti"", ""Ti"", ""Ti"", ""Ti"", ""Si"", ""Si"", ""Si"", ""Si"", ""Pt"", ""Pt"", ""Pt"", ""Pt""]","[[0.0, 0.0, 0.0], [0.0, 0.5, 0.5], [0.5, 0.0, 0.5], [0.5, 0.5, 0.0], [0.5, 0.0, 0.0], [0.5, 0.5, 0.5], [0.0, 0.0, 0.5], [0.0, 0.5, 0.0], [0.25, 0.75, 0.75], [0.25, 0.25, 0.25], [0.75, 0.75, 0.25], [0.75, 0.25, 0.75]]",A,primitive->conventional (x sqrt2),BTE master (PhononDB/Carrete/npj/SciRep),,https://mdr.nims.go.jp/datasets/27cba6d6-d095-4e5a-97b3-8c7e146cf1a4,,PhononDB (Togo/NIMS MDR),https://mdr.nims.go.jp/datasets/27cba6d6-d095-4e5a-97b3-8c7e146cf1a4,"LTC-calc.log unit cell (PBEsol-relaxed), same file as kappa",mp-961706,True,stoichiometric,TiSiPt
TiSiPt,12.323,W/m/K,700.0,BTE,1,full BTE,1.0,,5.835689,216.0,F-43m,half-Heusler (C1b / MgAgAs),,"[""Ti"", ""Ti"", ""Ti"", ""Ti"", ""Si"", ""Si"", ""Si"", ""Si"", ""Pt"", ""Pt"", ""Pt"", ""Pt""]","[[0.0, 0.0, 0.0], [0.0, 0.5, 0.5], [0.5, 0.0, 0.5], [0.5, 0.5, 0.0], [0.5, 0.0, 0.0], [0.5, 0.5, 0.5], [0.0, 0.0, 0.5], [0.0, 0.5, 0.0], [0.25, 0.75, 0.75], [0.25, 0.25, 0.25], [0.75, 0.75, 0.25], [0.75, 0.25, 0.75]]",A,primitive->conventional (x sqrt2),BTE master (PhononDB/Carrete/npj/SciRep),,https://mdr.nims.go.jp/datasets/27cba6d6-d095-4e5a-97b3-8c7e146cf1a4,,PhononDB (Togo/NIMS MDR),https://mdr.nims.go.jp/datasets/27cba6d6-d095-4e5a-97b3-8c7e146cf1a4,"LTC-calc.log unit cell (PBEsol-relaxed), same file as kappa",mp-961706,True,stoichiometric,TiSiPt
TiSiPt,12.151,W/m/K,710.0,BTE,1,full BTE,1.0,,5.835689,216.0,F-43m,half-Heusler (C1b / MgAgAs),,"[""Ti"", ""Ti"", ""Ti"", ""Ti"", ""Si"", ""Si"", ""Si"", ""Si"", ""Pt"", ""Pt"", ""Pt"", ""Pt""]","[[0.0, 0.0, 0.0], [0.0, 0.5, 0.5], [0.5, 0.0, 0.5], [0.5, 0.5, 0.0], [0.5, 0.0, 0.0], [0.5, 0.5, 0.5], [0.0, 0.0, 0.5], [0.0, 0.5, 0.0], [0.25, 0.75, 0.75], [0.25, 0.25, 0.25], [0.75, 0.75, 0.25], [0.75, 0.25, 0.75]]",A,primitive->conventional (x sqrt2),BTE master (PhononDB/Carrete/npj/SciRep),,https://mdr.nims.go.jp/datasets/27cba6d6-d095-4e5a-97b3-8c7e146cf1a4,,PhononDB (Togo/NIMS MDR),https://mdr.nims.go.jp/datasets/27cba6d6-d095-4e5a-97b3-8c7e146cf1a4,"LTC-calc.log unit cell (PBEsol-relaxed), same file as kappa",mp-961706,True,stoichiometric,TiSiPt
TiSiPt,11.983,W/m/K,720.0,BTE,1,full BTE,1.0,,5.835689,216.0,F-43m,half-Heusler (C1b / MgAgAs),,"[""Ti"", ""Ti"", ""Ti"", ""Ti"", ""Si"", ""Si"", ""Si"", ""Si"", ""Pt"", ""Pt"", ""Pt"", ""Pt""]","[[0.0, 0.0, 0.0], [0.0, 0.5, 0.5], [0.5, 0.0, 0.5], [0.5, 0.5, 0.0], [0.5, 0.0, 0.0], [0.5, 0.5, 0.5], [0.0, 0.0, 0.5], [0.0, 0.5, 0.0], [0.25, 0.75, 0.75], [0.25, 0.25, 0.25], [0.75, 0.75, 0.25], [0.75, 0.25, 0.75]]",A,primitive->conventional (x sqrt2),BTE master (PhononDB/Carrete/npj/SciRep),,https://mdr.nims.go.jp/datasets/27cba6d6-d095-4e5a-97b3-8c7e146cf1a4,,PhononDB (Togo/NIMS MDR),https://mdr.nims.go.jp/datasets/27cba6d6-d095-4e5a-97b3-8c7e146cf1a4,"LTC-calc.log unit cell (PBEsol-relaxed), same file as kappa",mp-961706,True,stoichiometric,TiSiPt
TiSiPt,11.821,W/m/K,730.0,BTE,1,full BTE,1.0,,5.835689,216.0,F-43m,half-Heusler (C1b / MgAgAs),,"[""Ti"", ""Ti"", ""Ti"", ""Ti"", ""Si"", ""Si"", ""Si"", ""Si"", ""Pt"", ""Pt"", ""Pt"", ""Pt""]","[[0.0, 0.0, 0.0], [0.0, 0.5, 0.5], [0.5, 0.0, 0.5], [0.5, 0.5, 0.0], [0.5, 0.0, 0.0], [0.5, 0.5, 0.5], [0.0, 0.0, 0.5], [0.0, 0.5, 0.0], [0.25, 0.75, 0.75], [0.25, 0.25, 0.25], [0.75, 0.75, 0.25], [0.75, 0.25, 0.75]]",A,primitive->conventional (x sqrt2),BTE master (PhononDB/Carrete/npj/SciRep),,https://mdr.nims.go.jp/datasets/27cba6d6-d095-4e5a-97b3-8c7e146cf1a4,,PhononDB (Togo/NIMS MDR),https://mdr.nims.go.jp/datasets/27cba6d6-d095-4e5a-97b3-8c7e146cf1a4,"LTC-calc.log unit cell (PBEsol-relaxed), same file as kappa",mp-961706,True,stoichiometric,TiSiPt
TiSiPt,11.663,W/m/K,740.0,BTE,1,full BTE,1.0,,5.835689,216.0,F-43m,half-Heusler (C1b / MgAgAs),,"[""Ti"", ""Ti"", ""Ti"", ""Ti"", ""Si"", ""Si"", ""Si"", ""Si"", ""Pt"", ""Pt"", ""Pt"", ""Pt""]","[[0.0, 0.0, 0.0], [0.0, 0.5, 0.5], [0.5, 0.0, 0.5], [0.5, 0.5, 0.0], [0.5, 0.0, 0.0], [0.5, 0.5, 0.5], [0.0, 0.0, 0.5], [0.0, 0.5, 0.0], [0.25, 0.75, 0.75], [0.25, 0.25, 0.25], [0.75, 0.75, 0.25], [0.75, 0.25, 0.75]]",A,primitive->conventional (x sqrt2),BTE master (PhononDB/Carrete/npj/SciRep),,https://mdr.nims.go.jp/datasets/27cba6d6-d095-4e5a-97b3-8c7e146cf1a4,,PhononDB (Togo/NIMS MDR),https://mdr.nims.go.jp/datasets/27cba6d6-d095-4e5a-97b3-8c7e146cf1a4,"LTC-calc.log unit cell (PBEsol-relaxed), same file as kappa",mp-961706,True,stoichiometric,TiSiPt
TiSiPt,11.509,W/m/K,750.0,BTE,1,full BTE,1.0,,5.835689,216.0,F-43m,half-Heusler (C1b / MgAgAs),,"[""Ti"", ""Ti"", ""Ti"", ""Ti"", ""Si"", ""Si"", ""Si"", ""Si"", ""Pt"", ""Pt"", ""Pt"", ""Pt""]","[[0.0, 0.0, 0.0], [0.0, 0.5, 0.5], [0.5, 0.0, 0.5], [0.5, 0.5, 0.0], [0.5, 0.0, 0.0], [0.5, 0.5, 0.5], [0.0, 0.0, 0.5], [0.0, 0.5, 0.0], [0.25, 0.75, 0.75], [0.25, 0.25, 0.25], [0.75, 0.75, 0.25], [0.75, 0.25, 0.75]]",A,primitive->conventional (x sqrt2),BTE master (PhononDB/Carrete/npj/SciRep),,https://mdr.nims.go.jp/datasets/27cba6d6-d095-4e5a-97b3-8c7e146cf1a4,,PhononDB (Togo/NIMS MDR),https://mdr.nims.go.jp/datasets/27cba6d6-d095-4e5a-97b3-8c7e146cf1a4,"LTC-calc.log unit cell (PBEsol-relaxed), same file as kappa",mp-961706,True,stoichiometric,TiSiPt
TiSiPt,11.359,W/m/K,760.0,BTE,1,full BTE,1.0,,5.835689,216.0,F-43m,half-Heusler (C1b / MgAgAs),,"[""Ti"", ""Ti"", ""Ti"", ""Ti"", ""Si"", ""Si"", ""Si"", ""Si"", ""Pt"", ""Pt"", ""Pt"", ""Pt""]","[[0.0, 0.0, 0.0], [0.0, 0.5, 0.5], [0.5, 0.0, 0.5], [0.5, 0.5, 0.0], [0.5, 0.0, 0.0], [0.5, 0.5, 0.5], [0.0, 0.0, 0.5], [0.0, 0.5, 0.0], [0.25, 0.75, 0.75], [0.25, 0.25, 0.25], [0.75, 0.75, 0.25], [0.75, 0.25, 0.75]]",A,primitive->conventional (x sqrt2),BTE master (PhononDB/Carrete/npj/SciRep),,https://mdr.nims.go.jp/datasets/27cba6d6-d095-4e5a-97b3-8c7e146cf1a4,,PhononDB (Togo/NIMS MDR),https://mdr.nims.go.jp/datasets/27cba6d6-d095-4e5a-97b3-8c7e146cf1a4,"LTC-calc.log unit cell (PBEsol-relaxed), same file as kappa",mp-961706,True,stoichiometric,TiSiPt
TiSiPt,11.213,W/m/K,770.0,BTE,1,full BTE,1.0,,5.835689,216.0,F-43m,half-Heusler (C1b / MgAgAs),,"[""Ti"", ""Ti"", ""Ti"", ""Ti"", ""Si"", ""Si"", ""Si"", ""Si"", ""Pt"", ""Pt"", ""Pt"", ""Pt""]","[[0.0, 0.0, 0.0], [0.0, 0.5, 0.5], [0.5, 0.0, 0.5], [0.5, 0.5, 0.0], [0.5, 0.0, 0.0], [0.5, 0.5, 0.5], [0.0, 0.0, 0.5], [0.0, 0.5, 0.0], [0.25, 0.75, 0.75], [0.25, 0.25, 0.25], [0.75, 0.75, 0.25], [0.75, 0.25, 0.75]]",A,primitive->conventional (x sqrt2),BTE master (PhononDB/Carrete/npj/SciRep),,https://mdr.nims.go.jp/datasets/27cba6d6-d095-4e5a-97b3-8c7e146cf1a4,,PhononDB (Togo/NIMS MDR),https://mdr.nims.go.jp/datasets/27cba6d6-d095-4e5a-97b3-8c7e146cf1a4,"LTC-calc.log unit cell (PBEsol-relaxed), same file as kappa",mp-961706,True,stoichiometric,TiSiPt
TiSiPt,11.07,W/m/K,780.0,BTE,1,full BTE,1.0,,5.835689,216.0,F-43m,half-Heusler (C1b / MgAgAs),,"[""Ti"", ""Ti"", ""Ti"", ""Ti"", ""Si"", ""Si"", ""Si"", ""Si"", ""Pt"", ""Pt"", ""Pt"", ""Pt""]","[[0.0, 0.0, 0.0], [0.0, 0.5, 0.5], [0.5, 0.0, 0.5], [0.5, 0.5, 0.0], [0.5, 0.0, 0.0], [0.5, 0.5, 0.5], [0.0, 0.0, 0.5], [0.0, 0.5, 0.0], [0.25, 0.75, 0.75], [0.25, 0.25, 0.25], [0.75, 0.75, 0.25], [0.75, 0.25, 0.75]]",A,primitive->conventional (x sqrt2),BTE master (PhononDB/Carrete/npj/SciRep),,https://mdr.nims.go.jp/datasets/27cba6d6-d095-4e5a-97b3-8c7e146cf1a4,,PhononDB (Togo/NIMS MDR),https://mdr.nims.go.jp/datasets/27cba6d6-d095-4e5a-97b3-8c7e146cf1a4,"LTC-calc.log unit cell (PBEsol-relaxed), same file as kappa",mp-961706,True,stoichiometric,TiSiPt
TiSiPt,10.932,W/m/K,790.0,BTE,1,full BTE,1.0,,5.835689,216.0,F-43m,half-Heusler (C1b / MgAgAs),,"[""Ti"", ""Ti"", ""Ti"", ""Ti"", ""Si"", ""Si"", ""Si"", ""Si"", ""Pt"", ""Pt"", ""Pt"", ""Pt""]","[[0.0, 0.0, 0.0], [0.0, 0.5, 0.5], [0.5, 0.0, 0.5], [0.5, 0.5, 0.0], [0.5, 0.0, 0.0], [0.5, 0.5, 0.5], [0.0, 0.0, 0.5], [0.0, 0.5, 0.0], [0.25, 0.75, 0.75], [0.25, 0.25, 0.25], [0.75, 0.75, 0.25], [0.75, 0.25, 0.75]]",A,primitive->conventional (x sqrt2),BTE master (PhononDB/Carrete/npj/SciRep),,https://mdr.nims.go.jp/datasets/27cba6d6-d095-4e5a-97b3-8c7e146cf1a4,,PhononDB (Togo/NIMS MDR),https://mdr.nims.go.jp/datasets/27cba6d6-d095-4e5a-97b3-8c7e146cf1a4,"LTC-calc.log unit cell (PBEsol-relaxed), same file as kappa",mp-961706,True,stoichiometric,TiSiPt
TiSiPt,10.797,W/m/K,800.0,BTE,1,full BTE,1.0,,5.835689,216.0,F-43m,half-Heusler (C1b / MgAgAs),,"[""Ti"", ""Ti"", ""Ti"", ""Ti"", ""Si"", ""Si"", ""Si"", ""Si"", ""Pt"", ""Pt"", ""Pt"", ""Pt""]","[[0.0, 0.0, 0.0], [0.0, 0.5, 0.5], [0.5, 0.0, 0.5], [0.5, 0.5, 0.0], [0.5, 0.0, 0.0], [0.5, 0.5, 0.5], [0.0, 0.0, 0.5], [0.0, 0.5, 0.0], [0.25, 0.75, 0.75], [0.25, 0.25, 0.25], [0.75, 0.75, 0.25], [0.75, 0.25, 0.75]]",A,primitive->conventional (x sqrt2),BTE master (PhononDB/Carrete/npj/SciRep),,https://mdr.nims.go.jp/datasets/27cba6d6-d095-4e5a-97b3-8c7e146cf1a4,,PhononDB (Togo/NIMS MDR),https://mdr.nims.go.jp/datasets/27cba6d6-d095-4e5a-97b3-8c7e146cf1a4,"LTC-calc.log unit cell (PBEsol-relaxed), same file as kappa",mp-961706,True,stoichiometric,TiSiPt
TiSiPt,10.665,W/m/K,810.0,BTE,1,full BTE,1.0,,5.835689,216.0,F-43m,half-Heusler (C1b / MgAgAs),,"[""Ti"", ""Ti"", ""Ti"", ""Ti"", ""Si"", ""Si"", ""Si"", ""Si"", ""Pt"", ""Pt"", ""Pt"", ""Pt""]","[[0.0, 0.0, 0.0], [0.0, 0.5, 0.5], [0.5, 0.0, 0.5], [0.5, 0.5, 0.0], [0.5, 0.0, 0.0], [0.5, 0.5, 0.5], [0.0, 0.0, 0.5], [0.0, 0.5, 0.0], [0.25, 0.75, 0.75], [0.25, 0.25, 0.25], [0.75, 0.75, 0.25], [0.75, 0.25, 0.75]]",A,primitive->conventional (x sqrt2),BTE master (PhononDB/Carrete/npj/SciRep),,https://mdr.nims.go.jp/datasets/27cba6d6-d095-4e5a-97b3-8c7e146cf1a4,,PhononDB (Togo/NIMS MDR),https://mdr.nims.go.jp/datasets/27cba6d6-d095-4e5a-97b3-8c7e146cf1a4,"LTC-calc.log unit cell (PBEsol-relaxed), same file as kappa",mp-961706,True,stoichiometric,TiSiPt
TiSiPt,10.536,W/m/K,820.0,BTE,1,full BTE,1.0,,5.835689,216.0,F-43m,half-Heusler (C1b / MgAgAs),,"[""Ti"", ""Ti"", ""Ti"", ""Ti"", ""Si"", ""Si"", ""Si"", ""Si"", ""Pt"", ""Pt"", ""Pt"", ""Pt""]","[[0.0, 0.0, 0.0], [0.0, 0.5, 0.5], [0.5, 0.0, 0.5], [0.5, 0.5, 0.0], [0.5, 0.0, 0.0], [0.5, 0.5, 0.5], [0.0, 0.0, 0.5], [0.0, 0.5, 0.0], [0.25, 0.75, 0.75], [0.25, 0.25, 0.25], [0.75, 0.75, 0.25], [0.75, 0.25, 0.75]]",A,primitive->conventional (x sqrt2),BTE master (PhononDB/Carrete/npj/SciRep),,https://mdr.nims.go.jp/datasets/27cba6d6-d095-4e5a-97b3-8c7e146cf1a4,,PhononDB (Togo/NIMS MDR),https://mdr.nims.go.jp/datasets/27cba6d6-d095-4e5a-97b3-8c7e146cf1a4,"LTC-calc.log unit cell (PBEsol-relaxed), same file as kappa",mp-961706,True,stoichiometric,TiSiPt
TiSiPt,10.411,W/m/K,830.0,BTE,1,full BTE,1.0,,5.835689,216.0,F-43m,half-Heusler (C1b / MgAgAs),,"[""Ti"", ""Ti"", ""Ti"", ""Ti"", ""Si"", ""Si"", ""Si"", ""Si"", ""Pt"", ""Pt"", ""Pt"", ""Pt""]","[[0.0, 0.0, 0.0], [0.0, 0.5, 0.5], [0.5, 0.0, 0.5], [0.5, 0.5, 0.0], [0.5, 0.0, 0.0], [0.5, 0.5, 0.5], [0.0, 0.0, 0.5], [0.0, 0.5, 0.0], [0.25, 0.75, 0.75], [0.25, 0.25, 0.25], [0.75, 0.75, 0.25], [0.75, 0.25, 0.75]]",A,primitive->conventional (x sqrt2),BTE master (PhononDB/Carrete/npj/SciRep),,https://mdr.nims.go.jp/datasets/27cba6d6-d095-4e5a-97b3-8c7e146cf1a4,,PhononDB (Togo/NIMS MDR),https://mdr.nims.go.jp/datasets/27cba6d6-d095-4e5a-97b3-8c7e146cf1a4,"LTC-calc.log unit cell (PBEsol-relaxed), same file as kappa",mp-961706,True,stoichiometric,TiSiPt
TiSiPt,10.288,W/m/K,840.0,BTE,1,full BTE,1.0,,5.835689,216.0,F-43m,half-Heusler (C1b / MgAgAs),,"[""Ti"", ""Ti"", ""Ti"", ""Ti"", ""Si"", ""Si"", ""Si"", ""Si"", ""Pt"", ""Pt"", ""Pt"", ""Pt""]","[[0.0, 0.0, 0.0], [0.0, 0.5, 0.5], [0.5, 0.0, 0.5], [0.5, 0.5, 0.0], [0.5, 0.0, 0.0], [0.5, 0.5, 0.5], [0.0, 0.0, 0.5], [0.0, 0.5, 0.0], [0.25, 0.75, 0.75], [0.25, 0.25, 0.25], [0.75, 0.75, 0.25], [0.75, 0.25, 0.75]]",A,primitive->conventional (x sqrt2),BTE master (PhononDB/Carrete/npj/SciRep),,https://mdr.nims.go.jp/datasets/27cba6d6-d095-4e5a-97b3-8c7e146cf1a4,,PhononDB (Togo/NIMS MDR),https://mdr.nims.go.jp/datasets/27cba6d6-d095-4e5a-97b3-8c7e146cf1a4,"LTC-calc.log unit cell (PBEsol-relaxed), same file as kappa",mp-961706,True,stoichiometric,TiSiPt
TiSiPt,10.169,W/m/K,850.0,BTE,1,full BTE,1.0,,5.835689,216.0,F-43m,half-Heusler (C1b / MgAgAs),,"[""Ti"", ""Ti"", ""Ti"", ""Ti"", ""Si"", ""Si"", ""Si"", ""Si"", ""Pt"", ""Pt"", ""Pt"", ""Pt""]","[[0.0, 0.0, 0.0], [0.0, 0.5, 0.5], [0.5, 0.0, 0.5], [0.5, 0.5, 0.0], [0.5, 0.0, 0.0], [0.5, 0.5, 0.5], [0.0, 0.0, 0.5], [0.0, 0.5, 0.0], [0.25, 0.75, 0.75], [0.25, 0.25, 0.25], [0.75, 0.75, 0.25], [0.75, 0.25, 0.75]]",A,primitive->conventional (x sqrt2),BTE master (PhononDB/Carrete/npj/SciRep),,https://mdr.nims.go.jp/datasets/27cba6d6-d095-4e5a-97b3-8c7e146cf1a4,,PhononDB (Togo/NIMS MDR),https://mdr.nims.go.jp/datasets/27cba6d6-d095-4e5a-97b3-8c7e146cf1a4,"LTC-calc.log unit cell (PBEsol-relaxed), same file as kappa",mp-961706,True,stoichiometric,TiSiPt
TiSiPt,10.052,W/m/K,860.0,BTE,1,full BTE,1.0,,5.835689,216.0,F-43m,half-Heusler (C1b / MgAgAs),,"[""Ti"", ""Ti"", ""Ti"", ""Ti"", ""Si"", ""Si"", ""Si"", ""Si"", ""Pt"", ""Pt"", ""Pt"", ""Pt""]","[[0.0, 0.0, 0.0], [0.0, 0.5, 0.5], [0.5, 0.0, 0.5], [0.5, 0.5, 0.0], [0.5, 0.0, 0.0], [0.5, 0.5, 0.5], [0.0, 0.0, 0.5], [0.0, 0.5, 0.0], [0.25, 0.75, 0.75], [0.25, 0.25, 0.25], [0.75, 0.75, 0.25], [0.75, 0.25, 0.75]]",A,primitive->conventional (x sqrt2),BTE master (PhononDB/Carrete/npj/SciRep),,https://mdr.nims.go.jp/datasets/27cba6d6-d095-4e5a-97b3-8c7e146cf1a4,,PhononDB (Togo/NIMS MDR),https://mdr.nims.go.jp/datasets/27cba6d6-d095-4e5a-97b3-8c7e146cf1a4,"LTC-calc.log unit cell (PBEsol-relaxed), same file as kappa",mp-961706,True,stoichiometric,TiSiPt
TiSiPt,9.938,W/m/K,870.0,BTE,1,full BTE,1.0,,5.835689,216.0,F-43m,half-Heusler (C1b / MgAgAs),,"[""Ti"", ""Ti"", ""Ti"", ""Ti"", ""Si"", ""Si"", ""Si"", ""Si"", ""Pt"", ""Pt"", ""Pt"", ""Pt""]","[[0.0, 0.0, 0.0], [0.0, 0.5, 0.5], [0.5, 0.0, 0.5], [0.5, 0.5, 0.0], [0.5, 0.0, 0.0], [0.5, 0.5, 0.5], [0.0, 0.0, 0.5], [0.0, 0.5, 0.0], [0.25, 0.75, 0.75], [0.25, 0.25, 0.25], [0.75, 0.75, 0.25], [0.75, 0.25, 0.75]]",A,primitive->conventional (x sqrt2),BTE master (PhononDB/Carrete/npj/SciRep),,https://mdr.nims.go.jp/datasets/27cba6d6-d095-4e5a-97b3-8c7e146cf1a4,,PhononDB (Togo/NIMS MDR),https://mdr.nims.go.jp/datasets/27cba6d6-d095-4e5a-97b3-8c7e146cf1a4,"LTC-calc.log unit cell (PBEsol-relaxed), same file as kappa",mp-961706,True,stoichiometric,TiSiPt
TiSiPt,9.826,W/m/K,880.0,BTE,1,full BTE,1.0,,5.835689,216.0,F-43m,half-Heusler (C1b / MgAgAs),,"[""Ti"", ""Ti"", ""Ti"", ""Ti"", ""Si"", ""Si"", ""Si"", ""Si"", ""Pt"", ""Pt"", ""Pt"", ""Pt""]","[[0.0, 0.0, 0.0], [0.0, 0.5, 0.5], [0.5, 0.0, 0.5], [0.5, 0.5, 0.0], [0.5, 0.0, 0.0], [0.5, 0.5, 0.5], [0.0, 0.0, 0.5], [0.0, 0.5, 0.0], [0.25, 0.75, 0.75], [0.25, 0.25, 0.25], [0.75, 0.75, 0.25], [0.75, 0.25, 0.75]]",A,primitive->conventional (x sqrt2),BTE master (PhononDB/Carrete/npj/SciRep),,https://mdr.nims.go.jp/datasets/27cba6d6-d095-4e5a-97b3-8c7e146cf1a4,,PhononDB (Togo/NIMS MDR),https://mdr.nims.go.jp/datasets/27cba6d6-d095-4e5a-97b3-8c7e146cf1a4,"LTC-calc.log unit cell (PBEsol-relaxed), same file as kappa",mp-961706,True,stoichiometric,TiSiPt
TiSiPt,9.717,W/m/K,890.0,BTE,1,full BTE,1.0,,5.835689,216.0,F-43m,half-Heusler (C1b / MgAgAs),,"[""Ti"", ""Ti"", ""Ti"", ""Ti"", ""Si"", ""Si"", ""Si"", ""Si"", ""Pt"", ""Pt"", ""Pt"", ""Pt""]","[[0.0, 0.0, 0.0], [0.0, 0.5, 0.5], [0.5, 0.0, 0.5], [0.5, 0.5, 0.0], [0.5, 0.0, 0.0], [0.5, 0.5, 0.5], [0.0, 0.0, 0.5], [0.0, 0.5, 0.0], [0.25, 0.75, 0.75], [0.25, 0.25, 0.25], [0.75, 0.75, 0.25], [0.75, 0.25, 0.75]]",A,primitive->conventional (x sqrt2),BTE master (PhononDB/Carrete/npj/SciRep),,https://mdr.nims.go.jp/datasets/27cba6d6-d095-4e5a-97b3-8c7e146cf1a4,,PhononDB (Togo/NIMS MDR),https://mdr.nims.go.jp/datasets/27cba6d6-d095-4e5a-97b3-8c7e146cf1a4,"LTC-calc.log unit cell (PBEsol-relaxed), same file as kappa",mp-961706,True,stoichiometric,TiSiPt
TiSiPt,9.61,W/m/K,900.0,BTE,1,full BTE,1.0,,5.835689,216.0,F-43m,half-Heusler (C1b / MgAgAs),,"[""Ti"", ""Ti"", ""Ti"", ""Ti"", ""Si"", ""Si"", ""Si"", ""Si"", ""Pt"", ""Pt"", ""Pt"", ""Pt""]","[[0.0, 0.0, 0.0], [0.0, 0.5, 0.5], [0.5, 0.0, 0.5], [0.5, 0.5, 0.0], [0.5, 0.0, 0.0], [0.5, 0.5, 0.5], [0.0, 0.0, 0.5], [0.0, 0.5, 0.0], [0.25, 0.75, 0.75], [0.25, 0.25, 0.25], [0.75, 0.75, 0.25], [0.75, 0.25, 0.75]]",A,primitive->conventional (x sqrt2),BTE master (PhononDB/Carrete/npj/SciRep),,https://mdr.nims.go.jp/datasets/27cba6d6-d095-4e5a-97b3-8c7e146cf1a4,,PhononDB (Togo/NIMS MDR),https://mdr.nims.go.jp/datasets/27cba6d6-d095-4e5a-97b3-8c7e146cf1a4,"LTC-calc.log unit cell (PBEsol-relaxed), same file as kappa",mp-961706,True,stoichiometric,TiSiPt
TiSiPt,9.506,W/m/K,910.0,BTE,1,full BTE,1.0,,5.835689,216.0,F-43m,half-Heusler (C1b / MgAgAs),,"[""Ti"", ""Ti"", ""Ti"", ""Ti"", ""Si"", ""Si"", ""Si"", ""Si"", ""Pt"", ""Pt"", ""Pt"", ""Pt""]","[[0.0, 0.0, 0.0], [0.0, 0.5, 0.5], [0.5, 0.0, 0.5], [0.5, 0.5, 0.0], [0.5, 0.0, 0.0], [0.5, 0.5, 0.5], [0.0, 0.0, 0.5], [0.0, 0.5, 0.0], [0.25, 0.75, 0.75], [0.25, 0.25, 0.25], [0.75, 0.75, 0.25], [0.75, 0.25, 0.75]]",A,primitive->conventional (x sqrt2),BTE master (PhononDB/Carrete/npj/SciRep),,https://mdr.nims.go.jp/datasets/27cba6d6-d095-4e5a-97b3-8c7e146cf1a4,,PhononDB (Togo/NIMS MDR),https://mdr.nims.go.jp/datasets/27cba6d6-d095-4e5a-97b3-8c7e146cf1a4,"LTC-calc.log unit cell (PBEsol-relaxed), same file as kappa",mp-961706,True,stoichiometric,TiSiPt
TiSiPt,9.404,W/m/K,920.0,BTE,1,full BTE,1.0,,5.835689,216.0,F-43m,half-Heusler (C1b / MgAgAs),,"[""Ti"", ""Ti"", ""Ti"", ""Ti"", ""Si"", ""Si"", ""Si"", ""Si"", ""Pt"", ""Pt"", ""Pt"", ""Pt""]","[[0.0, 0.0, 0.0], [0.0, 0.5, 0.5], [0.5, 0.0, 0.5], [0.5, 0.5, 0.0], [0.5, 0.0, 0.0], [0.5, 0.5, 0.5], [0.0, 0.0, 0.5], [0.0, 0.5, 0.0], [0.25, 0.75, 0.75], [0.25, 0.25, 0.25], [0.75, 0.75, 0.25], [0.75, 0.25, 0.75]]",A,primitive->conventional (x sqrt2),BTE master (PhononDB/Carrete/npj/SciRep),,https://mdr.nims.go.jp/datasets/27cba6d6-d095-4e5a-97b3-8c7e146cf1a4,,PhononDB (Togo/NIMS MDR),https://mdr.nims.go.jp/datasets/27cba6d6-d095-4e5a-97b3-8c7e146cf1a4,"LTC-calc.log unit cell (PBEsol-relaxed), same file as kappa",mp-961706,True,stoichiometric,TiSiPt
TiSiPt,9.304,W/m/K,930.0,BTE,1,full BTE,1.0,,5.835689,216.0,F-43m,half-Heusler (C1b / MgAgAs),,"[""Ti"", ""Ti"", ""Ti"", ""Ti"", ""Si"", ""Si"", ""Si"", ""Si"", ""Pt"", ""Pt"", ""Pt"", ""Pt""]","[[0.0, 0.0, 0.0], [0.0, 0.5, 0.5], [0.5, 0.0, 0.5], [0.5, 0.5, 0.0], [0.5, 0.0, 0.0], [0.5, 0.5, 0.5], [0.0, 0.0, 0.5], [0.0, 0.5, 0.0], [0.25, 0.75, 0.75], [0.25, 0.25, 0.25], [0.75, 0.75, 0.25], [0.75, 0.25, 0.75]]",A,primitive->conventional (x sqrt2),BTE master (PhononDB/Carrete/npj/SciRep),,https://mdr.nims.go.jp/datasets/27cba6d6-d095-4e5a-97b3-8c7e146cf1a4,,PhononDB (Togo/NIMS MDR),https://mdr.nims.go.jp/datasets/27cba6d6-d095-4e5a-97b3-8c7e146cf1a4,"LTC-calc.log unit cell (PBEsol-relaxed), same file as kappa",mp-961706,True,stoichiometric,TiSiPt
TiSiPt,9.207,W/m/K,940.0,BTE,1,full BTE,1.0,,5.835689,216.0,F-43m,half-Heusler (C1b / MgAgAs),,"[""Ti"", ""Ti"", ""Ti"", ""Ti"", ""Si"", ""Si"", ""Si"", ""Si"", ""Pt"", ""Pt"", ""Pt"", ""Pt""]","[[0.0, 0.0, 0.0], [0.0, 0.5, 0.5], [0.5, 0.0, 0.5], [0.5, 0.5, 0.0], [0.5, 0.0, 0.0], [0.5, 0.5, 0.5], [0.0, 0.0, 0.5], [0.0, 0.5, 0.0], [0.25, 0.75, 0.75], [0.25, 0.25, 0.25], [0.75, 0.75, 0.25], [0.75, 0.25, 0.75]]",A,primitive->conventional (x sqrt2),BTE master (PhononDB/Carrete/npj/SciRep),,https://mdr.nims.go.jp/datasets/27cba6d6-d095-4e5a-97b3-8c7e146cf1a4,,PhononDB (Togo/NIMS MDR),https://mdr.nims.go.jp/datasets/27cba6d6-d095-4e5a-97b3-8c7e146cf1a4,"LTC-calc.log unit cell (PBEsol-relaxed), same file as kappa",mp-961706,True,stoichiometric,TiSiPt
TiSiPt,9.111,W/m/K,950.0,BTE,1,full BTE,1.0,,5.835689,216.0,F-43m,half-Heusler (C1b / MgAgAs),,"[""Ti"", ""Ti"", ""Ti"", ""Ti"", ""Si"", ""Si"", ""Si"", ""Si"", ""Pt"", ""Pt"", ""Pt"", ""Pt""]","[[0.0, 0.0, 0.0], [0.0, 0.5, 0.5], [0.5, 0.0, 0.5], [0.5, 0.5, 0.0], [0.5, 0.0, 0.0], [0.5, 0.5, 0.5], [0.0, 0.0, 0.5], [0.0, 0.5, 0.0], [0.25, 0.75, 0.75], [0.25, 0.25, 0.25], [0.75, 0.75, 0.25], [0.75, 0.25, 0.75]]",A,primitive->conventional (x sqrt2),BTE master (PhononDB/Carrete/npj/SciRep),,https://mdr.nims.go.jp/datasets/27cba6d6-d095-4e5a-97b3-8c7e146cf1a4,,PhononDB (Togo/NIMS MDR),https://mdr.nims.go.jp/datasets/27cba6d6-d095-4e5a-97b3-8c7e146cf1a4,"LTC-calc.log unit cell (PBEsol-relaxed), same file as kappa",mp-961706,True,stoichiometric,TiSiPt
TiSiPt,9.017,W/m/K,960.0,BTE,1,full BTE,1.0,,5.835689,216.0,F-43m,half-Heusler (C1b / MgAgAs),,"[""Ti"", ""Ti"", ""Ti"", ""Ti"", ""Si"", ""Si"", ""Si"", ""Si"", ""Pt"", ""Pt"", ""Pt"", ""Pt""]","[[0.0, 0.0, 0.0], [0.0, 0.5, 0.5], [0.5, 0.0, 0.5], [0.5, 0.5, 0.0], [0.5, 0.0, 0.0], [0.5, 0.5, 0.5], [0.0, 0.0, 0.5], [0.0, 0.5, 0.0], [0.25, 0.75, 0.75], [0.25, 0.25, 0.25], [0.75, 0.75, 0.25], [0.75, 0.25, 0.75]]",A,primitive->conventional (x sqrt2),BTE master (PhononDB/Carrete/npj/SciRep),,https://mdr.nims.go.jp/datasets/27cba6d6-d095-4e5a-97b3-8c7e146cf1a4,,PhononDB (Togo/NIMS MDR),https://mdr.nims.go.jp/datasets/27cba6d6-d095-4e5a-97b3-8c7e146cf1a4,"LTC-calc.log unit cell (PBEsol-relaxed), same file as kappa",mp-961706,True,stoichiometric,TiSiPt
TiSiPt,8.926,W/m/K,970.0,BTE,1,full BTE,1.0,,5.835689,216.0,F-43m,half-Heusler (C1b / MgAgAs),,"[""Ti"", ""Ti"", ""Ti"", ""Ti"", ""Si"", ""Si"", ""Si"", ""Si"", ""Pt"", ""Pt"", ""Pt"", ""Pt""]","[[0.0, 0.0, 0.0], [0.0, 0.5, 0.5], [0.5, 0.0, 0.5], [0.5, 0.5, 0.0], [0.5, 0.0, 0.0], [0.5, 0.5, 0.5], [0.0, 0.0, 0.5], [0.0, 0.5, 0.0], [0.25, 0.75, 0.75], [0.25, 0.25, 0.25], [0.75, 0.75, 0.25], [0.75, 0.25, 0.75]]",A,primitive->conventional (x sqrt2),BTE master (PhononDB/Carrete/npj/SciRep),,https://mdr.nims.go.jp/datasets/27cba6d6-d095-4e5a-97b3-8c7e146cf1a4,,PhononDB (Togo/NIMS MDR),https://mdr.nims.go.jp/datasets/27cba6d6-d095-4e5a-97b3-8c7e146cf1a4,"LTC-calc.log unit cell (PBEsol-relaxed), same file as kappa",mp-961706,True,stoichiometric,TiSiPt
TiSiPt,8.836,W/m/K,980.0,BTE,1,full BTE,1.0,,5.835689,216.0,F-43m,half-Heusler (C1b / MgAgAs),,"[""Ti"", ""Ti"", ""Ti"", ""Ti"", ""Si"", ""Si"", ""Si"", ""Si"", ""Pt"", ""Pt"", ""Pt"", ""Pt""]","[[0.0, 0.0, 0.0], [0.0, 0.5, 0.5], [0.5, 0.0, 0.5], [0.5, 0.5, 0.0], [0.5, 0.0, 0.0], [0.5, 0.5, 0.5], [0.0, 0.0, 0.5], [0.0, 0.5, 0.0], [0.25, 0.75, 0.75], [0.25, 0.25, 0.25], [0.75, 0.75, 0.25], [0.75, 0.25, 0.75]]",A,primitive->conventional (x sqrt2),BTE master (PhononDB/Carrete/npj/SciRep),,https://mdr.nims.go.jp/datasets/27cba6d6-d095-4e5a-97b3-8c7e146cf1a4,,PhononDB (Togo/NIMS MDR),https://mdr.nims.go.jp/datasets/27cba6d6-d095-4e5a-97b3-8c7e146cf1a4,"LTC-calc.log unit cell (PBEsol-relaxed), same file as kappa",mp-961706,True,stoichiometric,TiSiPt
TiSiPt,8.748,W/m/K,990.0,BTE,1,full BTE,1.0,,5.835689,216.0,F-43m,half-Heusler (C1b / MgAgAs),,"[""Ti"", ""Ti"", ""Ti"", ""Ti"", ""Si"", ""Si"", ""Si"", ""Si"", ""Pt"", ""Pt"", ""Pt"", ""Pt""]","[[0.0, 0.0, 0.0], [0.0, 0.5, 0.5], [0.5, 0.0, 0.5], [0.5, 0.5, 0.0], [0.5, 0.0, 0.0], [0.5, 0.5, 0.5], [0.0, 0.0, 0.5], [0.0, 0.5, 0.0], [0.25, 0.75, 0.75], [0.25, 0.25, 0.25], [0.75, 0.75, 0.25], [0.75, 0.25, 0.75]]",A,primitive->conventional (x sqrt2),BTE master (PhononDB/Carrete/npj/SciRep),,https://mdr.nims.go.jp/datasets/27cba6d6-d095-4e5a-97b3-8c7e146cf1a4,,PhononDB (Togo/NIMS MDR),https://mdr.nims.go.jp/datasets/27cba6d6-d095-4e5a-97b3-8c7e146cf1a4,"LTC-calc.log unit cell (PBEsol-relaxed), same file as kappa",mp-961706,True,stoichiometric,TiSiPt
TiSiPt,8.661,W/m/K,1000.0,BTE,1,full BTE,1.0,,5.835689,216.0,F-43m,half-Heusler (C1b / MgAgAs),,"[""Ti"", ""Ti"", ""Ti"", ""Ti"", ""Si"", ""Si"", ""Si"", ""Si"", ""Pt"", ""Pt"", ""Pt"", ""Pt""]","[[0.0, 0.0, 0.0], [0.0, 0.5, 0.5], [0.5, 0.0, 0.5], [0.5, 0.5, 0.0], [0.5, 0.0, 0.0], [0.5, 0.5, 0.5], [0.0, 0.0, 0.5], [0.0, 0.5, 0.0], [0.25, 0.75, 0.75], [0.25, 0.25, 0.25], [0.75, 0.75, 0.25], [0.75, 0.25, 0.75]]",A,primitive->conventional (x sqrt2),BTE master (PhononDB/Carrete/npj/SciRep),,https://mdr.nims.go.jp/datasets/27cba6d6-d095-4e5a-97b3-8c7e146cf1a4,,PhononDB (Togo/NIMS MDR),https://mdr.nims.go.jp/datasets/27cba6d6-d095-4e5a-97b3-8c7e146cf1a4,"LTC-calc.log unit cell (PBEsol-relaxed), same file as kappa",mp-961706,True,stoichiometric,TiSiPt
TiSiRu2,45.478,W/m/K,200.0,BTE,1,full BTE,1.0,,5.930341,225.0,Fm-3m,full Heusler (L2_1 / Cu2MnAl),,"[""Ti"", ""Ti"", ""Ti"", ""Ti"", ""Si"", ""Si"", ""Si"", ""Si"", ""Ru"", ""Ru"", ""Ru"", ""Ru"", ""Ru"", ""Ru"", ""Ru"", ""Ru""]","[[0.0, 0.0, 0.0], [0.0, 0.5, 0.5], [0.5, 0.0, 0.5], [0.5, 0.5, 0.0], [0.5, 0.0, 0.0], [0.5, 0.5, 0.5], [0.0, 0.0, 0.5], [0.0, 0.5, 0.0], [0.25, 0.25, 0.75], [0.25, 0.75, 0.75], [0.25, 0.75, 0.25], [0.25, 0.25, 0.25], [0.75, 0.25, 0.25], [0.75, 0.75, 0.25], [0.75, 0.75, 0.75], [0.75, 0.25, 0.75]]",A,primitive->conventional (x sqrt2),BTE master (PhononDB/Carrete/npj/SciRep),,https://mdr.nims.go.jp/datasets/9bb5db2d-8712-47ae-86b0-0ddc6d274141,,PhononDB (Togo/NIMS MDR),https://mdr.nims.go.jp/datasets/9bb5db2d-8712-47ae-86b0-0ddc6d274141,"LTC-calc.log unit cell (PBEsol-relaxed), same file as kappa",mp-865681,True,stoichiometric,TiSiRu2
TiSiRu2,43.527,W/m/K,210.0,BTE,1,full BTE,1.0,,5.930341,225.0,Fm-3m,full Heusler (L2_1 / Cu2MnAl),,"[""Ti"", ""Ti"", ""Ti"", ""Ti"", ""Si"", ""Si"", ""Si"", ""Si"", ""Ru"", ""Ru"", ""Ru"", ""Ru"", ""Ru"", ""Ru"", ""Ru"", ""Ru""]","[[0.0, 0.0, 0.0], [0.0, 0.5, 0.5], [0.5, 0.0, 0.5], [0.5, 0.5, 0.0], [0.5, 0.0, 0.0], [0.5, 0.5, 0.5], [0.0, 0.0, 0.5], [0.0, 0.5, 0.0], [0.25, 0.25, 0.75], [0.25, 0.75, 0.75], [0.25, 0.75, 0.25], [0.25, 0.25, 0.25], [0.75, 0.25, 0.25], [0.75, 0.75, 0.25], [0.75, 0.75, 0.75], [0.75, 0.25, 0.75]]",A,primitive->conventional (x sqrt2),BTE master (PhononDB/Carrete/npj/SciRep),,https://mdr.nims.go.jp/datasets/9bb5db2d-8712-47ae-86b0-0ddc6d274141,,PhononDB (Togo/NIMS MDR),https://mdr.nims.go.jp/datasets/9bb5db2d-8712-47ae-86b0-0ddc6d274141,"LTC-calc.log unit cell (PBEsol-relaxed), same file as kappa",mp-865681,True,stoichiometric,TiSiRu2
