Repository: Shivamrandive747/Thermalconductivity_prediction

# Calibrating first-principles lattice thermal conductivity to experiment

**A curated half-Heusler dataset and a validated transfer function.**

Published first-principles transport calculations of lattice thermal conductivity exceed what
laboratories measure for the same compound by a **median factor of 1.55**. That offset is regular
enough to be removed in closed form:

$$\kappa_L^{\mathrm{expt}}(T) \;=\; \kappa_L^{\mathrm{BTE}}(T)\;\min\!\left[c\left(\tfrac{T}{300}\right)^{p},\,1\right],
\qquad c = 0.51,\quad p = 0.80$$

Inside a domain of applicability declared before the validation set was scored, this places

File: data/Target_Materials/HEUSLER_KAPPA_TRAINING_SET.csv (part 154 of 192)
formula,kappa_L,kappa_units,temperature_K,method,method_tier,tier_name,weight,kappa_basis,struct_a_A,struct_spacegroup,struct_sg_symbol,struct_prototype,struct_site_ordering,struct_species,struct_frac_coords,struct_grade,lattice_convention,source,source_doi,source_url,source_location,struct_source,struct_source_url,struct_source_detail,struct_id,struct_same_paper_as_kappa,stoichiometry,parent_formula
TiSiRu2,15.891,W/m/K,660.0,BTE,1,full BTE,1.0,,5.930341,225.0,Fm-3m,full Heusler (L2_1 / Cu2MnAl),,"[""Ti"", ""Ti"", ""Ti"", ""Ti"", ""Si"", ""Si"", ""Si"", ""Si"", ""Ru"", ""Ru"", ""Ru"", ""Ru"", ""Ru"", ""Ru"", ""Ru"", ""Ru""]","[[0.0, 0.0, 0.0], [0.0, 0.5, 0.5], [0.5, 0.0, 0.5], [0.5, 0.5, 0.0], [0.5, 0.0, 0.0], [0.5, 0.5, 0.5], [0.0, 0.0, 0.5], [0.0, 0.5, 0.0], [0.25, 0.25, 0.75], [0.25, 0.75, 0.75], [0.25, 0.75, 0.25], [0.25, 0.25, 0.25], [0.75, 0.25, 0.25], [0.75, 0.75, 0.25], [0.75, 0.75, 0.75], [0.75, 0.25, 0.75]]",A,primitive->conventional (x sqrt2),BTE master (PhononDB/Carrete/npj/SciRep),,https://mdr.nims.go.jp/datasets/9bb5db2d-8712-47ae-86b0-0ddc6d274141,,PhononDB (Togo/NIMS MDR),https://mdr.nims.go.jp/datasets/9bb5db2d-8712-47ae-86b0-0ddc6d274141,"LTC-calc.log unit cell (PBEsol-relaxed), same file as kappa",mp-865681,True,stoichiometric,TiSiRu2
TiSiRu2,15.676,W/m/K,670.0,BTE,1,full BTE,1.0,,5.930341,225.0,Fm-3m,full Heusler (L2_1 / Cu2MnAl),,"[""Ti"", ""Ti"", ""Ti"", ""Ti"", ""Si"", ""Si"", ""Si"", ""Si"", ""Ru"", ""Ru"", ""Ru"", ""Ru"", ""Ru"", ""Ru"", ""Ru"", ""Ru""]","[[0.0, 0.0, 0.0], [0.0, 0.5, 0.5], [0.5, 0.0, 0.5], [0.5, 0.5, 0.0], [0.5, 0.0, 0.0], [0.5, 0.5, 0.5], [0.0, 0.0, 0.5], [0.0, 0.5, 0.0], [0.25, 0.25, 0.75], [0.25, 0.75, 0.75], [0.25, 0.75, 0.25], [0.25, 0.25, 0.25], [0.75, 0.25, 0.25], [0.75, 0.75, 0.25], [0.75, 0.75, 0.75], [0.75, 0.25, 0.75]]",A,primitive->conventional (x sqrt2),BTE master (PhononDB/Carrete/npj/SciRep),,https://mdr.nims.go.jp/datasets/9bb5db2d-8712-47ae-86b0-0ddc6d274141,,PhononDB (Togo/NIMS MDR),https://mdr.nims.go.jp/datasets/9bb5db2d-8712-47ae-86b0-0ddc6d274141,"LTC-calc.log unit cell (PBEsol-relaxed), same file as kappa",mp-865681,True,stoichiometric,TiSiRu2
TiSiRu2,15.467,W/m/K,680.0,BTE,1,full BTE,1.0,,5.930341,225.0,Fm-3m,full Heusler (L2_1 / Cu2MnAl),,"[""Ti"", ""Ti"", ""Ti"", ""Ti"", ""Si"", ""Si"", ""Si"", ""Si"", ""Ru"", ""Ru"", ""Ru"", ""Ru"", ""Ru"", ""Ru"", ""Ru"", ""Ru""]","[[0.0, 0.0, 0.0], [0.0, 0.5, 0.5], [0.5, 0.0, 0.5], [0.5, 0.5, 0.0], [0.5, 0.0, 0.0], [0.5, 0.5, 0.5], [0.0, 0.0, 0.5], [0.0, 0.5, 0.0], [0.25, 0.25, 0.75], [0.25, 0.75, 0.75], [0.25, 0.75, 0.25], [0.25, 0.25, 0.25], [0.75, 0.25, 0.25], [0.75, 0.75, 0.25], [0.75, 0.75, 0.75], [0.75, 0.25, 0.75]]",A,primitive->conventional (x sqrt2),BTE master (PhononDB/Carrete/npj/SciRep),,https://mdr.nims.go.jp/datasets/9bb5db2d-8712-47ae-86b0-0ddc6d274141,,PhononDB (Togo/NIMS MDR),https://mdr.nims.go.jp/datasets/9bb5db2d-8712-47ae-86b0-0ddc6d274141,"LTC-calc.log unit cell (PBEsol-relaxed), same file as kappa",mp-865681,True,stoichiometric,TiSiRu2
TiSiRu2,15.264,W/m/K,690.0,BTE,1,full BTE,1.0,,5.930341,225.0,Fm-3m,full Heusler (L2_1 / Cu2MnAl),,"[""Ti"", ""Ti"", ""Ti"", ""Ti"", ""Si"", ""Si"", ""Si"", ""Si"", ""Ru"", ""Ru"", ""Ru"", ""Ru"", ""Ru"", ""Ru"", ""Ru"", ""Ru""]","[[0.0, 0.0, 0.0], [0.0, 0.5, 0.5], [0.5, 0.0, 0.5], [0.5, 0.5, 0.0], [0.5, 0.0, 0.0], [0.5, 0.5, 0.5], [0.0, 0.0, 0.5], [0.0, 0.5, 0.0], [0.25, 0.25, 0.75], [0.25, 0.75, 0.75], [0.25, 0.75, 0.25], [0.25, 0.25, 0.25], [0.75, 0.25, 0.25], [0.75, 0.75, 0.25], [0.75, 0.75, 0.75], [0.75, 0.25, 0.75]]",A,primitive->conventional (x sqrt2),BTE master (PhononDB/Carrete/npj/SciRep),,https://mdr.nims.go.jp/datasets/9bb5db2d-8712-47ae-86b0-0ddc6d274141,,PhononDB (Togo/NIMS MDR),https://mdr.nims.go.jp/datasets/9bb5db2d-8712-47ae-86b0-0ddc6d274141,"LTC-calc.log unit cell (PBEsol-relaxed), same file as kappa",mp-865681,True,stoichiometric,TiSiRu2
TiSiRu2,15.066,W/m/K,700.0,BTE,1,full BTE,1.0,,5.930341,225.0,Fm-3m,full Heusler (L2_1 / Cu2MnAl),,"[""Ti"", ""Ti"", ""Ti"", ""Ti"", ""Si"", ""Si"", ""Si"", ""Si"", ""Ru"", ""Ru"", ""Ru"", ""Ru"", ""Ru"", ""Ru"", ""Ru"", ""Ru""]","[[0.0, 0.0, 0.0], [0.0, 0.5, 0.5], [0.5, 0.0, 0.5], [0.5, 0.5, 0.0], [0.5, 0.0, 0.0], [0.5, 0.5, 0.5], [0.0, 0.0, 0.5], [0.0, 0.5, 0.0], [0.25, 0.25, 0.75], [0.25, 0.75, 0.75], [0.25, 0.75, 0.25], [0.25, 0.25, 0.25], [0.75, 0.25, 0.25], [0.75, 0.75, 0.25], [0.75, 0.75, 0.75], [0.75, 0.25, 0.75]]",A,primitive->conventional (x sqrt2),BTE master (PhononDB/Carrete/npj/SciRep),,https://mdr.nims.go.jp/datasets/9bb5db2d-8712-47ae-86b0-0ddc6d274141,,PhononDB (Togo/NIMS MDR),https://mdr.nims.go.jp/datasets/9bb5db2d-8712-47ae-86b0-0ddc6d274141,"LTC-calc.log unit cell (PBEsol-relaxed), same file as kappa",mp-865681,True,stoichiometric,TiSiRu2
TiSiRu2,14.873,W/m/K,710.0,BTE,1,full BTE,1.0,,5.930341,225.0,Fm-3m,full Heusler (L2_1 / Cu2MnAl),,"[""Ti"", ""Ti"", ""Ti"", ""Ti"", ""Si"", ""Si"", ""Si"", ""Si"", ""Ru"", ""Ru"", ""Ru"", ""Ru"", ""Ru"", ""Ru"", ""Ru"", ""Ru""]","[[0.0, 0.0, 0.0], [0.0, 0.5, 0.5], [0.5, 0.0, 0.5], [0.5, 0.5, 0.0], [0.5, 0.0, 0.0], [0.5, 0.5, 0.5], [0.0, 0.0, 0.5], [0.0, 0.5, 0.0], [0.25, 0.25, 0.75], [0.25, 0.75, 0.75], [0.25, 0.75, 0.25], [0.25, 0.25, 0.25], [0.75, 0.25, 0.25], [0.75, 0.75, 0.25], [0.75, 0.75, 0.75], [0.75, 0.25, 0.75]]",A,primitive->conventional (x sqrt2),BTE master (PhononDB/Carrete/npj/SciRep),,https://mdr.nims.go.jp/datasets/9bb5db2d-8712-47ae-86b0-0ddc6d274141,,PhononDB (Togo/NIMS MDR),https://mdr.nims.go.jp/datasets/9bb5db2d-8712-47ae-86b0-0ddc6d274141,"LTC-calc.log unit cell (PBEsol-relaxed), same file as kappa",mp-865681,True,stoichiometric,TiSiRu2
TiSiRu2,14.685,W/m/K,720.0,BTE,1,full BTE,1.0,,5.930341,225.0,Fm-3m,full Heusler (L2_1 / Cu2MnAl),,"[""Ti"", ""Ti"", ""Ti"", ""Ti"", ""Si"", ""Si"", ""Si"", ""Si"", ""Ru"", ""Ru"", ""Ru"", ""Ru"", ""Ru"", ""Ru"", ""Ru"", ""Ru""]","[[0.0, 0.0, 0.0], [0.0, 0.5, 0.5], [0.5, 0.0, 0.5], [0.5, 0.5, 0.0], [0.5, 0.0, 0.0], [0.5, 0.5, 0.5], [0.0, 0.0, 0.5], [0.0, 0.5, 0.0], [0.25, 0.25, 0.75], [0.25, 0.75, 0.75], [0.25, 0.75, 0.25], [0.25, 0.25, 0.25], [0.75, 0.25, 0.25], [0.75, 0.75, 0.25], [0.75, 0.75, 0.75], [0.75, 0.25, 0.75]]",A,primitive->conventional (x sqrt2),BTE master (PhononDB/Carrete/npj/SciRep),,https://mdr.nims.go.jp/datasets/9bb5db2d-8712-47ae-86b0-0ddc6d274141,,PhononDB (Togo/NIMS MDR),https://mdr.nims.go.jp/datasets/9bb5db2d-8712-47ae-86b0-0ddc6d274141,"LTC-calc.log unit cell (PBEsol-relaxed), same file as kappa",mp-865681,True,stoichiometric,TiSiRu2
TiSiRu2,14.502,W/m/K,730.0,BTE,1,full BTE,1.0,,5.930341,225.0,Fm-3m,full Heusler (L2_1 / Cu2MnAl),,"[""Ti"", ""Ti"", ""Ti"", ""Ti"", ""Si"", ""Si"", ""Si"", ""Si"", ""Ru"", ""Ru"", ""Ru"", ""Ru"", ""Ru"", ""Ru"", ""Ru"", ""Ru""]","[[0.0, 0.0, 0.0], [0.0, 0.5, 0.5], [0.5, 0.0, 0.5], [0.5, 0.5, 0.0], [0.5, 0.0, 0.0], [0.5, 0.5, 0.5], [0.0, 0.0, 0.5], [0.0, 0.5, 0.0], [0.25, 0.25, 0.75], [0.25, 0.75, 0.75], [0.25, 0.75, 0.25], [0.25, 0.25, 0.25], [0.75, 0.25, 0.25], [0.75, 0.75, 0.25], [0.75, 0.75, 0.75], [0.75, 0.25, 0.75]]",A,primitive->conventional (x sqrt2),BTE master (PhononDB/Carrete/npj/SciRep),,https://mdr.nims.go.jp/datasets/9bb5db2d-8712-47ae-86b0-0ddc6d274141,,PhononDB (Togo/NIMS MDR),https://mdr.nims.go.jp/datasets/9bb5db2d-8712-47ae-86b0-0ddc6d274141,"LTC-calc.log unit cell (PBEsol-relaxed), same file as kappa",mp-865681,True,stoichiometric,TiSiRu2
TiSiRu2,14.323,W/m/K,740.0,BTE,1,full BTE,1.0,,5.930341,225.0,Fm-3m,full Heusler (L2_1 / Cu2MnAl),,"[""Ti"", ""Ti"", ""Ti"", ""Ti"", ""Si"", ""Si"", ""Si"", ""Si"", ""Ru"", ""Ru"", ""Ru"", ""Ru"", ""Ru"", ""Ru"", ""Ru"", ""Ru""]","[[0.0, 0.0, 0.0], [0.0, 0.5, 0.5], [0.5, 0.0, 0.5], [0.5, 0.5, 0.0], [0.5, 0.0, 0.0], [0.5, 0.5, 0.5], [0.0, 0.0, 0.5], [0.0, 0.5, 0.0], [0.25, 0.25, 0.75], [0.25, 0.75, 0.75], [0.25, 0.75, 0.25], [0.25, 0.25, 0.25], [0.75, 0.25, 0.25], [0.75, 0.75, 0.25], [0.75, 0.75, 0.75], [0.75, 0.25, 0.75]]",A,primitive->conventional (x sqrt2),BTE master (PhononDB/Carrete/npj/SciRep),,https://mdr.nims.go.jp/datasets/9bb5db2d-8712-47ae-86b0-0ddc6d274141,,PhononDB (Togo/NIMS MDR),https://mdr.nims.go.jp/datasets/9bb5db2d-8712-47ae-86b0-0ddc6d274141,"LTC-calc.log unit cell (PBEsol-relaxed), same file as kappa",mp-865681,True,stoichiometric,TiSiRu2
TiSiRu2,14.149,W/m/K,750.0,BTE,1,full BTE,1.0,,5.930341,225.0,Fm-3m,full Heusler (L2_1 / Cu2MnAl),,"[""Ti"", ""Ti"", ""Ti"", ""Ti"", ""Si"", ""Si"", ""Si"", ""Si"", ""Ru"", ""Ru"", ""Ru"", ""Ru"", ""Ru"", ""Ru"", ""Ru"", ""Ru""]","[[0.0, 0.0, 0.0], [0.0, 0.5, 0.5], [0.5, 0.0, 0.5], [0.5, 0.5, 0.0], [0.5, 0.0, 0.0], [0.5, 0.5, 0.5], [0.0, 0.0, 0.5], [0.0, 0.5, 0.0], [0.25, 0.25, 0.75], [0.25, 0.75, 0.75], [0.25, 0.75, 0.25], [0.25, 0.25, 0.25], [0.75, 0.25, 0.25], [0.75, 0.75, 0.25], [0.75, 0.75, 0.75], [0.75, 0.25, 0.75]]",A,primitive->conventional (x sqrt2),BTE master (PhononDB/Carrete/npj/SciRep),,https://mdr.nims.go.jp/datasets/9bb5db2d-8712-47ae-86b0-0ddc6d274141,,PhononDB (Togo/NIMS MDR),https://mdr.nims.go.jp/datasets/9bb5db2d-8712-47ae-86b0-0ddc6d274141,"LTC-calc.log unit cell (PBEsol-relaxed), same file as kappa",mp-865681,True,stoichiometric,TiSiRu2
TiSiRu2,13.978,W/m/K,760.0,BTE,1,full BTE,1.0,,5.930341,225.0,Fm-3m,full Heusler (L2_1 / Cu2MnAl),,"[""Ti"", ""Ti"", ""Ti"", ""Ti"", ""Si"", ""Si"", ""Si"", ""Si"", ""Ru"", ""Ru"", ""Ru"", ""Ru"", ""Ru"", ""Ru"", ""Ru"", ""Ru""]","[[0.0, 0.0, 0.0], [0.0, 0.5, 0.5], [0.5, 0.0, 0.5], [0.5, 0.5, 0.0], [0.5, 0.0, 0.0], [0.5, 0.5, 0.5], [0.0, 0.0, 0.5], [0.0, 0.5, 0.0], [0.25, 0.25, 0.75], [0.25, 0.75, 0.75], [0.25, 0.75, 0.25], [0.25, 0.25, 0.25], [0.75, 0.25, 0.25], [0.75, 0.75, 0.25], [0.75, 0.75, 0.75], [0.75, 0.25, 0.75]]",A,primitive->conventional (x sqrt2),BTE master (PhononDB/Carrete/npj/SciRep),,https://mdr.nims.go.jp/datasets/9bb5db2d-8712-47ae-86b0-0ddc6d274141,,PhononDB (Togo/NIMS MDR),https://mdr.nims.go.jp/datasets/9bb5db2d-8712-47ae-86b0-0ddc6d274141,"LTC-calc.log unit cell (PBEsol-relaxed), same file as kappa",mp-865681,True,stoichiometric,TiSiRu2
TiSiRu2,13.812,W/m/K,770.0,BTE,1,full BTE,1.0,,5.930341,225.0,Fm-3m,full Heusler (L2_1 / Cu2MnAl),,"[""Ti"", ""Ti"", ""Ti"", ""Ti"", ""Si"", ""Si"", ""Si"", ""Si"", ""Ru"", ""Ru"", ""Ru"", ""Ru"", ""Ru"", ""Ru"", ""Ru"", ""Ru""]","[[0.0, 0.0, 0.0], [0.0, 0.5, 0.5], [0.5, 0.0, 0.5], [0.5, 0.5, 0.0], [0.5, 0.0, 0.0], [0.5, 0.5, 0.5], [0.0, 0.0, 0.5], [0.0, 0.5, 0.0], [0.25, 0.25, 0.75], [0.25, 0.75, 0.75], [0.25, 0.75, 0.25], [0.25, 0.25, 0.25], [0.75, 0.25, 0.25], [0.75, 0.75, 0.25], [0.75, 0.75, 0.75], [0.75, 0.25, 0.75]]",A,primitive->conventional (x sqrt2),BTE master (PhononDB/Carrete/npj/SciRep),,https://mdr.nims.go.jp/datasets/9bb5db2d-8712-47ae-86b0-0ddc6d274141,,PhononDB (Togo/NIMS MDR),https://mdr.nims.go.jp/datasets/9bb5db2d-8712-47ae-86b0-0ddc6d274141,"LTC-calc.log unit cell (PBEsol-relaxed), same file as kappa",mp-865681,True,stoichiometric,TiSiRu2
TiSiRu2,13.65,W/m/K,780.0,BTE,1,full BTE,1.0,,5.930341,225.0,Fm-3m,full Heusler (L2_1 / Cu2MnAl),,"[""Ti"", ""Ti"", ""Ti"", ""Ti"", ""Si"", ""Si"", ""Si"", ""Si"", ""Ru"", ""Ru"", ""Ru"", ""Ru"", ""Ru"", ""Ru"", ""Ru"", ""Ru""]","[[0.0, 0.0, 0.0], [0.0, 0.5, 0.5], [0.5, 0.0, 0.5], [0.5, 0.5, 0.0], [0.5, 0.0, 0.0], [0.5, 0.5, 0.5], [0.0, 0.0, 0.5], [0.0, 0.5, 0.0], [0.25, 0.25, 0.75], [0.25, 0.75, 0.75], [0.25, 0.75, 0.25], [0.25, 0.25, 0.25], [0.75, 0.25, 0.25], [0.75, 0.75, 0.25], [0.75, 0.75, 0.75], [0.75, 0.25, 0.75]]",A,primitive->conventional (x sqrt2),BTE master (PhononDB/Carrete/npj/SciRep),,https://mdr.nims.go.jp/datasets/9bb5db2d-8712-47ae-86b0-0ddc6d274141,,PhononDB (Togo/NIMS MDR),https://mdr.nims.go.jp/datasets/9bb5db2d-8712-47ae-86b0-0ddc6d274141,"LTC-calc.log unit cell (PBEsol-relaxed), same file as kappa",mp-865681,True,stoichiometric,TiSiRu2
TiSiRu2,13.492,W/m/K,790.0,BTE,1,full BTE,1.0,,5.930341,225.0,Fm-3m,full Heusler (L2_1 / Cu2MnAl),,"[""Ti"", ""Ti"", ""Ti"", ""Ti"", ""Si"", ""Si"", ""Si"", ""Si"", ""Ru"", ""Ru"", ""Ru"", ""Ru"", ""Ru"", ""Ru"", ""Ru"", ""Ru""]","[[0.0, 0.0, 0.0], [0.0, 0.5, 0.5], [0.5, 0.0, 0.5], [0.5, 0.5, 0.0], [0.5, 0.0, 0.0], [0.5, 0.5, 0.5], [0.0, 0.0, 0.5], [0.0, 0.5, 0.0], [0.25, 0.25, 0.75], [0.25, 0.75, 0.75], [0.25, 0.75, 0.25], [0.25, 0.25, 0.25], [0.75, 0.25, 0.25], [0.75, 0.75, 0.25], [0.75, 0.75, 0.75], [0.75, 0.25, 0.75]]",A,primitive->conventional (x sqrt2),BTE master (PhononDB/Carrete/npj/SciRep),,https://mdr.nims.go.jp/datasets/9bb5db2d-8712-47ae-86b0-0ddc6d274141,,PhononDB (Togo/NIMS MDR),https://mdr.nims.go.jp/datasets/9bb5db2d-8712-47ae-86b0-0ddc6d274141,"LTC-calc.log unit cell (PBEsol-relaxed), same file as kappa",mp-865681,True,stoichiometric,TiSiRu2
TiSiRu2,13.338,W/m/K,800.0,BTE,1,full BTE,1.0,,5.930341,225.0,Fm-3m,full Heusler (L2_1 / Cu2MnAl),,"[""Ti"", ""Ti"", ""Ti"", ""Ti"", ""Si"", ""Si"", ""Si"", ""Si"", ""Ru"", ""Ru"", ""Ru"", ""Ru"", ""Ru"", ""Ru"", ""Ru"", ""Ru""]","[[0.0, 0.0, 0.0], [0.0, 0.5, 0.5], [0.5, 0.0, 0.5], [0.5, 0.5, 0.0], [0.5, 0.0, 0.0], [0.5, 0.5, 0.5], [0.0, 0.0, 0.5], [0.0, 0.5, 0.0], [0.25, 0.25, 0.75], [0.25, 0.75, 0.75], [0.25, 0.75, 0.25], [0.25, 0.25, 0.25], [0.75, 0.25, 0.25], [0.75, 0.75, 0.25], [0.75, 0.75, 0.75], [0.75, 0.25, 0.75]]",A,primitive->conventional (x sqrt2),BTE master (PhononDB/Carrete/npj/SciRep),,https://mdr.nims.go.jp/datasets/9bb5db2d-8712-47ae-86b0-0ddc6d274141,,PhononDB (Togo/NIMS MDR),https://mdr.nims.go.jp/datasets/9bb5db2d-8712-47ae-86b0-0ddc6d274141,"LTC-calc.log unit cell (PBEsol-relaxed), same file as kappa",mp-865681,True,stoichiometric,TiSiRu2
TiSiRu2,13.187,W/m/K,810.0,BTE,1,full BTE,1.0,,5.930341,225.0,Fm-3m,full Heusler (L2_1 / Cu2MnAl),,"[""Ti"", ""Ti"", ""Ti"", ""Ti"", ""Si"", ""Si"", ""Si"", ""Si"", ""Ru"", ""Ru"", ""Ru"", ""Ru"", ""Ru"", ""Ru"", ""Ru"", ""Ru""]","[[0.0, 0.0, 0.0], [0.0, 0.5, 0.5], [0.5, 0.0, 0.5], [0.5, 0.5, 0.0], [0.5, 0.0, 0.0], [0.5, 0.5, 0.5], [0.0, 0.0, 0.5], [0.0, 0.5, 0.0], [0.25, 0.25, 0.75], [0.25, 0.75, 0.75], [0.25, 0.75, 0.25], [0.25, 0.25, 0.25], [0.75, 0.25, 0.25], [0.75, 0.75, 0.25], [0.75, 0.75, 0.75], [0.75, 0.25, 0.75]]",A,primitive->conventional (x sqrt2),BTE master (PhononDB/Carrete/npj/SciRep),,https://mdr.nims.go.jp/datasets/9bb5db2d-8712-47ae-86b0-0ddc6d274141,,PhononDB (Togo/NIMS MDR),https://mdr.nims.go.jp/datasets/9bb5db2d-8712-47ae-86b0-0ddc6d274141,"LTC-calc.log unit cell (PBEsol-relaxed), same file as kappa",mp-865681,True,stoichiometric,TiSiRu2
TiSiRu2,13.039,W/m/K,820.0,BTE,1,full BTE,1.0,,5.930341,225.0,Fm-3m,full Heusler (L2_1 / Cu2MnAl),,"[""Ti"", ""Ti"", ""Ti"", ""Ti"", ""Si"", ""Si"", ""Si"", ""Si"", ""Ru"", ""Ru"", ""Ru"", ""Ru"", ""Ru"", ""Ru"", ""Ru"", ""Ru""]","[[0.0, 0.0, 0.0], [0.0, 0.5, 0.5], [0.5, 0.0, 0.5], [0.5, 0.5, 0.0], [0.5, 0.0, 0.0], [0.5, 0.5, 0.5], [0.0, 0.0, 0.5], [0.0, 0.5, 0.0], [0.25, 0.25, 0.75], [0.25, 0.75, 0.75], [0.25, 0.75, 0.25], [0.25, 0.25, 0.25], [0.75, 0.25, 0.25], [0.75, 0.75, 0.25], [0.75, 0.75, 0.75], [0.75, 0.25, 0.75]]",A,primitive->conventional (x sqrt2),BTE master (PhononDB/Carrete/npj/SciRep),,https://mdr.nims.go.jp/datasets/9bb5db2d-8712-47ae-86b0-0ddc6d274141,,PhononDB (Togo/NIMS MDR),https://mdr.nims.go.jp/datasets/9bb5db2d-8712-47ae-86b0-0ddc6d274141,"LTC-calc.log unit cell (PBEsol-relaxed), same file as kappa",mp-865681,True,stoichiometric,TiSiRu2
TiSiRu2,12.895,W/m/K,830.0,BTE,1,full BTE,1.0,,5.930341,225.0,Fm-3m,full Heusler (L2_1 / Cu2MnAl),,"[""Ti"", ""Ti"", ""Ti"", ""Ti"", ""Si"", ""Si"", ""Si"", ""Si"", ""Ru"", ""Ru"", ""Ru"", ""Ru"", ""Ru"", ""Ru"", ""Ru"", ""Ru""]","[[0.0, 0.0, 0.0], [0.0, 0.5, 0.5], [0.5, 0.0, 0.5], [0.5, 0.5, 0.0], [0.5, 0.0, 0.0], [0.5, 0.5, 0.5], [0.0, 0.0, 0.5], [0.0, 0.5, 0.0], [0.25, 0.25, 0.75], [0.25, 0.75, 0.75], [0.25, 0.75, 0.25], [0.25, 0.25, 0.25], [0.75, 0.25, 0.25], [0.75, 0.75, 0.25], [0.75, 0.75, 0.75], [0.75, 0.25, 0.75]]",A,primitive->conventional (x sqrt2),BTE master (PhononDB/Carrete/npj/SciRep),,https://mdr.nims.go.jp/datasets/9bb5db2d-8712-47ae-86b0-0ddc6d274141,,PhononDB (Togo/NIMS MDR),https://mdr.nims.go.jp/datasets/9bb5db2d-8712-47ae-86b0-0ddc6d274141,"LTC-calc.log unit cell (PBEsol-relaxed), same file as kappa",mp-865681,True,stoichiometric,TiSiRu2
TiSiRu2,12.753,W/m/K,840.0,BTE,1,full BTE,1.0,,5.930341,225.0,Fm-3m,full Heusler (L2_1 / Cu2MnAl),,"[""Ti"", ""Ti"", ""Ti"", ""Ti"", ""Si"", ""Si"", ""Si"", ""Si"", ""Ru"", ""Ru"", ""Ru"", ""Ru"", ""Ru"", ""Ru"", ""Ru"", ""Ru""]","[[0.0, 0.0, 0.0], [0.0, 0.5, 0.5], [0.5, 0.0, 0.5], [0.5, 0.5, 0.0], [0.5, 0.0, 0.0], [0.5, 0.5, 0.5], [0.0, 0.0, 0.5], [0.0, 0.5, 0.0], [0.25, 0.25, 0.75], [0.25, 0.75, 0.75], [0.25, 0.75, 0.25], [0.25, 0.25, 0.25], [0.75, 0.25, 0.25], [0.75, 0.75, 0.25], [0.75, 0.75, 0.75], [0.75, 0.25, 0.75]]",A,primitive->conventional (x sqrt2),BTE master (PhononDB/Carrete/npj/SciRep),,https://mdr.nims.go.jp/datasets/9bb5db2d-8712-47ae-86b0-0ddc6d274141,,PhononDB (Togo/NIMS MDR),https://mdr.nims.go.jp/datasets/9bb5db2d-8712-47ae-86b0-0ddc6d274141,"LTC-calc.log unit cell (PBEsol-relaxed), same file as kappa",mp-865681,True,stoichiometric,TiSiRu2
TiSiRu2,12.615,W/m/K,850.0,BTE,1,full BTE,1.0,,5.930341,225.0,Fm-3m,full Heusler (L2_1 / Cu2MnAl),,"[""Ti"", ""Ti"", ""Ti"", ""Ti"", ""Si"", ""Si"", ""Si"", ""Si"", ""Ru"", ""Ru"", ""Ru"", ""Ru"", ""Ru"", ""Ru"", ""Ru"", ""Ru""]","[[0.0, 0.0, 0.0], [0.0, 0.5, 0.5], [0.5, 0.0, 0.5], [0.5, 0.5, 0.0], [0.5, 0.0, 0.0], [0.5, 0.5, 0.5], [0.0, 0.0, 0.5], [0.0, 0.5, 0.0], [0.25, 0.25, 0.75], [0.25, 0.75, 0.75], [0.25, 0.75, 0.25], [0.25, 0.25, 0.25], [0.75, 0.25, 0.25], [0.75, 0.75, 0.25], [0.75, 0.75, 0.75], [0.75, 0.25, 0.75]]",A,primitive->conventional (x sqrt2),BTE master (PhononDB/Carrete/npj/SciRep),,https://mdr.nims.go.jp/datasets/9bb5db2d-8712-47ae-86b0-0ddc6d274141,,PhononDB (Togo/NIMS MDR),https://mdr.nims.go.jp/datasets/9bb5db2d-8712-47ae-86b0-0ddc6d274141,"LTC-calc.log unit cell (PBEsol-relaxed), same file as kappa",mp-865681,True,stoichiometric,TiSiRu2
TiSiRu2,12.48,W/m/K,860.0,BTE,1,full BTE,1.0,,5.930341,225.0,Fm-3m,full Heusler (L2_1 / Cu2MnAl),,"[""Ti"", ""Ti"", ""Ti"", ""Ti"", ""Si"", ""Si"", ""Si"", ""Si"", ""Ru"", ""Ru"", ""Ru"", ""Ru"", ""Ru"", ""Ru"", ""Ru"", ""Ru""]","[[0.0, 0.0, 0.0], [0.0, 0.5, 0.5], [0.5, 0.0, 0.5], [0.5, 0.5, 0.0], [0.5, 0.0, 0.0], [0.5, 0.5, 0.5], [0.0, 0.0, 0.5], [0.0, 0.5, 0.0], [0.25, 0.25, 0.75], [0.25, 0.75, 0.75], [0.25, 0.75, 0.25], [0.25, 0.25, 0.25], [0.75, 0.25, 0.25], [0.75, 0.75, 0.25], [0.75, 0.75, 0.75], [0.75, 0.25, 0.75]]",A,primitive->conventional (x sqrt2),BTE master (PhononDB/Carrete/npj/SciRep),,https://mdr.nims.go.jp/datasets/9bb5db2d-8712-47ae-86b0-0ddc6d274141,,PhononDB (Togo/NIMS MDR),https://mdr.nims.go.jp/datasets/9bb5db2d-8712-47ae-86b0-0ddc6d274141,"LTC-calc.log unit cell (PBEsol-relaxed), same file as kappa",mp-865681,True,stoichiometric,TiSiRu2
TiSiRu2,12.348,W/m/K,870.0,BTE,1,full BTE,1.0,,5.930341,225.0,Fm-3m,full Heusler (L2_1 / Cu2MnAl),,"[""Ti"", ""Ti"", ""Ti"", ""Ti"", ""Si"", ""Si"", ""Si"", ""Si"", ""Ru"", ""Ru"", ""Ru"", ""Ru"", ""Ru"", ""Ru"", ""Ru"", ""Ru""]","[[0.0, 0.0, 0.0], [0.0, 0.5, 0.5], [0.5, 0.0, 0.5], [0.5, 0.5, 0.0], [0.5, 0.0, 0.0], [0.5, 0.5, 0.5], [0.0, 0.0, 0.5], [0.0, 0.5, 0.0], [0.25, 0.25, 0.75], [0.25, 0.75, 0.75], [0.25, 0.75, 0.25], [0.25, 0.25, 0.25], [0.75, 0.25, 0.25], [0.75, 0.75, 0.25], [0.75, 0.75, 0.75], [0.75, 0.25, 0.75]]",A,primitive->conventional (x sqrt2),BTE master (PhononDB/Carrete/npj/SciRep),,https://mdr.nims.go.jp/datasets/9bb5db2d-8712-47ae-86b0-0ddc6d274141,,PhononDB (Togo/NIMS MDR),https://mdr.nims.go.jp/datasets/9bb5db2d-8712-47ae-86b0-0ddc6d274141,"LTC-calc.log unit cell (PBEsol-relaxed), same file as kappa",mp-865681,True,stoichiometric,TiSiRu2
TiSiRu2,12.219,W/m/K,880.0,BTE,1,full BTE,1.0,,5.930341,225.0,Fm-3m,full Heusler (L2_1 / Cu2MnAl),,"[""Ti"", ""Ti"", ""Ti"", ""Ti"", ""Si"", ""Si"", ""Si"", ""Si"", ""Ru"", ""Ru"", ""Ru"", ""Ru"", ""Ru"", ""Ru"", ""Ru"", ""Ru""]","[[0.0, 0.0, 0.0], [0.0, 0.5, 0.5], [0.5, 0.0, 0.5], [0.5, 0.5, 0.0], [0.5, 0.0, 0.0], [0.5, 0.5, 0.5], [0.0, 0.0, 0.5], [0.0, 0.5, 0.0], [0.25, 0.25, 0.75], [0.25, 0.75, 0.75], [0.25, 0.75, 0.25], [0.25, 0.25, 0.25], [0.75, 0.25, 0.25], [0.75, 0.75, 0.25], [0.75, 0.75, 0.75], [0.75, 0.25, 0.75]]",A,primitive->conventional (x sqrt2),BTE master (PhononDB/Carrete/npj/SciRep),,https://mdr.nims.go.jp/datasets/9bb5db2d-8712-47ae-86b0-0ddc6d274141,,PhononDB (Togo/NIMS MDR),https://mdr.nims.go.jp/datasets/9bb5db2d-8712-47ae-86b0-0ddc6d274141,"LTC-calc.log unit cell (PBEsol-relaxed), same file as kappa",mp-865681,True,stoichiometric,TiSiRu2
TiSiRu2,12.092,W/m/K,890.0,BTE,1,full BTE,1.0,,5.930341,225.0,Fm-3m,full Heusler (L2_1 / Cu2MnAl),,"[""Ti"", ""Ti"", ""Ti"", ""Ti"", ""Si"", ""Si"", ""Si"", ""Si"", ""Ru"", ""Ru"", ""Ru"", ""Ru"", ""Ru"", ""Ru"", ""Ru"", ""Ru""]","[[0.0, 0.0, 0.0], [0.0, 0.5, 0.5], [0.5, 0.0, 0.5], [0.5, 0.5, 0.0], [0.5, 0.0, 0.0], [0.5, 0.5, 0.5], [0.0, 0.0, 0.5], [0.0, 0.5, 0.0], [0.25, 0.25, 0.75], [0.25, 0.75, 0.75], [0.25, 0.75, 0.25], [0.25, 0.25, 0.25], [0.75, 0.25, 0.25], [0.75, 0.75, 0.25], [0.75, 0.75, 0.75], [0.75, 0.25, 0.75]]",A,primitive->conventional (x sqrt2),BTE master (PhononDB/Carrete/npj/SciRep),,https://mdr.nims.go.jp/datasets/9bb5db2d-8712-47ae-86b0-0ddc6d274141,,PhononDB (Togo/NIMS MDR),https://mdr.nims.go.jp/datasets/9bb5db2d-8712-47ae-86b0-0ddc6d274141,"LTC-calc.log unit cell (PBEsol-relaxed), same file as kappa",mp-865681,True,stoichiometric,TiSiRu2
TiSiRu2,11.968,W/m/K,900.0,BTE,1,full BTE,1.0,,5.930341,225.0,Fm-3m,full Heusler (L2_1 / Cu2MnAl),,"[""Ti"", ""Ti"", ""Ti"", ""Ti"", ""Si"", ""Si"", ""Si"", ""Si"", ""Ru"", ""Ru"", ""Ru"", ""Ru"", ""Ru"", ""Ru"", ""Ru"", ""Ru""]","[[0.0, 0.0, 0.0], [0.0, 0.5, 0.5], [0.5, 0.0, 0.5], [0.5, 0.5, 0.0], [0.5, 0.0, 0.0], [0.5, 0.5, 0.5], [0.0, 0.0, 0.5], [0.0, 0.5, 0.0], [0.25, 0.25, 0.75], [0.25, 0.75, 0.75], [0.25, 0.75, 0.25], [0.25, 0.25, 0.25], [0.75, 0.25, 0.25], [0.75, 0.75, 0.25], [0.75, 0.75, 0.75], [0.75, 0.25, 0.75]]",A,primitive->conventional (x sqrt2),BTE master (PhononDB/Carrete/npj/SciRep),,https://mdr.nims.go.jp/datasets/9bb5db2d-8712-47ae-86b0-0ddc6d274141,,PhononDB (Togo/NIMS MDR),https://mdr.nims.go.jp/datasets/9bb5db2d-8712-47ae-86b0-0ddc6d274141,"LTC-calc.log unit cell (PBEsol-relaxed), same file as kappa",mp-865681,True,stoichiometric,TiSiRu2
TiSiRu2,11.846,W/m/K,910.0,BTE,1,full BTE,1.0,,5.930341,225.0,Fm-3m,full Heusler (L2_1 / Cu2MnAl),,"[""Ti"", ""Ti"", ""Ti"", ""Ti"", ""Si"", ""Si"", ""Si"", ""Si"", ""Ru"", ""Ru"", ""Ru"", ""Ru"", ""Ru"", ""Ru"", ""Ru"", ""Ru""]","[[0.0, 0.0, 0.0], [0.0, 0.5, 0.5], [0.5, 0.0, 0.5], [0.5, 0.5, 0.0], [0.5, 0.0, 0.0], [0.5, 0.5, 0.5], [0.0, 0.0, 0.5], [0.0, 0.5, 0.0], [0.25, 0.25, 0.75], [0.25, 0.75, 0.75], [0.25, 0.75, 0.25], [0.25, 0.25, 0.25], [0.75, 0.25, 0.25], [0.75, 0.75, 0.25], [0.75, 0.75, 0.75], [0.75, 0.25, 0.75]]",A,primitive->conventional (x sqrt2),BTE master (PhononDB/Carrete/npj/SciRep),,https://mdr.nims.go.jp/datasets/9bb5db2d-8712-47ae-86b0-0ddc6d274141,,PhononDB (Togo/NIMS MDR),https://mdr.nims.go.jp/datasets/9bb5db2d-8712-47ae-86b0-0ddc6d274141,"LTC-calc.log unit cell (PBEsol-relaxed), same file as kappa",mp-865681,True,stoichiometric,TiSiRu2
TiSiRu2,11.727,W/m/K,920.0,BTE,1,full BTE,1.0,,5.930341,225.0,Fm-3m,full Heusler (L2_1 / Cu2MnAl),,"[""Ti"", ""Ti"", ""Ti"", ""Ti"", ""Si"", ""Si"", ""Si"", ""Si"", ""Ru"", ""Ru"", ""Ru"", ""Ru"", ""Ru"", ""Ru"", ""Ru"", ""Ru""]","[[0.0, 0.0, 0.0], [0.0, 0.5, 0.5], [0.5, 0.0, 0.5], [0.5, 0.5, 0.0], [0.5, 0.0, 0.0], [0.5, 0.5, 0.5], [0.0, 0.0, 0.5], [0.0, 0.5, 0.0], [0.25, 0.25, 0.75], [0.25, 0.75, 0.75], [0.25, 0.75, 0.25], [0.25, 0.25, 0.25], [0.75, 0.25, 0.25], [0.75, 0.75, 0.25], [0.75, 0.75, 0.75], [0.75, 0.25, 0.75]]",A,primitive->conventional (x sqrt2),BTE master (PhononDB/Carrete/npj/SciRep),,https://mdr.nims.go.jp/datasets/9bb5db2d-8712-47ae-86b0-0ddc6d274141,,PhononDB (Togo/NIMS MDR),https://mdr.nims.go.jp/datasets/9bb5db2d-8712-47ae-86b0-0ddc6d274141,"LTC-calc.log unit cell (PBEsol-relaxed), same file as kappa",mp-865681,True,stoichiometric,TiSiRu2
TiSiRu2,11.611,W/m/K,930.0,BTE,1,full BTE,1.0,,5.930341,225.0,Fm-3m,full Heusler (L2_1 / Cu2MnAl),,"[""Ti"", ""Ti"", ""Ti"", ""Ti"", ""Si"", ""Si"", ""Si"", ""Si"", ""Ru"", ""Ru"", ""Ru"", ""Ru"", ""Ru"", ""Ru"", ""Ru"", ""Ru""]","[[0.0, 0.0, 0.0], [0.0, 0.5, 0.5], [0.5, 0.0, 0.5], [0.5, 0.5, 0.0], [0.5, 0.0, 0.0], [0.5, 0.5, 0.5], [0.0, 0.0, 0.5], [0.0, 0.5, 0.0], [0.25, 0.25, 0.75], [0.25, 0.75, 0.75], [0.25, 0.75, 0.25], [0.25, 0.25, 0.25], [0.75, 0.25, 0.25], [0.75, 0.75, 0.25], [0.75, 0.75, 0.75], [0.75, 0.25, 0.75]]",A,primitive->conventional (x sqrt2),BTE master (PhononDB/Carrete/npj/SciRep),,https://mdr.nims.go.jp/datasets/9bb5db2d-8712-47ae-86b0-0ddc6d274141,,PhononDB (Togo/NIMS MDR),https://mdr.nims.go.jp/datasets/9bb5db2d-8712-47ae-86b0-0ddc6d274141,"LTC-calc.log unit cell (PBEsol-relaxed), same file as kappa",mp-865681,True,stoichiometric,TiSiRu2
TiSiRu2,11.496,W/m/K,940.0,BTE,1,full BTE,1.0,,5.930341,225.0,Fm-3m,full Heusler (L2_1 / Cu2MnAl),,"[""Ti"", ""Ti"", ""Ti"", ""Ti"", ""Si"", ""Si"", ""Si"", ""Si"", ""Ru"", ""Ru"", ""Ru"", ""Ru"", ""Ru"", ""Ru"", ""Ru"", ""Ru""]","[[0.0, 0.0, 0.0], [0.0, 0.5, 0.5], [0.5, 0.0, 0.5], [0.5, 0.5, 0.0], [0.5, 0.0, 0.0], [0.5, 0.5, 0.5], [0.0, 0.0, 0.5], [0.0, 0.5, 0.0], [0.25, 0.25, 0.75], [0.25, 0.75, 0.75], [0.25, 0.75, 0.25], [0.25, 0.25, 0.25], [0.75, 0.25, 0.25], [0.75, 0.75, 0.25], [0.75, 0.75, 0.75], [0.75, 0.25, 0.75]]",A,primitive->conventional (x sqrt2),BTE master (PhononDB/Carrete/npj/SciRep),,https://mdr.nims.go.jp/datasets/9bb5db2d-8712-47ae-86b0-0ddc6d274141,,PhononDB (Togo/NIMS MDR),https://mdr.nims.go.jp/datasets/9bb5db2d-8712-47ae-86b0-0ddc6d274141,"LTC-calc.log unit cell (PBEsol-relaxed), same file as kappa",mp-865681,True,stoichiometric,TiSiRu2
TiSiRu2,11.384,W/m/K,950.0,BTE,1,full BTE,1.0,,5.930341,225.0,Fm-3m,full Heusler (L2_1 / Cu2MnAl),,"[""Ti"", ""Ti"", ""Ti"", ""Ti"", ""Si"", ""Si"", ""Si"", ""Si"", ""Ru"", ""Ru"", ""Ru"", ""Ru"", ""Ru"", ""Ru"", ""Ru"", ""Ru""]","[[0.0, 0.0, 0.0], [0.0, 0.5, 0.5], [0.5, 0.0, 0.5], [0.5, 0.5, 0.0], [0.5, 0.0, 0.0], [0.5, 0.5, 0.5], [0.0, 0.0, 0.5], [0.0, 0.5, 0.0], [0.25, 0.25, 0.75], [0.25, 0.75, 0.75], [0.25, 0.75, 0.25], [0.25, 0.25, 0.25], [0.75, 0.25, 0.25], [0.75, 0.75, 0.25], [0.75, 0.75, 0.75], [0.75, 0.25, 0.75]]",A,primitive->conventional (x sqrt2),BTE master (PhononDB/Carrete/npj/SciRep),,https://mdr.nims.go.jp/datasets/9bb5db2d-8712-47ae-86b0-0ddc6d274141,,PhononDB (Togo/NIMS MDR),https://mdr.nims.go.jp/datasets/9bb5db2d-8712-47ae-86b0-0ddc6d274141,"LTC-calc.log unit cell (PBEsol-relaxed), same file as kappa",mp-865681,True,stoichiometric,TiSiRu2
TiSiRu2,11.274,W/m/K,960.0,BTE,1,full BTE,1.0,,5.930341,225.0,Fm-3m,full Heusler (L2_1 / Cu2MnAl),,"[""Ti"", ""Ti"", ""Ti"", ""Ti"", ""Si"", ""Si"", ""Si"", ""Si"", ""Ru"", ""Ru"", ""Ru"", ""Ru"", ""Ru"", ""Ru"", ""Ru"", ""Ru""]","[[0.0, 0.0, 0.0], [0.0, 0.5, 0.5], [0.5, 0.0, 0.5], [0.5, 0.5, 0.0], [0.5, 0.0, 0.0], [0.5, 0.5, 0.5], [0.0, 0.0, 0.5], [0.0, 0.5, 0.0], [0.25, 0.25, 0.75], [0.25, 0.75, 0.75], [0.25, 0.75, 0.25], [0.25, 0.25, 0.25], [0.75, 0.25, 0.25], [0.75, 0.75, 0.25], [0.75, 0.75, 0.75], [0.75, 0.25, 0.75]]",A,primitive->conventional (x sqrt2),BTE master (PhononDB/Carrete/npj/SciRep),,https://mdr.nims.go.jp/datasets/9bb5db2d-8712-47ae-86b0-0ddc6d274141,,PhononDB (Togo/NIMS MDR),https://mdr.nims.go.jp/datasets/9bb5db2d-8712-47ae-86b0-0ddc6d274141,"LTC-calc.log unit cell (PBEsol-relaxed), same file as kappa",mp-865681,True,stoichiometric,TiSiRu2
TiSiRu2,11.167,W/m/K,970.0,BTE,1,full BTE,1.0,,5.930341,225.0,Fm-3m,full Heusler (L2_1 / Cu2MnAl),,"[""Ti"", ""Ti"", ""Ti"", ""Ti"", ""Si"", ""Si"", ""Si"", ""Si"", ""Ru"", ""Ru"", ""Ru"", ""Ru"", ""Ru"", ""Ru"", ""Ru"", ""Ru""]","[[0.0, 0.0, 0.0], [0.0, 0.5, 0.5], [0.5, 0.0, 0.5], [0.5, 0.5, 0.0], [0.5, 0.0, 0.0], [0.5, 0.5, 0.5], [0.0, 0.0, 0.5], [0.0, 0.5, 0.0], [0.25, 0.25, 0.75], [0.25, 0.75, 0.75], [0.25, 0.75, 0.25], [0.25, 0.25, 0.25], [0.75, 0.25, 0.25], [0.75, 0.75, 0.25], [0.75, 0.75, 0.75], [0.75, 0.25, 0.75]]",A,primitive->conventional (x sqrt2),BTE master (PhononDB/Carrete/npj/SciRep),,https://mdr.nims.go.jp/datasets/9bb5db2d-8712-47ae-86b0-0ddc6d274141,,PhononDB (Togo/NIMS MDR),https://mdr.nims.go.jp/datasets/9bb5db2d-8712-47ae-86b0-0ddc6d274141,"LTC-calc.log unit cell (PBEsol-relaxed), same file as kappa",mp-865681,True,stoichiometric,TiSiRu2
TiSiRu2,11.061,W/m/K,980.0,BTE,1,full BTE,1.0,,5.930341,225.0,Fm-3m,full Heusler (L2_1 / Cu2MnAl),,"[""Ti"", ""Ti"", ""Ti"", ""Ti"", ""Si"", ""Si"", ""Si"", ""Si"", ""Ru"", ""Ru"", ""Ru"", ""Ru"", ""Ru"", ""Ru"", ""Ru"", ""Ru""]","[[0.0, 0.0, 0.0], [0.0, 0.5, 0.5], [0.5, 0.0, 0.5], [0.5, 0.5, 0.0], [0.5, 0.0, 0.0], [0.5, 0.5, 0.5], [0.0, 0.0, 0.5], [0.0, 0.5, 0.0], [0.25, 0.25, 0.75], [0.25, 0.75, 0.75], [0.25, 0.75, 0.25], [0.25, 0.25, 0.25], [0.75, 0.25, 0.25], [0.75, 0.75, 0.25], [0.75, 0.75, 0.75], [0.75, 0.25, 0.75]]",A,primitive->conventional (x sqrt2),BTE master (PhononDB/Carrete/npj/SciRep),,https://mdr.nims.go.jp/datasets/9bb5db2d-8712-47ae-86b0-0ddc6d274141,,PhononDB (Togo/NIMS MDR),https://mdr.nims.go.jp/datasets/9bb5db2d-8712-47ae-86b0-0ddc6d274141,"LTC-calc.log unit cell (PBEsol-relaxed), same file as kappa",mp-865681,True,stoichiometric,TiSiRu2
TiSiRu2,10.957,W/m/K,990.0,BTE,1,full BTE,1.0,,5.930341,225.0,Fm-3m,full Heusler (L2_1 / Cu2MnAl),,"[""Ti"", ""Ti"", ""Ti"", ""Ti"", ""Si"", ""Si"", ""Si"", ""Si"", ""Ru"", ""Ru"", ""Ru"", ""Ru"", ""Ru"", ""Ru"", ""Ru"", ""Ru""]","[[0.0, 0.0, 0.0], [0.0, 0.5, 0.5], [0.5, 0.0, 0.5], [0.5, 0.5, 0.0], [0.5, 0.0, 0.0], [0.5, 0.5, 0.5], [0.0, 0.0, 0.5], [0.0, 0.5, 0.0], [0.25, 0.25, 0.75], [0.25, 0.75, 0.75], [0.25, 0.75, 0.25], [0.25, 0.25, 0.25], [0.75, 0.25, 0.25], [0.75, 0.75, 0.25], [0.75, 0.75, 0.75], [0.75, 0.25, 0.75]]",A,primitive->conventional (x sqrt2),BTE master (PhononDB/Carrete/npj/SciRep),,https://mdr.nims.go.jp/datasets/9bb5db2d-8712-47ae-86b0-0ddc6d274141,,PhononDB (Togo/NIMS MDR),https://mdr.nims.go.jp/datasets/9bb5db2d-8712-47ae-86b0-0ddc6d274141,"LTC-calc.log unit cell (PBEsol-relaxed), same file as kappa",mp-865681,True,stoichiometric,TiSiRu2
TiSiRu2,10.855,W/m/K,1000.0,BTE,1,full BTE,1.0,,5.930341,225.0,Fm-3m,full Heusler (L2_1 / Cu2MnAl),,"[""Ti"", ""Ti"", ""Ti"", ""Ti"", ""Si"", ""Si"", ""Si"", ""Si"", ""Ru"", ""Ru"", ""Ru"", ""Ru"", ""Ru"", ""Ru"", ""Ru"", ""Ru""]","[[0.0, 0.0, 0.0], [0.0, 0.5, 0.5], [0.5, 0.0, 0.5], [0.5, 0.5, 0.0], [0.5, 0.0, 0.0], [0.5, 0.5, 0.5], [0.0, 0.0, 0.5], [0.0, 0.5, 0.0], [0.25, 0.25, 0.75], [0.25, 0.75, 0.75], [0.25, 0.75, 0.25], [0.25, 0.25, 0.25], [0.75, 0.25, 0.25], [0.75, 0.75, 0.25], [0.75, 0.75, 0.75], [0.75, 0.25, 0.75]]",A,primitive->conventional (x sqrt2),BTE master (PhononDB/Carrete/npj/SciRep),,https://mdr.nims.go.jp/datasets/9bb5db2d-8712-47ae-86b0-0ddc6d274141,,PhononDB (Togo/NIMS MDR),https://mdr.nims.go.jp/datasets/9bb5db2d-8712-47ae-86b0-0ddc6d274141,"LTC-calc.log unit cell (PBEsol-relaxed), same file as kappa",mp-865681,True,stoichiometric,TiSiRu2
TiSnIr,3.9,W/m/K,300.0,BTE,1,full BTE,1.0,,6.22,216.0,F-43m,C1b,Ti/Sn/Ir,"[""Ti"", ""Sn"", ""Ir""]","[[0, 0, 0], [0.5, 0.5, 0.5], [0.25, 0.25, 0.25]]",A,conventional,BTE master (PhononDB/Carrete/npj/SciRep),10.1038/s41598-021-92030-4,https://www.nature.com/articles/s41598-021-92030-4#MOESM1,,Sci.Rep. 11:13809 (2021) Table S1,https://www.nature.com/articles/s41598-021-92030-4#MOESM1,"Table S1 (DFT-optimized lattice parameter + lowest-energy site assignment), same table as kappa",mp-1216635,True,stoichiometric,TiSnIr
TiSnIr,3.9,W/m/K,300.0,Phono3py,1,full BTE,1.0,,6.22,216.0,F-43m,C1b,Ti/Sn/Ir,"[""Ti"", ""Sn"", ""Ir""]","[[0, 0, 0], [0.5, 0.5, 0.5], [0.25, 0.25, 0.25]]",A,conventional,"paper mining (PDF, batch 2)",arxiv:2010.12467v1,,Table S1,Sci.Rep. 11:13809 (2021) Table S1,https://www.nature.com/articles/s41598-021-92030-4#MOESM1,"Table S1 (DFT-optimized lattice parameter + lowest-energy site assignment), same table as kappa",mp-1216635,True,stoichiometric,TiSnIr
TiSnPd,20.915,W/m/K,200.0,BTE,1,full BTE,1.0,,6.119133,216.0,F-43m,half-Heusler (C1b / MgAgAs),,"[""Ti"", ""Ti"", ""Ti"", ""Ti"", ""Sn"", ""Sn"", ""Sn"", ""Sn"", ""Pd"", ""Pd"", ""Pd"", ""Pd""]","[[0.25, 0.75, 0.75], [0.25, 0.25, 0.25], [0.75, 0.75, 0.25], [0.75, 0.25, 0.75], [0.25, 0.25, 0.75], [0.25, 0.75, 0.25], [0.75, 0.25, 0.25], [0.75, 0.75, 0.75], [0.5, 0.0, 0.0], [0.5, 0.5, 0.5], [0.0, 0.0, 0.5], [0.0, 0.5, 0.0]]",A,primitive->conventional (x sqrt2),BTE master (PhononDB/Carrete/npj/SciRep),,https://mdr.nims.go.jp/datasets/374b23f4-ecf9-4888-a89c-ada524ef86b3,,PhononDB (Togo/NIMS MDR),https://mdr.nims.go.jp/datasets/374b23f4-ecf9-4888-a89c-ada524ef86b3,"LTC-calc.log unit cell (PBEsol-relaxed), same file as kappa",mp-961682,True,stoichiometric,TiSnPd
TiSnPd,19.831,W/m/K,210.0,BTE,1,full BTE,1.0,,6.119133,216.0,F-43m,half-Heusler (C1b / MgAgAs),,"[""Ti"", ""Ti"", ""Ti"", ""Ti"", ""Sn"", ""Sn"", ""Sn"", ""Sn"", ""Pd"", ""Pd"", ""Pd"", ""Pd""]","[[0.25, 0.75, 0.75], [0.25, 0.25, 0.25], [0.75, 0.75, 0.25], [0.75, 0.25, 0.75], [0.25, 0.25, 0.75], [0.25, 0.75, 0.25], [0.75, 0.25, 0.25], [0.75, 0.75, 0.75], [0.5, 0.0, 0.0], [0.5, 0.5, 0.5], [0.0, 0.0, 0.5], [0.0, 0.5, 0.0]]",A,primitive->conventional (x sqrt2),BTE master (PhononDB/Carrete/npj/SciRep),,https://mdr.nims.go.jp/datasets/374b23f4-ecf9-4888-a89c-ada524ef86b3,,PhononDB (Togo/NIMS MDR),https://mdr.nims.go.jp/datasets/374b23f4-ecf9-4888-a89c-ada524ef86b3,"LTC-calc.log unit cell (PBEsol-relaxed), same file as kappa",mp-961682,True,stoichiometric,TiSnPd
TiSnPd,18.86,W/m/K,220.0,BTE,1,full BTE,1.0,,6.119133,216.0,F-43m,half-Heusler (C1b / MgAgAs),,"[""Ti"", ""Ti"", ""Ti"", ""Ti"", ""Sn"", ""Sn"", ""Sn"", ""Sn"", ""Pd"", ""Pd"", ""Pd"", ""Pd""]","[[0.25, 0.75, 0.75], [0.25, 0.25, 0.25], [0.75, 0.75, 0.25], [0.75, 0.25, 0.75], [0.25, 0.25, 0.75], [0.25, 0.75, 0.25], [0.75, 0.25, 0.25], [0.75, 0.75, 0.75], [0.5, 0.0, 0.0], [0.5, 0.5, 0.5], [0.0, 0.0, 0.5], [0.0, 0.5, 0.0]]",A,primitive->conventional (x sqrt2),BTE master (PhononDB/Carrete/npj/SciRep),,https://mdr.nims.go.jp/datasets/374b23f4-ecf9-4888-a89c-ada524ef86b3,,PhononDB (Togo/NIMS MDR),https://mdr.nims.go.jp/datasets/374b23f4-ecf9-4888-a89c-ada524ef86b3,"LTC-calc.log unit cell (PBEsol-relaxed), same file as kappa",mp-961682,True,stoichiometric,TiSnPd
TiSnPd,17.986,W/m/K,230.0,BTE,1,full BTE,1.0,,6.119133,216.0,F-43m,half-Heusler (C1b / MgAgAs),,"[""Ti"", ""Ti"", ""Ti"", ""Ti"", ""Sn"", ""Sn"", ""Sn"", ""Sn"", ""Pd"", ""Pd"", ""Pd"", ""Pd""]","[[0.25, 0.75, 0.75], [0.25, 0.25, 0.25], [0.75, 0.75, 0.25], [0.75, 0.25, 0.75], [0.25, 0.25, 0.75], [0.25, 0.75, 0.25], [0.75, 0.25, 0.25], [0.75, 0.75, 0.75], [0.5, 0.0, 0.0], [0.5, 0.5, 0.5], [0.0, 0.0, 0.5], [0.0, 0.5, 0.0]]",A,primitive->conventional (x sqrt2),BTE master (PhononDB/Carrete/npj/SciRep),,https://mdr.nims.go.jp/datasets/374b23f4-ecf9-4888-a89c-ada524ef86b3,,PhononDB (Togo/NIMS MDR),https://mdr.nims.go.jp/datasets/374b23f4-ecf9-4888-a89c-ada524ef86b3,"LTC-calc.log unit cell (PBEsol-relaxed), same file as kappa",mp-961682,True,stoichiometric,TiSnPd
TiSnPd,17.194,W/m/K,240.0,BTE,1,full BTE,1.0,,6.119133,216.0,F-43m,half-Heusler (C1b / MgAgAs),,"[""Ti"", ""Ti"", ""Ti"", ""Ti"", ""Sn"", ""Sn"", ""Sn"", ""Sn"", ""Pd"", ""Pd"", ""Pd"", ""Pd""]","[[0.25, 0.75, 0.75], [0.25, 0.25, 0.25], [0.75, 0.75, 0.25], [0.75, 0.25, 0.75], [0.25, 0.25, 0.75], [0.25, 0.75, 0.25], [0.75, 0.25, 0.25], [0.75, 0.75, 0.75], [0.5, 0.0, 0.0], [0.5, 0.5, 0.5], [0.0, 0.0, 0.5], [0.0, 0.5, 0.0]]",A,primitive->conventional (x sqrt2),BTE master (PhononDB/Carrete/npj/SciRep),,https://mdr.nims.go.jp/datasets/374b23f4-ecf9-4888-a89c-ada524ef86b3,,PhononDB (Togo/NIMS MDR),https://mdr.nims.go.jp/datasets/374b23f4-ecf9-4888-a89c-ada524ef86b3,"LTC-calc.log unit cell (PBEsol-relaxed), same file as kappa",mp-961682,True,stoichiometric,TiSnPd
TiSnPd,16.473,W/m/K,250.0,BTE,1,full BTE,1.0,,6.119133,216.0,F-43m,half-Heusler (C1b / MgAgAs),,"[""Ti"", ""Ti"", ""Ti"", ""Ti"", ""Sn"", ""Sn"", ""Sn"", ""Sn"", ""Pd"", ""Pd"", ""Pd"", ""Pd""]","[[0.25, 0.75, 0.75], [0.25, 0.25, 0.25], [0.75, 0.75, 0.25], [0.75, 0.25, 0.75], [0.25, 0.25, 0.75], [0.25, 0.75, 0.25], [0.75, 0.25, 0.25], [0.75, 0.75, 0.75], [0.5, 0.0, 0.0], [0.5, 0.5, 0.5], [0.0, 0.0, 0.5], [0.0, 0.5, 0.0]]",A,primitive->conventional (x sqrt2),BTE master (PhononDB/Carrete/npj/SciRep),,https://mdr.nims.go.jp/datasets/374b23f4-ecf9-4888-a89c-ada524ef86b3,,PhononDB (Togo/NIMS MDR),https://mdr.nims.go.jp/datasets/374b23f4-ecf9-4888-a89c-ada524ef86b3,"LTC-calc.log unit cell (PBEsol-relaxed), same file as kappa",mp-961682,True,stoichiometric,TiSnPd
TiSnPd,15.813,W/m/K,260.0,BTE,1,full BTE,1.0,,6.119133,216.0,F-43m,half-Heusler (C1b / MgAgAs),,"[""Ti"", ""Ti"", ""Ti"", ""Ti"", ""Sn"", ""Sn"", ""Sn"", ""Sn"", ""Pd"", ""Pd"", ""Pd"", ""Pd""]","[[0.25, 0.75, 0.75], [0.25, 0.25, 0.25], [0.75, 0.75, 0.25], [0.75, 0.25, 0.75], [0.25, 0.25, 0.75], [0.25, 0.75, 0.25], [0.75, 0.25, 0.25], [0.75, 0.75, 0.75], [0.5, 0.0, 0.0], [0.5, 0.5, 0.5], [0.0, 0.0, 0.5], [0.0, 0.5, 0.0]]",A,primitive->conventional (x sqrt2),BTE master (PhononDB/Carrete/npj/SciRep),,https://mdr.nims.go.jp/datasets/374b23f4-ecf9-4888-a89c-ada524ef86b3,,PhononDB (Togo/NIMS MDR),https://mdr.nims.go.jp/datasets/374b23f4-ecf9-4888-a89c-ada524ef86b3,"LTC-calc.log unit cell (PBEsol-relaxed), same file as kappa",mp-961682,True,stoichiometric,TiSnPd
TiSnPd,15.206,W/m/K,270.0,BTE,1,full BTE,1.0,,6.119133,216.0,F-43m,half-Heusler (C1b / MgAgAs),,"[""Ti"", ""Ti"", ""Ti"", ""Ti"", ""Sn"", ""Sn"", ""Sn"", ""Sn"", ""Pd"", ""Pd"", ""Pd"", ""Pd""]","[[0.25, 0.75, 0.75], [0.25, 0.25, 0.25], [0.75, 0.75, 0.25], [0.75, 0.25, 0.75], [0.25, 0.25, 0.75], [0.25, 0.75, 0.25], [0.75, 0.25, 0.25], [0.75, 0.75, 0.75], [0.5, 0.0, 0.0], [0.5, 0.5, 0.5], [0.0, 0.0, 0.5], [0.0, 0.5, 0.0]]",A,primitive->conventional (x sqrt2),BTE master (PhononDB/Carrete/npj/SciRep),,https://mdr.nims.go.jp/datasets/374b23f4-ecf9-4888-a89c-ada524ef86b3,,PhononDB (Togo/NIMS MDR),https://mdr.nims.go.jp/datasets/374b23f4-ecf9-4888-a89c-ada524ef86b3,"LTC-calc.log unit cell (PBEsol-relaxed), same file as kappa",mp-961682,True,stoichiometric,TiSnPd
TiSnPd,14.647,W/m/K,280.0,BTE,1,full BTE,1.0,,6.119133,216.0,F-43m,half-Heusler (C1b / MgAgAs),,"[""Ti"", ""Ti"", ""Ti"", ""Ti"", ""Sn"", ""Sn"", ""Sn"", ""Sn"", ""Pd"", ""Pd"", ""Pd"", ""Pd""]","[[0.25, 0.75, 0.75], [0.25, 0.25, 0.25], [0.75, 0.75, 0.25], [0.75, 0.25, 0.75], [0.25, 0.25, 0.75], [0.25, 0.75, 0.25], [0.75, 0.25, 0.25], [0.75, 0.75, 0.75], [0.5, 0.0, 0.0], [0.5, 0.5, 0.5], [0.0, 0.0, 0.5], [0.0, 0.5, 0.0]]",A,primitive->conventional (x sqrt2),BTE master (PhononDB/Carrete/npj/SciRep),,https://mdr.nims.go.jp/datasets/374b23f4-ecf9-4888-a89c-ada524ef86b3,,PhononDB (Togo/NIMS MDR),https://mdr.nims.go.jp/datasets/374b23f4-ecf9-4888-a89c-ada524ef86b3,"LTC-calc.log unit cell (PBEsol-relaxed), same file as kappa",mp-961682,True,stoichiometric,TiSnPd
TiSnPd,14.129,W/m/K,290.0,BTE,1,full BTE,1.0,,6.119133,216.0,F-43m,half-Heusler (C1b / MgAgAs),,"[""Ti"", ""Ti"", ""Ti"", ""Ti"", ""Sn"", ""Sn"", ""Sn"", ""Sn"", ""Pd"", ""Pd"", ""Pd"", ""Pd""]","[[0.25, 0.75, 0.75], [0.25, 0.25, 0.25], [0.75, 0.75, 0.25], [0.75, 0.25, 0.75], [0.25, 0.25, 0.75], [0.25, 0.75, 0.25], [0.75, 0.25, 0.25], [0.75, 0.75, 0.75], [0.5, 0.0, 0.0], [0.5, 0.5, 0.5], [0.0, 0.0, 0.5], [0.0, 0.5, 0.0]]",A,primitive->conventional (x sqrt2),BTE master (PhononDB/Carrete/npj/SciRep),,https://mdr.nims.go.jp/datasets/374b23f4-ecf9-4888-a89c-ada524ef86b3,,PhononDB (Togo/NIMS MDR),https://mdr.nims.go.jp/datasets/374b23f4-ecf9-4888-a89c-ada524ef86b3,"LTC-calc.log unit cell (PBEsol-relaxed), same file as kappa",mp-961682,True,stoichiometric,TiSnPd
TiSnPd,13.648,W/m/K,300.0,BTE,1,full BTE,1.0,,6.119133,216.0,F-43m,half-Heusler (C1b / MgAgAs),,"[""Ti"", ""Ti"", ""Ti"", ""Ti"", ""Sn"", ""Sn"", ""Sn"", ""Sn"", ""Pd"", ""Pd"", ""Pd"", ""Pd""]","[[0.25, 0.75, 0.75], [0.25, 0.25, 0.25], [0.75, 0.75, 0.25], [0.75, 0.25, 0.75], [0.25, 0.25, 0.75], [0.25, 0.75, 0.25], [0.75, 0.25, 0.25], [0.75, 0.75, 0.75], [0.5, 0.0, 0.0], [0.5, 0.5, 0.5], [0.0, 0.0, 0.5], [0.0, 0.5, 0.0]]",A,primitive->conventional (x sqrt2),BTE master (PhononDB/Carrete/npj/SciRep),,https://mdr.nims.go.jp/datasets/374b23f4-ecf9-4888-a89c-ada524ef86b3,,PhononDB (Togo/NIMS MDR),https://mdr.nims.go.jp/datasets/374b23f4-ecf9-4888-a89c-ada524ef86b3,"LTC-calc.log unit cell (PBEsol-relaxed), same file as kappa",mp-961682,True,stoichiometric,TiSnPd
