Repository: Shivamrandive747/Thermalconductivity_prediction

# Calibrating first-principles lattice thermal conductivity to experiment

**A curated half-Heusler dataset and a validated transfer function.**

Published first-principles transport calculations of lattice thermal conductivity exceed what
laboratories measure for the same compound by a **median factor of 1.55**. That offset is regular
enough to be removed in closed form:

$$\kappa_L^{\mathrm{expt}}(T) \;=\; \kappa_L^{\mathrm{BTE}}(T)\;\min\!\left[c\left(\tfrac{T}{300}\right)^{p},\,1\right],
\qquad c = 0.51,\quad p = 0.80$$

Inside a domain of applicability declared before the validation set was scored, this places

File: data/Target_Materials/HEUSLER_KAPPA_TRAINING_SET.csv (part 155 of 192)
formula,kappa_L,kappa_units,temperature_K,method,method_tier,tier_name,weight,kappa_basis,struct_a_A,struct_spacegroup,struct_sg_symbol,struct_prototype,struct_site_ordering,struct_species,struct_frac_coords,struct_grade,lattice_convention,source,source_doi,source_url,source_location,struct_source,struct_source_url,struct_source_detail,struct_id,struct_same_paper_as_kappa,stoichiometry,parent_formula
TiSnPd,11.03,W/m/K,300.0,BTE,1,full BTE,1.0,,6.119133,216.0,F-43m,half-Heusler (C1b / MgAgAs),,"[""Ti"", ""Ti"", ""Ti"", ""Ti"", ""Sn"", ""Sn"", ""Sn"", ""Sn"", ""Pd"", ""Pd"", ""Pd"", ""Pd""]","[[0.25, 0.75, 0.75], [0.25, 0.25, 0.25], [0.75, 0.75, 0.25], [0.75, 0.25, 0.75], [0.25, 0.25, 0.75], [0.25, 0.75, 0.25], [0.75, 0.25, 0.25], [0.75, 0.75, 0.75], [0.5, 0.0, 0.0], [0.5, 0.5, 0.5], [0.0, 0.0, 0.5], [0.0, 0.5, 0.0]]",A,primitive->conventional (x sqrt2),BTE master (PhononDB/Carrete/npj/SciRep),10.1038/s41598-021-92030-4,https://www.nature.com/articles/s41598-021-92030-4#MOESM1,,PhononDB (Togo/NIMS MDR),https://mdr.nims.go.jp/datasets/374b23f4-ecf9-4888-a89c-ada524ef86b3,"LTC-calc.log unit cell (PBEsol-relaxed), same file as kappa",mp-961682,True,stoichiometric,TiSnPd
TiSnPd,11.03,W/m/K,300.0,Phono3py,1,full BTE,1.0,,6.119133,216.0,F-43m,half-Heusler (C1b / MgAgAs),,"[""Ti"", ""Ti"", ""Ti"", ""Ti"", ""Sn"", ""Sn"", ""Sn"", ""Sn"", ""Pd"", ""Pd"", ""Pd"", ""Pd""]","[[0.25, 0.75, 0.75], [0.25, 0.25, 0.25], [0.75, 0.75, 0.25], [0.75, 0.25, 0.75], [0.25, 0.25, 0.75], [0.25, 0.75, 0.25], [0.75, 0.25, 0.25], [0.75, 0.75, 0.75], [0.5, 0.0, 0.0], [0.5, 0.5, 0.5], [0.0, 0.0, 0.5], [0.0, 0.5, 0.0]]",A,primitive->conventional (x sqrt2),"paper mining (PDF, batch 2)",arxiv:2010.12467v1,,Table S1,PhononDB (Togo/NIMS MDR),https://mdr.nims.go.jp/datasets/374b23f4-ecf9-4888-a89c-ada524ef86b3,"LTC-calc.log unit cell (PBEsol-relaxed), same file as kappa",mp-961682,True,stoichiometric,TiSnPd
TiSnPd,15.798267,W/m/K,300.0,"BTE (phono3py-class, Phonix auto-kappa)",1,full BTE,1.0,,6.119133,216.0,F-43m,half-Heusler (C1b / MgAgAs),,"[""Ti"", ""Ti"", ""Ti"", ""Ti"", ""Sn"", ""Sn"", ""Sn"", ""Sn"", ""Pd"", ""Pd"", ""Pd"", ""Pd""]","[[0.25, 0.75, 0.75], [0.25, 0.25, 0.25], [0.75, 0.75, 0.25], [0.75, 0.25, 0.75], [0.25, 0.25, 0.75], [0.25, 0.75, 0.25], [0.75, 0.25, 0.25], [0.75, 0.75, 0.75], [0.5, 0.0, 0.0], [0.5, 0.5, 0.5], [0.0, 0.0, 0.5], [0.0, 0.5, 0.0]]",A,primitive->conventional (x sqrt2),Phonix (first-principles BTE),10.1038/s41524-026-02033-w,https://huggingface.co/datasets/phonix-db/phonix-summary,"phonix-summary, HF datasets-server",PhononDB (Togo/NIMS MDR),https://mdr.nims.go.jp/datasets/374b23f4-ecf9-4888-a89c-ada524ef86b3,"LTC-calc.log unit cell (PBEsol-relaxed), same file as kappa",mp-961682,True,stoichiometric,TiSnPd
TiSnPd,13.2,W/m/K,310.0,BTE,1,full BTE,1.0,,6.119133,216.0,F-43m,half-Heusler (C1b / MgAgAs),,"[""Ti"", ""Ti"", ""Ti"", ""Ti"", ""Sn"", ""Sn"", ""Sn"", ""Sn"", ""Pd"", ""Pd"", ""Pd"", ""Pd""]","[[0.25, 0.75, 0.75], [0.25, 0.25, 0.25], [0.75, 0.75, 0.25], [0.75, 0.25, 0.75], [0.25, 0.25, 0.75], [0.25, 0.75, 0.25], [0.75, 0.25, 0.25], [0.75, 0.75, 0.75], [0.5, 0.0, 0.0], [0.5, 0.5, 0.5], [0.0, 0.0, 0.5], [0.0, 0.5, 0.0]]",A,primitive->conventional (x sqrt2),BTE master (PhononDB/Carrete/npj/SciRep),,https://mdr.nims.go.jp/datasets/374b23f4-ecf9-4888-a89c-ada524ef86b3,,PhononDB (Togo/NIMS MDR),https://mdr.nims.go.jp/datasets/374b23f4-ecf9-4888-a89c-ada524ef86b3,"LTC-calc.log unit cell (PBEsol-relaxed), same file as kappa",mp-961682,True,stoichiometric,TiSnPd
TiSnPd,12.781,W/m/K,320.0,BTE,1,full BTE,1.0,,6.119133,216.0,F-43m,half-Heusler (C1b / MgAgAs),,"[""Ti"", ""Ti"", ""Ti"", ""Ti"", ""Sn"", ""Sn"", ""Sn"", ""Sn"", ""Pd"", ""Pd"", ""Pd"", ""Pd""]","[[0.25, 0.75, 0.75], [0.25, 0.25, 0.25], [0.75, 0.75, 0.25], [0.75, 0.25, 0.75], [0.25, 0.25, 0.75], [0.25, 0.75, 0.25], [0.75, 0.25, 0.25], [0.75, 0.75, 0.75], [0.5, 0.0, 0.0], [0.5, 0.5, 0.5], [0.0, 0.0, 0.5], [0.0, 0.5, 0.0]]",A,primitive->conventional (x sqrt2),BTE master (PhononDB/Carrete/npj/SciRep),,https://mdr.nims.go.jp/datasets/374b23f4-ecf9-4888-a89c-ada524ef86b3,,PhononDB (Togo/NIMS MDR),https://mdr.nims.go.jp/datasets/374b23f4-ecf9-4888-a89c-ada524ef86b3,"LTC-calc.log unit cell (PBEsol-relaxed), same file as kappa",mp-961682,True,stoichiometric,TiSnPd
TiSnPd,12.39,W/m/K,330.0,BTE,1,full BTE,1.0,,6.119133,216.0,F-43m,half-Heusler (C1b / MgAgAs),,"[""Ti"", ""Ti"", ""Ti"", ""Ti"", ""Sn"", ""Sn"", ""Sn"", ""Sn"", ""Pd"", ""Pd"", ""Pd"", ""Pd""]","[[0.25, 0.75, 0.75], [0.25, 0.25, 0.25], [0.75, 0.75, 0.25], [0.75, 0.25, 0.75], [0.25, 0.25, 0.75], [0.25, 0.75, 0.25], [0.75, 0.25, 0.25], [0.75, 0.75, 0.75], [0.5, 0.0, 0.0], [0.5, 0.5, 0.5], [0.0, 0.0, 0.5], [0.0, 0.5, 0.0]]",A,primitive->conventional (x sqrt2),BTE master (PhononDB/Carrete/npj/SciRep),,https://mdr.nims.go.jp/datasets/374b23f4-ecf9-4888-a89c-ada524ef86b3,,PhononDB (Togo/NIMS MDR),https://mdr.nims.go.jp/datasets/374b23f4-ecf9-4888-a89c-ada524ef86b3,"LTC-calc.log unit cell (PBEsol-relaxed), same file as kappa",mp-961682,True,stoichiometric,TiSnPd
TiSnPd,12.022,W/m/K,340.0,BTE,1,full BTE,1.0,,6.119133,216.0,F-43m,half-Heusler (C1b / MgAgAs),,"[""Ti"", ""Ti"", ""Ti"", ""Ti"", ""Sn"", ""Sn"", ""Sn"", ""Sn"", ""Pd"", ""Pd"", ""Pd"", ""Pd""]","[[0.25, 0.75, 0.75], [0.25, 0.25, 0.25], [0.75, 0.75, 0.25], [0.75, 0.25, 0.75], [0.25, 0.25, 0.75], [0.25, 0.75, 0.25], [0.75, 0.25, 0.25], [0.75, 0.75, 0.75], [0.5, 0.0, 0.0], [0.5, 0.5, 0.5], [0.0, 0.0, 0.5], [0.0, 0.5, 0.0]]",A,primitive->conventional (x sqrt2),BTE master (PhononDB/Carrete/npj/SciRep),,https://mdr.nims.go.jp/datasets/374b23f4-ecf9-4888-a89c-ada524ef86b3,,PhononDB (Togo/NIMS MDR),https://mdr.nims.go.jp/datasets/374b23f4-ecf9-4888-a89c-ada524ef86b3,"LTC-calc.log unit cell (PBEsol-relaxed), same file as kappa",mp-961682,True,stoichiometric,TiSnPd
TiSnPd,11.677,W/m/K,350.0,BTE,1,full BTE,1.0,,6.119133,216.0,F-43m,half-Heusler (C1b / MgAgAs),,"[""Ti"", ""Ti"", ""Ti"", ""Ti"", ""Sn"", ""Sn"", ""Sn"", ""Sn"", ""Pd"", ""Pd"", ""Pd"", ""Pd""]","[[0.25, 0.75, 0.75], [0.25, 0.25, 0.25], [0.75, 0.75, 0.25], [0.75, 0.25, 0.75], [0.25, 0.25, 0.75], [0.25, 0.75, 0.25], [0.75, 0.25, 0.25], [0.75, 0.75, 0.75], [0.5, 0.0, 0.0], [0.5, 0.5, 0.5], [0.0, 0.0, 0.5], [0.0, 0.5, 0.0]]",A,primitive->conventional (x sqrt2),BTE master (PhononDB/Carrete/npj/SciRep),,https://mdr.nims.go.jp/datasets/374b23f4-ecf9-4888-a89c-ada524ef86b3,,PhononDB (Togo/NIMS MDR),https://mdr.nims.go.jp/datasets/374b23f4-ecf9-4888-a89c-ada524ef86b3,"LTC-calc.log unit cell (PBEsol-relaxed), same file as kappa",mp-961682,True,stoichiometric,TiSnPd
TiSnPd,11.351,W/m/K,360.0,BTE,1,full BTE,1.0,,6.119133,216.0,F-43m,half-Heusler (C1b / MgAgAs),,"[""Ti"", ""Ti"", ""Ti"", ""Ti"", ""Sn"", ""Sn"", ""Sn"", ""Sn"", ""Pd"", ""Pd"", ""Pd"", ""Pd""]","[[0.25, 0.75, 0.75], [0.25, 0.25, 0.25], [0.75, 0.75, 0.25], [0.75, 0.25, 0.75], [0.25, 0.25, 0.75], [0.25, 0.75, 0.25], [0.75, 0.25, 0.25], [0.75, 0.75, 0.75], [0.5, 0.0, 0.0], [0.5, 0.5, 0.5], [0.0, 0.0, 0.5], [0.0, 0.5, 0.0]]",A,primitive->conventional (x sqrt2),BTE master (PhononDB/Carrete/npj/SciRep),,https://mdr.nims.go.jp/datasets/374b23f4-ecf9-4888-a89c-ada524ef86b3,,PhononDB (Togo/NIMS MDR),https://mdr.nims.go.jp/datasets/374b23f4-ecf9-4888-a89c-ada524ef86b3,"LTC-calc.log unit cell (PBEsol-relaxed), same file as kappa",mp-961682,True,stoichiometric,TiSnPd
TiSnPd,11.044,W/m/K,370.0,BTE,1,full BTE,1.0,,6.119133,216.0,F-43m,half-Heusler (C1b / MgAgAs),,"[""Ti"", ""Ti"", ""Ti"", ""Ti"", ""Sn"", ""Sn"", ""Sn"", ""Sn"", ""Pd"", ""Pd"", ""Pd"", ""Pd""]","[[0.25, 0.75, 0.75], [0.25, 0.25, 0.25], [0.75, 0.75, 0.25], [0.75, 0.25, 0.75], [0.25, 0.25, 0.75], [0.25, 0.75, 0.25], [0.75, 0.25, 0.25], [0.75, 0.75, 0.75], [0.5, 0.0, 0.0], [0.5, 0.5, 0.5], [0.0, 0.0, 0.5], [0.0, 0.5, 0.0]]",A,primitive->conventional (x sqrt2),BTE master (PhononDB/Carrete/npj/SciRep),,https://mdr.nims.go.jp/datasets/374b23f4-ecf9-4888-a89c-ada524ef86b3,,PhononDB (Togo/NIMS MDR),https://mdr.nims.go.jp/datasets/374b23f4-ecf9-4888-a89c-ada524ef86b3,"LTC-calc.log unit cell (PBEsol-relaxed), same file as kappa",mp-961682,True,stoichiometric,TiSnPd
TiSnPd,10.753,W/m/K,380.0,BTE,1,full BTE,1.0,,6.119133,216.0,F-43m,half-Heusler (C1b / MgAgAs),,"[""Ti"", ""Ti"", ""Ti"", ""Ti"", ""Sn"", ""Sn"", ""Sn"", ""Sn"", ""Pd"", ""Pd"", ""Pd"", ""Pd""]","[[0.25, 0.75, 0.75], [0.25, 0.25, 0.25], [0.75, 0.75, 0.25], [0.75, 0.25, 0.75], [0.25, 0.25, 0.75], [0.25, 0.75, 0.25], [0.75, 0.25, 0.25], [0.75, 0.75, 0.75], [0.5, 0.0, 0.0], [0.5, 0.5, 0.5], [0.0, 0.0, 0.5], [0.0, 0.5, 0.0]]",A,primitive->conventional (x sqrt2),BTE master (PhononDB/Carrete/npj/SciRep),,https://mdr.nims.go.jp/datasets/374b23f4-ecf9-4888-a89c-ada524ef86b3,,PhononDB (Togo/NIMS MDR),https://mdr.nims.go.jp/datasets/374b23f4-ecf9-4888-a89c-ada524ef86b3,"LTC-calc.log unit cell (PBEsol-relaxed), same file as kappa",mp-961682,True,stoichiometric,TiSnPd
TiSnPd,10.478,W/m/K,390.0,BTE,1,full BTE,1.0,,6.119133,216.0,F-43m,half-Heusler (C1b / MgAgAs),,"[""Ti"", ""Ti"", ""Ti"", ""Ti"", ""Sn"", ""Sn"", ""Sn"", ""Sn"", ""Pd"", ""Pd"", ""Pd"", ""Pd""]","[[0.25, 0.75, 0.75], [0.25, 0.25, 0.25], [0.75, 0.75, 0.25], [0.75, 0.25, 0.75], [0.25, 0.25, 0.75], [0.25, 0.75, 0.25], [0.75, 0.25, 0.25], [0.75, 0.75, 0.75], [0.5, 0.0, 0.0], [0.5, 0.5, 0.5], [0.0, 0.0, 0.5], [0.0, 0.5, 0.0]]",A,primitive->conventional (x sqrt2),BTE master (PhononDB/Carrete/npj/SciRep),,https://mdr.nims.go.jp/datasets/374b23f4-ecf9-4888-a89c-ada524ef86b3,,PhononDB (Togo/NIMS MDR),https://mdr.nims.go.jp/datasets/374b23f4-ecf9-4888-a89c-ada524ef86b3,"LTC-calc.log unit cell (PBEsol-relaxed), same file as kappa",mp-961682,True,stoichiometric,TiSnPd
TiSnPd,10.216,W/m/K,400.0,BTE,1,full BTE,1.0,,6.119133,216.0,F-43m,half-Heusler (C1b / MgAgAs),,"[""Ti"", ""Ti"", ""Ti"", ""Ti"", ""Sn"", ""Sn"", ""Sn"", ""Sn"", ""Pd"", ""Pd"", ""Pd"", ""Pd""]","[[0.25, 0.75, 0.75], [0.25, 0.25, 0.25], [0.75, 0.75, 0.25], [0.75, 0.25, 0.75], [0.25, 0.25, 0.75], [0.25, 0.75, 0.25], [0.75, 0.25, 0.25], [0.75, 0.75, 0.75], [0.5, 0.0, 0.0], [0.5, 0.5, 0.5], [0.0, 0.0, 0.5], [0.0, 0.5, 0.0]]",A,primitive->conventional (x sqrt2),BTE master (PhononDB/Carrete/npj/SciRep),,https://mdr.nims.go.jp/datasets/374b23f4-ecf9-4888-a89c-ada524ef86b3,,PhononDB (Togo/NIMS MDR),https://mdr.nims.go.jp/datasets/374b23f4-ecf9-4888-a89c-ada524ef86b3,"LTC-calc.log unit cell (PBEsol-relaxed), same file as kappa",mp-961682,True,stoichiometric,TiSnPd
TiSnPd,9.968,W/m/K,410.0,BTE,1,full BTE,1.0,,6.119133,216.0,F-43m,half-Heusler (C1b / MgAgAs),,"[""Ti"", ""Ti"", ""Ti"", ""Ti"", ""Sn"", ""Sn"", ""Sn"", ""Sn"", ""Pd"", ""Pd"", ""Pd"", ""Pd""]","[[0.25, 0.75, 0.75], [0.25, 0.25, 0.25], [0.75, 0.75, 0.25], [0.75, 0.25, 0.75], [0.25, 0.25, 0.75], [0.25, 0.75, 0.25], [0.75, 0.25, 0.25], [0.75, 0.75, 0.75], [0.5, 0.0, 0.0], [0.5, 0.5, 0.5], [0.0, 0.0, 0.5], [0.0, 0.5, 0.0]]",A,primitive->conventional (x sqrt2),BTE master (PhononDB/Carrete/npj/SciRep),,https://mdr.nims.go.jp/datasets/374b23f4-ecf9-4888-a89c-ada524ef86b3,,PhononDB (Togo/NIMS MDR),https://mdr.nims.go.jp/datasets/374b23f4-ecf9-4888-a89c-ada524ef86b3,"LTC-calc.log unit cell (PBEsol-relaxed), same file as kappa",mp-961682,True,stoichiometric,TiSnPd
TiSnPd,9.732,W/m/K,420.0,BTE,1,full BTE,1.0,,6.119133,216.0,F-43m,half-Heusler (C1b / MgAgAs),,"[""Ti"", ""Ti"", ""Ti"", ""Ti"", ""Sn"", ""Sn"", ""Sn"", ""Sn"", ""Pd"", ""Pd"", ""Pd"", ""Pd""]","[[0.25, 0.75, 0.75], [0.25, 0.25, 0.25], [0.75, 0.75, 0.25], [0.75, 0.25, 0.75], [0.25, 0.25, 0.75], [0.25, 0.75, 0.25], [0.75, 0.25, 0.25], [0.75, 0.75, 0.75], [0.5, 0.0, 0.0], [0.5, 0.5, 0.5], [0.0, 0.0, 0.5], [0.0, 0.5, 0.0]]",A,primitive->conventional (x sqrt2),BTE master (PhononDB/Carrete/npj/SciRep),,https://mdr.nims.go.jp/datasets/374b23f4-ecf9-4888-a89c-ada524ef86b3,,PhononDB (Togo/NIMS MDR),https://mdr.nims.go.jp/datasets/374b23f4-ecf9-4888-a89c-ada524ef86b3,"LTC-calc.log unit cell (PBEsol-relaxed), same file as kappa",mp-961682,True,stoichiometric,TiSnPd
TiSnPd,9.507,W/m/K,430.0,BTE,1,full BTE,1.0,,6.119133,216.0,F-43m,half-Heusler (C1b / MgAgAs),,"[""Ti"", ""Ti"", ""Ti"", ""Ti"", ""Sn"", ""Sn"", ""Sn"", ""Sn"", ""Pd"", ""Pd"", ""Pd"", ""Pd""]","[[0.25, 0.75, 0.75], [0.25, 0.25, 0.25], [0.75, 0.75, 0.25], [0.75, 0.25, 0.75], [0.25, 0.25, 0.75], [0.25, 0.75, 0.25], [0.75, 0.25, 0.25], [0.75, 0.75, 0.75], [0.5, 0.0, 0.0], [0.5, 0.5, 0.5], [0.0, 0.0, 0.5], [0.0, 0.5, 0.0]]",A,primitive->conventional (x sqrt2),BTE master (PhononDB/Carrete/npj/SciRep),,https://mdr.nims.go.jp/datasets/374b23f4-ecf9-4888-a89c-ada524ef86b3,,PhononDB (Togo/NIMS MDR),https://mdr.nims.go.jp/datasets/374b23f4-ecf9-4888-a89c-ada524ef86b3,"LTC-calc.log unit cell (PBEsol-relaxed), same file as kappa",mp-961682,True,stoichiometric,TiSnPd
TiSnPd,9.293,W/m/K,440.0,BTE,1,full BTE,1.0,,6.119133,216.0,F-43m,half-Heusler (C1b / MgAgAs),,"[""Ti"", ""Ti"", ""Ti"", ""Ti"", ""Sn"", ""Sn"", ""Sn"", ""Sn"", ""Pd"", ""Pd"", ""Pd"", ""Pd""]","[[0.25, 0.75, 0.75], [0.25, 0.25, 0.25], [0.75, 0.75, 0.25], [0.75, 0.25, 0.75], [0.25, 0.25, 0.75], [0.25, 0.75, 0.25], [0.75, 0.25, 0.25], [0.75, 0.75, 0.75], [0.5, 0.0, 0.0], [0.5, 0.5, 0.5], [0.0, 0.0, 0.5], [0.0, 0.5, 0.0]]",A,primitive->conventional (x sqrt2),BTE master (PhononDB/Carrete/npj/SciRep),,https://mdr.nims.go.jp/datasets/374b23f4-ecf9-4888-a89c-ada524ef86b3,,PhononDB (Togo/NIMS MDR),https://mdr.nims.go.jp/datasets/374b23f4-ecf9-4888-a89c-ada524ef86b3,"LTC-calc.log unit cell (PBEsol-relaxed), same file as kappa",mp-961682,True,stoichiometric,TiSnPd
TiSnPd,9.088,W/m/K,450.0,BTE,1,full BTE,1.0,,6.119133,216.0,F-43m,half-Heusler (C1b / MgAgAs),,"[""Ti"", ""Ti"", ""Ti"", ""Ti"", ""Sn"", ""Sn"", ""Sn"", ""Sn"", ""Pd"", ""Pd"", ""Pd"", ""Pd""]","[[0.25, 0.75, 0.75], [0.25, 0.25, 0.25], [0.75, 0.75, 0.25], [0.75, 0.25, 0.75], [0.25, 0.25, 0.75], [0.25, 0.75, 0.25], [0.75, 0.25, 0.25], [0.75, 0.75, 0.75], [0.5, 0.0, 0.0], [0.5, 0.5, 0.5], [0.0, 0.0, 0.5], [0.0, 0.5, 0.0]]",A,primitive->conventional (x sqrt2),BTE master (PhononDB/Carrete/npj/SciRep),,https://mdr.nims.go.jp/datasets/374b23f4-ecf9-4888-a89c-ada524ef86b3,,PhononDB (Togo/NIMS MDR),https://mdr.nims.go.jp/datasets/374b23f4-ecf9-4888-a89c-ada524ef86b3,"LTC-calc.log unit cell (PBEsol-relaxed), same file as kappa",mp-961682,True,stoichiometric,TiSnPd
TiSnPd,8.892,W/m/K,460.0,BTE,1,full BTE,1.0,,6.119133,216.0,F-43m,half-Heusler (C1b / MgAgAs),,"[""Ti"", ""Ti"", ""Ti"", ""Ti"", ""Sn"", ""Sn"", ""Sn"", ""Sn"", ""Pd"", ""Pd"", ""Pd"", ""Pd""]","[[0.25, 0.75, 0.75], [0.25, 0.25, 0.25], [0.75, 0.75, 0.25], [0.75, 0.25, 0.75], [0.25, 0.25, 0.75], [0.25, 0.75, 0.25], [0.75, 0.25, 0.25], [0.75, 0.75, 0.75], [0.5, 0.0, 0.0], [0.5, 0.5, 0.5], [0.0, 0.0, 0.5], [0.0, 0.5, 0.0]]",A,primitive->conventional (x sqrt2),BTE master (PhononDB/Carrete/npj/SciRep),,https://mdr.nims.go.jp/datasets/374b23f4-ecf9-4888-a89c-ada524ef86b3,,PhononDB (Togo/NIMS MDR),https://mdr.nims.go.jp/datasets/374b23f4-ecf9-4888-a89c-ada524ef86b3,"LTC-calc.log unit cell (PBEsol-relaxed), same file as kappa",mp-961682,True,stoichiometric,TiSnPd
TiSnPd,8.704,W/m/K,470.0,BTE,1,full BTE,1.0,,6.119133,216.0,F-43m,half-Heusler (C1b / MgAgAs),,"[""Ti"", ""Ti"", ""Ti"", ""Ti"", ""Sn"", ""Sn"", ""Sn"", ""Sn"", ""Pd"", ""Pd"", ""Pd"", ""Pd""]","[[0.25, 0.75, 0.75], [0.25, 0.25, 0.25], [0.75, 0.75, 0.25], [0.75, 0.25, 0.75], [0.25, 0.25, 0.75], [0.25, 0.75, 0.25], [0.75, 0.25, 0.25], [0.75, 0.75, 0.75], [0.5, 0.0, 0.0], [0.5, 0.5, 0.5], [0.0, 0.0, 0.5], [0.0, 0.5, 0.0]]",A,primitive->conventional (x sqrt2),BTE master (PhononDB/Carrete/npj/SciRep),,https://mdr.nims.go.jp/datasets/374b23f4-ecf9-4888-a89c-ada524ef86b3,,PhononDB (Togo/NIMS MDR),https://mdr.nims.go.jp/datasets/374b23f4-ecf9-4888-a89c-ada524ef86b3,"LTC-calc.log unit cell (PBEsol-relaxed), same file as kappa",mp-961682,True,stoichiometric,TiSnPd
TiSnPd,8.525,W/m/K,480.0,BTE,1,full BTE,1.0,,6.119133,216.0,F-43m,half-Heusler (C1b / MgAgAs),,"[""Ti"", ""Ti"", ""Ti"", ""Ti"", ""Sn"", ""Sn"", ""Sn"", ""Sn"", ""Pd"", ""Pd"", ""Pd"", ""Pd""]","[[0.25, 0.75, 0.75], [0.25, 0.25, 0.25], [0.75, 0.75, 0.25], [0.75, 0.25, 0.75], [0.25, 0.25, 0.75], [0.25, 0.75, 0.25], [0.75, 0.25, 0.25], [0.75, 0.75, 0.75], [0.5, 0.0, 0.0], [0.5, 0.5, 0.5], [0.0, 0.0, 0.5], [0.0, 0.5, 0.0]]",A,primitive->conventional (x sqrt2),BTE master (PhononDB/Carrete/npj/SciRep),,https://mdr.nims.go.jp/datasets/374b23f4-ecf9-4888-a89c-ada524ef86b3,,PhononDB (Togo/NIMS MDR),https://mdr.nims.go.jp/datasets/374b23f4-ecf9-4888-a89c-ada524ef86b3,"LTC-calc.log unit cell (PBEsol-relaxed), same file as kappa",mp-961682,True,stoichiometric,TiSnPd
TiSnPd,8.353,W/m/K,490.0,BTE,1,full BTE,1.0,,6.119133,216.0,F-43m,half-Heusler (C1b / MgAgAs),,"[""Ti"", ""Ti"", ""Ti"", ""Ti"", ""Sn"", ""Sn"", ""Sn"", ""Sn"", ""Pd"", ""Pd"", ""Pd"", ""Pd""]","[[0.25, 0.75, 0.75], [0.25, 0.25, 0.25], [0.75, 0.75, 0.25], [0.75, 0.25, 0.75], [0.25, 0.25, 0.75], [0.25, 0.75, 0.25], [0.75, 0.25, 0.25], [0.75, 0.75, 0.75], [0.5, 0.0, 0.0], [0.5, 0.5, 0.5], [0.0, 0.0, 0.5], [0.0, 0.5, 0.0]]",A,primitive->conventional (x sqrt2),BTE master (PhononDB/Carrete/npj/SciRep),,https://mdr.nims.go.jp/datasets/374b23f4-ecf9-4888-a89c-ada524ef86b3,,PhononDB (Togo/NIMS MDR),https://mdr.nims.go.jp/datasets/374b23f4-ecf9-4888-a89c-ada524ef86b3,"LTC-calc.log unit cell (PBEsol-relaxed), same file as kappa",mp-961682,True,stoichiometric,TiSnPd
TiSnPd,8.188,W/m/K,500.0,BTE,1,full BTE,1.0,,6.119133,216.0,F-43m,half-Heusler (C1b / MgAgAs),,"[""Ti"", ""Ti"", ""Ti"", ""Ti"", ""Sn"", ""Sn"", ""Sn"", ""Sn"", ""Pd"", ""Pd"", ""Pd"", ""Pd""]","[[0.25, 0.75, 0.75], [0.25, 0.25, 0.25], [0.75, 0.75, 0.25], [0.75, 0.25, 0.75], [0.25, 0.25, 0.75], [0.25, 0.75, 0.25], [0.75, 0.25, 0.25], [0.75, 0.75, 0.75], [0.5, 0.0, 0.0], [0.5, 0.5, 0.5], [0.0, 0.0, 0.5], [0.0, 0.5, 0.0]]",A,primitive->conventional (x sqrt2),BTE master (PhononDB/Carrete/npj/SciRep),,https://mdr.nims.go.jp/datasets/374b23f4-ecf9-4888-a89c-ada524ef86b3,,PhononDB (Togo/NIMS MDR),https://mdr.nims.go.jp/datasets/374b23f4-ecf9-4888-a89c-ada524ef86b3,"LTC-calc.log unit cell (PBEsol-relaxed), same file as kappa",mp-961682,True,stoichiometric,TiSnPd
TiSnPd,8.42,W/m/K,500.0,BTE (TDEP),1,full BTE,1.0,,6.119133,216.0,F-43m,half-Heusler (C1b / MgAgAs),,"[""Ti"", ""Ti"", ""Ti"", ""Ti"", ""Sn"", ""Sn"", ""Sn"", ""Sn"", ""Pd"", ""Pd"", ""Pd"", ""Pd""]","[[0.25, 0.75, 0.75], [0.25, 0.25, 0.25], [0.75, 0.75, 0.25], [0.75, 0.25, 0.75], [0.25, 0.25, 0.75], [0.25, 0.75, 0.25], [0.75, 0.25, 0.25], [0.75, 0.75, 0.75], [0.5, 0.0, 0.0], [0.5, 0.5, 0.5], [0.0, 0.0, 0.5], [0.0, 0.5, 0.0]]",A,primitive->conventional (x sqrt2),paper mining,10.1016/j.commatsci.2021.110938,https://arxiv.org/abs/2107.03735,"Appendix A, Table A.1 (arXiv:2107.03735, p.17) - DFT value only; parenthetical ML predictions excluded",PhononDB (Togo/NIMS MDR),https://mdr.nims.go.jp/datasets/374b23f4-ecf9-4888-a89c-ada524ef86b3,"LTC-calc.log unit cell (PBEsol-relaxed), same file as kappa",mp-961682,True,stoichiometric,TiSnPd
TiSnPd,8.42,W/m/K,500.0,TDEP (three-phonon + isotope scattering),1,full BTE,1.0,,6.119133,216.0,F-43m,half-Heusler (C1b / MgAgAs),,"[""Ti"", ""Ti"", ""Ti"", ""Ti"", ""Sn"", ""Sn"", ""Sn"", ""Sn"", ""Pd"", ""Pd"", ""Pd"", ""Pd""]","[[0.25, 0.75, 0.75], [0.25, 0.25, 0.25], [0.75, 0.75, 0.25], [0.75, 0.25, 0.75], [0.25, 0.25, 0.75], [0.25, 0.75, 0.25], [0.75, 0.25, 0.25], [0.75, 0.75, 0.75], [0.5, 0.0, 0.0], [0.5, 0.5, 0.5], [0.0, 0.0, 0.5], [0.0, 0.5, 0.0]]",A,primitive->conventional (x sqrt2),"paper mining (PDF, batch 2)",arxiv:2107.03735v2,,Table A.1,PhononDB (Togo/NIMS MDR),https://mdr.nims.go.jp/datasets/374b23f4-ecf9-4888-a89c-ada524ef86b3,"LTC-calc.log unit cell (PBEsol-relaxed), same file as kappa",mp-961682,True,stoichiometric,TiSnPd
TiSnPd,8.029,W/m/K,510.0,BTE,1,full BTE,1.0,,6.119133,216.0,F-43m,half-Heusler (C1b / MgAgAs),,"[""Ti"", ""Ti"", ""Ti"", ""Ti"", ""Sn"", ""Sn"", ""Sn"", ""Sn"", ""Pd"", ""Pd"", ""Pd"", ""Pd""]","[[0.25, 0.75, 0.75], [0.25, 0.25, 0.25], [0.75, 0.75, 0.25], [0.75, 0.25, 0.75], [0.25, 0.25, 0.75], [0.25, 0.75, 0.25], [0.75, 0.25, 0.25], [0.75, 0.75, 0.75], [0.5, 0.0, 0.0], [0.5, 0.5, 0.5], [0.0, 0.0, 0.5], [0.0, 0.5, 0.0]]",A,primitive->conventional (x sqrt2),BTE master (PhononDB/Carrete/npj/SciRep),,https://mdr.nims.go.jp/datasets/374b23f4-ecf9-4888-a89c-ada524ef86b3,,PhononDB (Togo/NIMS MDR),https://mdr.nims.go.jp/datasets/374b23f4-ecf9-4888-a89c-ada524ef86b3,"LTC-calc.log unit cell (PBEsol-relaxed), same file as kappa",mp-961682,True,stoichiometric,TiSnPd
TiSnPd,7.877,W/m/K,520.0,BTE,1,full BTE,1.0,,6.119133,216.0,F-43m,half-Heusler (C1b / MgAgAs),,"[""Ti"", ""Ti"", ""Ti"", ""Ti"", ""Sn"", ""Sn"", ""Sn"", ""Sn"", ""Pd"", ""Pd"", ""Pd"", ""Pd""]","[[0.25, 0.75, 0.75], [0.25, 0.25, 0.25], [0.75, 0.75, 0.25], [0.75, 0.25, 0.75], [0.25, 0.25, 0.75], [0.25, 0.75, 0.25], [0.75, 0.25, 0.25], [0.75, 0.75, 0.75], [0.5, 0.0, 0.0], [0.5, 0.5, 0.5], [0.0, 0.0, 0.5], [0.0, 0.5, 0.0]]",A,primitive->conventional (x sqrt2),BTE master (PhononDB/Carrete/npj/SciRep),,https://mdr.nims.go.jp/datasets/374b23f4-ecf9-4888-a89c-ada524ef86b3,,PhononDB (Togo/NIMS MDR),https://mdr.nims.go.jp/datasets/374b23f4-ecf9-4888-a89c-ada524ef86b3,"LTC-calc.log unit cell (PBEsol-relaxed), same file as kappa",mp-961682,True,stoichiometric,TiSnPd
TiSnPd,7.73,W/m/K,530.0,BTE,1,full BTE,1.0,,6.119133,216.0,F-43m,half-Heusler (C1b / MgAgAs),,"[""Ti"", ""Ti"", ""Ti"", ""Ti"", ""Sn"", ""Sn"", ""Sn"", ""Sn"", ""Pd"", ""Pd"", ""Pd"", ""Pd""]","[[0.25, 0.75, 0.75], [0.25, 0.25, 0.25], [0.75, 0.75, 0.25], [0.75, 0.25, 0.75], [0.25, 0.25, 0.75], [0.25, 0.75, 0.25], [0.75, 0.25, 0.25], [0.75, 0.75, 0.75], [0.5, 0.0, 0.0], [0.5, 0.5, 0.5], [0.0, 0.0, 0.5], [0.0, 0.5, 0.0]]",A,primitive->conventional (x sqrt2),BTE master (PhononDB/Carrete/npj/SciRep),,https://mdr.nims.go.jp/datasets/374b23f4-ecf9-4888-a89c-ada524ef86b3,,PhononDB (Togo/NIMS MDR),https://mdr.nims.go.jp/datasets/374b23f4-ecf9-4888-a89c-ada524ef86b3,"LTC-calc.log unit cell (PBEsol-relaxed), same file as kappa",mp-961682,True,stoichiometric,TiSnPd
TiSnPd,7.589,W/m/K,540.0,BTE,1,full BTE,1.0,,6.119133,216.0,F-43m,half-Heusler (C1b / MgAgAs),,"[""Ti"", ""Ti"", ""Ti"", ""Ti"", ""Sn"", ""Sn"", ""Sn"", ""Sn"", ""Pd"", ""Pd"", ""Pd"", ""Pd""]","[[0.25, 0.75, 0.75], [0.25, 0.25, 0.25], [0.75, 0.75, 0.25], [0.75, 0.25, 0.75], [0.25, 0.25, 0.75], [0.25, 0.75, 0.25], [0.75, 0.25, 0.25], [0.75, 0.75, 0.75], [0.5, 0.0, 0.0], [0.5, 0.5, 0.5], [0.0, 0.0, 0.5], [0.0, 0.5, 0.0]]",A,primitive->conventional (x sqrt2),BTE master (PhononDB/Carrete/npj/SciRep),,https://mdr.nims.go.jp/datasets/374b23f4-ecf9-4888-a89c-ada524ef86b3,,PhononDB (Togo/NIMS MDR),https://mdr.nims.go.jp/datasets/374b23f4-ecf9-4888-a89c-ada524ef86b3,"LTC-calc.log unit cell (PBEsol-relaxed), same file as kappa",mp-961682,True,stoichiometric,TiSnPd
TiSnPd,7.452,W/m/K,550.0,BTE,1,full BTE,1.0,,6.119133,216.0,F-43m,half-Heusler (C1b / MgAgAs),,"[""Ti"", ""Ti"", ""Ti"", ""Ti"", ""Sn"", ""Sn"", ""Sn"", ""Sn"", ""Pd"", ""Pd"", ""Pd"", ""Pd""]","[[0.25, 0.75, 0.75], [0.25, 0.25, 0.25], [0.75, 0.75, 0.25], [0.75, 0.25, 0.75], [0.25, 0.25, 0.75], [0.25, 0.75, 0.25], [0.75, 0.25, 0.25], [0.75, 0.75, 0.75], [0.5, 0.0, 0.0], [0.5, 0.5, 0.5], [0.0, 0.0, 0.5], [0.0, 0.5, 0.0]]",A,primitive->conventional (x sqrt2),BTE master (PhononDB/Carrete/npj/SciRep),,https://mdr.nims.go.jp/datasets/374b23f4-ecf9-4888-a89c-ada524ef86b3,,PhononDB (Togo/NIMS MDR),https://mdr.nims.go.jp/datasets/374b23f4-ecf9-4888-a89c-ada524ef86b3,"LTC-calc.log unit cell (PBEsol-relaxed), same file as kappa",mp-961682,True,stoichiometric,TiSnPd
TiSnPd,7.321,W/m/K,560.0,BTE,1,full BTE,1.0,,6.119133,216.0,F-43m,half-Heusler (C1b / MgAgAs),,"[""Ti"", ""Ti"", ""Ti"", ""Ti"", ""Sn"", ""Sn"", ""Sn"", ""Sn"", ""Pd"", ""Pd"", ""Pd"", ""Pd""]","[[0.25, 0.75, 0.75], [0.25, 0.25, 0.25], [0.75, 0.75, 0.25], [0.75, 0.25, 0.75], [0.25, 0.25, 0.75], [0.25, 0.75, 0.25], [0.75, 0.25, 0.25], [0.75, 0.75, 0.75], [0.5, 0.0, 0.0], [0.5, 0.5, 0.5], [0.0, 0.0, 0.5], [0.0, 0.5, 0.0]]",A,primitive->conventional (x sqrt2),BTE master (PhononDB/Carrete/npj/SciRep),,https://mdr.nims.go.jp/datasets/374b23f4-ecf9-4888-a89c-ada524ef86b3,,PhononDB (Togo/NIMS MDR),https://mdr.nims.go.jp/datasets/374b23f4-ecf9-4888-a89c-ada524ef86b3,"LTC-calc.log unit cell (PBEsol-relaxed), same file as kappa",mp-961682,True,stoichiometric,TiSnPd
TiSnPd,7.194,W/m/K,570.0,BTE,1,full BTE,1.0,,6.119133,216.0,F-43m,half-Heusler (C1b / MgAgAs),,"[""Ti"", ""Ti"", ""Ti"", ""Ti"", ""Sn"", ""Sn"", ""Sn"", ""Sn"", ""Pd"", ""Pd"", ""Pd"", ""Pd""]","[[0.25, 0.75, 0.75], [0.25, 0.25, 0.25], [0.75, 0.75, 0.25], [0.75, 0.25, 0.75], [0.25, 0.25, 0.75], [0.25, 0.75, 0.25], [0.75, 0.25, 0.25], [0.75, 0.75, 0.75], [0.5, 0.0, 0.0], [0.5, 0.5, 0.5], [0.0, 0.0, 0.5], [0.0, 0.5, 0.0]]",A,primitive->conventional (x sqrt2),BTE master (PhononDB/Carrete/npj/SciRep),,https://mdr.nims.go.jp/datasets/374b23f4-ecf9-4888-a89c-ada524ef86b3,,PhononDB (Togo/NIMS MDR),https://mdr.nims.go.jp/datasets/374b23f4-ecf9-4888-a89c-ada524ef86b3,"LTC-calc.log unit cell (PBEsol-relaxed), same file as kappa",mp-961682,True,stoichiometric,TiSnPd
TiSnPd,7.072,W/m/K,580.0,BTE,1,full BTE,1.0,,6.119133,216.0,F-43m,half-Heusler (C1b / MgAgAs),,"[""Ti"", ""Ti"", ""Ti"", ""Ti"", ""Sn"", ""Sn"", ""Sn"", ""Sn"", ""Pd"", ""Pd"", ""Pd"", ""Pd""]","[[0.25, 0.75, 0.75], [0.25, 0.25, 0.25], [0.75, 0.75, 0.25], [0.75, 0.25, 0.75], [0.25, 0.25, 0.75], [0.25, 0.75, 0.25], [0.75, 0.25, 0.25], [0.75, 0.75, 0.75], [0.5, 0.0, 0.0], [0.5, 0.5, 0.5], [0.0, 0.0, 0.5], [0.0, 0.5, 0.0]]",A,primitive->conventional (x sqrt2),BTE master (PhononDB/Carrete/npj/SciRep),,https://mdr.nims.go.jp/datasets/374b23f4-ecf9-4888-a89c-ada524ef86b3,,PhononDB (Togo/NIMS MDR),https://mdr.nims.go.jp/datasets/374b23f4-ecf9-4888-a89c-ada524ef86b3,"LTC-calc.log unit cell (PBEsol-relaxed), same file as kappa",mp-961682,True,stoichiometric,TiSnPd
TiSnPd,6.954,W/m/K,590.0,BTE,1,full BTE,1.0,,6.119133,216.0,F-43m,half-Heusler (C1b / MgAgAs),,"[""Ti"", ""Ti"", ""Ti"", ""Ti"", ""Sn"", ""Sn"", ""Sn"", ""Sn"", ""Pd"", ""Pd"", ""Pd"", ""Pd""]","[[0.25, 0.75, 0.75], [0.25, 0.25, 0.25], [0.75, 0.75, 0.25], [0.75, 0.25, 0.75], [0.25, 0.25, 0.75], [0.25, 0.75, 0.25], [0.75, 0.25, 0.25], [0.75, 0.75, 0.75], [0.5, 0.0, 0.0], [0.5, 0.5, 0.5], [0.0, 0.0, 0.5], [0.0, 0.5, 0.0]]",A,primitive->conventional (x sqrt2),BTE master (PhononDB/Carrete/npj/SciRep),,https://mdr.nims.go.jp/datasets/374b23f4-ecf9-4888-a89c-ada524ef86b3,,PhononDB (Togo/NIMS MDR),https://mdr.nims.go.jp/datasets/374b23f4-ecf9-4888-a89c-ada524ef86b3,"LTC-calc.log unit cell (PBEsol-relaxed), same file as kappa",mp-961682,True,stoichiometric,TiSnPd
TiSnPd,6.84,W/m/K,600.0,BTE,1,full BTE,1.0,,6.119133,216.0,F-43m,half-Heusler (C1b / MgAgAs),,"[""Ti"", ""Ti"", ""Ti"", ""Ti"", ""Sn"", ""Sn"", ""Sn"", ""Sn"", ""Pd"", ""Pd"", ""Pd"", ""Pd""]","[[0.25, 0.75, 0.75], [0.25, 0.25, 0.25], [0.75, 0.75, 0.25], [0.75, 0.25, 0.75], [0.25, 0.25, 0.75], [0.25, 0.75, 0.25], [0.75, 0.25, 0.25], [0.75, 0.75, 0.75], [0.5, 0.0, 0.0], [0.5, 0.5, 0.5], [0.0, 0.0, 0.5], [0.0, 0.5, 0.0]]",A,primitive->conventional (x sqrt2),BTE master (PhononDB/Carrete/npj/SciRep),,https://mdr.nims.go.jp/datasets/374b23f4-ecf9-4888-a89c-ada524ef86b3,,PhononDB (Togo/NIMS MDR),https://mdr.nims.go.jp/datasets/374b23f4-ecf9-4888-a89c-ada524ef86b3,"LTC-calc.log unit cell (PBEsol-relaxed), same file as kappa",mp-961682,True,stoichiometric,TiSnPd
TiSnPd,6.729,W/m/K,610.0,BTE,1,full BTE,1.0,,6.119133,216.0,F-43m,half-Heusler (C1b / MgAgAs),,"[""Ti"", ""Ti"", ""Ti"", ""Ti"", ""Sn"", ""Sn"", ""Sn"", ""Sn"", ""Pd"", ""Pd"", ""Pd"", ""Pd""]","[[0.25, 0.75, 0.75], [0.25, 0.25, 0.25], [0.75, 0.75, 0.25], [0.75, 0.25, 0.75], [0.25, 0.25, 0.75], [0.25, 0.75, 0.25], [0.75, 0.25, 0.25], [0.75, 0.75, 0.75], [0.5, 0.0, 0.0], [0.5, 0.5, 0.5], [0.0, 0.0, 0.5], [0.0, 0.5, 0.0]]",A,primitive->conventional (x sqrt2),BTE master (PhononDB/Carrete/npj/SciRep),,https://mdr.nims.go.jp/datasets/374b23f4-ecf9-4888-a89c-ada524ef86b3,,PhononDB (Togo/NIMS MDR),https://mdr.nims.go.jp/datasets/374b23f4-ecf9-4888-a89c-ada524ef86b3,"LTC-calc.log unit cell (PBEsol-relaxed), same file as kappa",mp-961682,True,stoichiometric,TiSnPd
TiSnPd,6.622,W/m/K,620.0,BTE,1,full BTE,1.0,,6.119133,216.0,F-43m,half-Heusler (C1b / MgAgAs),,"[""Ti"", ""Ti"", ""Ti"", ""Ti"", ""Sn"", ""Sn"", ""Sn"", ""Sn"", ""Pd"", ""Pd"", ""Pd"", ""Pd""]","[[0.25, 0.75, 0.75], [0.25, 0.25, 0.25], [0.75, 0.75, 0.25], [0.75, 0.25, 0.75], [0.25, 0.25, 0.75], [0.25, 0.75, 0.25], [0.75, 0.25, 0.25], [0.75, 0.75, 0.75], [0.5, 0.0, 0.0], [0.5, 0.5, 0.5], [0.0, 0.0, 0.5], [0.0, 0.5, 0.0]]",A,primitive->conventional (x sqrt2),BTE master (PhononDB/Carrete/npj/SciRep),,https://mdr.nims.go.jp/datasets/374b23f4-ecf9-4888-a89c-ada524ef86b3,,PhononDB (Togo/NIMS MDR),https://mdr.nims.go.jp/datasets/374b23f4-ecf9-4888-a89c-ada524ef86b3,"LTC-calc.log unit cell (PBEsol-relaxed), same file as kappa",mp-961682,True,stoichiometric,TiSnPd
TiSnPd,6.519,W/m/K,630.0,BTE,1,full BTE,1.0,,6.119133,216.0,F-43m,half-Heusler (C1b / MgAgAs),,"[""Ti"", ""Ti"", ""Ti"", ""Ti"", ""Sn"", ""Sn"", ""Sn"", ""Sn"", ""Pd"", ""Pd"", ""Pd"", ""Pd""]","[[0.25, 0.75, 0.75], [0.25, 0.25, 0.25], [0.75, 0.75, 0.25], [0.75, 0.25, 0.75], [0.25, 0.25, 0.75], [0.25, 0.75, 0.25], [0.75, 0.25, 0.25], [0.75, 0.75, 0.75], [0.5, 0.0, 0.0], [0.5, 0.5, 0.5], [0.0, 0.0, 0.5], [0.0, 0.5, 0.0]]",A,primitive->conventional (x sqrt2),BTE master (PhononDB/Carrete/npj/SciRep),,https://mdr.nims.go.jp/datasets/374b23f4-ecf9-4888-a89c-ada524ef86b3,,PhononDB (Togo/NIMS MDR),https://mdr.nims.go.jp/datasets/374b23f4-ecf9-4888-a89c-ada524ef86b3,"LTC-calc.log unit cell (PBEsol-relaxed), same file as kappa",mp-961682,True,stoichiometric,TiSnPd
TiSnPd,6.419,W/m/K,640.0,BTE,1,full BTE,1.0,,6.119133,216.0,F-43m,half-Heusler (C1b / MgAgAs),,"[""Ti"", ""Ti"", ""Ti"", ""Ti"", ""Sn"", ""Sn"", ""Sn"", ""Sn"", ""Pd"", ""Pd"", ""Pd"", ""Pd""]","[[0.25, 0.75, 0.75], [0.25, 0.25, 0.25], [0.75, 0.75, 0.25], [0.75, 0.25, 0.75], [0.25, 0.25, 0.75], [0.25, 0.75, 0.25], [0.75, 0.25, 0.25], [0.75, 0.75, 0.75], [0.5, 0.0, 0.0], [0.5, 0.5, 0.5], [0.0, 0.0, 0.5], [0.0, 0.5, 0.0]]",A,primitive->conventional (x sqrt2),BTE master (PhononDB/Carrete/npj/SciRep),,https://mdr.nims.go.jp/datasets/374b23f4-ecf9-4888-a89c-ada524ef86b3,,PhononDB (Togo/NIMS MDR),https://mdr.nims.go.jp/datasets/374b23f4-ecf9-4888-a89c-ada524ef86b3,"LTC-calc.log unit cell (PBEsol-relaxed), same file as kappa",mp-961682,True,stoichiometric,TiSnPd
TiSnPd,6.321,W/m/K,650.0,BTE,1,full BTE,1.0,,6.119133,216.0,F-43m,half-Heusler (C1b / MgAgAs),,"[""Ti"", ""Ti"", ""Ti"", ""Ti"", ""Sn"", ""Sn"", ""Sn"", ""Sn"", ""Pd"", ""Pd"", ""Pd"", ""Pd""]","[[0.25, 0.75, 0.75], [0.25, 0.25, 0.25], [0.75, 0.75, 0.25], [0.75, 0.25, 0.75], [0.25, 0.25, 0.75], [0.25, 0.75, 0.25], [0.75, 0.25, 0.25], [0.75, 0.75, 0.75], [0.5, 0.0, 0.0], [0.5, 0.5, 0.5], [0.0, 0.0, 0.5], [0.0, 0.5, 0.0]]",A,primitive->conventional (x sqrt2),BTE master (PhononDB/Carrete/npj/SciRep),,https://mdr.nims.go.jp/datasets/374b23f4-ecf9-4888-a89c-ada524ef86b3,,PhononDB (Togo/NIMS MDR),https://mdr.nims.go.jp/datasets/374b23f4-ecf9-4888-a89c-ada524ef86b3,"LTC-calc.log unit cell (PBEsol-relaxed), same file as kappa",mp-961682,True,stoichiometric,TiSnPd
TiSnPd,6.227,W/m/K,660.0,BTE,1,full BTE,1.0,,6.119133,216.0,F-43m,half-Heusler (C1b / MgAgAs),,"[""Ti"", ""Ti"", ""Ti"", ""Ti"", ""Sn"", ""Sn"", ""Sn"", ""Sn"", ""Pd"", ""Pd"", ""Pd"", ""Pd""]","[[0.25, 0.75, 0.75], [0.25, 0.25, 0.25], [0.75, 0.75, 0.25], [0.75, 0.25, 0.75], [0.25, 0.25, 0.75], [0.25, 0.75, 0.25], [0.75, 0.25, 0.25], [0.75, 0.75, 0.75], [0.5, 0.0, 0.0], [0.5, 0.5, 0.5], [0.0, 0.0, 0.5], [0.0, 0.5, 0.0]]",A,primitive->conventional (x sqrt2),BTE master (PhononDB/Carrete/npj/SciRep),,https://mdr.nims.go.jp/datasets/374b23f4-ecf9-4888-a89c-ada524ef86b3,,PhononDB (Togo/NIMS MDR),https://mdr.nims.go.jp/datasets/374b23f4-ecf9-4888-a89c-ada524ef86b3,"LTC-calc.log unit cell (PBEsol-relaxed), same file as kappa",mp-961682,True,stoichiometric,TiSnPd
TiSnPd,6.136,W/m/K,670.0,BTE,1,full BTE,1.0,,6.119133,216.0,F-43m,half-Heusler (C1b / MgAgAs),,"[""Ti"", ""Ti"", ""Ti"", ""Ti"", ""Sn"", ""Sn"", ""Sn"", ""Sn"", ""Pd"", ""Pd"", ""Pd"", ""Pd""]","[[0.25, 0.75, 0.75], [0.25, 0.25, 0.25], [0.75, 0.75, 0.25], [0.75, 0.25, 0.75], [0.25, 0.25, 0.75], [0.25, 0.75, 0.25], [0.75, 0.25, 0.25], [0.75, 0.75, 0.75], [0.5, 0.0, 0.0], [0.5, 0.5, 0.5], [0.0, 0.0, 0.5], [0.0, 0.5, 0.0]]",A,primitive->conventional (x sqrt2),BTE master (PhononDB/Carrete/npj/SciRep),,https://mdr.nims.go.jp/datasets/374b23f4-ecf9-4888-a89c-ada524ef86b3,,PhononDB (Togo/NIMS MDR),https://mdr.nims.go.jp/datasets/374b23f4-ecf9-4888-a89c-ada524ef86b3,"LTC-calc.log unit cell (PBEsol-relaxed), same file as kappa",mp-961682,True,stoichiometric,TiSnPd
TiSnPd,6.047,W/m/K,680.0,BTE,1,full BTE,1.0,,6.119133,216.0,F-43m,half-Heusler (C1b / MgAgAs),,"[""Ti"", ""Ti"", ""Ti"", ""Ti"", ""Sn"", ""Sn"", ""Sn"", ""Sn"", ""Pd"", ""Pd"", ""Pd"", ""Pd""]","[[0.25, 0.75, 0.75], [0.25, 0.25, 0.25], [0.75, 0.75, 0.25], [0.75, 0.25, 0.75], [0.25, 0.25, 0.75], [0.25, 0.75, 0.25], [0.75, 0.25, 0.25], [0.75, 0.75, 0.75], [0.5, 0.0, 0.0], [0.5, 0.5, 0.5], [0.0, 0.0, 0.5], [0.0, 0.5, 0.0]]",A,primitive->conventional (x sqrt2),BTE master (PhononDB/Carrete/npj/SciRep),,https://mdr.nims.go.jp/datasets/374b23f4-ecf9-4888-a89c-ada524ef86b3,,PhononDB (Togo/NIMS MDR),https://mdr.nims.go.jp/datasets/374b23f4-ecf9-4888-a89c-ada524ef86b3,"LTC-calc.log unit cell (PBEsol-relaxed), same file as kappa",mp-961682,True,stoichiometric,TiSnPd
TiSnPd,5.96,W/m/K,690.0,BTE,1,full BTE,1.0,,6.119133,216.0,F-43m,half-Heusler (C1b / MgAgAs),,"[""Ti"", ""Ti"", ""Ti"", ""Ti"", ""Sn"", ""Sn"", ""Sn"", ""Sn"", ""Pd"", ""Pd"", ""Pd"", ""Pd""]","[[0.25, 0.75, 0.75], [0.25, 0.25, 0.25], [0.75, 0.75, 0.25], [0.75, 0.25, 0.75], [0.25, 0.25, 0.75], [0.25, 0.75, 0.25], [0.75, 0.25, 0.25], [0.75, 0.75, 0.75], [0.5, 0.0, 0.0], [0.5, 0.5, 0.5], [0.0, 0.0, 0.5], [0.0, 0.5, 0.0]]",A,primitive->conventional (x sqrt2),BTE master (PhononDB/Carrete/npj/SciRep),,https://mdr.nims.go.jp/datasets/374b23f4-ecf9-4888-a89c-ada524ef86b3,,PhononDB (Togo/NIMS MDR),https://mdr.nims.go.jp/datasets/374b23f4-ecf9-4888-a89c-ada524ef86b3,"LTC-calc.log unit cell (PBEsol-relaxed), same file as kappa",mp-961682,True,stoichiometric,TiSnPd
TiSnPd,5.877,W/m/K,700.0,BTE,1,full BTE,1.0,,6.119133,216.0,F-43m,half-Heusler (C1b / MgAgAs),,"[""Ti"", ""Ti"", ""Ti"", ""Ti"", ""Sn"", ""Sn"", ""Sn"", ""Sn"", ""Pd"", ""Pd"", ""Pd"", ""Pd""]","[[0.25, 0.75, 0.75], [0.25, 0.25, 0.25], [0.75, 0.75, 0.25], [0.75, 0.25, 0.75], [0.25, 0.25, 0.75], [0.25, 0.75, 0.25], [0.75, 0.25, 0.25], [0.75, 0.75, 0.75], [0.5, 0.0, 0.0], [0.5, 0.5, 0.5], [0.0, 0.0, 0.5], [0.0, 0.5, 0.0]]",A,primitive->conventional (x sqrt2),BTE master (PhononDB/Carrete/npj/SciRep),,https://mdr.nims.go.jp/datasets/374b23f4-ecf9-4888-a89c-ada524ef86b3,,PhononDB (Togo/NIMS MDR),https://mdr.nims.go.jp/datasets/374b23f4-ecf9-4888-a89c-ada524ef86b3,"LTC-calc.log unit cell (PBEsol-relaxed), same file as kappa",mp-961682,True,stoichiometric,TiSnPd
TiSnPd,5.795,W/m/K,710.0,BTE,1,full BTE,1.0,,6.119133,216.0,F-43m,half-Heusler (C1b / MgAgAs),,"[""Ti"", ""Ti"", ""Ti"", ""Ti"", ""Sn"", ""Sn"", ""Sn"", ""Sn"", ""Pd"", ""Pd"", ""Pd"", ""Pd""]","[[0.25, 0.75, 0.75], [0.25, 0.25, 0.25], [0.75, 0.75, 0.25], [0.75, 0.25, 0.75], [0.25, 0.25, 0.75], [0.25, 0.75, 0.25], [0.75, 0.25, 0.25], [0.75, 0.75, 0.75], [0.5, 0.0, 0.0], [0.5, 0.5, 0.5], [0.0, 0.0, 0.5], [0.0, 0.5, 0.0]]",A,primitive->conventional (x sqrt2),BTE master (PhononDB/Carrete/npj/SciRep),,https://mdr.nims.go.jp/datasets/374b23f4-ecf9-4888-a89c-ada524ef86b3,,PhononDB (Togo/NIMS MDR),https://mdr.nims.go.jp/datasets/374b23f4-ecf9-4888-a89c-ada524ef86b3,"LTC-calc.log unit cell (PBEsol-relaxed), same file as kappa",mp-961682,True,stoichiometric,TiSnPd
TiSnPd,5.716,W/m/K,720.0,BTE,1,full BTE,1.0,,6.119133,216.0,F-43m,half-Heusler (C1b / MgAgAs),,"[""Ti"", ""Ti"", ""Ti"", ""Ti"", ""Sn"", ""Sn"", ""Sn"", ""Sn"", ""Pd"", ""Pd"", ""Pd"", ""Pd""]","[[0.25, 0.75, 0.75], [0.25, 0.25, 0.25], [0.75, 0.75, 0.25], [0.75, 0.25, 0.75], [0.25, 0.25, 0.75], [0.25, 0.75, 0.25], [0.75, 0.25, 0.25], [0.75, 0.75, 0.75], [0.5, 0.0, 0.0], [0.5, 0.5, 0.5], [0.0, 0.0, 0.5], [0.0, 0.5, 0.0]]",A,primitive->conventional (x sqrt2),BTE master (PhononDB/Carrete/npj/SciRep),,https://mdr.nims.go.jp/datasets/374b23f4-ecf9-4888-a89c-ada524ef86b3,,PhononDB (Togo/NIMS MDR),https://mdr.nims.go.jp/datasets/374b23f4-ecf9-4888-a89c-ada524ef86b3,"LTC-calc.log unit cell (PBEsol-relaxed), same file as kappa",mp-961682,True,stoichiometric,TiSnPd
TiSnPd,5.639,W/m/K,730.0,BTE,1,full BTE,1.0,,6.119133,216.0,F-43m,half-Heusler (C1b / MgAgAs),,"[""Ti"", ""Ti"", ""Ti"", ""Ti"", ""Sn"", ""Sn"", ""Sn"", ""Sn"", ""Pd"", ""Pd"", ""Pd"", ""Pd""]","[[0.25, 0.75, 0.75], [0.25, 0.25, 0.25], [0.75, 0.75, 0.25], [0.75, 0.25, 0.75], [0.25, 0.25, 0.75], [0.25, 0.75, 0.25], [0.75, 0.25, 0.25], [0.75, 0.75, 0.75], [0.5, 0.0, 0.0], [0.5, 0.5, 0.5], [0.0, 0.0, 0.5], [0.0, 0.5, 0.0]]",A,primitive->conventional (x sqrt2),BTE master (PhononDB/Carrete/npj/SciRep),,https://mdr.nims.go.jp/datasets/374b23f4-ecf9-4888-a89c-ada524ef86b3,,PhononDB (Togo/NIMS MDR),https://mdr.nims.go.jp/datasets/374b23f4-ecf9-4888-a89c-ada524ef86b3,"LTC-calc.log unit cell (PBEsol-relaxed), same file as kappa",mp-961682,True,stoichiometric,TiSnPd
TiSnPd,5.564,W/m/K,740.0,BTE,1,full BTE,1.0,,6.119133,216.0,F-43m,half-Heusler (C1b / MgAgAs),,"[""Ti"", ""Ti"", ""Ti"", ""Ti"", ""Sn"", ""Sn"", ""Sn"", ""Sn"", ""Pd"", ""Pd"", ""Pd"", ""Pd""]","[[0.25, 0.75, 0.75], [0.25, 0.25, 0.25], [0.75, 0.75, 0.25], [0.75, 0.25, 0.75], [0.25, 0.25, 0.75], [0.25, 0.75, 0.25], [0.75, 0.25, 0.25], [0.75, 0.75, 0.75], [0.5, 0.0, 0.0], [0.5, 0.5, 0.5], [0.0, 0.0, 0.5], [0.0, 0.5, 0.0]]",A,primitive->conventional (x sqrt2),BTE master (PhononDB/Carrete/npj/SciRep),,https://mdr.nims.go.jp/datasets/374b23f4-ecf9-4888-a89c-ada524ef86b3,,PhononDB (Togo/NIMS MDR),https://mdr.nims.go.jp/datasets/374b23f4-ecf9-4888-a89c-ada524ef86b3,"LTC-calc.log unit cell (PBEsol-relaxed), same file as kappa",mp-961682,True,stoichiometric,TiSnPd
TiSnPd,5.491,W/m/K,750.0,BTE,1,full BTE,1.0,,6.119133,216.0,F-43m,half-Heusler (C1b / MgAgAs),,"[""Ti"", ""Ti"", ""Ti"", ""Ti"", ""Sn"", ""Sn"", ""Sn"", ""Sn"", ""Pd"", ""Pd"", ""Pd"", ""Pd""]","[[0.25, 0.75, 0.75], [0.25, 0.25, 0.25], [0.75, 0.75, 0.25], [0.75, 0.25, 0.75], [0.25, 0.25, 0.75], [0.25, 0.75, 0.25], [0.75, 0.25, 0.25], [0.75, 0.75, 0.75], [0.5, 0.0, 0.0], [0.5, 0.5, 0.5], [0.0, 0.0, 0.5], [0.0, 0.5, 0.0]]",A,primitive->conventional (x sqrt2),BTE master (PhononDB/Carrete/npj/SciRep),,https://mdr.nims.go.jp/datasets/374b23f4-ecf9-4888-a89c-ada524ef86b3,,PhononDB (Togo/NIMS MDR),https://mdr.nims.go.jp/datasets/374b23f4-ecf9-4888-a89c-ada524ef86b3,"LTC-calc.log unit cell (PBEsol-relaxed), same file as kappa",mp-961682,True,stoichiometric,TiSnPd
TiSnPd,5.42,W/m/K,760.0,BTE,1,full BTE,1.0,,6.119133,216.0,F-43m,half-Heusler (C1b / MgAgAs),,"[""Ti"", ""Ti"", ""Ti"", ""Ti"", ""Sn"", ""Sn"", ""Sn"", ""Sn"", ""Pd"", ""Pd"", ""Pd"", ""Pd""]","[[0.25, 0.75, 0.75], [0.25, 0.25, 0.25], [0.75, 0.75, 0.25], [0.75, 0.25, 0.75], [0.25, 0.25, 0.75], [0.25, 0.75, 0.25], [0.75, 0.25, 0.25], [0.75, 0.75, 0.75], [0.5, 0.0, 0.0], [0.5, 0.5, 0.5], [0.0, 0.0, 0.5], [0.0, 0.5, 0.0]]",A,primitive->conventional (x sqrt2),BTE master (PhononDB/Carrete/npj/SciRep),,https://mdr.nims.go.jp/datasets/374b23f4-ecf9-4888-a89c-ada524ef86b3,,PhononDB (Togo/NIMS MDR),https://mdr.nims.go.jp/datasets/374b23f4-ecf9-4888-a89c-ada524ef86b3,"LTC-calc.log unit cell (PBEsol-relaxed), same file as kappa",mp-961682,True,stoichiometric,TiSnPd
TiSnPd,5.351,W/m/K,770.0,BTE,1,full BTE,1.0,,6.119133,216.0,F-43m,half-Heusler (C1b / MgAgAs),,"[""Ti"", ""Ti"", ""Ti"", ""Ti"", ""Sn"", ""Sn"", ""Sn"", ""Sn"", ""Pd"", ""Pd"", ""Pd"", ""Pd""]","[[0.25, 0.75, 0.75], [0.25, 0.25, 0.25], [0.75, 0.75, 0.25], [0.75, 0.25, 0.75], [0.25, 0.25, 0.75], [0.25, 0.75, 0.25], [0.75, 0.25, 0.25], [0.75, 0.75, 0.75], [0.5, 0.0, 0.0], [0.5, 0.5, 0.5], [0.0, 0.0, 0.5], [0.0, 0.5, 0.0]]",A,primitive->conventional (x sqrt2),BTE master (PhononDB/Carrete/npj/SciRep),,https://mdr.nims.go.jp/datasets/374b23f4-ecf9-4888-a89c-ada524ef86b3,,PhononDB (Togo/NIMS MDR),https://mdr.nims.go.jp/datasets/374b23f4-ecf9-4888-a89c-ada524ef86b3,"LTC-calc.log unit cell (PBEsol-relaxed), same file as kappa",mp-961682,True,stoichiometric,TiSnPd
