Repository: Shivamrandive747/Thermalconductivity_prediction

# Calibrating first-principles lattice thermal conductivity to experiment

**A curated half-Heusler dataset and a validated transfer function.**

Published first-principles transport calculations of lattice thermal conductivity exceed what
laboratories measure for the same compound by a **median factor of 1.55**. That offset is regular
enough to be removed in closed form:

$$\kappa_L^{\mathrm{expt}}(T) \;=\; \kappa_L^{\mathrm{BTE}}(T)\;\min\!\left[c\left(\tfrac{T}{300}\right)^{p},\,1\right],
\qquad c = 0.51,\quad p = 0.80$$

Inside a domain of applicability declared before the validation set was scored, this places

File: data/Target_Materials/HEUSLER_KAPPA_TRAINING_SET.csv (part 156 of 192)
formula,kappa_L,kappa_units,temperature_K,method,method_tier,tier_name,weight,kappa_basis,struct_a_A,struct_spacegroup,struct_sg_symbol,struct_prototype,struct_site_ordering,struct_species,struct_frac_coords,struct_grade,lattice_convention,source,source_doi,source_url,source_location,struct_source,struct_source_url,struct_source_detail,struct_id,struct_same_paper_as_kappa,stoichiometry,parent_formula
TiSnPd,5.283,W/m/K,780.0,BTE,1,full BTE,1.0,,6.119133,216.0,F-43m,half-Heusler (C1b / MgAgAs),,"[""Ti"", ""Ti"", ""Ti"", ""Ti"", ""Sn"", ""Sn"", ""Sn"", ""Sn"", ""Pd"", ""Pd"", ""Pd"", ""Pd""]","[[0.25, 0.75, 0.75], [0.25, 0.25, 0.25], [0.75, 0.75, 0.25], [0.75, 0.25, 0.75], [0.25, 0.25, 0.75], [0.25, 0.75, 0.25], [0.75, 0.25, 0.25], [0.75, 0.75, 0.75], [0.5, 0.0, 0.0], [0.5, 0.5, 0.5], [0.0, 0.0, 0.5], [0.0, 0.5, 0.0]]",A,primitive->conventional (x sqrt2),BTE master (PhononDB/Carrete/npj/SciRep),,https://mdr.nims.go.jp/datasets/374b23f4-ecf9-4888-a89c-ada524ef86b3,,PhononDB (Togo/NIMS MDR),https://mdr.nims.go.jp/datasets/374b23f4-ecf9-4888-a89c-ada524ef86b3,"LTC-calc.log unit cell (PBEsol-relaxed), same file as kappa",mp-961682,True,stoichiometric,TiSnPd
TiSnPd,5.217,W/m/K,790.0,BTE,1,full BTE,1.0,,6.119133,216.0,F-43m,half-Heusler (C1b / MgAgAs),,"[""Ti"", ""Ti"", ""Ti"", ""Ti"", ""Sn"", ""Sn"", ""Sn"", ""Sn"", ""Pd"", ""Pd"", ""Pd"", ""Pd""]","[[0.25, 0.75, 0.75], [0.25, 0.25, 0.25], [0.75, 0.75, 0.25], [0.75, 0.25, 0.75], [0.25, 0.25, 0.75], [0.25, 0.75, 0.25], [0.75, 0.25, 0.25], [0.75, 0.75, 0.75], [0.5, 0.0, 0.0], [0.5, 0.5, 0.5], [0.0, 0.0, 0.5], [0.0, 0.5, 0.0]]",A,primitive->conventional (x sqrt2),BTE master (PhononDB/Carrete/npj/SciRep),,https://mdr.nims.go.jp/datasets/374b23f4-ecf9-4888-a89c-ada524ef86b3,,PhononDB (Togo/NIMS MDR),https://mdr.nims.go.jp/datasets/374b23f4-ecf9-4888-a89c-ada524ef86b3,"LTC-calc.log unit cell (PBEsol-relaxed), same file as kappa",mp-961682,True,stoichiometric,TiSnPd
TiSnPd,5.153,W/m/K,800.0,BTE,1,full BTE,1.0,,6.119133,216.0,F-43m,half-Heusler (C1b / MgAgAs),,"[""Ti"", ""Ti"", ""Ti"", ""Ti"", ""Sn"", ""Sn"", ""Sn"", ""Sn"", ""Pd"", ""Pd"", ""Pd"", ""Pd""]","[[0.25, 0.75, 0.75], [0.25, 0.25, 0.25], [0.75, 0.75, 0.25], [0.75, 0.25, 0.75], [0.25, 0.25, 0.75], [0.25, 0.75, 0.25], [0.75, 0.25, 0.25], [0.75, 0.75, 0.75], [0.5, 0.0, 0.0], [0.5, 0.5, 0.5], [0.0, 0.0, 0.5], [0.0, 0.5, 0.0]]",A,primitive->conventional (x sqrt2),BTE master (PhononDB/Carrete/npj/SciRep),,https://mdr.nims.go.jp/datasets/374b23f4-ecf9-4888-a89c-ada524ef86b3,,PhononDB (Togo/NIMS MDR),https://mdr.nims.go.jp/datasets/374b23f4-ecf9-4888-a89c-ada524ef86b3,"LTC-calc.log unit cell (PBEsol-relaxed), same file as kappa",mp-961682,True,stoichiometric,TiSnPd
TiSnPd,5.09,W/m/K,810.0,BTE,1,full BTE,1.0,,6.119133,216.0,F-43m,half-Heusler (C1b / MgAgAs),,"[""Ti"", ""Ti"", ""Ti"", ""Ti"", ""Sn"", ""Sn"", ""Sn"", ""Sn"", ""Pd"", ""Pd"", ""Pd"", ""Pd""]","[[0.25, 0.75, 0.75], [0.25, 0.25, 0.25], [0.75, 0.75, 0.25], [0.75, 0.25, 0.75], [0.25, 0.25, 0.75], [0.25, 0.75, 0.25], [0.75, 0.25, 0.25], [0.75, 0.75, 0.75], [0.5, 0.0, 0.0], [0.5, 0.5, 0.5], [0.0, 0.0, 0.5], [0.0, 0.5, 0.0]]",A,primitive->conventional (x sqrt2),BTE master (PhononDB/Carrete/npj/SciRep),,https://mdr.nims.go.jp/datasets/374b23f4-ecf9-4888-a89c-ada524ef86b3,,PhononDB (Togo/NIMS MDR),https://mdr.nims.go.jp/datasets/374b23f4-ecf9-4888-a89c-ada524ef86b3,"LTC-calc.log unit cell (PBEsol-relaxed), same file as kappa",mp-961682,True,stoichiometric,TiSnPd
TiSnPd,5.029,W/m/K,820.0,BTE,1,full BTE,1.0,,6.119133,216.0,F-43m,half-Heusler (C1b / MgAgAs),,"[""Ti"", ""Ti"", ""Ti"", ""Ti"", ""Sn"", ""Sn"", ""Sn"", ""Sn"", ""Pd"", ""Pd"", ""Pd"", ""Pd""]","[[0.25, 0.75, 0.75], [0.25, 0.25, 0.25], [0.75, 0.75, 0.25], [0.75, 0.25, 0.75], [0.25, 0.25, 0.75], [0.25, 0.75, 0.25], [0.75, 0.25, 0.25], [0.75, 0.75, 0.75], [0.5, 0.0, 0.0], [0.5, 0.5, 0.5], [0.0, 0.0, 0.5], [0.0, 0.5, 0.0]]",A,primitive->conventional (x sqrt2),BTE master (PhononDB/Carrete/npj/SciRep),,https://mdr.nims.go.jp/datasets/374b23f4-ecf9-4888-a89c-ada524ef86b3,,PhononDB (Togo/NIMS MDR),https://mdr.nims.go.jp/datasets/374b23f4-ecf9-4888-a89c-ada524ef86b3,"LTC-calc.log unit cell (PBEsol-relaxed), same file as kappa",mp-961682,True,stoichiometric,TiSnPd
TiSnPd,4.97,W/m/K,830.0,BTE,1,full BTE,1.0,,6.119133,216.0,F-43m,half-Heusler (C1b / MgAgAs),,"[""Ti"", ""Ti"", ""Ti"", ""Ti"", ""Sn"", ""Sn"", ""Sn"", ""Sn"", ""Pd"", ""Pd"", ""Pd"", ""Pd""]","[[0.25, 0.75, 0.75], [0.25, 0.25, 0.25], [0.75, 0.75, 0.25], [0.75, 0.25, 0.75], [0.25, 0.25, 0.75], [0.25, 0.75, 0.25], [0.75, 0.25, 0.25], [0.75, 0.75, 0.75], [0.5, 0.0, 0.0], [0.5, 0.5, 0.5], [0.0, 0.0, 0.5], [0.0, 0.5, 0.0]]",A,primitive->conventional (x sqrt2),BTE master (PhononDB/Carrete/npj/SciRep),,https://mdr.nims.go.jp/datasets/374b23f4-ecf9-4888-a89c-ada524ef86b3,,PhononDB (Togo/NIMS MDR),https://mdr.nims.go.jp/datasets/374b23f4-ecf9-4888-a89c-ada524ef86b3,"LTC-calc.log unit cell (PBEsol-relaxed), same file as kappa",mp-961682,True,stoichiometric,TiSnPd
TiSnPd,4.912,W/m/K,840.0,BTE,1,full BTE,1.0,,6.119133,216.0,F-43m,half-Heusler (C1b / MgAgAs),,"[""Ti"", ""Ti"", ""Ti"", ""Ti"", ""Sn"", ""Sn"", ""Sn"", ""Sn"", ""Pd"", ""Pd"", ""Pd"", ""Pd""]","[[0.25, 0.75, 0.75], [0.25, 0.25, 0.25], [0.75, 0.75, 0.25], [0.75, 0.25, 0.75], [0.25, 0.25, 0.75], [0.25, 0.75, 0.25], [0.75, 0.25, 0.25], [0.75, 0.75, 0.75], [0.5, 0.0, 0.0], [0.5, 0.5, 0.5], [0.0, 0.0, 0.5], [0.0, 0.5, 0.0]]",A,primitive->conventional (x sqrt2),BTE master (PhononDB/Carrete/npj/SciRep),,https://mdr.nims.go.jp/datasets/374b23f4-ecf9-4888-a89c-ada524ef86b3,,PhononDB (Togo/NIMS MDR),https://mdr.nims.go.jp/datasets/374b23f4-ecf9-4888-a89c-ada524ef86b3,"LTC-calc.log unit cell (PBEsol-relaxed), same file as kappa",mp-961682,True,stoichiometric,TiSnPd
TiSnPd,4.855,W/m/K,850.0,BTE,1,full BTE,1.0,,6.119133,216.0,F-43m,half-Heusler (C1b / MgAgAs),,"[""Ti"", ""Ti"", ""Ti"", ""Ti"", ""Sn"", ""Sn"", ""Sn"", ""Sn"", ""Pd"", ""Pd"", ""Pd"", ""Pd""]","[[0.25, 0.75, 0.75], [0.25, 0.25, 0.25], [0.75, 0.75, 0.25], [0.75, 0.25, 0.75], [0.25, 0.25, 0.75], [0.25, 0.75, 0.25], [0.75, 0.25, 0.25], [0.75, 0.75, 0.75], [0.5, 0.0, 0.0], [0.5, 0.5, 0.5], [0.0, 0.0, 0.5], [0.0, 0.5, 0.0]]",A,primitive->conventional (x sqrt2),BTE master (PhononDB/Carrete/npj/SciRep),,https://mdr.nims.go.jp/datasets/374b23f4-ecf9-4888-a89c-ada524ef86b3,,PhononDB (Togo/NIMS MDR),https://mdr.nims.go.jp/datasets/374b23f4-ecf9-4888-a89c-ada524ef86b3,"LTC-calc.log unit cell (PBEsol-relaxed), same file as kappa",mp-961682,True,stoichiometric,TiSnPd
TiSnPd,4.799,W/m/K,860.0,BTE,1,full BTE,1.0,,6.119133,216.0,F-43m,half-Heusler (C1b / MgAgAs),,"[""Ti"", ""Ti"", ""Ti"", ""Ti"", ""Sn"", ""Sn"", ""Sn"", ""Sn"", ""Pd"", ""Pd"", ""Pd"", ""Pd""]","[[0.25, 0.75, 0.75], [0.25, 0.25, 0.25], [0.75, 0.75, 0.25], [0.75, 0.25, 0.75], [0.25, 0.25, 0.75], [0.25, 0.75, 0.25], [0.75, 0.25, 0.25], [0.75, 0.75, 0.75], [0.5, 0.0, 0.0], [0.5, 0.5, 0.5], [0.0, 0.0, 0.5], [0.0, 0.5, 0.0]]",A,primitive->conventional (x sqrt2),BTE master (PhononDB/Carrete/npj/SciRep),,https://mdr.nims.go.jp/datasets/374b23f4-ecf9-4888-a89c-ada524ef86b3,,PhononDB (Togo/NIMS MDR),https://mdr.nims.go.jp/datasets/374b23f4-ecf9-4888-a89c-ada524ef86b3,"LTC-calc.log unit cell (PBEsol-relaxed), same file as kappa",mp-961682,True,stoichiometric,TiSnPd
TiSnPd,4.745,W/m/K,870.0,BTE,1,full BTE,1.0,,6.119133,216.0,F-43m,half-Heusler (C1b / MgAgAs),,"[""Ti"", ""Ti"", ""Ti"", ""Ti"", ""Sn"", ""Sn"", ""Sn"", ""Sn"", ""Pd"", ""Pd"", ""Pd"", ""Pd""]","[[0.25, 0.75, 0.75], [0.25, 0.25, 0.25], [0.75, 0.75, 0.25], [0.75, 0.25, 0.75], [0.25, 0.25, 0.75], [0.25, 0.75, 0.25], [0.75, 0.25, 0.25], [0.75, 0.75, 0.75], [0.5, 0.0, 0.0], [0.5, 0.5, 0.5], [0.0, 0.0, 0.5], [0.0, 0.5, 0.0]]",A,primitive->conventional (x sqrt2),BTE master (PhononDB/Carrete/npj/SciRep),,https://mdr.nims.go.jp/datasets/374b23f4-ecf9-4888-a89c-ada524ef86b3,,PhononDB (Togo/NIMS MDR),https://mdr.nims.go.jp/datasets/374b23f4-ecf9-4888-a89c-ada524ef86b3,"LTC-calc.log unit cell (PBEsol-relaxed), same file as kappa",mp-961682,True,stoichiometric,TiSnPd
TiSnPd,4.692,W/m/K,880.0,BTE,1,full BTE,1.0,,6.119133,216.0,F-43m,half-Heusler (C1b / MgAgAs),,"[""Ti"", ""Ti"", ""Ti"", ""Ti"", ""Sn"", ""Sn"", ""Sn"", ""Sn"", ""Pd"", ""Pd"", ""Pd"", ""Pd""]","[[0.25, 0.75, 0.75], [0.25, 0.25, 0.25], [0.75, 0.75, 0.25], [0.75, 0.25, 0.75], [0.25, 0.25, 0.75], [0.25, 0.75, 0.25], [0.75, 0.25, 0.25], [0.75, 0.75, 0.75], [0.5, 0.0, 0.0], [0.5, 0.5, 0.5], [0.0, 0.0, 0.5], [0.0, 0.5, 0.0]]",A,primitive->conventional (x sqrt2),BTE master (PhononDB/Carrete/npj/SciRep),,https://mdr.nims.go.jp/datasets/374b23f4-ecf9-4888-a89c-ada524ef86b3,,PhononDB (Togo/NIMS MDR),https://mdr.nims.go.jp/datasets/374b23f4-ecf9-4888-a89c-ada524ef86b3,"LTC-calc.log unit cell (PBEsol-relaxed), same file as kappa",mp-961682,True,stoichiometric,TiSnPd
TiSnPd,4.64,W/m/K,890.0,BTE,1,full BTE,1.0,,6.119133,216.0,F-43m,half-Heusler (C1b / MgAgAs),,"[""Ti"", ""Ti"", ""Ti"", ""Ti"", ""Sn"", ""Sn"", ""Sn"", ""Sn"", ""Pd"", ""Pd"", ""Pd"", ""Pd""]","[[0.25, 0.75, 0.75], [0.25, 0.25, 0.25], [0.75, 0.75, 0.25], [0.75, 0.25, 0.75], [0.25, 0.25, 0.75], [0.25, 0.75, 0.25], [0.75, 0.25, 0.25], [0.75, 0.75, 0.75], [0.5, 0.0, 0.0], [0.5, 0.5, 0.5], [0.0, 0.0, 0.5], [0.0, 0.5, 0.0]]",A,primitive->conventional (x sqrt2),BTE master (PhononDB/Carrete/npj/SciRep),,https://mdr.nims.go.jp/datasets/374b23f4-ecf9-4888-a89c-ada524ef86b3,,PhononDB (Togo/NIMS MDR),https://mdr.nims.go.jp/datasets/374b23f4-ecf9-4888-a89c-ada524ef86b3,"LTC-calc.log unit cell (PBEsol-relaxed), same file as kappa",mp-961682,True,stoichiometric,TiSnPd
TiSnPd,4.589,W/m/K,900.0,BTE,1,full BTE,1.0,,6.119133,216.0,F-43m,half-Heusler (C1b / MgAgAs),,"[""Ti"", ""Ti"", ""Ti"", ""Ti"", ""Sn"", ""Sn"", ""Sn"", ""Sn"", ""Pd"", ""Pd"", ""Pd"", ""Pd""]","[[0.25, 0.75, 0.75], [0.25, 0.25, 0.25], [0.75, 0.75, 0.25], [0.75, 0.25, 0.75], [0.25, 0.25, 0.75], [0.25, 0.75, 0.25], [0.75, 0.25, 0.25], [0.75, 0.75, 0.75], [0.5, 0.0, 0.0], [0.5, 0.5, 0.5], [0.0, 0.0, 0.5], [0.0, 0.5, 0.0]]",A,primitive->conventional (x sqrt2),BTE master (PhononDB/Carrete/npj/SciRep),,https://mdr.nims.go.jp/datasets/374b23f4-ecf9-4888-a89c-ada524ef86b3,,PhononDB (Togo/NIMS MDR),https://mdr.nims.go.jp/datasets/374b23f4-ecf9-4888-a89c-ada524ef86b3,"LTC-calc.log unit cell (PBEsol-relaxed), same file as kappa",mp-961682,True,stoichiometric,TiSnPd
TiSnPd,4.539,W/m/K,910.0,BTE,1,full BTE,1.0,,6.119133,216.0,F-43m,half-Heusler (C1b / MgAgAs),,"[""Ti"", ""Ti"", ""Ti"", ""Ti"", ""Sn"", ""Sn"", ""Sn"", ""Sn"", ""Pd"", ""Pd"", ""Pd"", ""Pd""]","[[0.25, 0.75, 0.75], [0.25, 0.25, 0.25], [0.75, 0.75, 0.25], [0.75, 0.25, 0.75], [0.25, 0.25, 0.75], [0.25, 0.75, 0.25], [0.75, 0.25, 0.25], [0.75, 0.75, 0.75], [0.5, 0.0, 0.0], [0.5, 0.5, 0.5], [0.0, 0.0, 0.5], [0.0, 0.5, 0.0]]",A,primitive->conventional (x sqrt2),BTE master (PhononDB/Carrete/npj/SciRep),,https://mdr.nims.go.jp/datasets/374b23f4-ecf9-4888-a89c-ada524ef86b3,,PhononDB (Togo/NIMS MDR),https://mdr.nims.go.jp/datasets/374b23f4-ecf9-4888-a89c-ada524ef86b3,"LTC-calc.log unit cell (PBEsol-relaxed), same file as kappa",mp-961682,True,stoichiometric,TiSnPd
TiSnPd,4.491,W/m/K,920.0,BTE,1,full BTE,1.0,,6.119133,216.0,F-43m,half-Heusler (C1b / MgAgAs),,"[""Ti"", ""Ti"", ""Ti"", ""Ti"", ""Sn"", ""Sn"", ""Sn"", ""Sn"", ""Pd"", ""Pd"", ""Pd"", ""Pd""]","[[0.25, 0.75, 0.75], [0.25, 0.25, 0.25], [0.75, 0.75, 0.25], [0.75, 0.25, 0.75], [0.25, 0.25, 0.75], [0.25, 0.75, 0.25], [0.75, 0.25, 0.25], [0.75, 0.75, 0.75], [0.5, 0.0, 0.0], [0.5, 0.5, 0.5], [0.0, 0.0, 0.5], [0.0, 0.5, 0.0]]",A,primitive->conventional (x sqrt2),BTE master (PhononDB/Carrete/npj/SciRep),,https://mdr.nims.go.jp/datasets/374b23f4-ecf9-4888-a89c-ada524ef86b3,,PhononDB (Togo/NIMS MDR),https://mdr.nims.go.jp/datasets/374b23f4-ecf9-4888-a89c-ada524ef86b3,"LTC-calc.log unit cell (PBEsol-relaxed), same file as kappa",mp-961682,True,stoichiometric,TiSnPd
TiSnPd,4.443,W/m/K,930.0,BTE,1,full BTE,1.0,,6.119133,216.0,F-43m,half-Heusler (C1b / MgAgAs),,"[""Ti"", ""Ti"", ""Ti"", ""Ti"", ""Sn"", ""Sn"", ""Sn"", ""Sn"", ""Pd"", ""Pd"", ""Pd"", ""Pd""]","[[0.25, 0.75, 0.75], [0.25, 0.25, 0.25], [0.75, 0.75, 0.25], [0.75, 0.25, 0.75], [0.25, 0.25, 0.75], [0.25, 0.75, 0.25], [0.75, 0.25, 0.25], [0.75, 0.75, 0.75], [0.5, 0.0, 0.0], [0.5, 0.5, 0.5], [0.0, 0.0, 0.5], [0.0, 0.5, 0.0]]",A,primitive->conventional (x sqrt2),BTE master (PhononDB/Carrete/npj/SciRep),,https://mdr.nims.go.jp/datasets/374b23f4-ecf9-4888-a89c-ada524ef86b3,,PhononDB (Togo/NIMS MDR),https://mdr.nims.go.jp/datasets/374b23f4-ecf9-4888-a89c-ada524ef86b3,"LTC-calc.log unit cell (PBEsol-relaxed), same file as kappa",mp-961682,True,stoichiometric,TiSnPd
TiSnPd,4.397,W/m/K,940.0,BTE,1,full BTE,1.0,,6.119133,216.0,F-43m,half-Heusler (C1b / MgAgAs),,"[""Ti"", ""Ti"", ""Ti"", ""Ti"", ""Sn"", ""Sn"", ""Sn"", ""Sn"", ""Pd"", ""Pd"", ""Pd"", ""Pd""]","[[0.25, 0.75, 0.75], [0.25, 0.25, 0.25], [0.75, 0.75, 0.25], [0.75, 0.25, 0.75], [0.25, 0.25, 0.75], [0.25, 0.75, 0.25], [0.75, 0.25, 0.25], [0.75, 0.75, 0.75], [0.5, 0.0, 0.0], [0.5, 0.5, 0.5], [0.0, 0.0, 0.5], [0.0, 0.5, 0.0]]",A,primitive->conventional (x sqrt2),BTE master (PhononDB/Carrete/npj/SciRep),,https://mdr.nims.go.jp/datasets/374b23f4-ecf9-4888-a89c-ada524ef86b3,,PhononDB (Togo/NIMS MDR),https://mdr.nims.go.jp/datasets/374b23f4-ecf9-4888-a89c-ada524ef86b3,"LTC-calc.log unit cell (PBEsol-relaxed), same file as kappa",mp-961682,True,stoichiometric,TiSnPd
TiSnPd,4.351,W/m/K,950.0,BTE,1,full BTE,1.0,,6.119133,216.0,F-43m,half-Heusler (C1b / MgAgAs),,"[""Ti"", ""Ti"", ""Ti"", ""Ti"", ""Sn"", ""Sn"", ""Sn"", ""Sn"", ""Pd"", ""Pd"", ""Pd"", ""Pd""]","[[0.25, 0.75, 0.75], [0.25, 0.25, 0.25], [0.75, 0.75, 0.25], [0.75, 0.25, 0.75], [0.25, 0.25, 0.75], [0.25, 0.75, 0.25], [0.75, 0.25, 0.25], [0.75, 0.75, 0.75], [0.5, 0.0, 0.0], [0.5, 0.5, 0.5], [0.0, 0.0, 0.5], [0.0, 0.5, 0.0]]",A,primitive->conventional (x sqrt2),BTE master (PhononDB/Carrete/npj/SciRep),,https://mdr.nims.go.jp/datasets/374b23f4-ecf9-4888-a89c-ada524ef86b3,,PhononDB (Togo/NIMS MDR),https://mdr.nims.go.jp/datasets/374b23f4-ecf9-4888-a89c-ada524ef86b3,"LTC-calc.log unit cell (PBEsol-relaxed), same file as kappa",mp-961682,True,stoichiometric,TiSnPd
TiSnPd,4.307,W/m/K,960.0,BTE,1,full BTE,1.0,,6.119133,216.0,F-43m,half-Heusler (C1b / MgAgAs),,"[""Ti"", ""Ti"", ""Ti"", ""Ti"", ""Sn"", ""Sn"", ""Sn"", ""Sn"", ""Pd"", ""Pd"", ""Pd"", ""Pd""]","[[0.25, 0.75, 0.75], [0.25, 0.25, 0.25], [0.75, 0.75, 0.25], [0.75, 0.25, 0.75], [0.25, 0.25, 0.75], [0.25, 0.75, 0.25], [0.75, 0.25, 0.25], [0.75, 0.75, 0.75], [0.5, 0.0, 0.0], [0.5, 0.5, 0.5], [0.0, 0.0, 0.5], [0.0, 0.5, 0.0]]",A,primitive->conventional (x sqrt2),BTE master (PhononDB/Carrete/npj/SciRep),,https://mdr.nims.go.jp/datasets/374b23f4-ecf9-4888-a89c-ada524ef86b3,,PhononDB (Togo/NIMS MDR),https://mdr.nims.go.jp/datasets/374b23f4-ecf9-4888-a89c-ada524ef86b3,"LTC-calc.log unit cell (PBEsol-relaxed), same file as kappa",mp-961682,True,stoichiometric,TiSnPd
TiSnPd,4.263,W/m/K,970.0,BTE,1,full BTE,1.0,,6.119133,216.0,F-43m,half-Heusler (C1b / MgAgAs),,"[""Ti"", ""Ti"", ""Ti"", ""Ti"", ""Sn"", ""Sn"", ""Sn"", ""Sn"", ""Pd"", ""Pd"", ""Pd"", ""Pd""]","[[0.25, 0.75, 0.75], [0.25, 0.25, 0.25], [0.75, 0.75, 0.25], [0.75, 0.25, 0.75], [0.25, 0.25, 0.75], [0.25, 0.75, 0.25], [0.75, 0.25, 0.25], [0.75, 0.75, 0.75], [0.5, 0.0, 0.0], [0.5, 0.5, 0.5], [0.0, 0.0, 0.5], [0.0, 0.5, 0.0]]",A,primitive->conventional (x sqrt2),BTE master (PhononDB/Carrete/npj/SciRep),,https://mdr.nims.go.jp/datasets/374b23f4-ecf9-4888-a89c-ada524ef86b3,,PhononDB (Togo/NIMS MDR),https://mdr.nims.go.jp/datasets/374b23f4-ecf9-4888-a89c-ada524ef86b3,"LTC-calc.log unit cell (PBEsol-relaxed), same file as kappa",mp-961682,True,stoichiometric,TiSnPd
TiSnPd,4.22,W/m/K,980.0,BTE,1,full BTE,1.0,,6.119133,216.0,F-43m,half-Heusler (C1b / MgAgAs),,"[""Ti"", ""Ti"", ""Ti"", ""Ti"", ""Sn"", ""Sn"", ""Sn"", ""Sn"", ""Pd"", ""Pd"", ""Pd"", ""Pd""]","[[0.25, 0.75, 0.75], [0.25, 0.25, 0.25], [0.75, 0.75, 0.25], [0.75, 0.25, 0.75], [0.25, 0.25, 0.75], [0.25, 0.75, 0.25], [0.75, 0.25, 0.25], [0.75, 0.75, 0.75], [0.5, 0.0, 0.0], [0.5, 0.5, 0.5], [0.0, 0.0, 0.5], [0.0, 0.5, 0.0]]",A,primitive->conventional (x sqrt2),BTE master (PhononDB/Carrete/npj/SciRep),,https://mdr.nims.go.jp/datasets/374b23f4-ecf9-4888-a89c-ada524ef86b3,,PhononDB (Togo/NIMS MDR),https://mdr.nims.go.jp/datasets/374b23f4-ecf9-4888-a89c-ada524ef86b3,"LTC-calc.log unit cell (PBEsol-relaxed), same file as kappa",mp-961682,True,stoichiometric,TiSnPd
TiSnPd,4.178,W/m/K,990.0,BTE,1,full BTE,1.0,,6.119133,216.0,F-43m,half-Heusler (C1b / MgAgAs),,"[""Ti"", ""Ti"", ""Ti"", ""Ti"", ""Sn"", ""Sn"", ""Sn"", ""Sn"", ""Pd"", ""Pd"", ""Pd"", ""Pd""]","[[0.25, 0.75, 0.75], [0.25, 0.25, 0.25], [0.75, 0.75, 0.25], [0.75, 0.25, 0.75], [0.25, 0.25, 0.75], [0.25, 0.75, 0.25], [0.75, 0.25, 0.25], [0.75, 0.75, 0.75], [0.5, 0.0, 0.0], [0.5, 0.5, 0.5], [0.0, 0.0, 0.5], [0.0, 0.5, 0.0]]",A,primitive->conventional (x sqrt2),BTE master (PhononDB/Carrete/npj/SciRep),,https://mdr.nims.go.jp/datasets/374b23f4-ecf9-4888-a89c-ada524ef86b3,,PhononDB (Togo/NIMS MDR),https://mdr.nims.go.jp/datasets/374b23f4-ecf9-4888-a89c-ada524ef86b3,"LTC-calc.log unit cell (PBEsol-relaxed), same file as kappa",mp-961682,True,stoichiometric,TiSnPd
TiSnPd,4.137,W/m/K,1000.0,BTE,1,full BTE,1.0,,6.119133,216.0,F-43m,half-Heusler (C1b / MgAgAs),,"[""Ti"", ""Ti"", ""Ti"", ""Ti"", ""Sn"", ""Sn"", ""Sn"", ""Sn"", ""Pd"", ""Pd"", ""Pd"", ""Pd""]","[[0.25, 0.75, 0.75], [0.25, 0.25, 0.25], [0.75, 0.75, 0.25], [0.75, 0.25, 0.75], [0.25, 0.25, 0.75], [0.25, 0.75, 0.25], [0.75, 0.25, 0.25], [0.75, 0.75, 0.75], [0.5, 0.0, 0.0], [0.5, 0.5, 0.5], [0.0, 0.0, 0.5], [0.0, 0.5, 0.0]]",A,primitive->conventional (x sqrt2),BTE master (PhononDB/Carrete/npj/SciRep),,https://mdr.nims.go.jp/datasets/374b23f4-ecf9-4888-a89c-ada524ef86b3,,PhononDB (Togo/NIMS MDR),https://mdr.nims.go.jp/datasets/374b23f4-ecf9-4888-a89c-ada524ef86b3,"LTC-calc.log unit cell (PBEsol-relaxed), same file as kappa",mp-961682,True,stoichiometric,TiSnPd
TiSnPt,24.613,W/m/K,200.0,BTE,1,full BTE,1.0,,6.145862,216.0,F-43m,half-Heusler (C1b / MgAgAs),,"[""Ti"", ""Ti"", ""Ti"", ""Ti"", ""Sn"", ""Sn"", ""Sn"", ""Sn"", ""Pt"", ""Pt"", ""Pt"", ""Pt""]","[[0.0, 0.0, 0.0], [0.0, 0.5, 0.5], [0.5, 0.0, 0.5], [0.5, 0.5, 0.0], [0.5, 0.0, 0.0], [0.5, 0.5, 0.5], [0.0, 0.0, 0.5], [0.0, 0.5, 0.0], [0.25, 0.25, 0.75], [0.25, 0.75, 0.25], [0.75, 0.25, 0.25], [0.75, 0.75, 0.75]]",A,primitive->conventional (x sqrt2),BTE master (PhononDB/Carrete/npj/SciRep),,https://mdr.nims.go.jp/datasets/0327bb7f-ceb9-471d-9003-127a418f749f,,PhononDB (Togo/NIMS MDR),https://mdr.nims.go.jp/datasets/0327bb7f-ceb9-471d-9003-127a418f749f,"LTC-calc.log unit cell (PBEsol-relaxed), same file as kappa",mp-30847,True,stoichiometric,TiSnPt
TiSnPt,23.296,W/m/K,210.0,BTE,1,full BTE,1.0,,6.145862,216.0,F-43m,half-Heusler (C1b / MgAgAs),,"[""Ti"", ""Ti"", ""Ti"", ""Ti"", ""Sn"", ""Sn"", ""Sn"", ""Sn"", ""Pt"", ""Pt"", ""Pt"", ""Pt""]","[[0.0, 0.0, 0.0], [0.0, 0.5, 0.5], [0.5, 0.0, 0.5], [0.5, 0.5, 0.0], [0.5, 0.0, 0.0], [0.5, 0.5, 0.5], [0.0, 0.0, 0.5], [0.0, 0.5, 0.0], [0.25, 0.25, 0.75], [0.25, 0.75, 0.25], [0.75, 0.25, 0.25], [0.75, 0.75, 0.75]]",A,primitive->conventional (x sqrt2),BTE master (PhononDB/Carrete/npj/SciRep),,https://mdr.nims.go.jp/datasets/0327bb7f-ceb9-471d-9003-127a418f749f,,PhononDB (Togo/NIMS MDR),https://mdr.nims.go.jp/datasets/0327bb7f-ceb9-471d-9003-127a418f749f,"LTC-calc.log unit cell (PBEsol-relaxed), same file as kappa",mp-30847,True,stoichiometric,TiSnPt
TiSnPt,22.12,W/m/K,220.0,BTE,1,full BTE,1.0,,6.145862,216.0,F-43m,half-Heusler (C1b / MgAgAs),,"[""Ti"", ""Ti"", ""Ti"", ""Ti"", ""Sn"", ""Sn"", ""Sn"", ""Sn"", ""Pt"", ""Pt"", ""Pt"", ""Pt""]","[[0.0, 0.0, 0.0], [0.0, 0.5, 0.5], [0.5, 0.0, 0.5], [0.5, 0.5, 0.0], [0.5, 0.0, 0.0], [0.5, 0.5, 0.5], [0.0, 0.0, 0.5], [0.0, 0.5, 0.0], [0.25, 0.25, 0.75], [0.25, 0.75, 0.25], [0.75, 0.25, 0.25], [0.75, 0.75, 0.75]]",A,primitive->conventional (x sqrt2),BTE master (PhononDB/Carrete/npj/SciRep),,https://mdr.nims.go.jp/datasets/0327bb7f-ceb9-471d-9003-127a418f749f,,PhononDB (Togo/NIMS MDR),https://mdr.nims.go.jp/datasets/0327bb7f-ceb9-471d-9003-127a418f749f,"LTC-calc.log unit cell (PBEsol-relaxed), same file as kappa",mp-30847,True,stoichiometric,TiSnPt
TiSnPt,21.064,W/m/K,230.0,BTE,1,full BTE,1.0,,6.145862,216.0,F-43m,half-Heusler (C1b / MgAgAs),,"[""Ti"", ""Ti"", ""Ti"", ""Ti"", ""Sn"", ""Sn"", ""Sn"", ""Sn"", ""Pt"", ""Pt"", ""Pt"", ""Pt""]","[[0.0, 0.0, 0.0], [0.0, 0.5, 0.5], [0.5, 0.0, 0.5], [0.5, 0.5, 0.0], [0.5, 0.0, 0.0], [0.5, 0.5, 0.5], [0.0, 0.0, 0.5], [0.0, 0.5, 0.0], [0.25, 0.25, 0.75], [0.25, 0.75, 0.25], [0.75, 0.25, 0.25], [0.75, 0.75, 0.75]]",A,primitive->conventional (x sqrt2),BTE master (PhononDB/Carrete/npj/SciRep),,https://mdr.nims.go.jp/datasets/0327bb7f-ceb9-471d-9003-127a418f749f,,PhononDB (Togo/NIMS MDR),https://mdr.nims.go.jp/datasets/0327bb7f-ceb9-471d-9003-127a418f749f,"LTC-calc.log unit cell (PBEsol-relaxed), same file as kappa",mp-30847,True,stoichiometric,TiSnPt
TiSnPt,20.109,W/m/K,240.0,BTE,1,full BTE,1.0,,6.145862,216.0,F-43m,half-Heusler (C1b / MgAgAs),,"[""Ti"", ""Ti"", ""Ti"", ""Ti"", ""Sn"", ""Sn"", ""Sn"", ""Sn"", ""Pt"", ""Pt"", ""Pt"", ""Pt""]","[[0.0, 0.0, 0.0], [0.0, 0.5, 0.5], [0.5, 0.0, 0.5], [0.5, 0.5, 0.0], [0.5, 0.0, 0.0], [0.5, 0.5, 0.5], [0.0, 0.0, 0.5], [0.0, 0.5, 0.0], [0.25, 0.25, 0.75], [0.25, 0.75, 0.25], [0.75, 0.25, 0.25], [0.75, 0.75, 0.75]]",A,primitive->conventional (x sqrt2),BTE master (PhononDB/Carrete/npj/SciRep),,https://mdr.nims.go.jp/datasets/0327bb7f-ceb9-471d-9003-127a418f749f,,PhononDB (Togo/NIMS MDR),https://mdr.nims.go.jp/datasets/0327bb7f-ceb9-471d-9003-127a418f749f,"LTC-calc.log unit cell (PBEsol-relaxed), same file as kappa",mp-30847,True,stoichiometric,TiSnPt
TiSnPt,19.241,W/m/K,250.0,BTE,1,full BTE,1.0,,6.145862,216.0,F-43m,half-Heusler (C1b / MgAgAs),,"[""Ti"", ""Ti"", ""Ti"", ""Ti"", ""Sn"", ""Sn"", ""Sn"", ""Sn"", ""Pt"", ""Pt"", ""Pt"", ""Pt""]","[[0.0, 0.0, 0.0], [0.0, 0.5, 0.5], [0.5, 0.0, 0.5], [0.5, 0.5, 0.0], [0.5, 0.0, 0.0], [0.5, 0.5, 0.5], [0.0, 0.0, 0.5], [0.0, 0.5, 0.0], [0.25, 0.25, 0.75], [0.25, 0.75, 0.25], [0.75, 0.25, 0.25], [0.75, 0.75, 0.75]]",A,primitive->conventional (x sqrt2),BTE master (PhononDB/Carrete/npj/SciRep),,https://mdr.nims.go.jp/datasets/0327bb7f-ceb9-471d-9003-127a418f749f,,PhononDB (Togo/NIMS MDR),https://mdr.nims.go.jp/datasets/0327bb7f-ceb9-471d-9003-127a418f749f,"LTC-calc.log unit cell (PBEsol-relaxed), same file as kappa",mp-30847,True,stoichiometric,TiSnPt
TiSnPt,18.448,W/m/K,260.0,BTE,1,full BTE,1.0,,6.145862,216.0,F-43m,half-Heusler (C1b / MgAgAs),,"[""Ti"", ""Ti"", ""Ti"", ""Ti"", ""Sn"", ""Sn"", ""Sn"", ""Sn"", ""Pt"", ""Pt"", ""Pt"", ""Pt""]","[[0.0, 0.0, 0.0], [0.0, 0.5, 0.5], [0.5, 0.0, 0.5], [0.5, 0.5, 0.0], [0.5, 0.0, 0.0], [0.5, 0.5, 0.5], [0.0, 0.0, 0.5], [0.0, 0.5, 0.0], [0.25, 0.25, 0.75], [0.25, 0.75, 0.25], [0.75, 0.25, 0.25], [0.75, 0.75, 0.75]]",A,primitive->conventional (x sqrt2),BTE master (PhononDB/Carrete/npj/SciRep),,https://mdr.nims.go.jp/datasets/0327bb7f-ceb9-471d-9003-127a418f749f,,PhononDB (Togo/NIMS MDR),https://mdr.nims.go.jp/datasets/0327bb7f-ceb9-471d-9003-127a418f749f,"LTC-calc.log unit cell (PBEsol-relaxed), same file as kappa",mp-30847,True,stoichiometric,TiSnPt
TiSnPt,17.721,W/m/K,270.0,BTE,1,full BTE,1.0,,6.145862,216.0,F-43m,half-Heusler (C1b / MgAgAs),,"[""Ti"", ""Ti"", ""Ti"", ""Ti"", ""Sn"", ""Sn"", ""Sn"", ""Sn"", ""Pt"", ""Pt"", ""Pt"", ""Pt""]","[[0.0, 0.0, 0.0], [0.0, 0.5, 0.5], [0.5, 0.0, 0.5], [0.5, 0.5, 0.0], [0.5, 0.0, 0.0], [0.5, 0.5, 0.5], [0.0, 0.0, 0.5], [0.0, 0.5, 0.0], [0.25, 0.25, 0.75], [0.25, 0.75, 0.25], [0.75, 0.25, 0.25], [0.75, 0.75, 0.75]]",A,primitive->conventional (x sqrt2),BTE master (PhononDB/Carrete/npj/SciRep),,https://mdr.nims.go.jp/datasets/0327bb7f-ceb9-471d-9003-127a418f749f,,PhononDB (Togo/NIMS MDR),https://mdr.nims.go.jp/datasets/0327bb7f-ceb9-471d-9003-127a418f749f,"LTC-calc.log unit cell (PBEsol-relaxed), same file as kappa",mp-30847,True,stoichiometric,TiSnPt
TiSnPt,17.051,W/m/K,280.0,BTE,1,full BTE,1.0,,6.145862,216.0,F-43m,half-Heusler (C1b / MgAgAs),,"[""Ti"", ""Ti"", ""Ti"", ""Ti"", ""Sn"", ""Sn"", ""Sn"", ""Sn"", ""Pt"", ""Pt"", ""Pt"", ""Pt""]","[[0.0, 0.0, 0.0], [0.0, 0.5, 0.5], [0.5, 0.0, 0.5], [0.5, 0.5, 0.0], [0.5, 0.0, 0.0], [0.5, 0.5, 0.5], [0.0, 0.0, 0.5], [0.0, 0.5, 0.0], [0.25, 0.25, 0.75], [0.25, 0.75, 0.25], [0.75, 0.25, 0.25], [0.75, 0.75, 0.75]]",A,primitive->conventional (x sqrt2),BTE master (PhononDB/Carrete/npj/SciRep),,https://mdr.nims.go.jp/datasets/0327bb7f-ceb9-471d-9003-127a418f749f,,PhononDB (Togo/NIMS MDR),https://mdr.nims.go.jp/datasets/0327bb7f-ceb9-471d-9003-127a418f749f,"LTC-calc.log unit cell (PBEsol-relaxed), same file as kappa",mp-30847,True,stoichiometric,TiSnPt
TiSnPt,16.432,W/m/K,290.0,BTE,1,full BTE,1.0,,6.145862,216.0,F-43m,half-Heusler (C1b / MgAgAs),,"[""Ti"", ""Ti"", ""Ti"", ""Ti"", ""Sn"", ""Sn"", ""Sn"", ""Sn"", ""Pt"", ""Pt"", ""Pt"", ""Pt""]","[[0.0, 0.0, 0.0], [0.0, 0.5, 0.5], [0.5, 0.0, 0.5], [0.5, 0.5, 0.0], [0.5, 0.0, 0.0], [0.5, 0.5, 0.5], [0.0, 0.0, 0.5], [0.0, 0.5, 0.0], [0.25, 0.25, 0.75], [0.25, 0.75, 0.25], [0.75, 0.25, 0.25], [0.75, 0.75, 0.75]]",A,primitive->conventional (x sqrt2),BTE master (PhononDB/Carrete/npj/SciRep),,https://mdr.nims.go.jp/datasets/0327bb7f-ceb9-471d-9003-127a418f749f,,PhononDB (Togo/NIMS MDR),https://mdr.nims.go.jp/datasets/0327bb7f-ceb9-471d-9003-127a418f749f,"LTC-calc.log unit cell (PBEsol-relaxed), same file as kappa",mp-30847,True,stoichiometric,TiSnPt
TiSnPt,15.858,W/m/K,300.0,BTE,1,full BTE,1.0,,6.145862,216.0,F-43m,half-Heusler (C1b / MgAgAs),,"[""Ti"", ""Ti"", ""Ti"", ""Ti"", ""Sn"", ""Sn"", ""Sn"", ""Sn"", ""Pt"", ""Pt"", ""Pt"", ""Pt""]","[[0.0, 0.0, 0.0], [0.0, 0.5, 0.5], [0.5, 0.0, 0.5], [0.5, 0.5, 0.0], [0.5, 0.0, 0.0], [0.5, 0.5, 0.5], [0.0, 0.0, 0.5], [0.0, 0.5, 0.0], [0.25, 0.25, 0.75], [0.25, 0.75, 0.25], [0.75, 0.25, 0.25], [0.75, 0.75, 0.75]]",A,primitive->conventional (x sqrt2),BTE master (PhononDB/Carrete/npj/SciRep),,https://mdr.nims.go.jp/datasets/0327bb7f-ceb9-471d-9003-127a418f749f,,PhononDB (Togo/NIMS MDR),https://mdr.nims.go.jp/datasets/0327bb7f-ceb9-471d-9003-127a418f749f,"LTC-calc.log unit cell (PBEsol-relaxed), same file as kappa",mp-30847,True,stoichiometric,TiSnPt
TiSnPt,11.18,W/m/K,300.0,BTE,1,full BTE,1.0,,6.145862,216.0,F-43m,half-Heusler (C1b / MgAgAs),,"[""Ti"", ""Ti"", ""Ti"", ""Ti"", ""Sn"", ""Sn"", ""Sn"", ""Sn"", ""Pt"", ""Pt"", ""Pt"", ""Pt""]","[[0.0, 0.0, 0.0], [0.0, 0.5, 0.5], [0.5, 0.0, 0.5], [0.5, 0.5, 0.0], [0.5, 0.0, 0.0], [0.5, 0.5, 0.5], [0.0, 0.0, 0.5], [0.0, 0.5, 0.0], [0.25, 0.25, 0.75], [0.25, 0.75, 0.25], [0.75, 0.25, 0.25], [0.75, 0.75, 0.75]]",A,primitive->conventional (x sqrt2),BTE master (PhononDB/Carrete/npj/SciRep),10.1038/s41598-021-92030-4,https://www.nature.com/articles/s41598-021-92030-4#MOESM1,,PhononDB (Togo/NIMS MDR),https://mdr.nims.go.jp/datasets/0327bb7f-ceb9-471d-9003-127a418f749f,"LTC-calc.log unit cell (PBEsol-relaxed), same file as kappa",mp-30847,True,stoichiometric,TiSnPt
TiSnPt,14.813,W/m/K,300.0,"semi-empirical (Slack / Debye-Callaway-type, NOT BTE)",1,full BTE,1.0,,6.145862,216.0,F-43m,half-Heusler (C1b / MgAgAs),,"[""Ti"", ""Ti"", ""Ti"", ""Ti"", ""Sn"", ""Sn"", ""Sn"", ""Sn"", ""Pt"", ""Pt"", ""Pt"", ""Pt""]","[[0.0, 0.0, 0.0], [0.0, 0.5, 0.5], [0.5, 0.0, 0.5], [0.5, 0.5, 0.0], [0.5, 0.0, 0.0], [0.5, 0.5, 0.5], [0.0, 0.0, 0.5], [0.0, 0.5, 0.0], [0.25, 0.25, 0.75], [0.25, 0.75, 0.25], [0.75, 0.25, 0.25], [0.75, 0.75, 0.75]]",A,primitive->conventional (x sqrt2),repository mining,10.48550/arXiv.2501.11644,https://github.com/ertekin-research-group/halfheusler-space/blob/main/HH_overview.csv,,PhononDB (Togo/NIMS MDR),https://mdr.nims.go.jp/datasets/0327bb7f-ceb9-471d-9003-127a418f749f,"LTC-calc.log unit cell (PBEsol-relaxed), same file as kappa",mp-30847,True,stoichiometric,TiSnPt
TiSnPt,11.18,W/m/K,300.0,Phono3py,1,full BTE,1.0,,6.145862,216.0,F-43m,half-Heusler (C1b / MgAgAs),,"[""Ti"", ""Ti"", ""Ti"", ""Ti"", ""Sn"", ""Sn"", ""Sn"", ""Sn"", ""Pt"", ""Pt"", ""Pt"", ""Pt""]","[[0.0, 0.0, 0.0], [0.0, 0.5, 0.5], [0.5, 0.0, 0.5], [0.5, 0.5, 0.0], [0.5, 0.0, 0.0], [0.5, 0.5, 0.5], [0.0, 0.0, 0.5], [0.0, 0.5, 0.0], [0.25, 0.25, 0.75], [0.25, 0.75, 0.25], [0.75, 0.25, 0.25], [0.75, 0.75, 0.75]]",A,primitive->conventional (x sqrt2),"paper mining (PDF, batch 2)",arxiv:2010.12467v1,,Table S1,PhononDB (Togo/NIMS MDR),https://mdr.nims.go.jp/datasets/0327bb7f-ceb9-471d-9003-127a418f749f,"LTC-calc.log unit cell (PBEsol-relaxed), same file as kappa",mp-30847,True,stoichiometric,TiSnPt
TiSnPt,27.230833,W/m/K,300.0,"BTE (phono3py-class, Phonix auto-kappa)",1,full BTE,1.0,,6.145862,216.0,F-43m,half-Heusler (C1b / MgAgAs),,"[""Ti"", ""Ti"", ""Ti"", ""Ti"", ""Sn"", ""Sn"", ""Sn"", ""Sn"", ""Pt"", ""Pt"", ""Pt"", ""Pt""]","[[0.0, 0.0, 0.0], [0.0, 0.5, 0.5], [0.5, 0.0, 0.5], [0.5, 0.5, 0.0], [0.5, 0.0, 0.0], [0.5, 0.5, 0.5], [0.0, 0.0, 0.5], [0.0, 0.5, 0.0], [0.25, 0.25, 0.75], [0.25, 0.75, 0.25], [0.75, 0.25, 0.25], [0.75, 0.75, 0.75]]",A,primitive->conventional (x sqrt2),Phonix (first-principles BTE),10.1038/s41524-026-02033-w,https://huggingface.co/datasets/phonix-db/phonix-summary,"phonix-summary, HF datasets-server",PhononDB (Togo/NIMS MDR),https://mdr.nims.go.jp/datasets/0327bb7f-ceb9-471d-9003-127a418f749f,"LTC-calc.log unit cell (PBEsol-relaxed), same file as kappa",mp-30847,True,stoichiometric,TiSnPt
TiSnPt,15.325,W/m/K,310.0,BTE,1,full BTE,1.0,,6.145862,216.0,F-43m,half-Heusler (C1b / MgAgAs),,"[""Ti"", ""Ti"", ""Ti"", ""Ti"", ""Sn"", ""Sn"", ""Sn"", ""Sn"", ""Pt"", ""Pt"", ""Pt"", ""Pt""]","[[0.0, 0.0, 0.0], [0.0, 0.5, 0.5], [0.5, 0.0, 0.5], [0.5, 0.5, 0.0], [0.5, 0.0, 0.0], [0.5, 0.5, 0.5], [0.0, 0.0, 0.5], [0.0, 0.5, 0.0], [0.25, 0.25, 0.75], [0.25, 0.75, 0.25], [0.75, 0.25, 0.25], [0.75, 0.75, 0.75]]",A,primitive->conventional (x sqrt2),BTE master (PhononDB/Carrete/npj/SciRep),,https://mdr.nims.go.jp/datasets/0327bb7f-ceb9-471d-9003-127a418f749f,,PhononDB (Togo/NIMS MDR),https://mdr.nims.go.jp/datasets/0327bb7f-ceb9-471d-9003-127a418f749f,"LTC-calc.log unit cell (PBEsol-relaxed), same file as kappa",mp-30847,True,stoichiometric,TiSnPt
TiSnPt,14.827,W/m/K,320.0,BTE,1,full BTE,1.0,,6.145862,216.0,F-43m,half-Heusler (C1b / MgAgAs),,"[""Ti"", ""Ti"", ""Ti"", ""Ti"", ""Sn"", ""Sn"", ""Sn"", ""Sn"", ""Pt"", ""Pt"", ""Pt"", ""Pt""]","[[0.0, 0.0, 0.0], [0.0, 0.5, 0.5], [0.5, 0.0, 0.5], [0.5, 0.5, 0.0], [0.5, 0.0, 0.0], [0.5, 0.5, 0.5], [0.0, 0.0, 0.5], [0.0, 0.5, 0.0], [0.25, 0.25, 0.75], [0.25, 0.75, 0.25], [0.75, 0.25, 0.25], [0.75, 0.75, 0.75]]",A,primitive->conventional (x sqrt2),BTE master (PhononDB/Carrete/npj/SciRep),,https://mdr.nims.go.jp/datasets/0327bb7f-ceb9-471d-9003-127a418f749f,,PhononDB (Togo/NIMS MDR),https://mdr.nims.go.jp/datasets/0327bb7f-ceb9-471d-9003-127a418f749f,"LTC-calc.log unit cell (PBEsol-relaxed), same file as kappa",mp-30847,True,stoichiometric,TiSnPt
TiSnPt,14.362,W/m/K,330.0,BTE,1,full BTE,1.0,,6.145862,216.0,F-43m,half-Heusler (C1b / MgAgAs),,"[""Ti"", ""Ti"", ""Ti"", ""Ti"", ""Sn"", ""Sn"", ""Sn"", ""Sn"", ""Pt"", ""Pt"", ""Pt"", ""Pt""]","[[0.0, 0.0, 0.0], [0.0, 0.5, 0.5], [0.5, 0.0, 0.5], [0.5, 0.5, 0.0], [0.5, 0.0, 0.0], [0.5, 0.5, 0.5], [0.0, 0.0, 0.5], [0.0, 0.5, 0.0], [0.25, 0.25, 0.75], [0.25, 0.75, 0.25], [0.75, 0.25, 0.25], [0.75, 0.75, 0.75]]",A,primitive->conventional (x sqrt2),BTE master (PhononDB/Carrete/npj/SciRep),,https://mdr.nims.go.jp/datasets/0327bb7f-ceb9-471d-9003-127a418f749f,,PhononDB (Togo/NIMS MDR),https://mdr.nims.go.jp/datasets/0327bb7f-ceb9-471d-9003-127a418f749f,"LTC-calc.log unit cell (PBEsol-relaxed), same file as kappa",mp-30847,True,stoichiometric,TiSnPt
TiSnPt,13.925,W/m/K,340.0,BTE,1,full BTE,1.0,,6.145862,216.0,F-43m,half-Heusler (C1b / MgAgAs),,"[""Ti"", ""Ti"", ""Ti"", ""Ti"", ""Sn"", ""Sn"", ""Sn"", ""Sn"", ""Pt"", ""Pt"", ""Pt"", ""Pt""]","[[0.0, 0.0, 0.0], [0.0, 0.5, 0.5], [0.5, 0.0, 0.5], [0.5, 0.5, 0.0], [0.5, 0.0, 0.0], [0.5, 0.5, 0.5], [0.0, 0.0, 0.5], [0.0, 0.5, 0.0], [0.25, 0.25, 0.75], [0.25, 0.75, 0.25], [0.75, 0.25, 0.25], [0.75, 0.75, 0.75]]",A,primitive->conventional (x sqrt2),BTE master (PhononDB/Carrete/npj/SciRep),,https://mdr.nims.go.jp/datasets/0327bb7f-ceb9-471d-9003-127a418f749f,,PhononDB (Togo/NIMS MDR),https://mdr.nims.go.jp/datasets/0327bb7f-ceb9-471d-9003-127a418f749f,"LTC-calc.log unit cell (PBEsol-relaxed), same file as kappa",mp-30847,True,stoichiometric,TiSnPt
TiSnPt,13.516,W/m/K,350.0,BTE,1,full BTE,1.0,,6.145862,216.0,F-43m,half-Heusler (C1b / MgAgAs),,"[""Ti"", ""Ti"", ""Ti"", ""Ti"", ""Sn"", ""Sn"", ""Sn"", ""Sn"", ""Pt"", ""Pt"", ""Pt"", ""Pt""]","[[0.0, 0.0, 0.0], [0.0, 0.5, 0.5], [0.5, 0.0, 0.5], [0.5, 0.5, 0.0], [0.5, 0.0, 0.0], [0.5, 0.5, 0.5], [0.0, 0.0, 0.5], [0.0, 0.5, 0.0], [0.25, 0.25, 0.75], [0.25, 0.75, 0.25], [0.75, 0.25, 0.25], [0.75, 0.75, 0.75]]",A,primitive->conventional (x sqrt2),BTE master (PhononDB/Carrete/npj/SciRep),,https://mdr.nims.go.jp/datasets/0327bb7f-ceb9-471d-9003-127a418f749f,,PhononDB (Togo/NIMS MDR),https://mdr.nims.go.jp/datasets/0327bb7f-ceb9-471d-9003-127a418f749f,"LTC-calc.log unit cell (PBEsol-relaxed), same file as kappa",mp-30847,True,stoichiometric,TiSnPt
TiSnPt,13.13,W/m/K,360.0,BTE,1,full BTE,1.0,,6.145862,216.0,F-43m,half-Heusler (C1b / MgAgAs),,"[""Ti"", ""Ti"", ""Ti"", ""Ti"", ""Sn"", ""Sn"", ""Sn"", ""Sn"", ""Pt"", ""Pt"", ""Pt"", ""Pt""]","[[0.0, 0.0, 0.0], [0.0, 0.5, 0.5], [0.5, 0.0, 0.5], [0.5, 0.5, 0.0], [0.5, 0.0, 0.0], [0.5, 0.5, 0.5], [0.0, 0.0, 0.5], [0.0, 0.5, 0.0], [0.25, 0.25, 0.75], [0.25, 0.75, 0.25], [0.75, 0.25, 0.25], [0.75, 0.75, 0.75]]",A,primitive->conventional (x sqrt2),BTE master (PhononDB/Carrete/npj/SciRep),,https://mdr.nims.go.jp/datasets/0327bb7f-ceb9-471d-9003-127a418f749f,,PhononDB (Togo/NIMS MDR),https://mdr.nims.go.jp/datasets/0327bb7f-ceb9-471d-9003-127a418f749f,"LTC-calc.log unit cell (PBEsol-relaxed), same file as kappa",mp-30847,True,stoichiometric,TiSnPt
TiSnPt,12.767,W/m/K,370.0,BTE,1,full BTE,1.0,,6.145862,216.0,F-43m,half-Heusler (C1b / MgAgAs),,"[""Ti"", ""Ti"", ""Ti"", ""Ti"", ""Sn"", ""Sn"", ""Sn"", ""Sn"", ""Pt"", ""Pt"", ""Pt"", ""Pt""]","[[0.0, 0.0, 0.0], [0.0, 0.5, 0.5], [0.5, 0.0, 0.5], [0.5, 0.5, 0.0], [0.5, 0.0, 0.0], [0.5, 0.5, 0.5], [0.0, 0.0, 0.5], [0.0, 0.5, 0.0], [0.25, 0.25, 0.75], [0.25, 0.75, 0.25], [0.75, 0.25, 0.25], [0.75, 0.75, 0.75]]",A,primitive->conventional (x sqrt2),BTE master (PhononDB/Carrete/npj/SciRep),,https://mdr.nims.go.jp/datasets/0327bb7f-ceb9-471d-9003-127a418f749f,,PhononDB (Togo/NIMS MDR),https://mdr.nims.go.jp/datasets/0327bb7f-ceb9-471d-9003-127a418f749f,"LTC-calc.log unit cell (PBEsol-relaxed), same file as kappa",mp-30847,True,stoichiometric,TiSnPt
TiSnPt,12.424,W/m/K,380.0,BTE,1,full BTE,1.0,,6.145862,216.0,F-43m,half-Heusler (C1b / MgAgAs),,"[""Ti"", ""Ti"", ""Ti"", ""Ti"", ""Sn"", ""Sn"", ""Sn"", ""Sn"", ""Pt"", ""Pt"", ""Pt"", ""Pt""]","[[0.0, 0.0, 0.0], [0.0, 0.5, 0.5], [0.5, 0.0, 0.5], [0.5, 0.5, 0.0], [0.5, 0.0, 0.0], [0.5, 0.5, 0.5], [0.0, 0.0, 0.5], [0.0, 0.5, 0.0], [0.25, 0.25, 0.75], [0.25, 0.75, 0.25], [0.75, 0.25, 0.25], [0.75, 0.75, 0.75]]",A,primitive->conventional (x sqrt2),BTE master (PhononDB/Carrete/npj/SciRep),,https://mdr.nims.go.jp/datasets/0327bb7f-ceb9-471d-9003-127a418f749f,,PhononDB (Togo/NIMS MDR),https://mdr.nims.go.jp/datasets/0327bb7f-ceb9-471d-9003-127a418f749f,"LTC-calc.log unit cell (PBEsol-relaxed), same file as kappa",mp-30847,True,stoichiometric,TiSnPt
TiSnPt,12.099,W/m/K,390.0,BTE,1,full BTE,1.0,,6.145862,216.0,F-43m,half-Heusler (C1b / MgAgAs),,"[""Ti"", ""Ti"", ""Ti"", ""Ti"", ""Sn"", ""Sn"", ""Sn"", ""Sn"", ""Pt"", ""Pt"", ""Pt"", ""Pt""]","[[0.0, 0.0, 0.0], [0.0, 0.5, 0.5], [0.5, 0.0, 0.5], [0.5, 0.5, 0.0], [0.5, 0.0, 0.0], [0.5, 0.5, 0.5], [0.0, 0.0, 0.5], [0.0, 0.5, 0.0], [0.25, 0.25, 0.75], [0.25, 0.75, 0.25], [0.75, 0.25, 0.25], [0.75, 0.75, 0.75]]",A,primitive->conventional (x sqrt2),BTE master (PhononDB/Carrete/npj/SciRep),,https://mdr.nims.go.jp/datasets/0327bb7f-ceb9-471d-9003-127a418f749f,,PhononDB (Togo/NIMS MDR),https://mdr.nims.go.jp/datasets/0327bb7f-ceb9-471d-9003-127a418f749f,"LTC-calc.log unit cell (PBEsol-relaxed), same file as kappa",mp-30847,True,stoichiometric,TiSnPt
TiSnPt,11.791,W/m/K,400.0,BTE,1,full BTE,1.0,,6.145862,216.0,F-43m,half-Heusler (C1b / MgAgAs),,"[""Ti"", ""Ti"", ""Ti"", ""Ti"", ""Sn"", ""Sn"", ""Sn"", ""Sn"", ""Pt"", ""Pt"", ""Pt"", ""Pt""]","[[0.0, 0.0, 0.0], [0.0, 0.5, 0.5], [0.5, 0.0, 0.5], [0.5, 0.5, 0.0], [0.5, 0.0, 0.0], [0.5, 0.5, 0.5], [0.0, 0.0, 0.5], [0.0, 0.5, 0.0], [0.25, 0.25, 0.75], [0.25, 0.75, 0.25], [0.75, 0.25, 0.25], [0.75, 0.75, 0.75]]",A,primitive->conventional (x sqrt2),BTE master (PhononDB/Carrete/npj/SciRep),,https://mdr.nims.go.jp/datasets/0327bb7f-ceb9-471d-9003-127a418f749f,,PhononDB (Togo/NIMS MDR),https://mdr.nims.go.jp/datasets/0327bb7f-ceb9-471d-9003-127a418f749f,"LTC-calc.log unit cell (PBEsol-relaxed), same file as kappa",mp-30847,True,stoichiometric,TiSnPt
TiSnPt,11.498,W/m/K,410.0,BTE,1,full BTE,1.0,,6.145862,216.0,F-43m,half-Heusler (C1b / MgAgAs),,"[""Ti"", ""Ti"", ""Ti"", ""Ti"", ""Sn"", ""Sn"", ""Sn"", ""Sn"", ""Pt"", ""Pt"", ""Pt"", ""Pt""]","[[0.0, 0.0, 0.0], [0.0, 0.5, 0.5], [0.5, 0.0, 0.5], [0.5, 0.5, 0.0], [0.5, 0.0, 0.0], [0.5, 0.5, 0.5], [0.0, 0.0, 0.5], [0.0, 0.5, 0.0], [0.25, 0.25, 0.75], [0.25, 0.75, 0.25], [0.75, 0.25, 0.25], [0.75, 0.75, 0.75]]",A,primitive->conventional (x sqrt2),BTE master (PhononDB/Carrete/npj/SciRep),,https://mdr.nims.go.jp/datasets/0327bb7f-ceb9-471d-9003-127a418f749f,,PhononDB (Togo/NIMS MDR),https://mdr.nims.go.jp/datasets/0327bb7f-ceb9-471d-9003-127a418f749f,"LTC-calc.log unit cell (PBEsol-relaxed), same file as kappa",mp-30847,True,stoichiometric,TiSnPt
TiSnPt,11.22,W/m/K,420.0,BTE,1,full BTE,1.0,,6.145862,216.0,F-43m,half-Heusler (C1b / MgAgAs),,"[""Ti"", ""Ti"", ""Ti"", ""Ti"", ""Sn"", ""Sn"", ""Sn"", ""Sn"", ""Pt"", ""Pt"", ""Pt"", ""Pt""]","[[0.0, 0.0, 0.0], [0.0, 0.5, 0.5], [0.5, 0.0, 0.5], [0.5, 0.5, 0.0], [0.5, 0.0, 0.0], [0.5, 0.5, 0.5], [0.0, 0.0, 0.5], [0.0, 0.5, 0.0], [0.25, 0.25, 0.75], [0.25, 0.75, 0.25], [0.75, 0.25, 0.25], [0.75, 0.75, 0.75]]",A,primitive->conventional (x sqrt2),BTE master (PhononDB/Carrete/npj/SciRep),,https://mdr.nims.go.jp/datasets/0327bb7f-ceb9-471d-9003-127a418f749f,,PhononDB (Togo/NIMS MDR),https://mdr.nims.go.jp/datasets/0327bb7f-ceb9-471d-9003-127a418f749f,"LTC-calc.log unit cell (PBEsol-relaxed), same file as kappa",mp-30847,True,stoichiometric,TiSnPt
TiSnPt,10.956,W/m/K,430.0,BTE,1,full BTE,1.0,,6.145862,216.0,F-43m,half-Heusler (C1b / MgAgAs),,"[""Ti"", ""Ti"", ""Ti"", ""Ti"", ""Sn"", ""Sn"", ""Sn"", ""Sn"", ""Pt"", ""Pt"", ""Pt"", ""Pt""]","[[0.0, 0.0, 0.0], [0.0, 0.5, 0.5], [0.5, 0.0, 0.5], [0.5, 0.5, 0.0], [0.5, 0.0, 0.0], [0.5, 0.5, 0.5], [0.0, 0.0, 0.5], [0.0, 0.5, 0.0], [0.25, 0.25, 0.75], [0.25, 0.75, 0.25], [0.75, 0.25, 0.25], [0.75, 0.75, 0.75]]",A,primitive->conventional (x sqrt2),BTE master (PhononDB/Carrete/npj/SciRep),,https://mdr.nims.go.jp/datasets/0327bb7f-ceb9-471d-9003-127a418f749f,,PhononDB (Togo/NIMS MDR),https://mdr.nims.go.jp/datasets/0327bb7f-ceb9-471d-9003-127a418f749f,"LTC-calc.log unit cell (PBEsol-relaxed), same file as kappa",mp-30847,True,stoichiometric,TiSnPt
TiSnPt,10.704,W/m/K,440.0,BTE,1,full BTE,1.0,,6.145862,216.0,F-43m,half-Heusler (C1b / MgAgAs),,"[""Ti"", ""Ti"", ""Ti"", ""Ti"", ""Sn"", ""Sn"", ""Sn"", ""Sn"", ""Pt"", ""Pt"", ""Pt"", ""Pt""]","[[0.0, 0.0, 0.0], [0.0, 0.5, 0.5], [0.5, 0.0, 0.5], [0.5, 0.5, 0.0], [0.5, 0.0, 0.0], [0.5, 0.5, 0.5], [0.0, 0.0, 0.5], [0.0, 0.5, 0.0], [0.25, 0.25, 0.75], [0.25, 0.75, 0.25], [0.75, 0.25, 0.25], [0.75, 0.75, 0.75]]",A,primitive->conventional (x sqrt2),BTE master (PhononDB/Carrete/npj/SciRep),,https://mdr.nims.go.jp/datasets/0327bb7f-ceb9-471d-9003-127a418f749f,,PhononDB (Togo/NIMS MDR),https://mdr.nims.go.jp/datasets/0327bb7f-ceb9-471d-9003-127a418f749f,"LTC-calc.log unit cell (PBEsol-relaxed), same file as kappa",mp-30847,True,stoichiometric,TiSnPt
