Repository: Shivamrandive747/Thermalconductivity_prediction

# Calibrating first-principles lattice thermal conductivity to experiment

**A curated half-Heusler dataset and a validated transfer function.**

Published first-principles transport calculations of lattice thermal conductivity exceed what
laboratories measure for the same compound by a **median factor of 1.55**. That offset is regular
enough to be removed in closed form:

$$\kappa_L^{\mathrm{expt}}(T) \;=\; \kappa_L^{\mathrm{BTE}}(T)\;\min\!\left[c\left(\tfrac{T}{300}\right)^{p},\,1\right],
\qquad c = 0.51,\quad p = 0.80$$

Inside a domain of applicability declared before the validation set was scored, this places

File: data/Target_Materials/HEUSLER_KAPPA_TRAINING_SET.csv (part 158 of 192)
formula,kappa_L,kappa_units,temperature_K,method,method_tier,tier_name,weight,kappa_basis,struct_a_A,struct_spacegroup,struct_sg_symbol,struct_prototype,struct_site_ordering,struct_species,struct_frac_coords,struct_grade,lattice_convention,source,source_doi,source_url,source_location,struct_source,struct_source_url,struct_source_detail,struct_id,struct_same_paper_as_kappa,stoichiometry,parent_formula
TiSnPt,4.906,W/m/K,960.0,BTE,1,full BTE,1.0,,6.145862,216.0,F-43m,half-Heusler (C1b / MgAgAs),,"[""Ti"", ""Ti"", ""Ti"", ""Ti"", ""Sn"", ""Sn"", ""Sn"", ""Sn"", ""Pt"", ""Pt"", ""Pt"", ""Pt""]","[[0.0, 0.0, 0.0], [0.0, 0.5, 0.5], [0.5, 0.0, 0.5], [0.5, 0.5, 0.0], [0.5, 0.0, 0.0], [0.5, 0.5, 0.5], [0.0, 0.0, 0.5], [0.0, 0.5, 0.0], [0.25, 0.25, 0.75], [0.25, 0.75, 0.25], [0.75, 0.25, 0.25], [0.75, 0.75, 0.75]]",A,primitive->conventional (x sqrt2),BTE master (PhononDB/Carrete/npj/SciRep),,https://mdr.nims.go.jp/datasets/0327bb7f-ceb9-471d-9003-127a418f749f,,PhononDB (Togo/NIMS MDR),https://mdr.nims.go.jp/datasets/0327bb7f-ceb9-471d-9003-127a418f749f,"LTC-calc.log unit cell (PBEsol-relaxed), same file as kappa",mp-30847,True,stoichiometric,TiSnPt
TiSnPt,4.856,W/m/K,970.0,BTE,1,full BTE,1.0,,6.145862,216.0,F-43m,half-Heusler (C1b / MgAgAs),,"[""Ti"", ""Ti"", ""Ti"", ""Ti"", ""Sn"", ""Sn"", ""Sn"", ""Sn"", ""Pt"", ""Pt"", ""Pt"", ""Pt""]","[[0.0, 0.0, 0.0], [0.0, 0.5, 0.5], [0.5, 0.0, 0.5], [0.5, 0.5, 0.0], [0.5, 0.0, 0.0], [0.5, 0.5, 0.5], [0.0, 0.0, 0.5], [0.0, 0.5, 0.0], [0.25, 0.25, 0.75], [0.25, 0.75, 0.25], [0.75, 0.25, 0.25], [0.75, 0.75, 0.75]]",A,primitive->conventional (x sqrt2),BTE master (PhononDB/Carrete/npj/SciRep),,https://mdr.nims.go.jp/datasets/0327bb7f-ceb9-471d-9003-127a418f749f,,PhononDB (Togo/NIMS MDR),https://mdr.nims.go.jp/datasets/0327bb7f-ceb9-471d-9003-127a418f749f,"LTC-calc.log unit cell (PBEsol-relaxed), same file as kappa",mp-30847,True,stoichiometric,TiSnPt
TiSnPt,4.807,W/m/K,980.0,BTE,1,full BTE,1.0,,6.145862,216.0,F-43m,half-Heusler (C1b / MgAgAs),,"[""Ti"", ""Ti"", ""Ti"", ""Ti"", ""Sn"", ""Sn"", ""Sn"", ""Sn"", ""Pt"", ""Pt"", ""Pt"", ""Pt""]","[[0.0, 0.0, 0.0], [0.0, 0.5, 0.5], [0.5, 0.0, 0.5], [0.5, 0.5, 0.0], [0.5, 0.0, 0.0], [0.5, 0.5, 0.5], [0.0, 0.0, 0.5], [0.0, 0.5, 0.0], [0.25, 0.25, 0.75], [0.25, 0.75, 0.25], [0.75, 0.25, 0.25], [0.75, 0.75, 0.75]]",A,primitive->conventional (x sqrt2),BTE master (PhononDB/Carrete/npj/SciRep),,https://mdr.nims.go.jp/datasets/0327bb7f-ceb9-471d-9003-127a418f749f,,PhononDB (Togo/NIMS MDR),https://mdr.nims.go.jp/datasets/0327bb7f-ceb9-471d-9003-127a418f749f,"LTC-calc.log unit cell (PBEsol-relaxed), same file as kappa",mp-30847,True,stoichiometric,TiSnPt
TiSnPt,4.758,W/m/K,990.0,BTE,1,full BTE,1.0,,6.145862,216.0,F-43m,half-Heusler (C1b / MgAgAs),,"[""Ti"", ""Ti"", ""Ti"", ""Ti"", ""Sn"", ""Sn"", ""Sn"", ""Sn"", ""Pt"", ""Pt"", ""Pt"", ""Pt""]","[[0.0, 0.0, 0.0], [0.0, 0.5, 0.5], [0.5, 0.0, 0.5], [0.5, 0.5, 0.0], [0.5, 0.0, 0.0], [0.5, 0.5, 0.5], [0.0, 0.0, 0.5], [0.0, 0.5, 0.0], [0.25, 0.25, 0.75], [0.25, 0.75, 0.25], [0.75, 0.25, 0.25], [0.75, 0.75, 0.75]]",A,primitive->conventional (x sqrt2),BTE master (PhononDB/Carrete/npj/SciRep),,https://mdr.nims.go.jp/datasets/0327bb7f-ceb9-471d-9003-127a418f749f,,PhononDB (Togo/NIMS MDR),https://mdr.nims.go.jp/datasets/0327bb7f-ceb9-471d-9003-127a418f749f,"LTC-calc.log unit cell (PBEsol-relaxed), same file as kappa",mp-30847,True,stoichiometric,TiSnPt
TiSnPt,4.711,W/m/K,1000.0,BTE,1,full BTE,1.0,,6.145862,216.0,F-43m,half-Heusler (C1b / MgAgAs),,"[""Ti"", ""Ti"", ""Ti"", ""Ti"", ""Sn"", ""Sn"", ""Sn"", ""Sn"", ""Pt"", ""Pt"", ""Pt"", ""Pt""]","[[0.0, 0.0, 0.0], [0.0, 0.5, 0.5], [0.5, 0.0, 0.5], [0.5, 0.5, 0.0], [0.5, 0.0, 0.0], [0.5, 0.5, 0.5], [0.0, 0.0, 0.5], [0.0, 0.5, 0.0], [0.25, 0.25, 0.75], [0.25, 0.75, 0.25], [0.75, 0.25, 0.25], [0.75, 0.75, 0.75]]",A,primitive->conventional (x sqrt2),BTE master (PhononDB/Carrete/npj/SciRep),,https://mdr.nims.go.jp/datasets/0327bb7f-ceb9-471d-9003-127a418f749f,,PhononDB (Togo/NIMS MDR),https://mdr.nims.go.jp/datasets/0327bb7f-ceb9-471d-9003-127a418f749f,"LTC-calc.log unit cell (PBEsol-relaxed), same file as kappa",mp-30847,True,stoichiometric,TiSnPt
TiTeOs,12.96,W/m/K,300.0,BTE,1,full BTE,1.0,,6.18,216.0,F-43m,C1b,Ti/Te/Os,"[""Ti"", ""Te"", ""Os""]","[[0, 0, 0], [0.5, 0.5, 0.5], [0.25, 0.25, 0.25]]",A,conventional,BTE master (PhononDB/Carrete/npj/SciRep),10.1038/s41598-021-92030-4,https://www.nature.com/articles/s41598-021-92030-4#MOESM1,,Sci.Rep. 11:13809 (2021) Table S1,https://www.nature.com/articles/s41598-021-92030-4#MOESM1,"Table S1 (DFT-optimized lattice parameter + lowest-energy site assignment), same table as kappa",mp-961646,True,stoichiometric,TiTeOs
TiTeOs,19.158,W/m/K,300.0,"semi-empirical (Slack / Debye-Callaway-type, NOT BTE)",1,full BTE,1.0,,6.18,216.0,F-43m,C1b,Ti/Te/Os,"[""Ti"", ""Te"", ""Os""]","[[0, 0, 0], [0.5, 0.5, 0.5], [0.25, 0.25, 0.25]]",A,conventional,repository mining,10.48550/arXiv.2501.11644,https://github.com/ertekin-research-group/halfheusler-space/blob/main/HH_overview.csv,,Sci.Rep. 11:13809 (2021) Table S1,https://www.nature.com/articles/s41598-021-92030-4#MOESM1,"Table S1 (DFT-optimized lattice parameter + lowest-energy site assignment), same table as kappa",mp-961646,True,stoichiometric,TiTeOs
TiTeOs,12.96,W/m/K,300.0,Phono3py,1,full BTE,1.0,,6.18,216.0,F-43m,C1b,Ti/Te/Os,"[""Ti"", ""Te"", ""Os""]","[[0, 0, 0], [0.5, 0.5, 0.5], [0.25, 0.25, 0.25]]",A,conventional,"paper mining (PDF, batch 2)",arxiv:2010.12467v1,,Table S1,Sci.Rep. 11:13809 (2021) Table S1,https://www.nature.com/articles/s41598-021-92030-4#MOESM1,"Table S1 (DFT-optimized lattice parameter + lowest-energy site assignment), same table as kappa",mp-961646,True,stoichiometric,TiTeOs
TiTeOs,20.067933,W/m/K,300.0,"BTE (phono3py-class, Phonix auto-kappa)",1,full BTE,1.0,,6.18,216.0,F-43m,C1b,Ti/Te/Os,"[""Ti"", ""Te"", ""Os""]","[[0, 0, 0], [0.5, 0.5, 0.5], [0.25, 0.25, 0.25]]",A,conventional,Phonix (first-principles BTE),10.1038/s41524-026-02033-w,https://huggingface.co/datasets/phonix-db/phonix-summary,"phonix-summary, HF datasets-server",Sci.Rep. 11:13809 (2021) Table S1,https://www.nature.com/articles/s41598-021-92030-4#MOESM1,"Table S1 (DFT-optimized lattice parameter + lowest-energy site assignment), same table as kappa",mp-961646,True,stoichiometric,TiTeOs
TiTeRu,14.54,W/m/K,300.0,BTE,1,full BTE,1.0,,6.15,216.0,F-43m,C1b,Ti/Te/Ru,"[""Ti"", ""Te"", ""Ru""]","[[0, 0, 0], [0.5, 0.5, 0.5], [0.25, 0.25, 0.25]]",A,conventional,BTE master (PhononDB/Carrete/npj/SciRep),10.1038/s41598-021-92030-4,https://www.nature.com/articles/s41598-021-92030-4#MOESM1,,Sci.Rep. 11:13809 (2021) Table S1,https://www.nature.com/articles/s41598-021-92030-4#MOESM1,"Table S1 (DFT-optimized lattice parameter + lowest-energy site assignment), same table as kappa",mp-1100412,True,stoichiometric,TiTeRu
TiTeRu,21.373,W/m/K,300.0,"semi-empirical (Slack / Debye-Callaway-type, NOT BTE)",1,full BTE,1.0,,6.15,216.0,F-43m,C1b,Ti/Te/Ru,"[""Ti"", ""Te"", ""Ru""]","[[0, 0, 0], [0.5, 0.5, 0.5], [0.25, 0.25, 0.25]]",A,conventional,repository mining,10.48550/arXiv.2501.11644,https://github.com/ertekin-research-group/halfheusler-space/blob/main/HH_overview.csv,,Sci.Rep. 11:13809 (2021) Table S1,https://www.nature.com/articles/s41598-021-92030-4#MOESM1,"Table S1 (DFT-optimized lattice parameter + lowest-energy site assignment), same table as kappa",mp-1100412,True,stoichiometric,TiTeRu
TiTeRu,14.54,W/m/K,300.0,Phono3py,1,full BTE,1.0,,6.15,216.0,F-43m,C1b,Ti/Te/Ru,"[""Ti"", ""Te"", ""Ru""]","[[0, 0, 0], [0.5, 0.5, 0.5], [0.25, 0.25, 0.25]]",A,conventional,"paper mining (PDF, batch 2)",arxiv:2010.12467v1,,Table S1,Sci.Rep. 11:13809 (2021) Table S1,https://www.nature.com/articles/s41598-021-92030-4#MOESM1,"Table S1 (DFT-optimized lattice parameter + lowest-energy site assignment), same table as kappa",mp-1100412,True,stoichiometric,TiTeRu
TiTeRu,22.391067,W/m/K,300.0,"BTE (phono3py-class, Phonix auto-kappa)",1,full BTE,1.0,,6.15,216.0,F-43m,C1b,Ti/Te/Ru,"[""Ti"", ""Te"", ""Ru""]","[[0, 0, 0], [0.5, 0.5, 0.5], [0.25, 0.25, 0.25]]",A,conventional,Phonix (first-principles BTE),10.1038/s41524-026-02033-w,https://huggingface.co/datasets/phonix-db/phonix-summary,"phonix-summary, HF datasets-server",Sci.Rep. 11:13809 (2021) Table S1,https://www.nature.com/articles/s41598-021-92030-4#MOESM1,"Table S1 (DFT-optimized lattice parameter + lowest-energy site assignment), same table as kappa",mp-1100412,True,stoichiometric,TiTeRu
TiTlAu,6.414,W/m/K,300.0,"semi-empirical (Slack / Debye-Callaway-type, NOT BTE)",1,full BTE,1.0,,6.419,216.0,F-43m,half Heusler (C1_b / MgAgAs),,,,C,conventional,repository mining,10.48550/arXiv.2501.11644,https://github.com/ertekin-research-group/halfheusler-space/blob/main/HH_overview.csv,,repository mining,https://github.com/ertekin-research-group/halfheusler-space/blob/main/HH_overview.csv,"""Lattice Parameter (Angstroms)"" column, DFT-PBE relaxed, same table as kappa_L",ertekin-research-group/halfheusler-space HH_overview.csv,True,stoichiometric,TiTlAu
TlCrIr,97.764,W/m/K,300.0,"semi-empirical (Slack / Debye-Callaway-type, NOT BTE)",1,full BTE,1.0,,6.125,216.0,F-43m,half Heusler (C1_b / MgAgAs),,,,C,conventional,repository mining,10.48550/arXiv.2501.11644,https://github.com/ertekin-research-group/halfheusler-space/blob/main/HH_overview.csv,,repository mining,https://github.com/ertekin-research-group/halfheusler-space/blob/main/HH_overview.csv,"""Lattice Parameter (Angstroms)"" column, DFT-PBE relaxed, same table as kappa_L",ertekin-research-group/halfheusler-space HH_overview.csv,True,stoichiometric,TlCrIr
TlIrW,14.692,W/m/K,300.0,"semi-empirical (Slack / Debye-Callaway-type, NOT BTE)",1,full BTE,1.0,,6.214,216.0,F-43m,half Heusler (C1_b / MgAgAs),,,,C,conventional,repository mining,10.48550/arXiv.2501.11644,https://github.com/ertekin-research-group/halfheusler-space/blob/main/HH_overview.csv,,repository mining,https://github.com/ertekin-research-group/halfheusler-space/blob/main/HH_overview.csv,"""Lattice Parameter (Angstroms)"" column, DFT-PBE relaxed, same table as kappa_L",ertekin-research-group/halfheusler-space HH_overview.csv,True,stoichiometric,TlIrW
TlMoIr,14.783,W/m/K,300.0,"semi-empirical (Slack / Debye-Callaway-type, NOT BTE)",1,full BTE,1.0,,6.217,216.0,F-43m,half Heusler (C1_b / MgAgAs),,,,C,conventional,repository mining,10.48550/arXiv.2501.11644,https://github.com/ertekin-research-group/halfheusler-space/blob/main/HH_overview.csv,,repository mining,https://github.com/ertekin-research-group/halfheusler-space/blob/main/HH_overview.csv,"""Lattice Parameter (Angstroms)"" column, DFT-PBE relaxed, same table as kappa_L",ertekin-research-group/halfheusler-space HH_overview.csv,True,stoichiometric,TlMoIr
TlRhW,13.97,W/m/K,300.0,"semi-empirical (Slack / Debye-Callaway-type, NOT BTE)",1,full BTE,1.0,,6.163,216.0,F-43m,half Heusler (C1_b / MgAgAs),,,,C,conventional,repository mining,10.48550/arXiv.2501.11644,https://github.com/ertekin-research-group/halfheusler-space/blob/main/HH_overview.csv,,repository mining,https://github.com/ertekin-research-group/halfheusler-space/blob/main/HH_overview.csv,"""Lattice Parameter (Angstroms)"" column, DFT-PBE relaxed, same table as kappa_L",ertekin-research-group/halfheusler-space HH_overview.csv,True,stoichiometric,TlRhW
TlVPt,9.599,W/m/K,300.0,"semi-empirical (Slack / Debye-Callaway-type, NOT BTE)",1,full BTE,1.0,,6.222,216.0,F-43m,half Heusler (C1_b / MgAgAs),,,,C,conventional,repository mining,10.48550/arXiv.2501.11644,https://github.com/ertekin-research-group/halfheusler-space/blob/main/HH_overview.csv,,repository mining,https://github.com/ertekin-research-group/halfheusler-space/blob/main/HH_overview.csv,"""Lattice Parameter (Angstroms)"" column, DFT-PBE relaxed, same table as kappa_L",ertekin-research-group/halfheusler-space HH_overview.csv,True,stoichiometric,TlVPt
TmBiPd,6.28,W/m/K,300.0,BTE,1,full BTE,1.0,,6.69,216.0,F-43m,C1b,Tm/Bi/Pd,"[""Tm"", ""Bi"", ""Pd""]","[[0, 0, 0], [0.5, 0.5, 0.5], [0.25, 0.25, 0.25]]",A,conventional,BTE master (PhononDB/Carrete/npj/SciRep),10.1038/s41598-021-92030-4,https://www.nature.com/articles/s41598-021-92030-4#MOESM1,,Sci.Rep. 11:13809 (2021) Table S1,https://www.nature.com/articles/s41598-021-92030-4#MOESM1,"Table S1 (DFT-optimized lattice parameter + lowest-energy site assignment), same table as kappa",mp-1206744,True,stoichiometric,TmBiPd
TmBiPd,6.28,W/m/K,300.0,Phono3py,1,full BTE,1.0,,6.69,216.0,F-43m,C1b,Tm/Bi/Pd,"[""Tm"", ""Bi"", ""Pd""]","[[0, 0, 0], [0.5, 0.5, 0.5], [0.25, 0.25, 0.25]]",A,conventional,"paper mining (PDF, batch 2)",arxiv:2010.12467v1,,Table S1,Sci.Rep. 11:13809 (2021) Table S1,https://www.nature.com/articles/s41598-021-92030-4#MOESM1,"Table S1 (DFT-optimized lattice parameter + lowest-energy site assignment), same table as kappa",mp-1206744,True,stoichiometric,TmBiPd
TmBiPt,5.94,W/m/K,300.0,BTE,1,full BTE,1.0,,6.7,216.0,F-43m,C1b,Tm/Bi/Pt,"[""Tm"", ""Bi"", ""Pt""]","[[0, 0, 0], [0.5, 0.5, 0.5], [0.25, 0.25, 0.25]]",A,conventional,BTE master (PhononDB/Carrete/npj/SciRep),10.1038/s41598-021-92030-4,https://www.nature.com/articles/s41598-021-92030-4#MOESM1,,Sci.Rep. 11:13809 (2021) Table S1,https://www.nature.com/articles/s41598-021-92030-4#MOESM1,"Table S1 (DFT-optimized lattice parameter + lowest-energy site assignment), same table as kappa",mp-1207057,True,stoichiometric,TmBiPt
TmBiPt,5.94,W/m/K,300.0,Phono3py,1,full BTE,1.0,,6.7,216.0,F-43m,C1b,Tm/Bi/Pt,"[""Tm"", ""Bi"", ""Pt""]","[[0, 0, 0], [0.5, 0.5, 0.5], [0.25, 0.25, 0.25]]",A,conventional,"paper mining (PDF, batch 2)",arxiv:2010.12467v1,,Table S1,Sci.Rep. 11:13809 (2021) Table S1,https://www.nature.com/articles/s41598-021-92030-4#MOESM1,"Table S1 (DFT-optimized lattice parameter + lowest-energy site assignment), same table as kappa",mp-1207057,True,stoichiometric,TmBiPt
TmNiBi,9.36,W/m/K,300.0,BTE,1,full BTE,1.0,,6.44,216.0,F-43m,C1b,Tm/Bi/Ni,"[""Tm"", ""Bi"", ""Ni""]","[[0, 0, 0], [0.5, 0.5, 0.5], [0.25, 0.25, 0.25]]",A,conventional,BTE master (PhononDB/Carrete/npj/SciRep),10.1038/s41598-021-92030-4,https://www.nature.com/articles/s41598-021-92030-4#MOESM1,,Sci.Rep. 11:13809 (2021) Table S1,https://www.nature.com/articles/s41598-021-92030-4#MOESM1,"Table S1 (DFT-optimized lattice parameter + lowest-energy site assignment), same table as kappa",mp-568269,True,stoichiometric,TmNiBi
TmNiBi,9.36,W/m/K,300.0,Phono3py,1,full BTE,1.0,,6.44,216.0,F-43m,C1b,Tm/Bi/Ni,"[""Tm"", ""Bi"", ""Ni""]","[[0, 0, 0], [0.5, 0.5, 0.5], [0.25, 0.25, 0.25]]",A,conventional,"paper mining (PDF, batch 2)",arxiv:2010.12467v1,,Table S1,Sci.Rep. 11:13809 (2021) Table S1,https://www.nature.com/articles/s41598-021-92030-4#MOESM1,"Table S1 (DFT-optimized lattice parameter + lowest-energy site assignment), same table as kappa",mp-568269,True,stoichiometric,TmNiBi
TmNiBi,7.0702,W/m/K,300.0,"BTE (phono3py-class, Phonix auto-kappa)",1,full BTE,1.0,,6.44,216.0,F-43m,C1b,Tm/Bi/Ni,"[""Tm"", ""Bi"", ""Ni""]","[[0, 0, 0], [0.5, 0.5, 0.5], [0.25, 0.25, 0.25]]",A,conventional,Phonix (first-principles BTE),10.1038/s41524-026-02033-w,https://huggingface.co/datasets/phonix-db/phonix-summary,"phonix-summary, HF datasets-server",Sci.Rep. 11:13809 (2021) Table S1,https://www.nature.com/articles/s41598-021-92030-4#MOESM1,"Table S1 (DFT-optimized lattice parameter + lowest-energy site assignment), same table as kappa",mp-568269,True,stoichiometric,TmNiBi
TmNiSb,9.85,W/m/K,300.0,BTE,1,full BTE,1.0,,6.31,216.0,F-43m,C1b,Tm/Sb/Ni,"[""Tm"", ""Sb"", ""Ni""]","[[0, 0, 0], [0.5, 0.5, 0.5], [0.25, 0.25, 0.25]]",A,conventional,BTE master (PhononDB/Carrete/npj/SciRep),10.1038/s41598-021-92030-4,https://www.nature.com/articles/s41598-021-92030-4#MOESM1,,Sci.Rep. 11:13809 (2021) Table S1,https://www.nature.com/articles/s41598-021-92030-4#MOESM1,"Table S1 (DFT-optimized lattice parameter + lowest-energy site assignment), same table as kappa",mp-4025,True,stoichiometric,TmNiSb
TmNiSb,9.85,W/m/K,300.0,Phono3py,1,full BTE,1.0,,6.31,216.0,F-43m,C1b,Tm/Sb/Ni,"[""Tm"", ""Sb"", ""Ni""]","[[0, 0, 0], [0.5, 0.5, 0.5], [0.25, 0.25, 0.25]]",A,conventional,"paper mining (PDF, batch 2)",arxiv:2010.12467v1,,Table S1,Sci.Rep. 11:13809 (2021) Table S1,https://www.nature.com/articles/s41598-021-92030-4#MOESM1,"Table S1 (DFT-optimized lattice parameter + lowest-energy site assignment), same table as kappa",mp-4025,True,stoichiometric,TmNiSb
TmNiSb,0.5368,W/m/K,300.0,"BTE (phono3py-class, Phonix auto-kappa)",1,full BTE,1.0,,6.31,216.0,F-43m,C1b,Tm/Sb/Ni,"[""Tm"", ""Sb"", ""Ni""]","[[0, 0, 0], [0.5, 0.5, 0.5], [0.25, 0.25, 0.25]]",A,conventional,Phonix (first-principles BTE),10.1038/s41524-026-02033-w,https://huggingface.co/datasets/phonix-db/phonix-summary,"phonix-summary, HF datasets-server",Sci.Rep. 11:13809 (2021) Table S1,https://www.nature.com/articles/s41598-021-92030-4#MOESM1,"Table S1 (DFT-optimized lattice parameter + lowest-energy site assignment), same table as kappa",mp-4025,True,stoichiometric,TmNiSb
TmSbPd,7.66,W/m/K,300.0,BTE,1,full BTE,1.0,,6.56,216.0,F-43m,C1b,Tm/Sb/Pd,"[""Tm"", ""Sb"", ""Pd""]","[[0, 0, 0], [0.5, 0.5, 0.5], [0.25, 0.25, 0.25]]",A,conventional,BTE master (PhononDB/Carrete/npj/SciRep),10.1038/s41598-021-92030-4,https://www.nature.com/articles/s41598-021-92030-4#MOESM1,,Sci.Rep. 11:13809 (2021) Table S1,https://www.nature.com/articles/s41598-021-92030-4#MOESM1,"Table S1 (DFT-optimized lattice parameter + lowest-energy site assignment), same table as kappa",mp-1018118,True,stoichiometric,TmSbPd
TmSbPd,7.66,W/m/K,300.0,Phono3py,1,full BTE,1.0,,6.56,216.0,F-43m,C1b,Tm/Sb/Pd,"[""Tm"", ""Sb"", ""Pd""]","[[0, 0, 0], [0.5, 0.5, 0.5], [0.25, 0.25, 0.25]]",A,conventional,"paper mining (PDF, batch 2)",arxiv:2010.12467v1,,Table S1,Sci.Rep. 11:13809 (2021) Table S1,https://www.nature.com/articles/s41598-021-92030-4#MOESM1,"Table S1 (DFT-optimized lattice parameter + lowest-energy site assignment), same table as kappa",mp-1018118,True,stoichiometric,TmSbPd
TmSbPt,5.86,W/m/K,300.0,BTE,1,full BTE,1.0,,6.57,216.0,F-43m,C1b,Tm/Sb/Pt,"[""Tm"", ""Sb"", ""Pt""]","[[0, 0, 0], [0.5, 0.5, 0.5], [0.25, 0.25, 0.25]]",A,conventional,BTE master (PhononDB/Carrete/npj/SciRep),10.1038/s41598-021-92030-4,https://www.nature.com/articles/s41598-021-92030-4#MOESM1,,Sci.Rep. 11:13809 (2021) Table S1,https://www.nature.com/articles/s41598-021-92030-4#MOESM1,"Table S1 (DFT-optimized lattice parameter + lowest-energy site assignment), same table as kappa",mp-16314,True,stoichiometric,TmSbPt
TmSbPt,5.86,W/m/K,300.0,Phono3py,1,full BTE,1.0,,6.57,216.0,F-43m,C1b,Tm/Sb/Pt,"[""Tm"", ""Sb"", ""Pt""]","[[0, 0, 0], [0.5, 0.5, 0.5], [0.25, 0.25, 0.25]]",A,conventional,"paper mining (PDF, batch 2)",arxiv:2010.12467v1,,Table S1,Sci.Rep. 11:13809 (2021) Table S1,https://www.nature.com/articles/s41598-021-92030-4#MOESM1,"Table S1 (DFT-optimized lattice parameter + lowest-energy site assignment), same table as kappa",mp-16314,True,stoichiometric,TmSbPt
TmSnAu,4.61,W/m/K,300.0,BTE,1,full BTE,1.0,,6.69,216.0,F-43m,C1b,Tm/Sn/Au,"[""Tm"", ""Sn"", ""Au""]","[[0, 0, 0], [0.5, 0.5, 0.5], [0.25, 0.25, 0.25]]",A,conventional,BTE master (PhononDB/Carrete/npj/SciRep),10.1038/s41598-021-92030-4,https://www.nature.com/articles/s41598-021-92030-4#MOESM1,,Sci.Rep. 11:13809 (2021) Table S1,https://www.nature.com/articles/s41598-021-92030-4#MOESM1,"Table S1 (DFT-optimized lattice parameter + lowest-energy site assignment), same table as kappa",mp-3462,True,stoichiometric,TmSnAu
TmSnAu,4.61,W/m/K,300.0,Phono3py,1,full BTE,1.0,,6.69,216.0,F-43m,C1b,Tm/Sn/Au,"[""Tm"", ""Sn"", ""Au""]","[[0, 0, 0], [0.5, 0.5, 0.5], [0.25, 0.25, 0.25]]",A,conventional,"paper mining (PDF, batch 2)",arxiv:2010.12467v1,,Table S1,Sci.Rep. 11:13809 (2021) Table S1,https://www.nature.com/articles/s41598-021-92030-4#MOESM1,"Table S1 (DFT-optimized lattice parameter + lowest-energy site assignment), same table as kappa",mp-3462,True,stoichiometric,TmSnAu
UNiSn,5.36,W/m/K,300.0,BTE,1,full BTE,1.0,,6.36,216.0,F-43m,C1b,U/Sn/Ni,"[""U"", ""Sn"", ""Ni""]","[[0, 0, 0], [0.5, 0.5, 0.5], [0.25, 0.25, 0.25]]",A,conventional,BTE master (PhononDB/Carrete/npj/SciRep),10.1038/s41598-021-92030-4,https://www.nature.com/articles/s41598-021-92030-4#MOESM1,,Sci.Rep. 11:13809 (2021) Table S1,https://www.nature.com/articles/s41598-021-92030-4#MOESM1,"Table S1 (DFT-optimized lattice parameter + lowest-energy site assignment), same table as kappa",mp-21425,True,stoichiometric,UNiSn
UNiSn,5.36,W/m/K,300.0,Phono3py,1,full BTE,1.0,,6.36,216.0,F-43m,C1b,U/Sn/Ni,"[""U"", ""Sn"", ""Ni""]","[[0, 0, 0], [0.5, 0.5, 0.5], [0.25, 0.25, 0.25]]",A,conventional,"paper mining (PDF, batch 2)",arxiv:2010.12467v1,,Table S1,Sci.Rep. 11:13809 (2021) Table S1,https://www.nature.com/articles/s41598-021-92030-4#MOESM1,"Table S1 (DFT-optimized lattice parameter + lowest-energy site assignment), same table as kappa",mp-21425,True,stoichiometric,UNiSn
USnPt,5.41,W/m/K,300.0,BTE,1,full BTE,1.0,,6.67,216.0,F-43m,C1b,U/Sn/Pt,"[""U"", ""Sn"", ""Pt""]","[[0, 0, 0], [0.5, 0.5, 0.5], [0.25, 0.25, 0.25]]",A,conventional,BTE master (PhononDB/Carrete/npj/SciRep),10.1038/s41598-021-92030-4,https://www.nature.com/articles/s41598-021-92030-4#MOESM1,,Sci.Rep. 11:13809 (2021) Table S1,https://www.nature.com/articles/s41598-021-92030-4#MOESM1,"Table S1 (DFT-optimized lattice parameter + lowest-energy site assignment), same table as kappa",mp-30848,True,stoichiometric,USnPt
USnPt,5.41,W/m/K,300.0,Phono3py,1,full BTE,1.0,,6.67,216.0,F-43m,C1b,U/Sn/Pt,"[""U"", ""Sn"", ""Pt""]","[[0, 0, 0], [0.5, 0.5, 0.5], [0.25, 0.25, 0.25]]",A,conventional,"paper mining (PDF, batch 2)",arxiv:2010.12467v1,,Table S1,Sci.Rep. 11:13809 (2021) Table S1,https://www.nature.com/articles/s41598-021-92030-4#MOESM1,"Table S1 (DFT-optimized lattice parameter + lowest-energy site assignment), same table as kappa",mp-30848,True,stoichiometric,USnPt
VAsOs,25.884,W/m/K,300.0,"semi-empirical (Slack / Debye-Callaway-type, NOT BTE)",1,full BTE,1.0,,5.822,216.0,F-43m,half Heusler (C1_b / MgAgAs),,,,C,conventional,repository mining,10.48550/arXiv.2501.11644,https://github.com/ertekin-research-group/halfheusler-space/blob/main/HH_overview.csv,,repository mining,https://github.com/ertekin-research-group/halfheusler-space/blob/main/HH_overview.csv,"""Lattice Parameter (Angstroms)"" column, DFT-PBE relaxed, same table as kappa_L",ertekin-research-group/halfheusler-space HH_overview.csv,True,stoichiometric,VAsOs
VAsOs,16.82,W/m/K,500.0,BTE (TDEP),1,full BTE,1.0,,5.822,216.0,F-43m,half Heusler (C1_b / MgAgAs),,,,C,conventional,paper mining,10.1016/j.commatsci.2021.110938,https://arxiv.org/abs/2107.03735,"Appendix A, Table A.1 (arXiv:2107.03735, p.17) - DFT value only; parenthetical ML predictions excluded",repository mining,https://github.com/ertekin-research-group/halfheusler-space/blob/main/HH_overview.csv,"""Lattice Parameter (Angstroms)"" column, DFT-PBE relaxed, same table as kappa_L",ertekin-research-group/halfheusler-space HH_overview.csv,True,stoichiometric,VAsOs
VAsOs,16.82,W/m/K,500.0,TDEP (three-phonon + isotope scattering),1,full BTE,1.0,,5.822,216.0,F-43m,half Heusler (C1_b / MgAgAs),,,,C,conventional,"paper mining (PDF, batch 2)",arxiv:2107.03735v2,,Table A.1,repository mining,https://github.com/ertekin-research-group/halfheusler-space/blob/main/HH_overview.csv,"""Lattice Parameter (Angstroms)"" column, DFT-PBE relaxed, same table as kappa_L",ertekin-research-group/halfheusler-space HH_overview.csv,True,stoichiometric,VAsOs
VAsRu,5.04,W/m/K,300.0,BTE,1,full BTE,1.0,,5.8,216.0,F-43m,C1b,V/As/Ru,"[""V"", ""As"", ""Ru""]","[[0, 0, 0], [0.5, 0.5, 0.5], [0.25, 0.25, 0.25]]",A,conventional,BTE master (PhononDB/Carrete/npj/SciRep),10.1038/s41598-021-92030-4,https://www.nature.com/articles/s41598-021-92030-4#MOESM1,,Sci.Rep. 11:13809 (2021) Table S1,https://www.nature.com/articles/s41598-021-92030-4#MOESM1,"Table S1 (DFT-optimized lattice parameter + lowest-energy site assignment), same table as kappa",mp-1100404,True,stoichiometric,VAsRu
VAsRu,23.5,W/m/K,300.0,BTE,1,full BTE,1.0,,5.8,216.0,F-43m,C1b,V/As/Ru,"[""V"", ""As"", ""Ru""]","[[0, 0, 0], [0.5, 0.5, 0.5], [0.25, 0.25, 0.25]]",A,conventional,BTE master (PhononDB/Carrete/npj/SciRep),10.1103/PhysRevX.4.011019,https://doi.org/10.1103/PhysRevX.4.011019,,Sci.Rep. 11:13809 (2021) Table S1,https://www.nature.com/articles/s41598-021-92030-4#MOESM1,"Table S1 (DFT-optimized lattice parameter + lowest-energy site assignment), same table as kappa",mp-1100404,True,stoichiometric,VAsRu
VAsRu,31.356,W/m/K,300.0,"semi-empirical (Slack / Debye-Callaway-type, NOT BTE)",1,full BTE,1.0,,5.8,216.0,F-43m,C1b,V/As/Ru,"[""V"", ""As"", ""Ru""]","[[0, 0, 0], [0.5, 0.5, 0.5], [0.25, 0.25, 0.25]]",A,conventional,repository mining,10.48550/arXiv.2501.11644,https://github.com/ertekin-research-group/halfheusler-space/blob/main/HH_overview.csv,,Sci.Rep. 11:13809 (2021) Table S1,https://www.nature.com/articles/s41598-021-92030-4#MOESM1,"Table S1 (DFT-optimized lattice parameter + lowest-energy site assignment), same table as kappa",mp-1100404,True,stoichiometric,VAsRu
VAsRu,23.2,W/m/K,300.0,ShengBTE,1,full BTE,1.0,,5.8,216.0,F-43m,C1b,V/As/Ru,"[""V"", ""As"", ""Ru""]","[[0, 0, 0], [0.5, 0.5, 0.5], [0.25, 0.25, 0.25]]",A,conventional,"paper mining (PDF, batch 2)",10.1038/s41524-023-00974-0,,Supplementary Table 4,Sci.Rep. 11:13809 (2021) Table S1,https://www.nature.com/articles/s41598-021-92030-4#MOESM1,"Table S1 (DFT-optimized lattice parameter + lowest-energy site assignment), same table as kappa",mp-1100404,True,stoichiometric,VAsRu
VAsRu,5.04,W/m/K,300.0,Phono3py,1,full BTE,1.0,,5.8,216.0,F-43m,C1b,V/As/Ru,"[""V"", ""As"", ""Ru""]","[[0, 0, 0], [0.5, 0.5, 0.5], [0.25, 0.25, 0.25]]",A,conventional,"paper mining (PDF, batch 2)",arxiv:2010.12467v1,,Table S1,Sci.Rep. 11:13809 (2021) Table S1,https://www.nature.com/articles/s41598-021-92030-4#MOESM1,"Table S1 (DFT-optimized lattice parameter + lowest-energy site assignment), same table as kappa",mp-1100404,True,stoichiometric,VAsRu
VAsRu,15.52,W/m/K,500.0,BTE (TDEP),1,full BTE,1.0,,5.8,216.0,F-43m,C1b,V/As/Ru,"[""V"", ""As"", ""Ru""]","[[0, 0, 0], [0.5, 0.5, 0.5], [0.25, 0.25, 0.25]]",A,conventional,paper mining,10.1016/j.commatsci.2021.110938,https://arxiv.org/abs/2107.03735,"Appendix A, Table A.1 (arXiv:2107.03735, p.17) - DFT value only; parenthetical ML predictions excluded",Sci.Rep. 11:13809 (2021) Table S1,https://www.nature.com/articles/s41598-021-92030-4#MOESM1,"Table S1 (DFT-optimized lattice parameter + lowest-energy site assignment), same table as kappa",mp-1100404,True,stoichiometric,VAsRu
VAsRu,15.52,W/m/K,500.0,TDEP (three-phonon + isotope scattering),1,full BTE,1.0,,5.8,216.0,F-43m,C1b,V/As/Ru,"[""V"", ""As"", ""Ru""]","[[0, 0, 0], [0.5, 0.5, 0.5], [0.25, 0.25, 0.25]]",A,conventional,"paper mining (PDF, batch 2)",arxiv:2107.03735v2,,Table A.1,Sci.Rep. 11:13809 (2021) Table S1,https://www.nature.com/articles/s41598-021-92030-4#MOESM1,"Table S1 (DFT-optimized lattice parameter + lowest-energy site assignment), same table as kappa",mp-1100404,True,stoichiometric,VAsRu
VBPt,26.006,W/m/K,300.0,"semi-empirical (Slack / Debye-Callaway-type, NOT BTE)",1,full BTE,1.0,,5.488,216.0,F-43m,half Heusler (C1_b / MgAgAs),,,,C,conventional,repository mining,10.48550/arXiv.2501.11644,https://github.com/ertekin-research-group/halfheusler-space/blob/main/HH_overview.csv,,repository mining,https://github.com/ertekin-research-group/halfheusler-space/blob/main/HH_overview.csv,"""Lattice Parameter (Angstroms)"" column, DFT-PBE relaxed, same table as kappa_L",ertekin-research-group/halfheusler-space HH_overview.csv,True,stoichiometric,VBPt
VBiOs,14.302,W/m/K,300.0,"semi-empirical (Slack / Debye-Callaway-type, NOT BTE)",1,full BTE,1.0,,6.208,216.0,F-43m,half Heusler (C1_b / MgAgAs),,,,C,conventional,repository mining,10.48550/arXiv.2501.11644,https://github.com/ertekin-research-group/halfheusler-space/blob/main/HH_overview.csv,,repository mining,https://github.com/ertekin-research-group/halfheusler-space/blob/main/HH_overview.csv,"""Lattice Parameter (Angstroms)"" column, DFT-PBE relaxed, same table as kappa_L",ertekin-research-group/halfheusler-space HH_overview.csv,True,stoichiometric,VBiOs
VBiRu,15.129,W/m/K,300.0,"semi-empirical (Slack / Debye-Callaway-type, NOT BTE)",1,full BTE,1.0,,6.166,216.0,F-43m,half Heusler (C1_b / MgAgAs),,,,C,conventional,repository mining,10.48550/arXiv.2501.11644,https://github.com/ertekin-research-group/halfheusler-space/blob/main/HH_overview.csv,,repository mining,https://github.com/ertekin-research-group/halfheusler-space/blob/main/HH_overview.csv,"""Lattice Parameter (Angstroms)"" column, DFT-PBE relaxed, same table as kappa_L",ertekin-research-group/halfheusler-space HH_overview.csv,True,stoichiometric,VBiRu
VCoC,54.667,W/m/K,300.0,"semi-empirical (Slack / Debye-Callaway-type, NOT BTE)",1,full BTE,1.0,,4.948,216.0,F-43m,half Heusler (C1_b / MgAgAs),,,,C,conventional,repository mining,10.48550/arXiv.2501.11644,https://github.com/ertekin-research-group/halfheusler-space/blob/main/HH_overview.csv,,repository mining,https://github.com/ertekin-research-group/halfheusler-space/blob/main/HH_overview.csv,"""Lattice Parameter (Angstroms)"" column, DFT-PBE relaxed, same table as kappa_L",ertekin-research-group/halfheusler-space HH_overview.csv,True,stoichiometric,VCoC
VCoGe,29.1,W/m/K,300.0,BTE-approx,1,full BTE,1.0,,5.5173,216.0,F-43m,T0003.CAB,,"[""Co"", ""Ge"", ""V""]","[[0.75, 0.75, 0.75], [0, 0, 0], [0.5, 0.5, 0.5]]",A,primitive->conventional (x sqrt2),BTE master (PhononDB/Carrete/npj/SciRep),10.1103/PhysRevX.4.011019,https://doi.org/10.1103/PhysRevX.4.011019,,Carrete PRX 4:011019 (2014),https://doi.org/10.1103/PhysRevX.4.011019,AFLOW aflow:5c629a0d33467243 (aflowlib.duke.edu:AFLOWDATA/LIB3_WEB/CoGe_hV_sv/T0003.CAB) - lowest-enthalpy F-43m 3-atom entry; AFLOW is the structure source used by Carrete et al.,"Carrete et al. PRX 4, 011019 (2014), Table III, compound CoGeV",True,stoichiometric,VCoGe
VCoGe,28.749,W/m/K,300.0,"semi-empirical (Slack / Debye-Callaway-type, NOT BTE)",1,full BTE,1.0,,5.5173,216.0,F-43m,T0003.CAB,,"[""Co"", ""Ge"", ""V""]","[[0.75, 0.75, 0.75], [0, 0, 0], [0.5, 0.5, 0.5]]",A,primitive->conventional (x sqrt2),repository mining,10.48550/arXiv.2501.11644,https://github.com/ertekin-research-group/halfheusler-space/blob/main/HH_overview.csv,,Carrete PRX 4:011019 (2014),https://doi.org/10.1103/PhysRevX.4.011019,AFLOW aflow:5c629a0d33467243 (aflowlib.duke.edu:AFLOWDATA/LIB3_WEB/CoGe_hV_sv/T0003.CAB) - lowest-enthalpy F-43m 3-atom entry; AFLOW is the structure source used by Carrete et al.,"Carrete et al. PRX 4, 011019 (2014), Table III, compound CoGeV",True,stoichiometric,VCoGe
VCoGe,16.58,W/m/K,500.0,BTE (TDEP),1,full BTE,1.0,,5.5173,216.0,F-43m,T0003.CAB,,"[""Co"", ""Ge"", ""V""]","[[0.75, 0.75, 0.75], [0, 0, 0], [0.5, 0.5, 0.5]]",A,primitive->conventional (x sqrt2),paper mining,10.1016/j.commatsci.2021.110938,https://arxiv.org/abs/2107.03735,"Appendix A, Table A.1 (arXiv:2107.03735, p.17) - DFT value only; parenthetical ML predictions excluded",Carrete PRX 4:011019 (2014),https://doi.org/10.1103/PhysRevX.4.011019,AFLOW aflow:5c629a0d33467243 (aflowlib.duke.edu:AFLOWDATA/LIB3_WEB/CoGe_hV_sv/T0003.CAB) - lowest-enthalpy F-43m 3-atom entry; AFLOW is the structure source used by Carrete et al.,"Carrete et al. PRX 4, 011019 (2014), Table III, compound CoGeV",True,stoichiometric,VCoGe
VCoGe,16.58,W/m/K,500.0,TDEP (three-phonon + isotope scattering),1,full BTE,1.0,,5.5173,216.0,F-43m,T0003.CAB,,"[""Co"", ""Ge"", ""V""]","[[0.75, 0.75, 0.75], [0, 0, 0], [0.5, 0.5, 0.5]]",A,primitive->conventional (x sqrt2),"paper mining (PDF, batch 2)",arxiv:2107.03735v2,,Table A.1,Carrete PRX 4:011019 (2014),https://doi.org/10.1103/PhysRevX.4.011019,AFLOW aflow:5c629a0d33467243 (aflowlib.duke.edu:AFLOWDATA/LIB3_WEB/CoGe_hV_sv/T0003.CAB) - lowest-enthalpy F-43m 3-atom entry; AFLOW is the structure source used by Carrete et al.,"Carrete et al. PRX 4, 011019 (2014), Table III, compound CoGeV",True,stoichiometric,VCoGe
VCoPb,11.589,W/m/K,300.0,"semi-empirical (Slack / Debye-Callaway-type, NOT BTE)",1,full BTE,1.0,,5.899,216.0,F-43m,half Heusler (C1_b / MgAgAs),,,,C,conventional,repository mining,10.48550/arXiv.2501.11644,https://github.com/ertekin-research-group/halfheusler-space/blob/main/HH_overview.csv,,repository mining,https://github.com/ertekin-research-group/halfheusler-space/blob/main/HH_overview.csv,"""Lattice Parameter (Angstroms)"" column, DFT-PBE relaxed, same table as kappa_L",ertekin-research-group/halfheusler-space HH_overview.csv,True,stoichiometric,VCoPb
VCoSi,43.617,W/m/K,300.0,"semi-empirical (Slack / Debye-Callaway-type, NOT BTE)",1,full BTE,1.0,,5.3,216.0,F-43m,half Heusler (C1_b / MgAgAs),CAB,,,B,conventional,repository mining,10.48550/arXiv.2501.11644,https://github.com/ertekin-research-group/halfheusler-space/blob/main/HH_overview.csv,,repository mining,https://github.com/AMRL-2018/MachineLearning_Half_Heusler/blob/master/data/halfHeusler.csv,"alatt column (AFLOW T0003 half-Heusler relaxed lattice constant, same table as kappa)",AMRL-2018/MachineLearning_Half_Heusler data/halfHeusler.csv | AFLOW Co1Si1V1.T0003.CAB,True,stoichiometric,VCoSi
VCoSn,19.8,W/m/K,300.0,BTE-approx,1,full BTE,1.0,,5.8065,216.0,F-43m,ICSD_185079.BCA,,"[""Co"", ""Sn"", ""V""]","[[0.25, 0.25, 0.25], [0, 0, 0], [0.5, 0.5, 0.5]]",A,primitive->conventional (x sqrt2),BTE master (PhononDB/Carrete/npj/SciRep),10.1103/PhysRevX.4.011019,https://doi.org/10.1103/PhysRevX.4.011019,,Carrete PRX 4:011019 (2014),https://doi.org/10.1103/PhysRevX.4.011019,AFLOW aflow:792f27836d8b5f25 (aflowlib.duke.edu:AFLOWDATA/LIB3_WEB/CoSnV_sv/ICSD_185079.BCA) - lowest-enthalpy F-43m 3-atom entry; AFLOW is the structure source used by Carrete et al.,"Carrete et al. PRX 4, 011019 (2014), Table III, compound CoSnV",True,stoichiometric,VCoSn
VCoSn,20.19,W/m/K,300.0,"semi-empirical (Slack / Debye-Callaway-type, NOT BTE)",1,full BTE,1.0,,5.8065,216.0,F-43m,ICSD_185079.BCA,,"[""Co"", ""Sn"", ""V""]","[[0.25, 0.25, 0.25], [0, 0, 0], [0.5, 0.5, 0.5]]",A,primitive->conventional (x sqrt2),repository mining,10.48550/arXiv.2501.11644,https://github.com/ertekin-research-group/halfheusler-space/blob/main/HH_overview.csv,,Carrete PRX 4:011019 (2014),https://doi.org/10.1103/PhysRevX.4.011019,AFLOW aflow:792f27836d8b5f25 (aflowlib.duke.edu:AFLOWDATA/LIB3_WEB/CoSnV_sv/ICSD_185079.BCA) - lowest-enthalpy F-43m 3-atom entry; AFLOW is the structure source used by Carrete et al.,"Carrete et al. PRX 4, 011019 (2014), Table III, compound CoSnV",True,stoichiometric,VCoSn
VCoSn,11.3,W/m/K,500.0,BTE (TDEP),1,full BTE,1.0,,5.8065,216.0,F-43m,ICSD_185079.BCA,,"[""Co"", ""Sn"", ""V""]","[[0.25, 0.25, 0.25], [0, 0, 0], [0.5, 0.5, 0.5]]",A,primitive->conventional (x sqrt2),paper mining,10.1016/j.commatsci.2021.110938,https://arxiv.org/abs/2107.03735,"Appendix A, Table A.1 (arXiv:2107.03735, p.17) - DFT value only; parenthetical ML predictions excluded",Carrete PRX 4:011019 (2014),https://doi.org/10.1103/PhysRevX.4.011019,AFLOW aflow:792f27836d8b5f25 (aflowlib.duke.edu:AFLOWDATA/LIB3_WEB/CoSnV_sv/ICSD_185079.BCA) - lowest-enthalpy F-43m 3-atom entry; AFLOW is the structure source used by Carrete et al.,"Carrete et al. PRX 4, 011019 (2014), Table III, compound CoSnV",True,stoichiometric,VCoSn
VCoSn,11.3,W/m/K,500.0,TDEP (three-phonon + isotope scattering),1,full BTE,1.0,,5.8065,216.0,F-43m,ICSD_185079.BCA,,"[""Co"", ""Sn"", ""V""]","[[0.25, 0.25, 0.25], [0, 0, 0], [0.5, 0.5, 0.5]]",A,primitive->conventional (x sqrt2),"paper mining (PDF, batch 2)",arxiv:2107.03735v2,,Table A.1,Carrete PRX 4:011019 (2014),https://doi.org/10.1103/PhysRevX.4.011019,AFLOW aflow:792f27836d8b5f25 (aflowlib.duke.edu:AFLOWDATA/LIB3_WEB/CoSnV_sv/ICSD_185079.BCA) - lowest-enthalpy F-43m 3-atom entry; AFLOW is the structure source used by Carrete et al.,"Carrete et al. PRX 4, 011019 (2014), Table III, compound CoSnV",True,stoichiometric,VCoSn
VFeAs,33.002,W/m/K,300.0,"semi-empirical (Slack / Debye-Callaway-type, NOT BTE)",1,full BTE,1.0,,5.39,216.0,F-43m,half Heusler (C1_b / MgAgAs),ABC,,,B,conventional,repository mining,10.48550/arXiv.2501.11644,https://github.com/ertekin-research-group/halfheusler-space/blob/main/HH_overview.csv,,repository mining,https://github.com/AMRL-2018/MachineLearning_Half_Heusler/blob/master/data/halfHeusler.csv,"alatt column (AFLOW T0003 half-Heusler relaxed lattice constant, same table as kappa)",AMRL-2018/MachineLearning_Half_Heusler data/halfHeusler.csv | AFLOW As1Fe1V1.T0003.ABC,True,stoichiometric,VFeAs
VFeAs,22.6,W/m/K,500.0,BTE (TDEP),1,full BTE,1.0,,5.39,216.0,F-43m,half Heusler (C1_b / MgAgAs),ABC,,,B,conventional,paper mining,10.1016/j.commatsci.2021.110938,https://arxiv.org/abs/2107.03735,"Appendix A, Table A.1 (arXiv:2107.03735, p.17) - DFT value only; parenthetical ML predictions excluded",repository mining,https://github.com/AMRL-2018/MachineLearning_Half_Heusler/blob/master/data/halfHeusler.csv,"alatt column (AFLOW T0003 half-Heusler relaxed lattice constant, same table as kappa)",AMRL-2018/MachineLearning_Half_Heusler data/halfHeusler.csv | AFLOW As1Fe1V1.T0003.ABC,True,stoichiometric,VFeAs
VFeAs,22.6,W/m/K,500.0,TDEP (three-phonon + isotope scattering),1,full BTE,1.0,,5.39,216.0,F-43m,half Heusler (C1_b / MgAgAs),ABC,,,B,conventional,"paper mining (PDF, batch 2)",arxiv:2107.03735v2,,Table A.1,repository mining,https://github.com/AMRL-2018/MachineLearning_Half_Heusler/blob/master/data/halfHeusler.csv,"alatt column (AFLOW T0003 half-Heusler relaxed lattice constant, same table as kappa)",AMRL-2018/MachineLearning_Half_Heusler data/halfHeusler.csv | AFLOW As1Fe1V1.T0003.ABC,True,stoichiometric,VFeAs
VFeBi,13.387,W/m/K,300.0,"semi-empirical (Slack / Debye-Callaway-type, NOT BTE)",1,full BTE,1.0,,5.927,216.0,F-43m,half Heusler (C1_b / MgAgAs),,,,C,conventional,repository mining,10.48550/arXiv.2501.11644,https://github.com/ertekin-research-group/halfheusler-space/blob/main/HH_overview.csv,,repository mining,https://github.com/ertekin-research-group/halfheusler-space/blob/main/HH_overview.csv,"""Lattice Parameter (Angstroms)"" column, DFT-PBE relaxed, same table as kappa_L",ertekin-research-group/halfheusler-space HH_overview.csv,True,stoichiometric,VFeBi
VFeP,50.492,W/m/K,300.0,"semi-empirical (Slack / Debye-Callaway-type, NOT BTE)",1,full BTE,1.0,,5.24,216.0,F-43m,half Heusler (C1_b / MgAgAs),CAB,,,B,conventional,repository mining,10.48550/arXiv.2501.11644,https://github.com/ertekin-research-group/halfheusler-space/blob/main/HH_overview.csv,,repository mining,https://github.com/AMRL-2018/MachineLearning_Half_Heusler/blob/master/data/halfHeusler.csv,"alatt column (AFLOW T0003 half-Heusler relaxed lattice constant, same table as kappa)",AMRL-2018/MachineLearning_Half_Heusler data/halfHeusler.csv | AFLOW Fe1P1V1.T0003.CAB,True,stoichiometric,VFeP
VFeSb,35.668,W/m/K,200.0,BTE,1,full BTE,1.0,,5.716091,216.0,F-43m,half-Heusler (C1b / MgAgAs),,"[""V"", ""V"", ""V"", ""V"", ""Fe"", ""Fe"", ""Fe"", ""Fe"", ""Sb"", ""Sb"", ""Sb"", ""Sb""]","[[0.0, 0.0, 0.0], [0.0, 0.5, 0.5], [0.5, 0.0, 0.5], [0.5, 0.5, 0.0], [0.25, 0.75, 0.75], [0.25, 0.25, 0.25], [0.75, 0.75, 0.25], [0.75, 0.25, 0.75], [0.5, 0.0, 0.0], [0.5, 0.5, 0.5], [0.0, 0.0, 0.5], [0.0, 0.5, 0.0]]",A,primitive->conventional (x sqrt2),BTE master (PhononDB/Carrete/npj/SciRep),,https://mdr.nims.go.jp/datasets/c8aa5222-79ee-4d0d-9567-7c44d1c7814c,,PhononDB (Togo/NIMS MDR),https://mdr.nims.go.jp/datasets/c8aa5222-79ee-4d0d-9567-7c44d1c7814c,"LTC-calc.log unit cell (PBEsol-relaxed), same file as kappa",mp-567636,True,stoichiometric,VFeSb
VFeSb,33.735,W/m/K,210.0,BTE,1,full BTE,1.0,,5.716091,216.0,F-43m,half-Heusler (C1b / MgAgAs),,"[""V"", ""V"", ""V"", ""V"", ""Fe"", ""Fe"", ""Fe"", ""Fe"", ""Sb"", ""Sb"", ""Sb"", ""Sb""]","[[0.0, 0.0, 0.0], [0.0, 0.5, 0.5], [0.5, 0.0, 0.5], [0.5, 0.5, 0.0], [0.25, 0.75, 0.75], [0.25, 0.25, 0.25], [0.75, 0.75, 0.25], [0.75, 0.25, 0.75], [0.5, 0.0, 0.0], [0.5, 0.5, 0.5], [0.0, 0.0, 0.5], [0.0, 0.5, 0.0]]",A,primitive->conventional (x sqrt2),BTE master (PhononDB/Carrete/npj/SciRep),,https://mdr.nims.go.jp/datasets/c8aa5222-79ee-4d0d-9567-7c44d1c7814c,,PhononDB (Togo/NIMS MDR),https://mdr.nims.go.jp/datasets/c8aa5222-79ee-4d0d-9567-7c44d1c7814c,"LTC-calc.log unit cell (PBEsol-relaxed), same file as kappa",mp-567636,True,stoichiometric,VFeSb
