Repository: Shivamrandive747/Thermalconductivity_prediction

# Calibrating first-principles lattice thermal conductivity to experiment

**A curated half-Heusler dataset and a validated transfer function.**

Published first-principles transport calculations of lattice thermal conductivity exceed what
laboratories measure for the same compound by a **median factor of 1.55**. That offset is regular
enough to be removed in closed form:

$$\kappa_L^{\mathrm{expt}}(T) \;=\; \kappa_L^{\mathrm{BTE}}(T)\;\min\!\left[c\left(\tfrac{T}{300}\right)^{p},\,1\right],
\qquad c = 0.51,\quad p = 0.80$$

Inside a domain of applicability declared before the validation set was scored, this places

File: data/Target_Materials/HEUSLER_KAPPA_TRAINING_SET.csv (part 160 of 192)
formula,kappa_L,kappa_units,temperature_K,method,method_tier,tier_name,weight,kappa_basis,struct_a_A,struct_spacegroup,struct_sg_symbol,struct_prototype,struct_site_ordering,struct_species,struct_frac_coords,struct_grade,lattice_convention,source,source_doi,source_url,source_location,struct_source,struct_source_url,struct_source_detail,struct_id,struct_same_paper_as_kappa,stoichiometry,parent_formula
VFeSb,10.311,W/m/K,650.0,BTE,1,full BTE,1.0,,5.716091,216.0,F-43m,half-Heusler (C1b / MgAgAs),,"[""V"", ""V"", ""V"", ""V"", ""Fe"", ""Fe"", ""Fe"", ""Fe"", ""Sb"", ""Sb"", ""Sb"", ""Sb""]","[[0.0, 0.0, 0.0], [0.0, 0.5, 0.5], [0.5, 0.0, 0.5], [0.5, 0.5, 0.0], [0.25, 0.75, 0.75], [0.25, 0.25, 0.25], [0.75, 0.75, 0.25], [0.75, 0.25, 0.75], [0.5, 0.0, 0.0], [0.5, 0.5, 0.5], [0.0, 0.0, 0.5], [0.0, 0.5, 0.0]]",A,primitive->conventional (x sqrt2),BTE master (PhononDB/Carrete/npj/SciRep),,https://mdr.nims.go.jp/datasets/c8aa5222-79ee-4d0d-9567-7c44d1c7814c,,PhononDB (Togo/NIMS MDR),https://mdr.nims.go.jp/datasets/c8aa5222-79ee-4d0d-9567-7c44d1c7814c,"LTC-calc.log unit cell (PBEsol-relaxed), same file as kappa",mp-567636,True,stoichiometric,VFeSb
VFeSb,10.153,W/m/K,660.0,BTE,1,full BTE,1.0,,5.716091,216.0,F-43m,half-Heusler (C1b / MgAgAs),,"[""V"", ""V"", ""V"", ""V"", ""Fe"", ""Fe"", ""Fe"", ""Fe"", ""Sb"", ""Sb"", ""Sb"", ""Sb""]","[[0.0, 0.0, 0.0], [0.0, 0.5, 0.5], [0.5, 0.0, 0.5], [0.5, 0.5, 0.0], [0.25, 0.75, 0.75], [0.25, 0.25, 0.25], [0.75, 0.75, 0.25], [0.75, 0.25, 0.75], [0.5, 0.0, 0.0], [0.5, 0.5, 0.5], [0.0, 0.0, 0.5], [0.0, 0.5, 0.0]]",A,primitive->conventional (x sqrt2),BTE master (PhononDB/Carrete/npj/SciRep),,https://mdr.nims.go.jp/datasets/c8aa5222-79ee-4d0d-9567-7c44d1c7814c,,PhononDB (Togo/NIMS MDR),https://mdr.nims.go.jp/datasets/c8aa5222-79ee-4d0d-9567-7c44d1c7814c,"LTC-calc.log unit cell (PBEsol-relaxed), same file as kappa",mp-567636,True,stoichiometric,VFeSb
VFeSb,10.0,W/m/K,670.0,BTE,1,full BTE,1.0,,5.716091,216.0,F-43m,half-Heusler (C1b / MgAgAs),,"[""V"", ""V"", ""V"", ""V"", ""Fe"", ""Fe"", ""Fe"", ""Fe"", ""Sb"", ""Sb"", ""Sb"", ""Sb""]","[[0.0, 0.0, 0.0], [0.0, 0.5, 0.5], [0.5, 0.0, 0.5], [0.5, 0.5, 0.0], [0.25, 0.75, 0.75], [0.25, 0.25, 0.25], [0.75, 0.75, 0.25], [0.75, 0.25, 0.75], [0.5, 0.0, 0.0], [0.5, 0.5, 0.5], [0.0, 0.0, 0.5], [0.0, 0.5, 0.0]]",A,primitive->conventional (x sqrt2),BTE master (PhononDB/Carrete/npj/SciRep),,https://mdr.nims.go.jp/datasets/c8aa5222-79ee-4d0d-9567-7c44d1c7814c,,PhononDB (Togo/NIMS MDR),https://mdr.nims.go.jp/datasets/c8aa5222-79ee-4d0d-9567-7c44d1c7814c,"LTC-calc.log unit cell (PBEsol-relaxed), same file as kappa",mp-567636,True,stoichiometric,VFeSb
VFeSb,9.852,W/m/K,680.0,BTE,1,full BTE,1.0,,5.716091,216.0,F-43m,half-Heusler (C1b / MgAgAs),,"[""V"", ""V"", ""V"", ""V"", ""Fe"", ""Fe"", ""Fe"", ""Fe"", ""Sb"", ""Sb"", ""Sb"", ""Sb""]","[[0.0, 0.0, 0.0], [0.0, 0.5, 0.5], [0.5, 0.0, 0.5], [0.5, 0.5, 0.0], [0.25, 0.75, 0.75], [0.25, 0.25, 0.25], [0.75, 0.75, 0.25], [0.75, 0.25, 0.75], [0.5, 0.0, 0.0], [0.5, 0.5, 0.5], [0.0, 0.0, 0.5], [0.0, 0.5, 0.0]]",A,primitive->conventional (x sqrt2),BTE master (PhononDB/Carrete/npj/SciRep),,https://mdr.nims.go.jp/datasets/c8aa5222-79ee-4d0d-9567-7c44d1c7814c,,PhononDB (Togo/NIMS MDR),https://mdr.nims.go.jp/datasets/c8aa5222-79ee-4d0d-9567-7c44d1c7814c,"LTC-calc.log unit cell (PBEsol-relaxed), same file as kappa",mp-567636,True,stoichiometric,VFeSb
VFeSb,9.708,W/m/K,690.0,BTE,1,full BTE,1.0,,5.716091,216.0,F-43m,half-Heusler (C1b / MgAgAs),,"[""V"", ""V"", ""V"", ""V"", ""Fe"", ""Fe"", ""Fe"", ""Fe"", ""Sb"", ""Sb"", ""Sb"", ""Sb""]","[[0.0, 0.0, 0.0], [0.0, 0.5, 0.5], [0.5, 0.0, 0.5], [0.5, 0.5, 0.0], [0.25, 0.75, 0.75], [0.25, 0.25, 0.25], [0.75, 0.75, 0.25], [0.75, 0.25, 0.75], [0.5, 0.0, 0.0], [0.5, 0.5, 0.5], [0.0, 0.0, 0.5], [0.0, 0.5, 0.0]]",A,primitive->conventional (x sqrt2),BTE master (PhononDB/Carrete/npj/SciRep),,https://mdr.nims.go.jp/datasets/c8aa5222-79ee-4d0d-9567-7c44d1c7814c,,PhononDB (Togo/NIMS MDR),https://mdr.nims.go.jp/datasets/c8aa5222-79ee-4d0d-9567-7c44d1c7814c,"LTC-calc.log unit cell (PBEsol-relaxed), same file as kappa",mp-567636,True,stoichiometric,VFeSb
VFeSb,9.568,W/m/K,700.0,BTE,1,full BTE,1.0,,5.716091,216.0,F-43m,half-Heusler (C1b / MgAgAs),,"[""V"", ""V"", ""V"", ""V"", ""Fe"", ""Fe"", ""Fe"", ""Fe"", ""Sb"", ""Sb"", ""Sb"", ""Sb""]","[[0.0, 0.0, 0.0], [0.0, 0.5, 0.5], [0.5, 0.0, 0.5], [0.5, 0.5, 0.0], [0.25, 0.75, 0.75], [0.25, 0.25, 0.25], [0.75, 0.75, 0.25], [0.75, 0.25, 0.75], [0.5, 0.0, 0.0], [0.5, 0.5, 0.5], [0.0, 0.0, 0.5], [0.0, 0.5, 0.0]]",A,primitive->conventional (x sqrt2),BTE master (PhononDB/Carrete/npj/SciRep),,https://mdr.nims.go.jp/datasets/c8aa5222-79ee-4d0d-9567-7c44d1c7814c,,PhononDB (Togo/NIMS MDR),https://mdr.nims.go.jp/datasets/c8aa5222-79ee-4d0d-9567-7c44d1c7814c,"LTC-calc.log unit cell (PBEsol-relaxed), same file as kappa",mp-567636,True,stoichiometric,VFeSb
VFeSb,7.8,W/m/K,700.0,"anharmonic LBTE (SMRT, PHONO3PY)",1,full BTE,1.0,,5.716091,216.0,F-43m,half-Heusler (C1b / MgAgAs),,"[""V"", ""V"", ""V"", ""V"", ""Fe"", ""Fe"", ""Fe"", ""Fe"", ""Sb"", ""Sb"", ""Sb"", ""Sb""]","[[0.0, 0.0, 0.0], [0.0, 0.5, 0.5], [0.5, 0.0, 0.5], [0.5, 0.5, 0.0], [0.25, 0.75, 0.75], [0.25, 0.25, 0.25], [0.75, 0.75, 0.25], [0.75, 0.25, 0.75], [0.5, 0.0, 0.0], [0.5, 0.5, 0.5], [0.0, 0.0, 0.5], [0.0, 0.5, 0.0]]",A,primitive->conventional (x sqrt2),"paper mining (PDF, batch 2)",10.1088/1361-648x/abcc0f,,page 7,PhononDB (Togo/NIMS MDR),https://mdr.nims.go.jp/datasets/c8aa5222-79ee-4d0d-9567-7c44d1c7814c,"LTC-calc.log unit cell (PBEsol-relaxed), same file as kappa",mp-567636,True,stoichiometric,VFeSb
VFeSb,9.432,W/m/K,710.0,BTE,1,full BTE,1.0,,5.716091,216.0,F-43m,half-Heusler (C1b / MgAgAs),,"[""V"", ""V"", ""V"", ""V"", ""Fe"", ""Fe"", ""Fe"", ""Fe"", ""Sb"", ""Sb"", ""Sb"", ""Sb""]","[[0.0, 0.0, 0.0], [0.0, 0.5, 0.5], [0.5, 0.0, 0.5], [0.5, 0.5, 0.0], [0.25, 0.75, 0.75], [0.25, 0.25, 0.25], [0.75, 0.75, 0.25], [0.75, 0.25, 0.75], [0.5, 0.0, 0.0], [0.5, 0.5, 0.5], [0.0, 0.0, 0.5], [0.0, 0.5, 0.0]]",A,primitive->conventional (x sqrt2),BTE master (PhononDB/Carrete/npj/SciRep),,https://mdr.nims.go.jp/datasets/c8aa5222-79ee-4d0d-9567-7c44d1c7814c,,PhononDB (Togo/NIMS MDR),https://mdr.nims.go.jp/datasets/c8aa5222-79ee-4d0d-9567-7c44d1c7814c,"LTC-calc.log unit cell (PBEsol-relaxed), same file as kappa",mp-567636,True,stoichiometric,VFeSb
VFeSb,9.3,W/m/K,720.0,BTE,1,full BTE,1.0,,5.716091,216.0,F-43m,half-Heusler (C1b / MgAgAs),,"[""V"", ""V"", ""V"", ""V"", ""Fe"", ""Fe"", ""Fe"", ""Fe"", ""Sb"", ""Sb"", ""Sb"", ""Sb""]","[[0.0, 0.0, 0.0], [0.0, 0.5, 0.5], [0.5, 0.0, 0.5], [0.5, 0.5, 0.0], [0.25, 0.75, 0.75], [0.25, 0.25, 0.25], [0.75, 0.75, 0.25], [0.75, 0.25, 0.75], [0.5, 0.0, 0.0], [0.5, 0.5, 0.5], [0.0, 0.0, 0.5], [0.0, 0.5, 0.0]]",A,primitive->conventional (x sqrt2),BTE master (PhononDB/Carrete/npj/SciRep),,https://mdr.nims.go.jp/datasets/c8aa5222-79ee-4d0d-9567-7c44d1c7814c,,PhononDB (Togo/NIMS MDR),https://mdr.nims.go.jp/datasets/c8aa5222-79ee-4d0d-9567-7c44d1c7814c,"LTC-calc.log unit cell (PBEsol-relaxed), same file as kappa",mp-567636,True,stoichiometric,VFeSb
VFeSb,9.172,W/m/K,730.0,BTE,1,full BTE,1.0,,5.716091,216.0,F-43m,half-Heusler (C1b / MgAgAs),,"[""V"", ""V"", ""V"", ""V"", ""Fe"", ""Fe"", ""Fe"", ""Fe"", ""Sb"", ""Sb"", ""Sb"", ""Sb""]","[[0.0, 0.0, 0.0], [0.0, 0.5, 0.5], [0.5, 0.0, 0.5], [0.5, 0.5, 0.0], [0.25, 0.75, 0.75], [0.25, 0.25, 0.25], [0.75, 0.75, 0.25], [0.75, 0.25, 0.75], [0.5, 0.0, 0.0], [0.5, 0.5, 0.5], [0.0, 0.0, 0.5], [0.0, 0.5, 0.0]]",A,primitive->conventional (x sqrt2),BTE master (PhononDB/Carrete/npj/SciRep),,https://mdr.nims.go.jp/datasets/c8aa5222-79ee-4d0d-9567-7c44d1c7814c,,PhononDB (Togo/NIMS MDR),https://mdr.nims.go.jp/datasets/c8aa5222-79ee-4d0d-9567-7c44d1c7814c,"LTC-calc.log unit cell (PBEsol-relaxed), same file as kappa",mp-567636,True,stoichiometric,VFeSb
VFeSb,9.047,W/m/K,740.0,BTE,1,full BTE,1.0,,5.716091,216.0,F-43m,half-Heusler (C1b / MgAgAs),,"[""V"", ""V"", ""V"", ""V"", ""Fe"", ""Fe"", ""Fe"", ""Fe"", ""Sb"", ""Sb"", ""Sb"", ""Sb""]","[[0.0, 0.0, 0.0], [0.0, 0.5, 0.5], [0.5, 0.0, 0.5], [0.5, 0.5, 0.0], [0.25, 0.75, 0.75], [0.25, 0.25, 0.25], [0.75, 0.75, 0.25], [0.75, 0.25, 0.75], [0.5, 0.0, 0.0], [0.5, 0.5, 0.5], [0.0, 0.0, 0.5], [0.0, 0.5, 0.0]]",A,primitive->conventional (x sqrt2),BTE master (PhononDB/Carrete/npj/SciRep),,https://mdr.nims.go.jp/datasets/c8aa5222-79ee-4d0d-9567-7c44d1c7814c,,PhononDB (Togo/NIMS MDR),https://mdr.nims.go.jp/datasets/c8aa5222-79ee-4d0d-9567-7c44d1c7814c,"LTC-calc.log unit cell (PBEsol-relaxed), same file as kappa",mp-567636,True,stoichiometric,VFeSb
VFeSb,8.925,W/m/K,750.0,BTE,1,full BTE,1.0,,5.716091,216.0,F-43m,half-Heusler (C1b / MgAgAs),,"[""V"", ""V"", ""V"", ""V"", ""Fe"", ""Fe"", ""Fe"", ""Fe"", ""Sb"", ""Sb"", ""Sb"", ""Sb""]","[[0.0, 0.0, 0.0], [0.0, 0.5, 0.5], [0.5, 0.0, 0.5], [0.5, 0.5, 0.0], [0.25, 0.75, 0.75], [0.25, 0.25, 0.25], [0.75, 0.75, 0.25], [0.75, 0.25, 0.75], [0.5, 0.0, 0.0], [0.5, 0.5, 0.5], [0.0, 0.0, 0.5], [0.0, 0.5, 0.0]]",A,primitive->conventional (x sqrt2),BTE master (PhononDB/Carrete/npj/SciRep),,https://mdr.nims.go.jp/datasets/c8aa5222-79ee-4d0d-9567-7c44d1c7814c,,PhononDB (Togo/NIMS MDR),https://mdr.nims.go.jp/datasets/c8aa5222-79ee-4d0d-9567-7c44d1c7814c,"LTC-calc.log unit cell (PBEsol-relaxed), same file as kappa",mp-567636,True,stoichiometric,VFeSb
VFeSb,8.807,W/m/K,760.0,BTE,1,full BTE,1.0,,5.716091,216.0,F-43m,half-Heusler (C1b / MgAgAs),,"[""V"", ""V"", ""V"", ""V"", ""Fe"", ""Fe"", ""Fe"", ""Fe"", ""Sb"", ""Sb"", ""Sb"", ""Sb""]","[[0.0, 0.0, 0.0], [0.0, 0.5, 0.5], [0.5, 0.0, 0.5], [0.5, 0.5, 0.0], [0.25, 0.75, 0.75], [0.25, 0.25, 0.25], [0.75, 0.75, 0.25], [0.75, 0.25, 0.75], [0.5, 0.0, 0.0], [0.5, 0.5, 0.5], [0.0, 0.0, 0.5], [0.0, 0.5, 0.0]]",A,primitive->conventional (x sqrt2),BTE master (PhononDB/Carrete/npj/SciRep),,https://mdr.nims.go.jp/datasets/c8aa5222-79ee-4d0d-9567-7c44d1c7814c,,PhononDB (Togo/NIMS MDR),https://mdr.nims.go.jp/datasets/c8aa5222-79ee-4d0d-9567-7c44d1c7814c,"LTC-calc.log unit cell (PBEsol-relaxed), same file as kappa",mp-567636,True,stoichiometric,VFeSb
VFeSb,8.692,W/m/K,770.0,BTE,1,full BTE,1.0,,5.716091,216.0,F-43m,half-Heusler (C1b / MgAgAs),,"[""V"", ""V"", ""V"", ""V"", ""Fe"", ""Fe"", ""Fe"", ""Fe"", ""Sb"", ""Sb"", ""Sb"", ""Sb""]","[[0.0, 0.0, 0.0], [0.0, 0.5, 0.5], [0.5, 0.0, 0.5], [0.5, 0.5, 0.0], [0.25, 0.75, 0.75], [0.25, 0.25, 0.25], [0.75, 0.75, 0.25], [0.75, 0.25, 0.75], [0.5, 0.0, 0.0], [0.5, 0.5, 0.5], [0.0, 0.0, 0.5], [0.0, 0.5, 0.0]]",A,primitive->conventional (x sqrt2),BTE master (PhononDB/Carrete/npj/SciRep),,https://mdr.nims.go.jp/datasets/c8aa5222-79ee-4d0d-9567-7c44d1c7814c,,PhononDB (Togo/NIMS MDR),https://mdr.nims.go.jp/datasets/c8aa5222-79ee-4d0d-9567-7c44d1c7814c,"LTC-calc.log unit cell (PBEsol-relaxed), same file as kappa",mp-567636,True,stoichiometric,VFeSb
VFeSb,8.58,W/m/K,780.0,BTE,1,full BTE,1.0,,5.716091,216.0,F-43m,half-Heusler (C1b / MgAgAs),,"[""V"", ""V"", ""V"", ""V"", ""Fe"", ""Fe"", ""Fe"", ""Fe"", ""Sb"", ""Sb"", ""Sb"", ""Sb""]","[[0.0, 0.0, 0.0], [0.0, 0.5, 0.5], [0.5, 0.0, 0.5], [0.5, 0.5, 0.0], [0.25, 0.75, 0.75], [0.25, 0.25, 0.25], [0.75, 0.75, 0.25], [0.75, 0.25, 0.75], [0.5, 0.0, 0.0], [0.5, 0.5, 0.5], [0.0, 0.0, 0.5], [0.0, 0.5, 0.0]]",A,primitive->conventional (x sqrt2),BTE master (PhononDB/Carrete/npj/SciRep),,https://mdr.nims.go.jp/datasets/c8aa5222-79ee-4d0d-9567-7c44d1c7814c,,PhononDB (Togo/NIMS MDR),https://mdr.nims.go.jp/datasets/c8aa5222-79ee-4d0d-9567-7c44d1c7814c,"LTC-calc.log unit cell (PBEsol-relaxed), same file as kappa",mp-567636,True,stoichiometric,VFeSb
VFeSb,8.471,W/m/K,790.0,BTE,1,full BTE,1.0,,5.716091,216.0,F-43m,half-Heusler (C1b / MgAgAs),,"[""V"", ""V"", ""V"", ""V"", ""Fe"", ""Fe"", ""Fe"", ""Fe"", ""Sb"", ""Sb"", ""Sb"", ""Sb""]","[[0.0, 0.0, 0.0], [0.0, 0.5, 0.5], [0.5, 0.0, 0.5], [0.5, 0.5, 0.0], [0.25, 0.75, 0.75], [0.25, 0.25, 0.25], [0.75, 0.75, 0.25], [0.75, 0.25, 0.75], [0.5, 0.0, 0.0], [0.5, 0.5, 0.5], [0.0, 0.0, 0.5], [0.0, 0.5, 0.0]]",A,primitive->conventional (x sqrt2),BTE master (PhononDB/Carrete/npj/SciRep),,https://mdr.nims.go.jp/datasets/c8aa5222-79ee-4d0d-9567-7c44d1c7814c,,PhononDB (Togo/NIMS MDR),https://mdr.nims.go.jp/datasets/c8aa5222-79ee-4d0d-9567-7c44d1c7814c,"LTC-calc.log unit cell (PBEsol-relaxed), same file as kappa",mp-567636,True,stoichiometric,VFeSb
VFeSb,8.364,W/m/K,800.0,BTE,1,full BTE,1.0,,5.716091,216.0,F-43m,half-Heusler (C1b / MgAgAs),,"[""V"", ""V"", ""V"", ""V"", ""Fe"", ""Fe"", ""Fe"", ""Fe"", ""Sb"", ""Sb"", ""Sb"", ""Sb""]","[[0.0, 0.0, 0.0], [0.0, 0.5, 0.5], [0.5, 0.0, 0.5], [0.5, 0.5, 0.0], [0.25, 0.75, 0.75], [0.25, 0.25, 0.25], [0.75, 0.75, 0.25], [0.75, 0.25, 0.75], [0.5, 0.0, 0.0], [0.5, 0.5, 0.5], [0.0, 0.0, 0.5], [0.0, 0.5, 0.0]]",A,primitive->conventional (x sqrt2),BTE master (PhononDB/Carrete/npj/SciRep),,https://mdr.nims.go.jp/datasets/c8aa5222-79ee-4d0d-9567-7c44d1c7814c,,PhononDB (Togo/NIMS MDR),https://mdr.nims.go.jp/datasets/c8aa5222-79ee-4d0d-9567-7c44d1c7814c,"LTC-calc.log unit cell (PBEsol-relaxed), same file as kappa",mp-567636,True,stoichiometric,VFeSb
VFeSb,8.26,W/m/K,810.0,BTE,1,full BTE,1.0,,5.716091,216.0,F-43m,half-Heusler (C1b / MgAgAs),,"[""V"", ""V"", ""V"", ""V"", ""Fe"", ""Fe"", ""Fe"", ""Fe"", ""Sb"", ""Sb"", ""Sb"", ""Sb""]","[[0.0, 0.0, 0.0], [0.0, 0.5, 0.5], [0.5, 0.0, 0.5], [0.5, 0.5, 0.0], [0.25, 0.75, 0.75], [0.25, 0.25, 0.25], [0.75, 0.75, 0.25], [0.75, 0.25, 0.75], [0.5, 0.0, 0.0], [0.5, 0.5, 0.5], [0.0, 0.0, 0.5], [0.0, 0.5, 0.0]]",A,primitive->conventional (x sqrt2),BTE master (PhononDB/Carrete/npj/SciRep),,https://mdr.nims.go.jp/datasets/c8aa5222-79ee-4d0d-9567-7c44d1c7814c,,PhononDB (Togo/NIMS MDR),https://mdr.nims.go.jp/datasets/c8aa5222-79ee-4d0d-9567-7c44d1c7814c,"LTC-calc.log unit cell (PBEsol-relaxed), same file as kappa",mp-567636,True,stoichiometric,VFeSb
VFeSb,8.159,W/m/K,820.0,BTE,1,full BTE,1.0,,5.716091,216.0,F-43m,half-Heusler (C1b / MgAgAs),,"[""V"", ""V"", ""V"", ""V"", ""Fe"", ""Fe"", ""Fe"", ""Fe"", ""Sb"", ""Sb"", ""Sb"", ""Sb""]","[[0.0, 0.0, 0.0], [0.0, 0.5, 0.5], [0.5, 0.0, 0.5], [0.5, 0.5, 0.0], [0.25, 0.75, 0.75], [0.25, 0.25, 0.25], [0.75, 0.75, 0.25], [0.75, 0.25, 0.75], [0.5, 0.0, 0.0], [0.5, 0.5, 0.5], [0.0, 0.0, 0.5], [0.0, 0.5, 0.0]]",A,primitive->conventional (x sqrt2),BTE master (PhononDB/Carrete/npj/SciRep),,https://mdr.nims.go.jp/datasets/c8aa5222-79ee-4d0d-9567-7c44d1c7814c,,PhononDB (Togo/NIMS MDR),https://mdr.nims.go.jp/datasets/c8aa5222-79ee-4d0d-9567-7c44d1c7814c,"LTC-calc.log unit cell (PBEsol-relaxed), same file as kappa",mp-567636,True,stoichiometric,VFeSb
VFeSb,8.06,W/m/K,830.0,BTE,1,full BTE,1.0,,5.716091,216.0,F-43m,half-Heusler (C1b / MgAgAs),,"[""V"", ""V"", ""V"", ""V"", ""Fe"", ""Fe"", ""Fe"", ""Fe"", ""Sb"", ""Sb"", ""Sb"", ""Sb""]","[[0.0, 0.0, 0.0], [0.0, 0.5, 0.5], [0.5, 0.0, 0.5], [0.5, 0.5, 0.0], [0.25, 0.75, 0.75], [0.25, 0.25, 0.25], [0.75, 0.75, 0.25], [0.75, 0.25, 0.75], [0.5, 0.0, 0.0], [0.5, 0.5, 0.5], [0.0, 0.0, 0.5], [0.0, 0.5, 0.0]]",A,primitive->conventional (x sqrt2),BTE master (PhononDB/Carrete/npj/SciRep),,https://mdr.nims.go.jp/datasets/c8aa5222-79ee-4d0d-9567-7c44d1c7814c,,PhononDB (Togo/NIMS MDR),https://mdr.nims.go.jp/datasets/c8aa5222-79ee-4d0d-9567-7c44d1c7814c,"LTC-calc.log unit cell (PBEsol-relaxed), same file as kappa",mp-567636,True,stoichiometric,VFeSb
VFeSb,7.964,W/m/K,840.0,BTE,1,full BTE,1.0,,5.716091,216.0,F-43m,half-Heusler (C1b / MgAgAs),,"[""V"", ""V"", ""V"", ""V"", ""Fe"", ""Fe"", ""Fe"", ""Fe"", ""Sb"", ""Sb"", ""Sb"", ""Sb""]","[[0.0, 0.0, 0.0], [0.0, 0.5, 0.5], [0.5, 0.0, 0.5], [0.5, 0.5, 0.0], [0.25, 0.75, 0.75], [0.25, 0.25, 0.25], [0.75, 0.75, 0.25], [0.75, 0.25, 0.75], [0.5, 0.0, 0.0], [0.5, 0.5, 0.5], [0.0, 0.0, 0.5], [0.0, 0.5, 0.0]]",A,primitive->conventional (x sqrt2),BTE master (PhononDB/Carrete/npj/SciRep),,https://mdr.nims.go.jp/datasets/c8aa5222-79ee-4d0d-9567-7c44d1c7814c,,PhononDB (Togo/NIMS MDR),https://mdr.nims.go.jp/datasets/c8aa5222-79ee-4d0d-9567-7c44d1c7814c,"LTC-calc.log unit cell (PBEsol-relaxed), same file as kappa",mp-567636,True,stoichiometric,VFeSb
VFeSb,7.87,W/m/K,850.0,BTE,1,full BTE,1.0,,5.716091,216.0,F-43m,half-Heusler (C1b / MgAgAs),,"[""V"", ""V"", ""V"", ""V"", ""Fe"", ""Fe"", ""Fe"", ""Fe"", ""Sb"", ""Sb"", ""Sb"", ""Sb""]","[[0.0, 0.0, 0.0], [0.0, 0.5, 0.5], [0.5, 0.0, 0.5], [0.5, 0.5, 0.0], [0.25, 0.75, 0.75], [0.25, 0.25, 0.25], [0.75, 0.75, 0.25], [0.75, 0.25, 0.75], [0.5, 0.0, 0.0], [0.5, 0.5, 0.5], [0.0, 0.0, 0.5], [0.0, 0.5, 0.0]]",A,primitive->conventional (x sqrt2),BTE master (PhononDB/Carrete/npj/SciRep),,https://mdr.nims.go.jp/datasets/c8aa5222-79ee-4d0d-9567-7c44d1c7814c,,PhononDB (Togo/NIMS MDR),https://mdr.nims.go.jp/datasets/c8aa5222-79ee-4d0d-9567-7c44d1c7814c,"LTC-calc.log unit cell (PBEsol-relaxed), same file as kappa",mp-567636,True,stoichiometric,VFeSb
VFeSb,7.778,W/m/K,860.0,BTE,1,full BTE,1.0,,5.716091,216.0,F-43m,half-Heusler (C1b / MgAgAs),,"[""V"", ""V"", ""V"", ""V"", ""Fe"", ""Fe"", ""Fe"", ""Fe"", ""Sb"", ""Sb"", ""Sb"", ""Sb""]","[[0.0, 0.0, 0.0], [0.0, 0.5, 0.5], [0.5, 0.0, 0.5], [0.5, 0.5, 0.0], [0.25, 0.75, 0.75], [0.25, 0.25, 0.25], [0.75, 0.75, 0.25], [0.75, 0.25, 0.75], [0.5, 0.0, 0.0], [0.5, 0.5, 0.5], [0.0, 0.0, 0.5], [0.0, 0.5, 0.0]]",A,primitive->conventional (x sqrt2),BTE master (PhononDB/Carrete/npj/SciRep),,https://mdr.nims.go.jp/datasets/c8aa5222-79ee-4d0d-9567-7c44d1c7814c,,PhononDB (Togo/NIMS MDR),https://mdr.nims.go.jp/datasets/c8aa5222-79ee-4d0d-9567-7c44d1c7814c,"LTC-calc.log unit cell (PBEsol-relaxed), same file as kappa",mp-567636,True,stoichiometric,VFeSb
VFeSb,7.688,W/m/K,870.0,BTE,1,full BTE,1.0,,5.716091,216.0,F-43m,half-Heusler (C1b / MgAgAs),,"[""V"", ""V"", ""V"", ""V"", ""Fe"", ""Fe"", ""Fe"", ""Fe"", ""Sb"", ""Sb"", ""Sb"", ""Sb""]","[[0.0, 0.0, 0.0], [0.0, 0.5, 0.5], [0.5, 0.0, 0.5], [0.5, 0.5, 0.0], [0.25, 0.75, 0.75], [0.25, 0.25, 0.25], [0.75, 0.75, 0.25], [0.75, 0.25, 0.75], [0.5, 0.0, 0.0], [0.5, 0.5, 0.5], [0.0, 0.0, 0.5], [0.0, 0.5, 0.0]]",A,primitive->conventional (x sqrt2),BTE master (PhononDB/Carrete/npj/SciRep),,https://mdr.nims.go.jp/datasets/c8aa5222-79ee-4d0d-9567-7c44d1c7814c,,PhononDB (Togo/NIMS MDR),https://mdr.nims.go.jp/datasets/c8aa5222-79ee-4d0d-9567-7c44d1c7814c,"LTC-calc.log unit cell (PBEsol-relaxed), same file as kappa",mp-567636,True,stoichiometric,VFeSb
VFeSb,7.6,W/m/K,880.0,BTE,1,full BTE,1.0,,5.716091,216.0,F-43m,half-Heusler (C1b / MgAgAs),,"[""V"", ""V"", ""V"", ""V"", ""Fe"", ""Fe"", ""Fe"", ""Fe"", ""Sb"", ""Sb"", ""Sb"", ""Sb""]","[[0.0, 0.0, 0.0], [0.0, 0.5, 0.5], [0.5, 0.0, 0.5], [0.5, 0.5, 0.0], [0.25, 0.75, 0.75], [0.25, 0.25, 0.25], [0.75, 0.75, 0.25], [0.75, 0.25, 0.75], [0.5, 0.0, 0.0], [0.5, 0.5, 0.5], [0.0, 0.0, 0.5], [0.0, 0.5, 0.0]]",A,primitive->conventional (x sqrt2),BTE master (PhononDB/Carrete/npj/SciRep),,https://mdr.nims.go.jp/datasets/c8aa5222-79ee-4d0d-9567-7c44d1c7814c,,PhononDB (Togo/NIMS MDR),https://mdr.nims.go.jp/datasets/c8aa5222-79ee-4d0d-9567-7c44d1c7814c,"LTC-calc.log unit cell (PBEsol-relaxed), same file as kappa",mp-567636,True,stoichiometric,VFeSb
VFeSb,7.514,W/m/K,890.0,BTE,1,full BTE,1.0,,5.716091,216.0,F-43m,half-Heusler (C1b / MgAgAs),,"[""V"", ""V"", ""V"", ""V"", ""Fe"", ""Fe"", ""Fe"", ""Fe"", ""Sb"", ""Sb"", ""Sb"", ""Sb""]","[[0.0, 0.0, 0.0], [0.0, 0.5, 0.5], [0.5, 0.0, 0.5], [0.5, 0.5, 0.0], [0.25, 0.75, 0.75], [0.25, 0.25, 0.25], [0.75, 0.75, 0.25], [0.75, 0.25, 0.75], [0.5, 0.0, 0.0], [0.5, 0.5, 0.5], [0.0, 0.0, 0.5], [0.0, 0.5, 0.0]]",A,primitive->conventional (x sqrt2),BTE master (PhononDB/Carrete/npj/SciRep),,https://mdr.nims.go.jp/datasets/c8aa5222-79ee-4d0d-9567-7c44d1c7814c,,PhononDB (Togo/NIMS MDR),https://mdr.nims.go.jp/datasets/c8aa5222-79ee-4d0d-9567-7c44d1c7814c,"LTC-calc.log unit cell (PBEsol-relaxed), same file as kappa",mp-567636,True,stoichiometric,VFeSb
VFeSb,7.431,W/m/K,900.0,BTE,1,full BTE,1.0,,5.716091,216.0,F-43m,half-Heusler (C1b / MgAgAs),,"[""V"", ""V"", ""V"", ""V"", ""Fe"", ""Fe"", ""Fe"", ""Fe"", ""Sb"", ""Sb"", ""Sb"", ""Sb""]","[[0.0, 0.0, 0.0], [0.0, 0.5, 0.5], [0.5, 0.0, 0.5], [0.5, 0.5, 0.0], [0.25, 0.75, 0.75], [0.25, 0.25, 0.25], [0.75, 0.75, 0.25], [0.75, 0.25, 0.75], [0.5, 0.0, 0.0], [0.5, 0.5, 0.5], [0.0, 0.0, 0.5], [0.0, 0.5, 0.0]]",A,primitive->conventional (x sqrt2),BTE master (PhononDB/Carrete/npj/SciRep),,https://mdr.nims.go.jp/datasets/c8aa5222-79ee-4d0d-9567-7c44d1c7814c,,PhononDB (Togo/NIMS MDR),https://mdr.nims.go.jp/datasets/c8aa5222-79ee-4d0d-9567-7c44d1c7814c,"LTC-calc.log unit cell (PBEsol-relaxed), same file as kappa",mp-567636,True,stoichiometric,VFeSb
VFeSb,7.349,W/m/K,910.0,BTE,1,full BTE,1.0,,5.716091,216.0,F-43m,half-Heusler (C1b / MgAgAs),,"[""V"", ""V"", ""V"", ""V"", ""Fe"", ""Fe"", ""Fe"", ""Fe"", ""Sb"", ""Sb"", ""Sb"", ""Sb""]","[[0.0, 0.0, 0.0], [0.0, 0.5, 0.5], [0.5, 0.0, 0.5], [0.5, 0.5, 0.0], [0.25, 0.75, 0.75], [0.25, 0.25, 0.25], [0.75, 0.75, 0.25], [0.75, 0.25, 0.75], [0.5, 0.0, 0.0], [0.5, 0.5, 0.5], [0.0, 0.0, 0.5], [0.0, 0.5, 0.0]]",A,primitive->conventional (x sqrt2),BTE master (PhononDB/Carrete/npj/SciRep),,https://mdr.nims.go.jp/datasets/c8aa5222-79ee-4d0d-9567-7c44d1c7814c,,PhononDB (Togo/NIMS MDR),https://mdr.nims.go.jp/datasets/c8aa5222-79ee-4d0d-9567-7c44d1c7814c,"LTC-calc.log unit cell (PBEsol-relaxed), same file as kappa",mp-567636,True,stoichiometric,VFeSb
VFeSb,7.268,W/m/K,920.0,BTE,1,full BTE,1.0,,5.716091,216.0,F-43m,half-Heusler (C1b / MgAgAs),,"[""V"", ""V"", ""V"", ""V"", ""Fe"", ""Fe"", ""Fe"", ""Fe"", ""Sb"", ""Sb"", ""Sb"", ""Sb""]","[[0.0, 0.0, 0.0], [0.0, 0.5, 0.5], [0.5, 0.0, 0.5], [0.5, 0.5, 0.0], [0.25, 0.75, 0.75], [0.25, 0.25, 0.25], [0.75, 0.75, 0.25], [0.75, 0.25, 0.75], [0.5, 0.0, 0.0], [0.5, 0.5, 0.5], [0.0, 0.0, 0.5], [0.0, 0.5, 0.0]]",A,primitive->conventional (x sqrt2),BTE master (PhononDB/Carrete/npj/SciRep),,https://mdr.nims.go.jp/datasets/c8aa5222-79ee-4d0d-9567-7c44d1c7814c,,PhononDB (Togo/NIMS MDR),https://mdr.nims.go.jp/datasets/c8aa5222-79ee-4d0d-9567-7c44d1c7814c,"LTC-calc.log unit cell (PBEsol-relaxed), same file as kappa",mp-567636,True,stoichiometric,VFeSb
VFeSb,7.19,W/m/K,930.0,BTE,1,full BTE,1.0,,5.716091,216.0,F-43m,half-Heusler (C1b / MgAgAs),,"[""V"", ""V"", ""V"", ""V"", ""Fe"", ""Fe"", ""Fe"", ""Fe"", ""Sb"", ""Sb"", ""Sb"", ""Sb""]","[[0.0, 0.0, 0.0], [0.0, 0.5, 0.5], [0.5, 0.0, 0.5], [0.5, 0.5, 0.0], [0.25, 0.75, 0.75], [0.25, 0.25, 0.25], [0.75, 0.75, 0.25], [0.75, 0.25, 0.75], [0.5, 0.0, 0.0], [0.5, 0.5, 0.5], [0.0, 0.0, 0.5], [0.0, 0.5, 0.0]]",A,primitive->conventional (x sqrt2),BTE master (PhononDB/Carrete/npj/SciRep),,https://mdr.nims.go.jp/datasets/c8aa5222-79ee-4d0d-9567-7c44d1c7814c,,PhononDB (Togo/NIMS MDR),https://mdr.nims.go.jp/datasets/c8aa5222-79ee-4d0d-9567-7c44d1c7814c,"LTC-calc.log unit cell (PBEsol-relaxed), same file as kappa",mp-567636,True,stoichiometric,VFeSb
VFeSb,7.113,W/m/K,940.0,BTE,1,full BTE,1.0,,5.716091,216.0,F-43m,half-Heusler (C1b / MgAgAs),,"[""V"", ""V"", ""V"", ""V"", ""Fe"", ""Fe"", ""Fe"", ""Fe"", ""Sb"", ""Sb"", ""Sb"", ""Sb""]","[[0.0, 0.0, 0.0], [0.0, 0.5, 0.5], [0.5, 0.0, 0.5], [0.5, 0.5, 0.0], [0.25, 0.75, 0.75], [0.25, 0.25, 0.25], [0.75, 0.75, 0.25], [0.75, 0.25, 0.75], [0.5, 0.0, 0.0], [0.5, 0.5, 0.5], [0.0, 0.0, 0.5], [0.0, 0.5, 0.0]]",A,primitive->conventional (x sqrt2),BTE master (PhononDB/Carrete/npj/SciRep),,https://mdr.nims.go.jp/datasets/c8aa5222-79ee-4d0d-9567-7c44d1c7814c,,PhononDB (Togo/NIMS MDR),https://mdr.nims.go.jp/datasets/c8aa5222-79ee-4d0d-9567-7c44d1c7814c,"LTC-calc.log unit cell (PBEsol-relaxed), same file as kappa",mp-567636,True,stoichiometric,VFeSb
VFeSb,7.038,W/m/K,950.0,BTE,1,full BTE,1.0,,5.716091,216.0,F-43m,half-Heusler (C1b / MgAgAs),,"[""V"", ""V"", ""V"", ""V"", ""Fe"", ""Fe"", ""Fe"", ""Fe"", ""Sb"", ""Sb"", ""Sb"", ""Sb""]","[[0.0, 0.0, 0.0], [0.0, 0.5, 0.5], [0.5, 0.0, 0.5], [0.5, 0.5, 0.0], [0.25, 0.75, 0.75], [0.25, 0.25, 0.25], [0.75, 0.75, 0.25], [0.75, 0.25, 0.75], [0.5, 0.0, 0.0], [0.5, 0.5, 0.5], [0.0, 0.0, 0.5], [0.0, 0.5, 0.0]]",A,primitive->conventional (x sqrt2),BTE master (PhononDB/Carrete/npj/SciRep),,https://mdr.nims.go.jp/datasets/c8aa5222-79ee-4d0d-9567-7c44d1c7814c,,PhononDB (Togo/NIMS MDR),https://mdr.nims.go.jp/datasets/c8aa5222-79ee-4d0d-9567-7c44d1c7814c,"LTC-calc.log unit cell (PBEsol-relaxed), same file as kappa",mp-567636,True,stoichiometric,VFeSb
VFeSb,6.965,W/m/K,960.0,BTE,1,full BTE,1.0,,5.716091,216.0,F-43m,half-Heusler (C1b / MgAgAs),,"[""V"", ""V"", ""V"", ""V"", ""Fe"", ""Fe"", ""Fe"", ""Fe"", ""Sb"", ""Sb"", ""Sb"", ""Sb""]","[[0.0, 0.0, 0.0], [0.0, 0.5, 0.5], [0.5, 0.0, 0.5], [0.5, 0.5, 0.0], [0.25, 0.75, 0.75], [0.25, 0.25, 0.25], [0.75, 0.75, 0.25], [0.75, 0.25, 0.75], [0.5, 0.0, 0.0], [0.5, 0.5, 0.5], [0.0, 0.0, 0.5], [0.0, 0.5, 0.0]]",A,primitive->conventional (x sqrt2),BTE master (PhononDB/Carrete/npj/SciRep),,https://mdr.nims.go.jp/datasets/c8aa5222-79ee-4d0d-9567-7c44d1c7814c,,PhononDB (Togo/NIMS MDR),https://mdr.nims.go.jp/datasets/c8aa5222-79ee-4d0d-9567-7c44d1c7814c,"LTC-calc.log unit cell (PBEsol-relaxed), same file as kappa",mp-567636,True,stoichiometric,VFeSb
VFeSb,6.892,W/m/K,970.0,BTE,1,full BTE,1.0,,5.716091,216.0,F-43m,half-Heusler (C1b / MgAgAs),,"[""V"", ""V"", ""V"", ""V"", ""Fe"", ""Fe"", ""Fe"", ""Fe"", ""Sb"", ""Sb"", ""Sb"", ""Sb""]","[[0.0, 0.0, 0.0], [0.0, 0.5, 0.5], [0.5, 0.0, 0.5], [0.5, 0.5, 0.0], [0.25, 0.75, 0.75], [0.25, 0.25, 0.25], [0.75, 0.75, 0.25], [0.75, 0.25, 0.75], [0.5, 0.0, 0.0], [0.5, 0.5, 0.5], [0.0, 0.0, 0.5], [0.0, 0.5, 0.0]]",A,primitive->conventional (x sqrt2),BTE master (PhononDB/Carrete/npj/SciRep),,https://mdr.nims.go.jp/datasets/c8aa5222-79ee-4d0d-9567-7c44d1c7814c,,PhononDB (Togo/NIMS MDR),https://mdr.nims.go.jp/datasets/c8aa5222-79ee-4d0d-9567-7c44d1c7814c,"LTC-calc.log unit cell (PBEsol-relaxed), same file as kappa",mp-567636,True,stoichiometric,VFeSb
VFeSb,6.822,W/m/K,980.0,BTE,1,full BTE,1.0,,5.716091,216.0,F-43m,half-Heusler (C1b / MgAgAs),,"[""V"", ""V"", ""V"", ""V"", ""Fe"", ""Fe"", ""Fe"", ""Fe"", ""Sb"", ""Sb"", ""Sb"", ""Sb""]","[[0.0, 0.0, 0.0], [0.0, 0.5, 0.5], [0.5, 0.0, 0.5], [0.5, 0.5, 0.0], [0.25, 0.75, 0.75], [0.25, 0.25, 0.25], [0.75, 0.75, 0.25], [0.75, 0.25, 0.75], [0.5, 0.0, 0.0], [0.5, 0.5, 0.5], [0.0, 0.0, 0.5], [0.0, 0.5, 0.0]]",A,primitive->conventional (x sqrt2),BTE master (PhononDB/Carrete/npj/SciRep),,https://mdr.nims.go.jp/datasets/c8aa5222-79ee-4d0d-9567-7c44d1c7814c,,PhononDB (Togo/NIMS MDR),https://mdr.nims.go.jp/datasets/c8aa5222-79ee-4d0d-9567-7c44d1c7814c,"LTC-calc.log unit cell (PBEsol-relaxed), same file as kappa",mp-567636,True,stoichiometric,VFeSb
VFeSb,6.753,W/m/K,990.0,BTE,1,full BTE,1.0,,5.716091,216.0,F-43m,half-Heusler (C1b / MgAgAs),,"[""V"", ""V"", ""V"", ""V"", ""Fe"", ""Fe"", ""Fe"", ""Fe"", ""Sb"", ""Sb"", ""Sb"", ""Sb""]","[[0.0, 0.0, 0.0], [0.0, 0.5, 0.5], [0.5, 0.0, 0.5], [0.5, 0.5, 0.0], [0.25, 0.75, 0.75], [0.25, 0.25, 0.25], [0.75, 0.75, 0.25], [0.75, 0.25, 0.75], [0.5, 0.0, 0.0], [0.5, 0.5, 0.5], [0.0, 0.0, 0.5], [0.0, 0.5, 0.0]]",A,primitive->conventional (x sqrt2),BTE master (PhononDB/Carrete/npj/SciRep),,https://mdr.nims.go.jp/datasets/c8aa5222-79ee-4d0d-9567-7c44d1c7814c,,PhononDB (Togo/NIMS MDR),https://mdr.nims.go.jp/datasets/c8aa5222-79ee-4d0d-9567-7c44d1c7814c,"LTC-calc.log unit cell (PBEsol-relaxed), same file as kappa",mp-567636,True,stoichiometric,VFeSb
VFeSb,6.685,W/m/K,1000.0,BTE,1,full BTE,1.0,,5.716091,216.0,F-43m,half-Heusler (C1b / MgAgAs),,"[""V"", ""V"", ""V"", ""V"", ""Fe"", ""Fe"", ""Fe"", ""Fe"", ""Sb"", ""Sb"", ""Sb"", ""Sb""]","[[0.0, 0.0, 0.0], [0.0, 0.5, 0.5], [0.5, 0.0, 0.5], [0.5, 0.5, 0.0], [0.25, 0.75, 0.75], [0.25, 0.25, 0.25], [0.75, 0.75, 0.25], [0.75, 0.25, 0.75], [0.5, 0.0, 0.0], [0.5, 0.5, 0.5], [0.0, 0.0, 0.5], [0.0, 0.5, 0.0]]",A,primitive->conventional (x sqrt2),BTE master (PhononDB/Carrete/npj/SciRep),,https://mdr.nims.go.jp/datasets/c8aa5222-79ee-4d0d-9567-7c44d1c7814c,,PhononDB (Togo/NIMS MDR),https://mdr.nims.go.jp/datasets/c8aa5222-79ee-4d0d-9567-7c44d1c7814c,"LTC-calc.log unit cell (PBEsol-relaxed), same file as kappa",mp-567636,True,stoichiometric,VFeSb
VFeSb,4.5,W/m/K,1200.0,"anharmonic LBTE (SMRT, PHONO3PY)",1,full BTE,1.0,,5.716091,216.0,F-43m,half-Heusler (C1b / MgAgAs),,"[""V"", ""V"", ""V"", ""V"", ""Fe"", ""Fe"", ""Fe"", ""Fe"", ""Sb"", ""Sb"", ""Sb"", ""Sb""]","[[0.0, 0.0, 0.0], [0.0, 0.5, 0.5], [0.5, 0.0, 0.5], [0.5, 0.5, 0.0], [0.25, 0.75, 0.75], [0.25, 0.25, 0.25], [0.75, 0.75, 0.25], [0.75, 0.25, 0.75], [0.5, 0.0, 0.0], [0.5, 0.5, 0.5], [0.0, 0.0, 0.5], [0.0, 0.5, 0.0]]",A,primitive->conventional (x sqrt2),"paper mining (PDF, batch 2)",10.1088/1361-648x/abcc0f,,page 7,PhononDB (Togo/NIMS MDR),https://mdr.nims.go.jp/datasets/c8aa5222-79ee-4d0d-9567-7c44d1c7814c,"LTC-calc.log unit cell (PBEsol-relaxed), same file as kappa",mp-567636,True,stoichiometric,VFeSb
VGaNi,21.417,W/m/K,300.0,"semi-empirical (Slack / Debye-Callaway-type, NOT BTE)",1,full BTE,1.0,,5.43,216.0,F-43m,half Heusler (C1_b / MgAgAs),ABC,,,B,conventional,repository mining,10.48550/arXiv.2501.11644,https://github.com/ertekin-research-group/halfheusler-space/blob/main/HH_overview.csv,,repository mining,https://github.com/AMRL-2018/MachineLearning_Half_Heusler/blob/master/data/halfHeusler.csv,"alatt column (AFLOW T0003 half-Heusler relaxed lattice constant, same table as kappa)",AMRL-2018/MachineLearning_Half_Heusler data/halfHeusler.csv | AFLOW Ga1Ni1V1.T0003.ABC,True,stoichiometric,VGaNi
VGaPt,17.137,W/m/K,300.0,"semi-empirical (Slack / Debye-Callaway-type, NOT BTE)",1,full BTE,1.0,,5.77,216.0,F-43m,half Heusler (C1_b / MgAgAs),ABC,,,B,conventional,repository mining,10.48550/arXiv.2501.11644,https://github.com/ertekin-research-group/halfheusler-space/blob/main/HH_overview.csv,,repository mining,https://github.com/AMRL-2018/MachineLearning_Half_Heusler/blob/master/data/halfHeusler.csv,"alatt column (AFLOW T0003 half-Heusler relaxed lattice constant, same table as kappa)",AMRL-2018/MachineLearning_Half_Heusler data/halfHeusler.csv | AFLOW Ga1Pt1V1.T0003.ABC,True,stoichiometric,VGaPt
VGeIr,30.0,W/m/K,300.0,BTE-approx,1,full BTE,1.0,,5.8429,216.0,F-43m,T0003.ABC,,"[""Ge"", ""Ir"", ""V""]","[[0.5, 0.5, 0.5], [0.75, 0.75, 0.75], [0, 0, 0]]",A,primitive->conventional (x sqrt2),BTE master (PhononDB/Carrete/npj/SciRep),10.1103/PhysRevX.4.011019,https://doi.org/10.1103/PhysRevX.4.011019,,Carrete PRX 4:011019 (2014),https://doi.org/10.1103/PhysRevX.4.011019,AFLOW aflow:0cf6ccce89f2ed74 (aflowlib.duke.edu:AFLOWDATA/LIB3_WEB/Ge_hIrV_sv/T0003.ABC) - lowest-enthalpy F-43m 3-atom entry; AFLOW is the structure source used by Carrete et al.,"Carrete et al. PRX 4, 011019 (2014), Table III, compound IrGeV",True,stoichiometric,VGeIr
VGeIr,23.481,W/m/K,300.0,"semi-empirical (Slack / Debye-Callaway-type, NOT BTE)",1,full BTE,1.0,,5.8429,216.0,F-43m,T0003.ABC,,"[""Ge"", ""Ir"", ""V""]","[[0.5, 0.5, 0.5], [0.75, 0.75, 0.75], [0, 0, 0]]",A,primitive->conventional (x sqrt2),repository mining,10.48550/arXiv.2501.11644,https://github.com/ertekin-research-group/halfheusler-space/blob/main/HH_overview.csv,,Carrete PRX 4:011019 (2014),https://doi.org/10.1103/PhysRevX.4.011019,AFLOW aflow:0cf6ccce89f2ed74 (aflowlib.duke.edu:AFLOWDATA/LIB3_WEB/Ge_hIrV_sv/T0003.ABC) - lowest-enthalpy F-43m 3-atom entry; AFLOW is the structure source used by Carrete et al.,"Carrete et al. PRX 4, 011019 (2014), Table III, compound IrGeV",True,stoichiometric,VGeIr
VGeIr,16.95,W/m/K,500.0,BTE (TDEP),1,full BTE,1.0,,5.8429,216.0,F-43m,T0003.ABC,,"[""Ge"", ""Ir"", ""V""]","[[0.5, 0.5, 0.5], [0.75, 0.75, 0.75], [0, 0, 0]]",A,primitive->conventional (x sqrt2),paper mining,10.1016/j.commatsci.2021.110938,https://arxiv.org/abs/2107.03735,"Appendix A, Table A.1 (arXiv:2107.03735, p.17) - DFT value only; parenthetical ML predictions excluded",Carrete PRX 4:011019 (2014),https://doi.org/10.1103/PhysRevX.4.011019,AFLOW aflow:0cf6ccce89f2ed74 (aflowlib.duke.edu:AFLOWDATA/LIB3_WEB/Ge_hIrV_sv/T0003.ABC) - lowest-enthalpy F-43m 3-atom entry; AFLOW is the structure source used by Carrete et al.,"Carrete et al. PRX 4, 011019 (2014), Table III, compound IrGeV",True,stoichiometric,VGeIr
VGeIr,16.95,W/m/K,500.0,TDEP (three-phonon + isotope scattering),1,full BTE,1.0,,5.8429,216.0,F-43m,T0003.ABC,,"[""Ge"", ""Ir"", ""V""]","[[0.5, 0.5, 0.5], [0.75, 0.75, 0.75], [0, 0, 0]]",A,primitive->conventional (x sqrt2),"paper mining (PDF, batch 2)",arxiv:2107.03735v2,,Table A.1,Carrete PRX 4:011019 (2014),https://doi.org/10.1103/PhysRevX.4.011019,AFLOW aflow:0cf6ccce89f2ed74 (aflowlib.duke.edu:AFLOWDATA/LIB3_WEB/Ge_hIrV_sv/T0003.ABC) - lowest-enthalpy F-43m 3-atom entry; AFLOW is the structure source used by Carrete et al.,"Carrete et al. PRX 4, 011019 (2014), Table III, compound IrGeV",True,stoichiometric,VGeIr
VGeRh,26.799,W/m/K,300.0,"semi-empirical (Slack / Debye-Callaway-type, NOT BTE)",1,full BTE,1.0,,5.69,216.0,F-43m,half Heusler (C1_b / MgAgAs),ABC,,,B,conventional,repository mining,10.48550/arXiv.2501.11644,https://github.com/ertekin-research-group/halfheusler-space/blob/main/HH_overview.csv,,repository mining,https://github.com/AMRL-2018/MachineLearning_Half_Heusler/blob/master/data/halfHeusler.csv,"alatt column (AFLOW T0003 half-Heusler relaxed lattice constant, same table as kappa)",AMRL-2018/MachineLearning_Half_Heusler data/halfHeusler.csv | AFLOW Ge1Rh1V1.T0003.ABC,True,stoichiometric,VGeRh
VGeRh,16.57,W/m/K,500.0,BTE (TDEP),1,full BTE,1.0,,5.69,216.0,F-43m,half Heusler (C1_b / MgAgAs),ABC,,,B,conventional,paper mining,10.1016/j.commatsci.2021.110938,https://arxiv.org/abs/2107.03735,"Appendix A, Table A.1 (arXiv:2107.03735, p.17) - DFT value only; parenthetical ML predictions excluded",repository mining,https://github.com/AMRL-2018/MachineLearning_Half_Heusler/blob/master/data/halfHeusler.csv,"alatt column (AFLOW T0003 half-Heusler relaxed lattice constant, same table as kappa)",AMRL-2018/MachineLearning_Half_Heusler data/halfHeusler.csv | AFLOW Ge1Rh1V1.T0003.ABC,True,stoichiometric,VGeRh
VGeRh,16.57,W/m/K,500.0,TDEP (three-phonon + isotope scattering),1,full BTE,1.0,,5.69,216.0,F-43m,half Heusler (C1_b / MgAgAs),ABC,,,B,conventional,"paper mining (PDF, batch 2)",arxiv:2107.03735v2,,Table A.1,repository mining,https://github.com/AMRL-2018/MachineLearning_Half_Heusler/blob/master/data/halfHeusler.csv,"alatt column (AFLOW T0003 half-Heusler relaxed lattice constant, same table as kappa)",AMRL-2018/MachineLearning_Half_Heusler data/halfHeusler.csv | AFLOW Ge1Rh1V1.T0003.ABC,True,stoichiometric,VGeRh
VInNi,14.656,W/m/K,300.0,"semi-empirical (Slack / Debye-Callaway-type, NOT BTE)",1,full BTE,1.0,,5.847,216.0,F-43m,half Heusler (C1_b / MgAgAs),,,,C,conventional,repository mining,10.48550/arXiv.2501.11644,https://github.com/ertekin-research-group/halfheusler-space/blob/main/HH_overview.csv,,repository mining,https://github.com/ertekin-research-group/halfheusler-space/blob/main/HH_overview.csv,"""Lattice Parameter (Angstroms)"" column, DFT-PBE relaxed, same table as kappa_L",ertekin-research-group/halfheusler-space HH_overview.csv,True,stoichiometric,VInNi
VInPt,13.752,W/m/K,300.0,"semi-empirical (Slack / Debye-Callaway-type, NOT BTE)",1,full BTE,1.0,,5.99,216.0,F-43m,half Heusler (C1_b / MgAgAs),ABC,,,B,conventional,repository mining,10.48550/arXiv.2501.11644,https://github.com/ertekin-research-group/halfheusler-space/blob/main/HH_overview.csv,,repository mining,https://github.com/AMRL-2018/MachineLearning_Half_Heusler/blob/master/data/halfHeusler.csv,"alatt column (AFLOW T0003 half-Heusler relaxed lattice constant, same table as kappa)",AMRL-2018/MachineLearning_Half_Heusler data/halfHeusler.csv | AFLOW In1Pt1V1.T0003.ABC,True,stoichiometric,VInPt
VIrC,29.679,W/m/K,300.0,"semi-empirical (Slack / Debye-Callaway-type, NOT BTE)",1,full BTE,1.0,,5.386,216.0,F-43m,half Heusler (C1_b / MgAgAs),,,,C,conventional,repository mining,10.48550/arXiv.2501.11644,https://github.com/ertekin-research-group/halfheusler-space/blob/main/HH_overview.csv,,repository mining,https://github.com/ertekin-research-group/halfheusler-space/blob/main/HH_overview.csv,"""Lattice Parameter (Angstroms)"" column, DFT-PBE relaxed, same table as kappa_L",ertekin-research-group/halfheusler-space HH_overview.csv,True,stoichiometric,VIrC
VIrPb,12.661,W/m/K,300.0,"semi-empirical (Slack / Debye-Callaway-type, NOT BTE)",1,full BTE,1.0,,6.188,216.0,F-43m,half Heusler (C1_b / MgAgAs),,,,C,conventional,repository mining,10.48550/arXiv.2501.11644,https://github.com/ertekin-research-group/halfheusler-space/blob/main/HH_overview.csv,,repository mining,https://github.com/ertekin-research-group/halfheusler-space/blob/main/HH_overview.csv,"""Lattice Parameter (Angstroms)"" column, DFT-PBE relaxed, same table as kappa_L",ertekin-research-group/halfheusler-space HH_overview.csv,True,stoichiometric,VIrPb
VNiB,43.682,W/m/K,300.0,"semi-empirical (Slack / Debye-Callaway-type, NOT BTE)",1,full BTE,1.0,,5.088,216.0,F-43m,half Heusler (C1_b / MgAgAs),,,,C,conventional,repository mining,10.48550/arXiv.2501.11644,https://github.com/ertekin-research-group/halfheusler-space/blob/main/HH_overview.csv,,repository mining,https://github.com/ertekin-research-group/halfheusler-space/blob/main/HH_overview.csv,"""Lattice Parameter (Angstroms)"" column, DFT-PBE relaxed, same table as kappa_L",ertekin-research-group/halfheusler-space HH_overview.csv,True,stoichiometric,VNiB
VPOs,32.945,W/m/K,300.0,"semi-empirical (Slack / Debye-Callaway-type, NOT BTE)",1,full BTE,1.0,,5.674,216.0,F-43m,half Heusler (C1_b / MgAgAs),,,,C,conventional,repository mining,10.48550/arXiv.2501.11644,https://github.com/ertekin-research-group/halfheusler-space/blob/main/HH_overview.csv,,repository mining,https://github.com/ertekin-research-group/halfheusler-space/blob/main/HH_overview.csv,"""Lattice Parameter (Angstroms)"" column, DFT-PBE relaxed, same table as kappa_L",ertekin-research-group/halfheusler-space HH_overview.csv,True,stoichiometric,VPOs
VPRu,43.453,W/m/K,300.0,"semi-empirical (Slack / Debye-Callaway-type, NOT BTE)",1,full BTE,1.0,,5.625,216.0,F-43m,half Heusler (C1_b / MgAgAs),,,,C,conventional,repository mining,10.48550/arXiv.2501.11644,https://github.com/ertekin-research-group/halfheusler-space/blob/main/HH_overview.csv,,repository mining,https://github.com/ertekin-research-group/halfheusler-space/blob/main/HH_overview.csv,"""Lattice Parameter (Angstroms)"" column, DFT-PBE relaxed, same table as kappa_L",ertekin-research-group/halfheusler-space HH_overview.csv,True,stoichiometric,VPRu
VReTe,20.366,W/m/K,300.0,"semi-empirical (Slack / Debye-Callaway-type, NOT BTE)",1,full BTE,1.0,,6.107,216.0,F-43m,half Heusler (C1_b / MgAgAs),,,,C,conventional,repository mining,10.48550/arXiv.2501.11644,https://github.com/ertekin-research-group/halfheusler-space/blob/main/HH_overview.csv,,repository mining,https://github.com/ertekin-research-group/halfheusler-space/blob/main/HH_overview.csv,"""Lattice Parameter (Angstroms)"" column, DFT-PBE relaxed, same table as kappa_L",ertekin-research-group/halfheusler-space HH_overview.csv,True,stoichiometric,VReTe
VRhC,41.134,W/m/K,300.0,"semi-empirical (Slack / Debye-Callaway-type, NOT BTE)",1,full BTE,1.0,,5.301,216.0,F-43m,half Heusler (C1_b / MgAgAs),,,,C,conventional,repository mining,10.48550/arXiv.2501.11644,https://github.com/ertekin-research-group/halfheusler-space/blob/main/HH_overview.csv,,repository mining,https://github.com/ertekin-research-group/halfheusler-space/blob/main/HH_overview.csv,"""Lattice Parameter (Angstroms)"" column, DFT-PBE relaxed, same table as kappa_L",ertekin-research-group/halfheusler-space HH_overview.csv,True,stoichiometric,VRhC
VRhPb,12.653,W/m/K,300.0,"semi-empirical (Slack / Debye-Callaway-type, NOT BTE)",1,full BTE,1.0,,6.147,216.0,F-43m,half Heusler (C1_b / MgAgAs),,,,C,conventional,repository mining,10.48550/arXiv.2501.11644,https://github.com/ertekin-research-group/halfheusler-space/blob/main/HH_overview.csv,,repository mining,https://github.com/ertekin-research-group/halfheusler-space/blob/main/HH_overview.csv,"""Lattice Parameter (Angstroms)"" column, DFT-PBE relaxed, same table as kappa_L",ertekin-research-group/halfheusler-space HH_overview.csv,True,stoichiometric,VRhPb
