Repository: Shivamrandive747/Thermalconductivity_prediction

# Calibrating first-principles lattice thermal conductivity to experiment

**A curated half-Heusler dataset and a validated transfer function.**

Published first-principles transport calculations of lattice thermal conductivity exceed what
laboratories measure for the same compound by a **median factor of 1.55**. That offset is regular
enough to be removed in closed form:

$$\kappa_L^{\mathrm{expt}}(T) \;=\; \kappa_L^{\mathrm{BTE}}(T)\;\min\!\left[c\left(\tfrac{T}{300}\right)^{p},\,1\right],
\qquad c = 0.51,\quad p = 0.80$$

Inside a domain of applicability declared before the validation set was scored, this places

File: data/Target_Materials/HEUSLER_KAPPA_TRAINING_SET.csv (part 161 of 192)
formula,kappa_L,kappa_units,temperature_K,method,method_tier,tier_name,weight,kappa_basis,struct_a_A,struct_spacegroup,struct_sg_symbol,struct_prototype,struct_site_ordering,struct_species,struct_frac_coords,struct_grade,lattice_convention,source,source_doi,source_url,source_location,struct_source,struct_source_url,struct_source_detail,struct_id,struct_same_paper_as_kappa,stoichiometry,parent_formula
VSbOs,21.861,W/m/K,300.0,"semi-empirical (Slack / Debye-Callaway-type, NOT BTE)",1,full BTE,1.0,,5.95,216.0,F-43m,half Heusler (C1_b / MgAgAs),CAB,,,B,conventional,repository mining,10.48550/arXiv.2501.11644,https://github.com/ertekin-research-group/halfheusler-space/blob/main/HH_overview.csv,,repository mining,https://github.com/AMRL-2018/MachineLearning_Half_Heusler/blob/master/data/halfHeusler.csv,"alatt column (AFLOW T0003 half-Heusler relaxed lattice constant, same table as kappa)",AMRL-2018/MachineLearning_Half_Heusler data/halfHeusler.csv | AFLOW Os1Sb1V1.T0003.CAB,True,stoichiometric,VSbOs
VSbOs,9.12,W/m/K,500.0,BTE (TDEP),1,full BTE,1.0,,5.95,216.0,F-43m,half Heusler (C1_b / MgAgAs),CAB,,,B,conventional,paper mining,10.1016/j.commatsci.2021.110938,https://arxiv.org/abs/2107.03735,"Appendix A, Table A.1 (arXiv:2107.03735, p.17) - DFT value only; parenthetical ML predictions excluded",repository mining,https://github.com/AMRL-2018/MachineLearning_Half_Heusler/blob/master/data/halfHeusler.csv,"alatt column (AFLOW T0003 half-Heusler relaxed lattice constant, same table as kappa)",AMRL-2018/MachineLearning_Half_Heusler data/halfHeusler.csv | AFLOW Os1Sb1V1.T0003.CAB,True,stoichiometric,VSbOs
VSbOs,9.12,W/m/K,500.0,TDEP (three-phonon + isotope scattering),1,full BTE,1.0,,5.95,216.0,F-43m,half Heusler (C1_b / MgAgAs),CAB,,,B,conventional,"paper mining (PDF, batch 2)",arxiv:2107.03735v2,,Table A.1,repository mining,https://github.com/AMRL-2018/MachineLearning_Half_Heusler/blob/master/data/halfHeusler.csv,"alatt column (AFLOW T0003 half-Heusler relaxed lattice constant, same table as kappa)",AMRL-2018/MachineLearning_Half_Heusler data/halfHeusler.csv | AFLOW Os1Sb1V1.T0003.CAB,True,stoichiometric,VSbOs
VSbRu,6.9,W/m/K,300.0,BTE,1,full BTE,1.0,,6.05,216.0,F-43m,C1b,V/Sb/Ru,"[""V"", ""Sb"", ""Ru""]","[[0, 0, 0], [0.5, 0.5, 0.5], [0.25, 0.25, 0.25]]",A,conventional,BTE master (PhononDB/Carrete/npj/SciRep),10.1038/s41598-021-92030-4,https://www.nature.com/articles/s41598-021-92030-4#MOESM1,,Sci.Rep. 11:13809 (2021) Table S1,https://www.nature.com/articles/s41598-021-92030-4#MOESM1,"Table S1 (DFT-optimized lattice parameter + lowest-energy site assignment), same table as kappa",mp-31455,True,stoichiometric,VSbRu
VSbRu,24.605,W/m/K,300.0,"semi-empirical (Slack / Debye-Callaway-type, NOT BTE)",1,full BTE,1.0,,6.05,216.0,F-43m,C1b,V/Sb/Ru,"[""V"", ""Sb"", ""Ru""]","[[0, 0, 0], [0.5, 0.5, 0.5], [0.25, 0.25, 0.25]]",A,conventional,repository mining,10.48550/arXiv.2501.11644,https://github.com/ertekin-research-group/halfheusler-space/blob/main/HH_overview.csv,,Sci.Rep. 11:13809 (2021) Table S1,https://www.nature.com/articles/s41598-021-92030-4#MOESM1,"Table S1 (DFT-optimized lattice parameter + lowest-energy site assignment), same table as kappa",mp-31455,True,stoichiometric,VSbRu
VSbRu,6.9,W/m/K,300.0,Phono3py,1,full BTE,1.0,,6.05,216.0,F-43m,C1b,V/Sb/Ru,"[""V"", ""Sb"", ""Ru""]","[[0, 0, 0], [0.5, 0.5, 0.5], [0.25, 0.25, 0.25]]",A,conventional,"paper mining (PDF, batch 2)",arxiv:2010.12467v1,,Table S1,Sci.Rep. 11:13809 (2021) Table S1,https://www.nature.com/articles/s41598-021-92030-4#MOESM1,"Table S1 (DFT-optimized lattice parameter + lowest-energy site assignment), same table as kappa",mp-31455,True,stoichiometric,VSbRu
VSbRu,16.4215,W/m/K,300.0,"BTE (phono3py-class, Phonix auto-kappa)",1,full BTE,1.0,,6.05,216.0,F-43m,C1b,V/Sb/Ru,"[""V"", ""Sb"", ""Ru""]","[[0, 0, 0], [0.5, 0.5, 0.5], [0.25, 0.25, 0.25]]",A,conventional,Phonix (first-principles BTE),10.1038/s41524-026-02033-w,https://huggingface.co/datasets/phonix-db/phonix-summary,"phonix-summary, HF datasets-server",Sci.Rep. 11:13809 (2021) Table S1,https://www.nature.com/articles/s41598-021-92030-4#MOESM1,"Table S1 (DFT-optimized lattice parameter + lowest-energy site assignment), same table as kappa",mp-31455,True,stoichiometric,VSbRu
VSbRu,9.32,W/m/K,500.0,BTE (TDEP),1,full BTE,1.0,,6.05,216.0,F-43m,C1b,V/Sb/Ru,"[""V"", ""Sb"", ""Ru""]","[[0, 0, 0], [0.5, 0.5, 0.5], [0.25, 0.25, 0.25]]",A,conventional,paper mining,10.1016/j.commatsci.2021.110938,https://arxiv.org/abs/2107.03735,"Appendix A, Table A.1 (arXiv:2107.03735, p.17) - DFT value only; parenthetical ML predictions excluded",Sci.Rep. 11:13809 (2021) Table S1,https://www.nature.com/articles/s41598-021-92030-4#MOESM1,"Table S1 (DFT-optimized lattice parameter + lowest-energy site assignment), same table as kappa",mp-31455,True,stoichiometric,VSbRu
VSbRu,9.32,W/m/K,500.0,TDEP (three-phonon + isotope scattering),1,full BTE,1.0,,6.05,216.0,F-43m,C1b,V/Sb/Ru,"[""V"", ""Sb"", ""Ru""]","[[0, 0, 0], [0.5, 0.5, 0.5], [0.25, 0.25, 0.25]]",A,conventional,"paper mining (PDF, batch 2)",arxiv:2107.03735v2,,Table A.1,Sci.Rep. 11:13809 (2021) Table S1,https://www.nature.com/articles/s41598-021-92030-4#MOESM1,"Table S1 (DFT-optimized lattice parameter + lowest-energy site assignment), same table as kappa",mp-31455,True,stoichiometric,VSbRu
VSiIr,30.364,W/m/K,300.0,"semi-empirical (Slack / Debye-Callaway-type, NOT BTE)",1,full BTE,1.0,,5.64,216.0,F-43m,half Heusler (C1_b / MgAgAs),CAB,,,B,conventional,repository mining,10.48550/arXiv.2501.11644,https://github.com/ertekin-research-group/halfheusler-space/blob/main/HH_overview.csv,,repository mining,https://github.com/AMRL-2018/MachineLearning_Half_Heusler/blob/master/data/halfHeusler.csv,"alatt column (AFLOW T0003 half-Heusler relaxed lattice constant, same table as kappa)",AMRL-2018/MachineLearning_Half_Heusler data/halfHeusler.csv | AFLOW Ir1Si1V1.T0003.CAB,True,stoichiometric,VSiIr
VSiRh,38.003,W/m/K,300.0,"semi-empirical (Slack / Debye-Callaway-type, NOT BTE)",1,full BTE,1.0,,5.6,216.0,F-43m,half Heusler (C1_b / MgAgAs),CAB,,,B,conventional,repository mining,10.48550/arXiv.2501.11644,https://github.com/ertekin-research-group/halfheusler-space/blob/main/HH_overview.csv,,repository mining,https://github.com/AMRL-2018/MachineLearning_Half_Heusler/blob/master/data/halfHeusler.csv,"alatt column (AFLOW T0003 half-Heusler relaxed lattice constant, same table as kappa)",AMRL-2018/MachineLearning_Half_Heusler data/halfHeusler.csv | AFLOW Rh1Si1V1.T0003.CAB,True,stoichiometric,VSiRh
VSiRh,45.04,W/m/K,300.0,"BTE (phono3py-class, Phonix auto-kappa)",1,full BTE,1.0,,5.6,216.0,F-43m,half Heusler (C1_b / MgAgAs),CAB,,,B,conventional,Phonix (first-principles BTE),10.1038/s41524-026-02033-w,https://huggingface.co/datasets/phonix-db/phonix-summary,"phonix-summary, HF datasets-server",repository mining,https://github.com/AMRL-2018/MachineLearning_Half_Heusler/blob/master/data/halfHeusler.csv,"alatt column (AFLOW T0003 half-Heusler relaxed lattice constant, same table as kappa)",AMRL-2018/MachineLearning_Half_Heusler data/halfHeusler.csv | AFLOW Rh1Si1V1.T0003.CAB,True,stoichiometric,VSiRh
VSnIr,19.14,W/m/K,300.0,"semi-empirical (Slack / Debye-Callaway-type, NOT BTE)",1,full BTE,1.0,,5.96,216.0,F-43m,half Heusler (C1_b / MgAgAs),CAB,,,B,conventional,repository mining,10.48550/arXiv.2501.11644,https://github.com/ertekin-research-group/halfheusler-space/blob/main/HH_overview.csv,,repository mining,https://github.com/AMRL-2018/MachineLearning_Half_Heusler/blob/master/data/halfHeusler.csv,"alatt column (AFLOW T0003 half-Heusler relaxed lattice constant, same table as kappa)",AMRL-2018/MachineLearning_Half_Heusler data/halfHeusler.csv | AFLOW Ir1Sn1V1.T0003.CAB,True,stoichiometric,VSnIr
VSnIr,7.01,W/m/K,500.0,BTE (TDEP),1,full BTE,1.0,,5.96,216.0,F-43m,half Heusler (C1_b / MgAgAs),CAB,,,B,conventional,paper mining,10.1016/j.commatsci.2021.110938,https://arxiv.org/abs/2107.03735,"Appendix A, Table A.1 (arXiv:2107.03735, p.17) - DFT value only; parenthetical ML predictions excluded",repository mining,https://github.com/AMRL-2018/MachineLearning_Half_Heusler/blob/master/data/halfHeusler.csv,"alatt column (AFLOW T0003 half-Heusler relaxed lattice constant, same table as kappa)",AMRL-2018/MachineLearning_Half_Heusler data/halfHeusler.csv | AFLOW Ir1Sn1V1.T0003.CAB,True,stoichiometric,VSnIr
VSnIr,7.01,W/m/K,500.0,TDEP (three-phonon + isotope scattering),1,full BTE,1.0,,5.96,216.0,F-43m,half Heusler (C1_b / MgAgAs),CAB,,,B,conventional,"paper mining (PDF, batch 2)",arxiv:2107.03735v2,,Table A.1,repository mining,https://github.com/AMRL-2018/MachineLearning_Half_Heusler/blob/master/data/halfHeusler.csv,"alatt column (AFLOW T0003 half-Heusler relaxed lattice constant, same table as kappa)",AMRL-2018/MachineLearning_Half_Heusler data/halfHeusler.csv | AFLOW Ir1Sn1V1.T0003.CAB,True,stoichiometric,VSnIr
VSnRh,20.572,W/m/K,300.0,"semi-empirical (Slack / Debye-Callaway-type, NOT BTE)",1,full BTE,1.0,,5.92,216.0,F-43m,half Heusler (C1_b / MgAgAs),CAB,,,B,conventional,repository mining,10.48550/arXiv.2501.11644,https://github.com/ertekin-research-group/halfheusler-space/blob/main/HH_overview.csv,,repository mining,https://github.com/AMRL-2018/MachineLearning_Half_Heusler/blob/master/data/halfHeusler.csv,"alatt column (AFLOW T0003 half-Heusler relaxed lattice constant, same table as kappa)",AMRL-2018/MachineLearning_Half_Heusler data/halfHeusler.csv | AFLOW Rh1Sn1V1.T0003.CAB,True,stoichiometric,VSnRh
VSnRh,13.243267,W/m/K,300.0,"BTE (phono3py-class, Phonix auto-kappa)",1,full BTE,1.0,,5.92,216.0,F-43m,half Heusler (C1_b / MgAgAs),CAB,,,B,conventional,Phonix (first-principles BTE),10.1038/s41524-026-02033-w,https://huggingface.co/datasets/phonix-db/phonix-summary,"phonix-summary, HF datasets-server",repository mining,https://github.com/AMRL-2018/MachineLearning_Half_Heusler/blob/master/data/halfHeusler.csv,"alatt column (AFLOW T0003 half-Heusler relaxed lattice constant, same table as kappa)",AMRL-2018/MachineLearning_Half_Heusler data/halfHeusler.csv | AFLOW Rh1Sn1V1.T0003.CAB,True,stoichiometric,VSnRh
VSnRh,7.11,W/m/K,500.0,BTE (TDEP),1,full BTE,1.0,,5.92,216.0,F-43m,half Heusler (C1_b / MgAgAs),CAB,,,B,conventional,paper mining,10.1016/j.commatsci.2021.110938,https://arxiv.org/abs/2107.03735,"Appendix A, Table A.1 (arXiv:2107.03735, p.17) - DFT value only; parenthetical ML predictions excluded",repository mining,https://github.com/AMRL-2018/MachineLearning_Half_Heusler/blob/master/data/halfHeusler.csv,"alatt column (AFLOW T0003 half-Heusler relaxed lattice constant, same table as kappa)",AMRL-2018/MachineLearning_Half_Heusler data/halfHeusler.csv | AFLOW Rh1Sn1V1.T0003.CAB,True,stoichiometric,VSnRh
VSnRh,7.11,W/m/K,500.0,TDEP (three-phonon + isotope scattering),1,full BTE,1.0,,5.92,216.0,F-43m,half Heusler (C1_b / MgAgAs),CAB,,,B,conventional,"paper mining (PDF, batch 2)",arxiv:2107.03735v2,,Table A.1,repository mining,https://github.com/AMRL-2018/MachineLearning_Half_Heusler/blob/master/data/halfHeusler.csv,"alatt column (AFLOW T0003 half-Heusler relaxed lattice constant, same table as kappa)",AMRL-2018/MachineLearning_Half_Heusler data/halfHeusler.csv | AFLOW Rh1Sn1V1.T0003.CAB,True,stoichiometric,VSnRh
VTcTe,23.452,W/m/K,300.0,"semi-empirical (Slack / Debye-Callaway-type, NOT BTE)",1,full BTE,1.0,,6.074,216.0,F-43m,half Heusler (C1_b / MgAgAs),,,,C,conventional,repository mining,10.48550/arXiv.2501.11644,https://github.com/ertekin-research-group/halfheusler-space/blob/main/HH_overview.csv,,repository mining,https://github.com/ertekin-research-group/halfheusler-space/blob/main/HH_overview.csv,"""Lattice Parameter (Angstroms)"" column, DFT-PBE relaxed, same table as kappa_L",ertekin-research-group/halfheusler-space HH_overview.csv,True,stoichiometric,VTcTe
YAgC,9.571,W/m/K,300.0,"semi-empirical (Slack / Debye-Callaway-type, NOT BTE)",1,full BTE,1.0,,6.061,216.0,F-43m,half Heusler (C1_b / MgAgAs),,,,C,conventional,repository mining,10.48550/arXiv.2501.11644,https://github.com/ertekin-research-group/halfheusler-space/blob/main/HH_overview.csv,,repository mining,https://github.com/ertekin-research-group/halfheusler-space/blob/main/HH_overview.csv,"""Lattice Parameter (Angstroms)"" column, DFT-PBE relaxed, same table as kappa_L",ertekin-research-group/halfheusler-space HH_overview.csv,True,stoichiometric,YAgC
YAlHg,5.878,W/m/K,300.0,"semi-empirical (Slack / Debye-Callaway-type, NOT BTE)",1,full BTE,1.0,,6.55,216.0,F-43m,half Heusler (C1_b / MgAgAs),ABC,,,B,conventional,repository mining,10.48550/arXiv.2501.11644,https://github.com/ertekin-research-group/halfheusler-space/blob/main/HH_overview.csv,,repository mining,https://github.com/AMRL-2018/MachineLearning_Half_Heusler/blob/master/data/halfHeusler.csv,"alatt column (AFLOW T0003 half-Heusler relaxed lattice constant, same table as kappa)",AMRL-2018/MachineLearning_Half_Heusler data/halfHeusler.csv | AFLOW Al1Hg1Y1.T0003.ABC,True,stoichiometric,YAlHg
YAsPd,5.48,W/m/K,300.0,BTE,1,full BTE,1.0,,6.3903,216.0,F-43m,T0003.ABC,,"[""As"", ""Pd"", ""Y""]","[[0.5, 0.5, 0.5], [0.75, 0.75, 0.75], [0, 0, 0]]",A,primitive->conventional (x sqrt2),BTE master (PhononDB/Carrete/npj/SciRep),10.1103/PhysRevX.4.011019,https://doi.org/10.1103/PhysRevX.4.011019,,Carrete PRX 4:011019 (2014),https://doi.org/10.1103/PhysRevX.4.011019,AFLOW aflow:fe753fa9e6496eed (aflowlib.duke.edu:AFLOWDATA/LIB3_WEB/AsPd_pvY_sv/T0003.ABC) - lowest-enthalpy F-43m 3-atom entry; AFLOW is the structure source used by Carrete et al.,"Carrete et al. PRX 4, 011019 (2014), Table I, compound PdAsY",True,stoichiometric,YAsPd
YAsPt,9.285,W/m/K,300.0,"semi-empirical (Slack / Debye-Callaway-type, NOT BTE)",1,full BTE,1.0,,6.423,216.0,F-43m,half Heusler (C1_b / MgAgAs),,,,C,conventional,repository mining,10.48550/arXiv.2501.11644,https://github.com/ertekin-research-group/halfheusler-space/blob/main/HH_overview.csv,,repository mining,https://github.com/ertekin-research-group/halfheusler-space/blob/main/HH_overview.csv,"""Lattice Parameter (Angstroms)"" column, DFT-PBE relaxed, same table as kappa_L",ertekin-research-group/halfheusler-space HH_overview.csv,True,stoichiometric,YAsPt
YBiPd,4.24,W/m/K,300.0,BTE,1,full BTE,1.0,,6.74,216.0,F-43m,C1b,Y/Bi/Pd,"[""Y"", ""Bi"", ""Pd""]","[[0, 0, 0], [0.5, 0.5, 0.5], [0.25, 0.25, 0.25]]",A,conventional,BTE master (PhononDB/Carrete/npj/SciRep),10.1038/s41598-021-92030-4,https://www.nature.com/articles/s41598-021-92030-4#MOESM1,,Sci.Rep. 11:13809 (2021) Table S1,https://www.nature.com/articles/s41598-021-92030-4#MOESM1,"Table S1 (DFT-optimized lattice parameter + lowest-energy site assignment), same table as kappa",mp-1008624,True,stoichiometric,YBiPd
YBiPd,4.24,W/m/K,300.0,Phono3py,1,full BTE,1.0,,6.74,216.0,F-43m,C1b,Y/Bi/Pd,"[""Y"", ""Bi"", ""Pd""]","[[0, 0, 0], [0.5, 0.5, 0.5], [0.25, 0.25, 0.25]]",A,conventional,"paper mining (PDF, batch 2)",arxiv:2010.12467v1,,Table S1,Sci.Rep. 11:13809 (2021) Table S1,https://www.nature.com/articles/s41598-021-92030-4#MOESM1,"Table S1 (DFT-optimized lattice parameter + lowest-energy site assignment), same table as kappa",mp-1008624,True,stoichiometric,YBiPd
YBiPt,4.61,W/m/K,300.0,BTE,1,full BTE,1.0,,6.76,216.0,F-43m,C1b,Y/Bi/Pt,"[""Y"", ""Bi"", ""Pt""]","[[0, 0, 0], [0.5, 0.5, 0.5], [0.25, 0.25, 0.25]]",A,conventional,BTE master (PhononDB/Carrete/npj/SciRep),10.1038/s41598-021-92030-4,https://www.nature.com/articles/s41598-021-92030-4#MOESM1,,Sci.Rep. 11:13809 (2021) Table S1,https://www.nature.com/articles/s41598-021-92030-4#MOESM1,"Table S1 (DFT-optimized lattice parameter + lowest-energy site assignment), same table as kappa",mp-1206679,True,stoichiometric,YBiPt
YBiPt,6.182,W/m/K,300.0,"semi-empirical (Slack / Debye-Callaway-type, NOT BTE)",1,full BTE,1.0,,6.76,216.0,F-43m,C1b,Y/Bi/Pt,"[""Y"", ""Bi"", ""Pt""]","[[0, 0, 0], [0.5, 0.5, 0.5], [0.25, 0.25, 0.25]]",A,conventional,repository mining,10.48550/arXiv.2501.11644,https://github.com/ertekin-research-group/halfheusler-space/blob/main/HH_overview.csv,,Sci.Rep. 11:13809 (2021) Table S1,https://www.nature.com/articles/s41598-021-92030-4#MOESM1,"Table S1 (DFT-optimized lattice parameter + lowest-energy site assignment), same table as kappa",mp-1206679,True,stoichiometric,YBiPt
YBiPt,4.61,W/m/K,300.0,Phono3py,1,full BTE,1.0,,6.76,216.0,F-43m,C1b,Y/Bi/Pt,"[""Y"", ""Bi"", ""Pt""]","[[0, 0, 0], [0.5, 0.5, 0.5], [0.25, 0.25, 0.25]]",A,conventional,"paper mining (PDF, batch 2)",arxiv:2010.12467v1,,Table S1,Sci.Rep. 11:13809 (2021) Table S1,https://www.nature.com/articles/s41598-021-92030-4#MOESM1,"Table S1 (DFT-optimized lattice parameter + lowest-energy site assignment), same table as kappa",mp-1206679,True,stoichiometric,YBiPt
YCoS,14.88,W/m/K,300.0,"semi-empirical (Slack / Debye-Callaway-type, NOT BTE)",1,full BTE,1.0,,5.874,216.0,F-43m,half Heusler (C1_b / MgAgAs),,,,C,conventional,repository mining,10.48550/arXiv.2501.11644,https://github.com/ertekin-research-group/halfheusler-space/blob/main/HH_overview.csv,,repository mining,https://github.com/ertekin-research-group/halfheusler-space/blob/main/HH_overview.csv,"""Lattice Parameter (Angstroms)"" column, DFT-PBE relaxed, same table as kappa_L",ertekin-research-group/halfheusler-space HH_overview.csv,True,stoichiometric,YCoS
YCoTe,10.156,W/m/K,300.0,"semi-empirical (Slack / Debye-Callaway-type, NOT BTE)",1,full BTE,1.0,,6.15,216.0,F-43m,half Heusler (C1_b / MgAgAs),CAB,,,B,conventional,repository mining,10.48550/arXiv.2501.11644,https://github.com/ertekin-research-group/halfheusler-space/blob/main/HH_overview.csv,,repository mining,https://github.com/AMRL-2018/MachineLearning_Half_Heusler/blob/master/data/halfHeusler.csv,"alatt column (AFLOW T0003 half-Heusler relaxed lattice constant, same table as kappa)",AMRL-2018/MachineLearning_Half_Heusler data/halfHeusler.csv | AFLOW Co1Te1Y1.T0003.CAB,True,stoichiometric,YCoTe
YCuC,13.348,W/m/K,300.0,"semi-empirical (Slack / Debye-Callaway-type, NOT BTE)",1,full BTE,1.0,,5.698,216.0,F-43m,half Heusler (C1_b / MgAgAs),,,,C,conventional,repository mining,10.48550/arXiv.2501.11644,https://github.com/ertekin-research-group/halfheusler-space/blob/main/HH_overview.csv,,repository mining,https://github.com/ertekin-research-group/halfheusler-space/blob/main/HH_overview.csv,"""Lattice Parameter (Angstroms)"" column, DFT-PBE relaxed, same table as kappa_L",ertekin-research-group/halfheusler-space HH_overview.csv,True,stoichiometric,YCuC
YCuGe,8.906,W/m/K,300.0,"semi-empirical (Slack / Debye-Callaway-type, NOT BTE)",1,full BTE,1.0,,6.233,216.0,F-43m,half Heusler (C1_b / MgAgAs),,,,C,conventional,repository mining,10.48550/arXiv.2501.11644,https://github.com/ertekin-research-group/halfheusler-space/blob/main/HH_overview.csv,,repository mining,https://github.com/ertekin-research-group/halfheusler-space/blob/main/HH_overview.csv,"""Lattice Parameter (Angstroms)"" column, DFT-PBE relaxed, same table as kappa_L",ertekin-research-group/halfheusler-space HH_overview.csv,True,stoichiometric,YCuGe
YCuSi,12.422,W/m/K,300.0,"semi-empirical (Slack / Debye-Callaway-type, NOT BTE)",1,full BTE,1.0,,6.158,216.0,F-43m,half Heusler (C1_b / MgAgAs),,,,C,conventional,repository mining,10.48550/arXiv.2501.11644,https://github.com/ertekin-research-group/halfheusler-space/blob/main/HH_overview.csv,,repository mining,https://github.com/ertekin-research-group/halfheusler-space/blob/main/HH_overview.csv,"""Lattice Parameter (Angstroms)"" column, DFT-PBE relaxed, same table as kappa_L",ertekin-research-group/halfheusler-space HH_overview.csv,True,stoichiometric,YCuSi
YGeAu,6.864,W/m/K,300.0,"semi-empirical (Slack / Debye-Callaway-type, NOT BTE)",1,full BTE,1.0,,6.539,216.0,F-43m,half Heusler (C1_b / MgAgAs),,,,C,conventional,repository mining,10.48550/arXiv.2501.11644,https://github.com/ertekin-research-group/halfheusler-space/blob/main/HH_overview.csv,,repository mining,https://github.com/ertekin-research-group/halfheusler-space/blob/main/HH_overview.csv,"""Lattice Parameter (Angstroms)"" column, DFT-PBE relaxed, same table as kappa_L",ertekin-research-group/halfheusler-space HH_overview.csv,True,stoichiometric,YGeAu
YHgB,6.348,W/m/K,300.0,"semi-empirical (Slack / Debye-Callaway-type, NOT BTE)",1,full BTE,1.0,,6.0,216.0,F-43m,half Heusler (C1_b / MgAgAs),CAB,,,B,conventional,repository mining,10.48550/arXiv.2501.11644,https://github.com/ertekin-research-group/halfheusler-space/blob/main/HH_overview.csv,,repository mining,https://github.com/AMRL-2018/MachineLearning_Half_Heusler/blob/master/data/halfHeusler.csv,"alatt column (AFLOW T0003 half-Heusler relaxed lattice constant, same table as kappa)",AMRL-2018/MachineLearning_Half_Heusler data/halfHeusler.csv | AFLOW B1Hg1Y1.T0003.CAB,True,stoichiometric,YHgB
YNiAs,11.81,W/m/K,300.0,"semi-empirical (Slack / Debye-Callaway-type, NOT BTE)",1,full BTE,1.0,,5.93,216.0,F-43m,half Heusler (C1_b / MgAgAs),ABC,,,B,conventional,repository mining,10.48550/arXiv.2501.11644,https://github.com/ertekin-research-group/halfheusler-space/blob/main/HH_overview.csv,,repository mining,https://github.com/AMRL-2018/MachineLearning_Half_Heusler/blob/master/data/halfHeusler.csv,"alatt column (AFLOW T0003 half-Heusler relaxed lattice constant, same table as kappa)",AMRL-2018/MachineLearning_Half_Heusler data/halfHeusler.csv | AFLOW As1Ni1Y1.T0003.ABC,True,stoichiometric,YNiAs
YNiBi,5.91,W/m/K,300.0,BTE,1,full BTE,1.0,,6.51,216.0,F-43m,C1b,Y/Bi/Ni,"[""Y"", ""Bi"", ""Ni""]","[[0, 0, 0], [0.5, 0.5, 0.5], [0.25, 0.25, 0.25]]",A,conventional,BTE master (PhononDB/Carrete/npj/SciRep),10.1038/s41598-021-92030-4,https://www.nature.com/articles/s41598-021-92030-4#MOESM1,,Sci.Rep. 11:13809 (2021) Table S1,https://www.nature.com/articles/s41598-021-92030-4#MOESM1,"Table S1 (DFT-optimized lattice parameter + lowest-energy site assignment), same table as kappa",mp-30460,True,stoichiometric,YNiBi
YNiBi,10.6,W/m/K,300.0,BTE-approx,1,full BTE,1.0,,6.51,216.0,F-43m,C1b,Y/Bi/Ni,"[""Y"", ""Bi"", ""Ni""]","[[0, 0, 0], [0.5, 0.5, 0.5], [0.25, 0.25, 0.25]]",A,conventional,BTE master (PhononDB/Carrete/npj/SciRep),10.1103/PhysRevX.4.011019,https://doi.org/10.1103/PhysRevX.4.011019,,Sci.Rep. 11:13809 (2021) Table S1,https://www.nature.com/articles/s41598-021-92030-4#MOESM1,"Table S1 (DFT-optimized lattice parameter + lowest-energy site assignment), same table as kappa",mp-30460,True,stoichiometric,YNiBi
YNiBi,5.961,W/m/K,300.0,"semi-empirical (Slack / Debye-Callaway-type, NOT BTE)",1,full BTE,1.0,,6.51,216.0,F-43m,C1b,Y/Bi/Ni,"[""Y"", ""Bi"", ""Ni""]","[[0, 0, 0], [0.5, 0.5, 0.5], [0.25, 0.25, 0.25]]",A,conventional,repository mining,10.48550/arXiv.2501.11644,https://github.com/ertekin-research-group/halfheusler-space/blob/main/HH_overview.csv,,Sci.Rep. 11:13809 (2021) Table S1,https://www.nature.com/articles/s41598-021-92030-4#MOESM1,"Table S1 (DFT-optimized lattice parameter + lowest-energy site assignment), same table as kappa",mp-30460,True,stoichiometric,YNiBi
YNiBi,5.91,W/m/K,300.0,Phono3py,1,full BTE,1.0,,6.51,216.0,F-43m,C1b,Y/Bi/Ni,"[""Y"", ""Bi"", ""Ni""]","[[0, 0, 0], [0.5, 0.5, 0.5], [0.25, 0.25, 0.25]]",A,conventional,"paper mining (PDF, batch 2)",arxiv:2010.12467v1,,Table S1,Sci.Rep. 11:13809 (2021) Table S1,https://www.nature.com/articles/s41598-021-92030-4#MOESM1,"Table S1 (DFT-optimized lattice parameter + lowest-energy site assignment), same table as kappa",mp-30460,True,stoichiometric,YNiBi
YNiBi,9.0761,W/m/K,300.0,"BTE (phono3py-class, Phonix auto-kappa)",1,full BTE,1.0,,6.51,216.0,F-43m,C1b,Y/Bi/Ni,"[""Y"", ""Bi"", ""Ni""]","[[0, 0, 0], [0.5, 0.5, 0.5], [0.25, 0.25, 0.25]]",A,conventional,Phonix (first-principles BTE),10.1038/s41524-026-02033-w,https://huggingface.co/datasets/phonix-db/phonix-summary,"phonix-summary, HF datasets-server",Sci.Rep. 11:13809 (2021) Table S1,https://www.nature.com/articles/s41598-021-92030-4#MOESM1,"Table S1 (DFT-optimized lattice parameter + lowest-energy site assignment), same table as kappa",mp-30460,True,stoichiometric,YNiBi
YNiBi,5.46,W/m/K,500.0,BTE (TDEP),1,full BTE,1.0,,6.51,216.0,F-43m,C1b,Y/Bi/Ni,"[""Y"", ""Bi"", ""Ni""]","[[0, 0, 0], [0.5, 0.5, 0.5], [0.25, 0.25, 0.25]]",A,conventional,paper mining,10.1016/j.commatsci.2021.110938,https://arxiv.org/abs/2107.03735,"Appendix A, Table A.1 (arXiv:2107.03735, p.17) - DFT value only; parenthetical ML predictions excluded",Sci.Rep. 11:13809 (2021) Table S1,https://www.nature.com/articles/s41598-021-92030-4#MOESM1,"Table S1 (DFT-optimized lattice parameter + lowest-energy site assignment), same table as kappa",mp-30460,True,stoichiometric,YNiBi
YNiBi,5.46,W/m/K,500.0,TDEP (three-phonon + isotope scattering),1,full BTE,1.0,,6.51,216.0,F-43m,C1b,Y/Bi/Ni,"[""Y"", ""Bi"", ""Ni""]","[[0, 0, 0], [0.5, 0.5, 0.5], [0.25, 0.25, 0.25]]",A,conventional,"paper mining (PDF, batch 2)",arxiv:2107.03735v2,,Table A.1,Sci.Rep. 11:13809 (2021) Table S1,https://www.nature.com/articles/s41598-021-92030-4#MOESM1,"Table S1 (DFT-optimized lattice parameter + lowest-energy site assignment), same table as kappa",mp-30460,True,stoichiometric,YNiBi
YNiP,2.37,W/m/K,300.0,BTE,1,full BTE,1.0,,5.98,216.0,F-43m,C1b,Y/P/Ni,"[""Y"", ""P"", ""Ni""]","[[0, 0, 0], [0.5, 0.5, 0.5], [0.25, 0.25, 0.25]]",A,conventional,BTE master (PhononDB/Carrete/npj/SciRep),10.1038/s41598-021-92030-4,https://www.nature.com/articles/s41598-021-92030-4#MOESM1,,Sci.Rep. 11:13809 (2021) Table S1,https://www.nature.com/articles/s41598-021-92030-4#MOESM1,"Table S1 (DFT-optimized lattice parameter + lowest-energy site assignment), same table as kappa",mp-961657,True,stoichiometric,YNiP
YNiP,16.19,W/m/K,300.0,"semi-empirical (Slack / Debye-Callaway-type, NOT BTE)",1,full BTE,1.0,,5.98,216.0,F-43m,C1b,Y/P/Ni,"[""Y"", ""P"", ""Ni""]","[[0, 0, 0], [0.5, 0.5, 0.5], [0.25, 0.25, 0.25]]",A,conventional,repository mining,10.48550/arXiv.2501.11644,https://github.com/ertekin-research-group/halfheusler-space/blob/main/HH_overview.csv,,Sci.Rep. 11:13809 (2021) Table S1,https://www.nature.com/articles/s41598-021-92030-4#MOESM1,"Table S1 (DFT-optimized lattice parameter + lowest-energy site assignment), same table as kappa",mp-961657,True,stoichiometric,YNiP
YNiP,2.37,W/m/K,300.0,Phono3py,1,full BTE,1.0,,5.98,216.0,F-43m,C1b,Y/P/Ni,"[""Y"", ""P"", ""Ni""]","[[0, 0, 0], [0.5, 0.5, 0.5], [0.25, 0.25, 0.25]]",A,conventional,"paper mining (PDF, batch 2)",arxiv:2010.12467v1,,Table S1,Sci.Rep. 11:13809 (2021) Table S1,https://www.nature.com/articles/s41598-021-92030-4#MOESM1,"Table S1 (DFT-optimized lattice parameter + lowest-energy site assignment), same table as kappa",mp-961657,True,stoichiometric,YNiP
YNiP,3.9547,W/m/K,300.0,"BTE (phono3py-class, Phonix auto-kappa)",1,full BTE,1.0,,5.98,216.0,F-43m,C1b,Y/P/Ni,"[""Y"", ""P"", ""Ni""]","[[0, 0, 0], [0.5, 0.5, 0.5], [0.25, 0.25, 0.25]]",A,conventional,Phonix (first-principles BTE),10.1038/s41524-026-02033-w,https://huggingface.co/datasets/phonix-db/phonix-summary,"phonix-summary, HF datasets-server",Sci.Rep. 11:13809 (2021) Table S1,https://www.nature.com/articles/s41598-021-92030-4#MOESM1,"Table S1 (DFT-optimized lattice parameter + lowest-energy site assignment), same table as kappa",mp-961657,True,stoichiometric,YNiP
YNiSb,9.03,W/m/K,300.0,BTE,1,full BTE,1.0,,6.38,216.0,F-43m,C1b,Y/Sb/Ni,"[""Y"", ""Sb"", ""Ni""]","[[0, 0, 0], [0.5, 0.5, 0.5], [0.25, 0.25, 0.25]]",A,conventional,BTE master (PhononDB/Carrete/npj/SciRep),10.1038/s41598-021-92030-4,https://www.nature.com/articles/s41598-021-92030-4#MOESM1,,Sci.Rep. 11:13809 (2021) Table S1,https://www.nature.com/articles/s41598-021-92030-4#MOESM1,"Table S1 (DFT-optimized lattice parameter + lowest-energy site assignment), same table as kappa",mp-11520,True,stoichiometric,YNiSb
YNiSb,9.611,W/m/K,300.0,"semi-empirical (Slack / Debye-Callaway-type, NOT BTE)",1,full BTE,1.0,,6.38,216.0,F-43m,C1b,Y/Sb/Ni,"[""Y"", ""Sb"", ""Ni""]","[[0, 0, 0], [0.5, 0.5, 0.5], [0.25, 0.25, 0.25]]",A,conventional,repository mining,10.48550/arXiv.2501.11644,https://github.com/ertekin-research-group/halfheusler-space/blob/main/HH_overview.csv,,Sci.Rep. 11:13809 (2021) Table S1,https://www.nature.com/articles/s41598-021-92030-4#MOESM1,"Table S1 (DFT-optimized lattice parameter + lowest-energy site assignment), same table as kappa",mp-11520,True,stoichiometric,YNiSb
YNiSb,9.03,W/m/K,300.0,Phono3py,1,full BTE,1.0,,6.38,216.0,F-43m,C1b,Y/Sb/Ni,"[""Y"", ""Sb"", ""Ni""]","[[0, 0, 0], [0.5, 0.5, 0.5], [0.25, 0.25, 0.25]]",A,conventional,"paper mining (PDF, batch 2)",arxiv:2010.12467v1,,Table S1,Sci.Rep. 11:13809 (2021) Table S1,https://www.nature.com/articles/s41598-021-92030-4#MOESM1,"Table S1 (DFT-optimized lattice parameter + lowest-energy site assignment), same table as kappa",mp-11520,True,stoichiometric,YNiSb
YNiSb,10.666,W/m/K,300.0,"BTE (phono3py-class, Phonix auto-kappa)",1,full BTE,1.0,,6.38,216.0,F-43m,C1b,Y/Sb/Ni,"[""Y"", ""Sb"", ""Ni""]","[[0, 0, 0], [0.5, 0.5, 0.5], [0.25, 0.25, 0.25]]",A,conventional,Phonix (first-principles BTE),10.1038/s41524-026-02033-w,https://huggingface.co/datasets/phonix-db/phonix-summary,"phonix-summary, HF datasets-server",Sci.Rep. 11:13809 (2021) Table S1,https://www.nature.com/articles/s41598-021-92030-4#MOESM1,"Table S1 (DFT-optimized lattice parameter + lowest-energy site assignment), same table as kappa",mp-11520,True,stoichiometric,YNiSb
YOF,12.726367,W/m/K,300.0,"BTE (phono3py-class, Phonix auto-kappa)",1,full BTE,1.0,,5.440622,216.0,,,,"F,O,Y","[[0.0, 0.0, 0.0], [0.25, 0.25, 0.25], [0.75, 0.75, 0.75]]",A,primitive->conventional (x sqrt2),Phonix (first-principles BTE),10.1038/s41524-026-02033-w,https://huggingface.co/datasets/phonix-db/phonix-summary,"phonix-summary, HF datasets-server",Materials Project,,MP relaxed structure,,False,stoichiometric,YOF
YPPt,11.022,W/m/K,300.0,"semi-empirical (Slack / Debye-Callaway-type, NOT BTE)",1,full BTE,1.0,,6.305,216.0,F-43m,half Heusler (C1_b / MgAgAs),,,,C,conventional,repository mining,10.48550/arXiv.2501.11644,https://github.com/ertekin-research-group/halfheusler-space/blob/main/HH_overview.csv,,repository mining,https://github.com/ertekin-research-group/halfheusler-space/blob/main/HH_overview.csv,"""Lattice Parameter (Angstroms)"" column, DFT-PBE relaxed, same table as kappa_L",ertekin-research-group/halfheusler-space HH_overview.csv,True,stoichiometric,YPPt
YPbAu,3.28,W/m/K,300.0,BTE,1,full BTE,1.0,,6.87,216.0,F-43m,C1b,Y/Pb/Au,"[""Y"", ""Pb"", ""Au""]","[[0, 0, 0], [0.5, 0.5, 0.5], [0.25, 0.25, 0.25]]",A,conventional,BTE master (PhononDB/Carrete/npj/SciRep),10.1038/s41598-021-92030-4,https://www.nature.com/articles/s41598-021-92030-4#MOESM1,,Sci.Rep. 11:13809 (2021) Table S1,https://www.nature.com/articles/s41598-021-92030-4#MOESM1,"Table S1 (DFT-optimized lattice parameter + lowest-energy site assignment), same table as kappa",mp-621592,True,stoichiometric,YPbAu
YPbAu,3.28,W/m/K,300.0,Phono3py,1,full BTE,1.0,,6.87,216.0,F-43m,C1b,Y/Pb/Au,"[""Y"", ""Pb"", ""Au""]","[[0, 0, 0], [0.5, 0.5, 0.5], [0.25, 0.25, 0.25]]",A,conventional,"paper mining (PDF, batch 2)",arxiv:2010.12467v1,,Table S1,Sci.Rep. 11:13809 (2021) Table S1,https://www.nature.com/articles/s41598-021-92030-4#MOESM1,"Table S1 (DFT-optimized lattice parameter + lowest-energy site assignment), same table as kappa",mp-621592,True,stoichiometric,YPbAu
YSbPt,3.23,W/m/K,300.0,BTE,1,full BTE,1.0,,6.63,216.0,F-43m,C1b,Y/Sb/Pt,"[""Y"", ""Sb"", ""Pt""]","[[0, 0, 0], [0.5, 0.5, 0.5], [0.25, 0.25, 0.25]]",A,conventional,BTE master (PhononDB/Carrete/npj/SciRep),10.1038/s41598-021-92030-4,https://www.nature.com/articles/s41598-021-92030-4#MOESM1,,Sci.Rep. 11:13809 (2021) Table S1,https://www.nature.com/articles/s41598-021-92030-4#MOESM1,"Table S1 (DFT-optimized lattice parameter + lowest-energy site assignment), same table as kappa",mp-4964,True,stoichiometric,YSbPt
YSbPt,8.753,W/m/K,300.0,"semi-empirical (Slack / Debye-Callaway-type, NOT BTE)",1,full BTE,1.0,,6.63,216.0,F-43m,C1b,Y/Sb/Pt,"[""Y"", ""Sb"", ""Pt""]","[[0, 0, 0], [0.5, 0.5, 0.5], [0.25, 0.25, 0.25]]",A,conventional,repository mining,10.48550/arXiv.2501.11644,https://github.com/ertekin-research-group/halfheusler-space/blob/main/HH_overview.csv,,Sci.Rep. 11:13809 (2021) Table S1,https://www.nature.com/articles/s41598-021-92030-4#MOESM1,"Table S1 (DFT-optimized lattice parameter + lowest-energy site assignment), same table as kappa",mp-4964,True,stoichiometric,YSbPt
YSbPt,3.23,W/m/K,300.0,Phono3py,1,full BTE,1.0,,6.63,216.0,F-43m,C1b,Y/Sb/Pt,"[""Y"", ""Sb"", ""Pt""]","[[0, 0, 0], [0.5, 0.5, 0.5], [0.25, 0.25, 0.25]]",A,conventional,"paper mining (PDF, batch 2)",arxiv:2010.12467v1,,Table S1,Sci.Rep. 11:13809 (2021) Table S1,https://www.nature.com/articles/s41598-021-92030-4#MOESM1,"Table S1 (DFT-optimized lattice parameter + lowest-energy site assignment), same table as kappa",mp-4964,True,stoichiometric,YSbPt
YSbPt,5.1169,W/m/K,300.0,"BTE (phono3py-class, Phonix auto-kappa)",1,full BTE,1.0,,6.63,216.0,F-43m,C1b,Y/Sb/Pt,"[""Y"", ""Sb"", ""Pt""]","[[0, 0, 0], [0.5, 0.5, 0.5], [0.25, 0.25, 0.25]]",A,conventional,Phonix (first-principles BTE),10.1038/s41524-026-02033-w,https://huggingface.co/datasets/phonix-db/phonix-summary,"phonix-summary, HF datasets-server",Sci.Rep. 11:13809 (2021) Table S1,https://www.nature.com/articles/s41598-021-92030-4#MOESM1,"Table S1 (DFT-optimized lattice parameter + lowest-energy site assignment), same table as kappa",mp-4964,True,stoichiometric,YSbPt
YSiAg,10.09,W/m/K,300.0,"semi-empirical (Slack / Debye-Callaway-type, NOT BTE)",1,full BTE,1.0,,6.31,216.0,F-43m,half Heusler (C1_b / MgAgAs),ABC,,,B,conventional,repository mining,10.48550/arXiv.2501.11644,https://github.com/ertekin-research-group/halfheusler-space/blob/main/HH_overview.csv,,repository mining,https://github.com/AMRL-2018/MachineLearning_Half_Heusler/blob/master/data/halfHeusler.csv,"alatt column (AFLOW T0003 half-Heusler relaxed lattice constant, same table as kappa)",AMRL-2018/MachineLearning_Half_Heusler data/halfHeusler.csv | AFLOW Ag1Si1Y1.T0003.ABC,True,stoichiometric,YSiAg
YSiAu,8.958,W/m/K,300.0,"semi-empirical (Slack / Debye-Callaway-type, NOT BTE)",1,full BTE,1.0,,6.34,216.0,F-43m,half Heusler (C1_b / MgAgAs),CAB,,,B,conventional,repository mining,10.48550/arXiv.2501.11644,https://github.com/ertekin-research-group/halfheusler-space/blob/main/HH_overview.csv,,repository mining,https://github.com/AMRL-2018/MachineLearning_Half_Heusler/blob/master/data/halfHeusler.csv,"alatt column (AFLOW T0003 half-Heusler relaxed lattice constant, same table as kappa)",AMRL-2018/MachineLearning_Half_Heusler data/halfHeusler.csv | AFLOW Au1Si1Y1.T0003.CAB,True,stoichiometric,YSiAu
YSnAu,6.347,W/m/K,300.0,"semi-empirical (Slack / Debye-Callaway-type, NOT BTE)",1,full BTE,1.0,,6.55,216.0,F-43m,half Heusler (C1_b / MgAgAs),CAB,,,B,conventional,repository mining,10.48550/arXiv.2501.11644,https://github.com/ertekin-research-group/halfheusler-space/blob/main/HH_overview.csv,,repository mining,https://github.com/AMRL-2018/MachineLearning_Half_Heusler/blob/master/data/halfHeusler.csv,"alatt column (AFLOW T0003 half-Heusler relaxed lattice constant, same table as kappa)",AMRL-2018/MachineLearning_Half_Heusler data/halfHeusler.csv | AFLOW Au1Sn1Y1.T0003.CAB,True,stoichiometric,YSnAu
YTeRh,10.473,W/m/K,300.0,"semi-empirical (Slack / Debye-Callaway-type, NOT BTE)",1,full BTE,1.0,,6.4,216.0,F-43m,half Heusler (C1_b / MgAgAs),CAB,,,B,conventional,repository mining,10.48550/arXiv.2501.11644,https://github.com/ertekin-research-group/halfheusler-space/blob/main/HH_overview.csv,,repository mining,https://github.com/AMRL-2018/MachineLearning_Half_Heusler/blob/master/data/halfHeusler.csv,"alatt column (AFLOW T0003 half-Heusler relaxed lattice constant, same table as kappa)",AMRL-2018/MachineLearning_Half_Heusler data/halfHeusler.csv | AFLOW Rh1Te1Y1.T0003.CAB,True,stoichiometric,YTeRh
Yb2AsAu,1.1742,W/m/K,300.0,"BTE (phono3py-class, Phonix auto-kappa)",1,full BTE,1.0,,7.10064,225.0,Fm-3m,full_Heusler_L21,,"[""Yb"", ""Yb"", ""As"", ""Au""]","[[0.0, 0.0, 0.0], [0.5, 0.5, 0.5], [0.25, 0.25, 0.25], [0.75, 0.75, 0.75]]",A,conventional,Phonix (first-principles BTE),10.1038/s41524-026-02033-w,https://huggingface.co/datasets/phonix-db/phonix-summary,"phonix-summary, HF datasets-server",JARVIS-DFT (NIST),https://www.ctcms.nist.gov/~knc6/static/JARVIS-DFT/JVASP-39748.xml,JARVIS-DFT (NIST),JVASP-39748,False,stoichiometric,Yb2AsAu
Yb2CdPb,0.948,W/m/K,200.0,BTE,1,full BTE,1.0,,7.479645,225.0,Fm-3m,full Heusler (L2_1 / Cu2MnAl),,"[""Yb"", ""Yb"", ""Yb"", ""Yb"", ""Yb"", ""Yb"", ""Yb"", ""Yb"", ""Cd"", ""Cd"", ""Cd"", ""Cd"", ""Pb"", ""Pb"", ""Pb"", ""Pb""]","[[0.25, 0.75, 0.75], [0.25, 0.25, 0.75], [0.25, 0.25, 0.25], [0.25, 0.75, 0.25], [0.75, 0.75, 0.25], [0.75, 0.25, 0.25], [0.75, 0.25, 0.75], [0.75, 0.75, 0.75], [0.5, 0.0, 0.0], [0.5, 0.5, 0.5], [0.0, 0.0, 0.5], [0.0, 0.5, 0.0], [0.0, 0.0, 0.0], [0.0, 0.5, 0.5], [0.5, 0.0, 0.5], [0.5, 0.5, 0.0]]",A,primitive->conventional (x sqrt2),BTE master (PhononDB/Carrete/npj/SciRep),,https://mdr.nims.go.jp/datasets/5523608c-846e-43cc-a676-583ba7158609,,PhononDB (Togo/NIMS MDR),https://mdr.nims.go.jp/datasets/5523608c-846e-43cc-a676-583ba7158609,"LTC-calc.log unit cell (PBEsol-relaxed), same file as kappa",mp-865648,True,stoichiometric,Yb2CdPb
Yb2CdPb,0.903,W/m/K,210.0,BTE,1,full BTE,1.0,,7.479645,225.0,Fm-3m,full Heusler (L2_1 / Cu2MnAl),,"[""Yb"", ""Yb"", ""Yb"", ""Yb"", ""Yb"", ""Yb"", ""Yb"", ""Yb"", ""Cd"", ""Cd"", ""Cd"", ""Cd"", ""Pb"", ""Pb"", ""Pb"", ""Pb""]","[[0.25, 0.75, 0.75], [0.25, 0.25, 0.75], [0.25, 0.25, 0.25], [0.25, 0.75, 0.25], [0.75, 0.75, 0.25], [0.75, 0.25, 0.25], [0.75, 0.25, 0.75], [0.75, 0.75, 0.75], [0.5, 0.0, 0.0], [0.5, 0.5, 0.5], [0.0, 0.0, 0.5], [0.0, 0.5, 0.0], [0.0, 0.0, 0.0], [0.0, 0.5, 0.5], [0.5, 0.0, 0.5], [0.5, 0.5, 0.0]]",A,primitive->conventional (x sqrt2),BTE master (PhononDB/Carrete/npj/SciRep),,https://mdr.nims.go.jp/datasets/5523608c-846e-43cc-a676-583ba7158609,,PhononDB (Togo/NIMS MDR),https://mdr.nims.go.jp/datasets/5523608c-846e-43cc-a676-583ba7158609,"LTC-calc.log unit cell (PBEsol-relaxed), same file as kappa",mp-865648,True,stoichiometric,Yb2CdPb
Yb2CdPb,0.863,W/m/K,220.0,BTE,1,full BTE,1.0,,7.479645,225.0,Fm-3m,full Heusler (L2_1 / Cu2MnAl),,"[""Yb"", ""Yb"", ""Yb"", ""Yb"", ""Yb"", ""Yb"", ""Yb"", ""Yb"", ""Cd"", ""Cd"", ""Cd"", ""Cd"", ""Pb"", ""Pb"", ""Pb"", ""Pb""]","[[0.25, 0.75, 0.75], [0.25, 0.25, 0.75], [0.25, 0.25, 0.25], [0.25, 0.75, 0.25], [0.75, 0.75, 0.25], [0.75, 0.25, 0.25], [0.75, 0.25, 0.75], [0.75, 0.75, 0.75], [0.5, 0.0, 0.0], [0.5, 0.5, 0.5], [0.0, 0.0, 0.5], [0.0, 0.5, 0.0], [0.0, 0.0, 0.0], [0.0, 0.5, 0.5], [0.5, 0.0, 0.5], [0.5, 0.5, 0.0]]",A,primitive->conventional (x sqrt2),BTE master (PhononDB/Carrete/npj/SciRep),,https://mdr.nims.go.jp/datasets/5523608c-846e-43cc-a676-583ba7158609,,PhononDB (Togo/NIMS MDR),https://mdr.nims.go.jp/datasets/5523608c-846e-43cc-a676-583ba7158609,"LTC-calc.log unit cell (PBEsol-relaxed), same file as kappa",mp-865648,True,stoichiometric,Yb2CdPb
Yb2CdPb,0.825,W/m/K,230.0,BTE,1,full BTE,1.0,,7.479645,225.0,Fm-3m,full Heusler (L2_1 / Cu2MnAl),,"[""Yb"", ""Yb"", ""Yb"", ""Yb"", ""Yb"", ""Yb"", ""Yb"", ""Yb"", ""Cd"", ""Cd"", ""Cd"", ""Cd"", ""Pb"", ""Pb"", ""Pb"", ""Pb""]","[[0.25, 0.75, 0.75], [0.25, 0.25, 0.75], [0.25, 0.25, 0.25], [0.25, 0.75, 0.25], [0.75, 0.75, 0.25], [0.75, 0.25, 0.25], [0.75, 0.25, 0.75], [0.75, 0.75, 0.75], [0.5, 0.0, 0.0], [0.5, 0.5, 0.5], [0.0, 0.0, 0.5], [0.0, 0.5, 0.0], [0.0, 0.0, 0.0], [0.0, 0.5, 0.5], [0.5, 0.0, 0.5], [0.5, 0.5, 0.0]]",A,primitive->conventional (x sqrt2),BTE master (PhononDB/Carrete/npj/SciRep),,https://mdr.nims.go.jp/datasets/5523608c-846e-43cc-a676-583ba7158609,,PhononDB (Togo/NIMS MDR),https://mdr.nims.go.jp/datasets/5523608c-846e-43cc-a676-583ba7158609,"LTC-calc.log unit cell (PBEsol-relaxed), same file as kappa",mp-865648,True,stoichiometric,Yb2CdPb
