Repository: Shivamrandive747/Thermalconductivity_prediction

# Calibrating first-principles lattice thermal conductivity to experiment

**A curated half-Heusler dataset and a validated transfer function.**

Published first-principles transport calculations of lattice thermal conductivity exceed what
laboratories measure for the same compound by a **median factor of 1.55**. That offset is regular
enough to be removed in closed form:

$$\kappa_L^{\mathrm{expt}}(T) \;=\; \kappa_L^{\mathrm{BTE}}(T)\;\min\!\left[c\left(\tfrac{T}{300}\right)^{p},\,1\right],
\qquad c = 0.51,\quad p = 0.80$$

Inside a domain of applicability declared before the validation set was scored, this places

File: data/Target_Materials/HEUSLER_KAPPA_TRAINING_SET.csv (part 163 of 192)
formula,kappa_L,kappa_units,temperature_K,method,method_tier,tier_name,weight,kappa_basis,struct_a_A,struct_spacegroup,struct_sg_symbol,struct_prototype,struct_site_ordering,struct_species,struct_frac_coords,struct_grade,lattice_convention,source,source_doi,source_url,source_location,struct_source,struct_source_url,struct_source_detail,struct_id,struct_same_paper_as_kappa,stoichiometry,parent_formula
Yb2CdPb,0.28,W/m/K,680.0,BTE,1,full BTE,1.0,,7.479645,225.0,Fm-3m,full Heusler (L2_1 / Cu2MnAl),,"[""Yb"", ""Yb"", ""Yb"", ""Yb"", ""Yb"", ""Yb"", ""Yb"", ""Yb"", ""Cd"", ""Cd"", ""Cd"", ""Cd"", ""Pb"", ""Pb"", ""Pb"", ""Pb""]","[[0.25, 0.75, 0.75], [0.25, 0.25, 0.75], [0.25, 0.25, 0.25], [0.25, 0.75, 0.25], [0.75, 0.75, 0.25], [0.75, 0.25, 0.25], [0.75, 0.25, 0.75], [0.75, 0.75, 0.75], [0.5, 0.0, 0.0], [0.5, 0.5, 0.5], [0.0, 0.0, 0.5], [0.0, 0.5, 0.0], [0.0, 0.0, 0.0], [0.0, 0.5, 0.5], [0.5, 0.0, 0.5], [0.5, 0.5, 0.0]]",A,primitive->conventional (x sqrt2),BTE master (PhononDB/Carrete/npj/SciRep),,https://mdr.nims.go.jp/datasets/5523608c-846e-43cc-a676-583ba7158609,,PhononDB (Togo/NIMS MDR),https://mdr.nims.go.jp/datasets/5523608c-846e-43cc-a676-583ba7158609,"LTC-calc.log unit cell (PBEsol-relaxed), same file as kappa",mp-865648,True,stoichiometric,Yb2CdPb
Yb2CdPb,0.276,W/m/K,690.0,BTE,1,full BTE,1.0,,7.479645,225.0,Fm-3m,full Heusler (L2_1 / Cu2MnAl),,"[""Yb"", ""Yb"", ""Yb"", ""Yb"", ""Yb"", ""Yb"", ""Yb"", ""Yb"", ""Cd"", ""Cd"", ""Cd"", ""Cd"", ""Pb"", ""Pb"", ""Pb"", ""Pb""]","[[0.25, 0.75, 0.75], [0.25, 0.25, 0.75], [0.25, 0.25, 0.25], [0.25, 0.75, 0.25], [0.75, 0.75, 0.25], [0.75, 0.25, 0.25], [0.75, 0.25, 0.75], [0.75, 0.75, 0.75], [0.5, 0.0, 0.0], [0.5, 0.5, 0.5], [0.0, 0.0, 0.5], [0.0, 0.5, 0.0], [0.0, 0.0, 0.0], [0.0, 0.5, 0.5], [0.5, 0.0, 0.5], [0.5, 0.5, 0.0]]",A,primitive->conventional (x sqrt2),BTE master (PhononDB/Carrete/npj/SciRep),,https://mdr.nims.go.jp/datasets/5523608c-846e-43cc-a676-583ba7158609,,PhononDB (Togo/NIMS MDR),https://mdr.nims.go.jp/datasets/5523608c-846e-43cc-a676-583ba7158609,"LTC-calc.log unit cell (PBEsol-relaxed), same file as kappa",mp-865648,True,stoichiometric,Yb2CdPb
Yb2CdPb,0.272,W/m/K,700.0,BTE,1,full BTE,1.0,,7.479645,225.0,Fm-3m,full Heusler (L2_1 / Cu2MnAl),,"[""Yb"", ""Yb"", ""Yb"", ""Yb"", ""Yb"", ""Yb"", ""Yb"", ""Yb"", ""Cd"", ""Cd"", ""Cd"", ""Cd"", ""Pb"", ""Pb"", ""Pb"", ""Pb""]","[[0.25, 0.75, 0.75], [0.25, 0.25, 0.75], [0.25, 0.25, 0.25], [0.25, 0.75, 0.25], [0.75, 0.75, 0.25], [0.75, 0.25, 0.25], [0.75, 0.25, 0.75], [0.75, 0.75, 0.75], [0.5, 0.0, 0.0], [0.5, 0.5, 0.5], [0.0, 0.0, 0.5], [0.0, 0.5, 0.0], [0.0, 0.0, 0.0], [0.0, 0.5, 0.5], [0.5, 0.0, 0.5], [0.5, 0.5, 0.0]]",A,primitive->conventional (x sqrt2),BTE master (PhononDB/Carrete/npj/SciRep),,https://mdr.nims.go.jp/datasets/5523608c-846e-43cc-a676-583ba7158609,,PhononDB (Togo/NIMS MDR),https://mdr.nims.go.jp/datasets/5523608c-846e-43cc-a676-583ba7158609,"LTC-calc.log unit cell (PBEsol-relaxed), same file as kappa",mp-865648,True,stoichiometric,Yb2CdPb
Yb2CdPb,0.269,W/m/K,710.0,BTE,1,full BTE,1.0,,7.479645,225.0,Fm-3m,full Heusler (L2_1 / Cu2MnAl),,"[""Yb"", ""Yb"", ""Yb"", ""Yb"", ""Yb"", ""Yb"", ""Yb"", ""Yb"", ""Cd"", ""Cd"", ""Cd"", ""Cd"", ""Pb"", ""Pb"", ""Pb"", ""Pb""]","[[0.25, 0.75, 0.75], [0.25, 0.25, 0.75], [0.25, 0.25, 0.25], [0.25, 0.75, 0.25], [0.75, 0.75, 0.25], [0.75, 0.25, 0.25], [0.75, 0.25, 0.75], [0.75, 0.75, 0.75], [0.5, 0.0, 0.0], [0.5, 0.5, 0.5], [0.0, 0.0, 0.5], [0.0, 0.5, 0.0], [0.0, 0.0, 0.0], [0.0, 0.5, 0.5], [0.5, 0.0, 0.5], [0.5, 0.5, 0.0]]",A,primitive->conventional (x sqrt2),BTE master (PhononDB/Carrete/npj/SciRep),,https://mdr.nims.go.jp/datasets/5523608c-846e-43cc-a676-583ba7158609,,PhononDB (Togo/NIMS MDR),https://mdr.nims.go.jp/datasets/5523608c-846e-43cc-a676-583ba7158609,"LTC-calc.log unit cell (PBEsol-relaxed), same file as kappa",mp-865648,True,stoichiometric,Yb2CdPb
Yb2CdPb,0.265,W/m/K,720.0,BTE,1,full BTE,1.0,,7.479645,225.0,Fm-3m,full Heusler (L2_1 / Cu2MnAl),,"[""Yb"", ""Yb"", ""Yb"", ""Yb"", ""Yb"", ""Yb"", ""Yb"", ""Yb"", ""Cd"", ""Cd"", ""Cd"", ""Cd"", ""Pb"", ""Pb"", ""Pb"", ""Pb""]","[[0.25, 0.75, 0.75], [0.25, 0.25, 0.75], [0.25, 0.25, 0.25], [0.25, 0.75, 0.25], [0.75, 0.75, 0.25], [0.75, 0.25, 0.25], [0.75, 0.25, 0.75], [0.75, 0.75, 0.75], [0.5, 0.0, 0.0], [0.5, 0.5, 0.5], [0.0, 0.0, 0.5], [0.0, 0.5, 0.0], [0.0, 0.0, 0.0], [0.0, 0.5, 0.5], [0.5, 0.0, 0.5], [0.5, 0.5, 0.0]]",A,primitive->conventional (x sqrt2),BTE master (PhononDB/Carrete/npj/SciRep),,https://mdr.nims.go.jp/datasets/5523608c-846e-43cc-a676-583ba7158609,,PhononDB (Togo/NIMS MDR),https://mdr.nims.go.jp/datasets/5523608c-846e-43cc-a676-583ba7158609,"LTC-calc.log unit cell (PBEsol-relaxed), same file as kappa",mp-865648,True,stoichiometric,Yb2CdPb
Yb2CdPb,0.261,W/m/K,730.0,BTE,1,full BTE,1.0,,7.479645,225.0,Fm-3m,full Heusler (L2_1 / Cu2MnAl),,"[""Yb"", ""Yb"", ""Yb"", ""Yb"", ""Yb"", ""Yb"", ""Yb"", ""Yb"", ""Cd"", ""Cd"", ""Cd"", ""Cd"", ""Pb"", ""Pb"", ""Pb"", ""Pb""]","[[0.25, 0.75, 0.75], [0.25, 0.25, 0.75], [0.25, 0.25, 0.25], [0.25, 0.75, 0.25], [0.75, 0.75, 0.25], [0.75, 0.25, 0.25], [0.75, 0.25, 0.75], [0.75, 0.75, 0.75], [0.5, 0.0, 0.0], [0.5, 0.5, 0.5], [0.0, 0.0, 0.5], [0.0, 0.5, 0.0], [0.0, 0.0, 0.0], [0.0, 0.5, 0.5], [0.5, 0.0, 0.5], [0.5, 0.5, 0.0]]",A,primitive->conventional (x sqrt2),BTE master (PhononDB/Carrete/npj/SciRep),,https://mdr.nims.go.jp/datasets/5523608c-846e-43cc-a676-583ba7158609,,PhononDB (Togo/NIMS MDR),https://mdr.nims.go.jp/datasets/5523608c-846e-43cc-a676-583ba7158609,"LTC-calc.log unit cell (PBEsol-relaxed), same file as kappa",mp-865648,True,stoichiometric,Yb2CdPb
Yb2CdPb,0.258,W/m/K,740.0,BTE,1,full BTE,1.0,,7.479645,225.0,Fm-3m,full Heusler (L2_1 / Cu2MnAl),,"[""Yb"", ""Yb"", ""Yb"", ""Yb"", ""Yb"", ""Yb"", ""Yb"", ""Yb"", ""Cd"", ""Cd"", ""Cd"", ""Cd"", ""Pb"", ""Pb"", ""Pb"", ""Pb""]","[[0.25, 0.75, 0.75], [0.25, 0.25, 0.75], [0.25, 0.25, 0.25], [0.25, 0.75, 0.25], [0.75, 0.75, 0.25], [0.75, 0.25, 0.25], [0.75, 0.25, 0.75], [0.75, 0.75, 0.75], [0.5, 0.0, 0.0], [0.5, 0.5, 0.5], [0.0, 0.0, 0.5], [0.0, 0.5, 0.0], [0.0, 0.0, 0.0], [0.0, 0.5, 0.5], [0.5, 0.0, 0.5], [0.5, 0.5, 0.0]]",A,primitive->conventional (x sqrt2),BTE master (PhononDB/Carrete/npj/SciRep),,https://mdr.nims.go.jp/datasets/5523608c-846e-43cc-a676-583ba7158609,,PhononDB (Togo/NIMS MDR),https://mdr.nims.go.jp/datasets/5523608c-846e-43cc-a676-583ba7158609,"LTC-calc.log unit cell (PBEsol-relaxed), same file as kappa",mp-865648,True,stoichiometric,Yb2CdPb
Yb2CdPb,0.254,W/m/K,750.0,BTE,1,full BTE,1.0,,7.479645,225.0,Fm-3m,full Heusler (L2_1 / Cu2MnAl),,"[""Yb"", ""Yb"", ""Yb"", ""Yb"", ""Yb"", ""Yb"", ""Yb"", ""Yb"", ""Cd"", ""Cd"", ""Cd"", ""Cd"", ""Pb"", ""Pb"", ""Pb"", ""Pb""]","[[0.25, 0.75, 0.75], [0.25, 0.25, 0.75], [0.25, 0.25, 0.25], [0.25, 0.75, 0.25], [0.75, 0.75, 0.25], [0.75, 0.25, 0.25], [0.75, 0.25, 0.75], [0.75, 0.75, 0.75], [0.5, 0.0, 0.0], [0.5, 0.5, 0.5], [0.0, 0.0, 0.5], [0.0, 0.5, 0.0], [0.0, 0.0, 0.0], [0.0, 0.5, 0.5], [0.5, 0.0, 0.5], [0.5, 0.5, 0.0]]",A,primitive->conventional (x sqrt2),BTE master (PhononDB/Carrete/npj/SciRep),,https://mdr.nims.go.jp/datasets/5523608c-846e-43cc-a676-583ba7158609,,PhononDB (Togo/NIMS MDR),https://mdr.nims.go.jp/datasets/5523608c-846e-43cc-a676-583ba7158609,"LTC-calc.log unit cell (PBEsol-relaxed), same file as kappa",mp-865648,True,stoichiometric,Yb2CdPb
Yb2CdPb,0.251,W/m/K,760.0,BTE,1,full BTE,1.0,,7.479645,225.0,Fm-3m,full Heusler (L2_1 / Cu2MnAl),,"[""Yb"", ""Yb"", ""Yb"", ""Yb"", ""Yb"", ""Yb"", ""Yb"", ""Yb"", ""Cd"", ""Cd"", ""Cd"", ""Cd"", ""Pb"", ""Pb"", ""Pb"", ""Pb""]","[[0.25, 0.75, 0.75], [0.25, 0.25, 0.75], [0.25, 0.25, 0.25], [0.25, 0.75, 0.25], [0.75, 0.75, 0.25], [0.75, 0.25, 0.25], [0.75, 0.25, 0.75], [0.75, 0.75, 0.75], [0.5, 0.0, 0.0], [0.5, 0.5, 0.5], [0.0, 0.0, 0.5], [0.0, 0.5, 0.0], [0.0, 0.0, 0.0], [0.0, 0.5, 0.5], [0.5, 0.0, 0.5], [0.5, 0.5, 0.0]]",A,primitive->conventional (x sqrt2),BTE master (PhononDB/Carrete/npj/SciRep),,https://mdr.nims.go.jp/datasets/5523608c-846e-43cc-a676-583ba7158609,,PhononDB (Togo/NIMS MDR),https://mdr.nims.go.jp/datasets/5523608c-846e-43cc-a676-583ba7158609,"LTC-calc.log unit cell (PBEsol-relaxed), same file as kappa",mp-865648,True,stoichiometric,Yb2CdPb
Yb2CdPb,0.248,W/m/K,770.0,BTE,1,full BTE,1.0,,7.479645,225.0,Fm-3m,full Heusler (L2_1 / Cu2MnAl),,"[""Yb"", ""Yb"", ""Yb"", ""Yb"", ""Yb"", ""Yb"", ""Yb"", ""Yb"", ""Cd"", ""Cd"", ""Cd"", ""Cd"", ""Pb"", ""Pb"", ""Pb"", ""Pb""]","[[0.25, 0.75, 0.75], [0.25, 0.25, 0.75], [0.25, 0.25, 0.25], [0.25, 0.75, 0.25], [0.75, 0.75, 0.25], [0.75, 0.25, 0.25], [0.75, 0.25, 0.75], [0.75, 0.75, 0.75], [0.5, 0.0, 0.0], [0.5, 0.5, 0.5], [0.0, 0.0, 0.5], [0.0, 0.5, 0.0], [0.0, 0.0, 0.0], [0.0, 0.5, 0.5], [0.5, 0.0, 0.5], [0.5, 0.5, 0.0]]",A,primitive->conventional (x sqrt2),BTE master (PhononDB/Carrete/npj/SciRep),,https://mdr.nims.go.jp/datasets/5523608c-846e-43cc-a676-583ba7158609,,PhononDB (Togo/NIMS MDR),https://mdr.nims.go.jp/datasets/5523608c-846e-43cc-a676-583ba7158609,"LTC-calc.log unit cell (PBEsol-relaxed), same file as kappa",mp-865648,True,stoichiometric,Yb2CdPb
Yb2CdPb,0.244,W/m/K,780.0,BTE,1,full BTE,1.0,,7.479645,225.0,Fm-3m,full Heusler (L2_1 / Cu2MnAl),,"[""Yb"", ""Yb"", ""Yb"", ""Yb"", ""Yb"", ""Yb"", ""Yb"", ""Yb"", ""Cd"", ""Cd"", ""Cd"", ""Cd"", ""Pb"", ""Pb"", ""Pb"", ""Pb""]","[[0.25, 0.75, 0.75], [0.25, 0.25, 0.75], [0.25, 0.25, 0.25], [0.25, 0.75, 0.25], [0.75, 0.75, 0.25], [0.75, 0.25, 0.25], [0.75, 0.25, 0.75], [0.75, 0.75, 0.75], [0.5, 0.0, 0.0], [0.5, 0.5, 0.5], [0.0, 0.0, 0.5], [0.0, 0.5, 0.0], [0.0, 0.0, 0.0], [0.0, 0.5, 0.5], [0.5, 0.0, 0.5], [0.5, 0.5, 0.0]]",A,primitive->conventional (x sqrt2),BTE master (PhononDB/Carrete/npj/SciRep),,https://mdr.nims.go.jp/datasets/5523608c-846e-43cc-a676-583ba7158609,,PhononDB (Togo/NIMS MDR),https://mdr.nims.go.jp/datasets/5523608c-846e-43cc-a676-583ba7158609,"LTC-calc.log unit cell (PBEsol-relaxed), same file as kappa",mp-865648,True,stoichiometric,Yb2CdPb
Yb2CdPb,0.241,W/m/K,790.0,BTE,1,full BTE,1.0,,7.479645,225.0,Fm-3m,full Heusler (L2_1 / Cu2MnAl),,"[""Yb"", ""Yb"", ""Yb"", ""Yb"", ""Yb"", ""Yb"", ""Yb"", ""Yb"", ""Cd"", ""Cd"", ""Cd"", ""Cd"", ""Pb"", ""Pb"", ""Pb"", ""Pb""]","[[0.25, 0.75, 0.75], [0.25, 0.25, 0.75], [0.25, 0.25, 0.25], [0.25, 0.75, 0.25], [0.75, 0.75, 0.25], [0.75, 0.25, 0.25], [0.75, 0.25, 0.75], [0.75, 0.75, 0.75], [0.5, 0.0, 0.0], [0.5, 0.5, 0.5], [0.0, 0.0, 0.5], [0.0, 0.5, 0.0], [0.0, 0.0, 0.0], [0.0, 0.5, 0.5], [0.5, 0.0, 0.5], [0.5, 0.5, 0.0]]",A,primitive->conventional (x sqrt2),BTE master (PhononDB/Carrete/npj/SciRep),,https://mdr.nims.go.jp/datasets/5523608c-846e-43cc-a676-583ba7158609,,PhononDB (Togo/NIMS MDR),https://mdr.nims.go.jp/datasets/5523608c-846e-43cc-a676-583ba7158609,"LTC-calc.log unit cell (PBEsol-relaxed), same file as kappa",mp-865648,True,stoichiometric,Yb2CdPb
Yb2CdPb,0.238,W/m/K,800.0,BTE,1,full BTE,1.0,,7.479645,225.0,Fm-3m,full Heusler (L2_1 / Cu2MnAl),,"[""Yb"", ""Yb"", ""Yb"", ""Yb"", ""Yb"", ""Yb"", ""Yb"", ""Yb"", ""Cd"", ""Cd"", ""Cd"", ""Cd"", ""Pb"", ""Pb"", ""Pb"", ""Pb""]","[[0.25, 0.75, 0.75], [0.25, 0.25, 0.75], [0.25, 0.25, 0.25], [0.25, 0.75, 0.25], [0.75, 0.75, 0.25], [0.75, 0.25, 0.25], [0.75, 0.25, 0.75], [0.75, 0.75, 0.75], [0.5, 0.0, 0.0], [0.5, 0.5, 0.5], [0.0, 0.0, 0.5], [0.0, 0.5, 0.0], [0.0, 0.0, 0.0], [0.0, 0.5, 0.5], [0.5, 0.0, 0.5], [0.5, 0.5, 0.0]]",A,primitive->conventional (x sqrt2),BTE master (PhononDB/Carrete/npj/SciRep),,https://mdr.nims.go.jp/datasets/5523608c-846e-43cc-a676-583ba7158609,,PhononDB (Togo/NIMS MDR),https://mdr.nims.go.jp/datasets/5523608c-846e-43cc-a676-583ba7158609,"LTC-calc.log unit cell (PBEsol-relaxed), same file as kappa",mp-865648,True,stoichiometric,Yb2CdPb
Yb2CdPb,0.235,W/m/K,810.0,BTE,1,full BTE,1.0,,7.479645,225.0,Fm-3m,full Heusler (L2_1 / Cu2MnAl),,"[""Yb"", ""Yb"", ""Yb"", ""Yb"", ""Yb"", ""Yb"", ""Yb"", ""Yb"", ""Cd"", ""Cd"", ""Cd"", ""Cd"", ""Pb"", ""Pb"", ""Pb"", ""Pb""]","[[0.25, 0.75, 0.75], [0.25, 0.25, 0.75], [0.25, 0.25, 0.25], [0.25, 0.75, 0.25], [0.75, 0.75, 0.25], [0.75, 0.25, 0.25], [0.75, 0.25, 0.75], [0.75, 0.75, 0.75], [0.5, 0.0, 0.0], [0.5, 0.5, 0.5], [0.0, 0.0, 0.5], [0.0, 0.5, 0.0], [0.0, 0.0, 0.0], [0.0, 0.5, 0.5], [0.5, 0.0, 0.5], [0.5, 0.5, 0.0]]",A,primitive->conventional (x sqrt2),BTE master (PhononDB/Carrete/npj/SciRep),,https://mdr.nims.go.jp/datasets/5523608c-846e-43cc-a676-583ba7158609,,PhononDB (Togo/NIMS MDR),https://mdr.nims.go.jp/datasets/5523608c-846e-43cc-a676-583ba7158609,"LTC-calc.log unit cell (PBEsol-relaxed), same file as kappa",mp-865648,True,stoichiometric,Yb2CdPb
Yb2CdPb,0.233,W/m/K,820.0,BTE,1,full BTE,1.0,,7.479645,225.0,Fm-3m,full Heusler (L2_1 / Cu2MnAl),,"[""Yb"", ""Yb"", ""Yb"", ""Yb"", ""Yb"", ""Yb"", ""Yb"", ""Yb"", ""Cd"", ""Cd"", ""Cd"", ""Cd"", ""Pb"", ""Pb"", ""Pb"", ""Pb""]","[[0.25, 0.75, 0.75], [0.25, 0.25, 0.75], [0.25, 0.25, 0.25], [0.25, 0.75, 0.25], [0.75, 0.75, 0.25], [0.75, 0.25, 0.25], [0.75, 0.25, 0.75], [0.75, 0.75, 0.75], [0.5, 0.0, 0.0], [0.5, 0.5, 0.5], [0.0, 0.0, 0.5], [0.0, 0.5, 0.0], [0.0, 0.0, 0.0], [0.0, 0.5, 0.5], [0.5, 0.0, 0.5], [0.5, 0.5, 0.0]]",A,primitive->conventional (x sqrt2),BTE master (PhononDB/Carrete/npj/SciRep),,https://mdr.nims.go.jp/datasets/5523608c-846e-43cc-a676-583ba7158609,,PhononDB (Togo/NIMS MDR),https://mdr.nims.go.jp/datasets/5523608c-846e-43cc-a676-583ba7158609,"LTC-calc.log unit cell (PBEsol-relaxed), same file as kappa",mp-865648,True,stoichiometric,Yb2CdPb
Yb2CdPb,0.23,W/m/K,830.0,BTE,1,full BTE,1.0,,7.479645,225.0,Fm-3m,full Heusler (L2_1 / Cu2MnAl),,"[""Yb"", ""Yb"", ""Yb"", ""Yb"", ""Yb"", ""Yb"", ""Yb"", ""Yb"", ""Cd"", ""Cd"", ""Cd"", ""Cd"", ""Pb"", ""Pb"", ""Pb"", ""Pb""]","[[0.25, 0.75, 0.75], [0.25, 0.25, 0.75], [0.25, 0.25, 0.25], [0.25, 0.75, 0.25], [0.75, 0.75, 0.25], [0.75, 0.25, 0.25], [0.75, 0.25, 0.75], [0.75, 0.75, 0.75], [0.5, 0.0, 0.0], [0.5, 0.5, 0.5], [0.0, 0.0, 0.5], [0.0, 0.5, 0.0], [0.0, 0.0, 0.0], [0.0, 0.5, 0.5], [0.5, 0.0, 0.5], [0.5, 0.5, 0.0]]",A,primitive->conventional (x sqrt2),BTE master (PhononDB/Carrete/npj/SciRep),,https://mdr.nims.go.jp/datasets/5523608c-846e-43cc-a676-583ba7158609,,PhononDB (Togo/NIMS MDR),https://mdr.nims.go.jp/datasets/5523608c-846e-43cc-a676-583ba7158609,"LTC-calc.log unit cell (PBEsol-relaxed), same file as kappa",mp-865648,True,stoichiometric,Yb2CdPb
Yb2CdPb,0.227,W/m/K,840.0,BTE,1,full BTE,1.0,,7.479645,225.0,Fm-3m,full Heusler (L2_1 / Cu2MnAl),,"[""Yb"", ""Yb"", ""Yb"", ""Yb"", ""Yb"", ""Yb"", ""Yb"", ""Yb"", ""Cd"", ""Cd"", ""Cd"", ""Cd"", ""Pb"", ""Pb"", ""Pb"", ""Pb""]","[[0.25, 0.75, 0.75], [0.25, 0.25, 0.75], [0.25, 0.25, 0.25], [0.25, 0.75, 0.25], [0.75, 0.75, 0.25], [0.75, 0.25, 0.25], [0.75, 0.25, 0.75], [0.75, 0.75, 0.75], [0.5, 0.0, 0.0], [0.5, 0.5, 0.5], [0.0, 0.0, 0.5], [0.0, 0.5, 0.0], [0.0, 0.0, 0.0], [0.0, 0.5, 0.5], [0.5, 0.0, 0.5], [0.5, 0.5, 0.0]]",A,primitive->conventional (x sqrt2),BTE master (PhononDB/Carrete/npj/SciRep),,https://mdr.nims.go.jp/datasets/5523608c-846e-43cc-a676-583ba7158609,,PhononDB (Togo/NIMS MDR),https://mdr.nims.go.jp/datasets/5523608c-846e-43cc-a676-583ba7158609,"LTC-calc.log unit cell (PBEsol-relaxed), same file as kappa",mp-865648,True,stoichiometric,Yb2CdPb
Yb2CdPb,0.224,W/m/K,850.0,BTE,1,full BTE,1.0,,7.479645,225.0,Fm-3m,full Heusler (L2_1 / Cu2MnAl),,"[""Yb"", ""Yb"", ""Yb"", ""Yb"", ""Yb"", ""Yb"", ""Yb"", ""Yb"", ""Cd"", ""Cd"", ""Cd"", ""Cd"", ""Pb"", ""Pb"", ""Pb"", ""Pb""]","[[0.25, 0.75, 0.75], [0.25, 0.25, 0.75], [0.25, 0.25, 0.25], [0.25, 0.75, 0.25], [0.75, 0.75, 0.25], [0.75, 0.25, 0.25], [0.75, 0.25, 0.75], [0.75, 0.75, 0.75], [0.5, 0.0, 0.0], [0.5, 0.5, 0.5], [0.0, 0.0, 0.5], [0.0, 0.5, 0.0], [0.0, 0.0, 0.0], [0.0, 0.5, 0.5], [0.5, 0.0, 0.5], [0.5, 0.5, 0.0]]",A,primitive->conventional (x sqrt2),BTE master (PhononDB/Carrete/npj/SciRep),,https://mdr.nims.go.jp/datasets/5523608c-846e-43cc-a676-583ba7158609,,PhononDB (Togo/NIMS MDR),https://mdr.nims.go.jp/datasets/5523608c-846e-43cc-a676-583ba7158609,"LTC-calc.log unit cell (PBEsol-relaxed), same file as kappa",mp-865648,True,stoichiometric,Yb2CdPb
Yb2CdPb,0.222,W/m/K,860.0,BTE,1,full BTE,1.0,,7.479645,225.0,Fm-3m,full Heusler (L2_1 / Cu2MnAl),,"[""Yb"", ""Yb"", ""Yb"", ""Yb"", ""Yb"", ""Yb"", ""Yb"", ""Yb"", ""Cd"", ""Cd"", ""Cd"", ""Cd"", ""Pb"", ""Pb"", ""Pb"", ""Pb""]","[[0.25, 0.75, 0.75], [0.25, 0.25, 0.75], [0.25, 0.25, 0.25], [0.25, 0.75, 0.25], [0.75, 0.75, 0.25], [0.75, 0.25, 0.25], [0.75, 0.25, 0.75], [0.75, 0.75, 0.75], [0.5, 0.0, 0.0], [0.5, 0.5, 0.5], [0.0, 0.0, 0.5], [0.0, 0.5, 0.0], [0.0, 0.0, 0.0], [0.0, 0.5, 0.5], [0.5, 0.0, 0.5], [0.5, 0.5, 0.0]]",A,primitive->conventional (x sqrt2),BTE master (PhononDB/Carrete/npj/SciRep),,https://mdr.nims.go.jp/datasets/5523608c-846e-43cc-a676-583ba7158609,,PhononDB (Togo/NIMS MDR),https://mdr.nims.go.jp/datasets/5523608c-846e-43cc-a676-583ba7158609,"LTC-calc.log unit cell (PBEsol-relaxed), same file as kappa",mp-865648,True,stoichiometric,Yb2CdPb
Yb2CdPb,0.219,W/m/K,870.0,BTE,1,full BTE,1.0,,7.479645,225.0,Fm-3m,full Heusler (L2_1 / Cu2MnAl),,"[""Yb"", ""Yb"", ""Yb"", ""Yb"", ""Yb"", ""Yb"", ""Yb"", ""Yb"", ""Cd"", ""Cd"", ""Cd"", ""Cd"", ""Pb"", ""Pb"", ""Pb"", ""Pb""]","[[0.25, 0.75, 0.75], [0.25, 0.25, 0.75], [0.25, 0.25, 0.25], [0.25, 0.75, 0.25], [0.75, 0.75, 0.25], [0.75, 0.25, 0.25], [0.75, 0.25, 0.75], [0.75, 0.75, 0.75], [0.5, 0.0, 0.0], [0.5, 0.5, 0.5], [0.0, 0.0, 0.5], [0.0, 0.5, 0.0], [0.0, 0.0, 0.0], [0.0, 0.5, 0.5], [0.5, 0.0, 0.5], [0.5, 0.5, 0.0]]",A,primitive->conventional (x sqrt2),BTE master (PhononDB/Carrete/npj/SciRep),,https://mdr.nims.go.jp/datasets/5523608c-846e-43cc-a676-583ba7158609,,PhononDB (Togo/NIMS MDR),https://mdr.nims.go.jp/datasets/5523608c-846e-43cc-a676-583ba7158609,"LTC-calc.log unit cell (PBEsol-relaxed), same file as kappa",mp-865648,True,stoichiometric,Yb2CdPb
Yb2CdPb,0.217,W/m/K,880.0,BTE,1,full BTE,1.0,,7.479645,225.0,Fm-3m,full Heusler (L2_1 / Cu2MnAl),,"[""Yb"", ""Yb"", ""Yb"", ""Yb"", ""Yb"", ""Yb"", ""Yb"", ""Yb"", ""Cd"", ""Cd"", ""Cd"", ""Cd"", ""Pb"", ""Pb"", ""Pb"", ""Pb""]","[[0.25, 0.75, 0.75], [0.25, 0.25, 0.75], [0.25, 0.25, 0.25], [0.25, 0.75, 0.25], [0.75, 0.75, 0.25], [0.75, 0.25, 0.25], [0.75, 0.25, 0.75], [0.75, 0.75, 0.75], [0.5, 0.0, 0.0], [0.5, 0.5, 0.5], [0.0, 0.0, 0.5], [0.0, 0.5, 0.0], [0.0, 0.0, 0.0], [0.0, 0.5, 0.5], [0.5, 0.0, 0.5], [0.5, 0.5, 0.0]]",A,primitive->conventional (x sqrt2),BTE master (PhononDB/Carrete/npj/SciRep),,https://mdr.nims.go.jp/datasets/5523608c-846e-43cc-a676-583ba7158609,,PhononDB (Togo/NIMS MDR),https://mdr.nims.go.jp/datasets/5523608c-846e-43cc-a676-583ba7158609,"LTC-calc.log unit cell (PBEsol-relaxed), same file as kappa",mp-865648,True,stoichiometric,Yb2CdPb
Yb2CdPb,0.214,W/m/K,890.0,BTE,1,full BTE,1.0,,7.479645,225.0,Fm-3m,full Heusler (L2_1 / Cu2MnAl),,"[""Yb"", ""Yb"", ""Yb"", ""Yb"", ""Yb"", ""Yb"", ""Yb"", ""Yb"", ""Cd"", ""Cd"", ""Cd"", ""Cd"", ""Pb"", ""Pb"", ""Pb"", ""Pb""]","[[0.25, 0.75, 0.75], [0.25, 0.25, 0.75], [0.25, 0.25, 0.25], [0.25, 0.75, 0.25], [0.75, 0.75, 0.25], [0.75, 0.25, 0.25], [0.75, 0.25, 0.75], [0.75, 0.75, 0.75], [0.5, 0.0, 0.0], [0.5, 0.5, 0.5], [0.0, 0.0, 0.5], [0.0, 0.5, 0.0], [0.0, 0.0, 0.0], [0.0, 0.5, 0.5], [0.5, 0.0, 0.5], [0.5, 0.5, 0.0]]",A,primitive->conventional (x sqrt2),BTE master (PhononDB/Carrete/npj/SciRep),,https://mdr.nims.go.jp/datasets/5523608c-846e-43cc-a676-583ba7158609,,PhononDB (Togo/NIMS MDR),https://mdr.nims.go.jp/datasets/5523608c-846e-43cc-a676-583ba7158609,"LTC-calc.log unit cell (PBEsol-relaxed), same file as kappa",mp-865648,True,stoichiometric,Yb2CdPb
Yb2CdPb,0.212,W/m/K,900.0,BTE,1,full BTE,1.0,,7.479645,225.0,Fm-3m,full Heusler (L2_1 / Cu2MnAl),,"[""Yb"", ""Yb"", ""Yb"", ""Yb"", ""Yb"", ""Yb"", ""Yb"", ""Yb"", ""Cd"", ""Cd"", ""Cd"", ""Cd"", ""Pb"", ""Pb"", ""Pb"", ""Pb""]","[[0.25, 0.75, 0.75], [0.25, 0.25, 0.75], [0.25, 0.25, 0.25], [0.25, 0.75, 0.25], [0.75, 0.75, 0.25], [0.75, 0.25, 0.25], [0.75, 0.25, 0.75], [0.75, 0.75, 0.75], [0.5, 0.0, 0.0], [0.5, 0.5, 0.5], [0.0, 0.0, 0.5], [0.0, 0.5, 0.0], [0.0, 0.0, 0.0], [0.0, 0.5, 0.5], [0.5, 0.0, 0.5], [0.5, 0.5, 0.0]]",A,primitive->conventional (x sqrt2),BTE master (PhononDB/Carrete/npj/SciRep),,https://mdr.nims.go.jp/datasets/5523608c-846e-43cc-a676-583ba7158609,,PhononDB (Togo/NIMS MDR),https://mdr.nims.go.jp/datasets/5523608c-846e-43cc-a676-583ba7158609,"LTC-calc.log unit cell (PBEsol-relaxed), same file as kappa",mp-865648,True,stoichiometric,Yb2CdPb
Yb2CdPb,0.21,W/m/K,910.0,BTE,1,full BTE,1.0,,7.479645,225.0,Fm-3m,full Heusler (L2_1 / Cu2MnAl),,"[""Yb"", ""Yb"", ""Yb"", ""Yb"", ""Yb"", ""Yb"", ""Yb"", ""Yb"", ""Cd"", ""Cd"", ""Cd"", ""Cd"", ""Pb"", ""Pb"", ""Pb"", ""Pb""]","[[0.25, 0.75, 0.75], [0.25, 0.25, 0.75], [0.25, 0.25, 0.25], [0.25, 0.75, 0.25], [0.75, 0.75, 0.25], [0.75, 0.25, 0.25], [0.75, 0.25, 0.75], [0.75, 0.75, 0.75], [0.5, 0.0, 0.0], [0.5, 0.5, 0.5], [0.0, 0.0, 0.5], [0.0, 0.5, 0.0], [0.0, 0.0, 0.0], [0.0, 0.5, 0.5], [0.5, 0.0, 0.5], [0.5, 0.5, 0.0]]",A,primitive->conventional (x sqrt2),BTE master (PhononDB/Carrete/npj/SciRep),,https://mdr.nims.go.jp/datasets/5523608c-846e-43cc-a676-583ba7158609,,PhononDB (Togo/NIMS MDR),https://mdr.nims.go.jp/datasets/5523608c-846e-43cc-a676-583ba7158609,"LTC-calc.log unit cell (PBEsol-relaxed), same file as kappa",mp-865648,True,stoichiometric,Yb2CdPb
Yb2CdPb,0.207,W/m/K,920.0,BTE,1,full BTE,1.0,,7.479645,225.0,Fm-3m,full Heusler (L2_1 / Cu2MnAl),,"[""Yb"", ""Yb"", ""Yb"", ""Yb"", ""Yb"", ""Yb"", ""Yb"", ""Yb"", ""Cd"", ""Cd"", ""Cd"", ""Cd"", ""Pb"", ""Pb"", ""Pb"", ""Pb""]","[[0.25, 0.75, 0.75], [0.25, 0.25, 0.75], [0.25, 0.25, 0.25], [0.25, 0.75, 0.25], [0.75, 0.75, 0.25], [0.75, 0.25, 0.25], [0.75, 0.25, 0.75], [0.75, 0.75, 0.75], [0.5, 0.0, 0.0], [0.5, 0.5, 0.5], [0.0, 0.0, 0.5], [0.0, 0.5, 0.0], [0.0, 0.0, 0.0], [0.0, 0.5, 0.5], [0.5, 0.0, 0.5], [0.5, 0.5, 0.0]]",A,primitive->conventional (x sqrt2),BTE master (PhononDB/Carrete/npj/SciRep),,https://mdr.nims.go.jp/datasets/5523608c-846e-43cc-a676-583ba7158609,,PhononDB (Togo/NIMS MDR),https://mdr.nims.go.jp/datasets/5523608c-846e-43cc-a676-583ba7158609,"LTC-calc.log unit cell (PBEsol-relaxed), same file as kappa",mp-865648,True,stoichiometric,Yb2CdPb
Yb2CdPb,0.205,W/m/K,930.0,BTE,1,full BTE,1.0,,7.479645,225.0,Fm-3m,full Heusler (L2_1 / Cu2MnAl),,"[""Yb"", ""Yb"", ""Yb"", ""Yb"", ""Yb"", ""Yb"", ""Yb"", ""Yb"", ""Cd"", ""Cd"", ""Cd"", ""Cd"", ""Pb"", ""Pb"", ""Pb"", ""Pb""]","[[0.25, 0.75, 0.75], [0.25, 0.25, 0.75], [0.25, 0.25, 0.25], [0.25, 0.75, 0.25], [0.75, 0.75, 0.25], [0.75, 0.25, 0.25], [0.75, 0.25, 0.75], [0.75, 0.75, 0.75], [0.5, 0.0, 0.0], [0.5, 0.5, 0.5], [0.0, 0.0, 0.5], [0.0, 0.5, 0.0], [0.0, 0.0, 0.0], [0.0, 0.5, 0.5], [0.5, 0.0, 0.5], [0.5, 0.5, 0.0]]",A,primitive->conventional (x sqrt2),BTE master (PhononDB/Carrete/npj/SciRep),,https://mdr.nims.go.jp/datasets/5523608c-846e-43cc-a676-583ba7158609,,PhononDB (Togo/NIMS MDR),https://mdr.nims.go.jp/datasets/5523608c-846e-43cc-a676-583ba7158609,"LTC-calc.log unit cell (PBEsol-relaxed), same file as kappa",mp-865648,True,stoichiometric,Yb2CdPb
Yb2CdPb,0.203,W/m/K,940.0,BTE,1,full BTE,1.0,,7.479645,225.0,Fm-3m,full Heusler (L2_1 / Cu2MnAl),,"[""Yb"", ""Yb"", ""Yb"", ""Yb"", ""Yb"", ""Yb"", ""Yb"", ""Yb"", ""Cd"", ""Cd"", ""Cd"", ""Cd"", ""Pb"", ""Pb"", ""Pb"", ""Pb""]","[[0.25, 0.75, 0.75], [0.25, 0.25, 0.75], [0.25, 0.25, 0.25], [0.25, 0.75, 0.25], [0.75, 0.75, 0.25], [0.75, 0.25, 0.25], [0.75, 0.25, 0.75], [0.75, 0.75, 0.75], [0.5, 0.0, 0.0], [0.5, 0.5, 0.5], [0.0, 0.0, 0.5], [0.0, 0.5, 0.0], [0.0, 0.0, 0.0], [0.0, 0.5, 0.5], [0.5, 0.0, 0.5], [0.5, 0.5, 0.0]]",A,primitive->conventional (x sqrt2),BTE master (PhononDB/Carrete/npj/SciRep),,https://mdr.nims.go.jp/datasets/5523608c-846e-43cc-a676-583ba7158609,,PhononDB (Togo/NIMS MDR),https://mdr.nims.go.jp/datasets/5523608c-846e-43cc-a676-583ba7158609,"LTC-calc.log unit cell (PBEsol-relaxed), same file as kappa",mp-865648,True,stoichiometric,Yb2CdPb
Yb2CdPb,0.201,W/m/K,950.0,BTE,1,full BTE,1.0,,7.479645,225.0,Fm-3m,full Heusler (L2_1 / Cu2MnAl),,"[""Yb"", ""Yb"", ""Yb"", ""Yb"", ""Yb"", ""Yb"", ""Yb"", ""Yb"", ""Cd"", ""Cd"", ""Cd"", ""Cd"", ""Pb"", ""Pb"", ""Pb"", ""Pb""]","[[0.25, 0.75, 0.75], [0.25, 0.25, 0.75], [0.25, 0.25, 0.25], [0.25, 0.75, 0.25], [0.75, 0.75, 0.25], [0.75, 0.25, 0.25], [0.75, 0.25, 0.75], [0.75, 0.75, 0.75], [0.5, 0.0, 0.0], [0.5, 0.5, 0.5], [0.0, 0.0, 0.5], [0.0, 0.5, 0.0], [0.0, 0.0, 0.0], [0.0, 0.5, 0.5], [0.5, 0.0, 0.5], [0.5, 0.5, 0.0]]",A,primitive->conventional (x sqrt2),BTE master (PhononDB/Carrete/npj/SciRep),,https://mdr.nims.go.jp/datasets/5523608c-846e-43cc-a676-583ba7158609,,PhononDB (Togo/NIMS MDR),https://mdr.nims.go.jp/datasets/5523608c-846e-43cc-a676-583ba7158609,"LTC-calc.log unit cell (PBEsol-relaxed), same file as kappa",mp-865648,True,stoichiometric,Yb2CdPb
Yb2CdPb,0.199,W/m/K,960.0,BTE,1,full BTE,1.0,,7.479645,225.0,Fm-3m,full Heusler (L2_1 / Cu2MnAl),,"[""Yb"", ""Yb"", ""Yb"", ""Yb"", ""Yb"", ""Yb"", ""Yb"", ""Yb"", ""Cd"", ""Cd"", ""Cd"", ""Cd"", ""Pb"", ""Pb"", ""Pb"", ""Pb""]","[[0.25, 0.75, 0.75], [0.25, 0.25, 0.75], [0.25, 0.25, 0.25], [0.25, 0.75, 0.25], [0.75, 0.75, 0.25], [0.75, 0.25, 0.25], [0.75, 0.25, 0.75], [0.75, 0.75, 0.75], [0.5, 0.0, 0.0], [0.5, 0.5, 0.5], [0.0, 0.0, 0.5], [0.0, 0.5, 0.0], [0.0, 0.0, 0.0], [0.0, 0.5, 0.5], [0.5, 0.0, 0.5], [0.5, 0.5, 0.0]]",A,primitive->conventional (x sqrt2),BTE master (PhononDB/Carrete/npj/SciRep),,https://mdr.nims.go.jp/datasets/5523608c-846e-43cc-a676-583ba7158609,,PhononDB (Togo/NIMS MDR),https://mdr.nims.go.jp/datasets/5523608c-846e-43cc-a676-583ba7158609,"LTC-calc.log unit cell (PBEsol-relaxed), same file as kappa",mp-865648,True,stoichiometric,Yb2CdPb
Yb2CdPb,0.197,W/m/K,970.0,BTE,1,full BTE,1.0,,7.479645,225.0,Fm-3m,full Heusler (L2_1 / Cu2MnAl),,"[""Yb"", ""Yb"", ""Yb"", ""Yb"", ""Yb"", ""Yb"", ""Yb"", ""Yb"", ""Cd"", ""Cd"", ""Cd"", ""Cd"", ""Pb"", ""Pb"", ""Pb"", ""Pb""]","[[0.25, 0.75, 0.75], [0.25, 0.25, 0.75], [0.25, 0.25, 0.25], [0.25, 0.75, 0.25], [0.75, 0.75, 0.25], [0.75, 0.25, 0.25], [0.75, 0.25, 0.75], [0.75, 0.75, 0.75], [0.5, 0.0, 0.0], [0.5, 0.5, 0.5], [0.0, 0.0, 0.5], [0.0, 0.5, 0.0], [0.0, 0.0, 0.0], [0.0, 0.5, 0.5], [0.5, 0.0, 0.5], [0.5, 0.5, 0.0]]",A,primitive->conventional (x sqrt2),BTE master (PhononDB/Carrete/npj/SciRep),,https://mdr.nims.go.jp/datasets/5523608c-846e-43cc-a676-583ba7158609,,PhononDB (Togo/NIMS MDR),https://mdr.nims.go.jp/datasets/5523608c-846e-43cc-a676-583ba7158609,"LTC-calc.log unit cell (PBEsol-relaxed), same file as kappa",mp-865648,True,stoichiometric,Yb2CdPb
Yb2CdPb,0.195,W/m/K,980.0,BTE,1,full BTE,1.0,,7.479645,225.0,Fm-3m,full Heusler (L2_1 / Cu2MnAl),,"[""Yb"", ""Yb"", ""Yb"", ""Yb"", ""Yb"", ""Yb"", ""Yb"", ""Yb"", ""Cd"", ""Cd"", ""Cd"", ""Cd"", ""Pb"", ""Pb"", ""Pb"", ""Pb""]","[[0.25, 0.75, 0.75], [0.25, 0.25, 0.75], [0.25, 0.25, 0.25], [0.25, 0.75, 0.25], [0.75, 0.75, 0.25], [0.75, 0.25, 0.25], [0.75, 0.25, 0.75], [0.75, 0.75, 0.75], [0.5, 0.0, 0.0], [0.5, 0.5, 0.5], [0.0, 0.0, 0.5], [0.0, 0.5, 0.0], [0.0, 0.0, 0.0], [0.0, 0.5, 0.5], [0.5, 0.0, 0.5], [0.5, 0.5, 0.0]]",A,primitive->conventional (x sqrt2),BTE master (PhononDB/Carrete/npj/SciRep),,https://mdr.nims.go.jp/datasets/5523608c-846e-43cc-a676-583ba7158609,,PhononDB (Togo/NIMS MDR),https://mdr.nims.go.jp/datasets/5523608c-846e-43cc-a676-583ba7158609,"LTC-calc.log unit cell (PBEsol-relaxed), same file as kappa",mp-865648,True,stoichiometric,Yb2CdPb
Yb2CdPb,0.193,W/m/K,990.0,BTE,1,full BTE,1.0,,7.479645,225.0,Fm-3m,full Heusler (L2_1 / Cu2MnAl),,"[""Yb"", ""Yb"", ""Yb"", ""Yb"", ""Yb"", ""Yb"", ""Yb"", ""Yb"", ""Cd"", ""Cd"", ""Cd"", ""Cd"", ""Pb"", ""Pb"", ""Pb"", ""Pb""]","[[0.25, 0.75, 0.75], [0.25, 0.25, 0.75], [0.25, 0.25, 0.25], [0.25, 0.75, 0.25], [0.75, 0.75, 0.25], [0.75, 0.25, 0.25], [0.75, 0.25, 0.75], [0.75, 0.75, 0.75], [0.5, 0.0, 0.0], [0.5, 0.5, 0.5], [0.0, 0.0, 0.5], [0.0, 0.5, 0.0], [0.0, 0.0, 0.0], [0.0, 0.5, 0.5], [0.5, 0.0, 0.5], [0.5, 0.5, 0.0]]",A,primitive->conventional (x sqrt2),BTE master (PhononDB/Carrete/npj/SciRep),,https://mdr.nims.go.jp/datasets/5523608c-846e-43cc-a676-583ba7158609,,PhononDB (Togo/NIMS MDR),https://mdr.nims.go.jp/datasets/5523608c-846e-43cc-a676-583ba7158609,"LTC-calc.log unit cell (PBEsol-relaxed), same file as kappa",mp-865648,True,stoichiometric,Yb2CdPb
Yb2CdPb,0.191,W/m/K,1000.0,BTE,1,full BTE,1.0,,7.479645,225.0,Fm-3m,full Heusler (L2_1 / Cu2MnAl),,"[""Yb"", ""Yb"", ""Yb"", ""Yb"", ""Yb"", ""Yb"", ""Yb"", ""Yb"", ""Cd"", ""Cd"", ""Cd"", ""Cd"", ""Pb"", ""Pb"", ""Pb"", ""Pb""]","[[0.25, 0.75, 0.75], [0.25, 0.25, 0.75], [0.25, 0.25, 0.25], [0.25, 0.75, 0.25], [0.75, 0.75, 0.25], [0.75, 0.25, 0.25], [0.75, 0.25, 0.75], [0.75, 0.75, 0.75], [0.5, 0.0, 0.0], [0.5, 0.5, 0.5], [0.0, 0.0, 0.5], [0.0, 0.5, 0.0], [0.0, 0.0, 0.0], [0.0, 0.5, 0.5], [0.5, 0.0, 0.5], [0.5, 0.5, 0.0]]",A,primitive->conventional (x sqrt2),BTE master (PhononDB/Carrete/npj/SciRep),,https://mdr.nims.go.jp/datasets/5523608c-846e-43cc-a676-583ba7158609,,PhononDB (Togo/NIMS MDR),https://mdr.nims.go.jp/datasets/5523608c-846e-43cc-a676-583ba7158609,"LTC-calc.log unit cell (PBEsol-relaxed), same file as kappa",mp-865648,True,stoichiometric,Yb2CdPb
ZrAgB,17.937,W/m/K,300.0,"semi-empirical (Slack / Debye-Callaway-type, NOT BTE)",1,full BTE,1.0,,5.67,216.0,F-43m,half Heusler (C1_b / MgAgAs),ABC,,,B,conventional,repository mining,10.48550/arXiv.2501.11644,https://github.com/ertekin-research-group/halfheusler-space/blob/main/HH_overview.csv,,repository mining,https://github.com/AMRL-2018/MachineLearning_Half_Heusler/blob/master/data/halfHeusler.csv,"alatt column (AFLOW T0003 half-Heusler relaxed lattice constant, same table as kappa)",AMRL-2018/MachineLearning_Half_Heusler data/halfHeusler.csv | AFLOW Ag1B1Zr1.T0003.ABC,True,stoichiometric,ZrAgB
ZrAlAu,13.318,W/m/K,300.0,"semi-empirical (Slack / Debye-Callaway-type, NOT BTE)",1,full BTE,1.0,,6.21,216.0,F-43m,half Heusler (C1_b / MgAgAs),ABC,,,B,conventional,repository mining,10.48550/arXiv.2501.11644,https://github.com/ertekin-research-group/halfheusler-space/blob/main/HH_overview.csv,,repository mining,https://github.com/AMRL-2018/MachineLearning_Half_Heusler/blob/master/data/halfHeusler.csv,"alatt column (AFLOW T0003 half-Heusler relaxed lattice constant, same table as kappa)",AMRL-2018/MachineLearning_Half_Heusler data/halfHeusler.csv | AFLOW Al1Au1Zr1.T0003.ABC,True,stoichiometric,ZrAlAu
ZrAsIr,10.43,W/m/K,300.0,BTE,1,full BTE,1.0,,6.18,216.0,F-43m,C1b,Zr/As/Ir,"[""Zr"", ""As"", ""Ir""]","[[0, 0, 0], [0.5, 0.5, 0.5], [0.25, 0.25, 0.25]]",A,conventional,BTE master (PhononDB/Carrete/npj/SciRep),10.1038/s41598-021-92030-4,https://www.nature.com/articles/s41598-021-92030-4#MOESM1,,Sci.Rep. 11:13809 (2021) Table S1,https://www.nature.com/articles/s41598-021-92030-4#MOESM1,"Table S1 (DFT-optimized lattice parameter + lowest-energy site assignment), same table as kappa",mp-1093991,True,stoichiometric,ZrAsIr
ZrAsIr,17.4,W/m/K,300.0,BTE-approx,1,full BTE,1.0,,6.18,216.0,F-43m,C1b,Zr/As/Ir,"[""Zr"", ""As"", ""Ir""]","[[0, 0, 0], [0.5, 0.5, 0.5], [0.25, 0.25, 0.25]]",A,conventional,BTE master (PhononDB/Carrete/npj/SciRep),10.1103/PhysRevX.4.011019,https://doi.org/10.1103/PhysRevX.4.011019,,Sci.Rep. 11:13809 (2021) Table S1,https://www.nature.com/articles/s41598-021-92030-4#MOESM1,"Table S1 (DFT-optimized lattice parameter + lowest-energy site assignment), same table as kappa",mp-1093991,True,stoichiometric,ZrAsIr
ZrAsIr,18.216,W/m/K,300.0,"semi-empirical (Slack / Debye-Callaway-type, NOT BTE)",1,full BTE,1.0,,6.18,216.0,F-43m,C1b,Zr/As/Ir,"[""Zr"", ""As"", ""Ir""]","[[0, 0, 0], [0.5, 0.5, 0.5], [0.25, 0.25, 0.25]]",A,conventional,repository mining,10.48550/arXiv.2501.11644,https://github.com/ertekin-research-group/halfheusler-space/blob/main/HH_overview.csv,,Sci.Rep. 11:13809 (2021) Table S1,https://www.nature.com/articles/s41598-021-92030-4#MOESM1,"Table S1 (DFT-optimized lattice parameter + lowest-energy site assignment), same table as kappa",mp-1093991,True,stoichiometric,ZrAsIr
ZrAsIr,10.43,W/m/K,300.0,Phono3py,1,full BTE,1.0,,6.18,216.0,F-43m,C1b,Zr/As/Ir,"[""Zr"", ""As"", ""Ir""]","[[0, 0, 0], [0.5, 0.5, 0.5], [0.25, 0.25, 0.25]]",A,conventional,"paper mining (PDF, batch 2)",arxiv:2010.12467v1,,Table S1,Sci.Rep. 11:13809 (2021) Table S1,https://www.nature.com/articles/s41598-021-92030-4#MOESM1,"Table S1 (DFT-optimized lattice parameter + lowest-energy site assignment), same table as kappa",mp-1093991,True,stoichiometric,ZrAsIr
ZrAsIr,12.420867,W/m/K,300.0,"BTE (phono3py-class, Phonix auto-kappa)",1,full BTE,1.0,,6.18,216.0,F-43m,C1b,Zr/As/Ir,"[""Zr"", ""As"", ""Ir""]","[[0, 0, 0], [0.5, 0.5, 0.5], [0.25, 0.25, 0.25]]",A,conventional,Phonix (first-principles BTE),10.1038/s41524-026-02033-w,https://huggingface.co/datasets/phonix-db/phonix-summary,"phonix-summary, HF datasets-server",Sci.Rep. 11:13809 (2021) Table S1,https://www.nature.com/articles/s41598-021-92030-4#MOESM1,"Table S1 (DFT-optimized lattice parameter + lowest-energy site assignment), same table as kappa",mp-1093991,True,stoichiometric,ZrAsIr
ZrAsIr,7.2,W/m/K,500.0,BTE (TDEP),1,full BTE,1.0,,6.18,216.0,F-43m,C1b,Zr/As/Ir,"[""Zr"", ""As"", ""Ir""]","[[0, 0, 0], [0.5, 0.5, 0.5], [0.25, 0.25, 0.25]]",A,conventional,paper mining,10.1016/j.commatsci.2021.110938,https://arxiv.org/abs/2107.03735,"Appendix A, Table A.1 (arXiv:2107.03735, p.17) - DFT value only; parenthetical ML predictions excluded",Sci.Rep. 11:13809 (2021) Table S1,https://www.nature.com/articles/s41598-021-92030-4#MOESM1,"Table S1 (DFT-optimized lattice parameter + lowest-energy site assignment), same table as kappa",mp-1093991,True,stoichiometric,ZrAsIr
ZrAsIr,7.2,W/m/K,500.0,TDEP (three-phonon + isotope scattering),1,full BTE,1.0,,6.18,216.0,F-43m,C1b,Zr/As/Ir,"[""Zr"", ""As"", ""Ir""]","[[0, 0, 0], [0.5, 0.5, 0.5], [0.25, 0.25, 0.25]]",A,conventional,"paper mining (PDF, batch 2)",arxiv:2107.03735v2,,Table A.1,Sci.Rep. 11:13809 (2021) Table S1,https://www.nature.com/articles/s41598-021-92030-4#MOESM1,"Table S1 (DFT-optimized lattice parameter + lowest-energy site assignment), same table as kappa",mp-1093991,True,stoichiometric,ZrAsIr
ZrAsRh,27.1,W/m/K,300.0,BTE-approx,1,full BTE,1.0,,6.1178,216.0,F-43m,T0003.ABC,,"[""As"", ""Rh"", ""Zr""]","[[0.5, 0.5, 0.5], [0.25, 0.25, 0.25], [0, 0, 0]]",A,primitive->conventional (x sqrt2),BTE master (PhononDB/Carrete/npj/SciRep),10.1103/PhysRevX.4.011019,https://doi.org/10.1103/PhysRevX.4.011019,,Carrete PRX 4:011019 (2014),https://doi.org/10.1103/PhysRevX.4.011019,AFLOW aflow:ebed9dac763c52d7 (aflowlib.duke.edu:AFLOWDATA/LIB3_WEB/AsRh_pvZr_sv/T0003.ABC) - lowest-enthalpy F-43m 3-atom entry; AFLOW is the structure source used by Carrete et al.,"Carrete et al. PRX 4, 011019 (2014), Table III, compound RhAsZr",True,stoichiometric,ZrAsRh
ZrAsRh,21.726,W/m/K,300.0,"semi-empirical (Slack / Debye-Callaway-type, NOT BTE)",1,full BTE,1.0,,6.1178,216.0,F-43m,T0003.ABC,,"[""As"", ""Rh"", ""Zr""]","[[0.5, 0.5, 0.5], [0.25, 0.25, 0.25], [0, 0, 0]]",A,primitive->conventional (x sqrt2),repository mining,10.48550/arXiv.2501.11644,https://github.com/ertekin-research-group/halfheusler-space/blob/main/HH_overview.csv,,Carrete PRX 4:011019 (2014),https://doi.org/10.1103/PhysRevX.4.011019,AFLOW aflow:ebed9dac763c52d7 (aflowlib.duke.edu:AFLOWDATA/LIB3_WEB/AsRh_pvZr_sv/T0003.ABC) - lowest-enthalpy F-43m 3-atom entry; AFLOW is the structure source used by Carrete et al.,"Carrete et al. PRX 4, 011019 (2014), Table III, compound RhAsZr",True,stoichiometric,ZrAsRh
ZrAsRh,14.54,W/m/K,500.0,BTE (TDEP),1,full BTE,1.0,,6.1178,216.0,F-43m,T0003.ABC,,"[""As"", ""Rh"", ""Zr""]","[[0.5, 0.5, 0.5], [0.25, 0.25, 0.25], [0, 0, 0]]",A,primitive->conventional (x sqrt2),paper mining,10.1016/j.commatsci.2021.110938,https://arxiv.org/abs/2107.03735,"Appendix A, Table A.1 (arXiv:2107.03735, p.17) - DFT value only; parenthetical ML predictions excluded",Carrete PRX 4:011019 (2014),https://doi.org/10.1103/PhysRevX.4.011019,AFLOW aflow:ebed9dac763c52d7 (aflowlib.duke.edu:AFLOWDATA/LIB3_WEB/AsRh_pvZr_sv/T0003.ABC) - lowest-enthalpy F-43m 3-atom entry; AFLOW is the structure source used by Carrete et al.,"Carrete et al. PRX 4, 011019 (2014), Table III, compound RhAsZr",True,stoichiometric,ZrAsRh
ZrAsRh,14.54,W/m/K,500.0,TDEP (three-phonon + isotope scattering),1,full BTE,1.0,,6.1178,216.0,F-43m,T0003.ABC,,"[""As"", ""Rh"", ""Zr""]","[[0.5, 0.5, 0.5], [0.25, 0.25, 0.25], [0, 0, 0]]",A,primitive->conventional (x sqrt2),"paper mining (PDF, batch 2)",arxiv:2107.03735v2,,Table A.1,Carrete PRX 4:011019 (2014),https://doi.org/10.1103/PhysRevX.4.011019,AFLOW aflow:ebed9dac763c52d7 (aflowlib.duke.edu:AFLOWDATA/LIB3_WEB/AsRh_pvZr_sv/T0003.ABC) - lowest-enthalpy F-43m 3-atom entry; AFLOW is the structure source used by Carrete et al.,"Carrete et al. PRX 4, 011019 (2014), Table III, compound RhAsZr",True,stoichiometric,ZrAsRh
ZrBAu,15.809,W/m/K,300.0,"semi-empirical (Slack / Debye-Callaway-type, NOT BTE)",1,full BTE,1.0,,5.976,216.0,F-43m,half Heusler (C1_b / MgAgAs),,,,C,conventional,repository mining,10.48550/arXiv.2501.11644,https://github.com/ertekin-research-group/halfheusler-space/blob/main/HH_overview.csv,,repository mining,https://github.com/ertekin-research-group/halfheusler-space/blob/main/HH_overview.csv,"""Lattice Parameter (Angstroms)"" column, DFT-PBE relaxed, same table as kappa_L",ertekin-research-group/halfheusler-space HH_overview.csv,True,stoichiometric,ZrBAu
ZrBiIr,12.8,W/m/K,300.0,BTE-approx,1,full BTE,1.0,,6.4849,216.0,F-43m,T0003.ABC,,"[""Bi"", ""Ir"", ""Zr""]","[[0.5, 0.5, 0.5], [0.75, 0.75, 0.75], [0, 0, 0]]",A,primitive->conventional (x sqrt2),BTE master (PhononDB/Carrete/npj/SciRep),10.1103/PhysRevX.4.011019,https://doi.org/10.1103/PhysRevX.4.011019,,Carrete PRX 4:011019 (2014),https://doi.org/10.1103/PhysRevX.4.011019,AFLOW aflow:8e11de93fd2d076e (aflowlib.duke.edu:AFLOWDATA/LIB3_WEB/Bi_dIrZr_sv/T0003.ABC) - lowest-enthalpy F-43m 3-atom entry; AFLOW is the structure source used by Carrete et al.,"Carrete et al. PRX 4, 011019 (2014), Table III, compound IrBiZr",True,stoichiometric,ZrBiIr
ZrBiIr,11.814,W/m/K,300.0,"semi-empirical (Slack / Debye-Callaway-type, NOT BTE)",1,full BTE,1.0,,6.4849,216.0,F-43m,T0003.ABC,,"[""Bi"", ""Ir"", ""Zr""]","[[0.5, 0.5, 0.5], [0.75, 0.75, 0.75], [0, 0, 0]]",A,primitive->conventional (x sqrt2),repository mining,10.48550/arXiv.2501.11644,https://github.com/ertekin-research-group/halfheusler-space/blob/main/HH_overview.csv,,Carrete PRX 4:011019 (2014),https://doi.org/10.1103/PhysRevX.4.011019,AFLOW aflow:8e11de93fd2d076e (aflowlib.duke.edu:AFLOWDATA/LIB3_WEB/Bi_dIrZr_sv/T0003.ABC) - lowest-enthalpy F-43m 3-atom entry; AFLOW is the structure source used by Carrete et al.,"Carrete et al. PRX 4, 011019 (2014), Table III, compound IrBiZr",True,stoichiometric,ZrBiIr
ZrBiIr,6.88,W/m/K,500.0,BTE (TDEP),1,full BTE,1.0,,6.4849,216.0,F-43m,T0003.ABC,,"[""Bi"", ""Ir"", ""Zr""]","[[0.5, 0.5, 0.5], [0.75, 0.75, 0.75], [0, 0, 0]]",A,primitive->conventional (x sqrt2),paper mining,10.1016/j.commatsci.2021.110938,https://arxiv.org/abs/2107.03735,"Appendix A, Table A.1 (arXiv:2107.03735, p.17) - DFT value only; parenthetical ML predictions excluded",Carrete PRX 4:011019 (2014),https://doi.org/10.1103/PhysRevX.4.011019,AFLOW aflow:8e11de93fd2d076e (aflowlib.duke.edu:AFLOWDATA/LIB3_WEB/Bi_dIrZr_sv/T0003.ABC) - lowest-enthalpy F-43m 3-atom entry; AFLOW is the structure source used by Carrete et al.,"Carrete et al. PRX 4, 011019 (2014), Table III, compound IrBiZr",True,stoichiometric,ZrBiIr
ZrBiIr,6.88,W/m/K,500.0,TDEP (three-phonon + isotope scattering),1,full BTE,1.0,,6.4849,216.0,F-43m,T0003.ABC,,"[""Bi"", ""Ir"", ""Zr""]","[[0.5, 0.5, 0.5], [0.75, 0.75, 0.75], [0, 0, 0]]",A,primitive->conventional (x sqrt2),"paper mining (PDF, batch 2)",arxiv:2107.03735v2,,Table A.1,Carrete PRX 4:011019 (2014),https://doi.org/10.1103/PhysRevX.4.011019,AFLOW aflow:8e11de93fd2d076e (aflowlib.duke.edu:AFLOWDATA/LIB3_WEB/Bi_dIrZr_sv/T0003.ABC) - lowest-enthalpy F-43m 3-atom entry; AFLOW is the structure source used by Carrete et al.,"Carrete et al. PRX 4, 011019 (2014), Table III, compound IrBiZr",True,stoichiometric,ZrBiIr
