Repository: Shivamrandive747/Thermalconductivity_prediction

# Calibrating first-principles lattice thermal conductivity to experiment

**A curated half-Heusler dataset and a validated transfer function.**

Published first-principles transport calculations of lattice thermal conductivity exceed what
laboratories measure for the same compound by a **median factor of 1.55**. That offset is regular
enough to be removed in closed form:

$$\kappa_L^{\mathrm{expt}}(T) \;=\; \kappa_L^{\mathrm{BTE}}(T)\;\min\!\left[c\left(\tfrac{T}{300}\right)^{p},\,1\right],
\qquad c = 0.51,\quad p = 0.80$$

Inside a domain of applicability declared before the validation set was scored, this places

File: data/Target_Materials/HEUSLER_KAPPA_TRAINING_SET.csv (part 164 of 192)
formula,kappa_L,kappa_units,temperature_K,method,method_tier,tier_name,weight,kappa_basis,struct_a_A,struct_spacegroup,struct_sg_symbol,struct_prototype,struct_site_ordering,struct_species,struct_frac_coords,struct_grade,lattice_convention,source,source_doi,source_url,source_location,struct_source,struct_source_url,struct_source_detail,struct_id,struct_same_paper_as_kappa,stoichiometry,parent_formula
ZrBiRh,13.0,W/m/K,300.0,BTE-approx,1,full BTE,1.0,,6.4515,216.0,F-43m,T0003.ABC,,"[""Bi"", ""Rh"", ""Zr""]","[[0.5, 0.5, 0.5], [0.75, 0.75, 0.75], [0, 0, 0]]",A,primitive->conventional (x sqrt2),BTE master (PhononDB/Carrete/npj/SciRep),10.1103/PhysRevX.4.011019,https://doi.org/10.1103/PhysRevX.4.011019,,Carrete PRX 4:011019 (2014),https://doi.org/10.1103/PhysRevX.4.011019,AFLOW aflow:d7fed8d4996290f4 (aflowlib.duke.edu:AFLOWDATA/LIB3_WEB/Bi_dRh_pvZr_sv/T0003.ABC) - lowest-enthalpy F-43m 3-atom entry; AFLOW is the structure source used by Carrete et al.,"Carrete et al. PRX 4, 011019 (2014), Table III, compound RhBiZr",True,stoichiometric,ZrBiRh
ZrBiRh,12.261,W/m/K,300.0,"semi-empirical (Slack / Debye-Callaway-type, NOT BTE)",1,full BTE,1.0,,6.4515,216.0,F-43m,T0003.ABC,,"[""Bi"", ""Rh"", ""Zr""]","[[0.5, 0.5, 0.5], [0.75, 0.75, 0.75], [0, 0, 0]]",A,primitive->conventional (x sqrt2),repository mining,10.48550/arXiv.2501.11644,https://github.com/ertekin-research-group/halfheusler-space/blob/main/HH_overview.csv,,Carrete PRX 4:011019 (2014),https://doi.org/10.1103/PhysRevX.4.011019,AFLOW aflow:d7fed8d4996290f4 (aflowlib.duke.edu:AFLOWDATA/LIB3_WEB/Bi_dRh_pvZr_sv/T0003.ABC) - lowest-enthalpy F-43m 3-atom entry; AFLOW is the structure source used by Carrete et al.,"Carrete et al. PRX 4, 011019 (2014), Table III, compound RhBiZr",True,stoichiometric,ZrBiRh
ZrBiRh,7.33,W/m/K,500.0,BTE (TDEP),1,full BTE,1.0,,6.4515,216.0,F-43m,T0003.ABC,,"[""Bi"", ""Rh"", ""Zr""]","[[0.5, 0.5, 0.5], [0.75, 0.75, 0.75], [0, 0, 0]]",A,primitive->conventional (x sqrt2),paper mining,10.1016/j.commatsci.2021.110938,https://arxiv.org/abs/2107.03735,"Appendix A, Table A.1 (arXiv:2107.03735, p.17) - DFT value only; parenthetical ML predictions excluded",Carrete PRX 4:011019 (2014),https://doi.org/10.1103/PhysRevX.4.011019,AFLOW aflow:d7fed8d4996290f4 (aflowlib.duke.edu:AFLOWDATA/LIB3_WEB/Bi_dRh_pvZr_sv/T0003.ABC) - lowest-enthalpy F-43m 3-atom entry; AFLOW is the structure source used by Carrete et al.,"Carrete et al. PRX 4, 011019 (2014), Table III, compound RhBiZr",True,stoichiometric,ZrBiRh
ZrBiRh,7.33,W/m/K,500.0,TDEP (three-phonon + isotope scattering),1,full BTE,1.0,,6.4515,216.0,F-43m,T0003.ABC,,"[""Bi"", ""Rh"", ""Zr""]","[[0.5, 0.5, 0.5], [0.75, 0.75, 0.75], [0, 0, 0]]",A,primitive->conventional (x sqrt2),"paper mining (PDF, batch 2)",arxiv:2107.03735v2,,Table A.1,Carrete PRX 4:011019 (2014),https://doi.org/10.1103/PhysRevX.4.011019,AFLOW aflow:d7fed8d4996290f4 (aflowlib.duke.edu:AFLOWDATA/LIB3_WEB/Bi_dRh_pvZr_sv/T0003.ABC) - lowest-enthalpy F-43m 3-atom entry; AFLOW is the structure source used by Carrete et al.,"Carrete et al. PRX 4, 011019 (2014), Table III, compound RhBiZr",True,stoichiometric,ZrBiRh
ZrCoAs,24.0,W/m/K,300.0,BTE,1,full BTE,1.0,,5.8521,216.0,F-43m,T0003.ABC,,"[""As"", ""Co"", ""Zr""]","[[0.5, 0.5, 0.5], [0.25, 0.25, 0.25], [0, 0, 0]]",A,primitive->conventional (x sqrt2),BTE master (PhononDB/Carrete/npj/SciRep),10.1103/PhysRevX.4.011019,https://doi.org/10.1103/PhysRevX.4.011019,,Carrete PRX 4:011019 (2014),https://doi.org/10.1103/PhysRevX.4.011019,AFLOW aflow:8fe09410517be27d (aflowlib.duke.edu:AFLOWDATA/LIB3_WEB/AsCoZr_sv/T0003.ABC) - lowest-enthalpy F-43m 3-atom entry; AFLOW is the structure source used by Carrete et al.,"Carrete et al. PRX 4, 011019 (2014), Table III, compound CoAsZr",True,stoichiometric,ZrCoAs
ZrCoAs,27.7,W/m/K,300.0,BTE-approx,1,full BTE,1.0,,5.8521,216.0,F-43m,T0003.ABC,,"[""As"", ""Co"", ""Zr""]","[[0.5, 0.5, 0.5], [0.25, 0.25, 0.25], [0, 0, 0]]",A,primitive->conventional (x sqrt2),BTE master (PhononDB/Carrete/npj/SciRep),10.1103/PhysRevX.4.011019,https://doi.org/10.1103/PhysRevX.4.011019,,Carrete PRX 4:011019 (2014),https://doi.org/10.1103/PhysRevX.4.011019,AFLOW aflow:8fe09410517be27d (aflowlib.duke.edu:AFLOWDATA/LIB3_WEB/AsCoZr_sv/T0003.ABC) - lowest-enthalpy F-43m 3-atom entry; AFLOW is the structure source used by Carrete et al.,"Carrete et al. PRX 4, 011019 (2014), Table III, compound CoAsZr",True,stoichiometric,ZrCoAs
ZrCoAs,22.023,W/m/K,300.0,"semi-empirical (Slack / Debye-Callaway-type, NOT BTE)",1,full BTE,1.0,,5.8521,216.0,F-43m,T0003.ABC,,"[""As"", ""Co"", ""Zr""]","[[0.5, 0.5, 0.5], [0.25, 0.25, 0.25], [0, 0, 0]]",A,primitive->conventional (x sqrt2),repository mining,10.48550/arXiv.2501.11644,https://github.com/ertekin-research-group/halfheusler-space/blob/main/HH_overview.csv,,Carrete PRX 4:011019 (2014),https://doi.org/10.1103/PhysRevX.4.011019,AFLOW aflow:8fe09410517be27d (aflowlib.duke.edu:AFLOWDATA/LIB3_WEB/AsCoZr_sv/T0003.ABC) - lowest-enthalpy F-43m 3-atom entry; AFLOW is the structure source used by Carrete et al.,"Carrete et al. PRX 4, 011019 (2014), Table III, compound CoAsZr",True,stoichiometric,ZrCoAs
ZrCoAs,18.479,W/m/K,300.0,ShengBTE,1,full BTE,1.0,,5.8521,216.0,F-43m,T0003.ABC,,"[""As"", ""Co"", ""Zr""]","[[0.5, 0.5, 0.5], [0.25, 0.25, 0.25], [0, 0, 0]]",A,primitive->conventional (x sqrt2),"paper mining (PDF, batch 2)",10.1038/s41524-023-00974-0,,Supplementary Table 4,Carrete PRX 4:011019 (2014),https://doi.org/10.1103/PhysRevX.4.011019,AFLOW aflow:8fe09410517be27d (aflowlib.duke.edu:AFLOWDATA/LIB3_WEB/AsCoZr_sv/T0003.ABC) - lowest-enthalpy F-43m 3-atom entry; AFLOW is the structure source used by Carrete et al.,"Carrete et al. PRX 4, 011019 (2014), Table III, compound CoAsZr",True,stoichiometric,ZrCoAs
ZrCoAs,19.8,W/m/K,300.0,ShengBTE,1,full BTE,1.0,,5.8521,216.0,F-43m,T0003.ABC,,"[""As"", ""Co"", ""Zr""]","[[0.5, 0.5, 0.5], [0.25, 0.25, 0.25], [0, 0, 0]]",A,primitive->conventional (x sqrt2),"paper mining (PDF, batch 2)",10.1038/s41524-023-00974-0,,Supplementary Table 4,Carrete PRX 4:011019 (2014),https://doi.org/10.1103/PhysRevX.4.011019,AFLOW aflow:8fe09410517be27d (aflowlib.duke.edu:AFLOWDATA/LIB3_WEB/AsCoZr_sv/T0003.ABC) - lowest-enthalpy F-43m 3-atom entry; AFLOW is the structure source used by Carrete et al.,"Carrete et al. PRX 4, 011019 (2014), Table III, compound CoAsZr",True,stoichiometric,ZrCoAs
ZrCoAs,13.91,W/m/K,500.0,BTE (TDEP),1,full BTE,1.0,,5.8521,216.0,F-43m,T0003.ABC,,"[""As"", ""Co"", ""Zr""]","[[0.5, 0.5, 0.5], [0.25, 0.25, 0.25], [0, 0, 0]]",A,primitive->conventional (x sqrt2),paper mining,10.1016/j.commatsci.2021.110938,https://arxiv.org/abs/2107.03735,"Appendix A, Table A.1 (arXiv:2107.03735, p.17) - DFT value only; parenthetical ML predictions excluded",Carrete PRX 4:011019 (2014),https://doi.org/10.1103/PhysRevX.4.011019,AFLOW aflow:8fe09410517be27d (aflowlib.duke.edu:AFLOWDATA/LIB3_WEB/AsCoZr_sv/T0003.ABC) - lowest-enthalpy F-43m 3-atom entry; AFLOW is the structure source used by Carrete et al.,"Carrete et al. PRX 4, 011019 (2014), Table III, compound CoAsZr",True,stoichiometric,ZrCoAs
ZrCoAs,13.91,W/m/K,500.0,TDEP (three-phonon + isotope scattering),1,full BTE,1.0,,5.8521,216.0,F-43m,T0003.ABC,,"[""As"", ""Co"", ""Zr""]","[[0.5, 0.5, 0.5], [0.25, 0.25, 0.25], [0, 0, 0]]",A,primitive->conventional (x sqrt2),"paper mining (PDF, batch 2)",arxiv:2107.03735v2,,Table A.1,Carrete PRX 4:011019 (2014),https://doi.org/10.1103/PhysRevX.4.011019,AFLOW aflow:8fe09410517be27d (aflowlib.duke.edu:AFLOWDATA/LIB3_WEB/AsCoZr_sv/T0003.ABC) - lowest-enthalpy F-43m 3-atom entry; AFLOW is the structure source used by Carrete et al.,"Carrete et al. PRX 4, 011019 (2014), Table III, compound CoAsZr",True,stoichiometric,ZrCoAs
ZrCoBi,26.105,W/m/K,200.0,BTE,1,full BTE,1.0,,6.138706,216.0,F-43m,half-Heusler (C1b / MgAgAs),,"[""Co"", ""Co"", ""Co"", ""Co"", ""Zr"", ""Zr"", ""Zr"", ""Zr"", ""Bi"", ""Bi"", ""Bi"", ""Bi""]","[[0.25, 0.75, 0.75], [0.25, 0.25, 0.25], [0.75, 0.75, 0.25], [0.75, 0.25, 0.75], [0.0, 0.0, 0.0], [0.0, 0.5, 0.5], [0.5, 0.0, 0.5], [0.5, 0.5, 0.0], [0.5, 0.0, 0.0], [0.5, 0.5, 0.5], [0.0, 0.0, 0.5], [0.0, 0.5, 0.0]]",A,primitive->conventional (x sqrt2),BTE master (PhononDB/Carrete/npj/SciRep),,https://mdr.nims.go.jp/datasets/2d8de8a1-ca42-4e70-b0dd-7223034e028b,,PhononDB (Togo/NIMS MDR),https://mdr.nims.go.jp/datasets/2d8de8a1-ca42-4e70-b0dd-7223034e028b,"LTC-calc.log unit cell (PBEsol-relaxed), same file as kappa",mp-31451,True,stoichiometric,ZrCoBi
ZrCoBi,24.744,W/m/K,210.0,BTE,1,full BTE,1.0,,6.138706,216.0,F-43m,half-Heusler (C1b / MgAgAs),,"[""Co"", ""Co"", ""Co"", ""Co"", ""Zr"", ""Zr"", ""Zr"", ""Zr"", ""Bi"", ""Bi"", ""Bi"", ""Bi""]","[[0.25, 0.75, 0.75], [0.25, 0.25, 0.25], [0.75, 0.75, 0.25], [0.75, 0.25, 0.75], [0.0, 0.0, 0.0], [0.0, 0.5, 0.5], [0.5, 0.0, 0.5], [0.5, 0.5, 0.0], [0.5, 0.0, 0.0], [0.5, 0.5, 0.5], [0.0, 0.0, 0.5], [0.0, 0.5, 0.0]]",A,primitive->conventional (x sqrt2),BTE master (PhononDB/Carrete/npj/SciRep),,https://mdr.nims.go.jp/datasets/2d8de8a1-ca42-4e70-b0dd-7223034e028b,,PhononDB (Togo/NIMS MDR),https://mdr.nims.go.jp/datasets/2d8de8a1-ca42-4e70-b0dd-7223034e028b,"LTC-calc.log unit cell (PBEsol-relaxed), same file as kappa",mp-31451,True,stoichiometric,ZrCoBi
ZrCoBi,23.525,W/m/K,220.0,BTE,1,full BTE,1.0,,6.138706,216.0,F-43m,half-Heusler (C1b / MgAgAs),,"[""Co"", ""Co"", ""Co"", ""Co"", ""Zr"", ""Zr"", ""Zr"", ""Zr"", ""Bi"", ""Bi"", ""Bi"", ""Bi""]","[[0.25, 0.75, 0.75], [0.25, 0.25, 0.25], [0.75, 0.75, 0.25], [0.75, 0.25, 0.75], [0.0, 0.0, 0.0], [0.0, 0.5, 0.5], [0.5, 0.0, 0.5], [0.5, 0.5, 0.0], [0.5, 0.0, 0.0], [0.5, 0.5, 0.5], [0.0, 0.0, 0.5], [0.0, 0.5, 0.0]]",A,primitive->conventional (x sqrt2),BTE master (PhononDB/Carrete/npj/SciRep),,https://mdr.nims.go.jp/datasets/2d8de8a1-ca42-4e70-b0dd-7223034e028b,,PhononDB (Togo/NIMS MDR),https://mdr.nims.go.jp/datasets/2d8de8a1-ca42-4e70-b0dd-7223034e028b,"LTC-calc.log unit cell (PBEsol-relaxed), same file as kappa",mp-31451,True,stoichiometric,ZrCoBi
ZrCoBi,22.425,W/m/K,230.0,BTE,1,full BTE,1.0,,6.138706,216.0,F-43m,half-Heusler (C1b / MgAgAs),,"[""Co"", ""Co"", ""Co"", ""Co"", ""Zr"", ""Zr"", ""Zr"", ""Zr"", ""Bi"", ""Bi"", ""Bi"", ""Bi""]","[[0.25, 0.75, 0.75], [0.25, 0.25, 0.25], [0.75, 0.75, 0.25], [0.75, 0.25, 0.75], [0.0, 0.0, 0.0], [0.0, 0.5, 0.5], [0.5, 0.0, 0.5], [0.5, 0.5, 0.0], [0.5, 0.0, 0.0], [0.5, 0.5, 0.5], [0.0, 0.0, 0.5], [0.0, 0.5, 0.0]]",A,primitive->conventional (x sqrt2),BTE master (PhononDB/Carrete/npj/SciRep),,https://mdr.nims.go.jp/datasets/2d8de8a1-ca42-4e70-b0dd-7223034e028b,,PhononDB (Togo/NIMS MDR),https://mdr.nims.go.jp/datasets/2d8de8a1-ca42-4e70-b0dd-7223034e028b,"LTC-calc.log unit cell (PBEsol-relaxed), same file as kappa",mp-31451,True,stoichiometric,ZrCoBi
ZrCoBi,21.428,W/m/K,240.0,BTE,1,full BTE,1.0,,6.138706,216.0,F-43m,half-Heusler (C1b / MgAgAs),,"[""Co"", ""Co"", ""Co"", ""Co"", ""Zr"", ""Zr"", ""Zr"", ""Zr"", ""Bi"", ""Bi"", ""Bi"", ""Bi""]","[[0.25, 0.75, 0.75], [0.25, 0.25, 0.25], [0.75, 0.75, 0.25], [0.75, 0.25, 0.75], [0.0, 0.0, 0.0], [0.0, 0.5, 0.5], [0.5, 0.0, 0.5], [0.5, 0.5, 0.0], [0.5, 0.0, 0.0], [0.5, 0.5, 0.5], [0.0, 0.0, 0.5], [0.0, 0.5, 0.0]]",A,primitive->conventional (x sqrt2),BTE master (PhononDB/Carrete/npj/SciRep),,https://mdr.nims.go.jp/datasets/2d8de8a1-ca42-4e70-b0dd-7223034e028b,,PhononDB (Togo/NIMS MDR),https://mdr.nims.go.jp/datasets/2d8de8a1-ca42-4e70-b0dd-7223034e028b,"LTC-calc.log unit cell (PBEsol-relaxed), same file as kappa",mp-31451,True,stoichiometric,ZrCoBi
ZrCoBi,20.519,W/m/K,250.0,BTE,1,full BTE,1.0,,6.138706,216.0,F-43m,half-Heusler (C1b / MgAgAs),,"[""Co"", ""Co"", ""Co"", ""Co"", ""Zr"", ""Zr"", ""Zr"", ""Zr"", ""Bi"", ""Bi"", ""Bi"", ""Bi""]","[[0.25, 0.75, 0.75], [0.25, 0.25, 0.25], [0.75, 0.75, 0.25], [0.75, 0.25, 0.75], [0.0, 0.0, 0.0], [0.0, 0.5, 0.5], [0.5, 0.0, 0.5], [0.5, 0.5, 0.0], [0.5, 0.0, 0.0], [0.5, 0.5, 0.5], [0.0, 0.0, 0.5], [0.0, 0.5, 0.0]]",A,primitive->conventional (x sqrt2),BTE master (PhononDB/Carrete/npj/SciRep),,https://mdr.nims.go.jp/datasets/2d8de8a1-ca42-4e70-b0dd-7223034e028b,,PhononDB (Togo/NIMS MDR),https://mdr.nims.go.jp/datasets/2d8de8a1-ca42-4e70-b0dd-7223034e028b,"LTC-calc.log unit cell (PBEsol-relaxed), same file as kappa",mp-31451,True,stoichiometric,ZrCoBi
ZrCoBi,19.687,W/m/K,260.0,BTE,1,full BTE,1.0,,6.138706,216.0,F-43m,half-Heusler (C1b / MgAgAs),,"[""Co"", ""Co"", ""Co"", ""Co"", ""Zr"", ""Zr"", ""Zr"", ""Zr"", ""Bi"", ""Bi"", ""Bi"", ""Bi""]","[[0.25, 0.75, 0.75], [0.25, 0.25, 0.25], [0.75, 0.75, 0.25], [0.75, 0.25, 0.75], [0.0, 0.0, 0.0], [0.0, 0.5, 0.5], [0.5, 0.0, 0.5], [0.5, 0.5, 0.0], [0.5, 0.0, 0.0], [0.5, 0.5, 0.5], [0.0, 0.0, 0.5], [0.0, 0.5, 0.0]]",A,primitive->conventional (x sqrt2),BTE master (PhononDB/Carrete/npj/SciRep),,https://mdr.nims.go.jp/datasets/2d8de8a1-ca42-4e70-b0dd-7223034e028b,,PhononDB (Togo/NIMS MDR),https://mdr.nims.go.jp/datasets/2d8de8a1-ca42-4e70-b0dd-7223034e028b,"LTC-calc.log unit cell (PBEsol-relaxed), same file as kappa",mp-31451,True,stoichiometric,ZrCoBi
ZrCoBi,18.922,W/m/K,270.0,BTE,1,full BTE,1.0,,6.138706,216.0,F-43m,half-Heusler (C1b / MgAgAs),,"[""Co"", ""Co"", ""Co"", ""Co"", ""Zr"", ""Zr"", ""Zr"", ""Zr"", ""Bi"", ""Bi"", ""Bi"", ""Bi""]","[[0.25, 0.75, 0.75], [0.25, 0.25, 0.25], [0.75, 0.75, 0.25], [0.75, 0.25, 0.75], [0.0, 0.0, 0.0], [0.0, 0.5, 0.5], [0.5, 0.0, 0.5], [0.5, 0.5, 0.0], [0.5, 0.0, 0.0], [0.5, 0.5, 0.5], [0.0, 0.0, 0.5], [0.0, 0.5, 0.0]]",A,primitive->conventional (x sqrt2),BTE master (PhononDB/Carrete/npj/SciRep),,https://mdr.nims.go.jp/datasets/2d8de8a1-ca42-4e70-b0dd-7223034e028b,,PhononDB (Togo/NIMS MDR),https://mdr.nims.go.jp/datasets/2d8de8a1-ca42-4e70-b0dd-7223034e028b,"LTC-calc.log unit cell (PBEsol-relaxed), same file as kappa",mp-31451,True,stoichiometric,ZrCoBi
ZrCoBi,18.215,W/m/K,280.0,BTE,1,full BTE,1.0,,6.138706,216.0,F-43m,half-Heusler (C1b / MgAgAs),,"[""Co"", ""Co"", ""Co"", ""Co"", ""Zr"", ""Zr"", ""Zr"", ""Zr"", ""Bi"", ""Bi"", ""Bi"", ""Bi""]","[[0.25, 0.75, 0.75], [0.25, 0.25, 0.25], [0.75, 0.75, 0.25], [0.75, 0.25, 0.75], [0.0, 0.0, 0.0], [0.0, 0.5, 0.5], [0.5, 0.0, 0.5], [0.5, 0.5, 0.0], [0.5, 0.0, 0.0], [0.5, 0.5, 0.5], [0.0, 0.0, 0.5], [0.0, 0.5, 0.0]]",A,primitive->conventional (x sqrt2),BTE master (PhononDB/Carrete/npj/SciRep),,https://mdr.nims.go.jp/datasets/2d8de8a1-ca42-4e70-b0dd-7223034e028b,,PhononDB (Togo/NIMS MDR),https://mdr.nims.go.jp/datasets/2d8de8a1-ca42-4e70-b0dd-7223034e028b,"LTC-calc.log unit cell (PBEsol-relaxed), same file as kappa",mp-31451,True,stoichiometric,ZrCoBi
ZrCoBi,17.562,W/m/K,290.0,BTE,1,full BTE,1.0,,6.138706,216.0,F-43m,half-Heusler (C1b / MgAgAs),,"[""Co"", ""Co"", ""Co"", ""Co"", ""Zr"", ""Zr"", ""Zr"", ""Zr"", ""Bi"", ""Bi"", ""Bi"", ""Bi""]","[[0.25, 0.75, 0.75], [0.25, 0.25, 0.25], [0.75, 0.75, 0.25], [0.75, 0.25, 0.75], [0.0, 0.0, 0.0], [0.0, 0.5, 0.5], [0.5, 0.0, 0.5], [0.5, 0.5, 0.0], [0.5, 0.0, 0.0], [0.5, 0.5, 0.5], [0.0, 0.0, 0.5], [0.0, 0.5, 0.0]]",A,primitive->conventional (x sqrt2),BTE master (PhononDB/Carrete/npj/SciRep),,https://mdr.nims.go.jp/datasets/2d8de8a1-ca42-4e70-b0dd-7223034e028b,,PhononDB (Togo/NIMS MDR),https://mdr.nims.go.jp/datasets/2d8de8a1-ca42-4e70-b0dd-7223034e028b,"LTC-calc.log unit cell (PBEsol-relaxed), same file as kappa",mp-31451,True,stoichiometric,ZrCoBi
ZrCoBi,16.955,W/m/K,300.0,BTE,1,full BTE,1.0,,6.138706,216.0,F-43m,half-Heusler (C1b / MgAgAs),,"[""Co"", ""Co"", ""Co"", ""Co"", ""Zr"", ""Zr"", ""Zr"", ""Zr"", ""Bi"", ""Bi"", ""Bi"", ""Bi""]","[[0.25, 0.75, 0.75], [0.25, 0.25, 0.25], [0.75, 0.75, 0.25], [0.75, 0.25, 0.75], [0.0, 0.0, 0.0], [0.0, 0.5, 0.5], [0.5, 0.0, 0.5], [0.5, 0.5, 0.0], [0.5, 0.0, 0.0], [0.5, 0.5, 0.5], [0.0, 0.0, 0.5], [0.0, 0.5, 0.0]]",A,primitive->conventional (x sqrt2),BTE master (PhononDB/Carrete/npj/SciRep),,https://mdr.nims.go.jp/datasets/2d8de8a1-ca42-4e70-b0dd-7223034e028b,,PhononDB (Togo/NIMS MDR),https://mdr.nims.go.jp/datasets/2d8de8a1-ca42-4e70-b0dd-7223034e028b,"LTC-calc.log unit cell (PBEsol-relaxed), same file as kappa",mp-31451,True,stoichiometric,ZrCoBi
ZrCoBi,17.68,W/m/K,300.0,BTE,1,full BTE,1.0,,6.138706,216.0,F-43m,half-Heusler (C1b / MgAgAs),,"[""Co"", ""Co"", ""Co"", ""Co"", ""Zr"", ""Zr"", ""Zr"", ""Zr"", ""Bi"", ""Bi"", ""Bi"", ""Bi""]","[[0.25, 0.75, 0.75], [0.25, 0.25, 0.25], [0.75, 0.75, 0.25], [0.75, 0.25, 0.75], [0.0, 0.0, 0.0], [0.0, 0.5, 0.5], [0.5, 0.0, 0.5], [0.5, 0.5, 0.0], [0.5, 0.0, 0.0], [0.5, 0.5, 0.5], [0.0, 0.0, 0.5], [0.0, 0.5, 0.0]]",A,primitive->conventional (x sqrt2),BTE master (PhononDB/Carrete/npj/SciRep),10.1038/s41598-021-92030-4,https://www.nature.com/articles/s41598-021-92030-4#MOESM1,,PhononDB (Togo/NIMS MDR),https://mdr.nims.go.jp/datasets/2d8de8a1-ca42-4e70-b0dd-7223034e028b,"LTC-calc.log unit cell (PBEsol-relaxed), same file as kappa",mp-31451,True,stoichiometric,ZrCoBi
ZrCoBi,17.8,W/m/K,300.0,BTE-approx,1,full BTE,1.0,,6.138706,216.0,F-43m,half-Heusler (C1b / MgAgAs),,"[""Co"", ""Co"", ""Co"", ""Co"", ""Zr"", ""Zr"", ""Zr"", ""Zr"", ""Bi"", ""Bi"", ""Bi"", ""Bi""]","[[0.25, 0.75, 0.75], [0.25, 0.25, 0.25], [0.75, 0.75, 0.25], [0.75, 0.25, 0.75], [0.0, 0.0, 0.0], [0.0, 0.5, 0.5], [0.5, 0.0, 0.5], [0.5, 0.5, 0.0], [0.5, 0.0, 0.0], [0.5, 0.5, 0.5], [0.0, 0.0, 0.5], [0.0, 0.5, 0.0]]",A,primitive->conventional (x sqrt2),BTE master (PhononDB/Carrete/npj/SciRep),10.1103/PhysRevX.4.011019,https://doi.org/10.1103/PhysRevX.4.011019,,PhononDB (Togo/NIMS MDR),https://mdr.nims.go.jp/datasets/2d8de8a1-ca42-4e70-b0dd-7223034e028b,"LTC-calc.log unit cell (PBEsol-relaxed), same file as kappa",mp-31451,True,stoichiometric,ZrCoBi
ZrCoBi,10.823,W/m/K,300.0,"semi-empirical (Slack / Debye-Callaway-type, NOT BTE)",1,full BTE,1.0,,6.138706,216.0,F-43m,half-Heusler (C1b / MgAgAs),,"[""Co"", ""Co"", ""Co"", ""Co"", ""Zr"", ""Zr"", ""Zr"", ""Zr"", ""Bi"", ""Bi"", ""Bi"", ""Bi""]","[[0.25, 0.75, 0.75], [0.25, 0.25, 0.25], [0.75, 0.75, 0.25], [0.75, 0.25, 0.75], [0.0, 0.0, 0.0], [0.0, 0.5, 0.5], [0.5, 0.0, 0.5], [0.5, 0.5, 0.0], [0.5, 0.0, 0.0], [0.5, 0.5, 0.5], [0.0, 0.0, 0.5], [0.0, 0.5, 0.0]]",A,primitive->conventional (x sqrt2),repository mining,10.48550/arXiv.2501.11644,https://github.com/ertekin-research-group/halfheusler-space/blob/main/HH_overview.csv,,PhononDB (Togo/NIMS MDR),https://mdr.nims.go.jp/datasets/2d8de8a1-ca42-4e70-b0dd-7223034e028b,"LTC-calc.log unit cell (PBEsol-relaxed), same file as kappa",mp-31451,True,stoichiometric,ZrCoBi
ZrCoBi,17.68,W/m/K,300.0,Phono3py,1,full BTE,1.0,,6.138706,216.0,F-43m,half-Heusler (C1b / MgAgAs),,"[""Co"", ""Co"", ""Co"", ""Co"", ""Zr"", ""Zr"", ""Zr"", ""Zr"", ""Bi"", ""Bi"", ""Bi"", ""Bi""]","[[0.25, 0.75, 0.75], [0.25, 0.25, 0.25], [0.75, 0.75, 0.25], [0.75, 0.25, 0.75], [0.0, 0.0, 0.0], [0.0, 0.5, 0.5], [0.5, 0.0, 0.5], [0.5, 0.5, 0.0], [0.5, 0.0, 0.0], [0.5, 0.5, 0.5], [0.0, 0.0, 0.5], [0.0, 0.5, 0.0]]",A,primitive->conventional (x sqrt2),"paper mining (PDF, batch 2)",arxiv:2010.12467v1,,Table S1,PhononDB (Togo/NIMS MDR),https://mdr.nims.go.jp/datasets/2d8de8a1-ca42-4e70-b0dd-7223034e028b,"LTC-calc.log unit cell (PBEsol-relaxed), same file as kappa",mp-31451,True,stoichiometric,ZrCoBi
ZrCoBi,15.1231,W/m/K,300.0,"BTE (phono3py-class, Phonix auto-kappa)",1,full BTE,1.0,,6.138706,216.0,F-43m,half-Heusler (C1b / MgAgAs),,"[""Co"", ""Co"", ""Co"", ""Co"", ""Zr"", ""Zr"", ""Zr"", ""Zr"", ""Bi"", ""Bi"", ""Bi"", ""Bi""]","[[0.25, 0.75, 0.75], [0.25, 0.25, 0.25], [0.75, 0.75, 0.25], [0.75, 0.25, 0.75], [0.0, 0.0, 0.0], [0.0, 0.5, 0.5], [0.5, 0.0, 0.5], [0.5, 0.5, 0.0], [0.5, 0.0, 0.0], [0.5, 0.5, 0.5], [0.0, 0.0, 0.5], [0.0, 0.5, 0.0]]",A,primitive->conventional (x sqrt2),Phonix (first-principles BTE),10.1038/s41524-026-02033-w,https://huggingface.co/datasets/phonix-db/phonix-summary,"phonix-summary, HF datasets-server",PhononDB (Togo/NIMS MDR),https://mdr.nims.go.jp/datasets/2d8de8a1-ca42-4e70-b0dd-7223034e028b,"LTC-calc.log unit cell (PBEsol-relaxed), same file as kappa",mp-31451,True,stoichiometric,ZrCoBi
ZrCoBi,16.389,W/m/K,310.0,BTE,1,full BTE,1.0,,6.138706,216.0,F-43m,half-Heusler (C1b / MgAgAs),,"[""Co"", ""Co"", ""Co"", ""Co"", ""Zr"", ""Zr"", ""Zr"", ""Zr"", ""Bi"", ""Bi"", ""Bi"", ""Bi""]","[[0.25, 0.75, 0.75], [0.25, 0.25, 0.25], [0.75, 0.75, 0.25], [0.75, 0.25, 0.75], [0.0, 0.0, 0.0], [0.0, 0.5, 0.5], [0.5, 0.0, 0.5], [0.5, 0.5, 0.0], [0.5, 0.0, 0.0], [0.5, 0.5, 0.5], [0.0, 0.0, 0.5], [0.0, 0.5, 0.0]]",A,primitive->conventional (x sqrt2),BTE master (PhononDB/Carrete/npj/SciRep),,https://mdr.nims.go.jp/datasets/2d8de8a1-ca42-4e70-b0dd-7223034e028b,,PhononDB (Togo/NIMS MDR),https://mdr.nims.go.jp/datasets/2d8de8a1-ca42-4e70-b0dd-7223034e028b,"LTC-calc.log unit cell (PBEsol-relaxed), same file as kappa",mp-31451,True,stoichiometric,ZrCoBi
ZrCoBi,15.861,W/m/K,320.0,BTE,1,full BTE,1.0,,6.138706,216.0,F-43m,half-Heusler (C1b / MgAgAs),,"[""Co"", ""Co"", ""Co"", ""Co"", ""Zr"", ""Zr"", ""Zr"", ""Zr"", ""Bi"", ""Bi"", ""Bi"", ""Bi""]","[[0.25, 0.75, 0.75], [0.25, 0.25, 0.25], [0.75, 0.75, 0.25], [0.75, 0.25, 0.75], [0.0, 0.0, 0.0], [0.0, 0.5, 0.5], [0.5, 0.0, 0.5], [0.5, 0.5, 0.0], [0.5, 0.0, 0.0], [0.5, 0.5, 0.5], [0.0, 0.0, 0.5], [0.0, 0.5, 0.0]]",A,primitive->conventional (x sqrt2),BTE master (PhononDB/Carrete/npj/SciRep),,https://mdr.nims.go.jp/datasets/2d8de8a1-ca42-4e70-b0dd-7223034e028b,,PhononDB (Togo/NIMS MDR),https://mdr.nims.go.jp/datasets/2d8de8a1-ca42-4e70-b0dd-7223034e028b,"LTC-calc.log unit cell (PBEsol-relaxed), same file as kappa",mp-31451,True,stoichiometric,ZrCoBi
ZrCoBi,15.367,W/m/K,330.0,BTE,1,full BTE,1.0,,6.138706,216.0,F-43m,half-Heusler (C1b / MgAgAs),,"[""Co"", ""Co"", ""Co"", ""Co"", ""Zr"", ""Zr"", ""Zr"", ""Zr"", ""Bi"", ""Bi"", ""Bi"", ""Bi""]","[[0.25, 0.75, 0.75], [0.25, 0.25, 0.25], [0.75, 0.75, 0.25], [0.75, 0.25, 0.75], [0.0, 0.0, 0.0], [0.0, 0.5, 0.5], [0.5, 0.0, 0.5], [0.5, 0.5, 0.0], [0.5, 0.0, 0.0], [0.5, 0.5, 0.5], [0.0, 0.0, 0.5], [0.0, 0.5, 0.0]]",A,primitive->conventional (x sqrt2),BTE master (PhononDB/Carrete/npj/SciRep),,https://mdr.nims.go.jp/datasets/2d8de8a1-ca42-4e70-b0dd-7223034e028b,,PhononDB (Togo/NIMS MDR),https://mdr.nims.go.jp/datasets/2d8de8a1-ca42-4e70-b0dd-7223034e028b,"LTC-calc.log unit cell (PBEsol-relaxed), same file as kappa",mp-31451,True,stoichiometric,ZrCoBi
ZrCoBi,14.903,W/m/K,340.0,BTE,1,full BTE,1.0,,6.138706,216.0,F-43m,half-Heusler (C1b / MgAgAs),,"[""Co"", ""Co"", ""Co"", ""Co"", ""Zr"", ""Zr"", ""Zr"", ""Zr"", ""Bi"", ""Bi"", ""Bi"", ""Bi""]","[[0.25, 0.75, 0.75], [0.25, 0.25, 0.25], [0.75, 0.75, 0.25], [0.75, 0.25, 0.75], [0.0, 0.0, 0.0], [0.0, 0.5, 0.5], [0.5, 0.0, 0.5], [0.5, 0.5, 0.0], [0.5, 0.0, 0.0], [0.5, 0.5, 0.5], [0.0, 0.0, 0.5], [0.0, 0.5, 0.0]]",A,primitive->conventional (x sqrt2),BTE master (PhononDB/Carrete/npj/SciRep),,https://mdr.nims.go.jp/datasets/2d8de8a1-ca42-4e70-b0dd-7223034e028b,,PhononDB (Togo/NIMS MDR),https://mdr.nims.go.jp/datasets/2d8de8a1-ca42-4e70-b0dd-7223034e028b,"LTC-calc.log unit cell (PBEsol-relaxed), same file as kappa",mp-31451,True,stoichiometric,ZrCoBi
ZrCoBi,14.468,W/m/K,350.0,BTE,1,full BTE,1.0,,6.138706,216.0,F-43m,half-Heusler (C1b / MgAgAs),,"[""Co"", ""Co"", ""Co"", ""Co"", ""Zr"", ""Zr"", ""Zr"", ""Zr"", ""Bi"", ""Bi"", ""Bi"", ""Bi""]","[[0.25, 0.75, 0.75], [0.25, 0.25, 0.25], [0.75, 0.75, 0.25], [0.75, 0.25, 0.75], [0.0, 0.0, 0.0], [0.0, 0.5, 0.5], [0.5, 0.0, 0.5], [0.5, 0.5, 0.0], [0.5, 0.0, 0.0], [0.5, 0.5, 0.5], [0.0, 0.0, 0.5], [0.0, 0.5, 0.0]]",A,primitive->conventional (x sqrt2),BTE master (PhononDB/Carrete/npj/SciRep),,https://mdr.nims.go.jp/datasets/2d8de8a1-ca42-4e70-b0dd-7223034e028b,,PhononDB (Togo/NIMS MDR),https://mdr.nims.go.jp/datasets/2d8de8a1-ca42-4e70-b0dd-7223034e028b,"LTC-calc.log unit cell (PBEsol-relaxed), same file as kappa",mp-31451,True,stoichiometric,ZrCoBi
ZrCoBi,14.057,W/m/K,360.0,BTE,1,full BTE,1.0,,6.138706,216.0,F-43m,half-Heusler (C1b / MgAgAs),,"[""Co"", ""Co"", ""Co"", ""Co"", ""Zr"", ""Zr"", ""Zr"", ""Zr"", ""Bi"", ""Bi"", ""Bi"", ""Bi""]","[[0.25, 0.75, 0.75], [0.25, 0.25, 0.25], [0.75, 0.75, 0.25], [0.75, 0.25, 0.75], [0.0, 0.0, 0.0], [0.0, 0.5, 0.5], [0.5, 0.0, 0.5], [0.5, 0.5, 0.0], [0.5, 0.0, 0.0], [0.5, 0.5, 0.5], [0.0, 0.0, 0.5], [0.0, 0.5, 0.0]]",A,primitive->conventional (x sqrt2),BTE master (PhononDB/Carrete/npj/SciRep),,https://mdr.nims.go.jp/datasets/2d8de8a1-ca42-4e70-b0dd-7223034e028b,,PhononDB (Togo/NIMS MDR),https://mdr.nims.go.jp/datasets/2d8de8a1-ca42-4e70-b0dd-7223034e028b,"LTC-calc.log unit cell (PBEsol-relaxed), same file as kappa",mp-31451,True,stoichiometric,ZrCoBi
ZrCoBi,13.669,W/m/K,370.0,BTE,1,full BTE,1.0,,6.138706,216.0,F-43m,half-Heusler (C1b / MgAgAs),,"[""Co"", ""Co"", ""Co"", ""Co"", ""Zr"", ""Zr"", ""Zr"", ""Zr"", ""Bi"", ""Bi"", ""Bi"", ""Bi""]","[[0.25, 0.75, 0.75], [0.25, 0.25, 0.25], [0.75, 0.75, 0.25], [0.75, 0.25, 0.75], [0.0, 0.0, 0.0], [0.0, 0.5, 0.5], [0.5, 0.0, 0.5], [0.5, 0.5, 0.0], [0.5, 0.0, 0.0], [0.5, 0.5, 0.5], [0.0, 0.0, 0.5], [0.0, 0.5, 0.0]]",A,primitive->conventional (x sqrt2),BTE master (PhononDB/Carrete/npj/SciRep),,https://mdr.nims.go.jp/datasets/2d8de8a1-ca42-4e70-b0dd-7223034e028b,,PhononDB (Togo/NIMS MDR),https://mdr.nims.go.jp/datasets/2d8de8a1-ca42-4e70-b0dd-7223034e028b,"LTC-calc.log unit cell (PBEsol-relaxed), same file as kappa",mp-31451,True,stoichiometric,ZrCoBi
ZrCoBi,13.303,W/m/K,380.0,BTE,1,full BTE,1.0,,6.138706,216.0,F-43m,half-Heusler (C1b / MgAgAs),,"[""Co"", ""Co"", ""Co"", ""Co"", ""Zr"", ""Zr"", ""Zr"", ""Zr"", ""Bi"", ""Bi"", ""Bi"", ""Bi""]","[[0.25, 0.75, 0.75], [0.25, 0.25, 0.25], [0.75, 0.75, 0.25], [0.75, 0.25, 0.75], [0.0, 0.0, 0.0], [0.0, 0.5, 0.5], [0.5, 0.0, 0.5], [0.5, 0.5, 0.0], [0.5, 0.0, 0.0], [0.5, 0.5, 0.5], [0.0, 0.0, 0.5], [0.0, 0.5, 0.0]]",A,primitive->conventional (x sqrt2),BTE master (PhononDB/Carrete/npj/SciRep),,https://mdr.nims.go.jp/datasets/2d8de8a1-ca42-4e70-b0dd-7223034e028b,,PhononDB (Togo/NIMS MDR),https://mdr.nims.go.jp/datasets/2d8de8a1-ca42-4e70-b0dd-7223034e028b,"LTC-calc.log unit cell (PBEsol-relaxed), same file as kappa",mp-31451,True,stoichiometric,ZrCoBi
ZrCoBi,12.956,W/m/K,390.0,BTE,1,full BTE,1.0,,6.138706,216.0,F-43m,half-Heusler (C1b / MgAgAs),,"[""Co"", ""Co"", ""Co"", ""Co"", ""Zr"", ""Zr"", ""Zr"", ""Zr"", ""Bi"", ""Bi"", ""Bi"", ""Bi""]","[[0.25, 0.75, 0.75], [0.25, 0.25, 0.25], [0.75, 0.75, 0.25], [0.75, 0.25, 0.75], [0.0, 0.0, 0.0], [0.0, 0.5, 0.5], [0.5, 0.0, 0.5], [0.5, 0.5, 0.0], [0.5, 0.0, 0.0], [0.5, 0.5, 0.5], [0.0, 0.0, 0.5], [0.0, 0.5, 0.0]]",A,primitive->conventional (x sqrt2),BTE master (PhononDB/Carrete/npj/SciRep),,https://mdr.nims.go.jp/datasets/2d8de8a1-ca42-4e70-b0dd-7223034e028b,,PhononDB (Togo/NIMS MDR),https://mdr.nims.go.jp/datasets/2d8de8a1-ca42-4e70-b0dd-7223034e028b,"LTC-calc.log unit cell (PBEsol-relaxed), same file as kappa",mp-31451,True,stoichiometric,ZrCoBi
ZrCoBi,12.627,W/m/K,400.0,BTE,1,full BTE,1.0,,6.138706,216.0,F-43m,half-Heusler (C1b / MgAgAs),,"[""Co"", ""Co"", ""Co"", ""Co"", ""Zr"", ""Zr"", ""Zr"", ""Zr"", ""Bi"", ""Bi"", ""Bi"", ""Bi""]","[[0.25, 0.75, 0.75], [0.25, 0.25, 0.25], [0.75, 0.75, 0.25], [0.75, 0.25, 0.75], [0.0, 0.0, 0.0], [0.0, 0.5, 0.5], [0.5, 0.0, 0.5], [0.5, 0.5, 0.0], [0.5, 0.0, 0.0], [0.5, 0.5, 0.5], [0.0, 0.0, 0.5], [0.0, 0.5, 0.0]]",A,primitive->conventional (x sqrt2),BTE master (PhononDB/Carrete/npj/SciRep),,https://mdr.nims.go.jp/datasets/2d8de8a1-ca42-4e70-b0dd-7223034e028b,,PhononDB (Togo/NIMS MDR),https://mdr.nims.go.jp/datasets/2d8de8a1-ca42-4e70-b0dd-7223034e028b,"LTC-calc.log unit cell (PBEsol-relaxed), same file as kappa",mp-31451,True,stoichiometric,ZrCoBi
ZrCoBi,12.315,W/m/K,410.0,BTE,1,full BTE,1.0,,6.138706,216.0,F-43m,half-Heusler (C1b / MgAgAs),,"[""Co"", ""Co"", ""Co"", ""Co"", ""Zr"", ""Zr"", ""Zr"", ""Zr"", ""Bi"", ""Bi"", ""Bi"", ""Bi""]","[[0.25, 0.75, 0.75], [0.25, 0.25, 0.25], [0.75, 0.75, 0.25], [0.75, 0.25, 0.75], [0.0, 0.0, 0.0], [0.0, 0.5, 0.5], [0.5, 0.0, 0.5], [0.5, 0.5, 0.0], [0.5, 0.0, 0.0], [0.5, 0.5, 0.5], [0.0, 0.0, 0.5], [0.0, 0.5, 0.0]]",A,primitive->conventional (x sqrt2),BTE master (PhononDB/Carrete/npj/SciRep),,https://mdr.nims.go.jp/datasets/2d8de8a1-ca42-4e70-b0dd-7223034e028b,,PhononDB (Togo/NIMS MDR),https://mdr.nims.go.jp/datasets/2d8de8a1-ca42-4e70-b0dd-7223034e028b,"LTC-calc.log unit cell (PBEsol-relaxed), same file as kappa",mp-31451,True,stoichiometric,ZrCoBi
ZrCoBi,12.018,W/m/K,420.0,BTE,1,full BTE,1.0,,6.138706,216.0,F-43m,half-Heusler (C1b / MgAgAs),,"[""Co"", ""Co"", ""Co"", ""Co"", ""Zr"", ""Zr"", ""Zr"", ""Zr"", ""Bi"", ""Bi"", ""Bi"", ""Bi""]","[[0.25, 0.75, 0.75], [0.25, 0.25, 0.25], [0.75, 0.75, 0.25], [0.75, 0.25, 0.75], [0.0, 0.0, 0.0], [0.0, 0.5, 0.5], [0.5, 0.0, 0.5], [0.5, 0.5, 0.0], [0.5, 0.0, 0.0], [0.5, 0.5, 0.5], [0.0, 0.0, 0.5], [0.0, 0.5, 0.0]]",A,primitive->conventional (x sqrt2),BTE master (PhononDB/Carrete/npj/SciRep),,https://mdr.nims.go.jp/datasets/2d8de8a1-ca42-4e70-b0dd-7223034e028b,,PhononDB (Togo/NIMS MDR),https://mdr.nims.go.jp/datasets/2d8de8a1-ca42-4e70-b0dd-7223034e028b,"LTC-calc.log unit cell (PBEsol-relaxed), same file as kappa",mp-31451,True,stoichiometric,ZrCoBi
ZrCoBi,11.735,W/m/K,430.0,BTE,1,full BTE,1.0,,6.138706,216.0,F-43m,half-Heusler (C1b / MgAgAs),,"[""Co"", ""Co"", ""Co"", ""Co"", ""Zr"", ""Zr"", ""Zr"", ""Zr"", ""Bi"", ""Bi"", ""Bi"", ""Bi""]","[[0.25, 0.75, 0.75], [0.25, 0.25, 0.25], [0.75, 0.75, 0.25], [0.75, 0.25, 0.75], [0.0, 0.0, 0.0], [0.0, 0.5, 0.5], [0.5, 0.0, 0.5], [0.5, 0.5, 0.0], [0.5, 0.0, 0.0], [0.5, 0.5, 0.5], [0.0, 0.0, 0.5], [0.0, 0.5, 0.0]]",A,primitive->conventional (x sqrt2),BTE master (PhononDB/Carrete/npj/SciRep),,https://mdr.nims.go.jp/datasets/2d8de8a1-ca42-4e70-b0dd-7223034e028b,,PhononDB (Togo/NIMS MDR),https://mdr.nims.go.jp/datasets/2d8de8a1-ca42-4e70-b0dd-7223034e028b,"LTC-calc.log unit cell (PBEsol-relaxed), same file as kappa",mp-31451,True,stoichiometric,ZrCoBi
ZrCoBi,11.465,W/m/K,440.0,BTE,1,full BTE,1.0,,6.138706,216.0,F-43m,half-Heusler (C1b / MgAgAs),,"[""Co"", ""Co"", ""Co"", ""Co"", ""Zr"", ""Zr"", ""Zr"", ""Zr"", ""Bi"", ""Bi"", ""Bi"", ""Bi""]","[[0.25, 0.75, 0.75], [0.25, 0.25, 0.25], [0.75, 0.75, 0.25], [0.75, 0.25, 0.75], [0.0, 0.0, 0.0], [0.0, 0.5, 0.5], [0.5, 0.0, 0.5], [0.5, 0.5, 0.0], [0.5, 0.0, 0.0], [0.5, 0.5, 0.5], [0.0, 0.0, 0.5], [0.0, 0.5, 0.0]]",A,primitive->conventional (x sqrt2),BTE master (PhononDB/Carrete/npj/SciRep),,https://mdr.nims.go.jp/datasets/2d8de8a1-ca42-4e70-b0dd-7223034e028b,,PhononDB (Togo/NIMS MDR),https://mdr.nims.go.jp/datasets/2d8de8a1-ca42-4e70-b0dd-7223034e028b,"LTC-calc.log unit cell (PBEsol-relaxed), same file as kappa",mp-31451,True,stoichiometric,ZrCoBi
ZrCoBi,11.208,W/m/K,450.0,BTE,1,full BTE,1.0,,6.138706,216.0,F-43m,half-Heusler (C1b / MgAgAs),,"[""Co"", ""Co"", ""Co"", ""Co"", ""Zr"", ""Zr"", ""Zr"", ""Zr"", ""Bi"", ""Bi"", ""Bi"", ""Bi""]","[[0.25, 0.75, 0.75], [0.25, 0.25, 0.25], [0.75, 0.75, 0.25], [0.75, 0.25, 0.75], [0.0, 0.0, 0.0], [0.0, 0.5, 0.5], [0.5, 0.0, 0.5], [0.5, 0.5, 0.0], [0.5, 0.0, 0.0], [0.5, 0.5, 0.5], [0.0, 0.0, 0.5], [0.0, 0.5, 0.0]]",A,primitive->conventional (x sqrt2),BTE master (PhononDB/Carrete/npj/SciRep),,https://mdr.nims.go.jp/datasets/2d8de8a1-ca42-4e70-b0dd-7223034e028b,,PhononDB (Togo/NIMS MDR),https://mdr.nims.go.jp/datasets/2d8de8a1-ca42-4e70-b0dd-7223034e028b,"LTC-calc.log unit cell (PBEsol-relaxed), same file as kappa",mp-31451,True,stoichiometric,ZrCoBi
ZrCoBi,10.962,W/m/K,460.0,BTE,1,full BTE,1.0,,6.138706,216.0,F-43m,half-Heusler (C1b / MgAgAs),,"[""Co"", ""Co"", ""Co"", ""Co"", ""Zr"", ""Zr"", ""Zr"", ""Zr"", ""Bi"", ""Bi"", ""Bi"", ""Bi""]","[[0.25, 0.75, 0.75], [0.25, 0.25, 0.25], [0.75, 0.75, 0.25], [0.75, 0.25, 0.75], [0.0, 0.0, 0.0], [0.0, 0.5, 0.5], [0.5, 0.0, 0.5], [0.5, 0.5, 0.0], [0.5, 0.0, 0.0], [0.5, 0.5, 0.5], [0.0, 0.0, 0.5], [0.0, 0.5, 0.0]]",A,primitive->conventional (x sqrt2),BTE master (PhononDB/Carrete/npj/SciRep),,https://mdr.nims.go.jp/datasets/2d8de8a1-ca42-4e70-b0dd-7223034e028b,,PhononDB (Togo/NIMS MDR),https://mdr.nims.go.jp/datasets/2d8de8a1-ca42-4e70-b0dd-7223034e028b,"LTC-calc.log unit cell (PBEsol-relaxed), same file as kappa",mp-31451,True,stoichiometric,ZrCoBi
ZrCoBi,10.727,W/m/K,470.0,BTE,1,full BTE,1.0,,6.138706,216.0,F-43m,half-Heusler (C1b / MgAgAs),,"[""Co"", ""Co"", ""Co"", ""Co"", ""Zr"", ""Zr"", ""Zr"", ""Zr"", ""Bi"", ""Bi"", ""Bi"", ""Bi""]","[[0.25, 0.75, 0.75], [0.25, 0.25, 0.25], [0.75, 0.75, 0.25], [0.75, 0.25, 0.75], [0.0, 0.0, 0.0], [0.0, 0.5, 0.5], [0.5, 0.0, 0.5], [0.5, 0.5, 0.0], [0.5, 0.0, 0.0], [0.5, 0.5, 0.5], [0.0, 0.0, 0.5], [0.0, 0.5, 0.0]]",A,primitive->conventional (x sqrt2),BTE master (PhononDB/Carrete/npj/SciRep),,https://mdr.nims.go.jp/datasets/2d8de8a1-ca42-4e70-b0dd-7223034e028b,,PhononDB (Togo/NIMS MDR),https://mdr.nims.go.jp/datasets/2d8de8a1-ca42-4e70-b0dd-7223034e028b,"LTC-calc.log unit cell (PBEsol-relaxed), same file as kappa",mp-31451,True,stoichiometric,ZrCoBi
ZrCoBi,10.502,W/m/K,480.0,BTE,1,full BTE,1.0,,6.138706,216.0,F-43m,half-Heusler (C1b / MgAgAs),,"[""Co"", ""Co"", ""Co"", ""Co"", ""Zr"", ""Zr"", ""Zr"", ""Zr"", ""Bi"", ""Bi"", ""Bi"", ""Bi""]","[[0.25, 0.75, 0.75], [0.25, 0.25, 0.25], [0.75, 0.75, 0.25], [0.75, 0.25, 0.75], [0.0, 0.0, 0.0], [0.0, 0.5, 0.5], [0.5, 0.0, 0.5], [0.5, 0.5, 0.0], [0.5, 0.0, 0.0], [0.5, 0.5, 0.5], [0.0, 0.0, 0.5], [0.0, 0.5, 0.0]]",A,primitive->conventional (x sqrt2),BTE master (PhononDB/Carrete/npj/SciRep),,https://mdr.nims.go.jp/datasets/2d8de8a1-ca42-4e70-b0dd-7223034e028b,,PhononDB (Togo/NIMS MDR),https://mdr.nims.go.jp/datasets/2d8de8a1-ca42-4e70-b0dd-7223034e028b,"LTC-calc.log unit cell (PBEsol-relaxed), same file as kappa",mp-31451,True,stoichiometric,ZrCoBi
ZrCoBi,10.286,W/m/K,490.0,BTE,1,full BTE,1.0,,6.138706,216.0,F-43m,half-Heusler (C1b / MgAgAs),,"[""Co"", ""Co"", ""Co"", ""Co"", ""Zr"", ""Zr"", ""Zr"", ""Zr"", ""Bi"", ""Bi"", ""Bi"", ""Bi""]","[[0.25, 0.75, 0.75], [0.25, 0.25, 0.25], [0.75, 0.75, 0.25], [0.75, 0.25, 0.75], [0.0, 0.0, 0.0], [0.0, 0.5, 0.5], [0.5, 0.0, 0.5], [0.5, 0.5, 0.0], [0.5, 0.0, 0.0], [0.5, 0.5, 0.5], [0.0, 0.0, 0.5], [0.0, 0.5, 0.0]]",A,primitive->conventional (x sqrt2),BTE master (PhononDB/Carrete/npj/SciRep),,https://mdr.nims.go.jp/datasets/2d8de8a1-ca42-4e70-b0dd-7223034e028b,,PhononDB (Togo/NIMS MDR),https://mdr.nims.go.jp/datasets/2d8de8a1-ca42-4e70-b0dd-7223034e028b,"LTC-calc.log unit cell (PBEsol-relaxed), same file as kappa",mp-31451,True,stoichiometric,ZrCoBi
ZrCoBi,10.079,W/m/K,500.0,BTE,1,full BTE,1.0,,6.138706,216.0,F-43m,half-Heusler (C1b / MgAgAs),,"[""Co"", ""Co"", ""Co"", ""Co"", ""Zr"", ""Zr"", ""Zr"", ""Zr"", ""Bi"", ""Bi"", ""Bi"", ""Bi""]","[[0.25, 0.75, 0.75], [0.25, 0.25, 0.25], [0.75, 0.75, 0.25], [0.75, 0.25, 0.75], [0.0, 0.0, 0.0], [0.0, 0.5, 0.5], [0.5, 0.0, 0.5], [0.5, 0.5, 0.0], [0.5, 0.0, 0.0], [0.5, 0.5, 0.5], [0.0, 0.0, 0.5], [0.0, 0.5, 0.0]]",A,primitive->conventional (x sqrt2),BTE master (PhononDB/Carrete/npj/SciRep),,https://mdr.nims.go.jp/datasets/2d8de8a1-ca42-4e70-b0dd-7223034e028b,,PhononDB (Togo/NIMS MDR),https://mdr.nims.go.jp/datasets/2d8de8a1-ca42-4e70-b0dd-7223034e028b,"LTC-calc.log unit cell (PBEsol-relaxed), same file as kappa",mp-31451,True,stoichiometric,ZrCoBi
ZrCoBi,11.54,W/m/K,500.0,BTE (TDEP),1,full BTE,1.0,,6.138706,216.0,F-43m,half-Heusler (C1b / MgAgAs),,"[""Co"", ""Co"", ""Co"", ""Co"", ""Zr"", ""Zr"", ""Zr"", ""Zr"", ""Bi"", ""Bi"", ""Bi"", ""Bi""]","[[0.25, 0.75, 0.75], [0.25, 0.25, 0.25], [0.75, 0.75, 0.25], [0.75, 0.25, 0.75], [0.0, 0.0, 0.0], [0.0, 0.5, 0.5], [0.5, 0.0, 0.5], [0.5, 0.5, 0.0], [0.5, 0.0, 0.0], [0.5, 0.5, 0.5], [0.0, 0.0, 0.5], [0.0, 0.5, 0.0]]",A,primitive->conventional (x sqrt2),paper mining,10.1016/j.commatsci.2021.110938,https://arxiv.org/abs/2107.03735,"Appendix A, Table A.1 (arXiv:2107.03735, p.17) - DFT value only; parenthetical ML predictions excluded",PhononDB (Togo/NIMS MDR),https://mdr.nims.go.jp/datasets/2d8de8a1-ca42-4e70-b0dd-7223034e028b,"LTC-calc.log unit cell (PBEsol-relaxed), same file as kappa",mp-31451,True,stoichiometric,ZrCoBi
ZrCoBi,11.54,W/m/K,500.0,TDEP (three-phonon + isotope scattering),1,full BTE,1.0,,6.138706,216.0,F-43m,half-Heusler (C1b / MgAgAs),,"[""Co"", ""Co"", ""Co"", ""Co"", ""Zr"", ""Zr"", ""Zr"", ""Zr"", ""Bi"", ""Bi"", ""Bi"", ""Bi""]","[[0.25, 0.75, 0.75], [0.25, 0.25, 0.25], [0.75, 0.75, 0.25], [0.75, 0.25, 0.75], [0.0, 0.0, 0.0], [0.0, 0.5, 0.5], [0.5, 0.0, 0.5], [0.5, 0.5, 0.0], [0.5, 0.0, 0.0], [0.5, 0.5, 0.5], [0.0, 0.0, 0.5], [0.0, 0.5, 0.0]]",A,primitive->conventional (x sqrt2),"paper mining (PDF, batch 2)",arxiv:2107.03735v2,,Table A.1,PhononDB (Togo/NIMS MDR),https://mdr.nims.go.jp/datasets/2d8de8a1-ca42-4e70-b0dd-7223034e028b,"LTC-calc.log unit cell (PBEsol-relaxed), same file as kappa",mp-31451,True,stoichiometric,ZrCoBi
ZrCoBi,9.88,W/m/K,510.0,BTE,1,full BTE,1.0,,6.138706,216.0,F-43m,half-Heusler (C1b / MgAgAs),,"[""Co"", ""Co"", ""Co"", ""Co"", ""Zr"", ""Zr"", ""Zr"", ""Zr"", ""Bi"", ""Bi"", ""Bi"", ""Bi""]","[[0.25, 0.75, 0.75], [0.25, 0.25, 0.25], [0.75, 0.75, 0.25], [0.75, 0.25, 0.75], [0.0, 0.0, 0.0], [0.0, 0.5, 0.5], [0.5, 0.0, 0.5], [0.5, 0.5, 0.0], [0.5, 0.0, 0.0], [0.5, 0.5, 0.5], [0.0, 0.0, 0.5], [0.0, 0.5, 0.0]]",A,primitive->conventional (x sqrt2),BTE master (PhononDB/Carrete/npj/SciRep),,https://mdr.nims.go.jp/datasets/2d8de8a1-ca42-4e70-b0dd-7223034e028b,,PhononDB (Togo/NIMS MDR),https://mdr.nims.go.jp/datasets/2d8de8a1-ca42-4e70-b0dd-7223034e028b,"LTC-calc.log unit cell (PBEsol-relaxed), same file as kappa",mp-31451,True,stoichiometric,ZrCoBi
ZrCoBi,9.689,W/m/K,520.0,BTE,1,full BTE,1.0,,6.138706,216.0,F-43m,half-Heusler (C1b / MgAgAs),,"[""Co"", ""Co"", ""Co"", ""Co"", ""Zr"", ""Zr"", ""Zr"", ""Zr"", ""Bi"", ""Bi"", ""Bi"", ""Bi""]","[[0.25, 0.75, 0.75], [0.25, 0.25, 0.25], [0.75, 0.75, 0.25], [0.75, 0.25, 0.75], [0.0, 0.0, 0.0], [0.0, 0.5, 0.5], [0.5, 0.0, 0.5], [0.5, 0.5, 0.0], [0.5, 0.0, 0.0], [0.5, 0.5, 0.5], [0.0, 0.0, 0.5], [0.0, 0.5, 0.0]]",A,primitive->conventional (x sqrt2),BTE master (PhononDB/Carrete/npj/SciRep),,https://mdr.nims.go.jp/datasets/2d8de8a1-ca42-4e70-b0dd-7223034e028b,,PhononDB (Togo/NIMS MDR),https://mdr.nims.go.jp/datasets/2d8de8a1-ca42-4e70-b0dd-7223034e028b,"LTC-calc.log unit cell (PBEsol-relaxed), same file as kappa",mp-31451,True,stoichiometric,ZrCoBi
ZrCoBi,9.505,W/m/K,530.0,BTE,1,full BTE,1.0,,6.138706,216.0,F-43m,half-Heusler (C1b / MgAgAs),,"[""Co"", ""Co"", ""Co"", ""Co"", ""Zr"", ""Zr"", ""Zr"", ""Zr"", ""Bi"", ""Bi"", ""Bi"", ""Bi""]","[[0.25, 0.75, 0.75], [0.25, 0.25, 0.25], [0.75, 0.75, 0.25], [0.75, 0.25, 0.75], [0.0, 0.0, 0.0], [0.0, 0.5, 0.5], [0.5, 0.0, 0.5], [0.5, 0.5, 0.0], [0.5, 0.0, 0.0], [0.5, 0.5, 0.5], [0.0, 0.0, 0.5], [0.0, 0.5, 0.0]]",A,primitive->conventional (x sqrt2),BTE master (PhononDB/Carrete/npj/SciRep),,https://mdr.nims.go.jp/datasets/2d8de8a1-ca42-4e70-b0dd-7223034e028b,,PhononDB (Togo/NIMS MDR),https://mdr.nims.go.jp/datasets/2d8de8a1-ca42-4e70-b0dd-7223034e028b,"LTC-calc.log unit cell (PBEsol-relaxed), same file as kappa",mp-31451,True,stoichiometric,ZrCoBi
ZrCoBi,9.328,W/m/K,540.0,BTE,1,full BTE,1.0,,6.138706,216.0,F-43m,half-Heusler (C1b / MgAgAs),,"[""Co"", ""Co"", ""Co"", ""Co"", ""Zr"", ""Zr"", ""Zr"", ""Zr"", ""Bi"", ""Bi"", ""Bi"", ""Bi""]","[[0.25, 0.75, 0.75], [0.25, 0.25, 0.25], [0.75, 0.75, 0.25], [0.75, 0.25, 0.75], [0.0, 0.0, 0.0], [0.0, 0.5, 0.5], [0.5, 0.0, 0.5], [0.5, 0.5, 0.0], [0.5, 0.0, 0.0], [0.5, 0.5, 0.5], [0.0, 0.0, 0.5], [0.0, 0.5, 0.0]]",A,primitive->conventional (x sqrt2),BTE master (PhononDB/Carrete/npj/SciRep),,https://mdr.nims.go.jp/datasets/2d8de8a1-ca42-4e70-b0dd-7223034e028b,,PhononDB (Togo/NIMS MDR),https://mdr.nims.go.jp/datasets/2d8de8a1-ca42-4e70-b0dd-7223034e028b,"LTC-calc.log unit cell (PBEsol-relaxed), same file as kappa",mp-31451,True,stoichiometric,ZrCoBi
ZrCoBi,9.158,W/m/K,550.0,BTE,1,full BTE,1.0,,6.138706,216.0,F-43m,half-Heusler (C1b / MgAgAs),,"[""Co"", ""Co"", ""Co"", ""Co"", ""Zr"", ""Zr"", ""Zr"", ""Zr"", ""Bi"", ""Bi"", ""Bi"", ""Bi""]","[[0.25, 0.75, 0.75], [0.25, 0.25, 0.25], [0.75, 0.75, 0.25], [0.75, 0.25, 0.75], [0.0, 0.0, 0.0], [0.0, 0.5, 0.5], [0.5, 0.0, 0.5], [0.5, 0.5, 0.0], [0.5, 0.0, 0.0], [0.5, 0.5, 0.5], [0.0, 0.0, 0.5], [0.0, 0.5, 0.0]]",A,primitive->conventional (x sqrt2),BTE master (PhononDB/Carrete/npj/SciRep),,https://mdr.nims.go.jp/datasets/2d8de8a1-ca42-4e70-b0dd-7223034e028b,,PhononDB (Togo/NIMS MDR),https://mdr.nims.go.jp/datasets/2d8de8a1-ca42-4e70-b0dd-7223034e028b,"LTC-calc.log unit cell (PBEsol-relaxed), same file as kappa",mp-31451,True,stoichiometric,ZrCoBi
