Repository: Shivamrandive747/Thermalconductivity_prediction

# Calibrating first-principles lattice thermal conductivity to experiment

**A curated half-Heusler dataset and a validated transfer function.**

Published first-principles transport calculations of lattice thermal conductivity exceed what
laboratories measure for the same compound by a **median factor of 1.55**. That offset is regular
enough to be removed in closed form:

$$\kappa_L^{\mathrm{expt}}(T) \;=\; \kappa_L^{\mathrm{BTE}}(T)\;\min\!\left[c\left(\tfrac{T}{300}\right)^{p},\,1\right],
\qquad c = 0.51,\quad p = 0.80$$

Inside a domain of applicability declared before the validation set was scored, this places

File: data/Target_Materials/HEUSLER_KAPPA_TRAINING_SET.csv (part 165 of 192)
formula,kappa_L,kappa_units,temperature_K,method,method_tier,tier_name,weight,kappa_basis,struct_a_A,struct_spacegroup,struct_sg_symbol,struct_prototype,struct_site_ordering,struct_species,struct_frac_coords,struct_grade,lattice_convention,source,source_doi,source_url,source_location,struct_source,struct_source_url,struct_source_detail,struct_id,struct_same_paper_as_kappa,stoichiometry,parent_formula
ZrCoBi,8.994,W/m/K,560.0,BTE,1,full BTE,1.0,,6.138706,216.0,F-43m,half-Heusler (C1b / MgAgAs),,"[""Co"", ""Co"", ""Co"", ""Co"", ""Zr"", ""Zr"", ""Zr"", ""Zr"", ""Bi"", ""Bi"", ""Bi"", ""Bi""]","[[0.25, 0.75, 0.75], [0.25, 0.25, 0.25], [0.75, 0.75, 0.25], [0.75, 0.25, 0.75], [0.0, 0.0, 0.0], [0.0, 0.5, 0.5], [0.5, 0.0, 0.5], [0.5, 0.5, 0.0], [0.5, 0.0, 0.0], [0.5, 0.5, 0.5], [0.0, 0.0, 0.5], [0.0, 0.5, 0.0]]",A,primitive->conventional (x sqrt2),BTE master (PhononDB/Carrete/npj/SciRep),,https://mdr.nims.go.jp/datasets/2d8de8a1-ca42-4e70-b0dd-7223034e028b,,PhononDB (Togo/NIMS MDR),https://mdr.nims.go.jp/datasets/2d8de8a1-ca42-4e70-b0dd-7223034e028b,"LTC-calc.log unit cell (PBEsol-relaxed), same file as kappa",mp-31451,True,stoichiometric,ZrCoBi
ZrCoBi,8.835,W/m/K,570.0,BTE,1,full BTE,1.0,,6.138706,216.0,F-43m,half-Heusler (C1b / MgAgAs),,"[""Co"", ""Co"", ""Co"", ""Co"", ""Zr"", ""Zr"", ""Zr"", ""Zr"", ""Bi"", ""Bi"", ""Bi"", ""Bi""]","[[0.25, 0.75, 0.75], [0.25, 0.25, 0.25], [0.75, 0.75, 0.25], [0.75, 0.25, 0.75], [0.0, 0.0, 0.0], [0.0, 0.5, 0.5], [0.5, 0.0, 0.5], [0.5, 0.5, 0.0], [0.5, 0.0, 0.0], [0.5, 0.5, 0.5], [0.0, 0.0, 0.5], [0.0, 0.5, 0.0]]",A,primitive->conventional (x sqrt2),BTE master (PhononDB/Carrete/npj/SciRep),,https://mdr.nims.go.jp/datasets/2d8de8a1-ca42-4e70-b0dd-7223034e028b,,PhononDB (Togo/NIMS MDR),https://mdr.nims.go.jp/datasets/2d8de8a1-ca42-4e70-b0dd-7223034e028b,"LTC-calc.log unit cell (PBEsol-relaxed), same file as kappa",mp-31451,True,stoichiometric,ZrCoBi
ZrCoBi,8.683,W/m/K,580.0,BTE,1,full BTE,1.0,,6.138706,216.0,F-43m,half-Heusler (C1b / MgAgAs),,"[""Co"", ""Co"", ""Co"", ""Co"", ""Zr"", ""Zr"", ""Zr"", ""Zr"", ""Bi"", ""Bi"", ""Bi"", ""Bi""]","[[0.25, 0.75, 0.75], [0.25, 0.25, 0.25], [0.75, 0.75, 0.25], [0.75, 0.25, 0.75], [0.0, 0.0, 0.0], [0.0, 0.5, 0.5], [0.5, 0.0, 0.5], [0.5, 0.5, 0.0], [0.5, 0.0, 0.0], [0.5, 0.5, 0.5], [0.0, 0.0, 0.5], [0.0, 0.5, 0.0]]",A,primitive->conventional (x sqrt2),BTE master (PhononDB/Carrete/npj/SciRep),,https://mdr.nims.go.jp/datasets/2d8de8a1-ca42-4e70-b0dd-7223034e028b,,PhononDB (Togo/NIMS MDR),https://mdr.nims.go.jp/datasets/2d8de8a1-ca42-4e70-b0dd-7223034e028b,"LTC-calc.log unit cell (PBEsol-relaxed), same file as kappa",mp-31451,True,stoichiometric,ZrCoBi
ZrCoBi,8.535,W/m/K,590.0,BTE,1,full BTE,1.0,,6.138706,216.0,F-43m,half-Heusler (C1b / MgAgAs),,"[""Co"", ""Co"", ""Co"", ""Co"", ""Zr"", ""Zr"", ""Zr"", ""Zr"", ""Bi"", ""Bi"", ""Bi"", ""Bi""]","[[0.25, 0.75, 0.75], [0.25, 0.25, 0.25], [0.75, 0.75, 0.25], [0.75, 0.25, 0.75], [0.0, 0.0, 0.0], [0.0, 0.5, 0.5], [0.5, 0.0, 0.5], [0.5, 0.5, 0.0], [0.5, 0.0, 0.0], [0.5, 0.5, 0.5], [0.0, 0.0, 0.5], [0.0, 0.5, 0.0]]",A,primitive->conventional (x sqrt2),BTE master (PhononDB/Carrete/npj/SciRep),,https://mdr.nims.go.jp/datasets/2d8de8a1-ca42-4e70-b0dd-7223034e028b,,PhononDB (Togo/NIMS MDR),https://mdr.nims.go.jp/datasets/2d8de8a1-ca42-4e70-b0dd-7223034e028b,"LTC-calc.log unit cell (PBEsol-relaxed), same file as kappa",mp-31451,True,stoichiometric,ZrCoBi
ZrCoBi,8.392,W/m/K,600.0,BTE,1,full BTE,1.0,,6.138706,216.0,F-43m,half-Heusler (C1b / MgAgAs),,"[""Co"", ""Co"", ""Co"", ""Co"", ""Zr"", ""Zr"", ""Zr"", ""Zr"", ""Bi"", ""Bi"", ""Bi"", ""Bi""]","[[0.25, 0.75, 0.75], [0.25, 0.25, 0.25], [0.75, 0.75, 0.25], [0.75, 0.25, 0.75], [0.0, 0.0, 0.0], [0.0, 0.5, 0.5], [0.5, 0.0, 0.5], [0.5, 0.5, 0.0], [0.5, 0.0, 0.0], [0.5, 0.5, 0.5], [0.0, 0.0, 0.5], [0.0, 0.5, 0.0]]",A,primitive->conventional (x sqrt2),BTE master (PhononDB/Carrete/npj/SciRep),,https://mdr.nims.go.jp/datasets/2d8de8a1-ca42-4e70-b0dd-7223034e028b,,PhononDB (Togo/NIMS MDR),https://mdr.nims.go.jp/datasets/2d8de8a1-ca42-4e70-b0dd-7223034e028b,"LTC-calc.log unit cell (PBEsol-relaxed), same file as kappa",mp-31451,True,stoichiometric,ZrCoBi
ZrCoBi,8.255,W/m/K,610.0,BTE,1,full BTE,1.0,,6.138706,216.0,F-43m,half-Heusler (C1b / MgAgAs),,"[""Co"", ""Co"", ""Co"", ""Co"", ""Zr"", ""Zr"", ""Zr"", ""Zr"", ""Bi"", ""Bi"", ""Bi"", ""Bi""]","[[0.25, 0.75, 0.75], [0.25, 0.25, 0.25], [0.75, 0.75, 0.25], [0.75, 0.25, 0.75], [0.0, 0.0, 0.0], [0.0, 0.5, 0.5], [0.5, 0.0, 0.5], [0.5, 0.5, 0.0], [0.5, 0.0, 0.0], [0.5, 0.5, 0.5], [0.0, 0.0, 0.5], [0.0, 0.5, 0.0]]",A,primitive->conventional (x sqrt2),BTE master (PhononDB/Carrete/npj/SciRep),,https://mdr.nims.go.jp/datasets/2d8de8a1-ca42-4e70-b0dd-7223034e028b,,PhononDB (Togo/NIMS MDR),https://mdr.nims.go.jp/datasets/2d8de8a1-ca42-4e70-b0dd-7223034e028b,"LTC-calc.log unit cell (PBEsol-relaxed), same file as kappa",mp-31451,True,stoichiometric,ZrCoBi
ZrCoBi,8.121,W/m/K,620.0,BTE,1,full BTE,1.0,,6.138706,216.0,F-43m,half-Heusler (C1b / MgAgAs),,"[""Co"", ""Co"", ""Co"", ""Co"", ""Zr"", ""Zr"", ""Zr"", ""Zr"", ""Bi"", ""Bi"", ""Bi"", ""Bi""]","[[0.25, 0.75, 0.75], [0.25, 0.25, 0.25], [0.75, 0.75, 0.25], [0.75, 0.25, 0.75], [0.0, 0.0, 0.0], [0.0, 0.5, 0.5], [0.5, 0.0, 0.5], [0.5, 0.5, 0.0], [0.5, 0.0, 0.0], [0.5, 0.5, 0.5], [0.0, 0.0, 0.5], [0.0, 0.5, 0.0]]",A,primitive->conventional (x sqrt2),BTE master (PhononDB/Carrete/npj/SciRep),,https://mdr.nims.go.jp/datasets/2d8de8a1-ca42-4e70-b0dd-7223034e028b,,PhononDB (Togo/NIMS MDR),https://mdr.nims.go.jp/datasets/2d8de8a1-ca42-4e70-b0dd-7223034e028b,"LTC-calc.log unit cell (PBEsol-relaxed), same file as kappa",mp-31451,True,stoichiometric,ZrCoBi
ZrCoBi,7.992,W/m/K,630.0,BTE,1,full BTE,1.0,,6.138706,216.0,F-43m,half-Heusler (C1b / MgAgAs),,"[""Co"", ""Co"", ""Co"", ""Co"", ""Zr"", ""Zr"", ""Zr"", ""Zr"", ""Bi"", ""Bi"", ""Bi"", ""Bi""]","[[0.25, 0.75, 0.75], [0.25, 0.25, 0.25], [0.75, 0.75, 0.25], [0.75, 0.25, 0.75], [0.0, 0.0, 0.0], [0.0, 0.5, 0.5], [0.5, 0.0, 0.5], [0.5, 0.5, 0.0], [0.5, 0.0, 0.0], [0.5, 0.5, 0.5], [0.0, 0.0, 0.5], [0.0, 0.5, 0.0]]",A,primitive->conventional (x sqrt2),BTE master (PhononDB/Carrete/npj/SciRep),,https://mdr.nims.go.jp/datasets/2d8de8a1-ca42-4e70-b0dd-7223034e028b,,PhononDB (Togo/NIMS MDR),https://mdr.nims.go.jp/datasets/2d8de8a1-ca42-4e70-b0dd-7223034e028b,"LTC-calc.log unit cell (PBEsol-relaxed), same file as kappa",mp-31451,True,stoichiometric,ZrCoBi
ZrCoBi,7.867,W/m/K,640.0,BTE,1,full BTE,1.0,,6.138706,216.0,F-43m,half-Heusler (C1b / MgAgAs),,"[""Co"", ""Co"", ""Co"", ""Co"", ""Zr"", ""Zr"", ""Zr"", ""Zr"", ""Bi"", ""Bi"", ""Bi"", ""Bi""]","[[0.25, 0.75, 0.75], [0.25, 0.25, 0.25], [0.75, 0.75, 0.25], [0.75, 0.25, 0.75], [0.0, 0.0, 0.0], [0.0, 0.5, 0.5], [0.5, 0.0, 0.5], [0.5, 0.5, 0.0], [0.5, 0.0, 0.0], [0.5, 0.5, 0.5], [0.0, 0.0, 0.5], [0.0, 0.5, 0.0]]",A,primitive->conventional (x sqrt2),BTE master (PhononDB/Carrete/npj/SciRep),,https://mdr.nims.go.jp/datasets/2d8de8a1-ca42-4e70-b0dd-7223034e028b,,PhononDB (Togo/NIMS MDR),https://mdr.nims.go.jp/datasets/2d8de8a1-ca42-4e70-b0dd-7223034e028b,"LTC-calc.log unit cell (PBEsol-relaxed), same file as kappa",mp-31451,True,stoichiometric,ZrCoBi
ZrCoBi,7.746,W/m/K,650.0,BTE,1,full BTE,1.0,,6.138706,216.0,F-43m,half-Heusler (C1b / MgAgAs),,"[""Co"", ""Co"", ""Co"", ""Co"", ""Zr"", ""Zr"", ""Zr"", ""Zr"", ""Bi"", ""Bi"", ""Bi"", ""Bi""]","[[0.25, 0.75, 0.75], [0.25, 0.25, 0.25], [0.75, 0.75, 0.25], [0.75, 0.25, 0.75], [0.0, 0.0, 0.0], [0.0, 0.5, 0.5], [0.5, 0.0, 0.5], [0.5, 0.5, 0.0], [0.5, 0.0, 0.0], [0.5, 0.5, 0.5], [0.0, 0.0, 0.5], [0.0, 0.5, 0.0]]",A,primitive->conventional (x sqrt2),BTE master (PhononDB/Carrete/npj/SciRep),,https://mdr.nims.go.jp/datasets/2d8de8a1-ca42-4e70-b0dd-7223034e028b,,PhononDB (Togo/NIMS MDR),https://mdr.nims.go.jp/datasets/2d8de8a1-ca42-4e70-b0dd-7223034e028b,"LTC-calc.log unit cell (PBEsol-relaxed), same file as kappa",mp-31451,True,stoichiometric,ZrCoBi
ZrCoBi,7.628,W/m/K,660.0,BTE,1,full BTE,1.0,,6.138706,216.0,F-43m,half-Heusler (C1b / MgAgAs),,"[""Co"", ""Co"", ""Co"", ""Co"", ""Zr"", ""Zr"", ""Zr"", ""Zr"", ""Bi"", ""Bi"", ""Bi"", ""Bi""]","[[0.25, 0.75, 0.75], [0.25, 0.25, 0.25], [0.75, 0.75, 0.25], [0.75, 0.25, 0.75], [0.0, 0.0, 0.0], [0.0, 0.5, 0.5], [0.5, 0.0, 0.5], [0.5, 0.5, 0.0], [0.5, 0.0, 0.0], [0.5, 0.5, 0.5], [0.0, 0.0, 0.5], [0.0, 0.5, 0.0]]",A,primitive->conventional (x sqrt2),BTE master (PhononDB/Carrete/npj/SciRep),,https://mdr.nims.go.jp/datasets/2d8de8a1-ca42-4e70-b0dd-7223034e028b,,PhononDB (Togo/NIMS MDR),https://mdr.nims.go.jp/datasets/2d8de8a1-ca42-4e70-b0dd-7223034e028b,"LTC-calc.log unit cell (PBEsol-relaxed), same file as kappa",mp-31451,True,stoichiometric,ZrCoBi
ZrCoBi,7.514,W/m/K,670.0,BTE,1,full BTE,1.0,,6.138706,216.0,F-43m,half-Heusler (C1b / MgAgAs),,"[""Co"", ""Co"", ""Co"", ""Co"", ""Zr"", ""Zr"", ""Zr"", ""Zr"", ""Bi"", ""Bi"", ""Bi"", ""Bi""]","[[0.25, 0.75, 0.75], [0.25, 0.25, 0.25], [0.75, 0.75, 0.25], [0.75, 0.25, 0.75], [0.0, 0.0, 0.0], [0.0, 0.5, 0.5], [0.5, 0.0, 0.5], [0.5, 0.5, 0.0], [0.5, 0.0, 0.0], [0.5, 0.5, 0.5], [0.0, 0.0, 0.5], [0.0, 0.5, 0.0]]",A,primitive->conventional (x sqrt2),BTE master (PhononDB/Carrete/npj/SciRep),,https://mdr.nims.go.jp/datasets/2d8de8a1-ca42-4e70-b0dd-7223034e028b,,PhononDB (Togo/NIMS MDR),https://mdr.nims.go.jp/datasets/2d8de8a1-ca42-4e70-b0dd-7223034e028b,"LTC-calc.log unit cell (PBEsol-relaxed), same file as kappa",mp-31451,True,stoichiometric,ZrCoBi
ZrCoBi,7.404,W/m/K,680.0,BTE,1,full BTE,1.0,,6.138706,216.0,F-43m,half-Heusler (C1b / MgAgAs),,"[""Co"", ""Co"", ""Co"", ""Co"", ""Zr"", ""Zr"", ""Zr"", ""Zr"", ""Bi"", ""Bi"", ""Bi"", ""Bi""]","[[0.25, 0.75, 0.75], [0.25, 0.25, 0.25], [0.75, 0.75, 0.25], [0.75, 0.25, 0.75], [0.0, 0.0, 0.0], [0.0, 0.5, 0.5], [0.5, 0.0, 0.5], [0.5, 0.5, 0.0], [0.5, 0.0, 0.0], [0.5, 0.5, 0.5], [0.0, 0.0, 0.5], [0.0, 0.5, 0.0]]",A,primitive->conventional (x sqrt2),BTE master (PhononDB/Carrete/npj/SciRep),,https://mdr.nims.go.jp/datasets/2d8de8a1-ca42-4e70-b0dd-7223034e028b,,PhononDB (Togo/NIMS MDR),https://mdr.nims.go.jp/datasets/2d8de8a1-ca42-4e70-b0dd-7223034e028b,"LTC-calc.log unit cell (PBEsol-relaxed), same file as kappa",mp-31451,True,stoichiometric,ZrCoBi
ZrCoBi,7.297,W/m/K,690.0,BTE,1,full BTE,1.0,,6.138706,216.0,F-43m,half-Heusler (C1b / MgAgAs),,"[""Co"", ""Co"", ""Co"", ""Co"", ""Zr"", ""Zr"", ""Zr"", ""Zr"", ""Bi"", ""Bi"", ""Bi"", ""Bi""]","[[0.25, 0.75, 0.75], [0.25, 0.25, 0.25], [0.75, 0.75, 0.25], [0.75, 0.25, 0.75], [0.0, 0.0, 0.0], [0.0, 0.5, 0.5], [0.5, 0.0, 0.5], [0.5, 0.5, 0.0], [0.5, 0.0, 0.0], [0.5, 0.5, 0.5], [0.0, 0.0, 0.5], [0.0, 0.5, 0.0]]",A,primitive->conventional (x sqrt2),BTE master (PhononDB/Carrete/npj/SciRep),,https://mdr.nims.go.jp/datasets/2d8de8a1-ca42-4e70-b0dd-7223034e028b,,PhononDB (Togo/NIMS MDR),https://mdr.nims.go.jp/datasets/2d8de8a1-ca42-4e70-b0dd-7223034e028b,"LTC-calc.log unit cell (PBEsol-relaxed), same file as kappa",mp-31451,True,stoichiometric,ZrCoBi
ZrCoBi,7.192,W/m/K,700.0,BTE,1,full BTE,1.0,,6.138706,216.0,F-43m,half-Heusler (C1b / MgAgAs),,"[""Co"", ""Co"", ""Co"", ""Co"", ""Zr"", ""Zr"", ""Zr"", ""Zr"", ""Bi"", ""Bi"", ""Bi"", ""Bi""]","[[0.25, 0.75, 0.75], [0.25, 0.25, 0.25], [0.75, 0.75, 0.25], [0.75, 0.25, 0.75], [0.0, 0.0, 0.0], [0.0, 0.5, 0.5], [0.5, 0.0, 0.5], [0.5, 0.5, 0.0], [0.5, 0.0, 0.0], [0.5, 0.5, 0.5], [0.0, 0.0, 0.5], [0.0, 0.5, 0.0]]",A,primitive->conventional (x sqrt2),BTE master (PhononDB/Carrete/npj/SciRep),,https://mdr.nims.go.jp/datasets/2d8de8a1-ca42-4e70-b0dd-7223034e028b,,PhononDB (Togo/NIMS MDR),https://mdr.nims.go.jp/datasets/2d8de8a1-ca42-4e70-b0dd-7223034e028b,"LTC-calc.log unit cell (PBEsol-relaxed), same file as kappa",mp-31451,True,stoichiometric,ZrCoBi
ZrCoBi,7.091,W/m/K,710.0,BTE,1,full BTE,1.0,,6.138706,216.0,F-43m,half-Heusler (C1b / MgAgAs),,"[""Co"", ""Co"", ""Co"", ""Co"", ""Zr"", ""Zr"", ""Zr"", ""Zr"", ""Bi"", ""Bi"", ""Bi"", ""Bi""]","[[0.25, 0.75, 0.75], [0.25, 0.25, 0.25], [0.75, 0.75, 0.25], [0.75, 0.25, 0.75], [0.0, 0.0, 0.0], [0.0, 0.5, 0.5], [0.5, 0.0, 0.5], [0.5, 0.5, 0.0], [0.5, 0.0, 0.0], [0.5, 0.5, 0.5], [0.0, 0.0, 0.5], [0.0, 0.5, 0.0]]",A,primitive->conventional (x sqrt2),BTE master (PhononDB/Carrete/npj/SciRep),,https://mdr.nims.go.jp/datasets/2d8de8a1-ca42-4e70-b0dd-7223034e028b,,PhononDB (Togo/NIMS MDR),https://mdr.nims.go.jp/datasets/2d8de8a1-ca42-4e70-b0dd-7223034e028b,"LTC-calc.log unit cell (PBEsol-relaxed), same file as kappa",mp-31451,True,stoichiometric,ZrCoBi
ZrCoBi,6.992,W/m/K,720.0,BTE,1,full BTE,1.0,,6.138706,216.0,F-43m,half-Heusler (C1b / MgAgAs),,"[""Co"", ""Co"", ""Co"", ""Co"", ""Zr"", ""Zr"", ""Zr"", ""Zr"", ""Bi"", ""Bi"", ""Bi"", ""Bi""]","[[0.25, 0.75, 0.75], [0.25, 0.25, 0.25], [0.75, 0.75, 0.25], [0.75, 0.25, 0.75], [0.0, 0.0, 0.0], [0.0, 0.5, 0.5], [0.5, 0.0, 0.5], [0.5, 0.5, 0.0], [0.5, 0.0, 0.0], [0.5, 0.5, 0.5], [0.0, 0.0, 0.5], [0.0, 0.5, 0.0]]",A,primitive->conventional (x sqrt2),BTE master (PhononDB/Carrete/npj/SciRep),,https://mdr.nims.go.jp/datasets/2d8de8a1-ca42-4e70-b0dd-7223034e028b,,PhononDB (Togo/NIMS MDR),https://mdr.nims.go.jp/datasets/2d8de8a1-ca42-4e70-b0dd-7223034e028b,"LTC-calc.log unit cell (PBEsol-relaxed), same file as kappa",mp-31451,True,stoichiometric,ZrCoBi
ZrCoBi,6.897,W/m/K,730.0,BTE,1,full BTE,1.0,,6.138706,216.0,F-43m,half-Heusler (C1b / MgAgAs),,"[""Co"", ""Co"", ""Co"", ""Co"", ""Zr"", ""Zr"", ""Zr"", ""Zr"", ""Bi"", ""Bi"", ""Bi"", ""Bi""]","[[0.25, 0.75, 0.75], [0.25, 0.25, 0.25], [0.75, 0.75, 0.25], [0.75, 0.25, 0.75], [0.0, 0.0, 0.0], [0.0, 0.5, 0.5], [0.5, 0.0, 0.5], [0.5, 0.5, 0.0], [0.5, 0.0, 0.0], [0.5, 0.5, 0.5], [0.0, 0.0, 0.5], [0.0, 0.5, 0.0]]",A,primitive->conventional (x sqrt2),BTE master (PhononDB/Carrete/npj/SciRep),,https://mdr.nims.go.jp/datasets/2d8de8a1-ca42-4e70-b0dd-7223034e028b,,PhononDB (Togo/NIMS MDR),https://mdr.nims.go.jp/datasets/2d8de8a1-ca42-4e70-b0dd-7223034e028b,"LTC-calc.log unit cell (PBEsol-relaxed), same file as kappa",mp-31451,True,stoichiometric,ZrCoBi
ZrCoBi,6.804,W/m/K,740.0,BTE,1,full BTE,1.0,,6.138706,216.0,F-43m,half-Heusler (C1b / MgAgAs),,"[""Co"", ""Co"", ""Co"", ""Co"", ""Zr"", ""Zr"", ""Zr"", ""Zr"", ""Bi"", ""Bi"", ""Bi"", ""Bi""]","[[0.25, 0.75, 0.75], [0.25, 0.25, 0.25], [0.75, 0.75, 0.25], [0.75, 0.25, 0.75], [0.0, 0.0, 0.0], [0.0, 0.5, 0.5], [0.5, 0.0, 0.5], [0.5, 0.5, 0.0], [0.5, 0.0, 0.0], [0.5, 0.5, 0.5], [0.0, 0.0, 0.5], [0.0, 0.5, 0.0]]",A,primitive->conventional (x sqrt2),BTE master (PhononDB/Carrete/npj/SciRep),,https://mdr.nims.go.jp/datasets/2d8de8a1-ca42-4e70-b0dd-7223034e028b,,PhononDB (Togo/NIMS MDR),https://mdr.nims.go.jp/datasets/2d8de8a1-ca42-4e70-b0dd-7223034e028b,"LTC-calc.log unit cell (PBEsol-relaxed), same file as kappa",mp-31451,True,stoichiometric,ZrCoBi
ZrCoBi,6.713,W/m/K,750.0,BTE,1,full BTE,1.0,,6.138706,216.0,F-43m,half-Heusler (C1b / MgAgAs),,"[""Co"", ""Co"", ""Co"", ""Co"", ""Zr"", ""Zr"", ""Zr"", ""Zr"", ""Bi"", ""Bi"", ""Bi"", ""Bi""]","[[0.25, 0.75, 0.75], [0.25, 0.25, 0.25], [0.75, 0.75, 0.25], [0.75, 0.25, 0.75], [0.0, 0.0, 0.0], [0.0, 0.5, 0.5], [0.5, 0.0, 0.5], [0.5, 0.5, 0.0], [0.5, 0.0, 0.0], [0.5, 0.5, 0.5], [0.0, 0.0, 0.5], [0.0, 0.5, 0.0]]",A,primitive->conventional (x sqrt2),BTE master (PhononDB/Carrete/npj/SciRep),,https://mdr.nims.go.jp/datasets/2d8de8a1-ca42-4e70-b0dd-7223034e028b,,PhononDB (Togo/NIMS MDR),https://mdr.nims.go.jp/datasets/2d8de8a1-ca42-4e70-b0dd-7223034e028b,"LTC-calc.log unit cell (PBEsol-relaxed), same file as kappa",mp-31451,True,stoichiometric,ZrCoBi
ZrCoBi,6.625,W/m/K,760.0,BTE,1,full BTE,1.0,,6.138706,216.0,F-43m,half-Heusler (C1b / MgAgAs),,"[""Co"", ""Co"", ""Co"", ""Co"", ""Zr"", ""Zr"", ""Zr"", ""Zr"", ""Bi"", ""Bi"", ""Bi"", ""Bi""]","[[0.25, 0.75, 0.75], [0.25, 0.25, 0.25], [0.75, 0.75, 0.25], [0.75, 0.25, 0.75], [0.0, 0.0, 0.0], [0.0, 0.5, 0.5], [0.5, 0.0, 0.5], [0.5, 0.5, 0.0], [0.5, 0.0, 0.0], [0.5, 0.5, 0.5], [0.0, 0.0, 0.5], [0.0, 0.5, 0.0]]",A,primitive->conventional (x sqrt2),BTE master (PhononDB/Carrete/npj/SciRep),,https://mdr.nims.go.jp/datasets/2d8de8a1-ca42-4e70-b0dd-7223034e028b,,PhononDB (Togo/NIMS MDR),https://mdr.nims.go.jp/datasets/2d8de8a1-ca42-4e70-b0dd-7223034e028b,"LTC-calc.log unit cell (PBEsol-relaxed), same file as kappa",mp-31451,True,stoichiometric,ZrCoBi
ZrCoBi,6.539,W/m/K,770.0,BTE,1,full BTE,1.0,,6.138706,216.0,F-43m,half-Heusler (C1b / MgAgAs),,"[""Co"", ""Co"", ""Co"", ""Co"", ""Zr"", ""Zr"", ""Zr"", ""Zr"", ""Bi"", ""Bi"", ""Bi"", ""Bi""]","[[0.25, 0.75, 0.75], [0.25, 0.25, 0.25], [0.75, 0.75, 0.25], [0.75, 0.25, 0.75], [0.0, 0.0, 0.0], [0.0, 0.5, 0.5], [0.5, 0.0, 0.5], [0.5, 0.5, 0.0], [0.5, 0.0, 0.0], [0.5, 0.5, 0.5], [0.0, 0.0, 0.5], [0.0, 0.5, 0.0]]",A,primitive->conventional (x sqrt2),BTE master (PhononDB/Carrete/npj/SciRep),,https://mdr.nims.go.jp/datasets/2d8de8a1-ca42-4e70-b0dd-7223034e028b,,PhononDB (Togo/NIMS MDR),https://mdr.nims.go.jp/datasets/2d8de8a1-ca42-4e70-b0dd-7223034e028b,"LTC-calc.log unit cell (PBEsol-relaxed), same file as kappa",mp-31451,True,stoichiometric,ZrCoBi
ZrCoBi,6.455,W/m/K,780.0,BTE,1,full BTE,1.0,,6.138706,216.0,F-43m,half-Heusler (C1b / MgAgAs),,"[""Co"", ""Co"", ""Co"", ""Co"", ""Zr"", ""Zr"", ""Zr"", ""Zr"", ""Bi"", ""Bi"", ""Bi"", ""Bi""]","[[0.25, 0.75, 0.75], [0.25, 0.25, 0.25], [0.75, 0.75, 0.25], [0.75, 0.25, 0.75], [0.0, 0.0, 0.0], [0.0, 0.5, 0.5], [0.5, 0.0, 0.5], [0.5, 0.5, 0.0], [0.5, 0.0, 0.0], [0.5, 0.5, 0.5], [0.0, 0.0, 0.5], [0.0, 0.5, 0.0]]",A,primitive->conventional (x sqrt2),BTE master (PhononDB/Carrete/npj/SciRep),,https://mdr.nims.go.jp/datasets/2d8de8a1-ca42-4e70-b0dd-7223034e028b,,PhononDB (Togo/NIMS MDR),https://mdr.nims.go.jp/datasets/2d8de8a1-ca42-4e70-b0dd-7223034e028b,"LTC-calc.log unit cell (PBEsol-relaxed), same file as kappa",mp-31451,True,stoichiometric,ZrCoBi
ZrCoBi,6.373,W/m/K,790.0,BTE,1,full BTE,1.0,,6.138706,216.0,F-43m,half-Heusler (C1b / MgAgAs),,"[""Co"", ""Co"", ""Co"", ""Co"", ""Zr"", ""Zr"", ""Zr"", ""Zr"", ""Bi"", ""Bi"", ""Bi"", ""Bi""]","[[0.25, 0.75, 0.75], [0.25, 0.25, 0.25], [0.75, 0.75, 0.25], [0.75, 0.25, 0.75], [0.0, 0.0, 0.0], [0.0, 0.5, 0.5], [0.5, 0.0, 0.5], [0.5, 0.5, 0.0], [0.5, 0.0, 0.0], [0.5, 0.5, 0.5], [0.0, 0.0, 0.5], [0.0, 0.5, 0.0]]",A,primitive->conventional (x sqrt2),BTE master (PhononDB/Carrete/npj/SciRep),,https://mdr.nims.go.jp/datasets/2d8de8a1-ca42-4e70-b0dd-7223034e028b,,PhononDB (Togo/NIMS MDR),https://mdr.nims.go.jp/datasets/2d8de8a1-ca42-4e70-b0dd-7223034e028b,"LTC-calc.log unit cell (PBEsol-relaxed), same file as kappa",mp-31451,True,stoichiometric,ZrCoBi
ZrCoBi,6.294,W/m/K,800.0,BTE,1,full BTE,1.0,,6.138706,216.0,F-43m,half-Heusler (C1b / MgAgAs),,"[""Co"", ""Co"", ""Co"", ""Co"", ""Zr"", ""Zr"", ""Zr"", ""Zr"", ""Bi"", ""Bi"", ""Bi"", ""Bi""]","[[0.25, 0.75, 0.75], [0.25, 0.25, 0.25], [0.75, 0.75, 0.25], [0.75, 0.25, 0.75], [0.0, 0.0, 0.0], [0.0, 0.5, 0.5], [0.5, 0.0, 0.5], [0.5, 0.5, 0.0], [0.5, 0.0, 0.0], [0.5, 0.5, 0.5], [0.0, 0.0, 0.5], [0.0, 0.5, 0.0]]",A,primitive->conventional (x sqrt2),BTE master (PhononDB/Carrete/npj/SciRep),,https://mdr.nims.go.jp/datasets/2d8de8a1-ca42-4e70-b0dd-7223034e028b,,PhononDB (Togo/NIMS MDR),https://mdr.nims.go.jp/datasets/2d8de8a1-ca42-4e70-b0dd-7223034e028b,"LTC-calc.log unit cell (PBEsol-relaxed), same file as kappa",mp-31451,True,stoichiometric,ZrCoBi
ZrCoBi,6.216,W/m/K,810.0,BTE,1,full BTE,1.0,,6.138706,216.0,F-43m,half-Heusler (C1b / MgAgAs),,"[""Co"", ""Co"", ""Co"", ""Co"", ""Zr"", ""Zr"", ""Zr"", ""Zr"", ""Bi"", ""Bi"", ""Bi"", ""Bi""]","[[0.25, 0.75, 0.75], [0.25, 0.25, 0.25], [0.75, 0.75, 0.25], [0.75, 0.25, 0.75], [0.0, 0.0, 0.0], [0.0, 0.5, 0.5], [0.5, 0.0, 0.5], [0.5, 0.5, 0.0], [0.5, 0.0, 0.0], [0.5, 0.5, 0.5], [0.0, 0.0, 0.5], [0.0, 0.5, 0.0]]",A,primitive->conventional (x sqrt2),BTE master (PhononDB/Carrete/npj/SciRep),,https://mdr.nims.go.jp/datasets/2d8de8a1-ca42-4e70-b0dd-7223034e028b,,PhononDB (Togo/NIMS MDR),https://mdr.nims.go.jp/datasets/2d8de8a1-ca42-4e70-b0dd-7223034e028b,"LTC-calc.log unit cell (PBEsol-relaxed), same file as kappa",mp-31451,True,stoichiometric,ZrCoBi
ZrCoBi,6.14,W/m/K,820.0,BTE,1,full BTE,1.0,,6.138706,216.0,F-43m,half-Heusler (C1b / MgAgAs),,"[""Co"", ""Co"", ""Co"", ""Co"", ""Zr"", ""Zr"", ""Zr"", ""Zr"", ""Bi"", ""Bi"", ""Bi"", ""Bi""]","[[0.25, 0.75, 0.75], [0.25, 0.25, 0.25], [0.75, 0.75, 0.25], [0.75, 0.25, 0.75], [0.0, 0.0, 0.0], [0.0, 0.5, 0.5], [0.5, 0.0, 0.5], [0.5, 0.5, 0.0], [0.5, 0.0, 0.0], [0.5, 0.5, 0.5], [0.0, 0.0, 0.5], [0.0, 0.5, 0.0]]",A,primitive->conventional (x sqrt2),BTE master (PhononDB/Carrete/npj/SciRep),,https://mdr.nims.go.jp/datasets/2d8de8a1-ca42-4e70-b0dd-7223034e028b,,PhononDB (Togo/NIMS MDR),https://mdr.nims.go.jp/datasets/2d8de8a1-ca42-4e70-b0dd-7223034e028b,"LTC-calc.log unit cell (PBEsol-relaxed), same file as kappa",mp-31451,True,stoichiometric,ZrCoBi
ZrCoBi,6.067,W/m/K,830.0,BTE,1,full BTE,1.0,,6.138706,216.0,F-43m,half-Heusler (C1b / MgAgAs),,"[""Co"", ""Co"", ""Co"", ""Co"", ""Zr"", ""Zr"", ""Zr"", ""Zr"", ""Bi"", ""Bi"", ""Bi"", ""Bi""]","[[0.25, 0.75, 0.75], [0.25, 0.25, 0.25], [0.75, 0.75, 0.25], [0.75, 0.25, 0.75], [0.0, 0.0, 0.0], [0.0, 0.5, 0.5], [0.5, 0.0, 0.5], [0.5, 0.5, 0.0], [0.5, 0.0, 0.0], [0.5, 0.5, 0.5], [0.0, 0.0, 0.5], [0.0, 0.5, 0.0]]",A,primitive->conventional (x sqrt2),BTE master (PhononDB/Carrete/npj/SciRep),,https://mdr.nims.go.jp/datasets/2d8de8a1-ca42-4e70-b0dd-7223034e028b,,PhononDB (Togo/NIMS MDR),https://mdr.nims.go.jp/datasets/2d8de8a1-ca42-4e70-b0dd-7223034e028b,"LTC-calc.log unit cell (PBEsol-relaxed), same file as kappa",mp-31451,True,stoichiometric,ZrCoBi
ZrCoBi,5.994,W/m/K,840.0,BTE,1,full BTE,1.0,,6.138706,216.0,F-43m,half-Heusler (C1b / MgAgAs),,"[""Co"", ""Co"", ""Co"", ""Co"", ""Zr"", ""Zr"", ""Zr"", ""Zr"", ""Bi"", ""Bi"", ""Bi"", ""Bi""]","[[0.25, 0.75, 0.75], [0.25, 0.25, 0.25], [0.75, 0.75, 0.25], [0.75, 0.25, 0.75], [0.0, 0.0, 0.0], [0.0, 0.5, 0.5], [0.5, 0.0, 0.5], [0.5, 0.5, 0.0], [0.5, 0.0, 0.0], [0.5, 0.5, 0.5], [0.0, 0.0, 0.5], [0.0, 0.5, 0.0]]",A,primitive->conventional (x sqrt2),BTE master (PhononDB/Carrete/npj/SciRep),,https://mdr.nims.go.jp/datasets/2d8de8a1-ca42-4e70-b0dd-7223034e028b,,PhononDB (Togo/NIMS MDR),https://mdr.nims.go.jp/datasets/2d8de8a1-ca42-4e70-b0dd-7223034e028b,"LTC-calc.log unit cell (PBEsol-relaxed), same file as kappa",mp-31451,True,stoichiometric,ZrCoBi
ZrCoBi,5.924,W/m/K,850.0,BTE,1,full BTE,1.0,,6.138706,216.0,F-43m,half-Heusler (C1b / MgAgAs),,"[""Co"", ""Co"", ""Co"", ""Co"", ""Zr"", ""Zr"", ""Zr"", ""Zr"", ""Bi"", ""Bi"", ""Bi"", ""Bi""]","[[0.25, 0.75, 0.75], [0.25, 0.25, 0.25], [0.75, 0.75, 0.25], [0.75, 0.25, 0.75], [0.0, 0.0, 0.0], [0.0, 0.5, 0.5], [0.5, 0.0, 0.5], [0.5, 0.5, 0.0], [0.5, 0.0, 0.0], [0.5, 0.5, 0.5], [0.0, 0.0, 0.5], [0.0, 0.5, 0.0]]",A,primitive->conventional (x sqrt2),BTE master (PhononDB/Carrete/npj/SciRep),,https://mdr.nims.go.jp/datasets/2d8de8a1-ca42-4e70-b0dd-7223034e028b,,PhononDB (Togo/NIMS MDR),https://mdr.nims.go.jp/datasets/2d8de8a1-ca42-4e70-b0dd-7223034e028b,"LTC-calc.log unit cell (PBEsol-relaxed), same file as kappa",mp-31451,True,stoichiometric,ZrCoBi
ZrCoBi,5.855,W/m/K,860.0,BTE,1,full BTE,1.0,,6.138706,216.0,F-43m,half-Heusler (C1b / MgAgAs),,"[""Co"", ""Co"", ""Co"", ""Co"", ""Zr"", ""Zr"", ""Zr"", ""Zr"", ""Bi"", ""Bi"", ""Bi"", ""Bi""]","[[0.25, 0.75, 0.75], [0.25, 0.25, 0.25], [0.75, 0.75, 0.25], [0.75, 0.25, 0.75], [0.0, 0.0, 0.0], [0.0, 0.5, 0.5], [0.5, 0.0, 0.5], [0.5, 0.5, 0.0], [0.5, 0.0, 0.0], [0.5, 0.5, 0.5], [0.0, 0.0, 0.5], [0.0, 0.5, 0.0]]",A,primitive->conventional (x sqrt2),BTE master (PhononDB/Carrete/npj/SciRep),,https://mdr.nims.go.jp/datasets/2d8de8a1-ca42-4e70-b0dd-7223034e028b,,PhononDB (Togo/NIMS MDR),https://mdr.nims.go.jp/datasets/2d8de8a1-ca42-4e70-b0dd-7223034e028b,"LTC-calc.log unit cell (PBEsol-relaxed), same file as kappa",mp-31451,True,stoichiometric,ZrCoBi
ZrCoBi,5.788,W/m/K,870.0,BTE,1,full BTE,1.0,,6.138706,216.0,F-43m,half-Heusler (C1b / MgAgAs),,"[""Co"", ""Co"", ""Co"", ""Co"", ""Zr"", ""Zr"", ""Zr"", ""Zr"", ""Bi"", ""Bi"", ""Bi"", ""Bi""]","[[0.25, 0.75, 0.75], [0.25, 0.25, 0.25], [0.75, 0.75, 0.25], [0.75, 0.25, 0.75], [0.0, 0.0, 0.0], [0.0, 0.5, 0.5], [0.5, 0.0, 0.5], [0.5, 0.5, 0.0], [0.5, 0.0, 0.0], [0.5, 0.5, 0.5], [0.0, 0.0, 0.5], [0.0, 0.5, 0.0]]",A,primitive->conventional (x sqrt2),BTE master (PhononDB/Carrete/npj/SciRep),,https://mdr.nims.go.jp/datasets/2d8de8a1-ca42-4e70-b0dd-7223034e028b,,PhononDB (Togo/NIMS MDR),https://mdr.nims.go.jp/datasets/2d8de8a1-ca42-4e70-b0dd-7223034e028b,"LTC-calc.log unit cell (PBEsol-relaxed), same file as kappa",mp-31451,True,stoichiometric,ZrCoBi
ZrCoBi,5.722,W/m/K,880.0,BTE,1,full BTE,1.0,,6.138706,216.0,F-43m,half-Heusler (C1b / MgAgAs),,"[""Co"", ""Co"", ""Co"", ""Co"", ""Zr"", ""Zr"", ""Zr"", ""Zr"", ""Bi"", ""Bi"", ""Bi"", ""Bi""]","[[0.25, 0.75, 0.75], [0.25, 0.25, 0.25], [0.75, 0.75, 0.25], [0.75, 0.25, 0.75], [0.0, 0.0, 0.0], [0.0, 0.5, 0.5], [0.5, 0.0, 0.5], [0.5, 0.5, 0.0], [0.5, 0.0, 0.0], [0.5, 0.5, 0.5], [0.0, 0.0, 0.5], [0.0, 0.5, 0.0]]",A,primitive->conventional (x sqrt2),BTE master (PhononDB/Carrete/npj/SciRep),,https://mdr.nims.go.jp/datasets/2d8de8a1-ca42-4e70-b0dd-7223034e028b,,PhononDB (Togo/NIMS MDR),https://mdr.nims.go.jp/datasets/2d8de8a1-ca42-4e70-b0dd-7223034e028b,"LTC-calc.log unit cell (PBEsol-relaxed), same file as kappa",mp-31451,True,stoichiometric,ZrCoBi
ZrCoBi,5.658,W/m/K,890.0,BTE,1,full BTE,1.0,,6.138706,216.0,F-43m,half-Heusler (C1b / MgAgAs),,"[""Co"", ""Co"", ""Co"", ""Co"", ""Zr"", ""Zr"", ""Zr"", ""Zr"", ""Bi"", ""Bi"", ""Bi"", ""Bi""]","[[0.25, 0.75, 0.75], [0.25, 0.25, 0.25], [0.75, 0.75, 0.25], [0.75, 0.25, 0.75], [0.0, 0.0, 0.0], [0.0, 0.5, 0.5], [0.5, 0.0, 0.5], [0.5, 0.5, 0.0], [0.5, 0.0, 0.0], [0.5, 0.5, 0.5], [0.0, 0.0, 0.5], [0.0, 0.5, 0.0]]",A,primitive->conventional (x sqrt2),BTE master (PhononDB/Carrete/npj/SciRep),,https://mdr.nims.go.jp/datasets/2d8de8a1-ca42-4e70-b0dd-7223034e028b,,PhononDB (Togo/NIMS MDR),https://mdr.nims.go.jp/datasets/2d8de8a1-ca42-4e70-b0dd-7223034e028b,"LTC-calc.log unit cell (PBEsol-relaxed), same file as kappa",mp-31451,True,stoichiometric,ZrCoBi
ZrCoBi,5.595,W/m/K,900.0,BTE,1,full BTE,1.0,,6.138706,216.0,F-43m,half-Heusler (C1b / MgAgAs),,"[""Co"", ""Co"", ""Co"", ""Co"", ""Zr"", ""Zr"", ""Zr"", ""Zr"", ""Bi"", ""Bi"", ""Bi"", ""Bi""]","[[0.25, 0.75, 0.75], [0.25, 0.25, 0.25], [0.75, 0.75, 0.25], [0.75, 0.25, 0.75], [0.0, 0.0, 0.0], [0.0, 0.5, 0.5], [0.5, 0.0, 0.5], [0.5, 0.5, 0.0], [0.5, 0.0, 0.0], [0.5, 0.5, 0.5], [0.0, 0.0, 0.5], [0.0, 0.5, 0.0]]",A,primitive->conventional (x sqrt2),BTE master (PhononDB/Carrete/npj/SciRep),,https://mdr.nims.go.jp/datasets/2d8de8a1-ca42-4e70-b0dd-7223034e028b,,PhononDB (Togo/NIMS MDR),https://mdr.nims.go.jp/datasets/2d8de8a1-ca42-4e70-b0dd-7223034e028b,"LTC-calc.log unit cell (PBEsol-relaxed), same file as kappa",mp-31451,True,stoichiometric,ZrCoBi
ZrCoBi,5.534,W/m/K,910.0,BTE,1,full BTE,1.0,,6.138706,216.0,F-43m,half-Heusler (C1b / MgAgAs),,"[""Co"", ""Co"", ""Co"", ""Co"", ""Zr"", ""Zr"", ""Zr"", ""Zr"", ""Bi"", ""Bi"", ""Bi"", ""Bi""]","[[0.25, 0.75, 0.75], [0.25, 0.25, 0.25], [0.75, 0.75, 0.25], [0.75, 0.25, 0.75], [0.0, 0.0, 0.0], [0.0, 0.5, 0.5], [0.5, 0.0, 0.5], [0.5, 0.5, 0.0], [0.5, 0.0, 0.0], [0.5, 0.5, 0.5], [0.0, 0.0, 0.5], [0.0, 0.5, 0.0]]",A,primitive->conventional (x sqrt2),BTE master (PhononDB/Carrete/npj/SciRep),,https://mdr.nims.go.jp/datasets/2d8de8a1-ca42-4e70-b0dd-7223034e028b,,PhononDB (Togo/NIMS MDR),https://mdr.nims.go.jp/datasets/2d8de8a1-ca42-4e70-b0dd-7223034e028b,"LTC-calc.log unit cell (PBEsol-relaxed), same file as kappa",mp-31451,True,stoichiometric,ZrCoBi
ZrCoBi,5.474,W/m/K,920.0,BTE,1,full BTE,1.0,,6.138706,216.0,F-43m,half-Heusler (C1b / MgAgAs),,"[""Co"", ""Co"", ""Co"", ""Co"", ""Zr"", ""Zr"", ""Zr"", ""Zr"", ""Bi"", ""Bi"", ""Bi"", ""Bi""]","[[0.25, 0.75, 0.75], [0.25, 0.25, 0.25], [0.75, 0.75, 0.25], [0.75, 0.25, 0.75], [0.0, 0.0, 0.0], [0.0, 0.5, 0.5], [0.5, 0.0, 0.5], [0.5, 0.5, 0.0], [0.5, 0.0, 0.0], [0.5, 0.5, 0.5], [0.0, 0.0, 0.5], [0.0, 0.5, 0.0]]",A,primitive->conventional (x sqrt2),BTE master (PhononDB/Carrete/npj/SciRep),,https://mdr.nims.go.jp/datasets/2d8de8a1-ca42-4e70-b0dd-7223034e028b,,PhononDB (Togo/NIMS MDR),https://mdr.nims.go.jp/datasets/2d8de8a1-ca42-4e70-b0dd-7223034e028b,"LTC-calc.log unit cell (PBEsol-relaxed), same file as kappa",mp-31451,True,stoichiometric,ZrCoBi
ZrCoBi,5.415,W/m/K,930.0,BTE,1,full BTE,1.0,,6.138706,216.0,F-43m,half-Heusler (C1b / MgAgAs),,"[""Co"", ""Co"", ""Co"", ""Co"", ""Zr"", ""Zr"", ""Zr"", ""Zr"", ""Bi"", ""Bi"", ""Bi"", ""Bi""]","[[0.25, 0.75, 0.75], [0.25, 0.25, 0.25], [0.75, 0.75, 0.25], [0.75, 0.25, 0.75], [0.0, 0.0, 0.0], [0.0, 0.5, 0.5], [0.5, 0.0, 0.5], [0.5, 0.5, 0.0], [0.5, 0.0, 0.0], [0.5, 0.5, 0.5], [0.0, 0.0, 0.5], [0.0, 0.5, 0.0]]",A,primitive->conventional (x sqrt2),BTE master (PhononDB/Carrete/npj/SciRep),,https://mdr.nims.go.jp/datasets/2d8de8a1-ca42-4e70-b0dd-7223034e028b,,PhononDB (Togo/NIMS MDR),https://mdr.nims.go.jp/datasets/2d8de8a1-ca42-4e70-b0dd-7223034e028b,"LTC-calc.log unit cell (PBEsol-relaxed), same file as kappa",mp-31451,True,stoichiometric,ZrCoBi
ZrCoBi,5.358,W/m/K,940.0,BTE,1,full BTE,1.0,,6.138706,216.0,F-43m,half-Heusler (C1b / MgAgAs),,"[""Co"", ""Co"", ""Co"", ""Co"", ""Zr"", ""Zr"", ""Zr"", ""Zr"", ""Bi"", ""Bi"", ""Bi"", ""Bi""]","[[0.25, 0.75, 0.75], [0.25, 0.25, 0.25], [0.75, 0.75, 0.25], [0.75, 0.25, 0.75], [0.0, 0.0, 0.0], [0.0, 0.5, 0.5], [0.5, 0.0, 0.5], [0.5, 0.5, 0.0], [0.5, 0.0, 0.0], [0.5, 0.5, 0.5], [0.0, 0.0, 0.5], [0.0, 0.5, 0.0]]",A,primitive->conventional (x sqrt2),BTE master (PhononDB/Carrete/npj/SciRep),,https://mdr.nims.go.jp/datasets/2d8de8a1-ca42-4e70-b0dd-7223034e028b,,PhononDB (Togo/NIMS MDR),https://mdr.nims.go.jp/datasets/2d8de8a1-ca42-4e70-b0dd-7223034e028b,"LTC-calc.log unit cell (PBEsol-relaxed), same file as kappa",mp-31451,True,stoichiometric,ZrCoBi
ZrCoBi,5.301,W/m/K,950.0,BTE,1,full BTE,1.0,,6.138706,216.0,F-43m,half-Heusler (C1b / MgAgAs),,"[""Co"", ""Co"", ""Co"", ""Co"", ""Zr"", ""Zr"", ""Zr"", ""Zr"", ""Bi"", ""Bi"", ""Bi"", ""Bi""]","[[0.25, 0.75, 0.75], [0.25, 0.25, 0.25], [0.75, 0.75, 0.25], [0.75, 0.25, 0.75], [0.0, 0.0, 0.0], [0.0, 0.5, 0.5], [0.5, 0.0, 0.5], [0.5, 0.5, 0.0], [0.5, 0.0, 0.0], [0.5, 0.5, 0.5], [0.0, 0.0, 0.5], [0.0, 0.5, 0.0]]",A,primitive->conventional (x sqrt2),BTE master (PhononDB/Carrete/npj/SciRep),,https://mdr.nims.go.jp/datasets/2d8de8a1-ca42-4e70-b0dd-7223034e028b,,PhononDB (Togo/NIMS MDR),https://mdr.nims.go.jp/datasets/2d8de8a1-ca42-4e70-b0dd-7223034e028b,"LTC-calc.log unit cell (PBEsol-relaxed), same file as kappa",mp-31451,True,stoichiometric,ZrCoBi
ZrCoBi,5.246,W/m/K,960.0,BTE,1,full BTE,1.0,,6.138706,216.0,F-43m,half-Heusler (C1b / MgAgAs),,"[""Co"", ""Co"", ""Co"", ""Co"", ""Zr"", ""Zr"", ""Zr"", ""Zr"", ""Bi"", ""Bi"", ""Bi"", ""Bi""]","[[0.25, 0.75, 0.75], [0.25, 0.25, 0.25], [0.75, 0.75, 0.25], [0.75, 0.25, 0.75], [0.0, 0.0, 0.0], [0.0, 0.5, 0.5], [0.5, 0.0, 0.5], [0.5, 0.5, 0.0], [0.5, 0.0, 0.0], [0.5, 0.5, 0.5], [0.0, 0.0, 0.5], [0.0, 0.5, 0.0]]",A,primitive->conventional (x sqrt2),BTE master (PhononDB/Carrete/npj/SciRep),,https://mdr.nims.go.jp/datasets/2d8de8a1-ca42-4e70-b0dd-7223034e028b,,PhononDB (Togo/NIMS MDR),https://mdr.nims.go.jp/datasets/2d8de8a1-ca42-4e70-b0dd-7223034e028b,"LTC-calc.log unit cell (PBEsol-relaxed), same file as kappa",mp-31451,True,stoichiometric,ZrCoBi
ZrCoBi,5.192,W/m/K,970.0,BTE,1,full BTE,1.0,,6.138706,216.0,F-43m,half-Heusler (C1b / MgAgAs),,"[""Co"", ""Co"", ""Co"", ""Co"", ""Zr"", ""Zr"", ""Zr"", ""Zr"", ""Bi"", ""Bi"", ""Bi"", ""Bi""]","[[0.25, 0.75, 0.75], [0.25, 0.25, 0.25], [0.75, 0.75, 0.25], [0.75, 0.25, 0.75], [0.0, 0.0, 0.0], [0.0, 0.5, 0.5], [0.5, 0.0, 0.5], [0.5, 0.5, 0.0], [0.5, 0.0, 0.0], [0.5, 0.5, 0.5], [0.0, 0.0, 0.5], [0.0, 0.5, 0.0]]",A,primitive->conventional (x sqrt2),BTE master (PhononDB/Carrete/npj/SciRep),,https://mdr.nims.go.jp/datasets/2d8de8a1-ca42-4e70-b0dd-7223034e028b,,PhononDB (Togo/NIMS MDR),https://mdr.nims.go.jp/datasets/2d8de8a1-ca42-4e70-b0dd-7223034e028b,"LTC-calc.log unit cell (PBEsol-relaxed), same file as kappa",mp-31451,True,stoichiometric,ZrCoBi
ZrCoBi,5.14,W/m/K,980.0,BTE,1,full BTE,1.0,,6.138706,216.0,F-43m,half-Heusler (C1b / MgAgAs),,"[""Co"", ""Co"", ""Co"", ""Co"", ""Zr"", ""Zr"", ""Zr"", ""Zr"", ""Bi"", ""Bi"", ""Bi"", ""Bi""]","[[0.25, 0.75, 0.75], [0.25, 0.25, 0.25], [0.75, 0.75, 0.25], [0.75, 0.25, 0.75], [0.0, 0.0, 0.0], [0.0, 0.5, 0.5], [0.5, 0.0, 0.5], [0.5, 0.5, 0.0], [0.5, 0.0, 0.0], [0.5, 0.5, 0.5], [0.0, 0.0, 0.5], [0.0, 0.5, 0.0]]",A,primitive->conventional (x sqrt2),BTE master (PhononDB/Carrete/npj/SciRep),,https://mdr.nims.go.jp/datasets/2d8de8a1-ca42-4e70-b0dd-7223034e028b,,PhononDB (Togo/NIMS MDR),https://mdr.nims.go.jp/datasets/2d8de8a1-ca42-4e70-b0dd-7223034e028b,"LTC-calc.log unit cell (PBEsol-relaxed), same file as kappa",mp-31451,True,stoichiometric,ZrCoBi
ZrCoBi,5.088,W/m/K,990.0,BTE,1,full BTE,1.0,,6.138706,216.0,F-43m,half-Heusler (C1b / MgAgAs),,"[""Co"", ""Co"", ""Co"", ""Co"", ""Zr"", ""Zr"", ""Zr"", ""Zr"", ""Bi"", ""Bi"", ""Bi"", ""Bi""]","[[0.25, 0.75, 0.75], [0.25, 0.25, 0.25], [0.75, 0.75, 0.25], [0.75, 0.25, 0.75], [0.0, 0.0, 0.0], [0.0, 0.5, 0.5], [0.5, 0.0, 0.5], [0.5, 0.5, 0.0], [0.5, 0.0, 0.0], [0.5, 0.5, 0.5], [0.0, 0.0, 0.5], [0.0, 0.5, 0.0]]",A,primitive->conventional (x sqrt2),BTE master (PhononDB/Carrete/npj/SciRep),,https://mdr.nims.go.jp/datasets/2d8de8a1-ca42-4e70-b0dd-7223034e028b,,PhononDB (Togo/NIMS MDR),https://mdr.nims.go.jp/datasets/2d8de8a1-ca42-4e70-b0dd-7223034e028b,"LTC-calc.log unit cell (PBEsol-relaxed), same file as kappa",mp-31451,True,stoichiometric,ZrCoBi
ZrCoBi,5.037,W/m/K,1000.0,BTE,1,full BTE,1.0,,6.138706,216.0,F-43m,half-Heusler (C1b / MgAgAs),,"[""Co"", ""Co"", ""Co"", ""Co"", ""Zr"", ""Zr"", ""Zr"", ""Zr"", ""Bi"", ""Bi"", ""Bi"", ""Bi""]","[[0.25, 0.75, 0.75], [0.25, 0.25, 0.25], [0.75, 0.75, 0.25], [0.75, 0.25, 0.75], [0.0, 0.0, 0.0], [0.0, 0.5, 0.5], [0.5, 0.0, 0.5], [0.5, 0.5, 0.0], [0.5, 0.0, 0.0], [0.5, 0.5, 0.5], [0.0, 0.0, 0.5], [0.0, 0.5, 0.0]]",A,primitive->conventional (x sqrt2),BTE master (PhononDB/Carrete/npj/SciRep),,https://mdr.nims.go.jp/datasets/2d8de8a1-ca42-4e70-b0dd-7223034e028b,,PhononDB (Togo/NIMS MDR),https://mdr.nims.go.jp/datasets/2d8de8a1-ca42-4e70-b0dd-7223034e028b,"LTC-calc.log unit cell (PBEsol-relaxed), same file as kappa",mp-31451,True,stoichiometric,ZrCoBi
ZrCoP,30.713,W/m/K,300.0,"semi-empirical (Slack / Debye-Callaway-type, NOT BTE)",1,full BTE,1.0,,5.61,216.0,F-43m,half Heusler (C1_b / MgAgAs),CAB,,,B,conventional,repository mining,10.48550/arXiv.2501.11644,https://github.com/ertekin-research-group/halfheusler-space/blob/main/HH_overview.csv,,repository mining,https://github.com/AMRL-2018/MachineLearning_Half_Heusler/blob/master/data/halfHeusler.csv,"alatt column (AFLOW T0003 half-Heusler relaxed lattice constant, same table as kappa)",AMRL-2018/MachineLearning_Half_Heusler data/halfHeusler.csv | AFLOW Co1P1Zr1.T0003.CAB,True,stoichiometric,ZrCoP
ZrCoSb,25.0,W/m/K,300.0,BTE,1,full BTE,1.0,,6.105,216.0,F-43m,T0003.CAB,,"[""Co"", ""Sb"", ""Zr""]","[[0.75, 0.75, 0.75], [0, 0, 0], [0.5, 0.5, 0.5]]",A,primitive->conventional (x sqrt2),BTE master (PhononDB/Carrete/npj/SciRep),10.1103/PhysRevX.4.011019,https://doi.org/10.1103/PhysRevX.4.011019,,Carrete PRX 4:011019 (2014),https://doi.org/10.1103/PhysRevX.4.011019,AFLOW aflow:be258713e260b2e9 (aflowlib.duke.edu:AFLOWDATA/LIB3_WEB/CoSbZr_sv/T0003.CAB) - lowest-enthalpy F-43m 3-atom entry; AFLOW is the structure source used by Carrete et al.,"Carrete et al. PRX 4, 011019 (2014), Table III, compound CoSbZr",True,stoichiometric,ZrCoSb
ZrCoSb,24.4,W/m/K,300.0,BTE-approx,1,full BTE,1.0,,6.105,216.0,F-43m,T0003.CAB,,"[""Co"", ""Sb"", ""Zr""]","[[0.75, 0.75, 0.75], [0, 0, 0], [0.5, 0.5, 0.5]]",A,primitive->conventional (x sqrt2),BTE master (PhononDB/Carrete/npj/SciRep),10.1103/PhysRevX.4.011019,https://doi.org/10.1103/PhysRevX.4.011019,,Carrete PRX 4:011019 (2014),https://doi.org/10.1103/PhysRevX.4.011019,AFLOW aflow:be258713e260b2e9 (aflowlib.duke.edu:AFLOWDATA/LIB3_WEB/CoSbZr_sv/T0003.CAB) - lowest-enthalpy F-43m 3-atom entry; AFLOW is the structure source used by Carrete et al.,"Carrete et al. PRX 4, 011019 (2014), Table III, compound CoSbZr",True,stoichiometric,ZrCoSb
ZrCoSb,17.458,W/m/K,300.0,"semi-empirical (Slack / Debye-Callaway-type, NOT BTE)",1,full BTE,1.0,,6.105,216.0,F-43m,T0003.CAB,,"[""Co"", ""Sb"", ""Zr""]","[[0.75, 0.75, 0.75], [0, 0, 0], [0.5, 0.5, 0.5]]",A,primitive->conventional (x sqrt2),repository mining,10.48550/arXiv.2501.11644,https://github.com/ertekin-research-group/halfheusler-space/blob/main/HH_overview.csv,,Carrete PRX 4:011019 (2014),https://doi.org/10.1103/PhysRevX.4.011019,AFLOW aflow:be258713e260b2e9 (aflowlib.duke.edu:AFLOWDATA/LIB3_WEB/CoSbZr_sv/T0003.CAB) - lowest-enthalpy F-43m 3-atom entry; AFLOW is the structure source used by Carrete et al.,"Carrete et al. PRX 4, 011019 (2014), Table III, compound CoSbZr",True,stoichiometric,ZrCoSb
ZrCoSb,23.0,W/m/K,300.0,ShengBTE (BTE),1,full BTE,1.0,,6.105,216.0,F-43m,T0003.CAB,,"[""Co"", ""Sb"", ""Zr""]","[[0.75, 0.75, 0.75], [0, 0, 0], [0.5, 0.5, 0.5]]",A,primitive->conventional (x sqrt2),"paper mining (PDF, batch 2)",10.1021/acsami.1c15955,,Table 1,Carrete PRX 4:011019 (2014),https://doi.org/10.1103/PhysRevX.4.011019,AFLOW aflow:be258713e260b2e9 (aflowlib.duke.edu:AFLOWDATA/LIB3_WEB/CoSbZr_sv/T0003.CAB) - lowest-enthalpy F-43m 3-atom entry; AFLOW is the structure source used by Carrete et al.,"Carrete et al. PRX 4, 011019 (2014), Table III, compound CoSbZr",True,stoichiometric,ZrCoSb
ZrCoSb,20.999,W/m/K,300.0,ShengBTE,1,full BTE,1.0,,6.105,216.0,F-43m,T0003.CAB,,"[""Co"", ""Sb"", ""Zr""]","[[0.75, 0.75, 0.75], [0, 0, 0], [0.5, 0.5, 0.5]]",A,primitive->conventional (x sqrt2),"paper mining (PDF, batch 2)",10.1038/s41524-023-00974-0,,Supplementary Table 4,Carrete PRX 4:011019 (2014),https://doi.org/10.1103/PhysRevX.4.011019,AFLOW aflow:be258713e260b2e9 (aflowlib.duke.edu:AFLOWDATA/LIB3_WEB/CoSbZr_sv/T0003.CAB) - lowest-enthalpy F-43m 3-atom entry; AFLOW is the structure source used by Carrete et al.,"Carrete et al. PRX 4, 011019 (2014), Table III, compound CoSbZr",True,stoichiometric,ZrCoSb
ZrCoSb,21.1,W/m/K,300.0,ShengBTE,1,full BTE,1.0,,6.105,216.0,F-43m,T0003.CAB,,"[""Co"", ""Sb"", ""Zr""]","[[0.75, 0.75, 0.75], [0, 0, 0], [0.5, 0.5, 0.5]]",A,primitive->conventional (x sqrt2),"paper mining (PDF, batch 2)",10.1038/s41524-023-00974-0,,Supplementary Table 4,Carrete PRX 4:011019 (2014),https://doi.org/10.1103/PhysRevX.4.011019,AFLOW aflow:be258713e260b2e9 (aflowlib.duke.edu:AFLOWDATA/LIB3_WEB/CoSbZr_sv/T0003.CAB) - lowest-enthalpy F-43m 3-atom entry; AFLOW is the structure source used by Carrete et al.,"Carrete et al. PRX 4, 011019 (2014), Table III, compound CoSbZr",True,stoichiometric,ZrCoSb
ZrCoSb,23.0,W/m/K,300.0,ShengBTE (BTE),1,full BTE,1.0,,6.105,216.0,F-43m,T0003.CAB,,"[""Co"", ""Sb"", ""Zr""]","[[0.75, 0.75, 0.75], [0, 0, 0], [0.5, 0.5, 0.5]]",A,primitive->conventional (x sqrt2),"paper mining (PDF, batch 2)",arxiv:2111.00186v1,,Table 1,Carrete PRX 4:011019 (2014),https://doi.org/10.1103/PhysRevX.4.011019,AFLOW aflow:be258713e260b2e9 (aflowlib.duke.edu:AFLOWDATA/LIB3_WEB/CoSbZr_sv/T0003.CAB) - lowest-enthalpy F-43m 3-atom entry; AFLOW is the structure source used by Carrete et al.,"Carrete et al. PRX 4, 011019 (2014), Table III, compound CoSbZr",True,stoichiometric,ZrCoSb
ZrCoSb,14.29,W/m/K,500.0,BTE (TDEP),1,full BTE,1.0,,6.105,216.0,F-43m,T0003.CAB,,"[""Co"", ""Sb"", ""Zr""]","[[0.75, 0.75, 0.75], [0, 0, 0], [0.5, 0.5, 0.5]]",A,primitive->conventional (x sqrt2),paper mining,10.1016/j.commatsci.2021.110938,https://arxiv.org/abs/2107.03735,"Appendix A, Table A.1 (arXiv:2107.03735, p.17) - DFT value only; parenthetical ML predictions excluded",Carrete PRX 4:011019 (2014),https://doi.org/10.1103/PhysRevX.4.011019,AFLOW aflow:be258713e260b2e9 (aflowlib.duke.edu:AFLOWDATA/LIB3_WEB/CoSbZr_sv/T0003.CAB) - lowest-enthalpy F-43m 3-atom entry; AFLOW is the structure source used by Carrete et al.,"Carrete et al. PRX 4, 011019 (2014), Table III, compound CoSbZr",True,stoichiometric,ZrCoSb
