Repository: Shivamrandive747/Thermalconductivity_prediction

# Calibrating first-principles lattice thermal conductivity to experiment

**A curated half-Heusler dataset and a validated transfer function.**

Published first-principles transport calculations of lattice thermal conductivity exceed what
laboratories measure for the same compound by a **median factor of 1.55**. That offset is regular
enough to be removed in closed form:

$$\kappa_L^{\mathrm{expt}}(T) \;=\; \kappa_L^{\mathrm{BTE}}(T)\;\min\!\left[c\left(\tfrac{T}{300}\right)^{p},\,1\right],
\qquad c = 0.51,\quad p = 0.80$$

Inside a domain of applicability declared before the validation set was scored, this places

File: data/Target_Materials/HEUSLER_KAPPA_TRAINING_SET.csv (part 166 of 192)
formula,kappa_L,kappa_units,temperature_K,method,method_tier,tier_name,weight,kappa_basis,struct_a_A,struct_spacegroup,struct_sg_symbol,struct_prototype,struct_site_ordering,struct_species,struct_frac_coords,struct_grade,lattice_convention,source,source_doi,source_url,source_location,struct_source,struct_source_url,struct_source_detail,struct_id,struct_same_paper_as_kappa,stoichiometry,parent_formula
ZrCoSb,14.29,W/m/K,500.0,TDEP (three-phonon + isotope scattering),1,full BTE,1.0,,6.105,216.0,F-43m,T0003.CAB,,"[""Co"", ""Sb"", ""Zr""]","[[0.75, 0.75, 0.75], [0, 0, 0], [0.5, 0.5, 0.5]]",A,primitive->conventional (x sqrt2),"paper mining (PDF, batch 2)",arxiv:2107.03735v2,,Table A.1,Carrete PRX 4:011019 (2014),https://doi.org/10.1103/PhysRevX.4.011019,AFLOW aflow:be258713e260b2e9 (aflowlib.duke.edu:AFLOWDATA/LIB3_WEB/CoSbZr_sv/T0003.CAB) - lowest-enthalpy F-43m 3-atom entry; AFLOW is the structure source used by Carrete et al.,"Carrete et al. PRX 4, 011019 (2014), Table III, compound CoSbZr",True,stoichiometric,ZrCoSb
ZrCuB,23.408,W/m/K,300.0,"semi-empirical (Slack / Debye-Callaway-type, NOT BTE)",1,full BTE,1.0,,5.43,216.0,F-43m,half Heusler (C1_b / MgAgAs),CAB,,,B,conventional,repository mining,10.48550/arXiv.2501.11644,https://github.com/ertekin-research-group/halfheusler-space/blob/main/HH_overview.csv,,repository mining,https://github.com/AMRL-2018/MachineLearning_Half_Heusler/blob/master/data/halfHeusler.csv,"alatt column (AFLOW T0003 half-Heusler relaxed lattice constant, same table as kappa)",AMRL-2018/MachineLearning_Half_Heusler data/halfHeusler.csv | AFLOW B1Cu1Zr1.T0003.CAB,True,stoichiometric,ZrCuB
ZrCuB,13.536567,W/m/K,300.0,"BTE (phono3py-class, Phonix auto-kappa)",1,full BTE,1.0,,5.43,216.0,F-43m,half Heusler (C1_b / MgAgAs),CAB,,,B,conventional,Phonix (first-principles BTE),10.1038/s41524-026-02033-w,https://huggingface.co/datasets/phonix-db/phonix-summary,"phonix-summary, HF datasets-server",repository mining,https://github.com/AMRL-2018/MachineLearning_Half_Heusler/blob/master/data/halfHeusler.csv,"alatt column (AFLOW T0003 half-Heusler relaxed lattice constant, same table as kappa)",AMRL-2018/MachineLearning_Half_Heusler data/halfHeusler.csv | AFLOW B1Cu1Zr1.T0003.CAB,True,stoichiometric,ZrCuB
ZrFePo,11.063,W/m/K,300.0,"semi-empirical (Slack / Debye-Callaway-type, NOT BTE)",1,full BTE,1.0,,6.232,216.0,F-43m,half Heusler (C1_b / MgAgAs),,,,C,conventional,repository mining,10.48550/arXiv.2501.11644,https://github.com/ertekin-research-group/halfheusler-space/blob/main/HH_overview.csv,,repository mining,https://github.com/ertekin-research-group/halfheusler-space/blob/main/HH_overview.csv,"""Lattice Parameter (Angstroms)"" column, DFT-PBE relaxed, same table as kappa_L",ertekin-research-group/halfheusler-space HH_overview.csv,True,stoichiometric,ZrFePo
ZrFeS,27.06,W/m/K,300.0,"semi-empirical (Slack / Debye-Callaway-type, NOT BTE)",1,full BTE,1.0,,5.669,216.0,F-43m,half Heusler (C1_b / MgAgAs),,,,C,conventional,repository mining,10.48550/arXiv.2501.11644,https://github.com/ertekin-research-group/halfheusler-space/blob/main/HH_overview.csv,,repository mining,https://github.com/ertekin-research-group/halfheusler-space/blob/main/HH_overview.csv,"""Lattice Parameter (Angstroms)"" column, DFT-PBE relaxed, same table as kappa_L",ertekin-research-group/halfheusler-space HH_overview.csv,True,stoichiometric,ZrFeS
ZrFeSe,20.319,W/m/K,300.0,"semi-empirical (Slack / Debye-Callaway-type, NOT BTE)",1,full BTE,1.0,,5.73,216.0,F-43m,half Heusler (C1_b / MgAgAs),CAB,,,B,conventional,repository mining,10.48550/arXiv.2501.11644,https://github.com/ertekin-research-group/halfheusler-space/blob/main/HH_overview.csv,,repository mining,https://github.com/AMRL-2018/MachineLearning_Half_Heusler/blob/master/data/halfHeusler.csv,"alatt column (AFLOW T0003 half-Heusler relaxed lattice constant, same table as kappa)",AMRL-2018/MachineLearning_Half_Heusler data/halfHeusler.csv | AFLOW Fe1Se1Zr1.T0003.CAB,True,stoichiometric,ZrFeSe
ZrFeSe,14.4315,W/m/K,300.0,"BTE (phono3py-class, Phonix auto-kappa)",1,full BTE,1.0,,5.73,216.0,F-43m,half Heusler (C1_b / MgAgAs),CAB,,,B,conventional,Phonix (first-principles BTE),10.1038/s41524-026-02033-w,https://huggingface.co/datasets/phonix-db/phonix-summary,"phonix-summary, HF datasets-server",repository mining,https://github.com/AMRL-2018/MachineLearning_Half_Heusler/blob/master/data/halfHeusler.csv,"alatt column (AFLOW T0003 half-Heusler relaxed lattice constant, same table as kappa)",AMRL-2018/MachineLearning_Half_Heusler data/halfHeusler.csv | AFLOW Fe1Se1Zr1.T0003.CAB,True,stoichiometric,ZrFeSe
ZrFeTe,20.0,W/m/K,300.0,BTE,1,full BTE,1.0,,6.1,216.0,F-43m,C1b,Zr/Te/Fe,"[""Zr"", ""Te"", ""Fe""]","[[0, 0, 0], [0.5, 0.5, 0.5], [0.25, 0.25, 0.25]]",A,conventional,BTE master (PhononDB/Carrete/npj/SciRep),10.1038/s41598-021-92030-4,https://www.nature.com/articles/s41598-021-92030-4#MOESM1,,Sci.Rep. 11:13809 (2021) Table S1,https://www.nature.com/articles/s41598-021-92030-4#MOESM1,"Table S1 (DFT-optimized lattice parameter + lowest-energy site assignment), same table as kappa",mp-961649,True,stoichiometric,ZrFeTe
ZrFeTe,17.543,W/m/K,300.0,"semi-empirical (Slack / Debye-Callaway-type, NOT BTE)",1,full BTE,1.0,,6.1,216.0,F-43m,C1b,Zr/Te/Fe,"[""Zr"", ""Te"", ""Fe""]","[[0, 0, 0], [0.5, 0.5, 0.5], [0.25, 0.25, 0.25]]",A,conventional,repository mining,10.48550/arXiv.2501.11644,https://github.com/ertekin-research-group/halfheusler-space/blob/main/HH_overview.csv,,Sci.Rep. 11:13809 (2021) Table S1,https://www.nature.com/articles/s41598-021-92030-4#MOESM1,"Table S1 (DFT-optimized lattice parameter + lowest-energy site assignment), same table as kappa",mp-961649,True,stoichiometric,ZrFeTe
ZrFeTe,20.0,W/m/K,300.0,Phono3py,1,full BTE,1.0,,6.1,216.0,F-43m,C1b,Zr/Te/Fe,"[""Zr"", ""Te"", ""Fe""]","[[0, 0, 0], [0.5, 0.5, 0.5], [0.25, 0.25, 0.25]]",A,conventional,"paper mining (PDF, batch 2)",arxiv:2010.12467v1,,Table S1,Sci.Rep. 11:13809 (2021) Table S1,https://www.nature.com/articles/s41598-021-92030-4#MOESM1,"Table S1 (DFT-optimized lattice parameter + lowest-energy site assignment), same table as kappa",mp-961649,True,stoichiometric,ZrFeTe
ZrFeTe,22.3118,W/m/K,300.0,"BTE (phono3py-class, Phonix auto-kappa)",1,full BTE,1.0,,6.1,216.0,F-43m,C1b,Zr/Te/Fe,"[""Zr"", ""Te"", ""Fe""]","[[0, 0, 0], [0.5, 0.5, 0.5], [0.25, 0.25, 0.25]]",A,conventional,Phonix (first-principles BTE),10.1038/s41524-026-02033-w,https://huggingface.co/datasets/phonix-db/phonix-summary,"phonix-summary, HF datasets-server",Sci.Rep. 11:13809 (2021) Table S1,https://www.nature.com/articles/s41598-021-92030-4#MOESM1,"Table S1 (DFT-optimized lattice parameter + lowest-energy site assignment), same table as kappa",mp-961649,True,stoichiometric,ZrFeTe
ZrGaAu,11.294,W/m/K,300.0,"semi-empirical (Slack / Debye-Callaway-type, NOT BTE)",1,full BTE,1.0,,6.18,216.0,F-43m,half Heusler (C1_b / MgAgAs),CAB,,,B,conventional,repository mining,10.48550/arXiv.2501.11644,https://github.com/ertekin-research-group/halfheusler-space/blob/main/HH_overview.csv,,repository mining,https://github.com/AMRL-2018/MachineLearning_Half_Heusler/blob/master/data/halfHeusler.csv,"alatt column (AFLOW T0003 half-Heusler relaxed lattice constant, same table as kappa)",AMRL-2018/MachineLearning_Half_Heusler data/halfHeusler.csv | AFLOW Au1Ga1Zr1.T0003.CAB,True,stoichiometric,ZrGaAu
ZrGePd,18.2,W/m/K,300.0,BTE-approx,1,full BTE,1.0,,6.181,216.0,F-43m,T0003.ABC,,"[""Ge"", ""Pd"", ""Zr""]","[[0.5, 0.5, 0.5], [0.75, 0.75, 0.75], [0, 0, 0]]",A,primitive->conventional (x sqrt2),BTE master (PhononDB/Carrete/npj/SciRep),10.1103/PhysRevX.4.011019,https://doi.org/10.1103/PhysRevX.4.011019,,Carrete PRX 4:011019 (2014),https://doi.org/10.1103/PhysRevX.4.011019,AFLOW aflow:d02de1c06953fe9e (aflowlib.duke.edu:AFLOWDATA/LIB3_WEB/Ge_hPd_pvZr_sv/T0003.ABC) - lowest-enthalpy F-43m 3-atom entry; AFLOW is the structure source used by Carrete et al.,"Carrete et al. PRX 4, 011019 (2014), Table III, compound PdGeZr",True,stoichiometric,ZrGePd
ZrGePd,10.98,W/m/K,500.0,BTE (TDEP),1,full BTE,1.0,,6.181,216.0,F-43m,T0003.ABC,,"[""Ge"", ""Pd"", ""Zr""]","[[0.5, 0.5, 0.5], [0.75, 0.75, 0.75], [0, 0, 0]]",A,primitive->conventional (x sqrt2),paper mining,10.1016/j.commatsci.2021.110938,https://arxiv.org/abs/2107.03735,"Appendix A, Table A.1 (arXiv:2107.03735, p.17) - DFT value only; parenthetical ML predictions excluded",Carrete PRX 4:011019 (2014),https://doi.org/10.1103/PhysRevX.4.011019,AFLOW aflow:d02de1c06953fe9e (aflowlib.duke.edu:AFLOWDATA/LIB3_WEB/Ge_hPd_pvZr_sv/T0003.ABC) - lowest-enthalpy F-43m 3-atom entry; AFLOW is the structure source used by Carrete et al.,"Carrete et al. PRX 4, 011019 (2014), Table III, compound PdGeZr",True,stoichiometric,ZrGePd
ZrGePd,10.98,W/m/K,500.0,TDEP (three-phonon + isotope scattering),1,full BTE,1.0,,6.181,216.0,F-43m,T0003.ABC,,"[""Ge"", ""Pd"", ""Zr""]","[[0.5, 0.5, 0.5], [0.75, 0.75, 0.75], [0, 0, 0]]",A,primitive->conventional (x sqrt2),"paper mining (PDF, batch 2)",arxiv:2107.03735v2,,Table A.1,Carrete PRX 4:011019 (2014),https://doi.org/10.1103/PhysRevX.4.011019,AFLOW aflow:d02de1c06953fe9e (aflowlib.duke.edu:AFLOWDATA/LIB3_WEB/Ge_hPd_pvZr_sv/T0003.ABC) - lowest-enthalpy F-43m 3-atom entry; AFLOW is the structure source used by Carrete et al.,"Carrete et al. PRX 4, 011019 (2014), Table III, compound PdGeZr",True,stoichiometric,ZrGePd
ZrGePt,15.9,W/m/K,300.0,BTE-approx,1,full BTE,1.0,,6.2134,216.0,F-43m,T0003.ABC,,"[""Ge"", ""Pt"", ""Zr""]","[[0.5, 0.5, 0.5], [0.25, 0.25, 0.25], [0, 0, 0]]",A,primitive->conventional (x sqrt2),BTE master (PhononDB/Carrete/npj/SciRep),10.1103/PhysRevX.4.011019,https://doi.org/10.1103/PhysRevX.4.011019,,Carrete PRX 4:011019 (2014),https://doi.org/10.1103/PhysRevX.4.011019,AFLOW aflow:7009ce2d6168de71 (aflowlib.duke.edu:AFLOWDATA/LIB3_WEB/Ge_hPtZr_sv/T0003.ABC) - lowest-enthalpy F-43m 3-atom entry; AFLOW is the structure source used by Carrete et al.,"Carrete et al. PRX 4, 011019 (2014), Table III, compound PtGeZr",True,stoichiometric,ZrGePt
ZrGePt,16.067,W/m/K,300.0,"semi-empirical (Slack / Debye-Callaway-type, NOT BTE)",1,full BTE,1.0,,6.2134,216.0,F-43m,T0003.ABC,,"[""Ge"", ""Pt"", ""Zr""]","[[0.5, 0.5, 0.5], [0.25, 0.25, 0.25], [0, 0, 0]]",A,primitive->conventional (x sqrt2),repository mining,10.48550/arXiv.2501.11644,https://github.com/ertekin-research-group/halfheusler-space/blob/main/HH_overview.csv,,Carrete PRX 4:011019 (2014),https://doi.org/10.1103/PhysRevX.4.011019,AFLOW aflow:7009ce2d6168de71 (aflowlib.duke.edu:AFLOWDATA/LIB3_WEB/Ge_hPtZr_sv/T0003.ABC) - lowest-enthalpy F-43m 3-atom entry; AFLOW is the structure source used by Carrete et al.,"Carrete et al. PRX 4, 011019 (2014), Table III, compound PtGeZr",True,stoichiometric,ZrGePt
ZrGePt,8.27,W/m/K,500.0,BTE (TDEP),1,full BTE,1.0,,6.2134,216.0,F-43m,T0003.ABC,,"[""Ge"", ""Pt"", ""Zr""]","[[0.5, 0.5, 0.5], [0.25, 0.25, 0.25], [0, 0, 0]]",A,primitive->conventional (x sqrt2),paper mining,10.1016/j.commatsci.2021.110938,https://arxiv.org/abs/2107.03735,"Appendix A, Table A.1 (arXiv:2107.03735, p.17) - DFT value only; parenthetical ML predictions excluded",Carrete PRX 4:011019 (2014),https://doi.org/10.1103/PhysRevX.4.011019,AFLOW aflow:7009ce2d6168de71 (aflowlib.duke.edu:AFLOWDATA/LIB3_WEB/Ge_hPtZr_sv/T0003.ABC) - lowest-enthalpy F-43m 3-atom entry; AFLOW is the structure source used by Carrete et al.,"Carrete et al. PRX 4, 011019 (2014), Table III, compound PtGeZr",True,stoichiometric,ZrGePt
ZrGePt,8.27,W/m/K,500.0,TDEP (three-phonon + isotope scattering),1,full BTE,1.0,,6.2134,216.0,F-43m,T0003.ABC,,"[""Ge"", ""Pt"", ""Zr""]","[[0.5, 0.5, 0.5], [0.25, 0.25, 0.25], [0, 0, 0]]",A,primitive->conventional (x sqrt2),"paper mining (PDF, batch 2)",arxiv:2107.03735v2,,Table A.1,Carrete PRX 4:011019 (2014),https://doi.org/10.1103/PhysRevX.4.011019,AFLOW aflow:7009ce2d6168de71 (aflowlib.duke.edu:AFLOWDATA/LIB3_WEB/Ge_hPtZr_sv/T0003.ABC) - lowest-enthalpy F-43m 3-atom entry; AFLOW is the structure source used by Carrete et al.,"Carrete et al. PRX 4, 011019 (2014), Table III, compound PtGeZr",True,stoichiometric,ZrGePt
ZrInAu,18.833,W/m/K,200.0,BTE,1,full BTE,1.0,,6.407308,216.0,F-43m,half-Heusler (C1b / MgAgAs),,"[""Zr"", ""Zr"", ""Zr"", ""Zr"", ""In"", ""In"", ""In"", ""In"", ""Au"", ""Au"", ""Au"", ""Au""]","[[0.0, 0.0, 0.0], [0.0, 0.5, 0.5], [0.5, 0.0, 0.5], [0.5, 0.5, 0.0], [0.5, 0.0, 0.0], [0.5, 0.5, 0.5], [0.0, 0.0, 0.5], [0.0, 0.5, 0.0], [0.25, 0.25, 0.75], [0.25, 0.75, 0.25], [0.75, 0.25, 0.25], [0.75, 0.75, 0.75]]",A,primitive->conventional (x sqrt2),BTE master (PhononDB/Carrete/npj/SciRep),,https://mdr.nims.go.jp/datasets/1a3f79d1-ece3-4293-a5b1-338829b7a528,,PhononDB (Togo/NIMS MDR),https://mdr.nims.go.jp/datasets/1a3f79d1-ece3-4293-a5b1-338829b7a528,"LTC-calc.log unit cell (PBEsol-relaxed), same file as kappa",mp-961693,True,stoichiometric,ZrInAu
ZrInAu,17.888,W/m/K,210.0,BTE,1,full BTE,1.0,,6.407308,216.0,F-43m,half-Heusler (C1b / MgAgAs),,"[""Zr"", ""Zr"", ""Zr"", ""Zr"", ""In"", ""In"", ""In"", ""In"", ""Au"", ""Au"", ""Au"", ""Au""]","[[0.0, 0.0, 0.0], [0.0, 0.5, 0.5], [0.5, 0.0, 0.5], [0.5, 0.5, 0.0], [0.5, 0.0, 0.0], [0.5, 0.5, 0.5], [0.0, 0.0, 0.5], [0.0, 0.5, 0.0], [0.25, 0.25, 0.75], [0.25, 0.75, 0.25], [0.75, 0.25, 0.25], [0.75, 0.75, 0.75]]",A,primitive->conventional (x sqrt2),BTE master (PhononDB/Carrete/npj/SciRep),,https://mdr.nims.go.jp/datasets/1a3f79d1-ece3-4293-a5b1-338829b7a528,,PhononDB (Togo/NIMS MDR),https://mdr.nims.go.jp/datasets/1a3f79d1-ece3-4293-a5b1-338829b7a528,"LTC-calc.log unit cell (PBEsol-relaxed), same file as kappa",mp-961693,True,stoichiometric,ZrInAu
ZrInAu,17.035,W/m/K,220.0,BTE,1,full BTE,1.0,,6.407308,216.0,F-43m,half-Heusler (C1b / MgAgAs),,"[""Zr"", ""Zr"", ""Zr"", ""Zr"", ""In"", ""In"", ""In"", ""In"", ""Au"", ""Au"", ""Au"", ""Au""]","[[0.0, 0.0, 0.0], [0.0, 0.5, 0.5], [0.5, 0.0, 0.5], [0.5, 0.5, 0.0], [0.5, 0.0, 0.0], [0.5, 0.5, 0.5], [0.0, 0.0, 0.5], [0.0, 0.5, 0.0], [0.25, 0.25, 0.75], [0.25, 0.75, 0.25], [0.75, 0.25, 0.25], [0.75, 0.75, 0.75]]",A,primitive->conventional (x sqrt2),BTE master (PhononDB/Carrete/npj/SciRep),,https://mdr.nims.go.jp/datasets/1a3f79d1-ece3-4293-a5b1-338829b7a528,,PhononDB (Togo/NIMS MDR),https://mdr.nims.go.jp/datasets/1a3f79d1-ece3-4293-a5b1-338829b7a528,"LTC-calc.log unit cell (PBEsol-relaxed), same file as kappa",mp-961693,True,stoichiometric,ZrInAu
ZrInAu,16.262,W/m/K,230.0,BTE,1,full BTE,1.0,,6.407308,216.0,F-43m,half-Heusler (C1b / MgAgAs),,"[""Zr"", ""Zr"", ""Zr"", ""Zr"", ""In"", ""In"", ""In"", ""In"", ""Au"", ""Au"", ""Au"", ""Au""]","[[0.0, 0.0, 0.0], [0.0, 0.5, 0.5], [0.5, 0.0, 0.5], [0.5, 0.5, 0.0], [0.5, 0.0, 0.0], [0.5, 0.5, 0.5], [0.0, 0.0, 0.5], [0.0, 0.5, 0.0], [0.25, 0.25, 0.75], [0.25, 0.75, 0.25], [0.75, 0.25, 0.25], [0.75, 0.75, 0.75]]",A,primitive->conventional (x sqrt2),BTE master (PhononDB/Carrete/npj/SciRep),,https://mdr.nims.go.jp/datasets/1a3f79d1-ece3-4293-a5b1-338829b7a528,,PhononDB (Togo/NIMS MDR),https://mdr.nims.go.jp/datasets/1a3f79d1-ece3-4293-a5b1-338829b7a528,"LTC-calc.log unit cell (PBEsol-relaxed), same file as kappa",mp-961693,True,stoichiometric,ZrInAu
ZrInAu,15.558,W/m/K,240.0,BTE,1,full BTE,1.0,,6.407308,216.0,F-43m,half-Heusler (C1b / MgAgAs),,"[""Zr"", ""Zr"", ""Zr"", ""Zr"", ""In"", ""In"", ""In"", ""In"", ""Au"", ""Au"", ""Au"", ""Au""]","[[0.0, 0.0, 0.0], [0.0, 0.5, 0.5], [0.5, 0.0, 0.5], [0.5, 0.5, 0.0], [0.5, 0.0, 0.0], [0.5, 0.5, 0.5], [0.0, 0.0, 0.5], [0.0, 0.5, 0.0], [0.25, 0.25, 0.75], [0.25, 0.75, 0.25], [0.75, 0.25, 0.25], [0.75, 0.75, 0.75]]",A,primitive->conventional (x sqrt2),BTE master (PhononDB/Carrete/npj/SciRep),,https://mdr.nims.go.jp/datasets/1a3f79d1-ece3-4293-a5b1-338829b7a528,,PhononDB (Togo/NIMS MDR),https://mdr.nims.go.jp/datasets/1a3f79d1-ece3-4293-a5b1-338829b7a528,"LTC-calc.log unit cell (PBEsol-relaxed), same file as kappa",mp-961693,True,stoichiometric,ZrInAu
ZrInAu,14.914,W/m/K,250.0,BTE,1,full BTE,1.0,,6.407308,216.0,F-43m,half-Heusler (C1b / MgAgAs),,"[""Zr"", ""Zr"", ""Zr"", ""Zr"", ""In"", ""In"", ""In"", ""In"", ""Au"", ""Au"", ""Au"", ""Au""]","[[0.0, 0.0, 0.0], [0.0, 0.5, 0.5], [0.5, 0.0, 0.5], [0.5, 0.5, 0.0], [0.5, 0.0, 0.0], [0.5, 0.5, 0.5], [0.0, 0.0, 0.5], [0.0, 0.5, 0.0], [0.25, 0.25, 0.75], [0.25, 0.75, 0.25], [0.75, 0.25, 0.25], [0.75, 0.75, 0.75]]",A,primitive->conventional (x sqrt2),BTE master (PhononDB/Carrete/npj/SciRep),,https://mdr.nims.go.jp/datasets/1a3f79d1-ece3-4293-a5b1-338829b7a528,,PhononDB (Togo/NIMS MDR),https://mdr.nims.go.jp/datasets/1a3f79d1-ece3-4293-a5b1-338829b7a528,"LTC-calc.log unit cell (PBEsol-relaxed), same file as kappa",mp-961693,True,stoichiometric,ZrInAu
ZrInAu,14.322,W/m/K,260.0,BTE,1,full BTE,1.0,,6.407308,216.0,F-43m,half-Heusler (C1b / MgAgAs),,"[""Zr"", ""Zr"", ""Zr"", ""Zr"", ""In"", ""In"", ""In"", ""In"", ""Au"", ""Au"", ""Au"", ""Au""]","[[0.0, 0.0, 0.0], [0.0, 0.5, 0.5], [0.5, 0.0, 0.5], [0.5, 0.5, 0.0], [0.5, 0.0, 0.0], [0.5, 0.5, 0.5], [0.0, 0.0, 0.5], [0.0, 0.5, 0.0], [0.25, 0.25, 0.75], [0.25, 0.75, 0.25], [0.75, 0.25, 0.25], [0.75, 0.75, 0.75]]",A,primitive->conventional (x sqrt2),BTE master (PhononDB/Carrete/npj/SciRep),,https://mdr.nims.go.jp/datasets/1a3f79d1-ece3-4293-a5b1-338829b7a528,,PhononDB (Togo/NIMS MDR),https://mdr.nims.go.jp/datasets/1a3f79d1-ece3-4293-a5b1-338829b7a528,"LTC-calc.log unit cell (PBEsol-relaxed), same file as kappa",mp-961693,True,stoichiometric,ZrInAu
ZrInAu,13.776,W/m/K,270.0,BTE,1,full BTE,1.0,,6.407308,216.0,F-43m,half-Heusler (C1b / MgAgAs),,"[""Zr"", ""Zr"", ""Zr"", ""Zr"", ""In"", ""In"", ""In"", ""In"", ""Au"", ""Au"", ""Au"", ""Au""]","[[0.0, 0.0, 0.0], [0.0, 0.5, 0.5], [0.5, 0.0, 0.5], [0.5, 0.5, 0.0], [0.5, 0.0, 0.0], [0.5, 0.5, 0.5], [0.0, 0.0, 0.5], [0.0, 0.5, 0.0], [0.25, 0.25, 0.75], [0.25, 0.75, 0.25], [0.75, 0.25, 0.25], [0.75, 0.75, 0.75]]",A,primitive->conventional (x sqrt2),BTE master (PhononDB/Carrete/npj/SciRep),,https://mdr.nims.go.jp/datasets/1a3f79d1-ece3-4293-a5b1-338829b7a528,,PhononDB (Togo/NIMS MDR),https://mdr.nims.go.jp/datasets/1a3f79d1-ece3-4293-a5b1-338829b7a528,"LTC-calc.log unit cell (PBEsol-relaxed), same file as kappa",mp-961693,True,stoichiometric,ZrInAu
ZrInAu,13.271,W/m/K,280.0,BTE,1,full BTE,1.0,,6.407308,216.0,F-43m,half-Heusler (C1b / MgAgAs),,"[""Zr"", ""Zr"", ""Zr"", ""Zr"", ""In"", ""In"", ""In"", ""In"", ""Au"", ""Au"", ""Au"", ""Au""]","[[0.0, 0.0, 0.0], [0.0, 0.5, 0.5], [0.5, 0.0, 0.5], [0.5, 0.5, 0.0], [0.5, 0.0, 0.0], [0.5, 0.5, 0.5], [0.0, 0.0, 0.5], [0.0, 0.5, 0.0], [0.25, 0.25, 0.75], [0.25, 0.75, 0.25], [0.75, 0.25, 0.25], [0.75, 0.75, 0.75]]",A,primitive->conventional (x sqrt2),BTE master (PhononDB/Carrete/npj/SciRep),,https://mdr.nims.go.jp/datasets/1a3f79d1-ece3-4293-a5b1-338829b7a528,,PhononDB (Togo/NIMS MDR),https://mdr.nims.go.jp/datasets/1a3f79d1-ece3-4293-a5b1-338829b7a528,"LTC-calc.log unit cell (PBEsol-relaxed), same file as kappa",mp-961693,True,stoichiometric,ZrInAu
ZrInAu,12.802,W/m/K,290.0,BTE,1,full BTE,1.0,,6.407308,216.0,F-43m,half-Heusler (C1b / MgAgAs),,"[""Zr"", ""Zr"", ""Zr"", ""Zr"", ""In"", ""In"", ""In"", ""In"", ""Au"", ""Au"", ""Au"", ""Au""]","[[0.0, 0.0, 0.0], [0.0, 0.5, 0.5], [0.5, 0.0, 0.5], [0.5, 0.5, 0.0], [0.5, 0.0, 0.0], [0.5, 0.5, 0.5], [0.0, 0.0, 0.5], [0.0, 0.5, 0.0], [0.25, 0.25, 0.75], [0.25, 0.75, 0.25], [0.75, 0.25, 0.25], [0.75, 0.75, 0.75]]",A,primitive->conventional (x sqrt2),BTE master (PhononDB/Carrete/npj/SciRep),,https://mdr.nims.go.jp/datasets/1a3f79d1-ece3-4293-a5b1-338829b7a528,,PhononDB (Togo/NIMS MDR),https://mdr.nims.go.jp/datasets/1a3f79d1-ece3-4293-a5b1-338829b7a528,"LTC-calc.log unit cell (PBEsol-relaxed), same file as kappa",mp-961693,True,stoichiometric,ZrInAu
ZrInAu,12.366,W/m/K,300.0,BTE,1,full BTE,1.0,,6.407308,216.0,F-43m,half-Heusler (C1b / MgAgAs),,"[""Zr"", ""Zr"", ""Zr"", ""Zr"", ""In"", ""In"", ""In"", ""In"", ""Au"", ""Au"", ""Au"", ""Au""]","[[0.0, 0.0, 0.0], [0.0, 0.5, 0.5], [0.5, 0.0, 0.5], [0.5, 0.5, 0.0], [0.5, 0.0, 0.0], [0.5, 0.5, 0.5], [0.0, 0.0, 0.5], [0.0, 0.5, 0.0], [0.25, 0.25, 0.75], [0.25, 0.75, 0.25], [0.75, 0.25, 0.25], [0.75, 0.75, 0.75]]",A,primitive->conventional (x sqrt2),BTE master (PhononDB/Carrete/npj/SciRep),,https://mdr.nims.go.jp/datasets/1a3f79d1-ece3-4293-a5b1-338829b7a528,,PhononDB (Togo/NIMS MDR),https://mdr.nims.go.jp/datasets/1a3f79d1-ece3-4293-a5b1-338829b7a528,"LTC-calc.log unit cell (PBEsol-relaxed), same file as kappa",mp-961693,True,stoichiometric,ZrInAu
ZrInAu,9.42,W/m/K,300.0,BTE,1,full BTE,1.0,,6.407308,216.0,F-43m,half-Heusler (C1b / MgAgAs),,"[""Zr"", ""Zr"", ""Zr"", ""Zr"", ""In"", ""In"", ""In"", ""In"", ""Au"", ""Au"", ""Au"", ""Au""]","[[0.0, 0.0, 0.0], [0.0, 0.5, 0.5], [0.5, 0.0, 0.5], [0.5, 0.5, 0.0], [0.5, 0.0, 0.0], [0.5, 0.5, 0.5], [0.0, 0.0, 0.5], [0.0, 0.5, 0.0], [0.25, 0.25, 0.75], [0.25, 0.75, 0.25], [0.75, 0.25, 0.25], [0.75, 0.75, 0.75]]",A,primitive->conventional (x sqrt2),BTE master (PhononDB/Carrete/npj/SciRep),10.1038/s41598-021-92030-4,https://www.nature.com/articles/s41598-021-92030-4#MOESM1,,PhononDB (Togo/NIMS MDR),https://mdr.nims.go.jp/datasets/1a3f79d1-ece3-4293-a5b1-338829b7a528,"LTC-calc.log unit cell (PBEsol-relaxed), same file as kappa",mp-961693,True,stoichiometric,ZrInAu
ZrInAu,9.81,W/m/K,300.0,"semi-empirical (Slack / Debye-Callaway-type, NOT BTE)",1,full BTE,1.0,,6.407308,216.0,F-43m,half-Heusler (C1b / MgAgAs),,"[""Zr"", ""Zr"", ""Zr"", ""Zr"", ""In"", ""In"", ""In"", ""In"", ""Au"", ""Au"", ""Au"", ""Au""]","[[0.0, 0.0, 0.0], [0.0, 0.5, 0.5], [0.5, 0.0, 0.5], [0.5, 0.5, 0.0], [0.5, 0.0, 0.0], [0.5, 0.5, 0.5], [0.0, 0.0, 0.5], [0.0, 0.5, 0.0], [0.25, 0.25, 0.75], [0.25, 0.75, 0.25], [0.75, 0.25, 0.25], [0.75, 0.75, 0.75]]",A,primitive->conventional (x sqrt2),repository mining,10.48550/arXiv.2501.11644,https://github.com/ertekin-research-group/halfheusler-space/blob/main/HH_overview.csv,,PhononDB (Togo/NIMS MDR),https://mdr.nims.go.jp/datasets/1a3f79d1-ece3-4293-a5b1-338829b7a528,"LTC-calc.log unit cell (PBEsol-relaxed), same file as kappa",mp-961693,True,stoichiometric,ZrInAu
ZrInAu,9.42,W/m/K,300.0,Phono3py,1,full BTE,1.0,,6.407308,216.0,F-43m,half-Heusler (C1b / MgAgAs),,"[""Zr"", ""Zr"", ""Zr"", ""Zr"", ""In"", ""In"", ""In"", ""In"", ""Au"", ""Au"", ""Au"", ""Au""]","[[0.0, 0.0, 0.0], [0.0, 0.5, 0.5], [0.5, 0.0, 0.5], [0.5, 0.5, 0.0], [0.5, 0.0, 0.0], [0.5, 0.5, 0.5], [0.0, 0.0, 0.5], [0.0, 0.5, 0.0], [0.25, 0.25, 0.75], [0.25, 0.75, 0.25], [0.75, 0.25, 0.25], [0.75, 0.75, 0.75]]",A,primitive->conventional (x sqrt2),"paper mining (PDF, batch 2)",arxiv:2010.12467v1,,Table S1,PhononDB (Togo/NIMS MDR),https://mdr.nims.go.jp/datasets/1a3f79d1-ece3-4293-a5b1-338829b7a528,"LTC-calc.log unit cell (PBEsol-relaxed), same file as kappa",mp-961693,True,stoichiometric,ZrInAu
ZrInAu,13.860667,W/m/K,300.0,"BTE (phono3py-class, Phonix auto-kappa)",1,full BTE,1.0,,6.407308,216.0,F-43m,half-Heusler (C1b / MgAgAs),,"[""Zr"", ""Zr"", ""Zr"", ""Zr"", ""In"", ""In"", ""In"", ""In"", ""Au"", ""Au"", ""Au"", ""Au""]","[[0.0, 0.0, 0.0], [0.0, 0.5, 0.5], [0.5, 0.0, 0.5], [0.5, 0.5, 0.0], [0.5, 0.0, 0.0], [0.5, 0.5, 0.5], [0.0, 0.0, 0.5], [0.0, 0.5, 0.0], [0.25, 0.25, 0.75], [0.25, 0.75, 0.25], [0.75, 0.25, 0.25], [0.75, 0.75, 0.75]]",A,primitive->conventional (x sqrt2),Phonix (first-principles BTE),10.1038/s41524-026-02033-w,https://huggingface.co/datasets/phonix-db/phonix-summary,"phonix-summary, HF datasets-server",PhononDB (Togo/NIMS MDR),https://mdr.nims.go.jp/datasets/1a3f79d1-ece3-4293-a5b1-338829b7a528,"LTC-calc.log unit cell (PBEsol-relaxed), same file as kappa",mp-961693,True,stoichiometric,ZrInAu
ZrInAu,11.959,W/m/K,310.0,BTE,1,full BTE,1.0,,6.407308,216.0,F-43m,half-Heusler (C1b / MgAgAs),,"[""Zr"", ""Zr"", ""Zr"", ""Zr"", ""In"", ""In"", ""In"", ""In"", ""Au"", ""Au"", ""Au"", ""Au""]","[[0.0, 0.0, 0.0], [0.0, 0.5, 0.5], [0.5, 0.0, 0.5], [0.5, 0.5, 0.0], [0.5, 0.0, 0.0], [0.5, 0.5, 0.5], [0.0, 0.0, 0.5], [0.0, 0.5, 0.0], [0.25, 0.25, 0.75], [0.25, 0.75, 0.25], [0.75, 0.25, 0.25], [0.75, 0.75, 0.75]]",A,primitive->conventional (x sqrt2),BTE master (PhononDB/Carrete/npj/SciRep),,https://mdr.nims.go.jp/datasets/1a3f79d1-ece3-4293-a5b1-338829b7a528,,PhononDB (Togo/NIMS MDR),https://mdr.nims.go.jp/datasets/1a3f79d1-ece3-4293-a5b1-338829b7a528,"LTC-calc.log unit cell (PBEsol-relaxed), same file as kappa",mp-961693,True,stoichiometric,ZrInAu
ZrInAu,11.579,W/m/K,320.0,BTE,1,full BTE,1.0,,6.407308,216.0,F-43m,half-Heusler (C1b / MgAgAs),,"[""Zr"", ""Zr"", ""Zr"", ""Zr"", ""In"", ""In"", ""In"", ""In"", ""Au"", ""Au"", ""Au"", ""Au""]","[[0.0, 0.0, 0.0], [0.0, 0.5, 0.5], [0.5, 0.0, 0.5], [0.5, 0.5, 0.0], [0.5, 0.0, 0.0], [0.5, 0.5, 0.5], [0.0, 0.0, 0.5], [0.0, 0.5, 0.0], [0.25, 0.25, 0.75], [0.25, 0.75, 0.25], [0.75, 0.25, 0.25], [0.75, 0.75, 0.75]]",A,primitive->conventional (x sqrt2),BTE master (PhononDB/Carrete/npj/SciRep),,https://mdr.nims.go.jp/datasets/1a3f79d1-ece3-4293-a5b1-338829b7a528,,PhononDB (Togo/NIMS MDR),https://mdr.nims.go.jp/datasets/1a3f79d1-ece3-4293-a5b1-338829b7a528,"LTC-calc.log unit cell (PBEsol-relaxed), same file as kappa",mp-961693,True,stoichiometric,ZrInAu
ZrInAu,11.222,W/m/K,330.0,BTE,1,full BTE,1.0,,6.407308,216.0,F-43m,half-Heusler (C1b / MgAgAs),,"[""Zr"", ""Zr"", ""Zr"", ""Zr"", ""In"", ""In"", ""In"", ""In"", ""Au"", ""Au"", ""Au"", ""Au""]","[[0.0, 0.0, 0.0], [0.0, 0.5, 0.5], [0.5, 0.0, 0.5], [0.5, 0.5, 0.0], [0.5, 0.0, 0.0], [0.5, 0.5, 0.5], [0.0, 0.0, 0.5], [0.0, 0.5, 0.0], [0.25, 0.25, 0.75], [0.25, 0.75, 0.25], [0.75, 0.25, 0.25], [0.75, 0.75, 0.75]]",A,primitive->conventional (x sqrt2),BTE master (PhononDB/Carrete/npj/SciRep),,https://mdr.nims.go.jp/datasets/1a3f79d1-ece3-4293-a5b1-338829b7a528,,PhononDB (Togo/NIMS MDR),https://mdr.nims.go.jp/datasets/1a3f79d1-ece3-4293-a5b1-338829b7a528,"LTC-calc.log unit cell (PBEsol-relaxed), same file as kappa",mp-961693,True,stoichiometric,ZrInAu
ZrInAu,10.887,W/m/K,340.0,BTE,1,full BTE,1.0,,6.407308,216.0,F-43m,half-Heusler (C1b / MgAgAs),,"[""Zr"", ""Zr"", ""Zr"", ""Zr"", ""In"", ""In"", ""In"", ""In"", ""Au"", ""Au"", ""Au"", ""Au""]","[[0.0, 0.0, 0.0], [0.0, 0.5, 0.5], [0.5, 0.0, 0.5], [0.5, 0.5, 0.0], [0.5, 0.0, 0.0], [0.5, 0.5, 0.5], [0.0, 0.0, 0.5], [0.0, 0.5, 0.0], [0.25, 0.25, 0.75], [0.25, 0.75, 0.25], [0.75, 0.25, 0.25], [0.75, 0.75, 0.75]]",A,primitive->conventional (x sqrt2),BTE master (PhononDB/Carrete/npj/SciRep),,https://mdr.nims.go.jp/datasets/1a3f79d1-ece3-4293-a5b1-338829b7a528,,PhononDB (Togo/NIMS MDR),https://mdr.nims.go.jp/datasets/1a3f79d1-ece3-4293-a5b1-338829b7a528,"LTC-calc.log unit cell (PBEsol-relaxed), same file as kappa",mp-961693,True,stoichiometric,ZrInAu
ZrInAu,10.571,W/m/K,350.0,BTE,1,full BTE,1.0,,6.407308,216.0,F-43m,half-Heusler (C1b / MgAgAs),,"[""Zr"", ""Zr"", ""Zr"", ""Zr"", ""In"", ""In"", ""In"", ""In"", ""Au"", ""Au"", ""Au"", ""Au""]","[[0.0, 0.0, 0.0], [0.0, 0.5, 0.5], [0.5, 0.0, 0.5], [0.5, 0.5, 0.0], [0.5, 0.0, 0.0], [0.5, 0.5, 0.5], [0.0, 0.0, 0.5], [0.0, 0.5, 0.0], [0.25, 0.25, 0.75], [0.25, 0.75, 0.25], [0.75, 0.25, 0.25], [0.75, 0.75, 0.75]]",A,primitive->conventional (x sqrt2),BTE master (PhononDB/Carrete/npj/SciRep),,https://mdr.nims.go.jp/datasets/1a3f79d1-ece3-4293-a5b1-338829b7a528,,PhononDB (Togo/NIMS MDR),https://mdr.nims.go.jp/datasets/1a3f79d1-ece3-4293-a5b1-338829b7a528,"LTC-calc.log unit cell (PBEsol-relaxed), same file as kappa",mp-961693,True,stoichiometric,ZrInAu
ZrInAu,10.274,W/m/K,360.0,BTE,1,full BTE,1.0,,6.407308,216.0,F-43m,half-Heusler (C1b / MgAgAs),,"[""Zr"", ""Zr"", ""Zr"", ""Zr"", ""In"", ""In"", ""In"", ""In"", ""Au"", ""Au"", ""Au"", ""Au""]","[[0.0, 0.0, 0.0], [0.0, 0.5, 0.5], [0.5, 0.0, 0.5], [0.5, 0.5, 0.0], [0.5, 0.0, 0.0], [0.5, 0.5, 0.5], [0.0, 0.0, 0.5], [0.0, 0.5, 0.0], [0.25, 0.25, 0.75], [0.25, 0.75, 0.25], [0.75, 0.25, 0.25], [0.75, 0.75, 0.75]]",A,primitive->conventional (x sqrt2),BTE master (PhononDB/Carrete/npj/SciRep),,https://mdr.nims.go.jp/datasets/1a3f79d1-ece3-4293-a5b1-338829b7a528,,PhononDB (Togo/NIMS MDR),https://mdr.nims.go.jp/datasets/1a3f79d1-ece3-4293-a5b1-338829b7a528,"LTC-calc.log unit cell (PBEsol-relaxed), same file as kappa",mp-961693,True,stoichiometric,ZrInAu
ZrInAu,9.993,W/m/K,370.0,BTE,1,full BTE,1.0,,6.407308,216.0,F-43m,half-Heusler (C1b / MgAgAs),,"[""Zr"", ""Zr"", ""Zr"", ""Zr"", ""In"", ""In"", ""In"", ""In"", ""Au"", ""Au"", ""Au"", ""Au""]","[[0.0, 0.0, 0.0], [0.0, 0.5, 0.5], [0.5, 0.0, 0.5], [0.5, 0.5, 0.0], [0.5, 0.0, 0.0], [0.5, 0.5, 0.5], [0.0, 0.0, 0.5], [0.0, 0.5, 0.0], [0.25, 0.25, 0.75], [0.25, 0.75, 0.25], [0.75, 0.25, 0.25], [0.75, 0.75, 0.75]]",A,primitive->conventional (x sqrt2),BTE master (PhononDB/Carrete/npj/SciRep),,https://mdr.nims.go.jp/datasets/1a3f79d1-ece3-4293-a5b1-338829b7a528,,PhononDB (Togo/NIMS MDR),https://mdr.nims.go.jp/datasets/1a3f79d1-ece3-4293-a5b1-338829b7a528,"LTC-calc.log unit cell (PBEsol-relaxed), same file as kappa",mp-961693,True,stoichiometric,ZrInAu
ZrInAu,9.727,W/m/K,380.0,BTE,1,full BTE,1.0,,6.407308,216.0,F-43m,half-Heusler (C1b / MgAgAs),,"[""Zr"", ""Zr"", ""Zr"", ""Zr"", ""In"", ""In"", ""In"", ""In"", ""Au"", ""Au"", ""Au"", ""Au""]","[[0.0, 0.0, 0.0], [0.0, 0.5, 0.5], [0.5, 0.0, 0.5], [0.5, 0.5, 0.0], [0.5, 0.0, 0.0], [0.5, 0.5, 0.5], [0.0, 0.0, 0.5], [0.0, 0.5, 0.0], [0.25, 0.25, 0.75], [0.25, 0.75, 0.25], [0.75, 0.25, 0.25], [0.75, 0.75, 0.75]]",A,primitive->conventional (x sqrt2),BTE master (PhononDB/Carrete/npj/SciRep),,https://mdr.nims.go.jp/datasets/1a3f79d1-ece3-4293-a5b1-338829b7a528,,PhononDB (Togo/NIMS MDR),https://mdr.nims.go.jp/datasets/1a3f79d1-ece3-4293-a5b1-338829b7a528,"LTC-calc.log unit cell (PBEsol-relaxed), same file as kappa",mp-961693,True,stoichiometric,ZrInAu
ZrInAu,9.475,W/m/K,390.0,BTE,1,full BTE,1.0,,6.407308,216.0,F-43m,half-Heusler (C1b / MgAgAs),,"[""Zr"", ""Zr"", ""Zr"", ""Zr"", ""In"", ""In"", ""In"", ""In"", ""Au"", ""Au"", ""Au"", ""Au""]","[[0.0, 0.0, 0.0], [0.0, 0.5, 0.5], [0.5, 0.0, 0.5], [0.5, 0.5, 0.0], [0.5, 0.0, 0.0], [0.5, 0.5, 0.5], [0.0, 0.0, 0.5], [0.0, 0.5, 0.0], [0.25, 0.25, 0.75], [0.25, 0.75, 0.25], [0.75, 0.25, 0.25], [0.75, 0.75, 0.75]]",A,primitive->conventional (x sqrt2),BTE master (PhononDB/Carrete/npj/SciRep),,https://mdr.nims.go.jp/datasets/1a3f79d1-ece3-4293-a5b1-338829b7a528,,PhononDB (Togo/NIMS MDR),https://mdr.nims.go.jp/datasets/1a3f79d1-ece3-4293-a5b1-338829b7a528,"LTC-calc.log unit cell (PBEsol-relaxed), same file as kappa",mp-961693,True,stoichiometric,ZrInAu
ZrInAu,9.236,W/m/K,400.0,BTE,1,full BTE,1.0,,6.407308,216.0,F-43m,half-Heusler (C1b / MgAgAs),,"[""Zr"", ""Zr"", ""Zr"", ""Zr"", ""In"", ""In"", ""In"", ""In"", ""Au"", ""Au"", ""Au"", ""Au""]","[[0.0, 0.0, 0.0], [0.0, 0.5, 0.5], [0.5, 0.0, 0.5], [0.5, 0.5, 0.0], [0.5, 0.0, 0.0], [0.5, 0.5, 0.5], [0.0, 0.0, 0.5], [0.0, 0.5, 0.0], [0.25, 0.25, 0.75], [0.25, 0.75, 0.25], [0.75, 0.25, 0.25], [0.75, 0.75, 0.75]]",A,primitive->conventional (x sqrt2),BTE master (PhononDB/Carrete/npj/SciRep),,https://mdr.nims.go.jp/datasets/1a3f79d1-ece3-4293-a5b1-338829b7a528,,PhononDB (Togo/NIMS MDR),https://mdr.nims.go.jp/datasets/1a3f79d1-ece3-4293-a5b1-338829b7a528,"LTC-calc.log unit cell (PBEsol-relaxed), same file as kappa",mp-961693,True,stoichiometric,ZrInAu
ZrInAu,9.009,W/m/K,410.0,BTE,1,full BTE,1.0,,6.407308,216.0,F-43m,half-Heusler (C1b / MgAgAs),,"[""Zr"", ""Zr"", ""Zr"", ""Zr"", ""In"", ""In"", ""In"", ""In"", ""Au"", ""Au"", ""Au"", ""Au""]","[[0.0, 0.0, 0.0], [0.0, 0.5, 0.5], [0.5, 0.0, 0.5], [0.5, 0.5, 0.0], [0.5, 0.0, 0.0], [0.5, 0.5, 0.5], [0.0, 0.0, 0.5], [0.0, 0.5, 0.0], [0.25, 0.25, 0.75], [0.25, 0.75, 0.25], [0.75, 0.25, 0.25], [0.75, 0.75, 0.75]]",A,primitive->conventional (x sqrt2),BTE master (PhononDB/Carrete/npj/SciRep),,https://mdr.nims.go.jp/datasets/1a3f79d1-ece3-4293-a5b1-338829b7a528,,PhononDB (Togo/NIMS MDR),https://mdr.nims.go.jp/datasets/1a3f79d1-ece3-4293-a5b1-338829b7a528,"LTC-calc.log unit cell (PBEsol-relaxed), same file as kappa",mp-961693,True,stoichiometric,ZrInAu
ZrInAu,8.792,W/m/K,420.0,BTE,1,full BTE,1.0,,6.407308,216.0,F-43m,half-Heusler (C1b / MgAgAs),,"[""Zr"", ""Zr"", ""Zr"", ""Zr"", ""In"", ""In"", ""In"", ""In"", ""Au"", ""Au"", ""Au"", ""Au""]","[[0.0, 0.0, 0.0], [0.0, 0.5, 0.5], [0.5, 0.0, 0.5], [0.5, 0.5, 0.0], [0.5, 0.0, 0.0], [0.5, 0.5, 0.5], [0.0, 0.0, 0.5], [0.0, 0.5, 0.0], [0.25, 0.25, 0.75], [0.25, 0.75, 0.25], [0.75, 0.25, 0.25], [0.75, 0.75, 0.75]]",A,primitive->conventional (x sqrt2),BTE master (PhononDB/Carrete/npj/SciRep),,https://mdr.nims.go.jp/datasets/1a3f79d1-ece3-4293-a5b1-338829b7a528,,PhononDB (Togo/NIMS MDR),https://mdr.nims.go.jp/datasets/1a3f79d1-ece3-4293-a5b1-338829b7a528,"LTC-calc.log unit cell (PBEsol-relaxed), same file as kappa",mp-961693,True,stoichiometric,ZrInAu
ZrInAu,8.586,W/m/K,430.0,BTE,1,full BTE,1.0,,6.407308,216.0,F-43m,half-Heusler (C1b / MgAgAs),,"[""Zr"", ""Zr"", ""Zr"", ""Zr"", ""In"", ""In"", ""In"", ""In"", ""Au"", ""Au"", ""Au"", ""Au""]","[[0.0, 0.0, 0.0], [0.0, 0.5, 0.5], [0.5, 0.0, 0.5], [0.5, 0.5, 0.0], [0.5, 0.0, 0.0], [0.5, 0.5, 0.5], [0.0, 0.0, 0.5], [0.0, 0.5, 0.0], [0.25, 0.25, 0.75], [0.25, 0.75, 0.25], [0.75, 0.25, 0.25], [0.75, 0.75, 0.75]]",A,primitive->conventional (x sqrt2),BTE master (PhononDB/Carrete/npj/SciRep),,https://mdr.nims.go.jp/datasets/1a3f79d1-ece3-4293-a5b1-338829b7a528,,PhononDB (Togo/NIMS MDR),https://mdr.nims.go.jp/datasets/1a3f79d1-ece3-4293-a5b1-338829b7a528,"LTC-calc.log unit cell (PBEsol-relaxed), same file as kappa",mp-961693,True,stoichiometric,ZrInAu
ZrInAu,8.39,W/m/K,440.0,BTE,1,full BTE,1.0,,6.407308,216.0,F-43m,half-Heusler (C1b / MgAgAs),,"[""Zr"", ""Zr"", ""Zr"", ""Zr"", ""In"", ""In"", ""In"", ""In"", ""Au"", ""Au"", ""Au"", ""Au""]","[[0.0, 0.0, 0.0], [0.0, 0.5, 0.5], [0.5, 0.0, 0.5], [0.5, 0.5, 0.0], [0.5, 0.0, 0.0], [0.5, 0.5, 0.5], [0.0, 0.0, 0.5], [0.0, 0.5, 0.0], [0.25, 0.25, 0.75], [0.25, 0.75, 0.25], [0.75, 0.25, 0.25], [0.75, 0.75, 0.75]]",A,primitive->conventional (x sqrt2),BTE master (PhononDB/Carrete/npj/SciRep),,https://mdr.nims.go.jp/datasets/1a3f79d1-ece3-4293-a5b1-338829b7a528,,PhononDB (Togo/NIMS MDR),https://mdr.nims.go.jp/datasets/1a3f79d1-ece3-4293-a5b1-338829b7a528,"LTC-calc.log unit cell (PBEsol-relaxed), same file as kappa",mp-961693,True,stoichiometric,ZrInAu
ZrInAu,8.202,W/m/K,450.0,BTE,1,full BTE,1.0,,6.407308,216.0,F-43m,half-Heusler (C1b / MgAgAs),,"[""Zr"", ""Zr"", ""Zr"", ""Zr"", ""In"", ""In"", ""In"", ""In"", ""Au"", ""Au"", ""Au"", ""Au""]","[[0.0, 0.0, 0.0], [0.0, 0.5, 0.5], [0.5, 0.0, 0.5], [0.5, 0.5, 0.0], [0.5, 0.0, 0.0], [0.5, 0.5, 0.5], [0.0, 0.0, 0.5], [0.0, 0.5, 0.0], [0.25, 0.25, 0.75], [0.25, 0.75, 0.25], [0.75, 0.25, 0.25], [0.75, 0.75, 0.75]]",A,primitive->conventional (x sqrt2),BTE master (PhononDB/Carrete/npj/SciRep),,https://mdr.nims.go.jp/datasets/1a3f79d1-ece3-4293-a5b1-338829b7a528,,PhononDB (Togo/NIMS MDR),https://mdr.nims.go.jp/datasets/1a3f79d1-ece3-4293-a5b1-338829b7a528,"LTC-calc.log unit cell (PBEsol-relaxed), same file as kappa",mp-961693,True,stoichiometric,ZrInAu
ZrInAu,8.023,W/m/K,460.0,BTE,1,full BTE,1.0,,6.407308,216.0,F-43m,half-Heusler (C1b / MgAgAs),,"[""Zr"", ""Zr"", ""Zr"", ""Zr"", ""In"", ""In"", ""In"", ""In"", ""Au"", ""Au"", ""Au"", ""Au""]","[[0.0, 0.0, 0.0], [0.0, 0.5, 0.5], [0.5, 0.0, 0.5], [0.5, 0.5, 0.0], [0.5, 0.0, 0.0], [0.5, 0.5, 0.5], [0.0, 0.0, 0.5], [0.0, 0.5, 0.0], [0.25, 0.25, 0.75], [0.25, 0.75, 0.25], [0.75, 0.25, 0.25], [0.75, 0.75, 0.75]]",A,primitive->conventional (x sqrt2),BTE master (PhononDB/Carrete/npj/SciRep),,https://mdr.nims.go.jp/datasets/1a3f79d1-ece3-4293-a5b1-338829b7a528,,PhononDB (Togo/NIMS MDR),https://mdr.nims.go.jp/datasets/1a3f79d1-ece3-4293-a5b1-338829b7a528,"LTC-calc.log unit cell (PBEsol-relaxed), same file as kappa",mp-961693,True,stoichiometric,ZrInAu
ZrInAu,7.851,W/m/K,470.0,BTE,1,full BTE,1.0,,6.407308,216.0,F-43m,half-Heusler (C1b / MgAgAs),,"[""Zr"", ""Zr"", ""Zr"", ""Zr"", ""In"", ""In"", ""In"", ""In"", ""Au"", ""Au"", ""Au"", ""Au""]","[[0.0, 0.0, 0.0], [0.0, 0.5, 0.5], [0.5, 0.0, 0.5], [0.5, 0.5, 0.0], [0.5, 0.0, 0.0], [0.5, 0.5, 0.5], [0.0, 0.0, 0.5], [0.0, 0.5, 0.0], [0.25, 0.25, 0.75], [0.25, 0.75, 0.25], [0.75, 0.25, 0.25], [0.75, 0.75, 0.75]]",A,primitive->conventional (x sqrt2),BTE master (PhononDB/Carrete/npj/SciRep),,https://mdr.nims.go.jp/datasets/1a3f79d1-ece3-4293-a5b1-338829b7a528,,PhononDB (Togo/NIMS MDR),https://mdr.nims.go.jp/datasets/1a3f79d1-ece3-4293-a5b1-338829b7a528,"LTC-calc.log unit cell (PBEsol-relaxed), same file as kappa",mp-961693,True,stoichiometric,ZrInAu
ZrInAu,7.687,W/m/K,480.0,BTE,1,full BTE,1.0,,6.407308,216.0,F-43m,half-Heusler (C1b / MgAgAs),,"[""Zr"", ""Zr"", ""Zr"", ""Zr"", ""In"", ""In"", ""In"", ""In"", ""Au"", ""Au"", ""Au"", ""Au""]","[[0.0, 0.0, 0.0], [0.0, 0.5, 0.5], [0.5, 0.0, 0.5], [0.5, 0.5, 0.0], [0.5, 0.0, 0.0], [0.5, 0.5, 0.5], [0.0, 0.0, 0.5], [0.0, 0.5, 0.0], [0.25, 0.25, 0.75], [0.25, 0.75, 0.25], [0.75, 0.25, 0.25], [0.75, 0.75, 0.75]]",A,primitive->conventional (x sqrt2),BTE master (PhononDB/Carrete/npj/SciRep),,https://mdr.nims.go.jp/datasets/1a3f79d1-ece3-4293-a5b1-338829b7a528,,PhononDB (Togo/NIMS MDR),https://mdr.nims.go.jp/datasets/1a3f79d1-ece3-4293-a5b1-338829b7a528,"LTC-calc.log unit cell (PBEsol-relaxed), same file as kappa",mp-961693,True,stoichiometric,ZrInAu
ZrInAu,7.529,W/m/K,490.0,BTE,1,full BTE,1.0,,6.407308,216.0,F-43m,half-Heusler (C1b / MgAgAs),,"[""Zr"", ""Zr"", ""Zr"", ""Zr"", ""In"", ""In"", ""In"", ""In"", ""Au"", ""Au"", ""Au"", ""Au""]","[[0.0, 0.0, 0.0], [0.0, 0.5, 0.5], [0.5, 0.0, 0.5], [0.5, 0.5, 0.0], [0.5, 0.0, 0.0], [0.5, 0.5, 0.5], [0.0, 0.0, 0.5], [0.0, 0.5, 0.0], [0.25, 0.25, 0.75], [0.25, 0.75, 0.25], [0.75, 0.25, 0.25], [0.75, 0.75, 0.75]]",A,primitive->conventional (x sqrt2),BTE master (PhononDB/Carrete/npj/SciRep),,https://mdr.nims.go.jp/datasets/1a3f79d1-ece3-4293-a5b1-338829b7a528,,PhononDB (Togo/NIMS MDR),https://mdr.nims.go.jp/datasets/1a3f79d1-ece3-4293-a5b1-338829b7a528,"LTC-calc.log unit cell (PBEsol-relaxed), same file as kappa",mp-961693,True,stoichiometric,ZrInAu
ZrInAu,7.378,W/m/K,500.0,BTE,1,full BTE,1.0,,6.407308,216.0,F-43m,half-Heusler (C1b / MgAgAs),,"[""Zr"", ""Zr"", ""Zr"", ""Zr"", ""In"", ""In"", ""In"", ""In"", ""Au"", ""Au"", ""Au"", ""Au""]","[[0.0, 0.0, 0.0], [0.0, 0.5, 0.5], [0.5, 0.0, 0.5], [0.5, 0.5, 0.0], [0.5, 0.0, 0.0], [0.5, 0.5, 0.5], [0.0, 0.0, 0.5], [0.0, 0.5, 0.0], [0.25, 0.25, 0.75], [0.25, 0.75, 0.25], [0.75, 0.25, 0.25], [0.75, 0.75, 0.75]]",A,primitive->conventional (x sqrt2),BTE master (PhononDB/Carrete/npj/SciRep),,https://mdr.nims.go.jp/datasets/1a3f79d1-ece3-4293-a5b1-338829b7a528,,PhononDB (Togo/NIMS MDR),https://mdr.nims.go.jp/datasets/1a3f79d1-ece3-4293-a5b1-338829b7a528,"LTC-calc.log unit cell (PBEsol-relaxed), same file as kappa",mp-961693,True,stoichiometric,ZrInAu
ZrInAu,7.233,W/m/K,510.0,BTE,1,full BTE,1.0,,6.407308,216.0,F-43m,half-Heusler (C1b / MgAgAs),,"[""Zr"", ""Zr"", ""Zr"", ""Zr"", ""In"", ""In"", ""In"", ""In"", ""Au"", ""Au"", ""Au"", ""Au""]","[[0.0, 0.0, 0.0], [0.0, 0.5, 0.5], [0.5, 0.0, 0.5], [0.5, 0.5, 0.0], [0.5, 0.0, 0.0], [0.5, 0.5, 0.5], [0.0, 0.0, 0.5], [0.0, 0.5, 0.0], [0.25, 0.25, 0.75], [0.25, 0.75, 0.25], [0.75, 0.25, 0.25], [0.75, 0.75, 0.75]]",A,primitive->conventional (x sqrt2),BTE master (PhononDB/Carrete/npj/SciRep),,https://mdr.nims.go.jp/datasets/1a3f79d1-ece3-4293-a5b1-338829b7a528,,PhononDB (Togo/NIMS MDR),https://mdr.nims.go.jp/datasets/1a3f79d1-ece3-4293-a5b1-338829b7a528,"LTC-calc.log unit cell (PBEsol-relaxed), same file as kappa",mp-961693,True,stoichiometric,ZrInAu
ZrInAu,7.093,W/m/K,520.0,BTE,1,full BTE,1.0,,6.407308,216.0,F-43m,half-Heusler (C1b / MgAgAs),,"[""Zr"", ""Zr"", ""Zr"", ""Zr"", ""In"", ""In"", ""In"", ""In"", ""Au"", ""Au"", ""Au"", ""Au""]","[[0.0, 0.0, 0.0], [0.0, 0.5, 0.5], [0.5, 0.0, 0.5], [0.5, 0.5, 0.0], [0.5, 0.0, 0.0], [0.5, 0.5, 0.5], [0.0, 0.0, 0.5], [0.0, 0.5, 0.0], [0.25, 0.25, 0.75], [0.25, 0.75, 0.25], [0.75, 0.25, 0.25], [0.75, 0.75, 0.75]]",A,primitive->conventional (x sqrt2),BTE master (PhononDB/Carrete/npj/SciRep),,https://mdr.nims.go.jp/datasets/1a3f79d1-ece3-4293-a5b1-338829b7a528,,PhononDB (Togo/NIMS MDR),https://mdr.nims.go.jp/datasets/1a3f79d1-ece3-4293-a5b1-338829b7a528,"LTC-calc.log unit cell (PBEsol-relaxed), same file as kappa",mp-961693,True,stoichiometric,ZrInAu
