Repository: Shivamrandive747/Thermalconductivity_prediction

# Calibrating first-principles lattice thermal conductivity to experiment

**A curated half-Heusler dataset and a validated transfer function.**

Published first-principles transport calculations of lattice thermal conductivity exceed what
laboratories measure for the same compound by a **median factor of 1.55**. That offset is regular
enough to be removed in closed form:

$$\kappa_L^{\mathrm{expt}}(T) \;=\; \kappa_L^{\mathrm{BTE}}(T)\;\min\!\left[c\left(\tfrac{T}{300}\right)^{p},\,1\right],
\qquad c = 0.51,\quad p = 0.80$$

Inside a domain of applicability declared before the validation set was scored, this places

File: data/Target_Materials/HEUSLER_KAPPA_TRAINING_SET.csv (part 167 of 192)
formula,kappa_L,kappa_units,temperature_K,method,method_tier,tier_name,weight,kappa_basis,struct_a_A,struct_spacegroup,struct_sg_symbol,struct_prototype,struct_site_ordering,struct_species,struct_frac_coords,struct_grade,lattice_convention,source,source_doi,source_url,source_location,struct_source,struct_source_url,struct_source_detail,struct_id,struct_same_paper_as_kappa,stoichiometry,parent_formula
ZrInAu,6.959,W/m/K,530.0,BTE,1,full BTE,1.0,,6.407308,216.0,F-43m,half-Heusler (C1b / MgAgAs),,"[""Zr"", ""Zr"", ""Zr"", ""Zr"", ""In"", ""In"", ""In"", ""In"", ""Au"", ""Au"", ""Au"", ""Au""]","[[0.0, 0.0, 0.0], [0.0, 0.5, 0.5], [0.5, 0.0, 0.5], [0.5, 0.5, 0.0], [0.5, 0.0, 0.0], [0.5, 0.5, 0.5], [0.0, 0.0, 0.5], [0.0, 0.5, 0.0], [0.25, 0.25, 0.75], [0.25, 0.75, 0.25], [0.75, 0.25, 0.25], [0.75, 0.75, 0.75]]",A,primitive->conventional (x sqrt2),BTE master (PhononDB/Carrete/npj/SciRep),,https://mdr.nims.go.jp/datasets/1a3f79d1-ece3-4293-a5b1-338829b7a528,,PhononDB (Togo/NIMS MDR),https://mdr.nims.go.jp/datasets/1a3f79d1-ece3-4293-a5b1-338829b7a528,"LTC-calc.log unit cell (PBEsol-relaxed), same file as kappa",mp-961693,True,stoichiometric,ZrInAu
ZrInAu,6.829,W/m/K,540.0,BTE,1,full BTE,1.0,,6.407308,216.0,F-43m,half-Heusler (C1b / MgAgAs),,"[""Zr"", ""Zr"", ""Zr"", ""Zr"", ""In"", ""In"", ""In"", ""In"", ""Au"", ""Au"", ""Au"", ""Au""]","[[0.0, 0.0, 0.0], [0.0, 0.5, 0.5], [0.5, 0.0, 0.5], [0.5, 0.5, 0.0], [0.5, 0.0, 0.0], [0.5, 0.5, 0.5], [0.0, 0.0, 0.5], [0.0, 0.5, 0.0], [0.25, 0.25, 0.75], [0.25, 0.75, 0.25], [0.75, 0.25, 0.25], [0.75, 0.75, 0.75]]",A,primitive->conventional (x sqrt2),BTE master (PhononDB/Carrete/npj/SciRep),,https://mdr.nims.go.jp/datasets/1a3f79d1-ece3-4293-a5b1-338829b7a528,,PhononDB (Togo/NIMS MDR),https://mdr.nims.go.jp/datasets/1a3f79d1-ece3-4293-a5b1-338829b7a528,"LTC-calc.log unit cell (PBEsol-relaxed), same file as kappa",mp-961693,True,stoichiometric,ZrInAu
ZrInAu,6.705,W/m/K,550.0,BTE,1,full BTE,1.0,,6.407308,216.0,F-43m,half-Heusler (C1b / MgAgAs),,"[""Zr"", ""Zr"", ""Zr"", ""Zr"", ""In"", ""In"", ""In"", ""In"", ""Au"", ""Au"", ""Au"", ""Au""]","[[0.0, 0.0, 0.0], [0.0, 0.5, 0.5], [0.5, 0.0, 0.5], [0.5, 0.5, 0.0], [0.5, 0.0, 0.0], [0.5, 0.5, 0.5], [0.0, 0.0, 0.5], [0.0, 0.5, 0.0], [0.25, 0.25, 0.75], [0.25, 0.75, 0.25], [0.75, 0.25, 0.25], [0.75, 0.75, 0.75]]",A,primitive->conventional (x sqrt2),BTE master (PhononDB/Carrete/npj/SciRep),,https://mdr.nims.go.jp/datasets/1a3f79d1-ece3-4293-a5b1-338829b7a528,,PhononDB (Togo/NIMS MDR),https://mdr.nims.go.jp/datasets/1a3f79d1-ece3-4293-a5b1-338829b7a528,"LTC-calc.log unit cell (PBEsol-relaxed), same file as kappa",mp-961693,True,stoichiometric,ZrInAu
ZrInAu,6.585,W/m/K,560.0,BTE,1,full BTE,1.0,,6.407308,216.0,F-43m,half-Heusler (C1b / MgAgAs),,"[""Zr"", ""Zr"", ""Zr"", ""Zr"", ""In"", ""In"", ""In"", ""In"", ""Au"", ""Au"", ""Au"", ""Au""]","[[0.0, 0.0, 0.0], [0.0, 0.5, 0.5], [0.5, 0.0, 0.5], [0.5, 0.5, 0.0], [0.5, 0.0, 0.0], [0.5, 0.5, 0.5], [0.0, 0.0, 0.5], [0.0, 0.5, 0.0], [0.25, 0.25, 0.75], [0.25, 0.75, 0.25], [0.75, 0.25, 0.25], [0.75, 0.75, 0.75]]",A,primitive->conventional (x sqrt2),BTE master (PhononDB/Carrete/npj/SciRep),,https://mdr.nims.go.jp/datasets/1a3f79d1-ece3-4293-a5b1-338829b7a528,,PhononDB (Togo/NIMS MDR),https://mdr.nims.go.jp/datasets/1a3f79d1-ece3-4293-a5b1-338829b7a528,"LTC-calc.log unit cell (PBEsol-relaxed), same file as kappa",mp-961693,True,stoichiometric,ZrInAu
ZrInAu,6.469,W/m/K,570.0,BTE,1,full BTE,1.0,,6.407308,216.0,F-43m,half-Heusler (C1b / MgAgAs),,"[""Zr"", ""Zr"", ""Zr"", ""Zr"", ""In"", ""In"", ""In"", ""In"", ""Au"", ""Au"", ""Au"", ""Au""]","[[0.0, 0.0, 0.0], [0.0, 0.5, 0.5], [0.5, 0.0, 0.5], [0.5, 0.5, 0.0], [0.5, 0.0, 0.0], [0.5, 0.5, 0.5], [0.0, 0.0, 0.5], [0.0, 0.5, 0.0], [0.25, 0.25, 0.75], [0.25, 0.75, 0.25], [0.75, 0.25, 0.25], [0.75, 0.75, 0.75]]",A,primitive->conventional (x sqrt2),BTE master (PhononDB/Carrete/npj/SciRep),,https://mdr.nims.go.jp/datasets/1a3f79d1-ece3-4293-a5b1-338829b7a528,,PhononDB (Togo/NIMS MDR),https://mdr.nims.go.jp/datasets/1a3f79d1-ece3-4293-a5b1-338829b7a528,"LTC-calc.log unit cell (PBEsol-relaxed), same file as kappa",mp-961693,True,stoichiometric,ZrInAu
ZrInAu,6.357,W/m/K,580.0,BTE,1,full BTE,1.0,,6.407308,216.0,F-43m,half-Heusler (C1b / MgAgAs),,"[""Zr"", ""Zr"", ""Zr"", ""Zr"", ""In"", ""In"", ""In"", ""In"", ""Au"", ""Au"", ""Au"", ""Au""]","[[0.0, 0.0, 0.0], [0.0, 0.5, 0.5], [0.5, 0.0, 0.5], [0.5, 0.5, 0.0], [0.5, 0.0, 0.0], [0.5, 0.5, 0.5], [0.0, 0.0, 0.5], [0.0, 0.5, 0.0], [0.25, 0.25, 0.75], [0.25, 0.75, 0.25], [0.75, 0.25, 0.25], [0.75, 0.75, 0.75]]",A,primitive->conventional (x sqrt2),BTE master (PhononDB/Carrete/npj/SciRep),,https://mdr.nims.go.jp/datasets/1a3f79d1-ece3-4293-a5b1-338829b7a528,,PhononDB (Togo/NIMS MDR),https://mdr.nims.go.jp/datasets/1a3f79d1-ece3-4293-a5b1-338829b7a528,"LTC-calc.log unit cell (PBEsol-relaxed), same file as kappa",mp-961693,True,stoichiometric,ZrInAu
ZrInAu,6.249,W/m/K,590.0,BTE,1,full BTE,1.0,,6.407308,216.0,F-43m,half-Heusler (C1b / MgAgAs),,"[""Zr"", ""Zr"", ""Zr"", ""Zr"", ""In"", ""In"", ""In"", ""In"", ""Au"", ""Au"", ""Au"", ""Au""]","[[0.0, 0.0, 0.0], [0.0, 0.5, 0.5], [0.5, 0.0, 0.5], [0.5, 0.5, 0.0], [0.5, 0.0, 0.0], [0.5, 0.5, 0.5], [0.0, 0.0, 0.5], [0.0, 0.5, 0.0], [0.25, 0.25, 0.75], [0.25, 0.75, 0.25], [0.75, 0.25, 0.25], [0.75, 0.75, 0.75]]",A,primitive->conventional (x sqrt2),BTE master (PhononDB/Carrete/npj/SciRep),,https://mdr.nims.go.jp/datasets/1a3f79d1-ece3-4293-a5b1-338829b7a528,,PhononDB (Togo/NIMS MDR),https://mdr.nims.go.jp/datasets/1a3f79d1-ece3-4293-a5b1-338829b7a528,"LTC-calc.log unit cell (PBEsol-relaxed), same file as kappa",mp-961693,True,stoichiometric,ZrInAu
ZrInAu,6.145,W/m/K,600.0,BTE,1,full BTE,1.0,,6.407308,216.0,F-43m,half-Heusler (C1b / MgAgAs),,"[""Zr"", ""Zr"", ""Zr"", ""Zr"", ""In"", ""In"", ""In"", ""In"", ""Au"", ""Au"", ""Au"", ""Au""]","[[0.0, 0.0, 0.0], [0.0, 0.5, 0.5], [0.5, 0.0, 0.5], [0.5, 0.5, 0.0], [0.5, 0.0, 0.0], [0.5, 0.5, 0.5], [0.0, 0.0, 0.5], [0.0, 0.5, 0.0], [0.25, 0.25, 0.75], [0.25, 0.75, 0.25], [0.75, 0.25, 0.25], [0.75, 0.75, 0.75]]",A,primitive->conventional (x sqrt2),BTE master (PhononDB/Carrete/npj/SciRep),,https://mdr.nims.go.jp/datasets/1a3f79d1-ece3-4293-a5b1-338829b7a528,,PhononDB (Togo/NIMS MDR),https://mdr.nims.go.jp/datasets/1a3f79d1-ece3-4293-a5b1-338829b7a528,"LTC-calc.log unit cell (PBEsol-relaxed), same file as kappa",mp-961693,True,stoichiometric,ZrInAu
ZrInAu,6.044,W/m/K,610.0,BTE,1,full BTE,1.0,,6.407308,216.0,F-43m,half-Heusler (C1b / MgAgAs),,"[""Zr"", ""Zr"", ""Zr"", ""Zr"", ""In"", ""In"", ""In"", ""In"", ""Au"", ""Au"", ""Au"", ""Au""]","[[0.0, 0.0, 0.0], [0.0, 0.5, 0.5], [0.5, 0.0, 0.5], [0.5, 0.5, 0.0], [0.5, 0.0, 0.0], [0.5, 0.5, 0.5], [0.0, 0.0, 0.5], [0.0, 0.5, 0.0], [0.25, 0.25, 0.75], [0.25, 0.75, 0.25], [0.75, 0.25, 0.25], [0.75, 0.75, 0.75]]",A,primitive->conventional (x sqrt2),BTE master (PhononDB/Carrete/npj/SciRep),,https://mdr.nims.go.jp/datasets/1a3f79d1-ece3-4293-a5b1-338829b7a528,,PhononDB (Togo/NIMS MDR),https://mdr.nims.go.jp/datasets/1a3f79d1-ece3-4293-a5b1-338829b7a528,"LTC-calc.log unit cell (PBEsol-relaxed), same file as kappa",mp-961693,True,stoichiometric,ZrInAu
ZrInAu,5.946,W/m/K,620.0,BTE,1,full BTE,1.0,,6.407308,216.0,F-43m,half-Heusler (C1b / MgAgAs),,"[""Zr"", ""Zr"", ""Zr"", ""Zr"", ""In"", ""In"", ""In"", ""In"", ""Au"", ""Au"", ""Au"", ""Au""]","[[0.0, 0.0, 0.0], [0.0, 0.5, 0.5], [0.5, 0.0, 0.5], [0.5, 0.5, 0.0], [0.5, 0.0, 0.0], [0.5, 0.5, 0.5], [0.0, 0.0, 0.5], [0.0, 0.5, 0.0], [0.25, 0.25, 0.75], [0.25, 0.75, 0.25], [0.75, 0.25, 0.25], [0.75, 0.75, 0.75]]",A,primitive->conventional (x sqrt2),BTE master (PhononDB/Carrete/npj/SciRep),,https://mdr.nims.go.jp/datasets/1a3f79d1-ece3-4293-a5b1-338829b7a528,,PhononDB (Togo/NIMS MDR),https://mdr.nims.go.jp/datasets/1a3f79d1-ece3-4293-a5b1-338829b7a528,"LTC-calc.log unit cell (PBEsol-relaxed), same file as kappa",mp-961693,True,stoichiometric,ZrInAu
ZrInAu,5.852,W/m/K,630.0,BTE,1,full BTE,1.0,,6.407308,216.0,F-43m,half-Heusler (C1b / MgAgAs),,"[""Zr"", ""Zr"", ""Zr"", ""Zr"", ""In"", ""In"", ""In"", ""In"", ""Au"", ""Au"", ""Au"", ""Au""]","[[0.0, 0.0, 0.0], [0.0, 0.5, 0.5], [0.5, 0.0, 0.5], [0.5, 0.5, 0.0], [0.5, 0.0, 0.0], [0.5, 0.5, 0.5], [0.0, 0.0, 0.5], [0.0, 0.5, 0.0], [0.25, 0.25, 0.75], [0.25, 0.75, 0.25], [0.75, 0.25, 0.25], [0.75, 0.75, 0.75]]",A,primitive->conventional (x sqrt2),BTE master (PhononDB/Carrete/npj/SciRep),,https://mdr.nims.go.jp/datasets/1a3f79d1-ece3-4293-a5b1-338829b7a528,,PhononDB (Togo/NIMS MDR),https://mdr.nims.go.jp/datasets/1a3f79d1-ece3-4293-a5b1-338829b7a528,"LTC-calc.log unit cell (PBEsol-relaxed), same file as kappa",mp-961693,True,stoichiometric,ZrInAu
ZrInAu,5.76,W/m/K,640.0,BTE,1,full BTE,1.0,,6.407308,216.0,F-43m,half-Heusler (C1b / MgAgAs),,"[""Zr"", ""Zr"", ""Zr"", ""Zr"", ""In"", ""In"", ""In"", ""In"", ""Au"", ""Au"", ""Au"", ""Au""]","[[0.0, 0.0, 0.0], [0.0, 0.5, 0.5], [0.5, 0.0, 0.5], [0.5, 0.5, 0.0], [0.5, 0.0, 0.0], [0.5, 0.5, 0.5], [0.0, 0.0, 0.5], [0.0, 0.5, 0.0], [0.25, 0.25, 0.75], [0.25, 0.75, 0.25], [0.75, 0.25, 0.25], [0.75, 0.75, 0.75]]",A,primitive->conventional (x sqrt2),BTE master (PhononDB/Carrete/npj/SciRep),,https://mdr.nims.go.jp/datasets/1a3f79d1-ece3-4293-a5b1-338829b7a528,,PhononDB (Togo/NIMS MDR),https://mdr.nims.go.jp/datasets/1a3f79d1-ece3-4293-a5b1-338829b7a528,"LTC-calc.log unit cell (PBEsol-relaxed), same file as kappa",mp-961693,True,stoichiometric,ZrInAu
ZrInAu,5.672,W/m/K,650.0,BTE,1,full BTE,1.0,,6.407308,216.0,F-43m,half-Heusler (C1b / MgAgAs),,"[""Zr"", ""Zr"", ""Zr"", ""Zr"", ""In"", ""In"", ""In"", ""In"", ""Au"", ""Au"", ""Au"", ""Au""]","[[0.0, 0.0, 0.0], [0.0, 0.5, 0.5], [0.5, 0.0, 0.5], [0.5, 0.5, 0.0], [0.5, 0.0, 0.0], [0.5, 0.5, 0.5], [0.0, 0.0, 0.5], [0.0, 0.5, 0.0], [0.25, 0.25, 0.75], [0.25, 0.75, 0.25], [0.75, 0.25, 0.25], [0.75, 0.75, 0.75]]",A,primitive->conventional (x sqrt2),BTE master (PhononDB/Carrete/npj/SciRep),,https://mdr.nims.go.jp/datasets/1a3f79d1-ece3-4293-a5b1-338829b7a528,,PhononDB (Togo/NIMS MDR),https://mdr.nims.go.jp/datasets/1a3f79d1-ece3-4293-a5b1-338829b7a528,"LTC-calc.log unit cell (PBEsol-relaxed), same file as kappa",mp-961693,True,stoichiometric,ZrInAu
ZrInAu,5.585,W/m/K,660.0,BTE,1,full BTE,1.0,,6.407308,216.0,F-43m,half-Heusler (C1b / MgAgAs),,"[""Zr"", ""Zr"", ""Zr"", ""Zr"", ""In"", ""In"", ""In"", ""In"", ""Au"", ""Au"", ""Au"", ""Au""]","[[0.0, 0.0, 0.0], [0.0, 0.5, 0.5], [0.5, 0.0, 0.5], [0.5, 0.5, 0.0], [0.5, 0.0, 0.0], [0.5, 0.5, 0.5], [0.0, 0.0, 0.5], [0.0, 0.5, 0.0], [0.25, 0.25, 0.75], [0.25, 0.75, 0.25], [0.75, 0.25, 0.25], [0.75, 0.75, 0.75]]",A,primitive->conventional (x sqrt2),BTE master (PhononDB/Carrete/npj/SciRep),,https://mdr.nims.go.jp/datasets/1a3f79d1-ece3-4293-a5b1-338829b7a528,,PhononDB (Togo/NIMS MDR),https://mdr.nims.go.jp/datasets/1a3f79d1-ece3-4293-a5b1-338829b7a528,"LTC-calc.log unit cell (PBEsol-relaxed), same file as kappa",mp-961693,True,stoichiometric,ZrInAu
ZrInAu,5.502,W/m/K,670.0,BTE,1,full BTE,1.0,,6.407308,216.0,F-43m,half-Heusler (C1b / MgAgAs),,"[""Zr"", ""Zr"", ""Zr"", ""Zr"", ""In"", ""In"", ""In"", ""In"", ""Au"", ""Au"", ""Au"", ""Au""]","[[0.0, 0.0, 0.0], [0.0, 0.5, 0.5], [0.5, 0.0, 0.5], [0.5, 0.5, 0.0], [0.5, 0.0, 0.0], [0.5, 0.5, 0.5], [0.0, 0.0, 0.5], [0.0, 0.5, 0.0], [0.25, 0.25, 0.75], [0.25, 0.75, 0.25], [0.75, 0.25, 0.25], [0.75, 0.75, 0.75]]",A,primitive->conventional (x sqrt2),BTE master (PhononDB/Carrete/npj/SciRep),,https://mdr.nims.go.jp/datasets/1a3f79d1-ece3-4293-a5b1-338829b7a528,,PhononDB (Togo/NIMS MDR),https://mdr.nims.go.jp/datasets/1a3f79d1-ece3-4293-a5b1-338829b7a528,"LTC-calc.log unit cell (PBEsol-relaxed), same file as kappa",mp-961693,True,stoichiometric,ZrInAu
ZrInAu,5.421,W/m/K,680.0,BTE,1,full BTE,1.0,,6.407308,216.0,F-43m,half-Heusler (C1b / MgAgAs),,"[""Zr"", ""Zr"", ""Zr"", ""Zr"", ""In"", ""In"", ""In"", ""In"", ""Au"", ""Au"", ""Au"", ""Au""]","[[0.0, 0.0, 0.0], [0.0, 0.5, 0.5], [0.5, 0.0, 0.5], [0.5, 0.5, 0.0], [0.5, 0.0, 0.0], [0.5, 0.5, 0.5], [0.0, 0.0, 0.5], [0.0, 0.5, 0.0], [0.25, 0.25, 0.75], [0.25, 0.75, 0.25], [0.75, 0.25, 0.25], [0.75, 0.75, 0.75]]",A,primitive->conventional (x sqrt2),BTE master (PhononDB/Carrete/npj/SciRep),,https://mdr.nims.go.jp/datasets/1a3f79d1-ece3-4293-a5b1-338829b7a528,,PhononDB (Togo/NIMS MDR),https://mdr.nims.go.jp/datasets/1a3f79d1-ece3-4293-a5b1-338829b7a528,"LTC-calc.log unit cell (PBEsol-relaxed), same file as kappa",mp-961693,True,stoichiometric,ZrInAu
ZrInAu,5.342,W/m/K,690.0,BTE,1,full BTE,1.0,,6.407308,216.0,F-43m,half-Heusler (C1b / MgAgAs),,"[""Zr"", ""Zr"", ""Zr"", ""Zr"", ""In"", ""In"", ""In"", ""In"", ""Au"", ""Au"", ""Au"", ""Au""]","[[0.0, 0.0, 0.0], [0.0, 0.5, 0.5], [0.5, 0.0, 0.5], [0.5, 0.5, 0.0], [0.5, 0.0, 0.0], [0.5, 0.5, 0.5], [0.0, 0.0, 0.5], [0.0, 0.5, 0.0], [0.25, 0.25, 0.75], [0.25, 0.75, 0.25], [0.75, 0.25, 0.25], [0.75, 0.75, 0.75]]",A,primitive->conventional (x sqrt2),BTE master (PhononDB/Carrete/npj/SciRep),,https://mdr.nims.go.jp/datasets/1a3f79d1-ece3-4293-a5b1-338829b7a528,,PhononDB (Togo/NIMS MDR),https://mdr.nims.go.jp/datasets/1a3f79d1-ece3-4293-a5b1-338829b7a528,"LTC-calc.log unit cell (PBEsol-relaxed), same file as kappa",mp-961693,True,stoichiometric,ZrInAu
ZrInAu,5.266,W/m/K,700.0,BTE,1,full BTE,1.0,,6.407308,216.0,F-43m,half-Heusler (C1b / MgAgAs),,"[""Zr"", ""Zr"", ""Zr"", ""Zr"", ""In"", ""In"", ""In"", ""In"", ""Au"", ""Au"", ""Au"", ""Au""]","[[0.0, 0.0, 0.0], [0.0, 0.5, 0.5], [0.5, 0.0, 0.5], [0.5, 0.5, 0.0], [0.5, 0.0, 0.0], [0.5, 0.5, 0.5], [0.0, 0.0, 0.5], [0.0, 0.5, 0.0], [0.25, 0.25, 0.75], [0.25, 0.75, 0.25], [0.75, 0.25, 0.25], [0.75, 0.75, 0.75]]",A,primitive->conventional (x sqrt2),BTE master (PhononDB/Carrete/npj/SciRep),,https://mdr.nims.go.jp/datasets/1a3f79d1-ece3-4293-a5b1-338829b7a528,,PhononDB (Togo/NIMS MDR),https://mdr.nims.go.jp/datasets/1a3f79d1-ece3-4293-a5b1-338829b7a528,"LTC-calc.log unit cell (PBEsol-relaxed), same file as kappa",mp-961693,True,stoichiometric,ZrInAu
ZrInAu,5.192,W/m/K,710.0,BTE,1,full BTE,1.0,,6.407308,216.0,F-43m,half-Heusler (C1b / MgAgAs),,"[""Zr"", ""Zr"", ""Zr"", ""Zr"", ""In"", ""In"", ""In"", ""In"", ""Au"", ""Au"", ""Au"", ""Au""]","[[0.0, 0.0, 0.0], [0.0, 0.5, 0.5], [0.5, 0.0, 0.5], [0.5, 0.5, 0.0], [0.5, 0.0, 0.0], [0.5, 0.5, 0.5], [0.0, 0.0, 0.5], [0.0, 0.5, 0.0], [0.25, 0.25, 0.75], [0.25, 0.75, 0.25], [0.75, 0.25, 0.25], [0.75, 0.75, 0.75]]",A,primitive->conventional (x sqrt2),BTE master (PhononDB/Carrete/npj/SciRep),,https://mdr.nims.go.jp/datasets/1a3f79d1-ece3-4293-a5b1-338829b7a528,,PhononDB (Togo/NIMS MDR),https://mdr.nims.go.jp/datasets/1a3f79d1-ece3-4293-a5b1-338829b7a528,"LTC-calc.log unit cell (PBEsol-relaxed), same file as kappa",mp-961693,True,stoichiometric,ZrInAu
ZrInAu,5.12,W/m/K,720.0,BTE,1,full BTE,1.0,,6.407308,216.0,F-43m,half-Heusler (C1b / MgAgAs),,"[""Zr"", ""Zr"", ""Zr"", ""Zr"", ""In"", ""In"", ""In"", ""In"", ""Au"", ""Au"", ""Au"", ""Au""]","[[0.0, 0.0, 0.0], [0.0, 0.5, 0.5], [0.5, 0.0, 0.5], [0.5, 0.5, 0.0], [0.5, 0.0, 0.0], [0.5, 0.5, 0.5], [0.0, 0.0, 0.5], [0.0, 0.5, 0.0], [0.25, 0.25, 0.75], [0.25, 0.75, 0.25], [0.75, 0.25, 0.25], [0.75, 0.75, 0.75]]",A,primitive->conventional (x sqrt2),BTE master (PhononDB/Carrete/npj/SciRep),,https://mdr.nims.go.jp/datasets/1a3f79d1-ece3-4293-a5b1-338829b7a528,,PhononDB (Togo/NIMS MDR),https://mdr.nims.go.jp/datasets/1a3f79d1-ece3-4293-a5b1-338829b7a528,"LTC-calc.log unit cell (PBEsol-relaxed), same file as kappa",mp-961693,True,stoichiometric,ZrInAu
ZrInAu,5.05,W/m/K,730.0,BTE,1,full BTE,1.0,,6.407308,216.0,F-43m,half-Heusler (C1b / MgAgAs),,"[""Zr"", ""Zr"", ""Zr"", ""Zr"", ""In"", ""In"", ""In"", ""In"", ""Au"", ""Au"", ""Au"", ""Au""]","[[0.0, 0.0, 0.0], [0.0, 0.5, 0.5], [0.5, 0.0, 0.5], [0.5, 0.5, 0.0], [0.5, 0.0, 0.0], [0.5, 0.5, 0.5], [0.0, 0.0, 0.5], [0.0, 0.5, 0.0], [0.25, 0.25, 0.75], [0.25, 0.75, 0.25], [0.75, 0.25, 0.25], [0.75, 0.75, 0.75]]",A,primitive->conventional (x sqrt2),BTE master (PhononDB/Carrete/npj/SciRep),,https://mdr.nims.go.jp/datasets/1a3f79d1-ece3-4293-a5b1-338829b7a528,,PhononDB (Togo/NIMS MDR),https://mdr.nims.go.jp/datasets/1a3f79d1-ece3-4293-a5b1-338829b7a528,"LTC-calc.log unit cell (PBEsol-relaxed), same file as kappa",mp-961693,True,stoichiometric,ZrInAu
ZrInAu,4.981,W/m/K,740.0,BTE,1,full BTE,1.0,,6.407308,216.0,F-43m,half-Heusler (C1b / MgAgAs),,"[""Zr"", ""Zr"", ""Zr"", ""Zr"", ""In"", ""In"", ""In"", ""In"", ""Au"", ""Au"", ""Au"", ""Au""]","[[0.0, 0.0, 0.0], [0.0, 0.5, 0.5], [0.5, 0.0, 0.5], [0.5, 0.5, 0.0], [0.5, 0.0, 0.0], [0.5, 0.5, 0.5], [0.0, 0.0, 0.5], [0.0, 0.5, 0.0], [0.25, 0.25, 0.75], [0.25, 0.75, 0.25], [0.75, 0.25, 0.25], [0.75, 0.75, 0.75]]",A,primitive->conventional (x sqrt2),BTE master (PhononDB/Carrete/npj/SciRep),,https://mdr.nims.go.jp/datasets/1a3f79d1-ece3-4293-a5b1-338829b7a528,,PhononDB (Togo/NIMS MDR),https://mdr.nims.go.jp/datasets/1a3f79d1-ece3-4293-a5b1-338829b7a528,"LTC-calc.log unit cell (PBEsol-relaxed), same file as kappa",mp-961693,True,stoichiometric,ZrInAu
ZrInAu,4.915,W/m/K,750.0,BTE,1,full BTE,1.0,,6.407308,216.0,F-43m,half-Heusler (C1b / MgAgAs),,"[""Zr"", ""Zr"", ""Zr"", ""Zr"", ""In"", ""In"", ""In"", ""In"", ""Au"", ""Au"", ""Au"", ""Au""]","[[0.0, 0.0, 0.0], [0.0, 0.5, 0.5], [0.5, 0.0, 0.5], [0.5, 0.5, 0.0], [0.5, 0.0, 0.0], [0.5, 0.5, 0.5], [0.0, 0.0, 0.5], [0.0, 0.5, 0.0], [0.25, 0.25, 0.75], [0.25, 0.75, 0.25], [0.75, 0.25, 0.25], [0.75, 0.75, 0.75]]",A,primitive->conventional (x sqrt2),BTE master (PhononDB/Carrete/npj/SciRep),,https://mdr.nims.go.jp/datasets/1a3f79d1-ece3-4293-a5b1-338829b7a528,,PhononDB (Togo/NIMS MDR),https://mdr.nims.go.jp/datasets/1a3f79d1-ece3-4293-a5b1-338829b7a528,"LTC-calc.log unit cell (PBEsol-relaxed), same file as kappa",mp-961693,True,stoichiometric,ZrInAu
ZrInAu,4.85,W/m/K,760.0,BTE,1,full BTE,1.0,,6.407308,216.0,F-43m,half-Heusler (C1b / MgAgAs),,"[""Zr"", ""Zr"", ""Zr"", ""Zr"", ""In"", ""In"", ""In"", ""In"", ""Au"", ""Au"", ""Au"", ""Au""]","[[0.0, 0.0, 0.0], [0.0, 0.5, 0.5], [0.5, 0.0, 0.5], [0.5, 0.5, 0.0], [0.5, 0.0, 0.0], [0.5, 0.5, 0.5], [0.0, 0.0, 0.5], [0.0, 0.5, 0.0], [0.25, 0.25, 0.75], [0.25, 0.75, 0.25], [0.75, 0.25, 0.25], [0.75, 0.75, 0.75]]",A,primitive->conventional (x sqrt2),BTE master (PhononDB/Carrete/npj/SciRep),,https://mdr.nims.go.jp/datasets/1a3f79d1-ece3-4293-a5b1-338829b7a528,,PhononDB (Togo/NIMS MDR),https://mdr.nims.go.jp/datasets/1a3f79d1-ece3-4293-a5b1-338829b7a528,"LTC-calc.log unit cell (PBEsol-relaxed), same file as kappa",mp-961693,True,stoichiometric,ZrInAu
ZrInAu,4.787,W/m/K,770.0,BTE,1,full BTE,1.0,,6.407308,216.0,F-43m,half-Heusler (C1b / MgAgAs),,"[""Zr"", ""Zr"", ""Zr"", ""Zr"", ""In"", ""In"", ""In"", ""In"", ""Au"", ""Au"", ""Au"", ""Au""]","[[0.0, 0.0, 0.0], [0.0, 0.5, 0.5], [0.5, 0.0, 0.5], [0.5, 0.5, 0.0], [0.5, 0.0, 0.0], [0.5, 0.5, 0.5], [0.0, 0.0, 0.5], [0.0, 0.5, 0.0], [0.25, 0.25, 0.75], [0.25, 0.75, 0.25], [0.75, 0.25, 0.25], [0.75, 0.75, 0.75]]",A,primitive->conventional (x sqrt2),BTE master (PhononDB/Carrete/npj/SciRep),,https://mdr.nims.go.jp/datasets/1a3f79d1-ece3-4293-a5b1-338829b7a528,,PhononDB (Togo/NIMS MDR),https://mdr.nims.go.jp/datasets/1a3f79d1-ece3-4293-a5b1-338829b7a528,"LTC-calc.log unit cell (PBEsol-relaxed), same file as kappa",mp-961693,True,stoichiometric,ZrInAu
ZrInAu,4.726,W/m/K,780.0,BTE,1,full BTE,1.0,,6.407308,216.0,F-43m,half-Heusler (C1b / MgAgAs),,"[""Zr"", ""Zr"", ""Zr"", ""Zr"", ""In"", ""In"", ""In"", ""In"", ""Au"", ""Au"", ""Au"", ""Au""]","[[0.0, 0.0, 0.0], [0.0, 0.5, 0.5], [0.5, 0.0, 0.5], [0.5, 0.5, 0.0], [0.5, 0.0, 0.0], [0.5, 0.5, 0.5], [0.0, 0.0, 0.5], [0.0, 0.5, 0.0], [0.25, 0.25, 0.75], [0.25, 0.75, 0.25], [0.75, 0.25, 0.25], [0.75, 0.75, 0.75]]",A,primitive->conventional (x sqrt2),BTE master (PhononDB/Carrete/npj/SciRep),,https://mdr.nims.go.jp/datasets/1a3f79d1-ece3-4293-a5b1-338829b7a528,,PhononDB (Togo/NIMS MDR),https://mdr.nims.go.jp/datasets/1a3f79d1-ece3-4293-a5b1-338829b7a528,"LTC-calc.log unit cell (PBEsol-relaxed), same file as kappa",mp-961693,True,stoichiometric,ZrInAu
ZrInAu,4.666,W/m/K,790.0,BTE,1,full BTE,1.0,,6.407308,216.0,F-43m,half-Heusler (C1b / MgAgAs),,"[""Zr"", ""Zr"", ""Zr"", ""Zr"", ""In"", ""In"", ""In"", ""In"", ""Au"", ""Au"", ""Au"", ""Au""]","[[0.0, 0.0, 0.0], [0.0, 0.5, 0.5], [0.5, 0.0, 0.5], [0.5, 0.5, 0.0], [0.5, 0.0, 0.0], [0.5, 0.5, 0.5], [0.0, 0.0, 0.5], [0.0, 0.5, 0.0], [0.25, 0.25, 0.75], [0.25, 0.75, 0.25], [0.75, 0.25, 0.25], [0.75, 0.75, 0.75]]",A,primitive->conventional (x sqrt2),BTE master (PhononDB/Carrete/npj/SciRep),,https://mdr.nims.go.jp/datasets/1a3f79d1-ece3-4293-a5b1-338829b7a528,,PhononDB (Togo/NIMS MDR),https://mdr.nims.go.jp/datasets/1a3f79d1-ece3-4293-a5b1-338829b7a528,"LTC-calc.log unit cell (PBEsol-relaxed), same file as kappa",mp-961693,True,stoichiometric,ZrInAu
ZrInAu,4.608,W/m/K,800.0,BTE,1,full BTE,1.0,,6.407308,216.0,F-43m,half-Heusler (C1b / MgAgAs),,"[""Zr"", ""Zr"", ""Zr"", ""Zr"", ""In"", ""In"", ""In"", ""In"", ""Au"", ""Au"", ""Au"", ""Au""]","[[0.0, 0.0, 0.0], [0.0, 0.5, 0.5], [0.5, 0.0, 0.5], [0.5, 0.5, 0.0], [0.5, 0.0, 0.0], [0.5, 0.5, 0.5], [0.0, 0.0, 0.5], [0.0, 0.5, 0.0], [0.25, 0.25, 0.75], [0.25, 0.75, 0.25], [0.75, 0.25, 0.25], [0.75, 0.75, 0.75]]",A,primitive->conventional (x sqrt2),BTE master (PhononDB/Carrete/npj/SciRep),,https://mdr.nims.go.jp/datasets/1a3f79d1-ece3-4293-a5b1-338829b7a528,,PhononDB (Togo/NIMS MDR),https://mdr.nims.go.jp/datasets/1a3f79d1-ece3-4293-a5b1-338829b7a528,"LTC-calc.log unit cell (PBEsol-relaxed), same file as kappa",mp-961693,True,stoichiometric,ZrInAu
ZrInAu,4.551,W/m/K,810.0,BTE,1,full BTE,1.0,,6.407308,216.0,F-43m,half-Heusler (C1b / MgAgAs),,"[""Zr"", ""Zr"", ""Zr"", ""Zr"", ""In"", ""In"", ""In"", ""In"", ""Au"", ""Au"", ""Au"", ""Au""]","[[0.0, 0.0, 0.0], [0.0, 0.5, 0.5], [0.5, 0.0, 0.5], [0.5, 0.5, 0.0], [0.5, 0.0, 0.0], [0.5, 0.5, 0.5], [0.0, 0.0, 0.5], [0.0, 0.5, 0.0], [0.25, 0.25, 0.75], [0.25, 0.75, 0.25], [0.75, 0.25, 0.25], [0.75, 0.75, 0.75]]",A,primitive->conventional (x sqrt2),BTE master (PhononDB/Carrete/npj/SciRep),,https://mdr.nims.go.jp/datasets/1a3f79d1-ece3-4293-a5b1-338829b7a528,,PhononDB (Togo/NIMS MDR),https://mdr.nims.go.jp/datasets/1a3f79d1-ece3-4293-a5b1-338829b7a528,"LTC-calc.log unit cell (PBEsol-relaxed), same file as kappa",mp-961693,True,stoichiometric,ZrInAu
ZrInAu,4.495,W/m/K,820.0,BTE,1,full BTE,1.0,,6.407308,216.0,F-43m,half-Heusler (C1b / MgAgAs),,"[""Zr"", ""Zr"", ""Zr"", ""Zr"", ""In"", ""In"", ""In"", ""In"", ""Au"", ""Au"", ""Au"", ""Au""]","[[0.0, 0.0, 0.0], [0.0, 0.5, 0.5], [0.5, 0.0, 0.5], [0.5, 0.5, 0.0], [0.5, 0.0, 0.0], [0.5, 0.5, 0.5], [0.0, 0.0, 0.5], [0.0, 0.5, 0.0], [0.25, 0.25, 0.75], [0.25, 0.75, 0.25], [0.75, 0.25, 0.25], [0.75, 0.75, 0.75]]",A,primitive->conventional (x sqrt2),BTE master (PhononDB/Carrete/npj/SciRep),,https://mdr.nims.go.jp/datasets/1a3f79d1-ece3-4293-a5b1-338829b7a528,,PhononDB (Togo/NIMS MDR),https://mdr.nims.go.jp/datasets/1a3f79d1-ece3-4293-a5b1-338829b7a528,"LTC-calc.log unit cell (PBEsol-relaxed), same file as kappa",mp-961693,True,stoichiometric,ZrInAu
ZrInAu,4.441,W/m/K,830.0,BTE,1,full BTE,1.0,,6.407308,216.0,F-43m,half-Heusler (C1b / MgAgAs),,"[""Zr"", ""Zr"", ""Zr"", ""Zr"", ""In"", ""In"", ""In"", ""In"", ""Au"", ""Au"", ""Au"", ""Au""]","[[0.0, 0.0, 0.0], [0.0, 0.5, 0.5], [0.5, 0.0, 0.5], [0.5, 0.5, 0.0], [0.5, 0.0, 0.0], [0.5, 0.5, 0.5], [0.0, 0.0, 0.5], [0.0, 0.5, 0.0], [0.25, 0.25, 0.75], [0.25, 0.75, 0.25], [0.75, 0.25, 0.25], [0.75, 0.75, 0.75]]",A,primitive->conventional (x sqrt2),BTE master (PhononDB/Carrete/npj/SciRep),,https://mdr.nims.go.jp/datasets/1a3f79d1-ece3-4293-a5b1-338829b7a528,,PhononDB (Togo/NIMS MDR),https://mdr.nims.go.jp/datasets/1a3f79d1-ece3-4293-a5b1-338829b7a528,"LTC-calc.log unit cell (PBEsol-relaxed), same file as kappa",mp-961693,True,stoichiometric,ZrInAu
ZrInAu,4.388,W/m/K,840.0,BTE,1,full BTE,1.0,,6.407308,216.0,F-43m,half-Heusler (C1b / MgAgAs),,"[""Zr"", ""Zr"", ""Zr"", ""Zr"", ""In"", ""In"", ""In"", ""In"", ""Au"", ""Au"", ""Au"", ""Au""]","[[0.0, 0.0, 0.0], [0.0, 0.5, 0.5], [0.5, 0.0, 0.5], [0.5, 0.5, 0.0], [0.5, 0.0, 0.0], [0.5, 0.5, 0.5], [0.0, 0.0, 0.5], [0.0, 0.5, 0.0], [0.25, 0.25, 0.75], [0.25, 0.75, 0.25], [0.75, 0.25, 0.25], [0.75, 0.75, 0.75]]",A,primitive->conventional (x sqrt2),BTE master (PhononDB/Carrete/npj/SciRep),,https://mdr.nims.go.jp/datasets/1a3f79d1-ece3-4293-a5b1-338829b7a528,,PhononDB (Togo/NIMS MDR),https://mdr.nims.go.jp/datasets/1a3f79d1-ece3-4293-a5b1-338829b7a528,"LTC-calc.log unit cell (PBEsol-relaxed), same file as kappa",mp-961693,True,stoichiometric,ZrInAu
ZrInAu,4.337,W/m/K,850.0,BTE,1,full BTE,1.0,,6.407308,216.0,F-43m,half-Heusler (C1b / MgAgAs),,"[""Zr"", ""Zr"", ""Zr"", ""Zr"", ""In"", ""In"", ""In"", ""In"", ""Au"", ""Au"", ""Au"", ""Au""]","[[0.0, 0.0, 0.0], [0.0, 0.5, 0.5], [0.5, 0.0, 0.5], [0.5, 0.5, 0.0], [0.5, 0.0, 0.0], [0.5, 0.5, 0.5], [0.0, 0.0, 0.5], [0.0, 0.5, 0.0], [0.25, 0.25, 0.75], [0.25, 0.75, 0.25], [0.75, 0.25, 0.25], [0.75, 0.75, 0.75]]",A,primitive->conventional (x sqrt2),BTE master (PhononDB/Carrete/npj/SciRep),,https://mdr.nims.go.jp/datasets/1a3f79d1-ece3-4293-a5b1-338829b7a528,,PhononDB (Togo/NIMS MDR),https://mdr.nims.go.jp/datasets/1a3f79d1-ece3-4293-a5b1-338829b7a528,"LTC-calc.log unit cell (PBEsol-relaxed), same file as kappa",mp-961693,True,stoichiometric,ZrInAu
ZrInAu,4.286,W/m/K,860.0,BTE,1,full BTE,1.0,,6.407308,216.0,F-43m,half-Heusler (C1b / MgAgAs),,"[""Zr"", ""Zr"", ""Zr"", ""Zr"", ""In"", ""In"", ""In"", ""In"", ""Au"", ""Au"", ""Au"", ""Au""]","[[0.0, 0.0, 0.0], [0.0, 0.5, 0.5], [0.5, 0.0, 0.5], [0.5, 0.5, 0.0], [0.5, 0.0, 0.0], [0.5, 0.5, 0.5], [0.0, 0.0, 0.5], [0.0, 0.5, 0.0], [0.25, 0.25, 0.75], [0.25, 0.75, 0.25], [0.75, 0.25, 0.25], [0.75, 0.75, 0.75]]",A,primitive->conventional (x sqrt2),BTE master (PhononDB/Carrete/npj/SciRep),,https://mdr.nims.go.jp/datasets/1a3f79d1-ece3-4293-a5b1-338829b7a528,,PhononDB (Togo/NIMS MDR),https://mdr.nims.go.jp/datasets/1a3f79d1-ece3-4293-a5b1-338829b7a528,"LTC-calc.log unit cell (PBEsol-relaxed), same file as kappa",mp-961693,True,stoichiometric,ZrInAu
ZrInAu,4.237,W/m/K,870.0,BTE,1,full BTE,1.0,,6.407308,216.0,F-43m,half-Heusler (C1b / MgAgAs),,"[""Zr"", ""Zr"", ""Zr"", ""Zr"", ""In"", ""In"", ""In"", ""In"", ""Au"", ""Au"", ""Au"", ""Au""]","[[0.0, 0.0, 0.0], [0.0, 0.5, 0.5], [0.5, 0.0, 0.5], [0.5, 0.5, 0.0], [0.5, 0.0, 0.0], [0.5, 0.5, 0.5], [0.0, 0.0, 0.5], [0.0, 0.5, 0.0], [0.25, 0.25, 0.75], [0.25, 0.75, 0.25], [0.75, 0.25, 0.25], [0.75, 0.75, 0.75]]",A,primitive->conventional (x sqrt2),BTE master (PhononDB/Carrete/npj/SciRep),,https://mdr.nims.go.jp/datasets/1a3f79d1-ece3-4293-a5b1-338829b7a528,,PhononDB (Togo/NIMS MDR),https://mdr.nims.go.jp/datasets/1a3f79d1-ece3-4293-a5b1-338829b7a528,"LTC-calc.log unit cell (PBEsol-relaxed), same file as kappa",mp-961693,True,stoichiometric,ZrInAu
ZrInAu,4.189,W/m/K,880.0,BTE,1,full BTE,1.0,,6.407308,216.0,F-43m,half-Heusler (C1b / MgAgAs),,"[""Zr"", ""Zr"", ""Zr"", ""Zr"", ""In"", ""In"", ""In"", ""In"", ""Au"", ""Au"", ""Au"", ""Au""]","[[0.0, 0.0, 0.0], [0.0, 0.5, 0.5], [0.5, 0.0, 0.5], [0.5, 0.5, 0.0], [0.5, 0.0, 0.0], [0.5, 0.5, 0.5], [0.0, 0.0, 0.5], [0.0, 0.5, 0.0], [0.25, 0.25, 0.75], [0.25, 0.75, 0.25], [0.75, 0.25, 0.25], [0.75, 0.75, 0.75]]",A,primitive->conventional (x sqrt2),BTE master (PhononDB/Carrete/npj/SciRep),,https://mdr.nims.go.jp/datasets/1a3f79d1-ece3-4293-a5b1-338829b7a528,,PhononDB (Togo/NIMS MDR),https://mdr.nims.go.jp/datasets/1a3f79d1-ece3-4293-a5b1-338829b7a528,"LTC-calc.log unit cell (PBEsol-relaxed), same file as kappa",mp-961693,True,stoichiometric,ZrInAu
ZrInAu,4.142,W/m/K,890.0,BTE,1,full BTE,1.0,,6.407308,216.0,F-43m,half-Heusler (C1b / MgAgAs),,"[""Zr"", ""Zr"", ""Zr"", ""Zr"", ""In"", ""In"", ""In"", ""In"", ""Au"", ""Au"", ""Au"", ""Au""]","[[0.0, 0.0, 0.0], [0.0, 0.5, 0.5], [0.5, 0.0, 0.5], [0.5, 0.5, 0.0], [0.5, 0.0, 0.0], [0.5, 0.5, 0.5], [0.0, 0.0, 0.5], [0.0, 0.5, 0.0], [0.25, 0.25, 0.75], [0.25, 0.75, 0.25], [0.75, 0.25, 0.25], [0.75, 0.75, 0.75]]",A,primitive->conventional (x sqrt2),BTE master (PhononDB/Carrete/npj/SciRep),,https://mdr.nims.go.jp/datasets/1a3f79d1-ece3-4293-a5b1-338829b7a528,,PhononDB (Togo/NIMS MDR),https://mdr.nims.go.jp/datasets/1a3f79d1-ece3-4293-a5b1-338829b7a528,"LTC-calc.log unit cell (PBEsol-relaxed), same file as kappa",mp-961693,True,stoichiometric,ZrInAu
ZrInAu,4.096,W/m/K,900.0,BTE,1,full BTE,1.0,,6.407308,216.0,F-43m,half-Heusler (C1b / MgAgAs),,"[""Zr"", ""Zr"", ""Zr"", ""Zr"", ""In"", ""In"", ""In"", ""In"", ""Au"", ""Au"", ""Au"", ""Au""]","[[0.0, 0.0, 0.0], [0.0, 0.5, 0.5], [0.5, 0.0, 0.5], [0.5, 0.5, 0.0], [0.5, 0.0, 0.0], [0.5, 0.5, 0.5], [0.0, 0.0, 0.5], [0.0, 0.5, 0.0], [0.25, 0.25, 0.75], [0.25, 0.75, 0.25], [0.75, 0.25, 0.25], [0.75, 0.75, 0.75]]",A,primitive->conventional (x sqrt2),BTE master (PhononDB/Carrete/npj/SciRep),,https://mdr.nims.go.jp/datasets/1a3f79d1-ece3-4293-a5b1-338829b7a528,,PhononDB (Togo/NIMS MDR),https://mdr.nims.go.jp/datasets/1a3f79d1-ece3-4293-a5b1-338829b7a528,"LTC-calc.log unit cell (PBEsol-relaxed), same file as kappa",mp-961693,True,stoichiometric,ZrInAu
ZrInAu,4.051,W/m/K,910.0,BTE,1,full BTE,1.0,,6.407308,216.0,F-43m,half-Heusler (C1b / MgAgAs),,"[""Zr"", ""Zr"", ""Zr"", ""Zr"", ""In"", ""In"", ""In"", ""In"", ""Au"", ""Au"", ""Au"", ""Au""]","[[0.0, 0.0, 0.0], [0.0, 0.5, 0.5], [0.5, 0.0, 0.5], [0.5, 0.5, 0.0], [0.5, 0.0, 0.0], [0.5, 0.5, 0.5], [0.0, 0.0, 0.5], [0.0, 0.5, 0.0], [0.25, 0.25, 0.75], [0.25, 0.75, 0.25], [0.75, 0.25, 0.25], [0.75, 0.75, 0.75]]",A,primitive->conventional (x sqrt2),BTE master (PhononDB/Carrete/npj/SciRep),,https://mdr.nims.go.jp/datasets/1a3f79d1-ece3-4293-a5b1-338829b7a528,,PhononDB (Togo/NIMS MDR),https://mdr.nims.go.jp/datasets/1a3f79d1-ece3-4293-a5b1-338829b7a528,"LTC-calc.log unit cell (PBEsol-relaxed), same file as kappa",mp-961693,True,stoichiometric,ZrInAu
ZrInAu,4.007,W/m/K,920.0,BTE,1,full BTE,1.0,,6.407308,216.0,F-43m,half-Heusler (C1b / MgAgAs),,"[""Zr"", ""Zr"", ""Zr"", ""Zr"", ""In"", ""In"", ""In"", ""In"", ""Au"", ""Au"", ""Au"", ""Au""]","[[0.0, 0.0, 0.0], [0.0, 0.5, 0.5], [0.5, 0.0, 0.5], [0.5, 0.5, 0.0], [0.5, 0.0, 0.0], [0.5, 0.5, 0.5], [0.0, 0.0, 0.5], [0.0, 0.5, 0.0], [0.25, 0.25, 0.75], [0.25, 0.75, 0.25], [0.75, 0.25, 0.25], [0.75, 0.75, 0.75]]",A,primitive->conventional (x sqrt2),BTE master (PhononDB/Carrete/npj/SciRep),,https://mdr.nims.go.jp/datasets/1a3f79d1-ece3-4293-a5b1-338829b7a528,,PhononDB (Togo/NIMS MDR),https://mdr.nims.go.jp/datasets/1a3f79d1-ece3-4293-a5b1-338829b7a528,"LTC-calc.log unit cell (PBEsol-relaxed), same file as kappa",mp-961693,True,stoichiometric,ZrInAu
ZrInAu,3.964,W/m/K,930.0,BTE,1,full BTE,1.0,,6.407308,216.0,F-43m,half-Heusler (C1b / MgAgAs),,"[""Zr"", ""Zr"", ""Zr"", ""Zr"", ""In"", ""In"", ""In"", ""In"", ""Au"", ""Au"", ""Au"", ""Au""]","[[0.0, 0.0, 0.0], [0.0, 0.5, 0.5], [0.5, 0.0, 0.5], [0.5, 0.5, 0.0], [0.5, 0.0, 0.0], [0.5, 0.5, 0.5], [0.0, 0.0, 0.5], [0.0, 0.5, 0.0], [0.25, 0.25, 0.75], [0.25, 0.75, 0.25], [0.75, 0.25, 0.25], [0.75, 0.75, 0.75]]",A,primitive->conventional (x sqrt2),BTE master (PhononDB/Carrete/npj/SciRep),,https://mdr.nims.go.jp/datasets/1a3f79d1-ece3-4293-a5b1-338829b7a528,,PhononDB (Togo/NIMS MDR),https://mdr.nims.go.jp/datasets/1a3f79d1-ece3-4293-a5b1-338829b7a528,"LTC-calc.log unit cell (PBEsol-relaxed), same file as kappa",mp-961693,True,stoichiometric,ZrInAu
ZrInAu,3.922,W/m/K,940.0,BTE,1,full BTE,1.0,,6.407308,216.0,F-43m,half-Heusler (C1b / MgAgAs),,"[""Zr"", ""Zr"", ""Zr"", ""Zr"", ""In"", ""In"", ""In"", ""In"", ""Au"", ""Au"", ""Au"", ""Au""]","[[0.0, 0.0, 0.0], [0.0, 0.5, 0.5], [0.5, 0.0, 0.5], [0.5, 0.5, 0.0], [0.5, 0.0, 0.0], [0.5, 0.5, 0.5], [0.0, 0.0, 0.5], [0.0, 0.5, 0.0], [0.25, 0.25, 0.75], [0.25, 0.75, 0.25], [0.75, 0.25, 0.25], [0.75, 0.75, 0.75]]",A,primitive->conventional (x sqrt2),BTE master (PhononDB/Carrete/npj/SciRep),,https://mdr.nims.go.jp/datasets/1a3f79d1-ece3-4293-a5b1-338829b7a528,,PhononDB (Togo/NIMS MDR),https://mdr.nims.go.jp/datasets/1a3f79d1-ece3-4293-a5b1-338829b7a528,"LTC-calc.log unit cell (PBEsol-relaxed), same file as kappa",mp-961693,True,stoichiometric,ZrInAu
ZrInAu,3.881,W/m/K,950.0,BTE,1,full BTE,1.0,,6.407308,216.0,F-43m,half-Heusler (C1b / MgAgAs),,"[""Zr"", ""Zr"", ""Zr"", ""Zr"", ""In"", ""In"", ""In"", ""In"", ""Au"", ""Au"", ""Au"", ""Au""]","[[0.0, 0.0, 0.0], [0.0, 0.5, 0.5], [0.5, 0.0, 0.5], [0.5, 0.5, 0.0], [0.5, 0.0, 0.0], [0.5, 0.5, 0.5], [0.0, 0.0, 0.5], [0.0, 0.5, 0.0], [0.25, 0.25, 0.75], [0.25, 0.75, 0.25], [0.75, 0.25, 0.25], [0.75, 0.75, 0.75]]",A,primitive->conventional (x sqrt2),BTE master (PhononDB/Carrete/npj/SciRep),,https://mdr.nims.go.jp/datasets/1a3f79d1-ece3-4293-a5b1-338829b7a528,,PhononDB (Togo/NIMS MDR),https://mdr.nims.go.jp/datasets/1a3f79d1-ece3-4293-a5b1-338829b7a528,"LTC-calc.log unit cell (PBEsol-relaxed), same file as kappa",mp-961693,True,stoichiometric,ZrInAu
ZrInAu,3.84,W/m/K,960.0,BTE,1,full BTE,1.0,,6.407308,216.0,F-43m,half-Heusler (C1b / MgAgAs),,"[""Zr"", ""Zr"", ""Zr"", ""Zr"", ""In"", ""In"", ""In"", ""In"", ""Au"", ""Au"", ""Au"", ""Au""]","[[0.0, 0.0, 0.0], [0.0, 0.5, 0.5], [0.5, 0.0, 0.5], [0.5, 0.5, 0.0], [0.5, 0.0, 0.0], [0.5, 0.5, 0.5], [0.0, 0.0, 0.5], [0.0, 0.5, 0.0], [0.25, 0.25, 0.75], [0.25, 0.75, 0.25], [0.75, 0.25, 0.25], [0.75, 0.75, 0.75]]",A,primitive->conventional (x sqrt2),BTE master (PhononDB/Carrete/npj/SciRep),,https://mdr.nims.go.jp/datasets/1a3f79d1-ece3-4293-a5b1-338829b7a528,,PhononDB (Togo/NIMS MDR),https://mdr.nims.go.jp/datasets/1a3f79d1-ece3-4293-a5b1-338829b7a528,"LTC-calc.log unit cell (PBEsol-relaxed), same file as kappa",mp-961693,True,stoichiometric,ZrInAu
ZrInAu,3.801,W/m/K,970.0,BTE,1,full BTE,1.0,,6.407308,216.0,F-43m,half-Heusler (C1b / MgAgAs),,"[""Zr"", ""Zr"", ""Zr"", ""Zr"", ""In"", ""In"", ""In"", ""In"", ""Au"", ""Au"", ""Au"", ""Au""]","[[0.0, 0.0, 0.0], [0.0, 0.5, 0.5], [0.5, 0.0, 0.5], [0.5, 0.5, 0.0], [0.5, 0.0, 0.0], [0.5, 0.5, 0.5], [0.0, 0.0, 0.5], [0.0, 0.5, 0.0], [0.25, 0.25, 0.75], [0.25, 0.75, 0.25], [0.75, 0.25, 0.25], [0.75, 0.75, 0.75]]",A,primitive->conventional (x sqrt2),BTE master (PhononDB/Carrete/npj/SciRep),,https://mdr.nims.go.jp/datasets/1a3f79d1-ece3-4293-a5b1-338829b7a528,,PhononDB (Togo/NIMS MDR),https://mdr.nims.go.jp/datasets/1a3f79d1-ece3-4293-a5b1-338829b7a528,"LTC-calc.log unit cell (PBEsol-relaxed), same file as kappa",mp-961693,True,stoichiometric,ZrInAu
ZrInAu,3.762,W/m/K,980.0,BTE,1,full BTE,1.0,,6.407308,216.0,F-43m,half-Heusler (C1b / MgAgAs),,"[""Zr"", ""Zr"", ""Zr"", ""Zr"", ""In"", ""In"", ""In"", ""In"", ""Au"", ""Au"", ""Au"", ""Au""]","[[0.0, 0.0, 0.0], [0.0, 0.5, 0.5], [0.5, 0.0, 0.5], [0.5, 0.5, 0.0], [0.5, 0.0, 0.0], [0.5, 0.5, 0.5], [0.0, 0.0, 0.5], [0.0, 0.5, 0.0], [0.25, 0.25, 0.75], [0.25, 0.75, 0.25], [0.75, 0.25, 0.25], [0.75, 0.75, 0.75]]",A,primitive->conventional (x sqrt2),BTE master (PhononDB/Carrete/npj/SciRep),,https://mdr.nims.go.jp/datasets/1a3f79d1-ece3-4293-a5b1-338829b7a528,,PhononDB (Togo/NIMS MDR),https://mdr.nims.go.jp/datasets/1a3f79d1-ece3-4293-a5b1-338829b7a528,"LTC-calc.log unit cell (PBEsol-relaxed), same file as kappa",mp-961693,True,stoichiometric,ZrInAu
ZrInAu,3.724,W/m/K,990.0,BTE,1,full BTE,1.0,,6.407308,216.0,F-43m,half-Heusler (C1b / MgAgAs),,"[""Zr"", ""Zr"", ""Zr"", ""Zr"", ""In"", ""In"", ""In"", ""In"", ""Au"", ""Au"", ""Au"", ""Au""]","[[0.0, 0.0, 0.0], [0.0, 0.5, 0.5], [0.5, 0.0, 0.5], [0.5, 0.5, 0.0], [0.5, 0.0, 0.0], [0.5, 0.5, 0.5], [0.0, 0.0, 0.5], [0.0, 0.5, 0.0], [0.25, 0.25, 0.75], [0.25, 0.75, 0.25], [0.75, 0.25, 0.25], [0.75, 0.75, 0.75]]",A,primitive->conventional (x sqrt2),BTE master (PhononDB/Carrete/npj/SciRep),,https://mdr.nims.go.jp/datasets/1a3f79d1-ece3-4293-a5b1-338829b7a528,,PhononDB (Togo/NIMS MDR),https://mdr.nims.go.jp/datasets/1a3f79d1-ece3-4293-a5b1-338829b7a528,"LTC-calc.log unit cell (PBEsol-relaxed), same file as kappa",mp-961693,True,stoichiometric,ZrInAu
ZrInAu,3.687,W/m/K,1000.0,BTE,1,full BTE,1.0,,6.407308,216.0,F-43m,half-Heusler (C1b / MgAgAs),,"[""Zr"", ""Zr"", ""Zr"", ""Zr"", ""In"", ""In"", ""In"", ""In"", ""Au"", ""Au"", ""Au"", ""Au""]","[[0.0, 0.0, 0.0], [0.0, 0.5, 0.5], [0.5, 0.0, 0.5], [0.5, 0.5, 0.0], [0.5, 0.0, 0.0], [0.5, 0.5, 0.5], [0.0, 0.0, 0.5], [0.0, 0.5, 0.0], [0.25, 0.25, 0.75], [0.25, 0.75, 0.25], [0.75, 0.25, 0.25], [0.75, 0.75, 0.75]]",A,primitive->conventional (x sqrt2),BTE master (PhononDB/Carrete/npj/SciRep),,https://mdr.nims.go.jp/datasets/1a3f79d1-ece3-4293-a5b1-338829b7a528,,PhononDB (Togo/NIMS MDR),https://mdr.nims.go.jp/datasets/1a3f79d1-ece3-4293-a5b1-338829b7a528,"LTC-calc.log unit cell (PBEsol-relaxed), same file as kappa",mp-961693,True,stoichiometric,ZrInAu
ZrNiC,30.211,W/m/K,300.0,"semi-empirical (Slack / Debye-Callaway-type, NOT BTE)",1,full BTE,1.0,,5.397,216.0,F-43m,half Heusler (C1_b / MgAgAs),,,,C,conventional,repository mining,10.48550/arXiv.2501.11644,https://github.com/ertekin-research-group/halfheusler-space/blob/main/HH_overview.csv,,repository mining,https://github.com/ertekin-research-group/halfheusler-space/blob/main/HH_overview.csv,"""Lattice Parameter (Angstroms)"" column, DFT-PBE relaxed, same table as kappa_L",ertekin-research-group/halfheusler-space HH_overview.csv,True,stoichiometric,ZrNiC
ZrNiGe,21.1,W/m/K,300.0,BTE-approx,1,full BTE,1.0,,5.8989,216.0,F-43m,T0003.ABC,,"[""Ge"", ""Ni"", ""Zr""]","[[0.5, 0.5, 0.5], [0.25, 0.25, 0.25], [0, 0, 0]]",A,primitive->conventional (x sqrt2),BTE master (PhononDB/Carrete/npj/SciRep),10.1103/PhysRevX.4.011019,https://doi.org/10.1103/PhysRevX.4.011019,,Carrete PRX 4:011019 (2014),https://doi.org/10.1103/PhysRevX.4.011019,AFLOW aflow:320ba0d6a2a63f44 (aflowlib.duke.edu:AFLOWDATA/LIB3_WEB/Ge_hNi_pvZr_sv/T0003.ABC) - lowest-enthalpy F-43m 3-atom entry; AFLOW is the structure source used by Carrete et al.,"Carrete et al. PRX 4, 011019 (2014), Table III, compound NiGeZr",True,stoichiometric,ZrNiGe
ZrNiGe,19.182,W/m/K,300.0,"semi-empirical (Slack / Debye-Callaway-type, NOT BTE)",1,full BTE,1.0,,5.8989,216.0,F-43m,T0003.ABC,,"[""Ge"", ""Ni"", ""Zr""]","[[0.5, 0.5, 0.5], [0.25, 0.25, 0.25], [0, 0, 0]]",A,primitive->conventional (x sqrt2),repository mining,10.48550/arXiv.2501.11644,https://github.com/ertekin-research-group/halfheusler-space/blob/main/HH_overview.csv,,Carrete PRX 4:011019 (2014),https://doi.org/10.1103/PhysRevX.4.011019,AFLOW aflow:320ba0d6a2a63f44 (aflowlib.duke.edu:AFLOWDATA/LIB3_WEB/Ge_hNi_pvZr_sv/T0003.ABC) - lowest-enthalpy F-43m 3-atom entry; AFLOW is the structure source used by Carrete et al.,"Carrete et al. PRX 4, 011019 (2014), Table III, compound NiGeZr",True,stoichiometric,ZrNiGe
ZrNiGe,12.48,W/m/K,500.0,BTE (TDEP),1,full BTE,1.0,,5.8989,216.0,F-43m,T0003.ABC,,"[""Ge"", ""Ni"", ""Zr""]","[[0.5, 0.5, 0.5], [0.25, 0.25, 0.25], [0, 0, 0]]",A,primitive->conventional (x sqrt2),paper mining,10.1016/j.commatsci.2021.110938,https://arxiv.org/abs/2107.03735,"Appendix A, Table A.1 (arXiv:2107.03735, p.17) - DFT value only; parenthetical ML predictions excluded",Carrete PRX 4:011019 (2014),https://doi.org/10.1103/PhysRevX.4.011019,AFLOW aflow:320ba0d6a2a63f44 (aflowlib.duke.edu:AFLOWDATA/LIB3_WEB/Ge_hNi_pvZr_sv/T0003.ABC) - lowest-enthalpy F-43m 3-atom entry; AFLOW is the structure source used by Carrete et al.,"Carrete et al. PRX 4, 011019 (2014), Table III, compound NiGeZr",True,stoichiometric,ZrNiGe
ZrNiGe,12.48,W/m/K,500.0,TDEP (three-phonon + isotope scattering),1,full BTE,1.0,,5.8989,216.0,F-43m,T0003.ABC,,"[""Ge"", ""Ni"", ""Zr""]","[[0.5, 0.5, 0.5], [0.25, 0.25, 0.25], [0, 0, 0]]",A,primitive->conventional (x sqrt2),"paper mining (PDF, batch 2)",arxiv:2107.03735v2,,Table A.1,Carrete PRX 4:011019 (2014),https://doi.org/10.1103/PhysRevX.4.011019,AFLOW aflow:320ba0d6a2a63f44 (aflowlib.duke.edu:AFLOWDATA/LIB3_WEB/Ge_hNi_pvZr_sv/T0003.ABC) - lowest-enthalpy F-43m 3-atom entry; AFLOW is the structure source used by Carrete et al.,"Carrete et al. PRX 4, 011019 (2014), Table III, compound NiGeZr",True,stoichiometric,ZrNiGe
