Repository: Shivamrandive747/Thermalconductivity_prediction

# Calibrating first-principles lattice thermal conductivity to experiment

**A curated half-Heusler dataset and a validated transfer function.**

Published first-principles transport calculations of lattice thermal conductivity exceed what
laboratories measure for the same compound by a **median factor of 1.55**. That offset is regular
enough to be removed in closed form:

$$\kappa_L^{\mathrm{expt}}(T) \;=\; \kappa_L^{\mathrm{BTE}}(T)\;\min\!\left[c\left(\tfrac{T}{300}\right)^{p},\,1\right],
\qquad c = 0.51,\quad p = 0.80$$

Inside a domain of applicability declared before the validation set was scored, this places

File: data/Target_Materials/HEUSLER_KAPPA_TRAINING_SET.csv (part 168 of 192)
formula,kappa_L,kappa_units,temperature_K,method,method_tier,tier_name,weight,kappa_basis,struct_a_A,struct_spacegroup,struct_sg_symbol,struct_prototype,struct_site_ordering,struct_species,struct_frac_coords,struct_grade,lattice_convention,source,source_doi,source_url,source_location,struct_source,struct_source_url,struct_source_detail,struct_id,struct_same_paper_as_kappa,stoichiometry,parent_formula
ZrNiPb,15.2,W/m/K,300.0,BTE-approx,1,full BTE,1.0,,6.2446,216.0,F-43m,T0003.CAB,,"[""Ni"", ""Pb"", ""Zr""]","[[0.75, 0.75, 0.75], [0, 0, 0], [0.5, 0.5, 0.5]]",A,primitive->conventional (x sqrt2),BTE master (PhononDB/Carrete/npj/SciRep),10.1103/PhysRevX.4.011019,https://doi.org/10.1103/PhysRevX.4.011019,,Carrete PRX 4:011019 (2014),https://doi.org/10.1103/PhysRevX.4.011019,AFLOW aflow:4a97a11ae6fc5686 (aflowlib.duke.edu:AFLOWDATA/LIB3_WEB/Ni_pvPb_dZr_sv/T0003.CAB) - lowest-enthalpy F-43m 3-atom entry; AFLOW is the structure source used by Carrete et al.,"Carrete et al. PRX 4, 011019 (2014), Table III, compound NiPbZr",True,stoichiometric,ZrNiPb
ZrNiPb,9.374,W/m/K,300.0,"semi-empirical (Slack / Debye-Callaway-type, NOT BTE)",1,full BTE,1.0,,6.2446,216.0,F-43m,T0003.CAB,,"[""Ni"", ""Pb"", ""Zr""]","[[0.75, 0.75, 0.75], [0, 0, 0], [0.5, 0.5, 0.5]]",A,primitive->conventional (x sqrt2),repository mining,10.48550/arXiv.2501.11644,https://github.com/ertekin-research-group/halfheusler-space/blob/main/HH_overview.csv,,Carrete PRX 4:011019 (2014),https://doi.org/10.1103/PhysRevX.4.011019,AFLOW aflow:4a97a11ae6fc5686 (aflowlib.duke.edu:AFLOWDATA/LIB3_WEB/Ni_pvPb_dZr_sv/T0003.CAB) - lowest-enthalpy F-43m 3-atom entry; AFLOW is the structure source used by Carrete et al.,"Carrete et al. PRX 4, 011019 (2014), Table III, compound NiPbZr",True,stoichiometric,ZrNiPb
ZrNiPb,14.5,W/m/K,300.0,Phono3py+VASP,1,full BTE,1.0,,6.2446,216.0,F-43m,T0003.CAB,,"[""Ni"", ""Pb"", ""Zr""]","[[0.75, 0.75, 0.75], [0, 0, 0], [0.5, 0.5, 0.5]]",A,primitive->conventional (x sqrt2),"paper mining (PDF, batch 2)",arxiv:1603.08203v1,,page 4,Carrete PRX 4:011019 (2014),https://doi.org/10.1103/PhysRevX.4.011019,AFLOW aflow:4a97a11ae6fc5686 (aflowlib.duke.edu:AFLOWDATA/LIB3_WEB/Ni_pvPb_dZr_sv/T0003.CAB) - lowest-enthalpy F-43m 3-atom entry; AFLOW is the structure source used by Carrete et al.,"Carrete et al. PRX 4, 011019 (2014), Table III, compound NiPbZr",True,stoichiometric,ZrNiPb
ZrNiPb,9.1,W/m/K,500.0,BTE (TDEP),1,full BTE,1.0,,6.2446,216.0,F-43m,T0003.CAB,,"[""Ni"", ""Pb"", ""Zr""]","[[0.75, 0.75, 0.75], [0, 0, 0], [0.5, 0.5, 0.5]]",A,primitive->conventional (x sqrt2),paper mining,10.1016/j.commatsci.2021.110938,https://arxiv.org/abs/2107.03735,"Appendix A, Table A.1 (arXiv:2107.03735, p.17) - DFT value only; parenthetical ML predictions excluded",Carrete PRX 4:011019 (2014),https://doi.org/10.1103/PhysRevX.4.011019,AFLOW aflow:4a97a11ae6fc5686 (aflowlib.duke.edu:AFLOWDATA/LIB3_WEB/Ni_pvPb_dZr_sv/T0003.CAB) - lowest-enthalpy F-43m 3-atom entry; AFLOW is the structure source used by Carrete et al.,"Carrete et al. PRX 4, 011019 (2014), Table III, compound NiPbZr",True,stoichiometric,ZrNiPb
ZrNiPb,9.1,W/m/K,500.0,TDEP (three-phonon + isotope scattering),1,full BTE,1.0,,6.2446,216.0,F-43m,T0003.CAB,,"[""Ni"", ""Pb"", ""Zr""]","[[0.75, 0.75, 0.75], [0, 0, 0], [0.5, 0.5, 0.5]]",A,primitive->conventional (x sqrt2),"paper mining (PDF, batch 2)",arxiv:2107.03735v2,,Table A.1,Carrete PRX 4:011019 (2014),https://doi.org/10.1103/PhysRevX.4.011019,AFLOW aflow:4a97a11ae6fc5686 (aflowlib.duke.edu:AFLOWDATA/LIB3_WEB/Ni_pvPb_dZr_sv/T0003.CAB) - lowest-enthalpy F-43m 3-atom entry; AFLOW is the structure source used by Carrete et al.,"Carrete et al. PRX 4, 011019 (2014), Table III, compound NiPbZr",True,stoichiometric,ZrNiPb
ZrNiSn,24.575,W/m/K,200.0,BTE,1,full BTE,1.0,,6.066303,216.0,F-43m,half-Heusler (C1b / MgAgAs),,"[""Zr"", ""Zr"", ""Zr"", ""Zr"", ""Ni"", ""Ni"", ""Ni"", ""Ni"", ""Sn"", ""Sn"", ""Sn"", ""Sn""]","[[0.0, 0.0, 0.0], [0.0, 0.5, 0.5], [0.5, 0.0, 0.5], [0.5, 0.5, 0.0], [0.25, 0.75, 0.75], [0.25, 0.25, 0.25], [0.75, 0.75, 0.25], [0.75, 0.25, 0.75], [0.5, 0.0, 0.0], [0.5, 0.5, 0.5], [0.0, 0.0, 0.5], [0.0, 0.5, 0.0]]",A,primitive->conventional (x sqrt2),BTE master (PhononDB/Carrete/npj/SciRep),,https://mdr.nims.go.jp/datasets/a0b4db6a-be3a-480a-8ec3-fa64481cc7df,,PhononDB (Togo/NIMS MDR),https://mdr.nims.go.jp/datasets/a0b4db6a-be3a-480a-8ec3-fa64481cc7df,"LTC-calc.log unit cell (PBEsol-relaxed), same file as kappa",mp-924129,True,stoichiometric,ZrNiSn
ZrNiSn,23.427,W/m/K,210.0,BTE,1,full BTE,1.0,,6.066303,216.0,F-43m,half-Heusler (C1b / MgAgAs),,"[""Zr"", ""Zr"", ""Zr"", ""Zr"", ""Ni"", ""Ni"", ""Ni"", ""Ni"", ""Sn"", ""Sn"", ""Sn"", ""Sn""]","[[0.0, 0.0, 0.0], [0.0, 0.5, 0.5], [0.5, 0.0, 0.5], [0.5, 0.5, 0.0], [0.25, 0.75, 0.75], [0.25, 0.25, 0.25], [0.75, 0.75, 0.25], [0.75, 0.25, 0.75], [0.5, 0.0, 0.0], [0.5, 0.5, 0.5], [0.0, 0.0, 0.5], [0.0, 0.5, 0.0]]",A,primitive->conventional (x sqrt2),BTE master (PhononDB/Carrete/npj/SciRep),,https://mdr.nims.go.jp/datasets/a0b4db6a-be3a-480a-8ec3-fa64481cc7df,,PhononDB (Togo/NIMS MDR),https://mdr.nims.go.jp/datasets/a0b4db6a-be3a-480a-8ec3-fa64481cc7df,"LTC-calc.log unit cell (PBEsol-relaxed), same file as kappa",mp-924129,True,stoichiometric,ZrNiSn
ZrNiSn,22.389,W/m/K,220.0,BTE,1,full BTE,1.0,,6.066303,216.0,F-43m,half-Heusler (C1b / MgAgAs),,"[""Zr"", ""Zr"", ""Zr"", ""Zr"", ""Ni"", ""Ni"", ""Ni"", ""Ni"", ""Sn"", ""Sn"", ""Sn"", ""Sn""]","[[0.0, 0.0, 0.0], [0.0, 0.5, 0.5], [0.5, 0.0, 0.5], [0.5, 0.5, 0.0], [0.25, 0.75, 0.75], [0.25, 0.25, 0.25], [0.75, 0.75, 0.25], [0.75, 0.25, 0.75], [0.5, 0.0, 0.0], [0.5, 0.5, 0.5], [0.0, 0.0, 0.5], [0.0, 0.5, 0.0]]",A,primitive->conventional (x sqrt2),BTE master (PhononDB/Carrete/npj/SciRep),,https://mdr.nims.go.jp/datasets/a0b4db6a-be3a-480a-8ec3-fa64481cc7df,,PhononDB (Togo/NIMS MDR),https://mdr.nims.go.jp/datasets/a0b4db6a-be3a-480a-8ec3-fa64481cc7df,"LTC-calc.log unit cell (PBEsol-relaxed), same file as kappa",mp-924129,True,stoichiometric,ZrNiSn
ZrNiSn,21.446,W/m/K,230.0,BTE,1,full BTE,1.0,,6.066303,216.0,F-43m,half-Heusler (C1b / MgAgAs),,"[""Zr"", ""Zr"", ""Zr"", ""Zr"", ""Ni"", ""Ni"", ""Ni"", ""Ni"", ""Sn"", ""Sn"", ""Sn"", ""Sn""]","[[0.0, 0.0, 0.0], [0.0, 0.5, 0.5], [0.5, 0.0, 0.5], [0.5, 0.5, 0.0], [0.25, 0.75, 0.75], [0.25, 0.25, 0.25], [0.75, 0.75, 0.25], [0.75, 0.25, 0.75], [0.5, 0.0, 0.0], [0.5, 0.5, 0.5], [0.0, 0.0, 0.5], [0.0, 0.5, 0.0]]",A,primitive->conventional (x sqrt2),BTE master (PhononDB/Carrete/npj/SciRep),,https://mdr.nims.go.jp/datasets/a0b4db6a-be3a-480a-8ec3-fa64481cc7df,,PhononDB (Togo/NIMS MDR),https://mdr.nims.go.jp/datasets/a0b4db6a-be3a-480a-8ec3-fa64481cc7df,"LTC-calc.log unit cell (PBEsol-relaxed), same file as kappa",mp-924129,True,stoichiometric,ZrNiSn
ZrNiSn,20.584,W/m/K,240.0,BTE,1,full BTE,1.0,,6.066303,216.0,F-43m,half-Heusler (C1b / MgAgAs),,"[""Zr"", ""Zr"", ""Zr"", ""Zr"", ""Ni"", ""Ni"", ""Ni"", ""Ni"", ""Sn"", ""Sn"", ""Sn"", ""Sn""]","[[0.0, 0.0, 0.0], [0.0, 0.5, 0.5], [0.5, 0.0, 0.5], [0.5, 0.5, 0.0], [0.25, 0.75, 0.75], [0.25, 0.25, 0.25], [0.75, 0.75, 0.25], [0.75, 0.25, 0.75], [0.5, 0.0, 0.0], [0.5, 0.5, 0.5], [0.0, 0.0, 0.5], [0.0, 0.5, 0.0]]",A,primitive->conventional (x sqrt2),BTE master (PhononDB/Carrete/npj/SciRep),,https://mdr.nims.go.jp/datasets/a0b4db6a-be3a-480a-8ec3-fa64481cc7df,,PhononDB (Togo/NIMS MDR),https://mdr.nims.go.jp/datasets/a0b4db6a-be3a-480a-8ec3-fa64481cc7df,"LTC-calc.log unit cell (PBEsol-relaxed), same file as kappa",mp-924129,True,stoichiometric,ZrNiSn
ZrNiSn,19.792,W/m/K,250.0,BTE,1,full BTE,1.0,,6.066303,216.0,F-43m,half-Heusler (C1b / MgAgAs),,"[""Zr"", ""Zr"", ""Zr"", ""Zr"", ""Ni"", ""Ni"", ""Ni"", ""Ni"", ""Sn"", ""Sn"", ""Sn"", ""Sn""]","[[0.0, 0.0, 0.0], [0.0, 0.5, 0.5], [0.5, 0.0, 0.5], [0.5, 0.5, 0.0], [0.25, 0.75, 0.75], [0.25, 0.25, 0.25], [0.75, 0.75, 0.25], [0.75, 0.25, 0.75], [0.5, 0.0, 0.0], [0.5, 0.5, 0.5], [0.0, 0.0, 0.5], [0.0, 0.5, 0.0]]",A,primitive->conventional (x sqrt2),BTE master (PhononDB/Carrete/npj/SciRep),,https://mdr.nims.go.jp/datasets/a0b4db6a-be3a-480a-8ec3-fa64481cc7df,,PhononDB (Togo/NIMS MDR),https://mdr.nims.go.jp/datasets/a0b4db6a-be3a-480a-8ec3-fa64481cc7df,"LTC-calc.log unit cell (PBEsol-relaxed), same file as kappa",mp-924129,True,stoichiometric,ZrNiSn
ZrNiSn,19.063,W/m/K,260.0,BTE,1,full BTE,1.0,,6.066303,216.0,F-43m,half-Heusler (C1b / MgAgAs),,"[""Zr"", ""Zr"", ""Zr"", ""Zr"", ""Ni"", ""Ni"", ""Ni"", ""Ni"", ""Sn"", ""Sn"", ""Sn"", ""Sn""]","[[0.0, 0.0, 0.0], [0.0, 0.5, 0.5], [0.5, 0.0, 0.5], [0.5, 0.5, 0.0], [0.25, 0.75, 0.75], [0.25, 0.25, 0.25], [0.75, 0.75, 0.25], [0.75, 0.25, 0.75], [0.5, 0.0, 0.0], [0.5, 0.5, 0.5], [0.0, 0.0, 0.5], [0.0, 0.5, 0.0]]",A,primitive->conventional (x sqrt2),BTE master (PhononDB/Carrete/npj/SciRep),,https://mdr.nims.go.jp/datasets/a0b4db6a-be3a-480a-8ec3-fa64481cc7df,,PhononDB (Togo/NIMS MDR),https://mdr.nims.go.jp/datasets/a0b4db6a-be3a-480a-8ec3-fa64481cc7df,"LTC-calc.log unit cell (PBEsol-relaxed), same file as kappa",mp-924129,True,stoichiometric,ZrNiSn
ZrNiSn,18.388,W/m/K,270.0,BTE,1,full BTE,1.0,,6.066303,216.0,F-43m,half-Heusler (C1b / MgAgAs),,"[""Zr"", ""Zr"", ""Zr"", ""Zr"", ""Ni"", ""Ni"", ""Ni"", ""Ni"", ""Sn"", ""Sn"", ""Sn"", ""Sn""]","[[0.0, 0.0, 0.0], [0.0, 0.5, 0.5], [0.5, 0.0, 0.5], [0.5, 0.5, 0.0], [0.25, 0.75, 0.75], [0.25, 0.25, 0.25], [0.75, 0.75, 0.25], [0.75, 0.25, 0.75], [0.5, 0.0, 0.0], [0.5, 0.5, 0.5], [0.0, 0.0, 0.5], [0.0, 0.5, 0.0]]",A,primitive->conventional (x sqrt2),BTE master (PhononDB/Carrete/npj/SciRep),,https://mdr.nims.go.jp/datasets/a0b4db6a-be3a-480a-8ec3-fa64481cc7df,,PhononDB (Togo/NIMS MDR),https://mdr.nims.go.jp/datasets/a0b4db6a-be3a-480a-8ec3-fa64481cc7df,"LTC-calc.log unit cell (PBEsol-relaxed), same file as kappa",mp-924129,True,stoichiometric,ZrNiSn
ZrNiSn,17.762,W/m/K,280.0,BTE,1,full BTE,1.0,,6.066303,216.0,F-43m,half-Heusler (C1b / MgAgAs),,"[""Zr"", ""Zr"", ""Zr"", ""Zr"", ""Ni"", ""Ni"", ""Ni"", ""Ni"", ""Sn"", ""Sn"", ""Sn"", ""Sn""]","[[0.0, 0.0, 0.0], [0.0, 0.5, 0.5], [0.5, 0.0, 0.5], [0.5, 0.5, 0.0], [0.25, 0.75, 0.75], [0.25, 0.25, 0.25], [0.75, 0.75, 0.25], [0.75, 0.25, 0.75], [0.5, 0.0, 0.0], [0.5, 0.5, 0.5], [0.0, 0.0, 0.5], [0.0, 0.5, 0.0]]",A,primitive->conventional (x sqrt2),BTE master (PhononDB/Carrete/npj/SciRep),,https://mdr.nims.go.jp/datasets/a0b4db6a-be3a-480a-8ec3-fa64481cc7df,,PhononDB (Togo/NIMS MDR),https://mdr.nims.go.jp/datasets/a0b4db6a-be3a-480a-8ec3-fa64481cc7df,"LTC-calc.log unit cell (PBEsol-relaxed), same file as kappa",mp-924129,True,stoichiometric,ZrNiSn
ZrNiSn,17.179,W/m/K,290.0,BTE,1,full BTE,1.0,,6.066303,216.0,F-43m,half-Heusler (C1b / MgAgAs),,"[""Zr"", ""Zr"", ""Zr"", ""Zr"", ""Ni"", ""Ni"", ""Ni"", ""Ni"", ""Sn"", ""Sn"", ""Sn"", ""Sn""]","[[0.0, 0.0, 0.0], [0.0, 0.5, 0.5], [0.5, 0.0, 0.5], [0.5, 0.5, 0.0], [0.25, 0.75, 0.75], [0.25, 0.25, 0.25], [0.75, 0.75, 0.25], [0.75, 0.25, 0.75], [0.5, 0.0, 0.0], [0.5, 0.5, 0.5], [0.0, 0.0, 0.5], [0.0, 0.5, 0.0]]",A,primitive->conventional (x sqrt2),BTE master (PhononDB/Carrete/npj/SciRep),,https://mdr.nims.go.jp/datasets/a0b4db6a-be3a-480a-8ec3-fa64481cc7df,,PhononDB (Togo/NIMS MDR),https://mdr.nims.go.jp/datasets/a0b4db6a-be3a-480a-8ec3-fa64481cc7df,"LTC-calc.log unit cell (PBEsol-relaxed), same file as kappa",mp-924129,True,stoichiometric,ZrNiSn
ZrNiSn,16.635,W/m/K,300.0,BTE,1,full BTE,1.0,,6.066303,216.0,F-43m,half-Heusler (C1b / MgAgAs),,"[""Zr"", ""Zr"", ""Zr"", ""Zr"", ""Ni"", ""Ni"", ""Ni"", ""Ni"", ""Sn"", ""Sn"", ""Sn"", ""Sn""]","[[0.0, 0.0, 0.0], [0.0, 0.5, 0.5], [0.5, 0.0, 0.5], [0.5, 0.5, 0.0], [0.25, 0.75, 0.75], [0.25, 0.25, 0.25], [0.75, 0.75, 0.25], [0.75, 0.25, 0.75], [0.5, 0.0, 0.0], [0.5, 0.5, 0.5], [0.0, 0.0, 0.5], [0.0, 0.5, 0.0]]",A,primitive->conventional (x sqrt2),BTE master (PhononDB/Carrete/npj/SciRep),,https://mdr.nims.go.jp/datasets/a0b4db6a-be3a-480a-8ec3-fa64481cc7df,,PhononDB (Togo/NIMS MDR),https://mdr.nims.go.jp/datasets/a0b4db6a-be3a-480a-8ec3-fa64481cc7df,"LTC-calc.log unit cell (PBEsol-relaxed), same file as kappa",mp-924129,True,stoichiometric,ZrNiSn
ZrNiSn,19.05,W/m/K,300.0,BTE,1,full BTE,1.0,,6.066303,216.0,F-43m,half-Heusler (C1b / MgAgAs),,"[""Zr"", ""Zr"", ""Zr"", ""Zr"", ""Ni"", ""Ni"", ""Ni"", ""Ni"", ""Sn"", ""Sn"", ""Sn"", ""Sn""]","[[0.0, 0.0, 0.0], [0.0, 0.5, 0.5], [0.5, 0.0, 0.5], [0.5, 0.5, 0.0], [0.25, 0.75, 0.75], [0.25, 0.25, 0.25], [0.75, 0.75, 0.25], [0.75, 0.25, 0.75], [0.5, 0.0, 0.0], [0.5, 0.5, 0.5], [0.0, 0.0, 0.5], [0.0, 0.5, 0.0]]",A,primitive->conventional (x sqrt2),BTE master (PhononDB/Carrete/npj/SciRep),10.1038/s41598-021-92030-4,https://www.nature.com/articles/s41598-021-92030-4#MOESM1,,PhononDB (Togo/NIMS MDR),https://mdr.nims.go.jp/datasets/a0b4db6a-be3a-480a-8ec3-fa64481cc7df,"LTC-calc.log unit cell (PBEsol-relaxed), same file as kappa",mp-924129,True,stoichiometric,ZrNiSn
ZrNiSn,19.6,W/m/K,300.0,BTE,1,full BTE,1.0,,6.066303,216.0,F-43m,half-Heusler (C1b / MgAgAs),,"[""Zr"", ""Zr"", ""Zr"", ""Zr"", ""Ni"", ""Ni"", ""Ni"", ""Ni"", ""Sn"", ""Sn"", ""Sn"", ""Sn""]","[[0.0, 0.0, 0.0], [0.0, 0.5, 0.5], [0.5, 0.0, 0.5], [0.5, 0.5, 0.0], [0.25, 0.75, 0.75], [0.25, 0.25, 0.25], [0.75, 0.75, 0.25], [0.75, 0.25, 0.75], [0.5, 0.0, 0.0], [0.5, 0.5, 0.5], [0.0, 0.0, 0.5], [0.0, 0.5, 0.0]]",A,primitive->conventional (x sqrt2),BTE master (PhononDB/Carrete/npj/SciRep),10.1103/PhysRevX.4.011019,https://doi.org/10.1103/PhysRevX.4.011019,,PhononDB (Togo/NIMS MDR),https://mdr.nims.go.jp/datasets/a0b4db6a-be3a-480a-8ec3-fa64481cc7df,"LTC-calc.log unit cell (PBEsol-relaxed), same file as kappa",mp-924129,True,stoichiometric,ZrNiSn
ZrNiSn,17.5,W/m/K,300.0,BTE-approx,1,full BTE,1.0,,6.066303,216.0,F-43m,half-Heusler (C1b / MgAgAs),,"[""Zr"", ""Zr"", ""Zr"", ""Zr"", ""Ni"", ""Ni"", ""Ni"", ""Ni"", ""Sn"", ""Sn"", ""Sn"", ""Sn""]","[[0.0, 0.0, 0.0], [0.0, 0.5, 0.5], [0.5, 0.0, 0.5], [0.5, 0.5, 0.0], [0.25, 0.75, 0.75], [0.25, 0.25, 0.25], [0.75, 0.75, 0.25], [0.75, 0.25, 0.75], [0.5, 0.0, 0.0], [0.5, 0.5, 0.5], [0.0, 0.0, 0.5], [0.0, 0.5, 0.0]]",A,primitive->conventional (x sqrt2),BTE master (PhononDB/Carrete/npj/SciRep),10.1103/PhysRevX.4.011019,https://doi.org/10.1103/PhysRevX.4.011019,,PhononDB (Togo/NIMS MDR),https://mdr.nims.go.jp/datasets/a0b4db6a-be3a-480a-8ec3-fa64481cc7df,"LTC-calc.log unit cell (PBEsol-relaxed), same file as kappa",mp-924129,True,stoichiometric,ZrNiSn
ZrNiSn,14.748,W/m/K,300.0,"semi-empirical (Slack / Debye-Callaway-type, NOT BTE)",1,full BTE,1.0,,6.066303,216.0,F-43m,half-Heusler (C1b / MgAgAs),,"[""Zr"", ""Zr"", ""Zr"", ""Zr"", ""Ni"", ""Ni"", ""Ni"", ""Ni"", ""Sn"", ""Sn"", ""Sn"", ""Sn""]","[[0.0, 0.0, 0.0], [0.0, 0.5, 0.5], [0.5, 0.0, 0.5], [0.5, 0.5, 0.0], [0.25, 0.75, 0.75], [0.25, 0.25, 0.25], [0.75, 0.75, 0.25], [0.75, 0.25, 0.75], [0.5, 0.0, 0.0], [0.5, 0.5, 0.5], [0.0, 0.0, 0.5], [0.0, 0.5, 0.0]]",A,primitive->conventional (x sqrt2),repository mining,10.48550/arXiv.2501.11644,https://github.com/ertekin-research-group/halfheusler-space/blob/main/HH_overview.csv,,PhononDB (Togo/NIMS MDR),https://mdr.nims.go.jp/datasets/a0b4db6a-be3a-480a-8ec3-fa64481cc7df,"LTC-calc.log unit cell (PBEsol-relaxed), same file as kappa",mp-924129,True,stoichiometric,ZrNiSn
ZrNiSn,19.8,W/m/K,300.0,ShengBTE (BTE),1,full BTE,1.0,,6.066303,216.0,F-43m,half-Heusler (C1b / MgAgAs),,"[""Zr"", ""Zr"", ""Zr"", ""Zr"", ""Ni"", ""Ni"", ""Ni"", ""Ni"", ""Sn"", ""Sn"", ""Sn"", ""Sn""]","[[0.0, 0.0, 0.0], [0.0, 0.5, 0.5], [0.5, 0.0, 0.5], [0.5, 0.5, 0.0], [0.25, 0.75, 0.75], [0.25, 0.25, 0.25], [0.75, 0.75, 0.25], [0.75, 0.25, 0.75], [0.5, 0.0, 0.0], [0.5, 0.5, 0.5], [0.0, 0.0, 0.5], [0.0, 0.5, 0.0]]",A,primitive->conventional (x sqrt2),"paper mining (PDF, batch 2)",10.1021/acsami.1c15955,,Table 1,PhononDB (Togo/NIMS MDR),https://mdr.nims.go.jp/datasets/a0b4db6a-be3a-480a-8ec3-fa64481cc7df,"LTC-calc.log unit cell (PBEsol-relaxed), same file as kappa",mp-924129,True,stoichiometric,ZrNiSn
ZrNiSn,20.0,W/m/K,300.0,ShengBTE (BTE),1,full BTE,1.0,,6.066303,216.0,F-43m,half-Heusler (C1b / MgAgAs),,"[""Zr"", ""Zr"", ""Zr"", ""Zr"", ""Ni"", ""Ni"", ""Ni"", ""Ni"", ""Sn"", ""Sn"", ""Sn"", ""Sn""]","[[0.0, 0.0, 0.0], [0.0, 0.5, 0.5], [0.5, 0.0, 0.5], [0.5, 0.5, 0.0], [0.25, 0.75, 0.75], [0.25, 0.25, 0.25], [0.75, 0.75, 0.25], [0.75, 0.25, 0.75], [0.5, 0.0, 0.0], [0.5, 0.5, 0.5], [0.0, 0.0, 0.5], [0.0, 0.5, 0.0]]",A,primitive->conventional (x sqrt2),"paper mining (PDF, batch 2)",10.1021/acsami.1c15955,,Table 1,PhononDB (Togo/NIMS MDR),https://mdr.nims.go.jp/datasets/a0b4db6a-be3a-480a-8ec3-fa64481cc7df,"LTC-calc.log unit cell (PBEsol-relaxed), same file as kappa",mp-924129,True,stoichiometric,ZrNiSn
ZrNiSn,15.079,W/m/K,300.0,ShengBTE,1,full BTE,1.0,,6.066303,216.0,F-43m,half-Heusler (C1b / MgAgAs),,"[""Zr"", ""Zr"", ""Zr"", ""Zr"", ""Ni"", ""Ni"", ""Ni"", ""Ni"", ""Sn"", ""Sn"", ""Sn"", ""Sn""]","[[0.0, 0.0, 0.0], [0.0, 0.5, 0.5], [0.5, 0.0, 0.5], [0.5, 0.5, 0.0], [0.25, 0.75, 0.75], [0.25, 0.25, 0.25], [0.75, 0.75, 0.25], [0.75, 0.25, 0.75], [0.5, 0.0, 0.0], [0.5, 0.5, 0.5], [0.0, 0.0, 0.5], [0.0, 0.5, 0.0]]",A,primitive->conventional (x sqrt2),"paper mining (PDF, batch 2)",10.1038/s41524-023-00974-0,,Supplementary Table 4,PhononDB (Togo/NIMS MDR),https://mdr.nims.go.jp/datasets/a0b4db6a-be3a-480a-8ec3-fa64481cc7df,"LTC-calc.log unit cell (PBEsol-relaxed), same file as kappa",mp-924129,True,stoichiometric,ZrNiSn
ZrNiSn,15.8,W/m/K,300.0,RTA-BTE (this work),1,full BTE,1.0,,6.066303,216.0,F-43m,half-Heusler (C1b / MgAgAs),,"[""Zr"", ""Zr"", ""Zr"", ""Zr"", ""Ni"", ""Ni"", ""Ni"", ""Ni"", ""Sn"", ""Sn"", ""Sn"", ""Sn""]","[[0.0, 0.0, 0.0], [0.0, 0.5, 0.5], [0.5, 0.0, 0.5], [0.5, 0.5, 0.0], [0.25, 0.75, 0.75], [0.25, 0.25, 0.25], [0.75, 0.75, 0.25], [0.75, 0.25, 0.75], [0.5, 0.0, 0.0], [0.5, 0.5, 0.5], [0.0, 0.0, 0.5], [0.0, 0.5, 0.0]]",A,primitive->conventional (x sqrt2),"paper mining (PDF, batch 2)",10.1103/PhysRevB.95.045202,,Table I,PhononDB (Togo/NIMS MDR),https://mdr.nims.go.jp/datasets/a0b4db6a-be3a-480a-8ec3-fa64481cc7df,"LTC-calc.log unit cell (PBEsol-relaxed), same file as kappa",mp-924129,True,stoichiometric,ZrNiSn
ZrNiSn,19.05,W/m/K,300.0,Phono3py,1,full BTE,1.0,,6.066303,216.0,F-43m,half-Heusler (C1b / MgAgAs),,"[""Zr"", ""Zr"", ""Zr"", ""Zr"", ""Ni"", ""Ni"", ""Ni"", ""Ni"", ""Sn"", ""Sn"", ""Sn"", ""Sn""]","[[0.0, 0.0, 0.0], [0.0, 0.5, 0.5], [0.5, 0.0, 0.5], [0.5, 0.5, 0.0], [0.25, 0.75, 0.75], [0.25, 0.25, 0.25], [0.75, 0.75, 0.25], [0.75, 0.25, 0.75], [0.5, 0.0, 0.0], [0.5, 0.5, 0.5], [0.0, 0.0, 0.5], [0.0, 0.5, 0.0]]",A,primitive->conventional (x sqrt2),"paper mining (PDF, batch 2)",arxiv:2010.12467v1,,Table S1,PhononDB (Togo/NIMS MDR),https://mdr.nims.go.jp/datasets/a0b4db6a-be3a-480a-8ec3-fa64481cc7df,"LTC-calc.log unit cell (PBEsol-relaxed), same file as kappa",mp-924129,True,stoichiometric,ZrNiSn
ZrNiSn,19.8,W/m/K,300.0,ShengBTE (BTE),1,full BTE,1.0,,6.066303,216.0,F-43m,half-Heusler (C1b / MgAgAs),,"[""Zr"", ""Zr"", ""Zr"", ""Zr"", ""Ni"", ""Ni"", ""Ni"", ""Ni"", ""Sn"", ""Sn"", ""Sn"", ""Sn""]","[[0.0, 0.0, 0.0], [0.0, 0.5, 0.5], [0.5, 0.0, 0.5], [0.5, 0.5, 0.0], [0.25, 0.75, 0.75], [0.25, 0.25, 0.25], [0.75, 0.75, 0.25], [0.75, 0.25, 0.75], [0.5, 0.0, 0.0], [0.5, 0.5, 0.5], [0.0, 0.0, 0.5], [0.0, 0.5, 0.0]]",A,primitive->conventional (x sqrt2),"paper mining (PDF, batch 2)",arxiv:2111.00186v1,,Table 1,PhononDB (Togo/NIMS MDR),https://mdr.nims.go.jp/datasets/a0b4db6a-be3a-480a-8ec3-fa64481cc7df,"LTC-calc.log unit cell (PBEsol-relaxed), same file as kappa",mp-924129,True,stoichiometric,ZrNiSn
ZrNiSn,20.0,W/m/K,300.0,ShengBTE (BTE),1,full BTE,1.0,,6.066303,216.0,F-43m,half-Heusler (C1b / MgAgAs),,"[""Zr"", ""Zr"", ""Zr"", ""Zr"", ""Ni"", ""Ni"", ""Ni"", ""Ni"", ""Sn"", ""Sn"", ""Sn"", ""Sn""]","[[0.0, 0.0, 0.0], [0.0, 0.5, 0.5], [0.5, 0.0, 0.5], [0.5, 0.5, 0.0], [0.25, 0.75, 0.75], [0.25, 0.25, 0.25], [0.75, 0.75, 0.25], [0.75, 0.25, 0.75], [0.5, 0.0, 0.0], [0.5, 0.5, 0.5], [0.0, 0.0, 0.5], [0.0, 0.5, 0.0]]",A,primitive->conventional (x sqrt2),"paper mining (PDF, batch 2)",arxiv:2111.00186v1,,Table 1,PhononDB (Togo/NIMS MDR),https://mdr.nims.go.jp/datasets/a0b4db6a-be3a-480a-8ec3-fa64481cc7df,"LTC-calc.log unit cell (PBEsol-relaxed), same file as kappa",mp-924129,True,stoichiometric,ZrNiSn
ZrNiSn,18.181233,W/m/K,300.0,"BTE (phono3py-class, Phonix auto-kappa)",1,full BTE,1.0,,6.066303,216.0,F-43m,half-Heusler (C1b / MgAgAs),,"[""Zr"", ""Zr"", ""Zr"", ""Zr"", ""Ni"", ""Ni"", ""Ni"", ""Ni"", ""Sn"", ""Sn"", ""Sn"", ""Sn""]","[[0.0, 0.0, 0.0], [0.0, 0.5, 0.5], [0.5, 0.0, 0.5], [0.5, 0.5, 0.0], [0.25, 0.75, 0.75], [0.25, 0.25, 0.25], [0.75, 0.75, 0.25], [0.75, 0.25, 0.75], [0.5, 0.0, 0.0], [0.5, 0.5, 0.5], [0.0, 0.0, 0.5], [0.0, 0.5, 0.0]]",A,primitive->conventional (x sqrt2),Phonix (first-principles BTE),10.1038/s41524-026-02033-w,https://huggingface.co/datasets/phonix-db/phonix-summary,"phonix-summary, HF datasets-server",PhononDB (Togo/NIMS MDR),https://mdr.nims.go.jp/datasets/a0b4db6a-be3a-480a-8ec3-fa64481cc7df,"LTC-calc.log unit cell (PBEsol-relaxed), same file as kappa",mp-924129,True,stoichiometric,ZrNiSn
ZrNiSn,16.125,W/m/K,310.0,BTE,1,full BTE,1.0,,6.066303,216.0,F-43m,half-Heusler (C1b / MgAgAs),,"[""Zr"", ""Zr"", ""Zr"", ""Zr"", ""Ni"", ""Ni"", ""Ni"", ""Ni"", ""Sn"", ""Sn"", ""Sn"", ""Sn""]","[[0.0, 0.0, 0.0], [0.0, 0.5, 0.5], [0.5, 0.0, 0.5], [0.5, 0.5, 0.0], [0.25, 0.75, 0.75], [0.25, 0.25, 0.25], [0.75, 0.75, 0.25], [0.75, 0.25, 0.75], [0.5, 0.0, 0.0], [0.5, 0.5, 0.5], [0.0, 0.0, 0.5], [0.0, 0.5, 0.0]]",A,primitive->conventional (x sqrt2),BTE master (PhononDB/Carrete/npj/SciRep),,https://mdr.nims.go.jp/datasets/a0b4db6a-be3a-480a-8ec3-fa64481cc7df,,PhononDB (Togo/NIMS MDR),https://mdr.nims.go.jp/datasets/a0b4db6a-be3a-480a-8ec3-fa64481cc7df,"LTC-calc.log unit cell (PBEsol-relaxed), same file as kappa",mp-924129,True,stoichiometric,ZrNiSn
ZrNiSn,15.647,W/m/K,320.0,BTE,1,full BTE,1.0,,6.066303,216.0,F-43m,half-Heusler (C1b / MgAgAs),,"[""Zr"", ""Zr"", ""Zr"", ""Zr"", ""Ni"", ""Ni"", ""Ni"", ""Ni"", ""Sn"", ""Sn"", ""Sn"", ""Sn""]","[[0.0, 0.0, 0.0], [0.0, 0.5, 0.5], [0.5, 0.0, 0.5], [0.5, 0.5, 0.0], [0.25, 0.75, 0.75], [0.25, 0.25, 0.25], [0.75, 0.75, 0.25], [0.75, 0.25, 0.75], [0.5, 0.0, 0.0], [0.5, 0.5, 0.5], [0.0, 0.0, 0.5], [0.0, 0.5, 0.0]]",A,primitive->conventional (x sqrt2),BTE master (PhononDB/Carrete/npj/SciRep),,https://mdr.nims.go.jp/datasets/a0b4db6a-be3a-480a-8ec3-fa64481cc7df,,PhononDB (Togo/NIMS MDR),https://mdr.nims.go.jp/datasets/a0b4db6a-be3a-480a-8ec3-fa64481cc7df,"LTC-calc.log unit cell (PBEsol-relaxed), same file as kappa",mp-924129,True,stoichiometric,ZrNiSn
ZrNiSn,15.198,W/m/K,330.0,BTE,1,full BTE,1.0,,6.066303,216.0,F-43m,half-Heusler (C1b / MgAgAs),,"[""Zr"", ""Zr"", ""Zr"", ""Zr"", ""Ni"", ""Ni"", ""Ni"", ""Ni"", ""Sn"", ""Sn"", ""Sn"", ""Sn""]","[[0.0, 0.0, 0.0], [0.0, 0.5, 0.5], [0.5, 0.0, 0.5], [0.5, 0.5, 0.0], [0.25, 0.75, 0.75], [0.25, 0.25, 0.25], [0.75, 0.75, 0.25], [0.75, 0.25, 0.75], [0.5, 0.0, 0.0], [0.5, 0.5, 0.5], [0.0, 0.0, 0.5], [0.0, 0.5, 0.0]]",A,primitive->conventional (x sqrt2),BTE master (PhononDB/Carrete/npj/SciRep),,https://mdr.nims.go.jp/datasets/a0b4db6a-be3a-480a-8ec3-fa64481cc7df,,PhononDB (Togo/NIMS MDR),https://mdr.nims.go.jp/datasets/a0b4db6a-be3a-480a-8ec3-fa64481cc7df,"LTC-calc.log unit cell (PBEsol-relaxed), same file as kappa",mp-924129,True,stoichiometric,ZrNiSn
ZrNiSn,14.774,W/m/K,340.0,BTE,1,full BTE,1.0,,6.066303,216.0,F-43m,half-Heusler (C1b / MgAgAs),,"[""Zr"", ""Zr"", ""Zr"", ""Zr"", ""Ni"", ""Ni"", ""Ni"", ""Ni"", ""Sn"", ""Sn"", ""Sn"", ""Sn""]","[[0.0, 0.0, 0.0], [0.0, 0.5, 0.5], [0.5, 0.0, 0.5], [0.5, 0.5, 0.0], [0.25, 0.75, 0.75], [0.25, 0.25, 0.25], [0.75, 0.75, 0.25], [0.75, 0.25, 0.75], [0.5, 0.0, 0.0], [0.5, 0.5, 0.5], [0.0, 0.0, 0.5], [0.0, 0.5, 0.0]]",A,primitive->conventional (x sqrt2),BTE master (PhononDB/Carrete/npj/SciRep),,https://mdr.nims.go.jp/datasets/a0b4db6a-be3a-480a-8ec3-fa64481cc7df,,PhononDB (Togo/NIMS MDR),https://mdr.nims.go.jp/datasets/a0b4db6a-be3a-480a-8ec3-fa64481cc7df,"LTC-calc.log unit cell (PBEsol-relaxed), same file as kappa",mp-924129,True,stoichiometric,ZrNiSn
ZrNiSn,14.374,W/m/K,350.0,BTE,1,full BTE,1.0,,6.066303,216.0,F-43m,half-Heusler (C1b / MgAgAs),,"[""Zr"", ""Zr"", ""Zr"", ""Zr"", ""Ni"", ""Ni"", ""Ni"", ""Ni"", ""Sn"", ""Sn"", ""Sn"", ""Sn""]","[[0.0, 0.0, 0.0], [0.0, 0.5, 0.5], [0.5, 0.0, 0.5], [0.5, 0.5, 0.0], [0.25, 0.75, 0.75], [0.25, 0.25, 0.25], [0.75, 0.75, 0.25], [0.75, 0.25, 0.75], [0.5, 0.0, 0.0], [0.5, 0.5, 0.5], [0.0, 0.0, 0.5], [0.0, 0.5, 0.0]]",A,primitive->conventional (x sqrt2),BTE master (PhononDB/Carrete/npj/SciRep),,https://mdr.nims.go.jp/datasets/a0b4db6a-be3a-480a-8ec3-fa64481cc7df,,PhononDB (Togo/NIMS MDR),https://mdr.nims.go.jp/datasets/a0b4db6a-be3a-480a-8ec3-fa64481cc7df,"LTC-calc.log unit cell (PBEsol-relaxed), same file as kappa",mp-924129,True,stoichiometric,ZrNiSn
ZrNiSn,13.996,W/m/K,360.0,BTE,1,full BTE,1.0,,6.066303,216.0,F-43m,half-Heusler (C1b / MgAgAs),,"[""Zr"", ""Zr"", ""Zr"", ""Zr"", ""Ni"", ""Ni"", ""Ni"", ""Ni"", ""Sn"", ""Sn"", ""Sn"", ""Sn""]","[[0.0, 0.0, 0.0], [0.0, 0.5, 0.5], [0.5, 0.0, 0.5], [0.5, 0.5, 0.0], [0.25, 0.75, 0.75], [0.25, 0.25, 0.25], [0.75, 0.75, 0.25], [0.75, 0.25, 0.75], [0.5, 0.0, 0.0], [0.5, 0.5, 0.5], [0.0, 0.0, 0.5], [0.0, 0.5, 0.0]]",A,primitive->conventional (x sqrt2),BTE master (PhononDB/Carrete/npj/SciRep),,https://mdr.nims.go.jp/datasets/a0b4db6a-be3a-480a-8ec3-fa64481cc7df,,PhononDB (Togo/NIMS MDR),https://mdr.nims.go.jp/datasets/a0b4db6a-be3a-480a-8ec3-fa64481cc7df,"LTC-calc.log unit cell (PBEsol-relaxed), same file as kappa",mp-924129,True,stoichiometric,ZrNiSn
ZrNiSn,13.638,W/m/K,370.0,BTE,1,full BTE,1.0,,6.066303,216.0,F-43m,half-Heusler (C1b / MgAgAs),,"[""Zr"", ""Zr"", ""Zr"", ""Zr"", ""Ni"", ""Ni"", ""Ni"", ""Ni"", ""Sn"", ""Sn"", ""Sn"", ""Sn""]","[[0.0, 0.0, 0.0], [0.0, 0.5, 0.5], [0.5, 0.0, 0.5], [0.5, 0.5, 0.0], [0.25, 0.75, 0.75], [0.25, 0.25, 0.25], [0.75, 0.75, 0.25], [0.75, 0.25, 0.75], [0.5, 0.0, 0.0], [0.5, 0.5, 0.5], [0.0, 0.0, 0.5], [0.0, 0.5, 0.0]]",A,primitive->conventional (x sqrt2),BTE master (PhononDB/Carrete/npj/SciRep),,https://mdr.nims.go.jp/datasets/a0b4db6a-be3a-480a-8ec3-fa64481cc7df,,PhononDB (Togo/NIMS MDR),https://mdr.nims.go.jp/datasets/a0b4db6a-be3a-480a-8ec3-fa64481cc7df,"LTC-calc.log unit cell (PBEsol-relaxed), same file as kappa",mp-924129,True,stoichiometric,ZrNiSn
ZrNiSn,13.298,W/m/K,380.0,BTE,1,full BTE,1.0,,6.066303,216.0,F-43m,half-Heusler (C1b / MgAgAs),,"[""Zr"", ""Zr"", ""Zr"", ""Zr"", ""Ni"", ""Ni"", ""Ni"", ""Ni"", ""Sn"", ""Sn"", ""Sn"", ""Sn""]","[[0.0, 0.0, 0.0], [0.0, 0.5, 0.5], [0.5, 0.0, 0.5], [0.5, 0.5, 0.0], [0.25, 0.75, 0.75], [0.25, 0.25, 0.25], [0.75, 0.75, 0.25], [0.75, 0.25, 0.75], [0.5, 0.0, 0.0], [0.5, 0.5, 0.5], [0.0, 0.0, 0.5], [0.0, 0.5, 0.0]]",A,primitive->conventional (x sqrt2),BTE master (PhononDB/Carrete/npj/SciRep),,https://mdr.nims.go.jp/datasets/a0b4db6a-be3a-480a-8ec3-fa64481cc7df,,PhononDB (Togo/NIMS MDR),https://mdr.nims.go.jp/datasets/a0b4db6a-be3a-480a-8ec3-fa64481cc7df,"LTC-calc.log unit cell (PBEsol-relaxed), same file as kappa",mp-924129,True,stoichiometric,ZrNiSn
ZrNiSn,12.976,W/m/K,390.0,BTE,1,full BTE,1.0,,6.066303,216.0,F-43m,half-Heusler (C1b / MgAgAs),,"[""Zr"", ""Zr"", ""Zr"", ""Zr"", ""Ni"", ""Ni"", ""Ni"", ""Ni"", ""Sn"", ""Sn"", ""Sn"", ""Sn""]","[[0.0, 0.0, 0.0], [0.0, 0.5, 0.5], [0.5, 0.0, 0.5], [0.5, 0.5, 0.0], [0.25, 0.75, 0.75], [0.25, 0.25, 0.25], [0.75, 0.75, 0.25], [0.75, 0.25, 0.75], [0.5, 0.0, 0.0], [0.5, 0.5, 0.5], [0.0, 0.0, 0.5], [0.0, 0.5, 0.0]]",A,primitive->conventional (x sqrt2),BTE master (PhononDB/Carrete/npj/SciRep),,https://mdr.nims.go.jp/datasets/a0b4db6a-be3a-480a-8ec3-fa64481cc7df,,PhononDB (Togo/NIMS MDR),https://mdr.nims.go.jp/datasets/a0b4db6a-be3a-480a-8ec3-fa64481cc7df,"LTC-calc.log unit cell (PBEsol-relaxed), same file as kappa",mp-924129,True,stoichiometric,ZrNiSn
ZrNiSn,12.669,W/m/K,400.0,BTE,1,full BTE,1.0,,6.066303,216.0,F-43m,half-Heusler (C1b / MgAgAs),,"[""Zr"", ""Zr"", ""Zr"", ""Zr"", ""Ni"", ""Ni"", ""Ni"", ""Ni"", ""Sn"", ""Sn"", ""Sn"", ""Sn""]","[[0.0, 0.0, 0.0], [0.0, 0.5, 0.5], [0.5, 0.0, 0.5], [0.5, 0.5, 0.0], [0.25, 0.75, 0.75], [0.25, 0.25, 0.25], [0.75, 0.75, 0.25], [0.75, 0.25, 0.75], [0.5, 0.0, 0.0], [0.5, 0.5, 0.5], [0.0, 0.0, 0.5], [0.0, 0.5, 0.0]]",A,primitive->conventional (x sqrt2),BTE master (PhononDB/Carrete/npj/SciRep),,https://mdr.nims.go.jp/datasets/a0b4db6a-be3a-480a-8ec3-fa64481cc7df,,PhononDB (Togo/NIMS MDR),https://mdr.nims.go.jp/datasets/a0b4db6a-be3a-480a-8ec3-fa64481cc7df,"LTC-calc.log unit cell (PBEsol-relaxed), same file as kappa",mp-924129,True,stoichiometric,ZrNiSn
ZrNiSn,12.376,W/m/K,410.0,BTE,1,full BTE,1.0,,6.066303,216.0,F-43m,half-Heusler (C1b / MgAgAs),,"[""Zr"", ""Zr"", ""Zr"", ""Zr"", ""Ni"", ""Ni"", ""Ni"", ""Ni"", ""Sn"", ""Sn"", ""Sn"", ""Sn""]","[[0.0, 0.0, 0.0], [0.0, 0.5, 0.5], [0.5, 0.0, 0.5], [0.5, 0.5, 0.0], [0.25, 0.75, 0.75], [0.25, 0.25, 0.25], [0.75, 0.75, 0.25], [0.75, 0.25, 0.75], [0.5, 0.0, 0.0], [0.5, 0.5, 0.5], [0.0, 0.0, 0.5], [0.0, 0.5, 0.0]]",A,primitive->conventional (x sqrt2),BTE master (PhononDB/Carrete/npj/SciRep),,https://mdr.nims.go.jp/datasets/a0b4db6a-be3a-480a-8ec3-fa64481cc7df,,PhononDB (Togo/NIMS MDR),https://mdr.nims.go.jp/datasets/a0b4db6a-be3a-480a-8ec3-fa64481cc7df,"LTC-calc.log unit cell (PBEsol-relaxed), same file as kappa",mp-924129,True,stoichiometric,ZrNiSn
ZrNiSn,12.097,W/m/K,420.0,BTE,1,full BTE,1.0,,6.066303,216.0,F-43m,half-Heusler (C1b / MgAgAs),,"[""Zr"", ""Zr"", ""Zr"", ""Zr"", ""Ni"", ""Ni"", ""Ni"", ""Ni"", ""Sn"", ""Sn"", ""Sn"", ""Sn""]","[[0.0, 0.0, 0.0], [0.0, 0.5, 0.5], [0.5, 0.0, 0.5], [0.5, 0.5, 0.0], [0.25, 0.75, 0.75], [0.25, 0.25, 0.25], [0.75, 0.75, 0.25], [0.75, 0.25, 0.75], [0.5, 0.0, 0.0], [0.5, 0.5, 0.5], [0.0, 0.0, 0.5], [0.0, 0.5, 0.0]]",A,primitive->conventional (x sqrt2),BTE master (PhononDB/Carrete/npj/SciRep),,https://mdr.nims.go.jp/datasets/a0b4db6a-be3a-480a-8ec3-fa64481cc7df,,PhononDB (Togo/NIMS MDR),https://mdr.nims.go.jp/datasets/a0b4db6a-be3a-480a-8ec3-fa64481cc7df,"LTC-calc.log unit cell (PBEsol-relaxed), same file as kappa",mp-924129,True,stoichiometric,ZrNiSn
ZrNiSn,11.831,W/m/K,430.0,BTE,1,full BTE,1.0,,6.066303,216.0,F-43m,half-Heusler (C1b / MgAgAs),,"[""Zr"", ""Zr"", ""Zr"", ""Zr"", ""Ni"", ""Ni"", ""Ni"", ""Ni"", ""Sn"", ""Sn"", ""Sn"", ""Sn""]","[[0.0, 0.0, 0.0], [0.0, 0.5, 0.5], [0.5, 0.0, 0.5], [0.5, 0.5, 0.0], [0.25, 0.75, 0.75], [0.25, 0.25, 0.25], [0.75, 0.75, 0.25], [0.75, 0.25, 0.75], [0.5, 0.0, 0.0], [0.5, 0.5, 0.5], [0.0, 0.0, 0.5], [0.0, 0.5, 0.0]]",A,primitive->conventional (x sqrt2),BTE master (PhononDB/Carrete/npj/SciRep),,https://mdr.nims.go.jp/datasets/a0b4db6a-be3a-480a-8ec3-fa64481cc7df,,PhononDB (Togo/NIMS MDR),https://mdr.nims.go.jp/datasets/a0b4db6a-be3a-480a-8ec3-fa64481cc7df,"LTC-calc.log unit cell (PBEsol-relaxed), same file as kappa",mp-924129,True,stoichiometric,ZrNiSn
ZrNiSn,11.576,W/m/K,440.0,BTE,1,full BTE,1.0,,6.066303,216.0,F-43m,half-Heusler (C1b / MgAgAs),,"[""Zr"", ""Zr"", ""Zr"", ""Zr"", ""Ni"", ""Ni"", ""Ni"", ""Ni"", ""Sn"", ""Sn"", ""Sn"", ""Sn""]","[[0.0, 0.0, 0.0], [0.0, 0.5, 0.5], [0.5, 0.0, 0.5], [0.5, 0.5, 0.0], [0.25, 0.75, 0.75], [0.25, 0.25, 0.25], [0.75, 0.75, 0.25], [0.75, 0.25, 0.75], [0.5, 0.0, 0.0], [0.5, 0.5, 0.5], [0.0, 0.0, 0.5], [0.0, 0.5, 0.0]]",A,primitive->conventional (x sqrt2),BTE master (PhononDB/Carrete/npj/SciRep),,https://mdr.nims.go.jp/datasets/a0b4db6a-be3a-480a-8ec3-fa64481cc7df,,PhononDB (Togo/NIMS MDR),https://mdr.nims.go.jp/datasets/a0b4db6a-be3a-480a-8ec3-fa64481cc7df,"LTC-calc.log unit cell (PBEsol-relaxed), same file as kappa",mp-924129,True,stoichiometric,ZrNiSn
ZrNiSn,11.332,W/m/K,450.0,BTE,1,full BTE,1.0,,6.066303,216.0,F-43m,half-Heusler (C1b / MgAgAs),,"[""Zr"", ""Zr"", ""Zr"", ""Zr"", ""Ni"", ""Ni"", ""Ni"", ""Ni"", ""Sn"", ""Sn"", ""Sn"", ""Sn""]","[[0.0, 0.0, 0.0], [0.0, 0.5, 0.5], [0.5, 0.0, 0.5], [0.5, 0.5, 0.0], [0.25, 0.75, 0.75], [0.25, 0.25, 0.25], [0.75, 0.75, 0.25], [0.75, 0.25, 0.75], [0.5, 0.0, 0.0], [0.5, 0.5, 0.5], [0.0, 0.0, 0.5], [0.0, 0.5, 0.0]]",A,primitive->conventional (x sqrt2),BTE master (PhononDB/Carrete/npj/SciRep),,https://mdr.nims.go.jp/datasets/a0b4db6a-be3a-480a-8ec3-fa64481cc7df,,PhononDB (Togo/NIMS MDR),https://mdr.nims.go.jp/datasets/a0b4db6a-be3a-480a-8ec3-fa64481cc7df,"LTC-calc.log unit cell (PBEsol-relaxed), same file as kappa",mp-924129,True,stoichiometric,ZrNiSn
ZrNiSn,11.099,W/m/K,460.0,BTE,1,full BTE,1.0,,6.066303,216.0,F-43m,half-Heusler (C1b / MgAgAs),,"[""Zr"", ""Zr"", ""Zr"", ""Zr"", ""Ni"", ""Ni"", ""Ni"", ""Ni"", ""Sn"", ""Sn"", ""Sn"", ""Sn""]","[[0.0, 0.0, 0.0], [0.0, 0.5, 0.5], [0.5, 0.0, 0.5], [0.5, 0.5, 0.0], [0.25, 0.75, 0.75], [0.25, 0.25, 0.25], [0.75, 0.75, 0.25], [0.75, 0.25, 0.75], [0.5, 0.0, 0.0], [0.5, 0.5, 0.5], [0.0, 0.0, 0.5], [0.0, 0.5, 0.0]]",A,primitive->conventional (x sqrt2),BTE master (PhononDB/Carrete/npj/SciRep),,https://mdr.nims.go.jp/datasets/a0b4db6a-be3a-480a-8ec3-fa64481cc7df,,PhononDB (Togo/NIMS MDR),https://mdr.nims.go.jp/datasets/a0b4db6a-be3a-480a-8ec3-fa64481cc7df,"LTC-calc.log unit cell (PBEsol-relaxed), same file as kappa",mp-924129,True,stoichiometric,ZrNiSn
ZrNiSn,10.875,W/m/K,470.0,BTE,1,full BTE,1.0,,6.066303,216.0,F-43m,half-Heusler (C1b / MgAgAs),,"[""Zr"", ""Zr"", ""Zr"", ""Zr"", ""Ni"", ""Ni"", ""Ni"", ""Ni"", ""Sn"", ""Sn"", ""Sn"", ""Sn""]","[[0.0, 0.0, 0.0], [0.0, 0.5, 0.5], [0.5, 0.0, 0.5], [0.5, 0.5, 0.0], [0.25, 0.75, 0.75], [0.25, 0.25, 0.25], [0.75, 0.75, 0.25], [0.75, 0.25, 0.75], [0.5, 0.0, 0.0], [0.5, 0.5, 0.5], [0.0, 0.0, 0.5], [0.0, 0.5, 0.0]]",A,primitive->conventional (x sqrt2),BTE master (PhononDB/Carrete/npj/SciRep),,https://mdr.nims.go.jp/datasets/a0b4db6a-be3a-480a-8ec3-fa64481cc7df,,PhononDB (Togo/NIMS MDR),https://mdr.nims.go.jp/datasets/a0b4db6a-be3a-480a-8ec3-fa64481cc7df,"LTC-calc.log unit cell (PBEsol-relaxed), same file as kappa",mp-924129,True,stoichiometric,ZrNiSn
ZrNiSn,10.66,W/m/K,480.0,BTE,1,full BTE,1.0,,6.066303,216.0,F-43m,half-Heusler (C1b / MgAgAs),,"[""Zr"", ""Zr"", ""Zr"", ""Zr"", ""Ni"", ""Ni"", ""Ni"", ""Ni"", ""Sn"", ""Sn"", ""Sn"", ""Sn""]","[[0.0, 0.0, 0.0], [0.0, 0.5, 0.5], [0.5, 0.0, 0.5], [0.5, 0.5, 0.0], [0.25, 0.75, 0.75], [0.25, 0.25, 0.25], [0.75, 0.75, 0.25], [0.75, 0.25, 0.75], [0.5, 0.0, 0.0], [0.5, 0.5, 0.5], [0.0, 0.0, 0.5], [0.0, 0.5, 0.0]]",A,primitive->conventional (x sqrt2),BTE master (PhononDB/Carrete/npj/SciRep),,https://mdr.nims.go.jp/datasets/a0b4db6a-be3a-480a-8ec3-fa64481cc7df,,PhononDB (Togo/NIMS MDR),https://mdr.nims.go.jp/datasets/a0b4db6a-be3a-480a-8ec3-fa64481cc7df,"LTC-calc.log unit cell (PBEsol-relaxed), same file as kappa",mp-924129,True,stoichiometric,ZrNiSn
ZrNiSn,10.454,W/m/K,490.0,BTE,1,full BTE,1.0,,6.066303,216.0,F-43m,half-Heusler (C1b / MgAgAs),,"[""Zr"", ""Zr"", ""Zr"", ""Zr"", ""Ni"", ""Ni"", ""Ni"", ""Ni"", ""Sn"", ""Sn"", ""Sn"", ""Sn""]","[[0.0, 0.0, 0.0], [0.0, 0.5, 0.5], [0.5, 0.0, 0.5], [0.5, 0.5, 0.0], [0.25, 0.75, 0.75], [0.25, 0.25, 0.25], [0.75, 0.75, 0.25], [0.75, 0.25, 0.75], [0.5, 0.0, 0.0], [0.5, 0.5, 0.5], [0.0, 0.0, 0.5], [0.0, 0.5, 0.0]]",A,primitive->conventional (x sqrt2),BTE master (PhononDB/Carrete/npj/SciRep),,https://mdr.nims.go.jp/datasets/a0b4db6a-be3a-480a-8ec3-fa64481cc7df,,PhononDB (Togo/NIMS MDR),https://mdr.nims.go.jp/datasets/a0b4db6a-be3a-480a-8ec3-fa64481cc7df,"LTC-calc.log unit cell (PBEsol-relaxed), same file as kappa",mp-924129,True,stoichiometric,ZrNiSn
ZrNiSn,10.255,W/m/K,500.0,BTE,1,full BTE,1.0,,6.066303,216.0,F-43m,half-Heusler (C1b / MgAgAs),,"[""Zr"", ""Zr"", ""Zr"", ""Zr"", ""Ni"", ""Ni"", ""Ni"", ""Ni"", ""Sn"", ""Sn"", ""Sn"", ""Sn""]","[[0.0, 0.0, 0.0], [0.0, 0.5, 0.5], [0.5, 0.0, 0.5], [0.5, 0.5, 0.0], [0.25, 0.75, 0.75], [0.25, 0.25, 0.25], [0.75, 0.75, 0.25], [0.75, 0.25, 0.75], [0.5, 0.0, 0.0], [0.5, 0.5, 0.5], [0.0, 0.0, 0.5], [0.0, 0.5, 0.0]]",A,primitive->conventional (x sqrt2),BTE master (PhononDB/Carrete/npj/SciRep),,https://mdr.nims.go.jp/datasets/a0b4db6a-be3a-480a-8ec3-fa64481cc7df,,PhononDB (Togo/NIMS MDR),https://mdr.nims.go.jp/datasets/a0b4db6a-be3a-480a-8ec3-fa64481cc7df,"LTC-calc.log unit cell (PBEsol-relaxed), same file as kappa",mp-924129,True,stoichiometric,ZrNiSn
ZrNiSn,10.84,W/m/K,500.0,BTE (TDEP),1,full BTE,1.0,,6.066303,216.0,F-43m,half-Heusler (C1b / MgAgAs),,"[""Zr"", ""Zr"", ""Zr"", ""Zr"", ""Ni"", ""Ni"", ""Ni"", ""Ni"", ""Sn"", ""Sn"", ""Sn"", ""Sn""]","[[0.0, 0.0, 0.0], [0.0, 0.5, 0.5], [0.5, 0.0, 0.5], [0.5, 0.5, 0.0], [0.25, 0.75, 0.75], [0.25, 0.25, 0.25], [0.75, 0.75, 0.25], [0.75, 0.25, 0.75], [0.5, 0.0, 0.0], [0.5, 0.5, 0.5], [0.0, 0.0, 0.5], [0.0, 0.5, 0.0]]",A,primitive->conventional (x sqrt2),paper mining,10.1016/j.commatsci.2021.110938,https://arxiv.org/abs/2107.03735,"Appendix A, Table A.1 (arXiv:2107.03735, p.17) - DFT value only; parenthetical ML predictions excluded",PhononDB (Togo/NIMS MDR),https://mdr.nims.go.jp/datasets/a0b4db6a-be3a-480a-8ec3-fa64481cc7df,"LTC-calc.log unit cell (PBEsol-relaxed), same file as kappa",mp-924129,True,stoichiometric,ZrNiSn
ZrNiSn,10.84,W/m/K,500.0,TDEP (three-phonon + isotope scattering),1,full BTE,1.0,,6.066303,216.0,F-43m,half-Heusler (C1b / MgAgAs),,"[""Zr"", ""Zr"", ""Zr"", ""Zr"", ""Ni"", ""Ni"", ""Ni"", ""Ni"", ""Sn"", ""Sn"", ""Sn"", ""Sn""]","[[0.0, 0.0, 0.0], [0.0, 0.5, 0.5], [0.5, 0.0, 0.5], [0.5, 0.5, 0.0], [0.25, 0.75, 0.75], [0.25, 0.25, 0.25], [0.75, 0.75, 0.25], [0.75, 0.25, 0.75], [0.5, 0.0, 0.0], [0.5, 0.5, 0.5], [0.0, 0.0, 0.5], [0.0, 0.5, 0.0]]",A,primitive->conventional (x sqrt2),"paper mining (PDF, batch 2)",arxiv:2107.03735v2,,Table A.1,PhononDB (Togo/NIMS MDR),https://mdr.nims.go.jp/datasets/a0b4db6a-be3a-480a-8ec3-fa64481cc7df,"LTC-calc.log unit cell (PBEsol-relaxed), same file as kappa",mp-924129,True,stoichiometric,ZrNiSn
ZrNiSn,10.064,W/m/K,510.0,BTE,1,full BTE,1.0,,6.066303,216.0,F-43m,half-Heusler (C1b / MgAgAs),,"[""Zr"", ""Zr"", ""Zr"", ""Zr"", ""Ni"", ""Ni"", ""Ni"", ""Ni"", ""Sn"", ""Sn"", ""Sn"", ""Sn""]","[[0.0, 0.0, 0.0], [0.0, 0.5, 0.5], [0.5, 0.0, 0.5], [0.5, 0.5, 0.0], [0.25, 0.75, 0.75], [0.25, 0.25, 0.25], [0.75, 0.75, 0.25], [0.75, 0.25, 0.75], [0.5, 0.0, 0.0], [0.5, 0.5, 0.5], [0.0, 0.0, 0.5], [0.0, 0.5, 0.0]]",A,primitive->conventional (x sqrt2),BTE master (PhononDB/Carrete/npj/SciRep),,https://mdr.nims.go.jp/datasets/a0b4db6a-be3a-480a-8ec3-fa64481cc7df,,PhononDB (Togo/NIMS MDR),https://mdr.nims.go.jp/datasets/a0b4db6a-be3a-480a-8ec3-fa64481cc7df,"LTC-calc.log unit cell (PBEsol-relaxed), same file as kappa",mp-924129,True,stoichiometric,ZrNiSn
ZrNiSn,9.881,W/m/K,520.0,BTE,1,full BTE,1.0,,6.066303,216.0,F-43m,half-Heusler (C1b / MgAgAs),,"[""Zr"", ""Zr"", ""Zr"", ""Zr"", ""Ni"", ""Ni"", ""Ni"", ""Ni"", ""Sn"", ""Sn"", ""Sn"", ""Sn""]","[[0.0, 0.0, 0.0], [0.0, 0.5, 0.5], [0.5, 0.0, 0.5], [0.5, 0.5, 0.0], [0.25, 0.75, 0.75], [0.25, 0.25, 0.25], [0.75, 0.75, 0.25], [0.75, 0.25, 0.75], [0.5, 0.0, 0.0], [0.5, 0.5, 0.5], [0.0, 0.0, 0.5], [0.0, 0.5, 0.0]]",A,primitive->conventional (x sqrt2),BTE master (PhononDB/Carrete/npj/SciRep),,https://mdr.nims.go.jp/datasets/a0b4db6a-be3a-480a-8ec3-fa64481cc7df,,PhononDB (Togo/NIMS MDR),https://mdr.nims.go.jp/datasets/a0b4db6a-be3a-480a-8ec3-fa64481cc7df,"LTC-calc.log unit cell (PBEsol-relaxed), same file as kappa",mp-924129,True,stoichiometric,ZrNiSn
ZrNiSn,9.704,W/m/K,530.0,BTE,1,full BTE,1.0,,6.066303,216.0,F-43m,half-Heusler (C1b / MgAgAs),,"[""Zr"", ""Zr"", ""Zr"", ""Zr"", ""Ni"", ""Ni"", ""Ni"", ""Ni"", ""Sn"", ""Sn"", ""Sn"", ""Sn""]","[[0.0, 0.0, 0.0], [0.0, 0.5, 0.5], [0.5, 0.0, 0.5], [0.5, 0.5, 0.0], [0.25, 0.75, 0.75], [0.25, 0.25, 0.25], [0.75, 0.75, 0.25], [0.75, 0.25, 0.75], [0.5, 0.0, 0.0], [0.5, 0.5, 0.5], [0.0, 0.0, 0.5], [0.0, 0.5, 0.0]]",A,primitive->conventional (x sqrt2),BTE master (PhononDB/Carrete/npj/SciRep),,https://mdr.nims.go.jp/datasets/a0b4db6a-be3a-480a-8ec3-fa64481cc7df,,PhononDB (Togo/NIMS MDR),https://mdr.nims.go.jp/datasets/a0b4db6a-be3a-480a-8ec3-fa64481cc7df,"LTC-calc.log unit cell (PBEsol-relaxed), same file as kappa",mp-924129,True,stoichiometric,ZrNiSn
