Repository: Shivamrandive747/Thermalconductivity_prediction

# Calibrating first-principles lattice thermal conductivity to experiment

**A curated half-Heusler dataset and a validated transfer function.**

Published first-principles transport calculations of lattice thermal conductivity exceed what
laboratories measure for the same compound by a **median factor of 1.55**. That offset is regular
enough to be removed in closed form:

$$\kappa_L^{\mathrm{expt}}(T) \;=\; \kappa_L^{\mathrm{BTE}}(T)\;\min\!\left[c\left(\tfrac{T}{300}\right)^{p},\,1\right],
\qquad c = 0.51,\quad p = 0.80$$

Inside a domain of applicability declared before the validation set was scored, this places

File: data/Target_Materials/HEUSLER_KAPPA_TRAINING_SET.csv (part 169 of 192)
formula,kappa_L,kappa_units,temperature_K,method,method_tier,tier_name,weight,kappa_basis,struct_a_A,struct_spacegroup,struct_sg_symbol,struct_prototype,struct_site_ordering,struct_species,struct_frac_coords,struct_grade,lattice_convention,source,source_doi,source_url,source_location,struct_source,struct_source_url,struct_source_detail,struct_id,struct_same_paper_as_kappa,stoichiometry,parent_formula
ZrNiSn,9.533,W/m/K,540.0,BTE,1,full BTE,1.0,,6.066303,216.0,F-43m,half-Heusler (C1b / MgAgAs),,"[""Zr"", ""Zr"", ""Zr"", ""Zr"", ""Ni"", ""Ni"", ""Ni"", ""Ni"", ""Sn"", ""Sn"", ""Sn"", ""Sn""]","[[0.0, 0.0, 0.0], [0.0, 0.5, 0.5], [0.5, 0.0, 0.5], [0.5, 0.5, 0.0], [0.25, 0.75, 0.75], [0.25, 0.25, 0.25], [0.75, 0.75, 0.25], [0.75, 0.25, 0.75], [0.5, 0.0, 0.0], [0.5, 0.5, 0.5], [0.0, 0.0, 0.5], [0.0, 0.5, 0.0]]",A,primitive->conventional (x sqrt2),BTE master (PhononDB/Carrete/npj/SciRep),,https://mdr.nims.go.jp/datasets/a0b4db6a-be3a-480a-8ec3-fa64481cc7df,,PhononDB (Togo/NIMS MDR),https://mdr.nims.go.jp/datasets/a0b4db6a-be3a-480a-8ec3-fa64481cc7df,"LTC-calc.log unit cell (PBEsol-relaxed), same file as kappa",mp-924129,True,stoichiometric,ZrNiSn
ZrNiSn,9.368,W/m/K,550.0,BTE,1,full BTE,1.0,,6.066303,216.0,F-43m,half-Heusler (C1b / MgAgAs),,"[""Zr"", ""Zr"", ""Zr"", ""Zr"", ""Ni"", ""Ni"", ""Ni"", ""Ni"", ""Sn"", ""Sn"", ""Sn"", ""Sn""]","[[0.0, 0.0, 0.0], [0.0, 0.5, 0.5], [0.5, 0.0, 0.5], [0.5, 0.5, 0.0], [0.25, 0.75, 0.75], [0.25, 0.25, 0.25], [0.75, 0.75, 0.25], [0.75, 0.25, 0.75], [0.5, 0.0, 0.0], [0.5, 0.5, 0.5], [0.0, 0.0, 0.5], [0.0, 0.5, 0.0]]",A,primitive->conventional (x sqrt2),BTE master (PhononDB/Carrete/npj/SciRep),,https://mdr.nims.go.jp/datasets/a0b4db6a-be3a-480a-8ec3-fa64481cc7df,,PhononDB (Togo/NIMS MDR),https://mdr.nims.go.jp/datasets/a0b4db6a-be3a-480a-8ec3-fa64481cc7df,"LTC-calc.log unit cell (PBEsol-relaxed), same file as kappa",mp-924129,True,stoichiometric,ZrNiSn
ZrNiSn,9.209,W/m/K,560.0,BTE,1,full BTE,1.0,,6.066303,216.0,F-43m,half-Heusler (C1b / MgAgAs),,"[""Zr"", ""Zr"", ""Zr"", ""Zr"", ""Ni"", ""Ni"", ""Ni"", ""Ni"", ""Sn"", ""Sn"", ""Sn"", ""Sn""]","[[0.0, 0.0, 0.0], [0.0, 0.5, 0.5], [0.5, 0.0, 0.5], [0.5, 0.5, 0.0], [0.25, 0.75, 0.75], [0.25, 0.25, 0.25], [0.75, 0.75, 0.25], [0.75, 0.25, 0.75], [0.5, 0.0, 0.0], [0.5, 0.5, 0.5], [0.0, 0.0, 0.5], [0.0, 0.5, 0.0]]",A,primitive->conventional (x sqrt2),BTE master (PhononDB/Carrete/npj/SciRep),,https://mdr.nims.go.jp/datasets/a0b4db6a-be3a-480a-8ec3-fa64481cc7df,,PhononDB (Togo/NIMS MDR),https://mdr.nims.go.jp/datasets/a0b4db6a-be3a-480a-8ec3-fa64481cc7df,"LTC-calc.log unit cell (PBEsol-relaxed), same file as kappa",mp-924129,True,stoichiometric,ZrNiSn
ZrNiSn,9.055,W/m/K,570.0,BTE,1,full BTE,1.0,,6.066303,216.0,F-43m,half-Heusler (C1b / MgAgAs),,"[""Zr"", ""Zr"", ""Zr"", ""Zr"", ""Ni"", ""Ni"", ""Ni"", ""Ni"", ""Sn"", ""Sn"", ""Sn"", ""Sn""]","[[0.0, 0.0, 0.0], [0.0, 0.5, 0.5], [0.5, 0.0, 0.5], [0.5, 0.5, 0.0], [0.25, 0.75, 0.75], [0.25, 0.25, 0.25], [0.75, 0.75, 0.25], [0.75, 0.25, 0.75], [0.5, 0.0, 0.0], [0.5, 0.5, 0.5], [0.0, 0.0, 0.5], [0.0, 0.5, 0.0]]",A,primitive->conventional (x sqrt2),BTE master (PhononDB/Carrete/npj/SciRep),,https://mdr.nims.go.jp/datasets/a0b4db6a-be3a-480a-8ec3-fa64481cc7df,,PhononDB (Togo/NIMS MDR),https://mdr.nims.go.jp/datasets/a0b4db6a-be3a-480a-8ec3-fa64481cc7df,"LTC-calc.log unit cell (PBEsol-relaxed), same file as kappa",mp-924129,True,stoichiometric,ZrNiSn
ZrNiSn,8.907,W/m/K,580.0,BTE,1,full BTE,1.0,,6.066303,216.0,F-43m,half-Heusler (C1b / MgAgAs),,"[""Zr"", ""Zr"", ""Zr"", ""Zr"", ""Ni"", ""Ni"", ""Ni"", ""Ni"", ""Sn"", ""Sn"", ""Sn"", ""Sn""]","[[0.0, 0.0, 0.0], [0.0, 0.5, 0.5], [0.5, 0.0, 0.5], [0.5, 0.5, 0.0], [0.25, 0.75, 0.75], [0.25, 0.25, 0.25], [0.75, 0.75, 0.25], [0.75, 0.25, 0.75], [0.5, 0.0, 0.0], [0.5, 0.5, 0.5], [0.0, 0.0, 0.5], [0.0, 0.5, 0.0]]",A,primitive->conventional (x sqrt2),BTE master (PhononDB/Carrete/npj/SciRep),,https://mdr.nims.go.jp/datasets/a0b4db6a-be3a-480a-8ec3-fa64481cc7df,,PhononDB (Togo/NIMS MDR),https://mdr.nims.go.jp/datasets/a0b4db6a-be3a-480a-8ec3-fa64481cc7df,"LTC-calc.log unit cell (PBEsol-relaxed), same file as kappa",mp-924129,True,stoichiometric,ZrNiSn
ZrNiSn,8.763,W/m/K,590.0,BTE,1,full BTE,1.0,,6.066303,216.0,F-43m,half-Heusler (C1b / MgAgAs),,"[""Zr"", ""Zr"", ""Zr"", ""Zr"", ""Ni"", ""Ni"", ""Ni"", ""Ni"", ""Sn"", ""Sn"", ""Sn"", ""Sn""]","[[0.0, 0.0, 0.0], [0.0, 0.5, 0.5], [0.5, 0.0, 0.5], [0.5, 0.5, 0.0], [0.25, 0.75, 0.75], [0.25, 0.25, 0.25], [0.75, 0.75, 0.25], [0.75, 0.25, 0.75], [0.5, 0.0, 0.0], [0.5, 0.5, 0.5], [0.0, 0.0, 0.5], [0.0, 0.5, 0.0]]",A,primitive->conventional (x sqrt2),BTE master (PhononDB/Carrete/npj/SciRep),,https://mdr.nims.go.jp/datasets/a0b4db6a-be3a-480a-8ec3-fa64481cc7df,,PhononDB (Togo/NIMS MDR),https://mdr.nims.go.jp/datasets/a0b4db6a-be3a-480a-8ec3-fa64481cc7df,"LTC-calc.log unit cell (PBEsol-relaxed), same file as kappa",mp-924129,True,stoichiometric,ZrNiSn
ZrNiSn,8.624,W/m/K,600.0,BTE,1,full BTE,1.0,,6.066303,216.0,F-43m,half-Heusler (C1b / MgAgAs),,"[""Zr"", ""Zr"", ""Zr"", ""Zr"", ""Ni"", ""Ni"", ""Ni"", ""Ni"", ""Sn"", ""Sn"", ""Sn"", ""Sn""]","[[0.0, 0.0, 0.0], [0.0, 0.5, 0.5], [0.5, 0.0, 0.5], [0.5, 0.5, 0.0], [0.25, 0.75, 0.75], [0.25, 0.25, 0.25], [0.75, 0.75, 0.25], [0.75, 0.25, 0.75], [0.5, 0.0, 0.0], [0.5, 0.5, 0.5], [0.0, 0.0, 0.5], [0.0, 0.5, 0.0]]",A,primitive->conventional (x sqrt2),BTE master (PhononDB/Carrete/npj/SciRep),,https://mdr.nims.go.jp/datasets/a0b4db6a-be3a-480a-8ec3-fa64481cc7df,,PhononDB (Togo/NIMS MDR),https://mdr.nims.go.jp/datasets/a0b4db6a-be3a-480a-8ec3-fa64481cc7df,"LTC-calc.log unit cell (PBEsol-relaxed), same file as kappa",mp-924129,True,stoichiometric,ZrNiSn
ZrNiSn,8.489,W/m/K,610.0,BTE,1,full BTE,1.0,,6.066303,216.0,F-43m,half-Heusler (C1b / MgAgAs),,"[""Zr"", ""Zr"", ""Zr"", ""Zr"", ""Ni"", ""Ni"", ""Ni"", ""Ni"", ""Sn"", ""Sn"", ""Sn"", ""Sn""]","[[0.0, 0.0, 0.0], [0.0, 0.5, 0.5], [0.5, 0.0, 0.5], [0.5, 0.5, 0.0], [0.25, 0.75, 0.75], [0.25, 0.25, 0.25], [0.75, 0.75, 0.25], [0.75, 0.25, 0.75], [0.5, 0.0, 0.0], [0.5, 0.5, 0.5], [0.0, 0.0, 0.5], [0.0, 0.5, 0.0]]",A,primitive->conventional (x sqrt2),BTE master (PhononDB/Carrete/npj/SciRep),,https://mdr.nims.go.jp/datasets/a0b4db6a-be3a-480a-8ec3-fa64481cc7df,,PhononDB (Togo/NIMS MDR),https://mdr.nims.go.jp/datasets/a0b4db6a-be3a-480a-8ec3-fa64481cc7df,"LTC-calc.log unit cell (PBEsol-relaxed), same file as kappa",mp-924129,True,stoichiometric,ZrNiSn
ZrNiSn,8.358,W/m/K,620.0,BTE,1,full BTE,1.0,,6.066303,216.0,F-43m,half-Heusler (C1b / MgAgAs),,"[""Zr"", ""Zr"", ""Zr"", ""Zr"", ""Ni"", ""Ni"", ""Ni"", ""Ni"", ""Sn"", ""Sn"", ""Sn"", ""Sn""]","[[0.0, 0.0, 0.0], [0.0, 0.5, 0.5], [0.5, 0.0, 0.5], [0.5, 0.5, 0.0], [0.25, 0.75, 0.75], [0.25, 0.25, 0.25], [0.75, 0.75, 0.25], [0.75, 0.25, 0.75], [0.5, 0.0, 0.0], [0.5, 0.5, 0.5], [0.0, 0.0, 0.5], [0.0, 0.5, 0.0]]",A,primitive->conventional (x sqrt2),BTE master (PhononDB/Carrete/npj/SciRep),,https://mdr.nims.go.jp/datasets/a0b4db6a-be3a-480a-8ec3-fa64481cc7df,,PhononDB (Togo/NIMS MDR),https://mdr.nims.go.jp/datasets/a0b4db6a-be3a-480a-8ec3-fa64481cc7df,"LTC-calc.log unit cell (PBEsol-relaxed), same file as kappa",mp-924129,True,stoichiometric,ZrNiSn
ZrNiSn,8.232,W/m/K,630.0,BTE,1,full BTE,1.0,,6.066303,216.0,F-43m,half-Heusler (C1b / MgAgAs),,"[""Zr"", ""Zr"", ""Zr"", ""Zr"", ""Ni"", ""Ni"", ""Ni"", ""Ni"", ""Sn"", ""Sn"", ""Sn"", ""Sn""]","[[0.0, 0.0, 0.0], [0.0, 0.5, 0.5], [0.5, 0.0, 0.5], [0.5, 0.5, 0.0], [0.25, 0.75, 0.75], [0.25, 0.25, 0.25], [0.75, 0.75, 0.25], [0.75, 0.25, 0.75], [0.5, 0.0, 0.0], [0.5, 0.5, 0.5], [0.0, 0.0, 0.5], [0.0, 0.5, 0.0]]",A,primitive->conventional (x sqrt2),BTE master (PhononDB/Carrete/npj/SciRep),,https://mdr.nims.go.jp/datasets/a0b4db6a-be3a-480a-8ec3-fa64481cc7df,,PhononDB (Togo/NIMS MDR),https://mdr.nims.go.jp/datasets/a0b4db6a-be3a-480a-8ec3-fa64481cc7df,"LTC-calc.log unit cell (PBEsol-relaxed), same file as kappa",mp-924129,True,stoichiometric,ZrNiSn
ZrNiSn,8.109,W/m/K,640.0,BTE,1,full BTE,1.0,,6.066303,216.0,F-43m,half-Heusler (C1b / MgAgAs),,"[""Zr"", ""Zr"", ""Zr"", ""Zr"", ""Ni"", ""Ni"", ""Ni"", ""Ni"", ""Sn"", ""Sn"", ""Sn"", ""Sn""]","[[0.0, 0.0, 0.0], [0.0, 0.5, 0.5], [0.5, 0.0, 0.5], [0.5, 0.5, 0.0], [0.25, 0.75, 0.75], [0.25, 0.25, 0.25], [0.75, 0.75, 0.25], [0.75, 0.25, 0.75], [0.5, 0.0, 0.0], [0.5, 0.5, 0.5], [0.0, 0.0, 0.5], [0.0, 0.5, 0.0]]",A,primitive->conventional (x sqrt2),BTE master (PhononDB/Carrete/npj/SciRep),,https://mdr.nims.go.jp/datasets/a0b4db6a-be3a-480a-8ec3-fa64481cc7df,,PhononDB (Togo/NIMS MDR),https://mdr.nims.go.jp/datasets/a0b4db6a-be3a-480a-8ec3-fa64481cc7df,"LTC-calc.log unit cell (PBEsol-relaxed), same file as kappa",mp-924129,True,stoichiometric,ZrNiSn
ZrNiSn,7.99,W/m/K,650.0,BTE,1,full BTE,1.0,,6.066303,216.0,F-43m,half-Heusler (C1b / MgAgAs),,"[""Zr"", ""Zr"", ""Zr"", ""Zr"", ""Ni"", ""Ni"", ""Ni"", ""Ni"", ""Sn"", ""Sn"", ""Sn"", ""Sn""]","[[0.0, 0.0, 0.0], [0.0, 0.5, 0.5], [0.5, 0.0, 0.5], [0.5, 0.5, 0.0], [0.25, 0.75, 0.75], [0.25, 0.25, 0.25], [0.75, 0.75, 0.25], [0.75, 0.25, 0.75], [0.5, 0.0, 0.0], [0.5, 0.5, 0.5], [0.0, 0.0, 0.5], [0.0, 0.5, 0.0]]",A,primitive->conventional (x sqrt2),BTE master (PhononDB/Carrete/npj/SciRep),,https://mdr.nims.go.jp/datasets/a0b4db6a-be3a-480a-8ec3-fa64481cc7df,,PhononDB (Togo/NIMS MDR),https://mdr.nims.go.jp/datasets/a0b4db6a-be3a-480a-8ec3-fa64481cc7df,"LTC-calc.log unit cell (PBEsol-relaxed), same file as kappa",mp-924129,True,stoichiometric,ZrNiSn
ZrNiSn,7.874,W/m/K,660.0,BTE,1,full BTE,1.0,,6.066303,216.0,F-43m,half-Heusler (C1b / MgAgAs),,"[""Zr"", ""Zr"", ""Zr"", ""Zr"", ""Ni"", ""Ni"", ""Ni"", ""Ni"", ""Sn"", ""Sn"", ""Sn"", ""Sn""]","[[0.0, 0.0, 0.0], [0.0, 0.5, 0.5], [0.5, 0.0, 0.5], [0.5, 0.5, 0.0], [0.25, 0.75, 0.75], [0.25, 0.25, 0.25], [0.75, 0.75, 0.25], [0.75, 0.25, 0.75], [0.5, 0.0, 0.0], [0.5, 0.5, 0.5], [0.0, 0.0, 0.5], [0.0, 0.5, 0.0]]",A,primitive->conventional (x sqrt2),BTE master (PhononDB/Carrete/npj/SciRep),,https://mdr.nims.go.jp/datasets/a0b4db6a-be3a-480a-8ec3-fa64481cc7df,,PhononDB (Togo/NIMS MDR),https://mdr.nims.go.jp/datasets/a0b4db6a-be3a-480a-8ec3-fa64481cc7df,"LTC-calc.log unit cell (PBEsol-relaxed), same file as kappa",mp-924129,True,stoichiometric,ZrNiSn
ZrNiSn,7.762,W/m/K,670.0,BTE,1,full BTE,1.0,,6.066303,216.0,F-43m,half-Heusler (C1b / MgAgAs),,"[""Zr"", ""Zr"", ""Zr"", ""Zr"", ""Ni"", ""Ni"", ""Ni"", ""Ni"", ""Sn"", ""Sn"", ""Sn"", ""Sn""]","[[0.0, 0.0, 0.0], [0.0, 0.5, 0.5], [0.5, 0.0, 0.5], [0.5, 0.5, 0.0], [0.25, 0.75, 0.75], [0.25, 0.25, 0.25], [0.75, 0.75, 0.25], [0.75, 0.25, 0.75], [0.5, 0.0, 0.0], [0.5, 0.5, 0.5], [0.0, 0.0, 0.5], [0.0, 0.5, 0.0]]",A,primitive->conventional (x sqrt2),BTE master (PhononDB/Carrete/npj/SciRep),,https://mdr.nims.go.jp/datasets/a0b4db6a-be3a-480a-8ec3-fa64481cc7df,,PhononDB (Togo/NIMS MDR),https://mdr.nims.go.jp/datasets/a0b4db6a-be3a-480a-8ec3-fa64481cc7df,"LTC-calc.log unit cell (PBEsol-relaxed), same file as kappa",mp-924129,True,stoichiometric,ZrNiSn
ZrNiSn,7.653,W/m/K,680.0,BTE,1,full BTE,1.0,,6.066303,216.0,F-43m,half-Heusler (C1b / MgAgAs),,"[""Zr"", ""Zr"", ""Zr"", ""Zr"", ""Ni"", ""Ni"", ""Ni"", ""Ni"", ""Sn"", ""Sn"", ""Sn"", ""Sn""]","[[0.0, 0.0, 0.0], [0.0, 0.5, 0.5], [0.5, 0.0, 0.5], [0.5, 0.5, 0.0], [0.25, 0.75, 0.75], [0.25, 0.25, 0.25], [0.75, 0.75, 0.25], [0.75, 0.25, 0.75], [0.5, 0.0, 0.0], [0.5, 0.5, 0.5], [0.0, 0.0, 0.5], [0.0, 0.5, 0.0]]",A,primitive->conventional (x sqrt2),BTE master (PhononDB/Carrete/npj/SciRep),,https://mdr.nims.go.jp/datasets/a0b4db6a-be3a-480a-8ec3-fa64481cc7df,,PhononDB (Togo/NIMS MDR),https://mdr.nims.go.jp/datasets/a0b4db6a-be3a-480a-8ec3-fa64481cc7df,"LTC-calc.log unit cell (PBEsol-relaxed), same file as kappa",mp-924129,True,stoichiometric,ZrNiSn
ZrNiSn,7.547,W/m/K,690.0,BTE,1,full BTE,1.0,,6.066303,216.0,F-43m,half-Heusler (C1b / MgAgAs),,"[""Zr"", ""Zr"", ""Zr"", ""Zr"", ""Ni"", ""Ni"", ""Ni"", ""Ni"", ""Sn"", ""Sn"", ""Sn"", ""Sn""]","[[0.0, 0.0, 0.0], [0.0, 0.5, 0.5], [0.5, 0.0, 0.5], [0.5, 0.5, 0.0], [0.25, 0.75, 0.75], [0.25, 0.25, 0.25], [0.75, 0.75, 0.25], [0.75, 0.25, 0.75], [0.5, 0.0, 0.0], [0.5, 0.5, 0.5], [0.0, 0.0, 0.5], [0.0, 0.5, 0.0]]",A,primitive->conventional (x sqrt2),BTE master (PhononDB/Carrete/npj/SciRep),,https://mdr.nims.go.jp/datasets/a0b4db6a-be3a-480a-8ec3-fa64481cc7df,,PhononDB (Togo/NIMS MDR),https://mdr.nims.go.jp/datasets/a0b4db6a-be3a-480a-8ec3-fa64481cc7df,"LTC-calc.log unit cell (PBEsol-relaxed), same file as kappa",mp-924129,True,stoichiometric,ZrNiSn
ZrNiSn,7.444,W/m/K,700.0,BTE,1,full BTE,1.0,,6.066303,216.0,F-43m,half-Heusler (C1b / MgAgAs),,"[""Zr"", ""Zr"", ""Zr"", ""Zr"", ""Ni"", ""Ni"", ""Ni"", ""Ni"", ""Sn"", ""Sn"", ""Sn"", ""Sn""]","[[0.0, 0.0, 0.0], [0.0, 0.5, 0.5], [0.5, 0.0, 0.5], [0.5, 0.5, 0.0], [0.25, 0.75, 0.75], [0.25, 0.25, 0.25], [0.75, 0.75, 0.25], [0.75, 0.25, 0.75], [0.5, 0.0, 0.0], [0.5, 0.5, 0.5], [0.0, 0.0, 0.5], [0.0, 0.5, 0.0]]",A,primitive->conventional (x sqrt2),BTE master (PhononDB/Carrete/npj/SciRep),,https://mdr.nims.go.jp/datasets/a0b4db6a-be3a-480a-8ec3-fa64481cc7df,,PhononDB (Togo/NIMS MDR),https://mdr.nims.go.jp/datasets/a0b4db6a-be3a-480a-8ec3-fa64481cc7df,"LTC-calc.log unit cell (PBEsol-relaxed), same file as kappa",mp-924129,True,stoichiometric,ZrNiSn
ZrNiSn,7.344,W/m/K,710.0,BTE,1,full BTE,1.0,,6.066303,216.0,F-43m,half-Heusler (C1b / MgAgAs),,"[""Zr"", ""Zr"", ""Zr"", ""Zr"", ""Ni"", ""Ni"", ""Ni"", ""Ni"", ""Sn"", ""Sn"", ""Sn"", ""Sn""]","[[0.0, 0.0, 0.0], [0.0, 0.5, 0.5], [0.5, 0.0, 0.5], [0.5, 0.5, 0.0], [0.25, 0.75, 0.75], [0.25, 0.25, 0.25], [0.75, 0.75, 0.25], [0.75, 0.25, 0.75], [0.5, 0.0, 0.0], [0.5, 0.5, 0.5], [0.0, 0.0, 0.5], [0.0, 0.5, 0.0]]",A,primitive->conventional (x sqrt2),BTE master (PhononDB/Carrete/npj/SciRep),,https://mdr.nims.go.jp/datasets/a0b4db6a-be3a-480a-8ec3-fa64481cc7df,,PhononDB (Togo/NIMS MDR),https://mdr.nims.go.jp/datasets/a0b4db6a-be3a-480a-8ec3-fa64481cc7df,"LTC-calc.log unit cell (PBEsol-relaxed), same file as kappa",mp-924129,True,stoichiometric,ZrNiSn
ZrNiSn,7.246,W/m/K,720.0,BTE,1,full BTE,1.0,,6.066303,216.0,F-43m,half-Heusler (C1b / MgAgAs),,"[""Zr"", ""Zr"", ""Zr"", ""Zr"", ""Ni"", ""Ni"", ""Ni"", ""Ni"", ""Sn"", ""Sn"", ""Sn"", ""Sn""]","[[0.0, 0.0, 0.0], [0.0, 0.5, 0.5], [0.5, 0.0, 0.5], [0.5, 0.5, 0.0], [0.25, 0.75, 0.75], [0.25, 0.25, 0.25], [0.75, 0.75, 0.25], [0.75, 0.25, 0.75], [0.5, 0.0, 0.0], [0.5, 0.5, 0.5], [0.0, 0.0, 0.5], [0.0, 0.5, 0.0]]",A,primitive->conventional (x sqrt2),BTE master (PhononDB/Carrete/npj/SciRep),,https://mdr.nims.go.jp/datasets/a0b4db6a-be3a-480a-8ec3-fa64481cc7df,,PhononDB (Togo/NIMS MDR),https://mdr.nims.go.jp/datasets/a0b4db6a-be3a-480a-8ec3-fa64481cc7df,"LTC-calc.log unit cell (PBEsol-relaxed), same file as kappa",mp-924129,True,stoichiometric,ZrNiSn
ZrNiSn,7.151,W/m/K,730.0,BTE,1,full BTE,1.0,,6.066303,216.0,F-43m,half-Heusler (C1b / MgAgAs),,"[""Zr"", ""Zr"", ""Zr"", ""Zr"", ""Ni"", ""Ni"", ""Ni"", ""Ni"", ""Sn"", ""Sn"", ""Sn"", ""Sn""]","[[0.0, 0.0, 0.0], [0.0, 0.5, 0.5], [0.5, 0.0, 0.5], [0.5, 0.5, 0.0], [0.25, 0.75, 0.75], [0.25, 0.25, 0.25], [0.75, 0.75, 0.25], [0.75, 0.25, 0.75], [0.5, 0.0, 0.0], [0.5, 0.5, 0.5], [0.0, 0.0, 0.5], [0.0, 0.5, 0.0]]",A,primitive->conventional (x sqrt2),BTE master (PhononDB/Carrete/npj/SciRep),,https://mdr.nims.go.jp/datasets/a0b4db6a-be3a-480a-8ec3-fa64481cc7df,,PhononDB (Togo/NIMS MDR),https://mdr.nims.go.jp/datasets/a0b4db6a-be3a-480a-8ec3-fa64481cc7df,"LTC-calc.log unit cell (PBEsol-relaxed), same file as kappa",mp-924129,True,stoichiometric,ZrNiSn
ZrNiSn,7.058,W/m/K,740.0,BTE,1,full BTE,1.0,,6.066303,216.0,F-43m,half-Heusler (C1b / MgAgAs),,"[""Zr"", ""Zr"", ""Zr"", ""Zr"", ""Ni"", ""Ni"", ""Ni"", ""Ni"", ""Sn"", ""Sn"", ""Sn"", ""Sn""]","[[0.0, 0.0, 0.0], [0.0, 0.5, 0.5], [0.5, 0.0, 0.5], [0.5, 0.5, 0.0], [0.25, 0.75, 0.75], [0.25, 0.25, 0.25], [0.75, 0.75, 0.25], [0.75, 0.25, 0.75], [0.5, 0.0, 0.0], [0.5, 0.5, 0.5], [0.0, 0.0, 0.5], [0.0, 0.5, 0.0]]",A,primitive->conventional (x sqrt2),BTE master (PhononDB/Carrete/npj/SciRep),,https://mdr.nims.go.jp/datasets/a0b4db6a-be3a-480a-8ec3-fa64481cc7df,,PhononDB (Togo/NIMS MDR),https://mdr.nims.go.jp/datasets/a0b4db6a-be3a-480a-8ec3-fa64481cc7df,"LTC-calc.log unit cell (PBEsol-relaxed), same file as kappa",mp-924129,True,stoichiometric,ZrNiSn
ZrNiSn,6.968,W/m/K,750.0,BTE,1,full BTE,1.0,,6.066303,216.0,F-43m,half-Heusler (C1b / MgAgAs),,"[""Zr"", ""Zr"", ""Zr"", ""Zr"", ""Ni"", ""Ni"", ""Ni"", ""Ni"", ""Sn"", ""Sn"", ""Sn"", ""Sn""]","[[0.0, 0.0, 0.0], [0.0, 0.5, 0.5], [0.5, 0.0, 0.5], [0.5, 0.5, 0.0], [0.25, 0.75, 0.75], [0.25, 0.25, 0.25], [0.75, 0.75, 0.25], [0.75, 0.25, 0.75], [0.5, 0.0, 0.0], [0.5, 0.5, 0.5], [0.0, 0.0, 0.5], [0.0, 0.5, 0.0]]",A,primitive->conventional (x sqrt2),BTE master (PhononDB/Carrete/npj/SciRep),,https://mdr.nims.go.jp/datasets/a0b4db6a-be3a-480a-8ec3-fa64481cc7df,,PhononDB (Togo/NIMS MDR),https://mdr.nims.go.jp/datasets/a0b4db6a-be3a-480a-8ec3-fa64481cc7df,"LTC-calc.log unit cell (PBEsol-relaxed), same file as kappa",mp-924129,True,stoichiometric,ZrNiSn
ZrNiSn,6.88,W/m/K,760.0,BTE,1,full BTE,1.0,,6.066303,216.0,F-43m,half-Heusler (C1b / MgAgAs),,"[""Zr"", ""Zr"", ""Zr"", ""Zr"", ""Ni"", ""Ni"", ""Ni"", ""Ni"", ""Sn"", ""Sn"", ""Sn"", ""Sn""]","[[0.0, 0.0, 0.0], [0.0, 0.5, 0.5], [0.5, 0.0, 0.5], [0.5, 0.5, 0.0], [0.25, 0.75, 0.75], [0.25, 0.25, 0.25], [0.75, 0.75, 0.25], [0.75, 0.25, 0.75], [0.5, 0.0, 0.0], [0.5, 0.5, 0.5], [0.0, 0.0, 0.5], [0.0, 0.5, 0.0]]",A,primitive->conventional (x sqrt2),BTE master (PhononDB/Carrete/npj/SciRep),,https://mdr.nims.go.jp/datasets/a0b4db6a-be3a-480a-8ec3-fa64481cc7df,,PhononDB (Togo/NIMS MDR),https://mdr.nims.go.jp/datasets/a0b4db6a-be3a-480a-8ec3-fa64481cc7df,"LTC-calc.log unit cell (PBEsol-relaxed), same file as kappa",mp-924129,True,stoichiometric,ZrNiSn
ZrNiSn,6.795,W/m/K,770.0,BTE,1,full BTE,1.0,,6.066303,216.0,F-43m,half-Heusler (C1b / MgAgAs),,"[""Zr"", ""Zr"", ""Zr"", ""Zr"", ""Ni"", ""Ni"", ""Ni"", ""Ni"", ""Sn"", ""Sn"", ""Sn"", ""Sn""]","[[0.0, 0.0, 0.0], [0.0, 0.5, 0.5], [0.5, 0.0, 0.5], [0.5, 0.5, 0.0], [0.25, 0.75, 0.75], [0.25, 0.25, 0.25], [0.75, 0.75, 0.25], [0.75, 0.25, 0.75], [0.5, 0.0, 0.0], [0.5, 0.5, 0.5], [0.0, 0.0, 0.5], [0.0, 0.5, 0.0]]",A,primitive->conventional (x sqrt2),BTE master (PhononDB/Carrete/npj/SciRep),,https://mdr.nims.go.jp/datasets/a0b4db6a-be3a-480a-8ec3-fa64481cc7df,,PhononDB (Togo/NIMS MDR),https://mdr.nims.go.jp/datasets/a0b4db6a-be3a-480a-8ec3-fa64481cc7df,"LTC-calc.log unit cell (PBEsol-relaxed), same file as kappa",mp-924129,True,stoichiometric,ZrNiSn
ZrNiSn,6.711,W/m/K,780.0,BTE,1,full BTE,1.0,,6.066303,216.0,F-43m,half-Heusler (C1b / MgAgAs),,"[""Zr"", ""Zr"", ""Zr"", ""Zr"", ""Ni"", ""Ni"", ""Ni"", ""Ni"", ""Sn"", ""Sn"", ""Sn"", ""Sn""]","[[0.0, 0.0, 0.0], [0.0, 0.5, 0.5], [0.5, 0.0, 0.5], [0.5, 0.5, 0.0], [0.25, 0.75, 0.75], [0.25, 0.25, 0.25], [0.75, 0.75, 0.25], [0.75, 0.25, 0.75], [0.5, 0.0, 0.0], [0.5, 0.5, 0.5], [0.0, 0.0, 0.5], [0.0, 0.5, 0.0]]",A,primitive->conventional (x sqrt2),BTE master (PhononDB/Carrete/npj/SciRep),,https://mdr.nims.go.jp/datasets/a0b4db6a-be3a-480a-8ec3-fa64481cc7df,,PhononDB (Togo/NIMS MDR),https://mdr.nims.go.jp/datasets/a0b4db6a-be3a-480a-8ec3-fa64481cc7df,"LTC-calc.log unit cell (PBEsol-relaxed), same file as kappa",mp-924129,True,stoichiometric,ZrNiSn
ZrNiSn,6.63,W/m/K,790.0,BTE,1,full BTE,1.0,,6.066303,216.0,F-43m,half-Heusler (C1b / MgAgAs),,"[""Zr"", ""Zr"", ""Zr"", ""Zr"", ""Ni"", ""Ni"", ""Ni"", ""Ni"", ""Sn"", ""Sn"", ""Sn"", ""Sn""]","[[0.0, 0.0, 0.0], [0.0, 0.5, 0.5], [0.5, 0.0, 0.5], [0.5, 0.5, 0.0], [0.25, 0.75, 0.75], [0.25, 0.25, 0.25], [0.75, 0.75, 0.25], [0.75, 0.25, 0.75], [0.5, 0.0, 0.0], [0.5, 0.5, 0.5], [0.0, 0.0, 0.5], [0.0, 0.5, 0.0]]",A,primitive->conventional (x sqrt2),BTE master (PhononDB/Carrete/npj/SciRep),,https://mdr.nims.go.jp/datasets/a0b4db6a-be3a-480a-8ec3-fa64481cc7df,,PhononDB (Togo/NIMS MDR),https://mdr.nims.go.jp/datasets/a0b4db6a-be3a-480a-8ec3-fa64481cc7df,"LTC-calc.log unit cell (PBEsol-relaxed), same file as kappa",mp-924129,True,stoichiometric,ZrNiSn
ZrNiSn,6.55,W/m/K,800.0,BTE,1,full BTE,1.0,,6.066303,216.0,F-43m,half-Heusler (C1b / MgAgAs),,"[""Zr"", ""Zr"", ""Zr"", ""Zr"", ""Ni"", ""Ni"", ""Ni"", ""Ni"", ""Sn"", ""Sn"", ""Sn"", ""Sn""]","[[0.0, 0.0, 0.0], [0.0, 0.5, 0.5], [0.5, 0.0, 0.5], [0.5, 0.5, 0.0], [0.25, 0.75, 0.75], [0.25, 0.25, 0.25], [0.75, 0.75, 0.25], [0.75, 0.25, 0.75], [0.5, 0.0, 0.0], [0.5, 0.5, 0.5], [0.0, 0.0, 0.5], [0.0, 0.5, 0.0]]",A,primitive->conventional (x sqrt2),BTE master (PhononDB/Carrete/npj/SciRep),,https://mdr.nims.go.jp/datasets/a0b4db6a-be3a-480a-8ec3-fa64481cc7df,,PhononDB (Togo/NIMS MDR),https://mdr.nims.go.jp/datasets/a0b4db6a-be3a-480a-8ec3-fa64481cc7df,"LTC-calc.log unit cell (PBEsol-relaxed), same file as kappa",mp-924129,True,stoichiometric,ZrNiSn
ZrNiSn,6.472,W/m/K,810.0,BTE,1,full BTE,1.0,,6.066303,216.0,F-43m,half-Heusler (C1b / MgAgAs),,"[""Zr"", ""Zr"", ""Zr"", ""Zr"", ""Ni"", ""Ni"", ""Ni"", ""Ni"", ""Sn"", ""Sn"", ""Sn"", ""Sn""]","[[0.0, 0.0, 0.0], [0.0, 0.5, 0.5], [0.5, 0.0, 0.5], [0.5, 0.5, 0.0], [0.25, 0.75, 0.75], [0.25, 0.25, 0.25], [0.75, 0.75, 0.25], [0.75, 0.25, 0.75], [0.5, 0.0, 0.0], [0.5, 0.5, 0.5], [0.0, 0.0, 0.5], [0.0, 0.5, 0.0]]",A,primitive->conventional (x sqrt2),BTE master (PhononDB/Carrete/npj/SciRep),,https://mdr.nims.go.jp/datasets/a0b4db6a-be3a-480a-8ec3-fa64481cc7df,,PhononDB (Togo/NIMS MDR),https://mdr.nims.go.jp/datasets/a0b4db6a-be3a-480a-8ec3-fa64481cc7df,"LTC-calc.log unit cell (PBEsol-relaxed), same file as kappa",mp-924129,True,stoichiometric,ZrNiSn
ZrNiSn,6.397,W/m/K,820.0,BTE,1,full BTE,1.0,,6.066303,216.0,F-43m,half-Heusler (C1b / MgAgAs),,"[""Zr"", ""Zr"", ""Zr"", ""Zr"", ""Ni"", ""Ni"", ""Ni"", ""Ni"", ""Sn"", ""Sn"", ""Sn"", ""Sn""]","[[0.0, 0.0, 0.0], [0.0, 0.5, 0.5], [0.5, 0.0, 0.5], [0.5, 0.5, 0.0], [0.25, 0.75, 0.75], [0.25, 0.25, 0.25], [0.75, 0.75, 0.25], [0.75, 0.25, 0.75], [0.5, 0.0, 0.0], [0.5, 0.5, 0.5], [0.0, 0.0, 0.5], [0.0, 0.5, 0.0]]",A,primitive->conventional (x sqrt2),BTE master (PhononDB/Carrete/npj/SciRep),,https://mdr.nims.go.jp/datasets/a0b4db6a-be3a-480a-8ec3-fa64481cc7df,,PhononDB (Togo/NIMS MDR),https://mdr.nims.go.jp/datasets/a0b4db6a-be3a-480a-8ec3-fa64481cc7df,"LTC-calc.log unit cell (PBEsol-relaxed), same file as kappa",mp-924129,True,stoichiometric,ZrNiSn
ZrNiSn,6.323,W/m/K,830.0,BTE,1,full BTE,1.0,,6.066303,216.0,F-43m,half-Heusler (C1b / MgAgAs),,"[""Zr"", ""Zr"", ""Zr"", ""Zr"", ""Ni"", ""Ni"", ""Ni"", ""Ni"", ""Sn"", ""Sn"", ""Sn"", ""Sn""]","[[0.0, 0.0, 0.0], [0.0, 0.5, 0.5], [0.5, 0.0, 0.5], [0.5, 0.5, 0.0], [0.25, 0.75, 0.75], [0.25, 0.25, 0.25], [0.75, 0.75, 0.25], [0.75, 0.25, 0.75], [0.5, 0.0, 0.0], [0.5, 0.5, 0.5], [0.0, 0.0, 0.5], [0.0, 0.5, 0.0]]",A,primitive->conventional (x sqrt2),BTE master (PhononDB/Carrete/npj/SciRep),,https://mdr.nims.go.jp/datasets/a0b4db6a-be3a-480a-8ec3-fa64481cc7df,,PhononDB (Togo/NIMS MDR),https://mdr.nims.go.jp/datasets/a0b4db6a-be3a-480a-8ec3-fa64481cc7df,"LTC-calc.log unit cell (PBEsol-relaxed), same file as kappa",mp-924129,True,stoichiometric,ZrNiSn
ZrNiSn,6.25,W/m/K,840.0,BTE,1,full BTE,1.0,,6.066303,216.0,F-43m,half-Heusler (C1b / MgAgAs),,"[""Zr"", ""Zr"", ""Zr"", ""Zr"", ""Ni"", ""Ni"", ""Ni"", ""Ni"", ""Sn"", ""Sn"", ""Sn"", ""Sn""]","[[0.0, 0.0, 0.0], [0.0, 0.5, 0.5], [0.5, 0.0, 0.5], [0.5, 0.5, 0.0], [0.25, 0.75, 0.75], [0.25, 0.25, 0.25], [0.75, 0.75, 0.25], [0.75, 0.25, 0.75], [0.5, 0.0, 0.0], [0.5, 0.5, 0.5], [0.0, 0.0, 0.5], [0.0, 0.5, 0.0]]",A,primitive->conventional (x sqrt2),BTE master (PhononDB/Carrete/npj/SciRep),,https://mdr.nims.go.jp/datasets/a0b4db6a-be3a-480a-8ec3-fa64481cc7df,,PhononDB (Togo/NIMS MDR),https://mdr.nims.go.jp/datasets/a0b4db6a-be3a-480a-8ec3-fa64481cc7df,"LTC-calc.log unit cell (PBEsol-relaxed), same file as kappa",mp-924129,True,stoichiometric,ZrNiSn
ZrNiSn,6.18,W/m/K,850.0,BTE,1,full BTE,1.0,,6.066303,216.0,F-43m,half-Heusler (C1b / MgAgAs),,"[""Zr"", ""Zr"", ""Zr"", ""Zr"", ""Ni"", ""Ni"", ""Ni"", ""Ni"", ""Sn"", ""Sn"", ""Sn"", ""Sn""]","[[0.0, 0.0, 0.0], [0.0, 0.5, 0.5], [0.5, 0.0, 0.5], [0.5, 0.5, 0.0], [0.25, 0.75, 0.75], [0.25, 0.25, 0.25], [0.75, 0.75, 0.25], [0.75, 0.25, 0.75], [0.5, 0.0, 0.0], [0.5, 0.5, 0.5], [0.0, 0.0, 0.5], [0.0, 0.5, 0.0]]",A,primitive->conventional (x sqrt2),BTE master (PhononDB/Carrete/npj/SciRep),,https://mdr.nims.go.jp/datasets/a0b4db6a-be3a-480a-8ec3-fa64481cc7df,,PhononDB (Togo/NIMS MDR),https://mdr.nims.go.jp/datasets/a0b4db6a-be3a-480a-8ec3-fa64481cc7df,"LTC-calc.log unit cell (PBEsol-relaxed), same file as kappa",mp-924129,True,stoichiometric,ZrNiSn
ZrNiSn,6.11,W/m/K,860.0,BTE,1,full BTE,1.0,,6.066303,216.0,F-43m,half-Heusler (C1b / MgAgAs),,"[""Zr"", ""Zr"", ""Zr"", ""Zr"", ""Ni"", ""Ni"", ""Ni"", ""Ni"", ""Sn"", ""Sn"", ""Sn"", ""Sn""]","[[0.0, 0.0, 0.0], [0.0, 0.5, 0.5], [0.5, 0.0, 0.5], [0.5, 0.5, 0.0], [0.25, 0.75, 0.75], [0.25, 0.25, 0.25], [0.75, 0.75, 0.25], [0.75, 0.25, 0.75], [0.5, 0.0, 0.0], [0.5, 0.5, 0.5], [0.0, 0.0, 0.5], [0.0, 0.5, 0.0]]",A,primitive->conventional (x sqrt2),BTE master (PhononDB/Carrete/npj/SciRep),,https://mdr.nims.go.jp/datasets/a0b4db6a-be3a-480a-8ec3-fa64481cc7df,,PhononDB (Togo/NIMS MDR),https://mdr.nims.go.jp/datasets/a0b4db6a-be3a-480a-8ec3-fa64481cc7df,"LTC-calc.log unit cell (PBEsol-relaxed), same file as kappa",mp-924129,True,stoichiometric,ZrNiSn
ZrNiSn,6.043,W/m/K,870.0,BTE,1,full BTE,1.0,,6.066303,216.0,F-43m,half-Heusler (C1b / MgAgAs),,"[""Zr"", ""Zr"", ""Zr"", ""Zr"", ""Ni"", ""Ni"", ""Ni"", ""Ni"", ""Sn"", ""Sn"", ""Sn"", ""Sn""]","[[0.0, 0.0, 0.0], [0.0, 0.5, 0.5], [0.5, 0.0, 0.5], [0.5, 0.5, 0.0], [0.25, 0.75, 0.75], [0.25, 0.25, 0.25], [0.75, 0.75, 0.25], [0.75, 0.25, 0.75], [0.5, 0.0, 0.0], [0.5, 0.5, 0.5], [0.0, 0.0, 0.5], [0.0, 0.5, 0.0]]",A,primitive->conventional (x sqrt2),BTE master (PhononDB/Carrete/npj/SciRep),,https://mdr.nims.go.jp/datasets/a0b4db6a-be3a-480a-8ec3-fa64481cc7df,,PhononDB (Togo/NIMS MDR),https://mdr.nims.go.jp/datasets/a0b4db6a-be3a-480a-8ec3-fa64481cc7df,"LTC-calc.log unit cell (PBEsol-relaxed), same file as kappa",mp-924129,True,stoichiometric,ZrNiSn
ZrNiSn,5.977,W/m/K,880.0,BTE,1,full BTE,1.0,,6.066303,216.0,F-43m,half-Heusler (C1b / MgAgAs),,"[""Zr"", ""Zr"", ""Zr"", ""Zr"", ""Ni"", ""Ni"", ""Ni"", ""Ni"", ""Sn"", ""Sn"", ""Sn"", ""Sn""]","[[0.0, 0.0, 0.0], [0.0, 0.5, 0.5], [0.5, 0.0, 0.5], [0.5, 0.5, 0.0], [0.25, 0.75, 0.75], [0.25, 0.25, 0.25], [0.75, 0.75, 0.25], [0.75, 0.25, 0.75], [0.5, 0.0, 0.0], [0.5, 0.5, 0.5], [0.0, 0.0, 0.5], [0.0, 0.5, 0.0]]",A,primitive->conventional (x sqrt2),BTE master (PhononDB/Carrete/npj/SciRep),,https://mdr.nims.go.jp/datasets/a0b4db6a-be3a-480a-8ec3-fa64481cc7df,,PhononDB (Togo/NIMS MDR),https://mdr.nims.go.jp/datasets/a0b4db6a-be3a-480a-8ec3-fa64481cc7df,"LTC-calc.log unit cell (PBEsol-relaxed), same file as kappa",mp-924129,True,stoichiometric,ZrNiSn
ZrNiSn,5.912,W/m/K,890.0,BTE,1,full BTE,1.0,,6.066303,216.0,F-43m,half-Heusler (C1b / MgAgAs),,"[""Zr"", ""Zr"", ""Zr"", ""Zr"", ""Ni"", ""Ni"", ""Ni"", ""Ni"", ""Sn"", ""Sn"", ""Sn"", ""Sn""]","[[0.0, 0.0, 0.0], [0.0, 0.5, 0.5], [0.5, 0.0, 0.5], [0.5, 0.5, 0.0], [0.25, 0.75, 0.75], [0.25, 0.25, 0.25], [0.75, 0.75, 0.25], [0.75, 0.25, 0.75], [0.5, 0.0, 0.0], [0.5, 0.5, 0.5], [0.0, 0.0, 0.5], [0.0, 0.5, 0.0]]",A,primitive->conventional (x sqrt2),BTE master (PhononDB/Carrete/npj/SciRep),,https://mdr.nims.go.jp/datasets/a0b4db6a-be3a-480a-8ec3-fa64481cc7df,,PhononDB (Togo/NIMS MDR),https://mdr.nims.go.jp/datasets/a0b4db6a-be3a-480a-8ec3-fa64481cc7df,"LTC-calc.log unit cell (PBEsol-relaxed), same file as kappa",mp-924129,True,stoichiometric,ZrNiSn
ZrNiSn,5.849,W/m/K,900.0,BTE,1,full BTE,1.0,,6.066303,216.0,F-43m,half-Heusler (C1b / MgAgAs),,"[""Zr"", ""Zr"", ""Zr"", ""Zr"", ""Ni"", ""Ni"", ""Ni"", ""Ni"", ""Sn"", ""Sn"", ""Sn"", ""Sn""]","[[0.0, 0.0, 0.0], [0.0, 0.5, 0.5], [0.5, 0.0, 0.5], [0.5, 0.5, 0.0], [0.25, 0.75, 0.75], [0.25, 0.25, 0.25], [0.75, 0.75, 0.25], [0.75, 0.25, 0.75], [0.5, 0.0, 0.0], [0.5, 0.5, 0.5], [0.0, 0.0, 0.5], [0.0, 0.5, 0.0]]",A,primitive->conventional (x sqrt2),BTE master (PhononDB/Carrete/npj/SciRep),,https://mdr.nims.go.jp/datasets/a0b4db6a-be3a-480a-8ec3-fa64481cc7df,,PhononDB (Togo/NIMS MDR),https://mdr.nims.go.jp/datasets/a0b4db6a-be3a-480a-8ec3-fa64481cc7df,"LTC-calc.log unit cell (PBEsol-relaxed), same file as kappa",mp-924129,True,stoichiometric,ZrNiSn
ZrNiSn,5.787,W/m/K,910.0,BTE,1,full BTE,1.0,,6.066303,216.0,F-43m,half-Heusler (C1b / MgAgAs),,"[""Zr"", ""Zr"", ""Zr"", ""Zr"", ""Ni"", ""Ni"", ""Ni"", ""Ni"", ""Sn"", ""Sn"", ""Sn"", ""Sn""]","[[0.0, 0.0, 0.0], [0.0, 0.5, 0.5], [0.5, 0.0, 0.5], [0.5, 0.5, 0.0], [0.25, 0.75, 0.75], [0.25, 0.25, 0.25], [0.75, 0.75, 0.25], [0.75, 0.25, 0.75], [0.5, 0.0, 0.0], [0.5, 0.5, 0.5], [0.0, 0.0, 0.5], [0.0, 0.5, 0.0]]",A,primitive->conventional (x sqrt2),BTE master (PhononDB/Carrete/npj/SciRep),,https://mdr.nims.go.jp/datasets/a0b4db6a-be3a-480a-8ec3-fa64481cc7df,,PhononDB (Togo/NIMS MDR),https://mdr.nims.go.jp/datasets/a0b4db6a-be3a-480a-8ec3-fa64481cc7df,"LTC-calc.log unit cell (PBEsol-relaxed), same file as kappa",mp-924129,True,stoichiometric,ZrNiSn
ZrNiSn,5.726,W/m/K,920.0,BTE,1,full BTE,1.0,,6.066303,216.0,F-43m,half-Heusler (C1b / MgAgAs),,"[""Zr"", ""Zr"", ""Zr"", ""Zr"", ""Ni"", ""Ni"", ""Ni"", ""Ni"", ""Sn"", ""Sn"", ""Sn"", ""Sn""]","[[0.0, 0.0, 0.0], [0.0, 0.5, 0.5], [0.5, 0.0, 0.5], [0.5, 0.5, 0.0], [0.25, 0.75, 0.75], [0.25, 0.25, 0.25], [0.75, 0.75, 0.25], [0.75, 0.25, 0.75], [0.5, 0.0, 0.0], [0.5, 0.5, 0.5], [0.0, 0.0, 0.5], [0.0, 0.5, 0.0]]",A,primitive->conventional (x sqrt2),BTE master (PhononDB/Carrete/npj/SciRep),,https://mdr.nims.go.jp/datasets/a0b4db6a-be3a-480a-8ec3-fa64481cc7df,,PhononDB (Togo/NIMS MDR),https://mdr.nims.go.jp/datasets/a0b4db6a-be3a-480a-8ec3-fa64481cc7df,"LTC-calc.log unit cell (PBEsol-relaxed), same file as kappa",mp-924129,True,stoichiometric,ZrNiSn
ZrNiSn,5.667,W/m/K,930.0,BTE,1,full BTE,1.0,,6.066303,216.0,F-43m,half-Heusler (C1b / MgAgAs),,"[""Zr"", ""Zr"", ""Zr"", ""Zr"", ""Ni"", ""Ni"", ""Ni"", ""Ni"", ""Sn"", ""Sn"", ""Sn"", ""Sn""]","[[0.0, 0.0, 0.0], [0.0, 0.5, 0.5], [0.5, 0.0, 0.5], [0.5, 0.5, 0.0], [0.25, 0.75, 0.75], [0.25, 0.25, 0.25], [0.75, 0.75, 0.25], [0.75, 0.25, 0.75], [0.5, 0.0, 0.0], [0.5, 0.5, 0.5], [0.0, 0.0, 0.5], [0.0, 0.5, 0.0]]",A,primitive->conventional (x sqrt2),BTE master (PhononDB/Carrete/npj/SciRep),,https://mdr.nims.go.jp/datasets/a0b4db6a-be3a-480a-8ec3-fa64481cc7df,,PhononDB (Togo/NIMS MDR),https://mdr.nims.go.jp/datasets/a0b4db6a-be3a-480a-8ec3-fa64481cc7df,"LTC-calc.log unit cell (PBEsol-relaxed), same file as kappa",mp-924129,True,stoichiometric,ZrNiSn
ZrNiSn,5.609,W/m/K,940.0,BTE,1,full BTE,1.0,,6.066303,216.0,F-43m,half-Heusler (C1b / MgAgAs),,"[""Zr"", ""Zr"", ""Zr"", ""Zr"", ""Ni"", ""Ni"", ""Ni"", ""Ni"", ""Sn"", ""Sn"", ""Sn"", ""Sn""]","[[0.0, 0.0, 0.0], [0.0, 0.5, 0.5], [0.5, 0.0, 0.5], [0.5, 0.5, 0.0], [0.25, 0.75, 0.75], [0.25, 0.25, 0.25], [0.75, 0.75, 0.25], [0.75, 0.25, 0.75], [0.5, 0.0, 0.0], [0.5, 0.5, 0.5], [0.0, 0.0, 0.5], [0.0, 0.5, 0.0]]",A,primitive->conventional (x sqrt2),BTE master (PhononDB/Carrete/npj/SciRep),,https://mdr.nims.go.jp/datasets/a0b4db6a-be3a-480a-8ec3-fa64481cc7df,,PhononDB (Togo/NIMS MDR),https://mdr.nims.go.jp/datasets/a0b4db6a-be3a-480a-8ec3-fa64481cc7df,"LTC-calc.log unit cell (PBEsol-relaxed), same file as kappa",mp-924129,True,stoichiometric,ZrNiSn
ZrNiSn,5.552,W/m/K,950.0,BTE,1,full BTE,1.0,,6.066303,216.0,F-43m,half-Heusler (C1b / MgAgAs),,"[""Zr"", ""Zr"", ""Zr"", ""Zr"", ""Ni"", ""Ni"", ""Ni"", ""Ni"", ""Sn"", ""Sn"", ""Sn"", ""Sn""]","[[0.0, 0.0, 0.0], [0.0, 0.5, 0.5], [0.5, 0.0, 0.5], [0.5, 0.5, 0.0], [0.25, 0.75, 0.75], [0.25, 0.25, 0.25], [0.75, 0.75, 0.25], [0.75, 0.25, 0.75], [0.5, 0.0, 0.0], [0.5, 0.5, 0.5], [0.0, 0.0, 0.5], [0.0, 0.5, 0.0]]",A,primitive->conventional (x sqrt2),BTE master (PhononDB/Carrete/npj/SciRep),,https://mdr.nims.go.jp/datasets/a0b4db6a-be3a-480a-8ec3-fa64481cc7df,,PhononDB (Togo/NIMS MDR),https://mdr.nims.go.jp/datasets/a0b4db6a-be3a-480a-8ec3-fa64481cc7df,"LTC-calc.log unit cell (PBEsol-relaxed), same file as kappa",mp-924129,True,stoichiometric,ZrNiSn
ZrNiSn,5.496,W/m/K,960.0,BTE,1,full BTE,1.0,,6.066303,216.0,F-43m,half-Heusler (C1b / MgAgAs),,"[""Zr"", ""Zr"", ""Zr"", ""Zr"", ""Ni"", ""Ni"", ""Ni"", ""Ni"", ""Sn"", ""Sn"", ""Sn"", ""Sn""]","[[0.0, 0.0, 0.0], [0.0, 0.5, 0.5], [0.5, 0.0, 0.5], [0.5, 0.5, 0.0], [0.25, 0.75, 0.75], [0.25, 0.25, 0.25], [0.75, 0.75, 0.25], [0.75, 0.25, 0.75], [0.5, 0.0, 0.0], [0.5, 0.5, 0.5], [0.0, 0.0, 0.5], [0.0, 0.5, 0.0]]",A,primitive->conventional (x sqrt2),BTE master (PhononDB/Carrete/npj/SciRep),,https://mdr.nims.go.jp/datasets/a0b4db6a-be3a-480a-8ec3-fa64481cc7df,,PhononDB (Togo/NIMS MDR),https://mdr.nims.go.jp/datasets/a0b4db6a-be3a-480a-8ec3-fa64481cc7df,"LTC-calc.log unit cell (PBEsol-relaxed), same file as kappa",mp-924129,True,stoichiometric,ZrNiSn
ZrNiSn,5.442,W/m/K,970.0,BTE,1,full BTE,1.0,,6.066303,216.0,F-43m,half-Heusler (C1b / MgAgAs),,"[""Zr"", ""Zr"", ""Zr"", ""Zr"", ""Ni"", ""Ni"", ""Ni"", ""Ni"", ""Sn"", ""Sn"", ""Sn"", ""Sn""]","[[0.0, 0.0, 0.0], [0.0, 0.5, 0.5], [0.5, 0.0, 0.5], [0.5, 0.5, 0.0], [0.25, 0.75, 0.75], [0.25, 0.25, 0.25], [0.75, 0.75, 0.25], [0.75, 0.25, 0.75], [0.5, 0.0, 0.0], [0.5, 0.5, 0.5], [0.0, 0.0, 0.5], [0.0, 0.5, 0.0]]",A,primitive->conventional (x sqrt2),BTE master (PhononDB/Carrete/npj/SciRep),,https://mdr.nims.go.jp/datasets/a0b4db6a-be3a-480a-8ec3-fa64481cc7df,,PhononDB (Togo/NIMS MDR),https://mdr.nims.go.jp/datasets/a0b4db6a-be3a-480a-8ec3-fa64481cc7df,"LTC-calc.log unit cell (PBEsol-relaxed), same file as kappa",mp-924129,True,stoichiometric,ZrNiSn
ZrNiSn,5.388,W/m/K,980.0,BTE,1,full BTE,1.0,,6.066303,216.0,F-43m,half-Heusler (C1b / MgAgAs),,"[""Zr"", ""Zr"", ""Zr"", ""Zr"", ""Ni"", ""Ni"", ""Ni"", ""Ni"", ""Sn"", ""Sn"", ""Sn"", ""Sn""]","[[0.0, 0.0, 0.0], [0.0, 0.5, 0.5], [0.5, 0.0, 0.5], [0.5, 0.5, 0.0], [0.25, 0.75, 0.75], [0.25, 0.25, 0.25], [0.75, 0.75, 0.25], [0.75, 0.25, 0.75], [0.5, 0.0, 0.0], [0.5, 0.5, 0.5], [0.0, 0.0, 0.5], [0.0, 0.5, 0.0]]",A,primitive->conventional (x sqrt2),BTE master (PhononDB/Carrete/npj/SciRep),,https://mdr.nims.go.jp/datasets/a0b4db6a-be3a-480a-8ec3-fa64481cc7df,,PhononDB (Togo/NIMS MDR),https://mdr.nims.go.jp/datasets/a0b4db6a-be3a-480a-8ec3-fa64481cc7df,"LTC-calc.log unit cell (PBEsol-relaxed), same file as kappa",mp-924129,True,stoichiometric,ZrNiSn
ZrNiSn,5.336,W/m/K,990.0,BTE,1,full BTE,1.0,,6.066303,216.0,F-43m,half-Heusler (C1b / MgAgAs),,"[""Zr"", ""Zr"", ""Zr"", ""Zr"", ""Ni"", ""Ni"", ""Ni"", ""Ni"", ""Sn"", ""Sn"", ""Sn"", ""Sn""]","[[0.0, 0.0, 0.0], [0.0, 0.5, 0.5], [0.5, 0.0, 0.5], [0.5, 0.5, 0.0], [0.25, 0.75, 0.75], [0.25, 0.25, 0.25], [0.75, 0.75, 0.25], [0.75, 0.25, 0.75], [0.5, 0.0, 0.0], [0.5, 0.5, 0.5], [0.0, 0.0, 0.5], [0.0, 0.5, 0.0]]",A,primitive->conventional (x sqrt2),BTE master (PhononDB/Carrete/npj/SciRep),,https://mdr.nims.go.jp/datasets/a0b4db6a-be3a-480a-8ec3-fa64481cc7df,,PhononDB (Togo/NIMS MDR),https://mdr.nims.go.jp/datasets/a0b4db6a-be3a-480a-8ec3-fa64481cc7df,"LTC-calc.log unit cell (PBEsol-relaxed), same file as kappa",mp-924129,True,stoichiometric,ZrNiSn
ZrNiSn,5.284,W/m/K,1000.0,BTE,1,full BTE,1.0,,6.066303,216.0,F-43m,half-Heusler (C1b / MgAgAs),,"[""Zr"", ""Zr"", ""Zr"", ""Zr"", ""Ni"", ""Ni"", ""Ni"", ""Ni"", ""Sn"", ""Sn"", ""Sn"", ""Sn""]","[[0.0, 0.0, 0.0], [0.0, 0.5, 0.5], [0.5, 0.0, 0.5], [0.5, 0.5, 0.0], [0.25, 0.75, 0.75], [0.25, 0.25, 0.25], [0.75, 0.75, 0.25], [0.75, 0.25, 0.75], [0.5, 0.0, 0.0], [0.5, 0.5, 0.5], [0.0, 0.0, 0.5], [0.0, 0.5, 0.0]]",A,primitive->conventional (x sqrt2),BTE master (PhononDB/Carrete/npj/SciRep),,https://mdr.nims.go.jp/datasets/a0b4db6a-be3a-480a-8ec3-fa64481cc7df,,PhononDB (Togo/NIMS MDR),https://mdr.nims.go.jp/datasets/a0b4db6a-be3a-480a-8ec3-fa64481cc7df,"LTC-calc.log unit cell (PBEsol-relaxed), same file as kappa",mp-924129,True,stoichiometric,ZrNiSn
ZrPIr,22.455,W/m/K,300.0,"semi-empirical (Slack / Debye-Callaway-type, NOT BTE)",1,full BTE,1.0,,5.96,216.0,F-43m,half Heusler (C1_b / MgAgAs),CAB,,,B,conventional,repository mining,10.48550/arXiv.2501.11644,https://github.com/ertekin-research-group/halfheusler-space/blob/main/HH_overview.csv,,repository mining,https://github.com/AMRL-2018/MachineLearning_Half_Heusler/blob/master/data/halfHeusler.csv,"alatt column (AFLOW T0003 half-Heusler relaxed lattice constant, same table as kappa)",AMRL-2018/MachineLearning_Half_Heusler data/halfHeusler.csv | AFLOW Ir1P1Zr1.T0003.CAB,True,stoichiometric,ZrPIr
ZrPRh,28.405,W/m/K,300.0,"semi-empirical (Slack / Debye-Callaway-type, NOT BTE)",1,full BTE,1.0,,5.89,216.0,F-43m,half Heusler (C1_b / MgAgAs),ABC,,,B,conventional,repository mining,10.48550/arXiv.2501.11644,https://github.com/ertekin-research-group/halfheusler-space/blob/main/HH_overview.csv,,repository mining,https://github.com/AMRL-2018/MachineLearning_Half_Heusler/blob/master/data/halfHeusler.csv,"alatt column (AFLOW T0003 half-Heusler relaxed lattice constant, same table as kappa)",AMRL-2018/MachineLearning_Half_Heusler data/halfHeusler.csv | AFLOW P1Rh1Zr1.T0003.ABC,True,stoichiometric,ZrPRh
ZrPdPb,10.3,W/m/K,300.0,BTE-approx,1,full BTE,1.0,,6.5039,216.0,F-43m,T0003.ABC,,"[""Pb"", ""Pd"", ""Zr""]","[[0.5, 0.5, 0.5], [0.75, 0.75, 0.75], [0, 0, 0]]",A,primitive->conventional (x sqrt2),BTE master (PhononDB/Carrete/npj/SciRep),10.1103/PhysRevX.4.011019,https://doi.org/10.1103/PhysRevX.4.011019,,Carrete PRX 4:011019 (2014),https://doi.org/10.1103/PhysRevX.4.011019,AFLOW aflow:4b18a7106bed6d3d (aflowlib.duke.edu:AFLOWDATA/LIB3_WEB/Pb_dPd_pvZr_sv/T0003.ABC) - lowest-enthalpy F-43m 3-atom entry; AFLOW is the structure source used by Carrete et al.,"Carrete et al. PRX 4, 011019 (2014), Table III, compound PdPbZr",True,stoichiometric,ZrPdPb
ZrPdPb,6.59,W/m/K,500.0,BTE (TDEP),1,full BTE,1.0,,6.5039,216.0,F-43m,T0003.ABC,,"[""Pb"", ""Pd"", ""Zr""]","[[0.5, 0.5, 0.5], [0.75, 0.75, 0.75], [0, 0, 0]]",A,primitive->conventional (x sqrt2),paper mining,10.1016/j.commatsci.2021.110938,https://arxiv.org/abs/2107.03735,"Appendix A, Table A.1 (arXiv:2107.03735, p.17) - DFT value only; parenthetical ML predictions excluded",Carrete PRX 4:011019 (2014),https://doi.org/10.1103/PhysRevX.4.011019,AFLOW aflow:4b18a7106bed6d3d (aflowlib.duke.edu:AFLOWDATA/LIB3_WEB/Pb_dPd_pvZr_sv/T0003.ABC) - lowest-enthalpy F-43m 3-atom entry; AFLOW is the structure source used by Carrete et al.,"Carrete et al. PRX 4, 011019 (2014), Table III, compound PdPbZr",True,stoichiometric,ZrPdPb
ZrPdPb,6.59,W/m/K,500.0,TDEP (three-phonon + isotope scattering),1,full BTE,1.0,,6.5039,216.0,F-43m,T0003.ABC,,"[""Pb"", ""Pd"", ""Zr""]","[[0.5, 0.5, 0.5], [0.75, 0.75, 0.75], [0, 0, 0]]",A,primitive->conventional (x sqrt2),"paper mining (PDF, batch 2)",arxiv:2107.03735v2,,Table A.1,Carrete PRX 4:011019 (2014),https://doi.org/10.1103/PhysRevX.4.011019,AFLOW aflow:4b18a7106bed6d3d (aflowlib.duke.edu:AFLOWDATA/LIB3_WEB/Pb_dPd_pvZr_sv/T0003.ABC) - lowest-enthalpy F-43m 3-atom entry; AFLOW is the structure source used by Carrete et al.,"Carrete et al. PRX 4, 011019 (2014), Table III, compound PdPbZr",True,stoichiometric,ZrPdPb
ZrPtPb,9.775,W/m/K,300.0,"semi-empirical (Slack / Debye-Callaway-type, NOT BTE)",1,full BTE,1.0,,6.36,216.0,F-43m,half Heusler (C1_b / MgAgAs),ABC,,,B,conventional,repository mining,10.48550/arXiv.2501.11644,https://github.com/ertekin-research-group/halfheusler-space/blob/main/HH_overview.csv,,repository mining,https://github.com/AMRL-2018/MachineLearning_Half_Heusler/blob/master/data/halfHeusler.csv,"alatt column (AFLOW T0003 half-Heusler relaxed lattice constant, same table as kappa)",AMRL-2018/MachineLearning_Half_Heusler data/halfHeusler.csv | AFLOW Pb1Pt1Zr1.T0003.ABC,True,stoichiometric,ZrPtPb
ZrPtPb,6.5,W/m/K,500.0,BTE (TDEP),1,full BTE,1.0,,6.36,216.0,F-43m,half Heusler (C1_b / MgAgAs),ABC,,,B,conventional,paper mining,10.1016/j.commatsci.2021.110938,https://arxiv.org/abs/2107.03735,"Appendix A, Table A.1 (arXiv:2107.03735, p.17) - DFT value only; parenthetical ML predictions excluded",repository mining,https://github.com/AMRL-2018/MachineLearning_Half_Heusler/blob/master/data/halfHeusler.csv,"alatt column (AFLOW T0003 half-Heusler relaxed lattice constant, same table as kappa)",AMRL-2018/MachineLearning_Half_Heusler data/halfHeusler.csv | AFLOW Pb1Pt1Zr1.T0003.ABC,True,stoichiometric,ZrPtPb
