Repository: Shivamrandive747/Thermalconductivity_prediction

# Calibrating first-principles lattice thermal conductivity to experiment

**A curated half-Heusler dataset and a validated transfer function.**

Published first-principles transport calculations of lattice thermal conductivity exceed what
laboratories measure for the same compound by a **median factor of 1.55**. That offset is regular
enough to be removed in closed form:

$$\kappa_L^{\mathrm{expt}}(T) \;=\; \kappa_L^{\mathrm{BTE}}(T)\;\min\!\left[c\left(\tfrac{T}{300}\right)^{p},\,1\right],
\qquad c = 0.51,\quad p = 0.80$$

Inside a domain of applicability declared before the validation set was scored, this places

File: data/Target_Materials/HEUSLER_KAPPA_TRAINING_SET.csv (part 170 of 192)
formula,kappa_L,kappa_units,temperature_K,method,method_tier,tier_name,weight,kappa_basis,struct_a_A,struct_spacegroup,struct_sg_symbol,struct_prototype,struct_site_ordering,struct_species,struct_frac_coords,struct_grade,lattice_convention,source,source_doi,source_url,source_location,struct_source,struct_source_url,struct_source_detail,struct_id,struct_same_paper_as_kappa,stoichiometry,parent_formula
ZrPtPb,6.5,W/m/K,500.0,TDEP (three-phonon + isotope scattering),1,full BTE,1.0,,6.36,216.0,F-43m,half Heusler (C1_b / MgAgAs),ABC,,,B,conventional,"paper mining (PDF, batch 2)",arxiv:2107.03735v2,,Table A.1,repository mining,https://github.com/AMRL-2018/MachineLearning_Half_Heusler/blob/master/data/halfHeusler.csv,"alatt column (AFLOW T0003 half-Heusler relaxed lattice constant, same table as kappa)",AMRL-2018/MachineLearning_Half_Heusler data/halfHeusler.csv | AFLOW Pb1Pt1Zr1.T0003.ABC,True,stoichiometric,ZrPtPb
ZrSbIr,17.285,W/m/K,300.0,"semi-empirical (Slack / Debye-Callaway-type, NOT BTE)",1,full BTE,1.0,,6.26,216.0,F-43m,half Heusler (C1_b / MgAgAs),CAB,,,B,conventional,repository mining,10.48550/arXiv.2501.11644,https://github.com/ertekin-research-group/halfheusler-space/blob/main/HH_overview.csv,,repository mining,https://github.com/AMRL-2018/MachineLearning_Half_Heusler/blob/master/data/halfHeusler.csv,"alatt column (AFLOW T0003 half-Heusler relaxed lattice constant, same table as kappa)",AMRL-2018/MachineLearning_Half_Heusler data/halfHeusler.csv | AFLOW Ir1Sb1Zr1.T0003.CAB,True,stoichiometric,ZrSbIr
ZrSbIr,10.97,W/m/K,500.0,BTE (TDEP),1,full BTE,1.0,,6.26,216.0,F-43m,half Heusler (C1_b / MgAgAs),CAB,,,B,conventional,paper mining,10.1016/j.commatsci.2021.110938,https://arxiv.org/abs/2107.03735,"Appendix A, Table A.1 (arXiv:2107.03735, p.17) - DFT value only; parenthetical ML predictions excluded",repository mining,https://github.com/AMRL-2018/MachineLearning_Half_Heusler/blob/master/data/halfHeusler.csv,"alatt column (AFLOW T0003 half-Heusler relaxed lattice constant, same table as kappa)",AMRL-2018/MachineLearning_Half_Heusler data/halfHeusler.csv | AFLOW Ir1Sb1Zr1.T0003.CAB,True,stoichiometric,ZrSbIr
ZrSbIr,10.97,W/m/K,500.0,TDEP (three-phonon + isotope scattering),1,full BTE,1.0,,6.26,216.0,F-43m,half Heusler (C1_b / MgAgAs),CAB,,,B,conventional,"paper mining (PDF, batch 2)",arxiv:2107.03735v2,,Table A.1,repository mining,https://github.com/AMRL-2018/MachineLearning_Half_Heusler/blob/master/data/halfHeusler.csv,"alatt column (AFLOW T0003 half-Heusler relaxed lattice constant, same table as kappa)",AMRL-2018/MachineLearning_Half_Heusler data/halfHeusler.csv | AFLOW Ir1Sb1Zr1.T0003.CAB,True,stoichiometric,ZrSbIr
ZrSbRh,18.575,W/m/K,300.0,"semi-empirical (Slack / Debye-Callaway-type, NOT BTE)",1,full BTE,1.0,,6.21,216.0,F-43m,half Heusler (C1_b / MgAgAs),CAB,,,B,conventional,repository mining,10.48550/arXiv.2501.11644,https://github.com/ertekin-research-group/halfheusler-space/blob/main/HH_overview.csv,,repository mining,https://github.com/AMRL-2018/MachineLearning_Half_Heusler/blob/master/data/halfHeusler.csv,"alatt column (AFLOW T0003 half-Heusler relaxed lattice constant, same table as kappa)",AMRL-2018/MachineLearning_Half_Heusler data/halfHeusler.csv | AFLOW Rh1Sb1Zr1.T0003.CAB,True,stoichiometric,ZrSbRh
ZrSbRh,21.1169,W/m/K,300.0,"BTE (phono3py-class, Phonix auto-kappa)",1,full BTE,1.0,,6.21,216.0,F-43m,half Heusler (C1_b / MgAgAs),CAB,,,B,conventional,Phonix (first-principles BTE),10.1038/s41524-026-02033-w,https://huggingface.co/datasets/phonix-db/phonix-summary,"phonix-summary, HF datasets-server",repository mining,https://github.com/AMRL-2018/MachineLearning_Half_Heusler/blob/master/data/halfHeusler.csv,"alatt column (AFLOW T0003 half-Heusler relaxed lattice constant, same table as kappa)",AMRL-2018/MachineLearning_Half_Heusler data/halfHeusler.csv | AFLOW Rh1Sb1Zr1.T0003.CAB,True,stoichiometric,ZrSbRh
ZrSbRh,11.89,W/m/K,500.0,BTE (TDEP),1,full BTE,1.0,,6.21,216.0,F-43m,half Heusler (C1_b / MgAgAs),CAB,,,B,conventional,paper mining,10.1016/j.commatsci.2021.110938,https://arxiv.org/abs/2107.03735,"Appendix A, Table A.1 (arXiv:2107.03735, p.17) - DFT value only; parenthetical ML predictions excluded",repository mining,https://github.com/AMRL-2018/MachineLearning_Half_Heusler/blob/master/data/halfHeusler.csv,"alatt column (AFLOW T0003 half-Heusler relaxed lattice constant, same table as kappa)",AMRL-2018/MachineLearning_Half_Heusler data/halfHeusler.csv | AFLOW Rh1Sb1Zr1.T0003.CAB,True,stoichiometric,ZrSbRh
ZrSbRh,11.89,W/m/K,500.0,TDEP (three-phonon + isotope scattering),1,full BTE,1.0,,6.21,216.0,F-43m,half Heusler (C1_b / MgAgAs),CAB,,,B,conventional,"paper mining (PDF, batch 2)",arxiv:2107.03735v2,,Table A.1,repository mining,https://github.com/AMRL-2018/MachineLearning_Half_Heusler/blob/master/data/halfHeusler.csv,"alatt column (AFLOW T0003 half-Heusler relaxed lattice constant, same table as kappa)",AMRL-2018/MachineLearning_Half_Heusler data/halfHeusler.csv | AFLOW Rh1Sb1Zr1.T0003.CAB,True,stoichiometric,ZrSbRh
ZrSbRu,3.36,W/m/K,300.0,BTE,1,full BTE,1.0,,6.36,216.0,F-43m,C1b,Zr/Sb/Ru,"[""Zr"", ""Sb"", ""Ru""]","[[0, 0, 0], [0.5, 0.5, 0.5], [0.25, 0.25, 0.25]]",A,conventional,BTE master (PhononDB/Carrete/npj/SciRep),10.1038/s41598-021-92030-4,https://www.nature.com/articles/s41598-021-92030-4#MOESM1,,Sci.Rep. 11:13809 (2021) Table S1,https://www.nature.com/articles/s41598-021-92030-4#MOESM1,"Table S1 (DFT-optimized lattice parameter + lowest-energy site assignment), same table as kappa",mp-31457,True,stoichiometric,ZrSbRu
ZrSbRu,3.36,W/m/K,300.0,Phono3py,1,full BTE,1.0,,6.36,216.0,F-43m,C1b,Zr/Sb/Ru,"[""Zr"", ""Sb"", ""Ru""]","[[0, 0, 0], [0.5, 0.5, 0.5], [0.25, 0.25, 0.25]]",A,conventional,"paper mining (PDF, batch 2)",arxiv:2010.12467v1,,Table S1,Sci.Rep. 11:13809 (2021) Table S1,https://www.nature.com/articles/s41598-021-92030-4#MOESM1,"Table S1 (DFT-optimized lattice parameter + lowest-energy site assignment), same table as kappa",mp-31457,True,stoichiometric,ZrSbRu
ZrSiNi,26.606,W/m/K,300.0,"semi-empirical (Slack / Debye-Callaway-type, NOT BTE)",1,full BTE,1.0,,5.69,216.0,F-43m,half Heusler (C1_b / MgAgAs),CAB,,,B,conventional,repository mining,10.48550/arXiv.2501.11644,https://github.com/ertekin-research-group/halfheusler-space/blob/main/HH_overview.csv,,repository mining,https://github.com/AMRL-2018/MachineLearning_Half_Heusler/blob/master/data/halfHeusler.csv,"alatt column (AFLOW T0003 half-Heusler relaxed lattice constant, same table as kappa)",AMRL-2018/MachineLearning_Half_Heusler data/halfHeusler.csv | AFLOW Ni1Si1Zr1.T0003.CAB,True,stoichiometric,ZrSiNi
ZrSiPd,18.35,W/m/K,300.0,BTE,1,full BTE,1.0,,6.12,216.0,F-43m,C1b,Zr/Si/Pd,"[""Zr"", ""Si"", ""Pd""]","[[0, 0, 0], [0.5, 0.5, 0.5], [0.25, 0.25, 0.25]]",A,conventional,BTE master (PhononDB/Carrete/npj/SciRep),10.1038/s41598-021-92030-4,https://www.nature.com/articles/s41598-021-92030-4#MOESM1,,Sci.Rep. 11:13809 (2021) Table S1,https://www.nature.com/articles/s41598-021-92030-4#MOESM1,"Table S1 (DFT-optimized lattice parameter + lowest-energy site assignment), same table as kappa",mp-961661,True,stoichiometric,ZrSiPd
ZrSiPd,18.35,W/m/K,300.0,Phono3py,1,full BTE,1.0,,6.12,216.0,F-43m,C1b,Zr/Si/Pd,"[""Zr"", ""Si"", ""Pd""]","[[0, 0, 0], [0.5, 0.5, 0.5], [0.25, 0.25, 0.25]]",A,conventional,"paper mining (PDF, batch 2)",arxiv:2010.12467v1,,Table S1,Sci.Rep. 11:13809 (2021) Table S1,https://www.nature.com/articles/s41598-021-92030-4#MOESM1,"Table S1 (DFT-optimized lattice parameter + lowest-energy site assignment), same table as kappa",mp-961661,True,stoichiometric,ZrSiPd
ZrSiPd,24.329867,W/m/K,300.0,"BTE (phono3py-class, Phonix auto-kappa)",1,full BTE,1.0,,6.12,216.0,F-43m,C1b,Zr/Si/Pd,"[""Zr"", ""Si"", ""Pd""]","[[0, 0, 0], [0.5, 0.5, 0.5], [0.25, 0.25, 0.25]]",A,conventional,Phonix (first-principles BTE),10.1038/s41524-026-02033-w,https://huggingface.co/datasets/phonix-db/phonix-summary,"phonix-summary, HF datasets-server",Sci.Rep. 11:13809 (2021) Table S1,https://www.nature.com/articles/s41598-021-92030-4#MOESM1,"Table S1 (DFT-optimized lattice parameter + lowest-energy site assignment), same table as kappa",mp-961661,True,stoichiometric,ZrSiPd
ZrSiPt,20.991,W/m/K,200.0,BTE,1,full BTE,1.0,,6.065294,216.0,F-43m,half-Heusler (C1b / MgAgAs),,"[""Zr"", ""Zr"", ""Zr"", ""Zr"", ""Si"", ""Si"", ""Si"", ""Si"", ""Pt"", ""Pt"", ""Pt"", ""Pt""]","[[0.5, 0.0, 0.0], [0.5, 0.5, 0.5], [0.0, 0.0, 0.5], [0.0, 0.5, 0.0], [0.0, 0.0, 0.0], [0.0, 0.5, 0.5], [0.5, 0.0, 0.5], [0.5, 0.5, 0.0], [0.25, 0.75, 0.75], [0.25, 0.25, 0.25], [0.75, 0.75, 0.25], [0.75, 0.25, 0.75]]",A,primitive->conventional (x sqrt2),BTE master (PhononDB/Carrete/npj/SciRep),,https://mdr.nims.go.jp/datasets/cce17a7e-45d7-4886-b84b-48766c80aeea,,PhononDB (Togo/NIMS MDR),https://mdr.nims.go.jp/datasets/cce17a7e-45d7-4886-b84b-48766c80aeea,"LTC-calc.log unit cell (PBEsol-relaxed), same file as kappa",mp-961711,True,stoichiometric,ZrSiPt
ZrSiPt,19.814,W/m/K,210.0,BTE,1,full BTE,1.0,,6.065294,216.0,F-43m,half-Heusler (C1b / MgAgAs),,"[""Zr"", ""Zr"", ""Zr"", ""Zr"", ""Si"", ""Si"", ""Si"", ""Si"", ""Pt"", ""Pt"", ""Pt"", ""Pt""]","[[0.5, 0.0, 0.0], [0.5, 0.5, 0.5], [0.0, 0.0, 0.5], [0.0, 0.5, 0.0], [0.0, 0.0, 0.0], [0.0, 0.5, 0.5], [0.5, 0.0, 0.5], [0.5, 0.5, 0.0], [0.25, 0.75, 0.75], [0.25, 0.25, 0.25], [0.75, 0.75, 0.25], [0.75, 0.25, 0.75]]",A,primitive->conventional (x sqrt2),BTE master (PhononDB/Carrete/npj/SciRep),,https://mdr.nims.go.jp/datasets/cce17a7e-45d7-4886-b84b-48766c80aeea,,PhononDB (Togo/NIMS MDR),https://mdr.nims.go.jp/datasets/cce17a7e-45d7-4886-b84b-48766c80aeea,"LTC-calc.log unit cell (PBEsol-relaxed), same file as kappa",mp-961711,True,stoichiometric,ZrSiPt
ZrSiPt,18.771,W/m/K,220.0,BTE,1,full BTE,1.0,,6.065294,216.0,F-43m,half-Heusler (C1b / MgAgAs),,"[""Zr"", ""Zr"", ""Zr"", ""Zr"", ""Si"", ""Si"", ""Si"", ""Si"", ""Pt"", ""Pt"", ""Pt"", ""Pt""]","[[0.5, 0.0, 0.0], [0.5, 0.5, 0.5], [0.0, 0.0, 0.5], [0.0, 0.5, 0.0], [0.0, 0.0, 0.0], [0.0, 0.5, 0.5], [0.5, 0.0, 0.5], [0.5, 0.5, 0.0], [0.25, 0.75, 0.75], [0.25, 0.25, 0.25], [0.75, 0.75, 0.25], [0.75, 0.25, 0.75]]",A,primitive->conventional (x sqrt2),BTE master (PhononDB/Carrete/npj/SciRep),,https://mdr.nims.go.jp/datasets/cce17a7e-45d7-4886-b84b-48766c80aeea,,PhononDB (Togo/NIMS MDR),https://mdr.nims.go.jp/datasets/cce17a7e-45d7-4886-b84b-48766c80aeea,"LTC-calc.log unit cell (PBEsol-relaxed), same file as kappa",mp-961711,True,stoichiometric,ZrSiPt
ZrSiPt,17.838,W/m/K,230.0,BTE,1,full BTE,1.0,,6.065294,216.0,F-43m,half-Heusler (C1b / MgAgAs),,"[""Zr"", ""Zr"", ""Zr"", ""Zr"", ""Si"", ""Si"", ""Si"", ""Si"", ""Pt"", ""Pt"", ""Pt"", ""Pt""]","[[0.5, 0.0, 0.0], [0.5, 0.5, 0.5], [0.0, 0.0, 0.5], [0.0, 0.5, 0.0], [0.0, 0.0, 0.0], [0.0, 0.5, 0.5], [0.5, 0.0, 0.5], [0.5, 0.5, 0.0], [0.25, 0.75, 0.75], [0.25, 0.25, 0.25], [0.75, 0.75, 0.25], [0.75, 0.25, 0.75]]",A,primitive->conventional (x sqrt2),BTE master (PhononDB/Carrete/npj/SciRep),,https://mdr.nims.go.jp/datasets/cce17a7e-45d7-4886-b84b-48766c80aeea,,PhononDB (Togo/NIMS MDR),https://mdr.nims.go.jp/datasets/cce17a7e-45d7-4886-b84b-48766c80aeea,"LTC-calc.log unit cell (PBEsol-relaxed), same file as kappa",mp-961711,True,stoichiometric,ZrSiPt
ZrSiPt,16.998,W/m/K,240.0,BTE,1,full BTE,1.0,,6.065294,216.0,F-43m,half-Heusler (C1b / MgAgAs),,"[""Zr"", ""Zr"", ""Zr"", ""Zr"", ""Si"", ""Si"", ""Si"", ""Si"", ""Pt"", ""Pt"", ""Pt"", ""Pt""]","[[0.5, 0.0, 0.0], [0.5, 0.5, 0.5], [0.0, 0.0, 0.5], [0.0, 0.5, 0.0], [0.0, 0.0, 0.0], [0.0, 0.5, 0.5], [0.5, 0.0, 0.5], [0.5, 0.5, 0.0], [0.25, 0.75, 0.75], [0.25, 0.25, 0.25], [0.75, 0.75, 0.25], [0.75, 0.25, 0.75]]",A,primitive->conventional (x sqrt2),BTE master (PhononDB/Carrete/npj/SciRep),,https://mdr.nims.go.jp/datasets/cce17a7e-45d7-4886-b84b-48766c80aeea,,PhononDB (Togo/NIMS MDR),https://mdr.nims.go.jp/datasets/cce17a7e-45d7-4886-b84b-48766c80aeea,"LTC-calc.log unit cell (PBEsol-relaxed), same file as kappa",mp-961711,True,stoichiometric,ZrSiPt
ZrSiPt,16.239,W/m/K,250.0,BTE,1,full BTE,1.0,,6.065294,216.0,F-43m,half-Heusler (C1b / MgAgAs),,"[""Zr"", ""Zr"", ""Zr"", ""Zr"", ""Si"", ""Si"", ""Si"", ""Si"", ""Pt"", ""Pt"", ""Pt"", ""Pt""]","[[0.5, 0.0, 0.0], [0.5, 0.5, 0.5], [0.0, 0.0, 0.5], [0.0, 0.5, 0.0], [0.0, 0.0, 0.0], [0.0, 0.5, 0.5], [0.5, 0.0, 0.5], [0.5, 0.5, 0.0], [0.25, 0.75, 0.75], [0.25, 0.25, 0.25], [0.75, 0.75, 0.25], [0.75, 0.25, 0.75]]",A,primitive->conventional (x sqrt2),BTE master (PhononDB/Carrete/npj/SciRep),,https://mdr.nims.go.jp/datasets/cce17a7e-45d7-4886-b84b-48766c80aeea,,PhononDB (Togo/NIMS MDR),https://mdr.nims.go.jp/datasets/cce17a7e-45d7-4886-b84b-48766c80aeea,"LTC-calc.log unit cell (PBEsol-relaxed), same file as kappa",mp-961711,True,stoichiometric,ZrSiPt
ZrSiPt,15.547,W/m/K,260.0,BTE,1,full BTE,1.0,,6.065294,216.0,F-43m,half-Heusler (C1b / MgAgAs),,"[""Zr"", ""Zr"", ""Zr"", ""Zr"", ""Si"", ""Si"", ""Si"", ""Si"", ""Pt"", ""Pt"", ""Pt"", ""Pt""]","[[0.5, 0.0, 0.0], [0.5, 0.5, 0.5], [0.0, 0.0, 0.5], [0.0, 0.5, 0.0], [0.0, 0.0, 0.0], [0.0, 0.5, 0.5], [0.5, 0.0, 0.5], [0.5, 0.5, 0.0], [0.25, 0.75, 0.75], [0.25, 0.25, 0.25], [0.75, 0.75, 0.25], [0.75, 0.25, 0.75]]",A,primitive->conventional (x sqrt2),BTE master (PhononDB/Carrete/npj/SciRep),,https://mdr.nims.go.jp/datasets/cce17a7e-45d7-4886-b84b-48766c80aeea,,PhononDB (Togo/NIMS MDR),https://mdr.nims.go.jp/datasets/cce17a7e-45d7-4886-b84b-48766c80aeea,"LTC-calc.log unit cell (PBEsol-relaxed), same file as kappa",mp-961711,True,stoichiometric,ZrSiPt
ZrSiPt,14.916,W/m/K,270.0,BTE,1,full BTE,1.0,,6.065294,216.0,F-43m,half-Heusler (C1b / MgAgAs),,"[""Zr"", ""Zr"", ""Zr"", ""Zr"", ""Si"", ""Si"", ""Si"", ""Si"", ""Pt"", ""Pt"", ""Pt"", ""Pt""]","[[0.5, 0.0, 0.0], [0.5, 0.5, 0.5], [0.0, 0.0, 0.5], [0.0, 0.5, 0.0], [0.0, 0.0, 0.0], [0.0, 0.5, 0.5], [0.5, 0.0, 0.5], [0.5, 0.5, 0.0], [0.25, 0.75, 0.75], [0.25, 0.25, 0.25], [0.75, 0.75, 0.25], [0.75, 0.25, 0.75]]",A,primitive->conventional (x sqrt2),BTE master (PhononDB/Carrete/npj/SciRep),,https://mdr.nims.go.jp/datasets/cce17a7e-45d7-4886-b84b-48766c80aeea,,PhononDB (Togo/NIMS MDR),https://mdr.nims.go.jp/datasets/cce17a7e-45d7-4886-b84b-48766c80aeea,"LTC-calc.log unit cell (PBEsol-relaxed), same file as kappa",mp-961711,True,stoichiometric,ZrSiPt
ZrSiPt,14.336,W/m/K,280.0,BTE,1,full BTE,1.0,,6.065294,216.0,F-43m,half-Heusler (C1b / MgAgAs),,"[""Zr"", ""Zr"", ""Zr"", ""Zr"", ""Si"", ""Si"", ""Si"", ""Si"", ""Pt"", ""Pt"", ""Pt"", ""Pt""]","[[0.5, 0.0, 0.0], [0.5, 0.5, 0.5], [0.0, 0.0, 0.5], [0.0, 0.5, 0.0], [0.0, 0.0, 0.0], [0.0, 0.5, 0.5], [0.5, 0.0, 0.5], [0.5, 0.5, 0.0], [0.25, 0.75, 0.75], [0.25, 0.25, 0.25], [0.75, 0.75, 0.25], [0.75, 0.25, 0.75]]",A,primitive->conventional (x sqrt2),BTE master (PhononDB/Carrete/npj/SciRep),,https://mdr.nims.go.jp/datasets/cce17a7e-45d7-4886-b84b-48766c80aeea,,PhononDB (Togo/NIMS MDR),https://mdr.nims.go.jp/datasets/cce17a7e-45d7-4886-b84b-48766c80aeea,"LTC-calc.log unit cell (PBEsol-relaxed), same file as kappa",mp-961711,True,stoichiometric,ZrSiPt
ZrSiPt,13.801,W/m/K,290.0,BTE,1,full BTE,1.0,,6.065294,216.0,F-43m,half-Heusler (C1b / MgAgAs),,"[""Zr"", ""Zr"", ""Zr"", ""Zr"", ""Si"", ""Si"", ""Si"", ""Si"", ""Pt"", ""Pt"", ""Pt"", ""Pt""]","[[0.5, 0.0, 0.0], [0.5, 0.5, 0.5], [0.0, 0.0, 0.5], [0.0, 0.5, 0.0], [0.0, 0.0, 0.0], [0.0, 0.5, 0.5], [0.5, 0.0, 0.5], [0.5, 0.5, 0.0], [0.25, 0.75, 0.75], [0.25, 0.25, 0.25], [0.75, 0.75, 0.25], [0.75, 0.25, 0.75]]",A,primitive->conventional (x sqrt2),BTE master (PhononDB/Carrete/npj/SciRep),,https://mdr.nims.go.jp/datasets/cce17a7e-45d7-4886-b84b-48766c80aeea,,PhononDB (Togo/NIMS MDR),https://mdr.nims.go.jp/datasets/cce17a7e-45d7-4886-b84b-48766c80aeea,"LTC-calc.log unit cell (PBEsol-relaxed), same file as kappa",mp-961711,True,stoichiometric,ZrSiPt
ZrSiPt,13.307,W/m/K,300.0,BTE,1,full BTE,1.0,,6.065294,216.0,F-43m,half-Heusler (C1b / MgAgAs),,"[""Zr"", ""Zr"", ""Zr"", ""Zr"", ""Si"", ""Si"", ""Si"", ""Si"", ""Pt"", ""Pt"", ""Pt"", ""Pt""]","[[0.5, 0.0, 0.0], [0.5, 0.5, 0.5], [0.0, 0.0, 0.5], [0.0, 0.5, 0.0], [0.0, 0.0, 0.0], [0.0, 0.5, 0.5], [0.5, 0.0, 0.5], [0.5, 0.5, 0.0], [0.25, 0.75, 0.75], [0.25, 0.25, 0.25], [0.75, 0.75, 0.25], [0.75, 0.25, 0.75]]",A,primitive->conventional (x sqrt2),BTE master (PhononDB/Carrete/npj/SciRep),,https://mdr.nims.go.jp/datasets/cce17a7e-45d7-4886-b84b-48766c80aeea,,PhononDB (Togo/NIMS MDR),https://mdr.nims.go.jp/datasets/cce17a7e-45d7-4886-b84b-48766c80aeea,"LTC-calc.log unit cell (PBEsol-relaxed), same file as kappa",mp-961711,True,stoichiometric,ZrSiPt
ZrSiPt,14.11,W/m/K,300.0,BTE,1,full BTE,1.0,,6.065294,216.0,F-43m,half-Heusler (C1b / MgAgAs),,"[""Zr"", ""Zr"", ""Zr"", ""Zr"", ""Si"", ""Si"", ""Si"", ""Si"", ""Pt"", ""Pt"", ""Pt"", ""Pt""]","[[0.5, 0.0, 0.0], [0.5, 0.5, 0.5], [0.0, 0.0, 0.5], [0.0, 0.5, 0.0], [0.0, 0.0, 0.0], [0.0, 0.5, 0.5], [0.5, 0.0, 0.5], [0.5, 0.5, 0.0], [0.25, 0.75, 0.75], [0.25, 0.25, 0.25], [0.75, 0.75, 0.25], [0.75, 0.25, 0.75]]",A,primitive->conventional (x sqrt2),BTE master (PhononDB/Carrete/npj/SciRep),10.1038/s41598-021-92030-4,https://www.nature.com/articles/s41598-021-92030-4#MOESM1,,PhononDB (Togo/NIMS MDR),https://mdr.nims.go.jp/datasets/cce17a7e-45d7-4886-b84b-48766c80aeea,"LTC-calc.log unit cell (PBEsol-relaxed), same file as kappa",mp-961711,True,stoichiometric,ZrSiPt
ZrSiPt,12.876718,W/m/K,300.0,BTE,1,full BTE,1.0,,6.065294,216.0,F-43m,half-Heusler (C1b / MgAgAs),,"[""Zr"", ""Zr"", ""Zr"", ""Zr"", ""Si"", ""Si"", ""Si"", ""Si"", ""Pt"", ""Pt"", ""Pt"", ""Pt""]","[[0.5, 0.0, 0.0], [0.5, 0.5, 0.5], [0.0, 0.0, 0.5], [0.0, 0.5, 0.0], [0.0, 0.0, 0.0], [0.0, 0.5, 0.5], [0.5, 0.0, 0.5], [0.5, 0.5, 0.0], [0.25, 0.75, 0.75], [0.25, 0.25, 0.25], [0.75, 0.75, 0.25], [0.75, 0.25, 0.75]]",A,primitive->conventional (x sqrt2),BTE master (PhononDB/Carrete/npj/SciRep),10.1038/s41524-025-01920-y,https://doi.org/10.5281/zenodo.15937696,,PhononDB (Togo/NIMS MDR),https://mdr.nims.go.jp/datasets/cce17a7e-45d7-4886-b84b-48766c80aeea,"LTC-calc.log unit cell (PBEsol-relaxed), same file as kappa",mp-961711,True,stoichiometric,ZrSiPt
ZrSiPt,20.274,W/m/K,300.0,"semi-empirical (Slack / Debye-Callaway-type, NOT BTE)",1,full BTE,1.0,,6.065294,216.0,F-43m,half-Heusler (C1b / MgAgAs),,"[""Zr"", ""Zr"", ""Zr"", ""Zr"", ""Si"", ""Si"", ""Si"", ""Si"", ""Pt"", ""Pt"", ""Pt"", ""Pt""]","[[0.5, 0.0, 0.0], [0.5, 0.5, 0.5], [0.0, 0.0, 0.5], [0.0, 0.5, 0.0], [0.0, 0.0, 0.0], [0.0, 0.5, 0.5], [0.5, 0.0, 0.5], [0.5, 0.5, 0.0], [0.25, 0.75, 0.75], [0.25, 0.25, 0.25], [0.75, 0.75, 0.25], [0.75, 0.25, 0.75]]",A,primitive->conventional (x sqrt2),repository mining,10.48550/arXiv.2501.11644,https://github.com/ertekin-research-group/halfheusler-space/blob/main/HH_overview.csv,,PhononDB (Togo/NIMS MDR),https://mdr.nims.go.jp/datasets/cce17a7e-45d7-4886-b84b-48766c80aeea,"LTC-calc.log unit cell (PBEsol-relaxed), same file as kappa",mp-961711,True,stoichiometric,ZrSiPt
ZrSiPt,14.11,W/m/K,300.0,Phono3py,1,full BTE,1.0,,6.065294,216.0,F-43m,half-Heusler (C1b / MgAgAs),,"[""Zr"", ""Zr"", ""Zr"", ""Zr"", ""Si"", ""Si"", ""Si"", ""Si"", ""Pt"", ""Pt"", ""Pt"", ""Pt""]","[[0.5, 0.0, 0.0], [0.5, 0.5, 0.5], [0.0, 0.0, 0.5], [0.0, 0.5, 0.0], [0.0, 0.0, 0.0], [0.0, 0.5, 0.5], [0.5, 0.0, 0.5], [0.5, 0.5, 0.0], [0.25, 0.75, 0.75], [0.25, 0.25, 0.25], [0.75, 0.75, 0.25], [0.75, 0.25, 0.75]]",A,primitive->conventional (x sqrt2),"paper mining (PDF, batch 2)",arxiv:2010.12467v1,,Table S1,PhononDB (Togo/NIMS MDR),https://mdr.nims.go.jp/datasets/cce17a7e-45d7-4886-b84b-48766c80aeea,"LTC-calc.log unit cell (PBEsol-relaxed), same file as kappa",mp-961711,True,stoichiometric,ZrSiPt
ZrSiPt,14.98,W/m/K,300.0,"BTE (phono3py-class, Phonix auto-kappa)",1,full BTE,1.0,,6.065294,216.0,F-43m,half-Heusler (C1b / MgAgAs),,"[""Zr"", ""Zr"", ""Zr"", ""Zr"", ""Si"", ""Si"", ""Si"", ""Si"", ""Pt"", ""Pt"", ""Pt"", ""Pt""]","[[0.5, 0.0, 0.0], [0.5, 0.5, 0.5], [0.0, 0.0, 0.5], [0.0, 0.5, 0.0], [0.0, 0.0, 0.0], [0.0, 0.5, 0.5], [0.5, 0.0, 0.5], [0.5, 0.5, 0.0], [0.25, 0.75, 0.75], [0.25, 0.25, 0.25], [0.75, 0.75, 0.25], [0.75, 0.25, 0.75]]",A,primitive->conventional (x sqrt2),Phonix (first-principles BTE),10.1038/s41524-026-02033-w,https://huggingface.co/datasets/phonix-db/phonix-summary,"phonix-summary, HF datasets-server",PhononDB (Togo/NIMS MDR),https://mdr.nims.go.jp/datasets/cce17a7e-45d7-4886-b84b-48766c80aeea,"LTC-calc.log unit cell (PBEsol-relaxed), same file as kappa",mp-961711,True,stoichiometric,ZrSiPt
ZrSiPt,12.849,W/m/K,310.0,BTE,1,full BTE,1.0,,6.065294,216.0,F-43m,half-Heusler (C1b / MgAgAs),,"[""Zr"", ""Zr"", ""Zr"", ""Zr"", ""Si"", ""Si"", ""Si"", ""Si"", ""Pt"", ""Pt"", ""Pt"", ""Pt""]","[[0.5, 0.0, 0.0], [0.5, 0.5, 0.5], [0.0, 0.0, 0.5], [0.0, 0.5, 0.0], [0.0, 0.0, 0.0], [0.0, 0.5, 0.5], [0.5, 0.0, 0.5], [0.5, 0.5, 0.0], [0.25, 0.75, 0.75], [0.25, 0.25, 0.25], [0.75, 0.75, 0.25], [0.75, 0.25, 0.75]]",A,primitive->conventional (x sqrt2),BTE master (PhononDB/Carrete/npj/SciRep),,https://mdr.nims.go.jp/datasets/cce17a7e-45d7-4886-b84b-48766c80aeea,,PhononDB (Togo/NIMS MDR),https://mdr.nims.go.jp/datasets/cce17a7e-45d7-4886-b84b-48766c80aeea,"LTC-calc.log unit cell (PBEsol-relaxed), same file as kappa",mp-961711,True,stoichiometric,ZrSiPt
ZrSiPt,12.422,W/m/K,320.0,BTE,1,full BTE,1.0,,6.065294,216.0,F-43m,half-Heusler (C1b / MgAgAs),,"[""Zr"", ""Zr"", ""Zr"", ""Zr"", ""Si"", ""Si"", ""Si"", ""Si"", ""Pt"", ""Pt"", ""Pt"", ""Pt""]","[[0.5, 0.0, 0.0], [0.5, 0.5, 0.5], [0.0, 0.0, 0.5], [0.0, 0.5, 0.0], [0.0, 0.0, 0.0], [0.0, 0.5, 0.5], [0.5, 0.0, 0.5], [0.5, 0.5, 0.0], [0.25, 0.75, 0.75], [0.25, 0.25, 0.25], [0.75, 0.75, 0.25], [0.75, 0.25, 0.75]]",A,primitive->conventional (x sqrt2),BTE master (PhononDB/Carrete/npj/SciRep),,https://mdr.nims.go.jp/datasets/cce17a7e-45d7-4886-b84b-48766c80aeea,,PhononDB (Togo/NIMS MDR),https://mdr.nims.go.jp/datasets/cce17a7e-45d7-4886-b84b-48766c80aeea,"LTC-calc.log unit cell (PBEsol-relaxed), same file as kappa",mp-961711,True,stoichiometric,ZrSiPt
ZrSiPt,12.024,W/m/K,330.0,BTE,1,full BTE,1.0,,6.065294,216.0,F-43m,half-Heusler (C1b / MgAgAs),,"[""Zr"", ""Zr"", ""Zr"", ""Zr"", ""Si"", ""Si"", ""Si"", ""Si"", ""Pt"", ""Pt"", ""Pt"", ""Pt""]","[[0.5, 0.0, 0.0], [0.5, 0.5, 0.5], [0.0, 0.0, 0.5], [0.0, 0.5, 0.0], [0.0, 0.0, 0.0], [0.0, 0.5, 0.5], [0.5, 0.0, 0.5], [0.5, 0.5, 0.0], [0.25, 0.75, 0.75], [0.25, 0.25, 0.25], [0.75, 0.75, 0.25], [0.75, 0.25, 0.75]]",A,primitive->conventional (x sqrt2),BTE master (PhononDB/Carrete/npj/SciRep),,https://mdr.nims.go.jp/datasets/cce17a7e-45d7-4886-b84b-48766c80aeea,,PhononDB (Togo/NIMS MDR),https://mdr.nims.go.jp/datasets/cce17a7e-45d7-4886-b84b-48766c80aeea,"LTC-calc.log unit cell (PBEsol-relaxed), same file as kappa",mp-961711,True,stoichiometric,ZrSiPt
ZrSiPt,11.651,W/m/K,340.0,BTE,1,full BTE,1.0,,6.065294,216.0,F-43m,half-Heusler (C1b / MgAgAs),,"[""Zr"", ""Zr"", ""Zr"", ""Zr"", ""Si"", ""Si"", ""Si"", ""Si"", ""Pt"", ""Pt"", ""Pt"", ""Pt""]","[[0.5, 0.0, 0.0], [0.5, 0.5, 0.5], [0.0, 0.0, 0.5], [0.0, 0.5, 0.0], [0.0, 0.0, 0.0], [0.0, 0.5, 0.5], [0.5, 0.0, 0.5], [0.5, 0.5, 0.0], [0.25, 0.75, 0.75], [0.25, 0.25, 0.25], [0.75, 0.75, 0.25], [0.75, 0.25, 0.75]]",A,primitive->conventional (x sqrt2),BTE master (PhononDB/Carrete/npj/SciRep),,https://mdr.nims.go.jp/datasets/cce17a7e-45d7-4886-b84b-48766c80aeea,,PhononDB (Togo/NIMS MDR),https://mdr.nims.go.jp/datasets/cce17a7e-45d7-4886-b84b-48766c80aeea,"LTC-calc.log unit cell (PBEsol-relaxed), same file as kappa",mp-961711,True,stoichiometric,ZrSiPt
ZrSiPt,11.302,W/m/K,350.0,BTE,1,full BTE,1.0,,6.065294,216.0,F-43m,half-Heusler (C1b / MgAgAs),,"[""Zr"", ""Zr"", ""Zr"", ""Zr"", ""Si"", ""Si"", ""Si"", ""Si"", ""Pt"", ""Pt"", ""Pt"", ""Pt""]","[[0.5, 0.0, 0.0], [0.5, 0.5, 0.5], [0.0, 0.0, 0.5], [0.0, 0.5, 0.0], [0.0, 0.0, 0.0], [0.0, 0.5, 0.5], [0.5, 0.0, 0.5], [0.5, 0.5, 0.0], [0.25, 0.75, 0.75], [0.25, 0.25, 0.25], [0.75, 0.75, 0.25], [0.75, 0.25, 0.75]]",A,primitive->conventional (x sqrt2),BTE master (PhononDB/Carrete/npj/SciRep),,https://mdr.nims.go.jp/datasets/cce17a7e-45d7-4886-b84b-48766c80aeea,,PhononDB (Togo/NIMS MDR),https://mdr.nims.go.jp/datasets/cce17a7e-45d7-4886-b84b-48766c80aeea,"LTC-calc.log unit cell (PBEsol-relaxed), same file as kappa",mp-961711,True,stoichiometric,ZrSiPt
ZrSiPt,10.974,W/m/K,360.0,BTE,1,full BTE,1.0,,6.065294,216.0,F-43m,half-Heusler (C1b / MgAgAs),,"[""Zr"", ""Zr"", ""Zr"", ""Zr"", ""Si"", ""Si"", ""Si"", ""Si"", ""Pt"", ""Pt"", ""Pt"", ""Pt""]","[[0.5, 0.0, 0.0], [0.5, 0.5, 0.5], [0.0, 0.0, 0.5], [0.0, 0.5, 0.0], [0.0, 0.0, 0.0], [0.0, 0.5, 0.5], [0.5, 0.0, 0.5], [0.5, 0.5, 0.0], [0.25, 0.75, 0.75], [0.25, 0.25, 0.25], [0.75, 0.75, 0.25], [0.75, 0.25, 0.75]]",A,primitive->conventional (x sqrt2),BTE master (PhononDB/Carrete/npj/SciRep),,https://mdr.nims.go.jp/datasets/cce17a7e-45d7-4886-b84b-48766c80aeea,,PhononDB (Togo/NIMS MDR),https://mdr.nims.go.jp/datasets/cce17a7e-45d7-4886-b84b-48766c80aeea,"LTC-calc.log unit cell (PBEsol-relaxed), same file as kappa",mp-961711,True,stoichiometric,ZrSiPt
ZrSiPt,10.665,W/m/K,370.0,BTE,1,full BTE,1.0,,6.065294,216.0,F-43m,half-Heusler (C1b / MgAgAs),,"[""Zr"", ""Zr"", ""Zr"", ""Zr"", ""Si"", ""Si"", ""Si"", ""Si"", ""Pt"", ""Pt"", ""Pt"", ""Pt""]","[[0.5, 0.0, 0.0], [0.5, 0.5, 0.5], [0.0, 0.0, 0.5], [0.0, 0.5, 0.0], [0.0, 0.0, 0.0], [0.0, 0.5, 0.5], [0.5, 0.0, 0.5], [0.5, 0.5, 0.0], [0.25, 0.75, 0.75], [0.25, 0.25, 0.25], [0.75, 0.75, 0.25], [0.75, 0.25, 0.75]]",A,primitive->conventional (x sqrt2),BTE master (PhononDB/Carrete/npj/SciRep),,https://mdr.nims.go.jp/datasets/cce17a7e-45d7-4886-b84b-48766c80aeea,,PhononDB (Togo/NIMS MDR),https://mdr.nims.go.jp/datasets/cce17a7e-45d7-4886-b84b-48766c80aeea,"LTC-calc.log unit cell (PBEsol-relaxed), same file as kappa",mp-961711,True,stoichiometric,ZrSiPt
ZrSiPt,10.373,W/m/K,380.0,BTE,1,full BTE,1.0,,6.065294,216.0,F-43m,half-Heusler (C1b / MgAgAs),,"[""Zr"", ""Zr"", ""Zr"", ""Zr"", ""Si"", ""Si"", ""Si"", ""Si"", ""Pt"", ""Pt"", ""Pt"", ""Pt""]","[[0.5, 0.0, 0.0], [0.5, 0.5, 0.5], [0.0, 0.0, 0.5], [0.0, 0.5, 0.0], [0.0, 0.0, 0.0], [0.0, 0.5, 0.5], [0.5, 0.0, 0.5], [0.5, 0.5, 0.0], [0.25, 0.75, 0.75], [0.25, 0.25, 0.25], [0.75, 0.75, 0.25], [0.75, 0.25, 0.75]]",A,primitive->conventional (x sqrt2),BTE master (PhononDB/Carrete/npj/SciRep),,https://mdr.nims.go.jp/datasets/cce17a7e-45d7-4886-b84b-48766c80aeea,,PhononDB (Togo/NIMS MDR),https://mdr.nims.go.jp/datasets/cce17a7e-45d7-4886-b84b-48766c80aeea,"LTC-calc.log unit cell (PBEsol-relaxed), same file as kappa",mp-961711,True,stoichiometric,ZrSiPt
ZrSiPt,10.098,W/m/K,390.0,BTE,1,full BTE,1.0,,6.065294,216.0,F-43m,half-Heusler (C1b / MgAgAs),,"[""Zr"", ""Zr"", ""Zr"", ""Zr"", ""Si"", ""Si"", ""Si"", ""Si"", ""Pt"", ""Pt"", ""Pt"", ""Pt""]","[[0.5, 0.0, 0.0], [0.5, 0.5, 0.5], [0.0, 0.0, 0.5], [0.0, 0.5, 0.0], [0.0, 0.0, 0.0], [0.0, 0.5, 0.5], [0.5, 0.0, 0.5], [0.5, 0.5, 0.0], [0.25, 0.75, 0.75], [0.25, 0.25, 0.25], [0.75, 0.75, 0.25], [0.75, 0.25, 0.75]]",A,primitive->conventional (x sqrt2),BTE master (PhononDB/Carrete/npj/SciRep),,https://mdr.nims.go.jp/datasets/cce17a7e-45d7-4886-b84b-48766c80aeea,,PhononDB (Togo/NIMS MDR),https://mdr.nims.go.jp/datasets/cce17a7e-45d7-4886-b84b-48766c80aeea,"LTC-calc.log unit cell (PBEsol-relaxed), same file as kappa",mp-961711,True,stoichiometric,ZrSiPt
ZrSiPt,9.837,W/m/K,400.0,BTE,1,full BTE,1.0,,6.065294,216.0,F-43m,half-Heusler (C1b / MgAgAs),,"[""Zr"", ""Zr"", ""Zr"", ""Zr"", ""Si"", ""Si"", ""Si"", ""Si"", ""Pt"", ""Pt"", ""Pt"", ""Pt""]","[[0.5, 0.0, 0.0], [0.5, 0.5, 0.5], [0.0, 0.0, 0.5], [0.0, 0.5, 0.0], [0.0, 0.0, 0.0], [0.0, 0.5, 0.5], [0.5, 0.0, 0.5], [0.5, 0.5, 0.0], [0.25, 0.75, 0.75], [0.25, 0.25, 0.25], [0.75, 0.75, 0.25], [0.75, 0.25, 0.75]]",A,primitive->conventional (x sqrt2),BTE master (PhononDB/Carrete/npj/SciRep),,https://mdr.nims.go.jp/datasets/cce17a7e-45d7-4886-b84b-48766c80aeea,,PhononDB (Togo/NIMS MDR),https://mdr.nims.go.jp/datasets/cce17a7e-45d7-4886-b84b-48766c80aeea,"LTC-calc.log unit cell (PBEsol-relaxed), same file as kappa",mp-961711,True,stoichiometric,ZrSiPt
ZrSiPt,9.589,W/m/K,410.0,BTE,1,full BTE,1.0,,6.065294,216.0,F-43m,half-Heusler (C1b / MgAgAs),,"[""Zr"", ""Zr"", ""Zr"", ""Zr"", ""Si"", ""Si"", ""Si"", ""Si"", ""Pt"", ""Pt"", ""Pt"", ""Pt""]","[[0.5, 0.0, 0.0], [0.5, 0.5, 0.5], [0.0, 0.0, 0.5], [0.0, 0.5, 0.0], [0.0, 0.0, 0.0], [0.0, 0.5, 0.5], [0.5, 0.0, 0.5], [0.5, 0.5, 0.0], [0.25, 0.75, 0.75], [0.25, 0.25, 0.25], [0.75, 0.75, 0.25], [0.75, 0.25, 0.75]]",A,primitive->conventional (x sqrt2),BTE master (PhononDB/Carrete/npj/SciRep),,https://mdr.nims.go.jp/datasets/cce17a7e-45d7-4886-b84b-48766c80aeea,,PhononDB (Togo/NIMS MDR),https://mdr.nims.go.jp/datasets/cce17a7e-45d7-4886-b84b-48766c80aeea,"LTC-calc.log unit cell (PBEsol-relaxed), same file as kappa",mp-961711,True,stoichiometric,ZrSiPt
ZrSiPt,9.354,W/m/K,420.0,BTE,1,full BTE,1.0,,6.065294,216.0,F-43m,half-Heusler (C1b / MgAgAs),,"[""Zr"", ""Zr"", ""Zr"", ""Zr"", ""Si"", ""Si"", ""Si"", ""Si"", ""Pt"", ""Pt"", ""Pt"", ""Pt""]","[[0.5, 0.0, 0.0], [0.5, 0.5, 0.5], [0.0, 0.0, 0.5], [0.0, 0.5, 0.0], [0.0, 0.0, 0.0], [0.0, 0.5, 0.5], [0.5, 0.0, 0.5], [0.5, 0.5, 0.0], [0.25, 0.75, 0.75], [0.25, 0.25, 0.25], [0.75, 0.75, 0.25], [0.75, 0.25, 0.75]]",A,primitive->conventional (x sqrt2),BTE master (PhononDB/Carrete/npj/SciRep),,https://mdr.nims.go.jp/datasets/cce17a7e-45d7-4886-b84b-48766c80aeea,,PhononDB (Togo/NIMS MDR),https://mdr.nims.go.jp/datasets/cce17a7e-45d7-4886-b84b-48766c80aeea,"LTC-calc.log unit cell (PBEsol-relaxed), same file as kappa",mp-961711,True,stoichiometric,ZrSiPt
ZrSiPt,9.131,W/m/K,430.0,BTE,1,full BTE,1.0,,6.065294,216.0,F-43m,half-Heusler (C1b / MgAgAs),,"[""Zr"", ""Zr"", ""Zr"", ""Zr"", ""Si"", ""Si"", ""Si"", ""Si"", ""Pt"", ""Pt"", ""Pt"", ""Pt""]","[[0.5, 0.0, 0.0], [0.5, 0.5, 0.5], [0.0, 0.0, 0.5], [0.0, 0.5, 0.0], [0.0, 0.0, 0.0], [0.0, 0.5, 0.5], [0.5, 0.0, 0.5], [0.5, 0.5, 0.0], [0.25, 0.75, 0.75], [0.25, 0.25, 0.25], [0.75, 0.75, 0.25], [0.75, 0.25, 0.75]]",A,primitive->conventional (x sqrt2),BTE master (PhononDB/Carrete/npj/SciRep),,https://mdr.nims.go.jp/datasets/cce17a7e-45d7-4886-b84b-48766c80aeea,,PhononDB (Togo/NIMS MDR),https://mdr.nims.go.jp/datasets/cce17a7e-45d7-4886-b84b-48766c80aeea,"LTC-calc.log unit cell (PBEsol-relaxed), same file as kappa",mp-961711,True,stoichiometric,ZrSiPt
ZrSiPt,8.918,W/m/K,440.0,BTE,1,full BTE,1.0,,6.065294,216.0,F-43m,half-Heusler (C1b / MgAgAs),,"[""Zr"", ""Zr"", ""Zr"", ""Zr"", ""Si"", ""Si"", ""Si"", ""Si"", ""Pt"", ""Pt"", ""Pt"", ""Pt""]","[[0.5, 0.0, 0.0], [0.5, 0.5, 0.5], [0.0, 0.0, 0.5], [0.0, 0.5, 0.0], [0.0, 0.0, 0.0], [0.0, 0.5, 0.5], [0.5, 0.0, 0.5], [0.5, 0.5, 0.0], [0.25, 0.75, 0.75], [0.25, 0.25, 0.25], [0.75, 0.75, 0.25], [0.75, 0.25, 0.75]]",A,primitive->conventional (x sqrt2),BTE master (PhononDB/Carrete/npj/SciRep),,https://mdr.nims.go.jp/datasets/cce17a7e-45d7-4886-b84b-48766c80aeea,,PhononDB (Togo/NIMS MDR),https://mdr.nims.go.jp/datasets/cce17a7e-45d7-4886-b84b-48766c80aeea,"LTC-calc.log unit cell (PBEsol-relaxed), same file as kappa",mp-961711,True,stoichiometric,ZrSiPt
ZrSiPt,8.715,W/m/K,450.0,BTE,1,full BTE,1.0,,6.065294,216.0,F-43m,half-Heusler (C1b / MgAgAs),,"[""Zr"", ""Zr"", ""Zr"", ""Zr"", ""Si"", ""Si"", ""Si"", ""Si"", ""Pt"", ""Pt"", ""Pt"", ""Pt""]","[[0.5, 0.0, 0.0], [0.5, 0.5, 0.5], [0.0, 0.0, 0.5], [0.0, 0.5, 0.0], [0.0, 0.0, 0.0], [0.0, 0.5, 0.5], [0.5, 0.0, 0.5], [0.5, 0.5, 0.0], [0.25, 0.75, 0.75], [0.25, 0.25, 0.25], [0.75, 0.75, 0.25], [0.75, 0.25, 0.75]]",A,primitive->conventional (x sqrt2),BTE master (PhononDB/Carrete/npj/SciRep),,https://mdr.nims.go.jp/datasets/cce17a7e-45d7-4886-b84b-48766c80aeea,,PhononDB (Togo/NIMS MDR),https://mdr.nims.go.jp/datasets/cce17a7e-45d7-4886-b84b-48766c80aeea,"LTC-calc.log unit cell (PBEsol-relaxed), same file as kappa",mp-961711,True,stoichiometric,ZrSiPt
ZrSiPt,8.522,W/m/K,460.0,BTE,1,full BTE,1.0,,6.065294,216.0,F-43m,half-Heusler (C1b / MgAgAs),,"[""Zr"", ""Zr"", ""Zr"", ""Zr"", ""Si"", ""Si"", ""Si"", ""Si"", ""Pt"", ""Pt"", ""Pt"", ""Pt""]","[[0.5, 0.0, 0.0], [0.5, 0.5, 0.5], [0.0, 0.0, 0.5], [0.0, 0.5, 0.0], [0.0, 0.0, 0.0], [0.0, 0.5, 0.5], [0.5, 0.0, 0.5], [0.5, 0.5, 0.0], [0.25, 0.75, 0.75], [0.25, 0.25, 0.25], [0.75, 0.75, 0.25], [0.75, 0.25, 0.75]]",A,primitive->conventional (x sqrt2),BTE master (PhononDB/Carrete/npj/SciRep),,https://mdr.nims.go.jp/datasets/cce17a7e-45d7-4886-b84b-48766c80aeea,,PhononDB (Togo/NIMS MDR),https://mdr.nims.go.jp/datasets/cce17a7e-45d7-4886-b84b-48766c80aeea,"LTC-calc.log unit cell (PBEsol-relaxed), same file as kappa",mp-961711,True,stoichiometric,ZrSiPt
ZrSiPt,8.337,W/m/K,470.0,BTE,1,full BTE,1.0,,6.065294,216.0,F-43m,half-Heusler (C1b / MgAgAs),,"[""Zr"", ""Zr"", ""Zr"", ""Zr"", ""Si"", ""Si"", ""Si"", ""Si"", ""Pt"", ""Pt"", ""Pt"", ""Pt""]","[[0.5, 0.0, 0.0], [0.5, 0.5, 0.5], [0.0, 0.0, 0.5], [0.0, 0.5, 0.0], [0.0, 0.0, 0.0], [0.0, 0.5, 0.5], [0.5, 0.0, 0.5], [0.5, 0.5, 0.0], [0.25, 0.75, 0.75], [0.25, 0.25, 0.25], [0.75, 0.75, 0.25], [0.75, 0.25, 0.75]]",A,primitive->conventional (x sqrt2),BTE master (PhononDB/Carrete/npj/SciRep),,https://mdr.nims.go.jp/datasets/cce17a7e-45d7-4886-b84b-48766c80aeea,,PhononDB (Togo/NIMS MDR),https://mdr.nims.go.jp/datasets/cce17a7e-45d7-4886-b84b-48766c80aeea,"LTC-calc.log unit cell (PBEsol-relaxed), same file as kappa",mp-961711,True,stoichiometric,ZrSiPt
ZrSiPt,8.16,W/m/K,480.0,BTE,1,full BTE,1.0,,6.065294,216.0,F-43m,half-Heusler (C1b / MgAgAs),,"[""Zr"", ""Zr"", ""Zr"", ""Zr"", ""Si"", ""Si"", ""Si"", ""Si"", ""Pt"", ""Pt"", ""Pt"", ""Pt""]","[[0.5, 0.0, 0.0], [0.5, 0.5, 0.5], [0.0, 0.0, 0.5], [0.0, 0.5, 0.0], [0.0, 0.0, 0.0], [0.0, 0.5, 0.5], [0.5, 0.0, 0.5], [0.5, 0.5, 0.0], [0.25, 0.75, 0.75], [0.25, 0.25, 0.25], [0.75, 0.75, 0.25], [0.75, 0.25, 0.75]]",A,primitive->conventional (x sqrt2),BTE master (PhononDB/Carrete/npj/SciRep),,https://mdr.nims.go.jp/datasets/cce17a7e-45d7-4886-b84b-48766c80aeea,,PhononDB (Togo/NIMS MDR),https://mdr.nims.go.jp/datasets/cce17a7e-45d7-4886-b84b-48766c80aeea,"LTC-calc.log unit cell (PBEsol-relaxed), same file as kappa",mp-961711,True,stoichiometric,ZrSiPt
ZrSiPt,7.991,W/m/K,490.0,BTE,1,full BTE,1.0,,6.065294,216.0,F-43m,half-Heusler (C1b / MgAgAs),,"[""Zr"", ""Zr"", ""Zr"", ""Zr"", ""Si"", ""Si"", ""Si"", ""Si"", ""Pt"", ""Pt"", ""Pt"", ""Pt""]","[[0.5, 0.0, 0.0], [0.5, 0.5, 0.5], [0.0, 0.0, 0.5], [0.0, 0.5, 0.0], [0.0, 0.0, 0.0], [0.0, 0.5, 0.5], [0.5, 0.0, 0.5], [0.5, 0.5, 0.0], [0.25, 0.75, 0.75], [0.25, 0.25, 0.25], [0.75, 0.75, 0.25], [0.75, 0.25, 0.75]]",A,primitive->conventional (x sqrt2),BTE master (PhononDB/Carrete/npj/SciRep),,https://mdr.nims.go.jp/datasets/cce17a7e-45d7-4886-b84b-48766c80aeea,,PhononDB (Togo/NIMS MDR),https://mdr.nims.go.jp/datasets/cce17a7e-45d7-4886-b84b-48766c80aeea,"LTC-calc.log unit cell (PBEsol-relaxed), same file as kappa",mp-961711,True,stoichiometric,ZrSiPt
ZrSiPt,7.828,W/m/K,500.0,BTE,1,full BTE,1.0,,6.065294,216.0,F-43m,half-Heusler (C1b / MgAgAs),,"[""Zr"", ""Zr"", ""Zr"", ""Zr"", ""Si"", ""Si"", ""Si"", ""Si"", ""Pt"", ""Pt"", ""Pt"", ""Pt""]","[[0.5, 0.0, 0.0], [0.5, 0.5, 0.5], [0.0, 0.0, 0.5], [0.0, 0.5, 0.0], [0.0, 0.0, 0.0], [0.0, 0.5, 0.5], [0.5, 0.0, 0.5], [0.5, 0.5, 0.0], [0.25, 0.75, 0.75], [0.25, 0.25, 0.25], [0.75, 0.75, 0.25], [0.75, 0.25, 0.75]]",A,primitive->conventional (x sqrt2),BTE master (PhononDB/Carrete/npj/SciRep),,https://mdr.nims.go.jp/datasets/cce17a7e-45d7-4886-b84b-48766c80aeea,,PhononDB (Togo/NIMS MDR),https://mdr.nims.go.jp/datasets/cce17a7e-45d7-4886-b84b-48766c80aeea,"LTC-calc.log unit cell (PBEsol-relaxed), same file as kappa",mp-961711,True,stoichiometric,ZrSiPt
ZrSiPt,7.672,W/m/K,510.0,BTE,1,full BTE,1.0,,6.065294,216.0,F-43m,half-Heusler (C1b / MgAgAs),,"[""Zr"", ""Zr"", ""Zr"", ""Zr"", ""Si"", ""Si"", ""Si"", ""Si"", ""Pt"", ""Pt"", ""Pt"", ""Pt""]","[[0.5, 0.0, 0.0], [0.5, 0.5, 0.5], [0.0, 0.0, 0.5], [0.0, 0.5, 0.0], [0.0, 0.0, 0.0], [0.0, 0.5, 0.5], [0.5, 0.0, 0.5], [0.5, 0.5, 0.0], [0.25, 0.75, 0.75], [0.25, 0.25, 0.25], [0.75, 0.75, 0.25], [0.75, 0.25, 0.75]]",A,primitive->conventional (x sqrt2),BTE master (PhononDB/Carrete/npj/SciRep),,https://mdr.nims.go.jp/datasets/cce17a7e-45d7-4886-b84b-48766c80aeea,,PhononDB (Togo/NIMS MDR),https://mdr.nims.go.jp/datasets/cce17a7e-45d7-4886-b84b-48766c80aeea,"LTC-calc.log unit cell (PBEsol-relaxed), same file as kappa",mp-961711,True,stoichiometric,ZrSiPt
ZrSiPt,7.523,W/m/K,520.0,BTE,1,full BTE,1.0,,6.065294,216.0,F-43m,half-Heusler (C1b / MgAgAs),,"[""Zr"", ""Zr"", ""Zr"", ""Zr"", ""Si"", ""Si"", ""Si"", ""Si"", ""Pt"", ""Pt"", ""Pt"", ""Pt""]","[[0.5, 0.0, 0.0], [0.5, 0.5, 0.5], [0.0, 0.0, 0.5], [0.0, 0.5, 0.0], [0.0, 0.0, 0.0], [0.0, 0.5, 0.5], [0.5, 0.0, 0.5], [0.5, 0.5, 0.0], [0.25, 0.75, 0.75], [0.25, 0.25, 0.25], [0.75, 0.75, 0.25], [0.75, 0.25, 0.75]]",A,primitive->conventional (x sqrt2),BTE master (PhononDB/Carrete/npj/SciRep),,https://mdr.nims.go.jp/datasets/cce17a7e-45d7-4886-b84b-48766c80aeea,,PhononDB (Togo/NIMS MDR),https://mdr.nims.go.jp/datasets/cce17a7e-45d7-4886-b84b-48766c80aeea,"LTC-calc.log unit cell (PBEsol-relaxed), same file as kappa",mp-961711,True,stoichiometric,ZrSiPt
ZrSiPt,7.379,W/m/K,530.0,BTE,1,full BTE,1.0,,6.065294,216.0,F-43m,half-Heusler (C1b / MgAgAs),,"[""Zr"", ""Zr"", ""Zr"", ""Zr"", ""Si"", ""Si"", ""Si"", ""Si"", ""Pt"", ""Pt"", ""Pt"", ""Pt""]","[[0.5, 0.0, 0.0], [0.5, 0.5, 0.5], [0.0, 0.0, 0.5], [0.0, 0.5, 0.0], [0.0, 0.0, 0.0], [0.0, 0.5, 0.5], [0.5, 0.0, 0.5], [0.5, 0.5, 0.0], [0.25, 0.75, 0.75], [0.25, 0.25, 0.25], [0.75, 0.75, 0.25], [0.75, 0.25, 0.75]]",A,primitive->conventional (x sqrt2),BTE master (PhononDB/Carrete/npj/SciRep),,https://mdr.nims.go.jp/datasets/cce17a7e-45d7-4886-b84b-48766c80aeea,,PhononDB (Togo/NIMS MDR),https://mdr.nims.go.jp/datasets/cce17a7e-45d7-4886-b84b-48766c80aeea,"LTC-calc.log unit cell (PBEsol-relaxed), same file as kappa",mp-961711,True,stoichiometric,ZrSiPt
ZrSiPt,7.241,W/m/K,540.0,BTE,1,full BTE,1.0,,6.065294,216.0,F-43m,half-Heusler (C1b / MgAgAs),,"[""Zr"", ""Zr"", ""Zr"", ""Zr"", ""Si"", ""Si"", ""Si"", ""Si"", ""Pt"", ""Pt"", ""Pt"", ""Pt""]","[[0.5, 0.0, 0.0], [0.5, 0.5, 0.5], [0.0, 0.0, 0.5], [0.0, 0.5, 0.0], [0.0, 0.0, 0.0], [0.0, 0.5, 0.5], [0.5, 0.0, 0.5], [0.5, 0.5, 0.0], [0.25, 0.75, 0.75], [0.25, 0.25, 0.25], [0.75, 0.75, 0.25], [0.75, 0.25, 0.75]]",A,primitive->conventional (x sqrt2),BTE master (PhononDB/Carrete/npj/SciRep),,https://mdr.nims.go.jp/datasets/cce17a7e-45d7-4886-b84b-48766c80aeea,,PhononDB (Togo/NIMS MDR),https://mdr.nims.go.jp/datasets/cce17a7e-45d7-4886-b84b-48766c80aeea,"LTC-calc.log unit cell (PBEsol-relaxed), same file as kappa",mp-961711,True,stoichiometric,ZrSiPt
ZrSiPt,7.108,W/m/K,550.0,BTE,1,full BTE,1.0,,6.065294,216.0,F-43m,half-Heusler (C1b / MgAgAs),,"[""Zr"", ""Zr"", ""Zr"", ""Zr"", ""Si"", ""Si"", ""Si"", ""Si"", ""Pt"", ""Pt"", ""Pt"", ""Pt""]","[[0.5, 0.0, 0.0], [0.5, 0.5, 0.5], [0.0, 0.0, 0.5], [0.0, 0.5, 0.0], [0.0, 0.0, 0.0], [0.0, 0.5, 0.5], [0.5, 0.0, 0.5], [0.5, 0.5, 0.0], [0.25, 0.75, 0.75], [0.25, 0.25, 0.25], [0.75, 0.75, 0.25], [0.75, 0.25, 0.75]]",A,primitive->conventional (x sqrt2),BTE master (PhononDB/Carrete/npj/SciRep),,https://mdr.nims.go.jp/datasets/cce17a7e-45d7-4886-b84b-48766c80aeea,,PhononDB (Togo/NIMS MDR),https://mdr.nims.go.jp/datasets/cce17a7e-45d7-4886-b84b-48766c80aeea,"LTC-calc.log unit cell (PBEsol-relaxed), same file as kappa",mp-961711,True,stoichiometric,ZrSiPt
ZrSiPt,6.979,W/m/K,560.0,BTE,1,full BTE,1.0,,6.065294,216.0,F-43m,half-Heusler (C1b / MgAgAs),,"[""Zr"", ""Zr"", ""Zr"", ""Zr"", ""Si"", ""Si"", ""Si"", ""Si"", ""Pt"", ""Pt"", ""Pt"", ""Pt""]","[[0.5, 0.0, 0.0], [0.5, 0.5, 0.5], [0.0, 0.0, 0.5], [0.0, 0.5, 0.0], [0.0, 0.0, 0.0], [0.0, 0.5, 0.5], [0.5, 0.0, 0.5], [0.5, 0.5, 0.0], [0.25, 0.75, 0.75], [0.25, 0.25, 0.25], [0.75, 0.75, 0.25], [0.75, 0.25, 0.75]]",A,primitive->conventional (x sqrt2),BTE master (PhononDB/Carrete/npj/SciRep),,https://mdr.nims.go.jp/datasets/cce17a7e-45d7-4886-b84b-48766c80aeea,,PhononDB (Togo/NIMS MDR),https://mdr.nims.go.jp/datasets/cce17a7e-45d7-4886-b84b-48766c80aeea,"LTC-calc.log unit cell (PBEsol-relaxed), same file as kappa",mp-961711,True,stoichiometric,ZrSiPt
