Repository: Shivamrandive747/Thermalconductivity_prediction

# Calibrating first-principles lattice thermal conductivity to experiment

**A curated half-Heusler dataset and a validated transfer function.**

Published first-principles transport calculations of lattice thermal conductivity exceed what
laboratories measure for the same compound by a **median factor of 1.55**. That offset is regular
enough to be removed in closed form:

$$\kappa_L^{\mathrm{expt}}(T) \;=\; \kappa_L^{\mathrm{BTE}}(T)\;\min\!\left[c\left(\tfrac{T}{300}\right)^{p},\,1\right],
\qquad c = 0.51,\quad p = 0.80$$

Inside a domain of applicability declared before the validation set was scored, this places

File: data/Target_Materials/HEUSLER_KAPPA_TRAINING_SET.csv (part 171 of 192)
formula,kappa_L,kappa_units,temperature_K,method,method_tier,tier_name,weight,kappa_basis,struct_a_A,struct_spacegroup,struct_sg_symbol,struct_prototype,struct_site_ordering,struct_species,struct_frac_coords,struct_grade,lattice_convention,source,source_doi,source_url,source_location,struct_source,struct_source_url,struct_source_detail,struct_id,struct_same_paper_as_kappa,stoichiometry,parent_formula
ZrSiPt,6.856,W/m/K,570.0,BTE,1,full BTE,1.0,,6.065294,216.0,F-43m,half-Heusler (C1b / MgAgAs),,"[""Zr"", ""Zr"", ""Zr"", ""Zr"", ""Si"", ""Si"", ""Si"", ""Si"", ""Pt"", ""Pt"", ""Pt"", ""Pt""]","[[0.5, 0.0, 0.0], [0.5, 0.5, 0.5], [0.0, 0.0, 0.5], [0.0, 0.5, 0.0], [0.0, 0.0, 0.0], [0.0, 0.5, 0.5], [0.5, 0.0, 0.5], [0.5, 0.5, 0.0], [0.25, 0.75, 0.75], [0.25, 0.25, 0.25], [0.75, 0.75, 0.25], [0.75, 0.25, 0.75]]",A,primitive->conventional (x sqrt2),BTE master (PhononDB/Carrete/npj/SciRep),,https://mdr.nims.go.jp/datasets/cce17a7e-45d7-4886-b84b-48766c80aeea,,PhononDB (Togo/NIMS MDR),https://mdr.nims.go.jp/datasets/cce17a7e-45d7-4886-b84b-48766c80aeea,"LTC-calc.log unit cell (PBEsol-relaxed), same file as kappa",mp-961711,True,stoichiometric,ZrSiPt
ZrSiPt,6.736,W/m/K,580.0,BTE,1,full BTE,1.0,,6.065294,216.0,F-43m,half-Heusler (C1b / MgAgAs),,"[""Zr"", ""Zr"", ""Zr"", ""Zr"", ""Si"", ""Si"", ""Si"", ""Si"", ""Pt"", ""Pt"", ""Pt"", ""Pt""]","[[0.5, 0.0, 0.0], [0.5, 0.5, 0.5], [0.0, 0.0, 0.5], [0.0, 0.5, 0.0], [0.0, 0.0, 0.0], [0.0, 0.5, 0.5], [0.5, 0.0, 0.5], [0.5, 0.5, 0.0], [0.25, 0.75, 0.75], [0.25, 0.25, 0.25], [0.75, 0.75, 0.25], [0.75, 0.25, 0.75]]",A,primitive->conventional (x sqrt2),BTE master (PhononDB/Carrete/npj/SciRep),,https://mdr.nims.go.jp/datasets/cce17a7e-45d7-4886-b84b-48766c80aeea,,PhononDB (Togo/NIMS MDR),https://mdr.nims.go.jp/datasets/cce17a7e-45d7-4886-b84b-48766c80aeea,"LTC-calc.log unit cell (PBEsol-relaxed), same file as kappa",mp-961711,True,stoichiometric,ZrSiPt
ZrSiPt,6.621,W/m/K,590.0,BTE,1,full BTE,1.0,,6.065294,216.0,F-43m,half-Heusler (C1b / MgAgAs),,"[""Zr"", ""Zr"", ""Zr"", ""Zr"", ""Si"", ""Si"", ""Si"", ""Si"", ""Pt"", ""Pt"", ""Pt"", ""Pt""]","[[0.5, 0.0, 0.0], [0.5, 0.5, 0.5], [0.0, 0.0, 0.5], [0.0, 0.5, 0.0], [0.0, 0.0, 0.0], [0.0, 0.5, 0.5], [0.5, 0.0, 0.5], [0.5, 0.5, 0.0], [0.25, 0.75, 0.75], [0.25, 0.25, 0.25], [0.75, 0.75, 0.25], [0.75, 0.25, 0.75]]",A,primitive->conventional (x sqrt2),BTE master (PhononDB/Carrete/npj/SciRep),,https://mdr.nims.go.jp/datasets/cce17a7e-45d7-4886-b84b-48766c80aeea,,PhononDB (Togo/NIMS MDR),https://mdr.nims.go.jp/datasets/cce17a7e-45d7-4886-b84b-48766c80aeea,"LTC-calc.log unit cell (PBEsol-relaxed), same file as kappa",mp-961711,True,stoichiometric,ZrSiPt
ZrSiPt,6.51,W/m/K,600.0,BTE,1,full BTE,1.0,,6.065294,216.0,F-43m,half-Heusler (C1b / MgAgAs),,"[""Zr"", ""Zr"", ""Zr"", ""Zr"", ""Si"", ""Si"", ""Si"", ""Si"", ""Pt"", ""Pt"", ""Pt"", ""Pt""]","[[0.5, 0.0, 0.0], [0.5, 0.5, 0.5], [0.0, 0.0, 0.5], [0.0, 0.5, 0.0], [0.0, 0.0, 0.0], [0.0, 0.5, 0.5], [0.5, 0.0, 0.5], [0.5, 0.5, 0.0], [0.25, 0.75, 0.75], [0.25, 0.25, 0.25], [0.75, 0.75, 0.25], [0.75, 0.25, 0.75]]",A,primitive->conventional (x sqrt2),BTE master (PhononDB/Carrete/npj/SciRep),,https://mdr.nims.go.jp/datasets/cce17a7e-45d7-4886-b84b-48766c80aeea,,PhononDB (Togo/NIMS MDR),https://mdr.nims.go.jp/datasets/cce17a7e-45d7-4886-b84b-48766c80aeea,"LTC-calc.log unit cell (PBEsol-relaxed), same file as kappa",mp-961711,True,stoichiometric,ZrSiPt
ZrSiPt,6.403,W/m/K,610.0,BTE,1,full BTE,1.0,,6.065294,216.0,F-43m,half-Heusler (C1b / MgAgAs),,"[""Zr"", ""Zr"", ""Zr"", ""Zr"", ""Si"", ""Si"", ""Si"", ""Si"", ""Pt"", ""Pt"", ""Pt"", ""Pt""]","[[0.5, 0.0, 0.0], [0.5, 0.5, 0.5], [0.0, 0.0, 0.5], [0.0, 0.5, 0.0], [0.0, 0.0, 0.0], [0.0, 0.5, 0.5], [0.5, 0.0, 0.5], [0.5, 0.5, 0.0], [0.25, 0.75, 0.75], [0.25, 0.25, 0.25], [0.75, 0.75, 0.25], [0.75, 0.25, 0.75]]",A,primitive->conventional (x sqrt2),BTE master (PhononDB/Carrete/npj/SciRep),,https://mdr.nims.go.jp/datasets/cce17a7e-45d7-4886-b84b-48766c80aeea,,PhononDB (Togo/NIMS MDR),https://mdr.nims.go.jp/datasets/cce17a7e-45d7-4886-b84b-48766c80aeea,"LTC-calc.log unit cell (PBEsol-relaxed), same file as kappa",mp-961711,True,stoichiometric,ZrSiPt
ZrSiPt,6.299,W/m/K,620.0,BTE,1,full BTE,1.0,,6.065294,216.0,F-43m,half-Heusler (C1b / MgAgAs),,"[""Zr"", ""Zr"", ""Zr"", ""Zr"", ""Si"", ""Si"", ""Si"", ""Si"", ""Pt"", ""Pt"", ""Pt"", ""Pt""]","[[0.5, 0.0, 0.0], [0.5, 0.5, 0.5], [0.0, 0.0, 0.5], [0.0, 0.5, 0.0], [0.0, 0.0, 0.0], [0.0, 0.5, 0.5], [0.5, 0.0, 0.5], [0.5, 0.5, 0.0], [0.25, 0.75, 0.75], [0.25, 0.25, 0.25], [0.75, 0.75, 0.25], [0.75, 0.25, 0.75]]",A,primitive->conventional (x sqrt2),BTE master (PhononDB/Carrete/npj/SciRep),,https://mdr.nims.go.jp/datasets/cce17a7e-45d7-4886-b84b-48766c80aeea,,PhononDB (Togo/NIMS MDR),https://mdr.nims.go.jp/datasets/cce17a7e-45d7-4886-b84b-48766c80aeea,"LTC-calc.log unit cell (PBEsol-relaxed), same file as kappa",mp-961711,True,stoichiometric,ZrSiPt
ZrSiPt,6.198,W/m/K,630.0,BTE,1,full BTE,1.0,,6.065294,216.0,F-43m,half-Heusler (C1b / MgAgAs),,"[""Zr"", ""Zr"", ""Zr"", ""Zr"", ""Si"", ""Si"", ""Si"", ""Si"", ""Pt"", ""Pt"", ""Pt"", ""Pt""]","[[0.5, 0.0, 0.0], [0.5, 0.5, 0.5], [0.0, 0.0, 0.5], [0.0, 0.5, 0.0], [0.0, 0.0, 0.0], [0.0, 0.5, 0.5], [0.5, 0.0, 0.5], [0.5, 0.5, 0.0], [0.25, 0.75, 0.75], [0.25, 0.25, 0.25], [0.75, 0.75, 0.25], [0.75, 0.25, 0.75]]",A,primitive->conventional (x sqrt2),BTE master (PhononDB/Carrete/npj/SciRep),,https://mdr.nims.go.jp/datasets/cce17a7e-45d7-4886-b84b-48766c80aeea,,PhononDB (Togo/NIMS MDR),https://mdr.nims.go.jp/datasets/cce17a7e-45d7-4886-b84b-48766c80aeea,"LTC-calc.log unit cell (PBEsol-relaxed), same file as kappa",mp-961711,True,stoichiometric,ZrSiPt
ZrSiPt,6.101,W/m/K,640.0,BTE,1,full BTE,1.0,,6.065294,216.0,F-43m,half-Heusler (C1b / MgAgAs),,"[""Zr"", ""Zr"", ""Zr"", ""Zr"", ""Si"", ""Si"", ""Si"", ""Si"", ""Pt"", ""Pt"", ""Pt"", ""Pt""]","[[0.5, 0.0, 0.0], [0.5, 0.5, 0.5], [0.0, 0.0, 0.5], [0.0, 0.5, 0.0], [0.0, 0.0, 0.0], [0.0, 0.5, 0.5], [0.5, 0.0, 0.5], [0.5, 0.5, 0.0], [0.25, 0.75, 0.75], [0.25, 0.25, 0.25], [0.75, 0.75, 0.25], [0.75, 0.25, 0.75]]",A,primitive->conventional (x sqrt2),BTE master (PhononDB/Carrete/npj/SciRep),,https://mdr.nims.go.jp/datasets/cce17a7e-45d7-4886-b84b-48766c80aeea,,PhononDB (Togo/NIMS MDR),https://mdr.nims.go.jp/datasets/cce17a7e-45d7-4886-b84b-48766c80aeea,"LTC-calc.log unit cell (PBEsol-relaxed), same file as kappa",mp-961711,True,stoichiometric,ZrSiPt
ZrSiPt,6.006,W/m/K,650.0,BTE,1,full BTE,1.0,,6.065294,216.0,F-43m,half-Heusler (C1b / MgAgAs),,"[""Zr"", ""Zr"", ""Zr"", ""Zr"", ""Si"", ""Si"", ""Si"", ""Si"", ""Pt"", ""Pt"", ""Pt"", ""Pt""]","[[0.5, 0.0, 0.0], [0.5, 0.5, 0.5], [0.0, 0.0, 0.5], [0.0, 0.5, 0.0], [0.0, 0.0, 0.0], [0.0, 0.5, 0.5], [0.5, 0.0, 0.5], [0.5, 0.5, 0.0], [0.25, 0.75, 0.75], [0.25, 0.25, 0.25], [0.75, 0.75, 0.25], [0.75, 0.25, 0.75]]",A,primitive->conventional (x sqrt2),BTE master (PhononDB/Carrete/npj/SciRep),,https://mdr.nims.go.jp/datasets/cce17a7e-45d7-4886-b84b-48766c80aeea,,PhononDB (Togo/NIMS MDR),https://mdr.nims.go.jp/datasets/cce17a7e-45d7-4886-b84b-48766c80aeea,"LTC-calc.log unit cell (PBEsol-relaxed), same file as kappa",mp-961711,True,stoichiometric,ZrSiPt
ZrSiPt,5.915,W/m/K,660.0,BTE,1,full BTE,1.0,,6.065294,216.0,F-43m,half-Heusler (C1b / MgAgAs),,"[""Zr"", ""Zr"", ""Zr"", ""Zr"", ""Si"", ""Si"", ""Si"", ""Si"", ""Pt"", ""Pt"", ""Pt"", ""Pt""]","[[0.5, 0.0, 0.0], [0.5, 0.5, 0.5], [0.0, 0.0, 0.5], [0.0, 0.5, 0.0], [0.0, 0.0, 0.0], [0.0, 0.5, 0.5], [0.5, 0.0, 0.5], [0.5, 0.5, 0.0], [0.25, 0.75, 0.75], [0.25, 0.25, 0.25], [0.75, 0.75, 0.25], [0.75, 0.25, 0.75]]",A,primitive->conventional (x sqrt2),BTE master (PhononDB/Carrete/npj/SciRep),,https://mdr.nims.go.jp/datasets/cce17a7e-45d7-4886-b84b-48766c80aeea,,PhononDB (Togo/NIMS MDR),https://mdr.nims.go.jp/datasets/cce17a7e-45d7-4886-b84b-48766c80aeea,"LTC-calc.log unit cell (PBEsol-relaxed), same file as kappa",mp-961711,True,stoichiometric,ZrSiPt
ZrSiPt,5.826,W/m/K,670.0,BTE,1,full BTE,1.0,,6.065294,216.0,F-43m,half-Heusler (C1b / MgAgAs),,"[""Zr"", ""Zr"", ""Zr"", ""Zr"", ""Si"", ""Si"", ""Si"", ""Si"", ""Pt"", ""Pt"", ""Pt"", ""Pt""]","[[0.5, 0.0, 0.0], [0.5, 0.5, 0.5], [0.0, 0.0, 0.5], [0.0, 0.5, 0.0], [0.0, 0.0, 0.0], [0.0, 0.5, 0.5], [0.5, 0.0, 0.5], [0.5, 0.5, 0.0], [0.25, 0.75, 0.75], [0.25, 0.25, 0.25], [0.75, 0.75, 0.25], [0.75, 0.25, 0.75]]",A,primitive->conventional (x sqrt2),BTE master (PhononDB/Carrete/npj/SciRep),,https://mdr.nims.go.jp/datasets/cce17a7e-45d7-4886-b84b-48766c80aeea,,PhononDB (Togo/NIMS MDR),https://mdr.nims.go.jp/datasets/cce17a7e-45d7-4886-b84b-48766c80aeea,"LTC-calc.log unit cell (PBEsol-relaxed), same file as kappa",mp-961711,True,stoichiometric,ZrSiPt
ZrSiPt,5.74,W/m/K,680.0,BTE,1,full BTE,1.0,,6.065294,216.0,F-43m,half-Heusler (C1b / MgAgAs),,"[""Zr"", ""Zr"", ""Zr"", ""Zr"", ""Si"", ""Si"", ""Si"", ""Si"", ""Pt"", ""Pt"", ""Pt"", ""Pt""]","[[0.5, 0.0, 0.0], [0.5, 0.5, 0.5], [0.0, 0.0, 0.5], [0.0, 0.5, 0.0], [0.0, 0.0, 0.0], [0.0, 0.5, 0.5], [0.5, 0.0, 0.5], [0.5, 0.5, 0.0], [0.25, 0.75, 0.75], [0.25, 0.25, 0.25], [0.75, 0.75, 0.25], [0.75, 0.25, 0.75]]",A,primitive->conventional (x sqrt2),BTE master (PhononDB/Carrete/npj/SciRep),,https://mdr.nims.go.jp/datasets/cce17a7e-45d7-4886-b84b-48766c80aeea,,PhononDB (Togo/NIMS MDR),https://mdr.nims.go.jp/datasets/cce17a7e-45d7-4886-b84b-48766c80aeea,"LTC-calc.log unit cell (PBEsol-relaxed), same file as kappa",mp-961711,True,stoichiometric,ZrSiPt
ZrSiPt,5.657,W/m/K,690.0,BTE,1,full BTE,1.0,,6.065294,216.0,F-43m,half-Heusler (C1b / MgAgAs),,"[""Zr"", ""Zr"", ""Zr"", ""Zr"", ""Si"", ""Si"", ""Si"", ""Si"", ""Pt"", ""Pt"", ""Pt"", ""Pt""]","[[0.5, 0.0, 0.0], [0.5, 0.5, 0.5], [0.0, 0.0, 0.5], [0.0, 0.5, 0.0], [0.0, 0.0, 0.0], [0.0, 0.5, 0.5], [0.5, 0.0, 0.5], [0.5, 0.5, 0.0], [0.25, 0.75, 0.75], [0.25, 0.25, 0.25], [0.75, 0.75, 0.25], [0.75, 0.25, 0.75]]",A,primitive->conventional (x sqrt2),BTE master (PhononDB/Carrete/npj/SciRep),,https://mdr.nims.go.jp/datasets/cce17a7e-45d7-4886-b84b-48766c80aeea,,PhononDB (Togo/NIMS MDR),https://mdr.nims.go.jp/datasets/cce17a7e-45d7-4886-b84b-48766c80aeea,"LTC-calc.log unit cell (PBEsol-relaxed), same file as kappa",mp-961711,True,stoichiometric,ZrSiPt
ZrSiPt,5.576,W/m/K,700.0,BTE,1,full BTE,1.0,,6.065294,216.0,F-43m,half-Heusler (C1b / MgAgAs),,"[""Zr"", ""Zr"", ""Zr"", ""Zr"", ""Si"", ""Si"", ""Si"", ""Si"", ""Pt"", ""Pt"", ""Pt"", ""Pt""]","[[0.5, 0.0, 0.0], [0.5, 0.5, 0.5], [0.0, 0.0, 0.5], [0.0, 0.5, 0.0], [0.0, 0.0, 0.0], [0.0, 0.5, 0.5], [0.5, 0.0, 0.5], [0.5, 0.5, 0.0], [0.25, 0.75, 0.75], [0.25, 0.25, 0.25], [0.75, 0.75, 0.25], [0.75, 0.25, 0.75]]",A,primitive->conventional (x sqrt2),BTE master (PhononDB/Carrete/npj/SciRep),,https://mdr.nims.go.jp/datasets/cce17a7e-45d7-4886-b84b-48766c80aeea,,PhononDB (Togo/NIMS MDR),https://mdr.nims.go.jp/datasets/cce17a7e-45d7-4886-b84b-48766c80aeea,"LTC-calc.log unit cell (PBEsol-relaxed), same file as kappa",mp-961711,True,stoichiometric,ZrSiPt
ZrSiPt,5.497,W/m/K,710.0,BTE,1,full BTE,1.0,,6.065294,216.0,F-43m,half-Heusler (C1b / MgAgAs),,"[""Zr"", ""Zr"", ""Zr"", ""Zr"", ""Si"", ""Si"", ""Si"", ""Si"", ""Pt"", ""Pt"", ""Pt"", ""Pt""]","[[0.5, 0.0, 0.0], [0.5, 0.5, 0.5], [0.0, 0.0, 0.5], [0.0, 0.5, 0.0], [0.0, 0.0, 0.0], [0.0, 0.5, 0.5], [0.5, 0.0, 0.5], [0.5, 0.5, 0.0], [0.25, 0.75, 0.75], [0.25, 0.25, 0.25], [0.75, 0.75, 0.25], [0.75, 0.25, 0.75]]",A,primitive->conventional (x sqrt2),BTE master (PhononDB/Carrete/npj/SciRep),,https://mdr.nims.go.jp/datasets/cce17a7e-45d7-4886-b84b-48766c80aeea,,PhononDB (Togo/NIMS MDR),https://mdr.nims.go.jp/datasets/cce17a7e-45d7-4886-b84b-48766c80aeea,"LTC-calc.log unit cell (PBEsol-relaxed), same file as kappa",mp-961711,True,stoichiometric,ZrSiPt
ZrSiPt,5.421,W/m/K,720.0,BTE,1,full BTE,1.0,,6.065294,216.0,F-43m,half-Heusler (C1b / MgAgAs),,"[""Zr"", ""Zr"", ""Zr"", ""Zr"", ""Si"", ""Si"", ""Si"", ""Si"", ""Pt"", ""Pt"", ""Pt"", ""Pt""]","[[0.5, 0.0, 0.0], [0.5, 0.5, 0.5], [0.0, 0.0, 0.5], [0.0, 0.5, 0.0], [0.0, 0.0, 0.0], [0.0, 0.5, 0.5], [0.5, 0.0, 0.5], [0.5, 0.5, 0.0], [0.25, 0.75, 0.75], [0.25, 0.25, 0.25], [0.75, 0.75, 0.25], [0.75, 0.25, 0.75]]",A,primitive->conventional (x sqrt2),BTE master (PhononDB/Carrete/npj/SciRep),,https://mdr.nims.go.jp/datasets/cce17a7e-45d7-4886-b84b-48766c80aeea,,PhononDB (Togo/NIMS MDR),https://mdr.nims.go.jp/datasets/cce17a7e-45d7-4886-b84b-48766c80aeea,"LTC-calc.log unit cell (PBEsol-relaxed), same file as kappa",mp-961711,True,stoichiometric,ZrSiPt
ZrSiPt,5.346,W/m/K,730.0,BTE,1,full BTE,1.0,,6.065294,216.0,F-43m,half-Heusler (C1b / MgAgAs),,"[""Zr"", ""Zr"", ""Zr"", ""Zr"", ""Si"", ""Si"", ""Si"", ""Si"", ""Pt"", ""Pt"", ""Pt"", ""Pt""]","[[0.5, 0.0, 0.0], [0.5, 0.5, 0.5], [0.0, 0.0, 0.5], [0.0, 0.5, 0.0], [0.0, 0.0, 0.0], [0.0, 0.5, 0.5], [0.5, 0.0, 0.5], [0.5, 0.5, 0.0], [0.25, 0.75, 0.75], [0.25, 0.25, 0.25], [0.75, 0.75, 0.25], [0.75, 0.25, 0.75]]",A,primitive->conventional (x sqrt2),BTE master (PhononDB/Carrete/npj/SciRep),,https://mdr.nims.go.jp/datasets/cce17a7e-45d7-4886-b84b-48766c80aeea,,PhononDB (Togo/NIMS MDR),https://mdr.nims.go.jp/datasets/cce17a7e-45d7-4886-b84b-48766c80aeea,"LTC-calc.log unit cell (PBEsol-relaxed), same file as kappa",mp-961711,True,stoichiometric,ZrSiPt
ZrSiPt,5.274,W/m/K,740.0,BTE,1,full BTE,1.0,,6.065294,216.0,F-43m,half-Heusler (C1b / MgAgAs),,"[""Zr"", ""Zr"", ""Zr"", ""Zr"", ""Si"", ""Si"", ""Si"", ""Si"", ""Pt"", ""Pt"", ""Pt"", ""Pt""]","[[0.5, 0.0, 0.0], [0.5, 0.5, 0.5], [0.0, 0.0, 0.5], [0.0, 0.5, 0.0], [0.0, 0.0, 0.0], [0.0, 0.5, 0.5], [0.5, 0.0, 0.5], [0.5, 0.5, 0.0], [0.25, 0.75, 0.75], [0.25, 0.25, 0.25], [0.75, 0.75, 0.25], [0.75, 0.25, 0.75]]",A,primitive->conventional (x sqrt2),BTE master (PhononDB/Carrete/npj/SciRep),,https://mdr.nims.go.jp/datasets/cce17a7e-45d7-4886-b84b-48766c80aeea,,PhononDB (Togo/NIMS MDR),https://mdr.nims.go.jp/datasets/cce17a7e-45d7-4886-b84b-48766c80aeea,"LTC-calc.log unit cell (PBEsol-relaxed), same file as kappa",mp-961711,True,stoichiometric,ZrSiPt
ZrSiPt,5.203,W/m/K,750.0,BTE,1,full BTE,1.0,,6.065294,216.0,F-43m,half-Heusler (C1b / MgAgAs),,"[""Zr"", ""Zr"", ""Zr"", ""Zr"", ""Si"", ""Si"", ""Si"", ""Si"", ""Pt"", ""Pt"", ""Pt"", ""Pt""]","[[0.5, 0.0, 0.0], [0.5, 0.5, 0.5], [0.0, 0.0, 0.5], [0.0, 0.5, 0.0], [0.0, 0.0, 0.0], [0.0, 0.5, 0.5], [0.5, 0.0, 0.5], [0.5, 0.5, 0.0], [0.25, 0.75, 0.75], [0.25, 0.25, 0.25], [0.75, 0.75, 0.25], [0.75, 0.25, 0.75]]",A,primitive->conventional (x sqrt2),BTE master (PhononDB/Carrete/npj/SciRep),,https://mdr.nims.go.jp/datasets/cce17a7e-45d7-4886-b84b-48766c80aeea,,PhononDB (Togo/NIMS MDR),https://mdr.nims.go.jp/datasets/cce17a7e-45d7-4886-b84b-48766c80aeea,"LTC-calc.log unit cell (PBEsol-relaxed), same file as kappa",mp-961711,True,stoichiometric,ZrSiPt
ZrSiPt,5.135,W/m/K,760.0,BTE,1,full BTE,1.0,,6.065294,216.0,F-43m,half-Heusler (C1b / MgAgAs),,"[""Zr"", ""Zr"", ""Zr"", ""Zr"", ""Si"", ""Si"", ""Si"", ""Si"", ""Pt"", ""Pt"", ""Pt"", ""Pt""]","[[0.5, 0.0, 0.0], [0.5, 0.5, 0.5], [0.0, 0.0, 0.5], [0.0, 0.5, 0.0], [0.0, 0.0, 0.0], [0.0, 0.5, 0.5], [0.5, 0.0, 0.5], [0.5, 0.5, 0.0], [0.25, 0.75, 0.75], [0.25, 0.25, 0.25], [0.75, 0.75, 0.25], [0.75, 0.25, 0.75]]",A,primitive->conventional (x sqrt2),BTE master (PhononDB/Carrete/npj/SciRep),,https://mdr.nims.go.jp/datasets/cce17a7e-45d7-4886-b84b-48766c80aeea,,PhononDB (Togo/NIMS MDR),https://mdr.nims.go.jp/datasets/cce17a7e-45d7-4886-b84b-48766c80aeea,"LTC-calc.log unit cell (PBEsol-relaxed), same file as kappa",mp-961711,True,stoichiometric,ZrSiPt
ZrSiPt,5.068,W/m/K,770.0,BTE,1,full BTE,1.0,,6.065294,216.0,F-43m,half-Heusler (C1b / MgAgAs),,"[""Zr"", ""Zr"", ""Zr"", ""Zr"", ""Si"", ""Si"", ""Si"", ""Si"", ""Pt"", ""Pt"", ""Pt"", ""Pt""]","[[0.5, 0.0, 0.0], [0.5, 0.5, 0.5], [0.0, 0.0, 0.5], [0.0, 0.5, 0.0], [0.0, 0.0, 0.0], [0.0, 0.5, 0.5], [0.5, 0.0, 0.5], [0.5, 0.5, 0.0], [0.25, 0.75, 0.75], [0.25, 0.25, 0.25], [0.75, 0.75, 0.25], [0.75, 0.25, 0.75]]",A,primitive->conventional (x sqrt2),BTE master (PhononDB/Carrete/npj/SciRep),,https://mdr.nims.go.jp/datasets/cce17a7e-45d7-4886-b84b-48766c80aeea,,PhononDB (Togo/NIMS MDR),https://mdr.nims.go.jp/datasets/cce17a7e-45d7-4886-b84b-48766c80aeea,"LTC-calc.log unit cell (PBEsol-relaxed), same file as kappa",mp-961711,True,stoichiometric,ZrSiPt
ZrSiPt,5.003,W/m/K,780.0,BTE,1,full BTE,1.0,,6.065294,216.0,F-43m,half-Heusler (C1b / MgAgAs),,"[""Zr"", ""Zr"", ""Zr"", ""Zr"", ""Si"", ""Si"", ""Si"", ""Si"", ""Pt"", ""Pt"", ""Pt"", ""Pt""]","[[0.5, 0.0, 0.0], [0.5, 0.5, 0.5], [0.0, 0.0, 0.5], [0.0, 0.5, 0.0], [0.0, 0.0, 0.0], [0.0, 0.5, 0.5], [0.5, 0.0, 0.5], [0.5, 0.5, 0.0], [0.25, 0.75, 0.75], [0.25, 0.25, 0.25], [0.75, 0.75, 0.25], [0.75, 0.25, 0.75]]",A,primitive->conventional (x sqrt2),BTE master (PhononDB/Carrete/npj/SciRep),,https://mdr.nims.go.jp/datasets/cce17a7e-45d7-4886-b84b-48766c80aeea,,PhononDB (Togo/NIMS MDR),https://mdr.nims.go.jp/datasets/cce17a7e-45d7-4886-b84b-48766c80aeea,"LTC-calc.log unit cell (PBEsol-relaxed), same file as kappa",mp-961711,True,stoichiometric,ZrSiPt
ZrSiPt,4.94,W/m/K,790.0,BTE,1,full BTE,1.0,,6.065294,216.0,F-43m,half-Heusler (C1b / MgAgAs),,"[""Zr"", ""Zr"", ""Zr"", ""Zr"", ""Si"", ""Si"", ""Si"", ""Si"", ""Pt"", ""Pt"", ""Pt"", ""Pt""]","[[0.5, 0.0, 0.0], [0.5, 0.5, 0.5], [0.0, 0.0, 0.5], [0.0, 0.5, 0.0], [0.0, 0.0, 0.0], [0.0, 0.5, 0.5], [0.5, 0.0, 0.5], [0.5, 0.5, 0.0], [0.25, 0.75, 0.75], [0.25, 0.25, 0.25], [0.75, 0.75, 0.25], [0.75, 0.25, 0.75]]",A,primitive->conventional (x sqrt2),BTE master (PhononDB/Carrete/npj/SciRep),,https://mdr.nims.go.jp/datasets/cce17a7e-45d7-4886-b84b-48766c80aeea,,PhononDB (Togo/NIMS MDR),https://mdr.nims.go.jp/datasets/cce17a7e-45d7-4886-b84b-48766c80aeea,"LTC-calc.log unit cell (PBEsol-relaxed), same file as kappa",mp-961711,True,stoichiometric,ZrSiPt
ZrSiPt,4.878,W/m/K,800.0,BTE,1,full BTE,1.0,,6.065294,216.0,F-43m,half-Heusler (C1b / MgAgAs),,"[""Zr"", ""Zr"", ""Zr"", ""Zr"", ""Si"", ""Si"", ""Si"", ""Si"", ""Pt"", ""Pt"", ""Pt"", ""Pt""]","[[0.5, 0.0, 0.0], [0.5, 0.5, 0.5], [0.0, 0.0, 0.5], [0.0, 0.5, 0.0], [0.0, 0.0, 0.0], [0.0, 0.5, 0.5], [0.5, 0.0, 0.5], [0.5, 0.5, 0.0], [0.25, 0.75, 0.75], [0.25, 0.25, 0.25], [0.75, 0.75, 0.25], [0.75, 0.25, 0.75]]",A,primitive->conventional (x sqrt2),BTE master (PhononDB/Carrete/npj/SciRep),,https://mdr.nims.go.jp/datasets/cce17a7e-45d7-4886-b84b-48766c80aeea,,PhononDB (Togo/NIMS MDR),https://mdr.nims.go.jp/datasets/cce17a7e-45d7-4886-b84b-48766c80aeea,"LTC-calc.log unit cell (PBEsol-relaxed), same file as kappa",mp-961711,True,stoichiometric,ZrSiPt
ZrSiPt,4.818,W/m/K,810.0,BTE,1,full BTE,1.0,,6.065294,216.0,F-43m,half-Heusler (C1b / MgAgAs),,"[""Zr"", ""Zr"", ""Zr"", ""Zr"", ""Si"", ""Si"", ""Si"", ""Si"", ""Pt"", ""Pt"", ""Pt"", ""Pt""]","[[0.5, 0.0, 0.0], [0.5, 0.5, 0.5], [0.0, 0.0, 0.5], [0.0, 0.5, 0.0], [0.0, 0.0, 0.0], [0.0, 0.5, 0.5], [0.5, 0.0, 0.5], [0.5, 0.5, 0.0], [0.25, 0.75, 0.75], [0.25, 0.25, 0.25], [0.75, 0.75, 0.25], [0.75, 0.25, 0.75]]",A,primitive->conventional (x sqrt2),BTE master (PhononDB/Carrete/npj/SciRep),,https://mdr.nims.go.jp/datasets/cce17a7e-45d7-4886-b84b-48766c80aeea,,PhononDB (Togo/NIMS MDR),https://mdr.nims.go.jp/datasets/cce17a7e-45d7-4886-b84b-48766c80aeea,"LTC-calc.log unit cell (PBEsol-relaxed), same file as kappa",mp-961711,True,stoichiometric,ZrSiPt
ZrSiPt,4.759,W/m/K,820.0,BTE,1,full BTE,1.0,,6.065294,216.0,F-43m,half-Heusler (C1b / MgAgAs),,"[""Zr"", ""Zr"", ""Zr"", ""Zr"", ""Si"", ""Si"", ""Si"", ""Si"", ""Pt"", ""Pt"", ""Pt"", ""Pt""]","[[0.5, 0.0, 0.0], [0.5, 0.5, 0.5], [0.0, 0.0, 0.5], [0.0, 0.5, 0.0], [0.0, 0.0, 0.0], [0.0, 0.5, 0.5], [0.5, 0.0, 0.5], [0.5, 0.5, 0.0], [0.25, 0.75, 0.75], [0.25, 0.25, 0.25], [0.75, 0.75, 0.25], [0.75, 0.25, 0.75]]",A,primitive->conventional (x sqrt2),BTE master (PhononDB/Carrete/npj/SciRep),,https://mdr.nims.go.jp/datasets/cce17a7e-45d7-4886-b84b-48766c80aeea,,PhononDB (Togo/NIMS MDR),https://mdr.nims.go.jp/datasets/cce17a7e-45d7-4886-b84b-48766c80aeea,"LTC-calc.log unit cell (PBEsol-relaxed), same file as kappa",mp-961711,True,stoichiometric,ZrSiPt
ZrSiPt,4.702,W/m/K,830.0,BTE,1,full BTE,1.0,,6.065294,216.0,F-43m,half-Heusler (C1b / MgAgAs),,"[""Zr"", ""Zr"", ""Zr"", ""Zr"", ""Si"", ""Si"", ""Si"", ""Si"", ""Pt"", ""Pt"", ""Pt"", ""Pt""]","[[0.5, 0.0, 0.0], [0.5, 0.5, 0.5], [0.0, 0.0, 0.5], [0.0, 0.5, 0.0], [0.0, 0.0, 0.0], [0.0, 0.5, 0.5], [0.5, 0.0, 0.5], [0.5, 0.5, 0.0], [0.25, 0.75, 0.75], [0.25, 0.25, 0.25], [0.75, 0.75, 0.25], [0.75, 0.25, 0.75]]",A,primitive->conventional (x sqrt2),BTE master (PhononDB/Carrete/npj/SciRep),,https://mdr.nims.go.jp/datasets/cce17a7e-45d7-4886-b84b-48766c80aeea,,PhononDB (Togo/NIMS MDR),https://mdr.nims.go.jp/datasets/cce17a7e-45d7-4886-b84b-48766c80aeea,"LTC-calc.log unit cell (PBEsol-relaxed), same file as kappa",mp-961711,True,stoichiometric,ZrSiPt
ZrSiPt,4.646,W/m/K,840.0,BTE,1,full BTE,1.0,,6.065294,216.0,F-43m,half-Heusler (C1b / MgAgAs),,"[""Zr"", ""Zr"", ""Zr"", ""Zr"", ""Si"", ""Si"", ""Si"", ""Si"", ""Pt"", ""Pt"", ""Pt"", ""Pt""]","[[0.5, 0.0, 0.0], [0.5, 0.5, 0.5], [0.0, 0.0, 0.5], [0.0, 0.5, 0.0], [0.0, 0.0, 0.0], [0.0, 0.5, 0.5], [0.5, 0.0, 0.5], [0.5, 0.5, 0.0], [0.25, 0.75, 0.75], [0.25, 0.25, 0.25], [0.75, 0.75, 0.25], [0.75, 0.25, 0.75]]",A,primitive->conventional (x sqrt2),BTE master (PhononDB/Carrete/npj/SciRep),,https://mdr.nims.go.jp/datasets/cce17a7e-45d7-4886-b84b-48766c80aeea,,PhononDB (Togo/NIMS MDR),https://mdr.nims.go.jp/datasets/cce17a7e-45d7-4886-b84b-48766c80aeea,"LTC-calc.log unit cell (PBEsol-relaxed), same file as kappa",mp-961711,True,stoichiometric,ZrSiPt
ZrSiPt,4.591,W/m/K,850.0,BTE,1,full BTE,1.0,,6.065294,216.0,F-43m,half-Heusler (C1b / MgAgAs),,"[""Zr"", ""Zr"", ""Zr"", ""Zr"", ""Si"", ""Si"", ""Si"", ""Si"", ""Pt"", ""Pt"", ""Pt"", ""Pt""]","[[0.5, 0.0, 0.0], [0.5, 0.5, 0.5], [0.0, 0.0, 0.5], [0.0, 0.5, 0.0], [0.0, 0.0, 0.0], [0.0, 0.5, 0.5], [0.5, 0.0, 0.5], [0.5, 0.5, 0.0], [0.25, 0.75, 0.75], [0.25, 0.25, 0.25], [0.75, 0.75, 0.25], [0.75, 0.25, 0.75]]",A,primitive->conventional (x sqrt2),BTE master (PhononDB/Carrete/npj/SciRep),,https://mdr.nims.go.jp/datasets/cce17a7e-45d7-4886-b84b-48766c80aeea,,PhononDB (Togo/NIMS MDR),https://mdr.nims.go.jp/datasets/cce17a7e-45d7-4886-b84b-48766c80aeea,"LTC-calc.log unit cell (PBEsol-relaxed), same file as kappa",mp-961711,True,stoichiometric,ZrSiPt
ZrSiPt,4.538,W/m/K,860.0,BTE,1,full BTE,1.0,,6.065294,216.0,F-43m,half-Heusler (C1b / MgAgAs),,"[""Zr"", ""Zr"", ""Zr"", ""Zr"", ""Si"", ""Si"", ""Si"", ""Si"", ""Pt"", ""Pt"", ""Pt"", ""Pt""]","[[0.5, 0.0, 0.0], [0.5, 0.5, 0.5], [0.0, 0.0, 0.5], [0.0, 0.5, 0.0], [0.0, 0.0, 0.0], [0.0, 0.5, 0.5], [0.5, 0.0, 0.5], [0.5, 0.5, 0.0], [0.25, 0.75, 0.75], [0.25, 0.25, 0.25], [0.75, 0.75, 0.25], [0.75, 0.25, 0.75]]",A,primitive->conventional (x sqrt2),BTE master (PhononDB/Carrete/npj/SciRep),,https://mdr.nims.go.jp/datasets/cce17a7e-45d7-4886-b84b-48766c80aeea,,PhononDB (Togo/NIMS MDR),https://mdr.nims.go.jp/datasets/cce17a7e-45d7-4886-b84b-48766c80aeea,"LTC-calc.log unit cell (PBEsol-relaxed), same file as kappa",mp-961711,True,stoichiometric,ZrSiPt
ZrSiPt,4.486,W/m/K,870.0,BTE,1,full BTE,1.0,,6.065294,216.0,F-43m,half-Heusler (C1b / MgAgAs),,"[""Zr"", ""Zr"", ""Zr"", ""Zr"", ""Si"", ""Si"", ""Si"", ""Si"", ""Pt"", ""Pt"", ""Pt"", ""Pt""]","[[0.5, 0.0, 0.0], [0.5, 0.5, 0.5], [0.0, 0.0, 0.5], [0.0, 0.5, 0.0], [0.0, 0.0, 0.0], [0.0, 0.5, 0.5], [0.5, 0.0, 0.5], [0.5, 0.5, 0.0], [0.25, 0.75, 0.75], [0.25, 0.25, 0.25], [0.75, 0.75, 0.25], [0.75, 0.25, 0.75]]",A,primitive->conventional (x sqrt2),BTE master (PhononDB/Carrete/npj/SciRep),,https://mdr.nims.go.jp/datasets/cce17a7e-45d7-4886-b84b-48766c80aeea,,PhononDB (Togo/NIMS MDR),https://mdr.nims.go.jp/datasets/cce17a7e-45d7-4886-b84b-48766c80aeea,"LTC-calc.log unit cell (PBEsol-relaxed), same file as kappa",mp-961711,True,stoichiometric,ZrSiPt
ZrSiPt,4.435,W/m/K,880.0,BTE,1,full BTE,1.0,,6.065294,216.0,F-43m,half-Heusler (C1b / MgAgAs),,"[""Zr"", ""Zr"", ""Zr"", ""Zr"", ""Si"", ""Si"", ""Si"", ""Si"", ""Pt"", ""Pt"", ""Pt"", ""Pt""]","[[0.5, 0.0, 0.0], [0.5, 0.5, 0.5], [0.0, 0.0, 0.5], [0.0, 0.5, 0.0], [0.0, 0.0, 0.0], [0.0, 0.5, 0.5], [0.5, 0.0, 0.5], [0.5, 0.5, 0.0], [0.25, 0.75, 0.75], [0.25, 0.25, 0.25], [0.75, 0.75, 0.25], [0.75, 0.25, 0.75]]",A,primitive->conventional (x sqrt2),BTE master (PhononDB/Carrete/npj/SciRep),,https://mdr.nims.go.jp/datasets/cce17a7e-45d7-4886-b84b-48766c80aeea,,PhononDB (Togo/NIMS MDR),https://mdr.nims.go.jp/datasets/cce17a7e-45d7-4886-b84b-48766c80aeea,"LTC-calc.log unit cell (PBEsol-relaxed), same file as kappa",mp-961711,True,stoichiometric,ZrSiPt
ZrSiPt,4.385,W/m/K,890.0,BTE,1,full BTE,1.0,,6.065294,216.0,F-43m,half-Heusler (C1b / MgAgAs),,"[""Zr"", ""Zr"", ""Zr"", ""Zr"", ""Si"", ""Si"", ""Si"", ""Si"", ""Pt"", ""Pt"", ""Pt"", ""Pt""]","[[0.5, 0.0, 0.0], [0.5, 0.5, 0.5], [0.0, 0.0, 0.5], [0.0, 0.5, 0.0], [0.0, 0.0, 0.0], [0.0, 0.5, 0.5], [0.5, 0.0, 0.5], [0.5, 0.5, 0.0], [0.25, 0.75, 0.75], [0.25, 0.25, 0.25], [0.75, 0.75, 0.25], [0.75, 0.25, 0.75]]",A,primitive->conventional (x sqrt2),BTE master (PhononDB/Carrete/npj/SciRep),,https://mdr.nims.go.jp/datasets/cce17a7e-45d7-4886-b84b-48766c80aeea,,PhononDB (Togo/NIMS MDR),https://mdr.nims.go.jp/datasets/cce17a7e-45d7-4886-b84b-48766c80aeea,"LTC-calc.log unit cell (PBEsol-relaxed), same file as kappa",mp-961711,True,stoichiometric,ZrSiPt
ZrSiPt,4.336,W/m/K,900.0,BTE,1,full BTE,1.0,,6.065294,216.0,F-43m,half-Heusler (C1b / MgAgAs),,"[""Zr"", ""Zr"", ""Zr"", ""Zr"", ""Si"", ""Si"", ""Si"", ""Si"", ""Pt"", ""Pt"", ""Pt"", ""Pt""]","[[0.5, 0.0, 0.0], [0.5, 0.5, 0.5], [0.0, 0.0, 0.5], [0.0, 0.5, 0.0], [0.0, 0.0, 0.0], [0.0, 0.5, 0.5], [0.5, 0.0, 0.5], [0.5, 0.5, 0.0], [0.25, 0.75, 0.75], [0.25, 0.25, 0.25], [0.75, 0.75, 0.25], [0.75, 0.25, 0.75]]",A,primitive->conventional (x sqrt2),BTE master (PhononDB/Carrete/npj/SciRep),,https://mdr.nims.go.jp/datasets/cce17a7e-45d7-4886-b84b-48766c80aeea,,PhononDB (Togo/NIMS MDR),https://mdr.nims.go.jp/datasets/cce17a7e-45d7-4886-b84b-48766c80aeea,"LTC-calc.log unit cell (PBEsol-relaxed), same file as kappa",mp-961711,True,stoichiometric,ZrSiPt
ZrSiPt,4.289,W/m/K,910.0,BTE,1,full BTE,1.0,,6.065294,216.0,F-43m,half-Heusler (C1b / MgAgAs),,"[""Zr"", ""Zr"", ""Zr"", ""Zr"", ""Si"", ""Si"", ""Si"", ""Si"", ""Pt"", ""Pt"", ""Pt"", ""Pt""]","[[0.5, 0.0, 0.0], [0.5, 0.5, 0.5], [0.0, 0.0, 0.5], [0.0, 0.5, 0.0], [0.0, 0.0, 0.0], [0.0, 0.5, 0.5], [0.5, 0.0, 0.5], [0.5, 0.5, 0.0], [0.25, 0.75, 0.75], [0.25, 0.25, 0.25], [0.75, 0.75, 0.25], [0.75, 0.25, 0.75]]",A,primitive->conventional (x sqrt2),BTE master (PhononDB/Carrete/npj/SciRep),,https://mdr.nims.go.jp/datasets/cce17a7e-45d7-4886-b84b-48766c80aeea,,PhononDB (Togo/NIMS MDR),https://mdr.nims.go.jp/datasets/cce17a7e-45d7-4886-b84b-48766c80aeea,"LTC-calc.log unit cell (PBEsol-relaxed), same file as kappa",mp-961711,True,stoichiometric,ZrSiPt
ZrSiPt,4.242,W/m/K,920.0,BTE,1,full BTE,1.0,,6.065294,216.0,F-43m,half-Heusler (C1b / MgAgAs),,"[""Zr"", ""Zr"", ""Zr"", ""Zr"", ""Si"", ""Si"", ""Si"", ""Si"", ""Pt"", ""Pt"", ""Pt"", ""Pt""]","[[0.5, 0.0, 0.0], [0.5, 0.5, 0.5], [0.0, 0.0, 0.5], [0.0, 0.5, 0.0], [0.0, 0.0, 0.0], [0.0, 0.5, 0.5], [0.5, 0.0, 0.5], [0.5, 0.5, 0.0], [0.25, 0.75, 0.75], [0.25, 0.25, 0.25], [0.75, 0.75, 0.25], [0.75, 0.25, 0.75]]",A,primitive->conventional (x sqrt2),BTE master (PhononDB/Carrete/npj/SciRep),,https://mdr.nims.go.jp/datasets/cce17a7e-45d7-4886-b84b-48766c80aeea,,PhononDB (Togo/NIMS MDR),https://mdr.nims.go.jp/datasets/cce17a7e-45d7-4886-b84b-48766c80aeea,"LTC-calc.log unit cell (PBEsol-relaxed), same file as kappa",mp-961711,True,stoichiometric,ZrSiPt
ZrSiPt,4.197,W/m/K,930.0,BTE,1,full BTE,1.0,,6.065294,216.0,F-43m,half-Heusler (C1b / MgAgAs),,"[""Zr"", ""Zr"", ""Zr"", ""Zr"", ""Si"", ""Si"", ""Si"", ""Si"", ""Pt"", ""Pt"", ""Pt"", ""Pt""]","[[0.5, 0.0, 0.0], [0.5, 0.5, 0.5], [0.0, 0.0, 0.5], [0.0, 0.5, 0.0], [0.0, 0.0, 0.0], [0.0, 0.5, 0.5], [0.5, 0.0, 0.5], [0.5, 0.5, 0.0], [0.25, 0.75, 0.75], [0.25, 0.25, 0.25], [0.75, 0.75, 0.25], [0.75, 0.25, 0.75]]",A,primitive->conventional (x sqrt2),BTE master (PhononDB/Carrete/npj/SciRep),,https://mdr.nims.go.jp/datasets/cce17a7e-45d7-4886-b84b-48766c80aeea,,PhononDB (Togo/NIMS MDR),https://mdr.nims.go.jp/datasets/cce17a7e-45d7-4886-b84b-48766c80aeea,"LTC-calc.log unit cell (PBEsol-relaxed), same file as kappa",mp-961711,True,stoichiometric,ZrSiPt
ZrSiPt,4.152,W/m/K,940.0,BTE,1,full BTE,1.0,,6.065294,216.0,F-43m,half-Heusler (C1b / MgAgAs),,"[""Zr"", ""Zr"", ""Zr"", ""Zr"", ""Si"", ""Si"", ""Si"", ""Si"", ""Pt"", ""Pt"", ""Pt"", ""Pt""]","[[0.5, 0.0, 0.0], [0.5, 0.5, 0.5], [0.0, 0.0, 0.5], [0.0, 0.5, 0.0], [0.0, 0.0, 0.0], [0.0, 0.5, 0.5], [0.5, 0.0, 0.5], [0.5, 0.5, 0.0], [0.25, 0.75, 0.75], [0.25, 0.25, 0.25], [0.75, 0.75, 0.25], [0.75, 0.25, 0.75]]",A,primitive->conventional (x sqrt2),BTE master (PhononDB/Carrete/npj/SciRep),,https://mdr.nims.go.jp/datasets/cce17a7e-45d7-4886-b84b-48766c80aeea,,PhononDB (Togo/NIMS MDR),https://mdr.nims.go.jp/datasets/cce17a7e-45d7-4886-b84b-48766c80aeea,"LTC-calc.log unit cell (PBEsol-relaxed), same file as kappa",mp-961711,True,stoichiometric,ZrSiPt
ZrSiPt,4.108,W/m/K,950.0,BTE,1,full BTE,1.0,,6.065294,216.0,F-43m,half-Heusler (C1b / MgAgAs),,"[""Zr"", ""Zr"", ""Zr"", ""Zr"", ""Si"", ""Si"", ""Si"", ""Si"", ""Pt"", ""Pt"", ""Pt"", ""Pt""]","[[0.5, 0.0, 0.0], [0.5, 0.5, 0.5], [0.0, 0.0, 0.5], [0.0, 0.5, 0.0], [0.0, 0.0, 0.0], [0.0, 0.5, 0.5], [0.5, 0.0, 0.5], [0.5, 0.5, 0.0], [0.25, 0.75, 0.75], [0.25, 0.25, 0.25], [0.75, 0.75, 0.25], [0.75, 0.25, 0.75]]",A,primitive->conventional (x sqrt2),BTE master (PhononDB/Carrete/npj/SciRep),,https://mdr.nims.go.jp/datasets/cce17a7e-45d7-4886-b84b-48766c80aeea,,PhononDB (Togo/NIMS MDR),https://mdr.nims.go.jp/datasets/cce17a7e-45d7-4886-b84b-48766c80aeea,"LTC-calc.log unit cell (PBEsol-relaxed), same file as kappa",mp-961711,True,stoichiometric,ZrSiPt
ZrSiPt,4.066,W/m/K,960.0,BTE,1,full BTE,1.0,,6.065294,216.0,F-43m,half-Heusler (C1b / MgAgAs),,"[""Zr"", ""Zr"", ""Zr"", ""Zr"", ""Si"", ""Si"", ""Si"", ""Si"", ""Pt"", ""Pt"", ""Pt"", ""Pt""]","[[0.5, 0.0, 0.0], [0.5, 0.5, 0.5], [0.0, 0.0, 0.5], [0.0, 0.5, 0.0], [0.0, 0.0, 0.0], [0.0, 0.5, 0.5], [0.5, 0.0, 0.5], [0.5, 0.5, 0.0], [0.25, 0.75, 0.75], [0.25, 0.25, 0.25], [0.75, 0.75, 0.25], [0.75, 0.25, 0.75]]",A,primitive->conventional (x sqrt2),BTE master (PhononDB/Carrete/npj/SciRep),,https://mdr.nims.go.jp/datasets/cce17a7e-45d7-4886-b84b-48766c80aeea,,PhononDB (Togo/NIMS MDR),https://mdr.nims.go.jp/datasets/cce17a7e-45d7-4886-b84b-48766c80aeea,"LTC-calc.log unit cell (PBEsol-relaxed), same file as kappa",mp-961711,True,stoichiometric,ZrSiPt
ZrSiPt,4.024,W/m/K,970.0,BTE,1,full BTE,1.0,,6.065294,216.0,F-43m,half-Heusler (C1b / MgAgAs),,"[""Zr"", ""Zr"", ""Zr"", ""Zr"", ""Si"", ""Si"", ""Si"", ""Si"", ""Pt"", ""Pt"", ""Pt"", ""Pt""]","[[0.5, 0.0, 0.0], [0.5, 0.5, 0.5], [0.0, 0.0, 0.5], [0.0, 0.5, 0.0], [0.0, 0.0, 0.0], [0.0, 0.5, 0.5], [0.5, 0.0, 0.5], [0.5, 0.5, 0.0], [0.25, 0.75, 0.75], [0.25, 0.25, 0.25], [0.75, 0.75, 0.25], [0.75, 0.25, 0.75]]",A,primitive->conventional (x sqrt2),BTE master (PhononDB/Carrete/npj/SciRep),,https://mdr.nims.go.jp/datasets/cce17a7e-45d7-4886-b84b-48766c80aeea,,PhononDB (Togo/NIMS MDR),https://mdr.nims.go.jp/datasets/cce17a7e-45d7-4886-b84b-48766c80aeea,"LTC-calc.log unit cell (PBEsol-relaxed), same file as kappa",mp-961711,True,stoichiometric,ZrSiPt
ZrSiPt,3.983,W/m/K,980.0,BTE,1,full BTE,1.0,,6.065294,216.0,F-43m,half-Heusler (C1b / MgAgAs),,"[""Zr"", ""Zr"", ""Zr"", ""Zr"", ""Si"", ""Si"", ""Si"", ""Si"", ""Pt"", ""Pt"", ""Pt"", ""Pt""]","[[0.5, 0.0, 0.0], [0.5, 0.5, 0.5], [0.0, 0.0, 0.5], [0.0, 0.5, 0.0], [0.0, 0.0, 0.0], [0.0, 0.5, 0.5], [0.5, 0.0, 0.5], [0.5, 0.5, 0.0], [0.25, 0.75, 0.75], [0.25, 0.25, 0.25], [0.75, 0.75, 0.25], [0.75, 0.25, 0.75]]",A,primitive->conventional (x sqrt2),BTE master (PhononDB/Carrete/npj/SciRep),,https://mdr.nims.go.jp/datasets/cce17a7e-45d7-4886-b84b-48766c80aeea,,PhononDB (Togo/NIMS MDR),https://mdr.nims.go.jp/datasets/cce17a7e-45d7-4886-b84b-48766c80aeea,"LTC-calc.log unit cell (PBEsol-relaxed), same file as kappa",mp-961711,True,stoichiometric,ZrSiPt
ZrSiPt,3.943,W/m/K,990.0,BTE,1,full BTE,1.0,,6.065294,216.0,F-43m,half-Heusler (C1b / MgAgAs),,"[""Zr"", ""Zr"", ""Zr"", ""Zr"", ""Si"", ""Si"", ""Si"", ""Si"", ""Pt"", ""Pt"", ""Pt"", ""Pt""]","[[0.5, 0.0, 0.0], [0.5, 0.5, 0.5], [0.0, 0.0, 0.5], [0.0, 0.5, 0.0], [0.0, 0.0, 0.0], [0.0, 0.5, 0.5], [0.5, 0.0, 0.5], [0.5, 0.5, 0.0], [0.25, 0.75, 0.75], [0.25, 0.25, 0.25], [0.75, 0.75, 0.25], [0.75, 0.25, 0.75]]",A,primitive->conventional (x sqrt2),BTE master (PhononDB/Carrete/npj/SciRep),,https://mdr.nims.go.jp/datasets/cce17a7e-45d7-4886-b84b-48766c80aeea,,PhononDB (Togo/NIMS MDR),https://mdr.nims.go.jp/datasets/cce17a7e-45d7-4886-b84b-48766c80aeea,"LTC-calc.log unit cell (PBEsol-relaxed), same file as kappa",mp-961711,True,stoichiometric,ZrSiPt
ZrSiPt,3.903,W/m/K,1000.0,BTE,1,full BTE,1.0,,6.065294,216.0,F-43m,half-Heusler (C1b / MgAgAs),,"[""Zr"", ""Zr"", ""Zr"", ""Zr"", ""Si"", ""Si"", ""Si"", ""Si"", ""Pt"", ""Pt"", ""Pt"", ""Pt""]","[[0.5, 0.0, 0.0], [0.5, 0.5, 0.5], [0.0, 0.0, 0.5], [0.0, 0.5, 0.0], [0.0, 0.0, 0.0], [0.0, 0.5, 0.5], [0.5, 0.0, 0.5], [0.5, 0.5, 0.0], [0.25, 0.75, 0.75], [0.25, 0.25, 0.25], [0.75, 0.75, 0.25], [0.75, 0.25, 0.75]]",A,primitive->conventional (x sqrt2),BTE master (PhononDB/Carrete/npj/SciRep),,https://mdr.nims.go.jp/datasets/cce17a7e-45d7-4886-b84b-48766c80aeea,,PhononDB (Togo/NIMS MDR),https://mdr.nims.go.jp/datasets/cce17a7e-45d7-4886-b84b-48766c80aeea,"LTC-calc.log unit cell (PBEsol-relaxed), same file as kappa",mp-961711,True,stoichiometric,ZrSiPt
ZrSiRu2,17.6295,W/m/K,300.0,"BTE (phono3py-class, Phonix auto-kappa)",1,full BTE,1.0,,6.21888,225.0,Fm-3m,full_Heusler_L21,,"[""Zr"", ""Si"", ""Ru"", ""Ru""]","[[0.0, 0.0, 0.0], [0.5, 0.5, 0.5], [0.25, 0.25, 0.25], [0.75, 0.75, 0.75]]",A,conventional,Phonix (first-principles BTE),10.1038/s41524-026-02033-w,https://huggingface.co/datasets/phonix-db/phonix-summary,"phonix-summary, HF datasets-server",JARVIS-DFT (NIST),https://www.ctcms.nist.gov/~knc6/static/JARVIS-DFT/JVASP-102446.xml,JARVIS-DFT (NIST),JVASP-102446,False,stoichiometric,ZrSiRu2
ZrSnPd,22.118,W/m/K,200.0,BTE,1,full BTE,1.0,,6.297145,216.0,F-43m,half-Heusler (C1b / MgAgAs),,"[""Zr"", ""Zr"", ""Zr"", ""Zr"", ""Sn"", ""Sn"", ""Sn"", ""Sn"", ""Pd"", ""Pd"", ""Pd"", ""Pd""]","[[0.25, 0.25, 0.75], [0.25, 0.75, 0.25], [0.75, 0.25, 0.25], [0.75, 0.75, 0.75], [0.25, 0.75, 0.75], [0.25, 0.25, 0.25], [0.75, 0.75, 0.25], [0.75, 0.25, 0.75], [0.5, 0.0, 0.0], [0.5, 0.5, 0.5], [0.0, 0.0, 0.5], [0.0, 0.5, 0.0]]",A,primitive->conventional (x sqrt2),BTE master (PhononDB/Carrete/npj/SciRep),,https://mdr.nims.go.jp/datasets/1a11145d-47ce-45b8-b62a-8e2ffee9f983,,PhononDB (Togo/NIMS MDR),https://mdr.nims.go.jp/datasets/1a11145d-47ce-45b8-b62a-8e2ffee9f983,"LTC-calc.log unit cell (PBEsol-relaxed), same file as kappa",mp-961687,True,stoichiometric,ZrSnPd
ZrSnPd,21.083,W/m/K,210.0,BTE,1,full BTE,1.0,,6.297145,216.0,F-43m,half-Heusler (C1b / MgAgAs),,"[""Zr"", ""Zr"", ""Zr"", ""Zr"", ""Sn"", ""Sn"", ""Sn"", ""Sn"", ""Pd"", ""Pd"", ""Pd"", ""Pd""]","[[0.25, 0.25, 0.75], [0.25, 0.75, 0.25], [0.75, 0.25, 0.25], [0.75, 0.75, 0.75], [0.25, 0.75, 0.75], [0.25, 0.25, 0.25], [0.75, 0.75, 0.25], [0.75, 0.25, 0.75], [0.5, 0.0, 0.0], [0.5, 0.5, 0.5], [0.0, 0.0, 0.5], [0.0, 0.5, 0.0]]",A,primitive->conventional (x sqrt2),BTE master (PhononDB/Carrete/npj/SciRep),,https://mdr.nims.go.jp/datasets/1a11145d-47ce-45b8-b62a-8e2ffee9f983,,PhononDB (Togo/NIMS MDR),https://mdr.nims.go.jp/datasets/1a11145d-47ce-45b8-b62a-8e2ffee9f983,"LTC-calc.log unit cell (PBEsol-relaxed), same file as kappa",mp-961687,True,stoichiometric,ZrSnPd
ZrSnPd,20.146,W/m/K,220.0,BTE,1,full BTE,1.0,,6.297145,216.0,F-43m,half-Heusler (C1b / MgAgAs),,"[""Zr"", ""Zr"", ""Zr"", ""Zr"", ""Sn"", ""Sn"", ""Sn"", ""Sn"", ""Pd"", ""Pd"", ""Pd"", ""Pd""]","[[0.25, 0.25, 0.75], [0.25, 0.75, 0.25], [0.75, 0.25, 0.25], [0.75, 0.75, 0.75], [0.25, 0.75, 0.75], [0.25, 0.25, 0.25], [0.75, 0.75, 0.25], [0.75, 0.25, 0.75], [0.5, 0.0, 0.0], [0.5, 0.5, 0.5], [0.0, 0.0, 0.5], [0.0, 0.5, 0.0]]",A,primitive->conventional (x sqrt2),BTE master (PhononDB/Carrete/npj/SciRep),,https://mdr.nims.go.jp/datasets/1a11145d-47ce-45b8-b62a-8e2ffee9f983,,PhononDB (Togo/NIMS MDR),https://mdr.nims.go.jp/datasets/1a11145d-47ce-45b8-b62a-8e2ffee9f983,"LTC-calc.log unit cell (PBEsol-relaxed), same file as kappa",mp-961687,True,stoichiometric,ZrSnPd
ZrSnPd,19.294,W/m/K,230.0,BTE,1,full BTE,1.0,,6.297145,216.0,F-43m,half-Heusler (C1b / MgAgAs),,"[""Zr"", ""Zr"", ""Zr"", ""Zr"", ""Sn"", ""Sn"", ""Sn"", ""Sn"", ""Pd"", ""Pd"", ""Pd"", ""Pd""]","[[0.25, 0.25, 0.75], [0.25, 0.75, 0.25], [0.75, 0.25, 0.25], [0.75, 0.75, 0.75], [0.25, 0.75, 0.75], [0.25, 0.25, 0.25], [0.75, 0.75, 0.25], [0.75, 0.25, 0.75], [0.5, 0.0, 0.0], [0.5, 0.5, 0.5], [0.0, 0.0, 0.5], [0.0, 0.5, 0.0]]",A,primitive->conventional (x sqrt2),BTE master (PhononDB/Carrete/npj/SciRep),,https://mdr.nims.go.jp/datasets/1a11145d-47ce-45b8-b62a-8e2ffee9f983,,PhononDB (Togo/NIMS MDR),https://mdr.nims.go.jp/datasets/1a11145d-47ce-45b8-b62a-8e2ffee9f983,"LTC-calc.log unit cell (PBEsol-relaxed), same file as kappa",mp-961687,True,stoichiometric,ZrSnPd
ZrSnPd,18.514,W/m/K,240.0,BTE,1,full BTE,1.0,,6.297145,216.0,F-43m,half-Heusler (C1b / MgAgAs),,"[""Zr"", ""Zr"", ""Zr"", ""Zr"", ""Sn"", ""Sn"", ""Sn"", ""Sn"", ""Pd"", ""Pd"", ""Pd"", ""Pd""]","[[0.25, 0.25, 0.75], [0.25, 0.75, 0.25], [0.75, 0.25, 0.25], [0.75, 0.75, 0.75], [0.25, 0.75, 0.75], [0.25, 0.25, 0.25], [0.75, 0.75, 0.25], [0.75, 0.25, 0.75], [0.5, 0.0, 0.0], [0.5, 0.5, 0.5], [0.0, 0.0, 0.5], [0.0, 0.5, 0.0]]",A,primitive->conventional (x sqrt2),BTE master (PhononDB/Carrete/npj/SciRep),,https://mdr.nims.go.jp/datasets/1a11145d-47ce-45b8-b62a-8e2ffee9f983,,PhononDB (Togo/NIMS MDR),https://mdr.nims.go.jp/datasets/1a11145d-47ce-45b8-b62a-8e2ffee9f983,"LTC-calc.log unit cell (PBEsol-relaxed), same file as kappa",mp-961687,True,stoichiometric,ZrSnPd
ZrSnPd,17.797,W/m/K,250.0,BTE,1,full BTE,1.0,,6.297145,216.0,F-43m,half-Heusler (C1b / MgAgAs),,"[""Zr"", ""Zr"", ""Zr"", ""Zr"", ""Sn"", ""Sn"", ""Sn"", ""Sn"", ""Pd"", ""Pd"", ""Pd"", ""Pd""]","[[0.25, 0.25, 0.75], [0.25, 0.75, 0.25], [0.75, 0.25, 0.25], [0.75, 0.75, 0.75], [0.25, 0.75, 0.75], [0.25, 0.25, 0.25], [0.75, 0.75, 0.25], [0.75, 0.25, 0.75], [0.5, 0.0, 0.0], [0.5, 0.5, 0.5], [0.0, 0.0, 0.5], [0.0, 0.5, 0.0]]",A,primitive->conventional (x sqrt2),BTE master (PhononDB/Carrete/npj/SciRep),,https://mdr.nims.go.jp/datasets/1a11145d-47ce-45b8-b62a-8e2ffee9f983,,PhononDB (Togo/NIMS MDR),https://mdr.nims.go.jp/datasets/1a11145d-47ce-45b8-b62a-8e2ffee9f983,"LTC-calc.log unit cell (PBEsol-relaxed), same file as kappa",mp-961687,True,stoichiometric,ZrSnPd
ZrSnPd,17.137,W/m/K,260.0,BTE,1,full BTE,1.0,,6.297145,216.0,F-43m,half-Heusler (C1b / MgAgAs),,"[""Zr"", ""Zr"", ""Zr"", ""Zr"", ""Sn"", ""Sn"", ""Sn"", ""Sn"", ""Pd"", ""Pd"", ""Pd"", ""Pd""]","[[0.25, 0.25, 0.75], [0.25, 0.75, 0.25], [0.75, 0.25, 0.25], [0.75, 0.75, 0.75], [0.25, 0.75, 0.75], [0.25, 0.25, 0.25], [0.75, 0.75, 0.25], [0.75, 0.25, 0.75], [0.5, 0.0, 0.0], [0.5, 0.5, 0.5], [0.0, 0.0, 0.5], [0.0, 0.5, 0.0]]",A,primitive->conventional (x sqrt2),BTE master (PhononDB/Carrete/npj/SciRep),,https://mdr.nims.go.jp/datasets/1a11145d-47ce-45b8-b62a-8e2ffee9f983,,PhononDB (Togo/NIMS MDR),https://mdr.nims.go.jp/datasets/1a11145d-47ce-45b8-b62a-8e2ffee9f983,"LTC-calc.log unit cell (PBEsol-relaxed), same file as kappa",mp-961687,True,stoichiometric,ZrSnPd
ZrSnPd,16.525,W/m/K,270.0,BTE,1,full BTE,1.0,,6.297145,216.0,F-43m,half-Heusler (C1b / MgAgAs),,"[""Zr"", ""Zr"", ""Zr"", ""Zr"", ""Sn"", ""Sn"", ""Sn"", ""Sn"", ""Pd"", ""Pd"", ""Pd"", ""Pd""]","[[0.25, 0.25, 0.75], [0.25, 0.75, 0.25], [0.75, 0.25, 0.25], [0.75, 0.75, 0.75], [0.25, 0.75, 0.75], [0.25, 0.25, 0.25], [0.75, 0.75, 0.25], [0.75, 0.25, 0.75], [0.5, 0.0, 0.0], [0.5, 0.5, 0.5], [0.0, 0.0, 0.5], [0.0, 0.5, 0.0]]",A,primitive->conventional (x sqrt2),BTE master (PhononDB/Carrete/npj/SciRep),,https://mdr.nims.go.jp/datasets/1a11145d-47ce-45b8-b62a-8e2ffee9f983,,PhononDB (Togo/NIMS MDR),https://mdr.nims.go.jp/datasets/1a11145d-47ce-45b8-b62a-8e2ffee9f983,"LTC-calc.log unit cell (PBEsol-relaxed), same file as kappa",mp-961687,True,stoichiometric,ZrSnPd
