Repository: Shivamrandive747/Thermalconductivity_prediction

# Calibrating first-principles lattice thermal conductivity to experiment

**A curated half-Heusler dataset and a validated transfer function.**

Published first-principles transport calculations of lattice thermal conductivity exceed what
laboratories measure for the same compound by a **median factor of 1.55**. That offset is regular
enough to be removed in closed form:

$$\kappa_L^{\mathrm{expt}}(T) \;=\; \kappa_L^{\mathrm{BTE}}(T)\;\min\!\left[c\left(\tfrac{T}{300}\right)^{p},\,1\right],
\qquad c = 0.51,\quad p = 0.80$$

Inside a domain of applicability declared before the validation set was scored, this places

File: data/Target_Materials/HEUSLER_KAPPA_TRAINING_SET.csv (part 173 of 192)
formula,kappa_L,kappa_units,temperature_K,method,method_tier,tier_name,weight,kappa_basis,struct_a_A,struct_spacegroup,struct_sg_symbol,struct_prototype,struct_site_ordering,struct_species,struct_frac_coords,struct_grade,lattice_convention,source,source_doi,source_url,source_location,struct_source,struct_source_url,struct_source_detail,struct_id,struct_same_paper_as_kappa,stoichiometry,parent_formula
ZrSnPd,6.36,W/m/K,730.0,BTE,1,full BTE,1.0,,6.297145,216.0,F-43m,half-Heusler (C1b / MgAgAs),,"[""Zr"", ""Zr"", ""Zr"", ""Zr"", ""Sn"", ""Sn"", ""Sn"", ""Sn"", ""Pd"", ""Pd"", ""Pd"", ""Pd""]","[[0.25, 0.25, 0.75], [0.25, 0.75, 0.25], [0.75, 0.25, 0.25], [0.75, 0.75, 0.75], [0.25, 0.75, 0.75], [0.25, 0.25, 0.25], [0.75, 0.75, 0.25], [0.75, 0.25, 0.75], [0.5, 0.0, 0.0], [0.5, 0.5, 0.5], [0.0, 0.0, 0.5], [0.0, 0.5, 0.0]]",A,primitive->conventional (x sqrt2),BTE master (PhononDB/Carrete/npj/SciRep),,https://mdr.nims.go.jp/datasets/1a11145d-47ce-45b8-b62a-8e2ffee9f983,,PhononDB (Togo/NIMS MDR),https://mdr.nims.go.jp/datasets/1a11145d-47ce-45b8-b62a-8e2ffee9f983,"LTC-calc.log unit cell (PBEsol-relaxed), same file as kappa",mp-961687,True,stoichiometric,ZrSnPd
ZrSnPd,6.277,W/m/K,740.0,BTE,1,full BTE,1.0,,6.297145,216.0,F-43m,half-Heusler (C1b / MgAgAs),,"[""Zr"", ""Zr"", ""Zr"", ""Zr"", ""Sn"", ""Sn"", ""Sn"", ""Sn"", ""Pd"", ""Pd"", ""Pd"", ""Pd""]","[[0.25, 0.25, 0.75], [0.25, 0.75, 0.25], [0.75, 0.25, 0.25], [0.75, 0.75, 0.75], [0.25, 0.75, 0.75], [0.25, 0.25, 0.25], [0.75, 0.75, 0.25], [0.75, 0.25, 0.75], [0.5, 0.0, 0.0], [0.5, 0.5, 0.5], [0.0, 0.0, 0.5], [0.0, 0.5, 0.0]]",A,primitive->conventional (x sqrt2),BTE master (PhononDB/Carrete/npj/SciRep),,https://mdr.nims.go.jp/datasets/1a11145d-47ce-45b8-b62a-8e2ffee9f983,,PhononDB (Togo/NIMS MDR),https://mdr.nims.go.jp/datasets/1a11145d-47ce-45b8-b62a-8e2ffee9f983,"LTC-calc.log unit cell (PBEsol-relaxed), same file as kappa",mp-961687,True,stoichiometric,ZrSnPd
ZrSnPd,6.196,W/m/K,750.0,BTE,1,full BTE,1.0,,6.297145,216.0,F-43m,half-Heusler (C1b / MgAgAs),,"[""Zr"", ""Zr"", ""Zr"", ""Zr"", ""Sn"", ""Sn"", ""Sn"", ""Sn"", ""Pd"", ""Pd"", ""Pd"", ""Pd""]","[[0.25, 0.25, 0.75], [0.25, 0.75, 0.25], [0.75, 0.25, 0.25], [0.75, 0.75, 0.75], [0.25, 0.75, 0.75], [0.25, 0.25, 0.25], [0.75, 0.75, 0.25], [0.75, 0.25, 0.75], [0.5, 0.0, 0.0], [0.5, 0.5, 0.5], [0.0, 0.0, 0.5], [0.0, 0.5, 0.0]]",A,primitive->conventional (x sqrt2),BTE master (PhononDB/Carrete/npj/SciRep),,https://mdr.nims.go.jp/datasets/1a11145d-47ce-45b8-b62a-8e2ffee9f983,,PhononDB (Togo/NIMS MDR),https://mdr.nims.go.jp/datasets/1a11145d-47ce-45b8-b62a-8e2ffee9f983,"LTC-calc.log unit cell (PBEsol-relaxed), same file as kappa",mp-961687,True,stoichiometric,ZrSnPd
ZrSnPd,6.117,W/m/K,760.0,BTE,1,full BTE,1.0,,6.297145,216.0,F-43m,half-Heusler (C1b / MgAgAs),,"[""Zr"", ""Zr"", ""Zr"", ""Zr"", ""Sn"", ""Sn"", ""Sn"", ""Sn"", ""Pd"", ""Pd"", ""Pd"", ""Pd""]","[[0.25, 0.25, 0.75], [0.25, 0.75, 0.25], [0.75, 0.25, 0.25], [0.75, 0.75, 0.75], [0.25, 0.75, 0.75], [0.25, 0.25, 0.25], [0.75, 0.75, 0.25], [0.75, 0.25, 0.75], [0.5, 0.0, 0.0], [0.5, 0.5, 0.5], [0.0, 0.0, 0.5], [0.0, 0.5, 0.0]]",A,primitive->conventional (x sqrt2),BTE master (PhononDB/Carrete/npj/SciRep),,https://mdr.nims.go.jp/datasets/1a11145d-47ce-45b8-b62a-8e2ffee9f983,,PhononDB (Togo/NIMS MDR),https://mdr.nims.go.jp/datasets/1a11145d-47ce-45b8-b62a-8e2ffee9f983,"LTC-calc.log unit cell (PBEsol-relaxed), same file as kappa",mp-961687,True,stoichiometric,ZrSnPd
ZrSnPd,6.04,W/m/K,770.0,BTE,1,full BTE,1.0,,6.297145,216.0,F-43m,half-Heusler (C1b / MgAgAs),,"[""Zr"", ""Zr"", ""Zr"", ""Zr"", ""Sn"", ""Sn"", ""Sn"", ""Sn"", ""Pd"", ""Pd"", ""Pd"", ""Pd""]","[[0.25, 0.25, 0.75], [0.25, 0.75, 0.25], [0.75, 0.25, 0.25], [0.75, 0.75, 0.75], [0.25, 0.75, 0.75], [0.25, 0.25, 0.25], [0.75, 0.75, 0.25], [0.75, 0.25, 0.75], [0.5, 0.0, 0.0], [0.5, 0.5, 0.5], [0.0, 0.0, 0.5], [0.0, 0.5, 0.0]]",A,primitive->conventional (x sqrt2),BTE master (PhononDB/Carrete/npj/SciRep),,https://mdr.nims.go.jp/datasets/1a11145d-47ce-45b8-b62a-8e2ffee9f983,,PhononDB (Togo/NIMS MDR),https://mdr.nims.go.jp/datasets/1a11145d-47ce-45b8-b62a-8e2ffee9f983,"LTC-calc.log unit cell (PBEsol-relaxed), same file as kappa",mp-961687,True,stoichiometric,ZrSnPd
ZrSnPd,5.965,W/m/K,780.0,BTE,1,full BTE,1.0,,6.297145,216.0,F-43m,half-Heusler (C1b / MgAgAs),,"[""Zr"", ""Zr"", ""Zr"", ""Zr"", ""Sn"", ""Sn"", ""Sn"", ""Sn"", ""Pd"", ""Pd"", ""Pd"", ""Pd""]","[[0.25, 0.25, 0.75], [0.25, 0.75, 0.25], [0.75, 0.25, 0.25], [0.75, 0.75, 0.75], [0.25, 0.75, 0.75], [0.25, 0.25, 0.25], [0.75, 0.75, 0.25], [0.75, 0.25, 0.75], [0.5, 0.0, 0.0], [0.5, 0.5, 0.5], [0.0, 0.0, 0.5], [0.0, 0.5, 0.0]]",A,primitive->conventional (x sqrt2),BTE master (PhononDB/Carrete/npj/SciRep),,https://mdr.nims.go.jp/datasets/1a11145d-47ce-45b8-b62a-8e2ffee9f983,,PhononDB (Togo/NIMS MDR),https://mdr.nims.go.jp/datasets/1a11145d-47ce-45b8-b62a-8e2ffee9f983,"LTC-calc.log unit cell (PBEsol-relaxed), same file as kappa",mp-961687,True,stoichiometric,ZrSnPd
ZrSnPd,5.892,W/m/K,790.0,BTE,1,full BTE,1.0,,6.297145,216.0,F-43m,half-Heusler (C1b / MgAgAs),,"[""Zr"", ""Zr"", ""Zr"", ""Zr"", ""Sn"", ""Sn"", ""Sn"", ""Sn"", ""Pd"", ""Pd"", ""Pd"", ""Pd""]","[[0.25, 0.25, 0.75], [0.25, 0.75, 0.25], [0.75, 0.25, 0.25], [0.75, 0.75, 0.75], [0.25, 0.75, 0.75], [0.25, 0.25, 0.25], [0.75, 0.75, 0.25], [0.75, 0.25, 0.75], [0.5, 0.0, 0.0], [0.5, 0.5, 0.5], [0.0, 0.0, 0.5], [0.0, 0.5, 0.0]]",A,primitive->conventional (x sqrt2),BTE master (PhononDB/Carrete/npj/SciRep),,https://mdr.nims.go.jp/datasets/1a11145d-47ce-45b8-b62a-8e2ffee9f983,,PhononDB (Togo/NIMS MDR),https://mdr.nims.go.jp/datasets/1a11145d-47ce-45b8-b62a-8e2ffee9f983,"LTC-calc.log unit cell (PBEsol-relaxed), same file as kappa",mp-961687,True,stoichiometric,ZrSnPd
ZrSnPd,5.821,W/m/K,800.0,BTE,1,full BTE,1.0,,6.297145,216.0,F-43m,half-Heusler (C1b / MgAgAs),,"[""Zr"", ""Zr"", ""Zr"", ""Zr"", ""Sn"", ""Sn"", ""Sn"", ""Sn"", ""Pd"", ""Pd"", ""Pd"", ""Pd""]","[[0.25, 0.25, 0.75], [0.25, 0.75, 0.25], [0.75, 0.25, 0.25], [0.75, 0.75, 0.75], [0.25, 0.75, 0.75], [0.25, 0.25, 0.25], [0.75, 0.75, 0.25], [0.75, 0.25, 0.75], [0.5, 0.0, 0.0], [0.5, 0.5, 0.5], [0.0, 0.0, 0.5], [0.0, 0.5, 0.0]]",A,primitive->conventional (x sqrt2),BTE master (PhononDB/Carrete/npj/SciRep),,https://mdr.nims.go.jp/datasets/1a11145d-47ce-45b8-b62a-8e2ffee9f983,,PhononDB (Togo/NIMS MDR),https://mdr.nims.go.jp/datasets/1a11145d-47ce-45b8-b62a-8e2ffee9f983,"LTC-calc.log unit cell (PBEsol-relaxed), same file as kappa",mp-961687,True,stoichiometric,ZrSnPd
ZrSnPd,5.751,W/m/K,810.0,BTE,1,full BTE,1.0,,6.297145,216.0,F-43m,half-Heusler (C1b / MgAgAs),,"[""Zr"", ""Zr"", ""Zr"", ""Zr"", ""Sn"", ""Sn"", ""Sn"", ""Sn"", ""Pd"", ""Pd"", ""Pd"", ""Pd""]","[[0.25, 0.25, 0.75], [0.25, 0.75, 0.25], [0.75, 0.25, 0.25], [0.75, 0.75, 0.75], [0.25, 0.75, 0.75], [0.25, 0.25, 0.25], [0.75, 0.75, 0.25], [0.75, 0.25, 0.75], [0.5, 0.0, 0.0], [0.5, 0.5, 0.5], [0.0, 0.0, 0.5], [0.0, 0.5, 0.0]]",A,primitive->conventional (x sqrt2),BTE master (PhononDB/Carrete/npj/SciRep),,https://mdr.nims.go.jp/datasets/1a11145d-47ce-45b8-b62a-8e2ffee9f983,,PhononDB (Togo/NIMS MDR),https://mdr.nims.go.jp/datasets/1a11145d-47ce-45b8-b62a-8e2ffee9f983,"LTC-calc.log unit cell (PBEsol-relaxed), same file as kappa",mp-961687,True,stoichiometric,ZrSnPd
ZrSnPd,5.683,W/m/K,820.0,BTE,1,full BTE,1.0,,6.297145,216.0,F-43m,half-Heusler (C1b / MgAgAs),,"[""Zr"", ""Zr"", ""Zr"", ""Zr"", ""Sn"", ""Sn"", ""Sn"", ""Sn"", ""Pd"", ""Pd"", ""Pd"", ""Pd""]","[[0.25, 0.25, 0.75], [0.25, 0.75, 0.25], [0.75, 0.25, 0.25], [0.75, 0.75, 0.75], [0.25, 0.75, 0.75], [0.25, 0.25, 0.25], [0.75, 0.75, 0.25], [0.75, 0.25, 0.75], [0.5, 0.0, 0.0], [0.5, 0.5, 0.5], [0.0, 0.0, 0.5], [0.0, 0.5, 0.0]]",A,primitive->conventional (x sqrt2),BTE master (PhononDB/Carrete/npj/SciRep),,https://mdr.nims.go.jp/datasets/1a11145d-47ce-45b8-b62a-8e2ffee9f983,,PhononDB (Togo/NIMS MDR),https://mdr.nims.go.jp/datasets/1a11145d-47ce-45b8-b62a-8e2ffee9f983,"LTC-calc.log unit cell (PBEsol-relaxed), same file as kappa",mp-961687,True,stoichiometric,ZrSnPd
ZrSnPd,5.617,W/m/K,830.0,BTE,1,full BTE,1.0,,6.297145,216.0,F-43m,half-Heusler (C1b / MgAgAs),,"[""Zr"", ""Zr"", ""Zr"", ""Zr"", ""Sn"", ""Sn"", ""Sn"", ""Sn"", ""Pd"", ""Pd"", ""Pd"", ""Pd""]","[[0.25, 0.25, 0.75], [0.25, 0.75, 0.25], [0.75, 0.25, 0.25], [0.75, 0.75, 0.75], [0.25, 0.75, 0.75], [0.25, 0.25, 0.25], [0.75, 0.75, 0.25], [0.75, 0.25, 0.75], [0.5, 0.0, 0.0], [0.5, 0.5, 0.5], [0.0, 0.0, 0.5], [0.0, 0.5, 0.0]]",A,primitive->conventional (x sqrt2),BTE master (PhononDB/Carrete/npj/SciRep),,https://mdr.nims.go.jp/datasets/1a11145d-47ce-45b8-b62a-8e2ffee9f983,,PhononDB (Togo/NIMS MDR),https://mdr.nims.go.jp/datasets/1a11145d-47ce-45b8-b62a-8e2ffee9f983,"LTC-calc.log unit cell (PBEsol-relaxed), same file as kappa",mp-961687,True,stoichiometric,ZrSnPd
ZrSnPd,5.552,W/m/K,840.0,BTE,1,full BTE,1.0,,6.297145,216.0,F-43m,half-Heusler (C1b / MgAgAs),,"[""Zr"", ""Zr"", ""Zr"", ""Zr"", ""Sn"", ""Sn"", ""Sn"", ""Sn"", ""Pd"", ""Pd"", ""Pd"", ""Pd""]","[[0.25, 0.25, 0.75], [0.25, 0.75, 0.25], [0.75, 0.25, 0.25], [0.75, 0.75, 0.75], [0.25, 0.75, 0.75], [0.25, 0.25, 0.25], [0.75, 0.75, 0.25], [0.75, 0.25, 0.75], [0.5, 0.0, 0.0], [0.5, 0.5, 0.5], [0.0, 0.0, 0.5], [0.0, 0.5, 0.0]]",A,primitive->conventional (x sqrt2),BTE master (PhononDB/Carrete/npj/SciRep),,https://mdr.nims.go.jp/datasets/1a11145d-47ce-45b8-b62a-8e2ffee9f983,,PhononDB (Togo/NIMS MDR),https://mdr.nims.go.jp/datasets/1a11145d-47ce-45b8-b62a-8e2ffee9f983,"LTC-calc.log unit cell (PBEsol-relaxed), same file as kappa",mp-961687,True,stoichiometric,ZrSnPd
ZrSnPd,5.489,W/m/K,850.0,BTE,1,full BTE,1.0,,6.297145,216.0,F-43m,half-Heusler (C1b / MgAgAs),,"[""Zr"", ""Zr"", ""Zr"", ""Zr"", ""Sn"", ""Sn"", ""Sn"", ""Sn"", ""Pd"", ""Pd"", ""Pd"", ""Pd""]","[[0.25, 0.25, 0.75], [0.25, 0.75, 0.25], [0.75, 0.25, 0.25], [0.75, 0.75, 0.75], [0.25, 0.75, 0.75], [0.25, 0.25, 0.25], [0.75, 0.75, 0.25], [0.75, 0.25, 0.75], [0.5, 0.0, 0.0], [0.5, 0.5, 0.5], [0.0, 0.0, 0.5], [0.0, 0.5, 0.0]]",A,primitive->conventional (x sqrt2),BTE master (PhononDB/Carrete/npj/SciRep),,https://mdr.nims.go.jp/datasets/1a11145d-47ce-45b8-b62a-8e2ffee9f983,,PhononDB (Togo/NIMS MDR),https://mdr.nims.go.jp/datasets/1a11145d-47ce-45b8-b62a-8e2ffee9f983,"LTC-calc.log unit cell (PBEsol-relaxed), same file as kappa",mp-961687,True,stoichiometric,ZrSnPd
ZrSnPd,5.427,W/m/K,860.0,BTE,1,full BTE,1.0,,6.297145,216.0,F-43m,half-Heusler (C1b / MgAgAs),,"[""Zr"", ""Zr"", ""Zr"", ""Zr"", ""Sn"", ""Sn"", ""Sn"", ""Sn"", ""Pd"", ""Pd"", ""Pd"", ""Pd""]","[[0.25, 0.25, 0.75], [0.25, 0.75, 0.25], [0.75, 0.25, 0.25], [0.75, 0.75, 0.75], [0.25, 0.75, 0.75], [0.25, 0.25, 0.25], [0.75, 0.75, 0.25], [0.75, 0.25, 0.75], [0.5, 0.0, 0.0], [0.5, 0.5, 0.5], [0.0, 0.0, 0.5], [0.0, 0.5, 0.0]]",A,primitive->conventional (x sqrt2),BTE master (PhononDB/Carrete/npj/SciRep),,https://mdr.nims.go.jp/datasets/1a11145d-47ce-45b8-b62a-8e2ffee9f983,,PhononDB (Togo/NIMS MDR),https://mdr.nims.go.jp/datasets/1a11145d-47ce-45b8-b62a-8e2ffee9f983,"LTC-calc.log unit cell (PBEsol-relaxed), same file as kappa",mp-961687,True,stoichiometric,ZrSnPd
ZrSnPd,5.366,W/m/K,870.0,BTE,1,full BTE,1.0,,6.297145,216.0,F-43m,half-Heusler (C1b / MgAgAs),,"[""Zr"", ""Zr"", ""Zr"", ""Zr"", ""Sn"", ""Sn"", ""Sn"", ""Sn"", ""Pd"", ""Pd"", ""Pd"", ""Pd""]","[[0.25, 0.25, 0.75], [0.25, 0.75, 0.25], [0.75, 0.25, 0.25], [0.75, 0.75, 0.75], [0.25, 0.75, 0.75], [0.25, 0.25, 0.25], [0.75, 0.75, 0.25], [0.75, 0.25, 0.75], [0.5, 0.0, 0.0], [0.5, 0.5, 0.5], [0.0, 0.0, 0.5], [0.0, 0.5, 0.0]]",A,primitive->conventional (x sqrt2),BTE master (PhononDB/Carrete/npj/SciRep),,https://mdr.nims.go.jp/datasets/1a11145d-47ce-45b8-b62a-8e2ffee9f983,,PhononDB (Togo/NIMS MDR),https://mdr.nims.go.jp/datasets/1a11145d-47ce-45b8-b62a-8e2ffee9f983,"LTC-calc.log unit cell (PBEsol-relaxed), same file as kappa",mp-961687,True,stoichiometric,ZrSnPd
ZrSnPd,5.307,W/m/K,880.0,BTE,1,full BTE,1.0,,6.297145,216.0,F-43m,half-Heusler (C1b / MgAgAs),,"[""Zr"", ""Zr"", ""Zr"", ""Zr"", ""Sn"", ""Sn"", ""Sn"", ""Sn"", ""Pd"", ""Pd"", ""Pd"", ""Pd""]","[[0.25, 0.25, 0.75], [0.25, 0.75, 0.25], [0.75, 0.25, 0.25], [0.75, 0.75, 0.75], [0.25, 0.75, 0.75], [0.25, 0.25, 0.25], [0.75, 0.75, 0.25], [0.75, 0.25, 0.75], [0.5, 0.0, 0.0], [0.5, 0.5, 0.5], [0.0, 0.0, 0.5], [0.0, 0.5, 0.0]]",A,primitive->conventional (x sqrt2),BTE master (PhononDB/Carrete/npj/SciRep),,https://mdr.nims.go.jp/datasets/1a11145d-47ce-45b8-b62a-8e2ffee9f983,,PhononDB (Togo/NIMS MDR),https://mdr.nims.go.jp/datasets/1a11145d-47ce-45b8-b62a-8e2ffee9f983,"LTC-calc.log unit cell (PBEsol-relaxed), same file as kappa",mp-961687,True,stoichiometric,ZrSnPd
ZrSnPd,5.249,W/m/K,890.0,BTE,1,full BTE,1.0,,6.297145,216.0,F-43m,half-Heusler (C1b / MgAgAs),,"[""Zr"", ""Zr"", ""Zr"", ""Zr"", ""Sn"", ""Sn"", ""Sn"", ""Sn"", ""Pd"", ""Pd"", ""Pd"", ""Pd""]","[[0.25, 0.25, 0.75], [0.25, 0.75, 0.25], [0.75, 0.25, 0.25], [0.75, 0.75, 0.75], [0.25, 0.75, 0.75], [0.25, 0.25, 0.25], [0.75, 0.75, 0.25], [0.75, 0.25, 0.75], [0.5, 0.0, 0.0], [0.5, 0.5, 0.5], [0.0, 0.0, 0.5], [0.0, 0.5, 0.0]]",A,primitive->conventional (x sqrt2),BTE master (PhononDB/Carrete/npj/SciRep),,https://mdr.nims.go.jp/datasets/1a11145d-47ce-45b8-b62a-8e2ffee9f983,,PhononDB (Togo/NIMS MDR),https://mdr.nims.go.jp/datasets/1a11145d-47ce-45b8-b62a-8e2ffee9f983,"LTC-calc.log unit cell (PBEsol-relaxed), same file as kappa",mp-961687,True,stoichiometric,ZrSnPd
ZrSnPd,5.192,W/m/K,900.0,BTE,1,full BTE,1.0,,6.297145,216.0,F-43m,half-Heusler (C1b / MgAgAs),,"[""Zr"", ""Zr"", ""Zr"", ""Zr"", ""Sn"", ""Sn"", ""Sn"", ""Sn"", ""Pd"", ""Pd"", ""Pd"", ""Pd""]","[[0.25, 0.25, 0.75], [0.25, 0.75, 0.25], [0.75, 0.25, 0.25], [0.75, 0.75, 0.75], [0.25, 0.75, 0.75], [0.25, 0.25, 0.25], [0.75, 0.75, 0.25], [0.75, 0.25, 0.75], [0.5, 0.0, 0.0], [0.5, 0.5, 0.5], [0.0, 0.0, 0.5], [0.0, 0.5, 0.0]]",A,primitive->conventional (x sqrt2),BTE master (PhononDB/Carrete/npj/SciRep),,https://mdr.nims.go.jp/datasets/1a11145d-47ce-45b8-b62a-8e2ffee9f983,,PhononDB (Togo/NIMS MDR),https://mdr.nims.go.jp/datasets/1a11145d-47ce-45b8-b62a-8e2ffee9f983,"LTC-calc.log unit cell (PBEsol-relaxed), same file as kappa",mp-961687,True,stoichiometric,ZrSnPd
ZrSnPd,5.137,W/m/K,910.0,BTE,1,full BTE,1.0,,6.297145,216.0,F-43m,half-Heusler (C1b / MgAgAs),,"[""Zr"", ""Zr"", ""Zr"", ""Zr"", ""Sn"", ""Sn"", ""Sn"", ""Sn"", ""Pd"", ""Pd"", ""Pd"", ""Pd""]","[[0.25, 0.25, 0.75], [0.25, 0.75, 0.25], [0.75, 0.25, 0.25], [0.75, 0.75, 0.75], [0.25, 0.75, 0.75], [0.25, 0.25, 0.25], [0.75, 0.75, 0.25], [0.75, 0.25, 0.75], [0.5, 0.0, 0.0], [0.5, 0.5, 0.5], [0.0, 0.0, 0.5], [0.0, 0.5, 0.0]]",A,primitive->conventional (x sqrt2),BTE master (PhononDB/Carrete/npj/SciRep),,https://mdr.nims.go.jp/datasets/1a11145d-47ce-45b8-b62a-8e2ffee9f983,,PhononDB (Togo/NIMS MDR),https://mdr.nims.go.jp/datasets/1a11145d-47ce-45b8-b62a-8e2ffee9f983,"LTC-calc.log unit cell (PBEsol-relaxed), same file as kappa",mp-961687,True,stoichiometric,ZrSnPd
ZrSnPd,5.083,W/m/K,920.0,BTE,1,full BTE,1.0,,6.297145,216.0,F-43m,half-Heusler (C1b / MgAgAs),,"[""Zr"", ""Zr"", ""Zr"", ""Zr"", ""Sn"", ""Sn"", ""Sn"", ""Sn"", ""Pd"", ""Pd"", ""Pd"", ""Pd""]","[[0.25, 0.25, 0.75], [0.25, 0.75, 0.25], [0.75, 0.25, 0.25], [0.75, 0.75, 0.75], [0.25, 0.75, 0.75], [0.25, 0.25, 0.25], [0.75, 0.75, 0.25], [0.75, 0.25, 0.75], [0.5, 0.0, 0.0], [0.5, 0.5, 0.5], [0.0, 0.0, 0.5], [0.0, 0.5, 0.0]]",A,primitive->conventional (x sqrt2),BTE master (PhononDB/Carrete/npj/SciRep),,https://mdr.nims.go.jp/datasets/1a11145d-47ce-45b8-b62a-8e2ffee9f983,,PhononDB (Togo/NIMS MDR),https://mdr.nims.go.jp/datasets/1a11145d-47ce-45b8-b62a-8e2ffee9f983,"LTC-calc.log unit cell (PBEsol-relaxed), same file as kappa",mp-961687,True,stoichiometric,ZrSnPd
ZrSnPd,5.029,W/m/K,930.0,BTE,1,full BTE,1.0,,6.297145,216.0,F-43m,half-Heusler (C1b / MgAgAs),,"[""Zr"", ""Zr"", ""Zr"", ""Zr"", ""Sn"", ""Sn"", ""Sn"", ""Sn"", ""Pd"", ""Pd"", ""Pd"", ""Pd""]","[[0.25, 0.25, 0.75], [0.25, 0.75, 0.25], [0.75, 0.25, 0.25], [0.75, 0.75, 0.75], [0.25, 0.75, 0.75], [0.25, 0.25, 0.25], [0.75, 0.75, 0.25], [0.75, 0.25, 0.75], [0.5, 0.0, 0.0], [0.5, 0.5, 0.5], [0.0, 0.0, 0.5], [0.0, 0.5, 0.0]]",A,primitive->conventional (x sqrt2),BTE master (PhononDB/Carrete/npj/SciRep),,https://mdr.nims.go.jp/datasets/1a11145d-47ce-45b8-b62a-8e2ffee9f983,,PhononDB (Togo/NIMS MDR),https://mdr.nims.go.jp/datasets/1a11145d-47ce-45b8-b62a-8e2ffee9f983,"LTC-calc.log unit cell (PBEsol-relaxed), same file as kappa",mp-961687,True,stoichiometric,ZrSnPd
ZrSnPd,4.977,W/m/K,940.0,BTE,1,full BTE,1.0,,6.297145,216.0,F-43m,half-Heusler (C1b / MgAgAs),,"[""Zr"", ""Zr"", ""Zr"", ""Zr"", ""Sn"", ""Sn"", ""Sn"", ""Sn"", ""Pd"", ""Pd"", ""Pd"", ""Pd""]","[[0.25, 0.25, 0.75], [0.25, 0.75, 0.25], [0.75, 0.25, 0.25], [0.75, 0.75, 0.75], [0.25, 0.75, 0.75], [0.25, 0.25, 0.25], [0.75, 0.75, 0.25], [0.75, 0.25, 0.75], [0.5, 0.0, 0.0], [0.5, 0.5, 0.5], [0.0, 0.0, 0.5], [0.0, 0.5, 0.0]]",A,primitive->conventional (x sqrt2),BTE master (PhononDB/Carrete/npj/SciRep),,https://mdr.nims.go.jp/datasets/1a11145d-47ce-45b8-b62a-8e2ffee9f983,,PhononDB (Togo/NIMS MDR),https://mdr.nims.go.jp/datasets/1a11145d-47ce-45b8-b62a-8e2ffee9f983,"LTC-calc.log unit cell (PBEsol-relaxed), same file as kappa",mp-961687,True,stoichiometric,ZrSnPd
ZrSnPd,4.926,W/m/K,950.0,BTE,1,full BTE,1.0,,6.297145,216.0,F-43m,half-Heusler (C1b / MgAgAs),,"[""Zr"", ""Zr"", ""Zr"", ""Zr"", ""Sn"", ""Sn"", ""Sn"", ""Sn"", ""Pd"", ""Pd"", ""Pd"", ""Pd""]","[[0.25, 0.25, 0.75], [0.25, 0.75, 0.25], [0.75, 0.25, 0.25], [0.75, 0.75, 0.75], [0.25, 0.75, 0.75], [0.25, 0.25, 0.25], [0.75, 0.75, 0.25], [0.75, 0.25, 0.75], [0.5, 0.0, 0.0], [0.5, 0.5, 0.5], [0.0, 0.0, 0.5], [0.0, 0.5, 0.0]]",A,primitive->conventional (x sqrt2),BTE master (PhononDB/Carrete/npj/SciRep),,https://mdr.nims.go.jp/datasets/1a11145d-47ce-45b8-b62a-8e2ffee9f983,,PhononDB (Togo/NIMS MDR),https://mdr.nims.go.jp/datasets/1a11145d-47ce-45b8-b62a-8e2ffee9f983,"LTC-calc.log unit cell (PBEsol-relaxed), same file as kappa",mp-961687,True,stoichiometric,ZrSnPd
ZrSnPd,4.876,W/m/K,960.0,BTE,1,full BTE,1.0,,6.297145,216.0,F-43m,half-Heusler (C1b / MgAgAs),,"[""Zr"", ""Zr"", ""Zr"", ""Zr"", ""Sn"", ""Sn"", ""Sn"", ""Sn"", ""Pd"", ""Pd"", ""Pd"", ""Pd""]","[[0.25, 0.25, 0.75], [0.25, 0.75, 0.25], [0.75, 0.25, 0.25], [0.75, 0.75, 0.75], [0.25, 0.75, 0.75], [0.25, 0.25, 0.25], [0.75, 0.75, 0.25], [0.75, 0.25, 0.75], [0.5, 0.0, 0.0], [0.5, 0.5, 0.5], [0.0, 0.0, 0.5], [0.0, 0.5, 0.0]]",A,primitive->conventional (x sqrt2),BTE master (PhononDB/Carrete/npj/SciRep),,https://mdr.nims.go.jp/datasets/1a11145d-47ce-45b8-b62a-8e2ffee9f983,,PhononDB (Togo/NIMS MDR),https://mdr.nims.go.jp/datasets/1a11145d-47ce-45b8-b62a-8e2ffee9f983,"LTC-calc.log unit cell (PBEsol-relaxed), same file as kappa",mp-961687,True,stoichiometric,ZrSnPd
ZrSnPd,4.828,W/m/K,970.0,BTE,1,full BTE,1.0,,6.297145,216.0,F-43m,half-Heusler (C1b / MgAgAs),,"[""Zr"", ""Zr"", ""Zr"", ""Zr"", ""Sn"", ""Sn"", ""Sn"", ""Sn"", ""Pd"", ""Pd"", ""Pd"", ""Pd""]","[[0.25, 0.25, 0.75], [0.25, 0.75, 0.25], [0.75, 0.25, 0.25], [0.75, 0.75, 0.75], [0.25, 0.75, 0.75], [0.25, 0.25, 0.25], [0.75, 0.75, 0.25], [0.75, 0.25, 0.75], [0.5, 0.0, 0.0], [0.5, 0.5, 0.5], [0.0, 0.0, 0.5], [0.0, 0.5, 0.0]]",A,primitive->conventional (x sqrt2),BTE master (PhononDB/Carrete/npj/SciRep),,https://mdr.nims.go.jp/datasets/1a11145d-47ce-45b8-b62a-8e2ffee9f983,,PhononDB (Togo/NIMS MDR),https://mdr.nims.go.jp/datasets/1a11145d-47ce-45b8-b62a-8e2ffee9f983,"LTC-calc.log unit cell (PBEsol-relaxed), same file as kappa",mp-961687,True,stoichiometric,ZrSnPd
ZrSnPd,4.78,W/m/K,980.0,BTE,1,full BTE,1.0,,6.297145,216.0,F-43m,half-Heusler (C1b / MgAgAs),,"[""Zr"", ""Zr"", ""Zr"", ""Zr"", ""Sn"", ""Sn"", ""Sn"", ""Sn"", ""Pd"", ""Pd"", ""Pd"", ""Pd""]","[[0.25, 0.25, 0.75], [0.25, 0.75, 0.25], [0.75, 0.25, 0.25], [0.75, 0.75, 0.75], [0.25, 0.75, 0.75], [0.25, 0.25, 0.25], [0.75, 0.75, 0.25], [0.75, 0.25, 0.75], [0.5, 0.0, 0.0], [0.5, 0.5, 0.5], [0.0, 0.0, 0.5], [0.0, 0.5, 0.0]]",A,primitive->conventional (x sqrt2),BTE master (PhononDB/Carrete/npj/SciRep),,https://mdr.nims.go.jp/datasets/1a11145d-47ce-45b8-b62a-8e2ffee9f983,,PhononDB (Togo/NIMS MDR),https://mdr.nims.go.jp/datasets/1a11145d-47ce-45b8-b62a-8e2ffee9f983,"LTC-calc.log unit cell (PBEsol-relaxed), same file as kappa",mp-961687,True,stoichiometric,ZrSnPd
ZrSnPd,4.733,W/m/K,990.0,BTE,1,full BTE,1.0,,6.297145,216.0,F-43m,half-Heusler (C1b / MgAgAs),,"[""Zr"", ""Zr"", ""Zr"", ""Zr"", ""Sn"", ""Sn"", ""Sn"", ""Sn"", ""Pd"", ""Pd"", ""Pd"", ""Pd""]","[[0.25, 0.25, 0.75], [0.25, 0.75, 0.25], [0.75, 0.25, 0.25], [0.75, 0.75, 0.75], [0.25, 0.75, 0.75], [0.25, 0.25, 0.25], [0.75, 0.75, 0.25], [0.75, 0.25, 0.75], [0.5, 0.0, 0.0], [0.5, 0.5, 0.5], [0.0, 0.0, 0.5], [0.0, 0.5, 0.0]]",A,primitive->conventional (x sqrt2),BTE master (PhononDB/Carrete/npj/SciRep),,https://mdr.nims.go.jp/datasets/1a11145d-47ce-45b8-b62a-8e2ffee9f983,,PhononDB (Togo/NIMS MDR),https://mdr.nims.go.jp/datasets/1a11145d-47ce-45b8-b62a-8e2ffee9f983,"LTC-calc.log unit cell (PBEsol-relaxed), same file as kappa",mp-961687,True,stoichiometric,ZrSnPd
ZrSnPd,4.687,W/m/K,1000.0,BTE,1,full BTE,1.0,,6.297145,216.0,F-43m,half-Heusler (C1b / MgAgAs),,"[""Zr"", ""Zr"", ""Zr"", ""Zr"", ""Sn"", ""Sn"", ""Sn"", ""Sn"", ""Pd"", ""Pd"", ""Pd"", ""Pd""]","[[0.25, 0.25, 0.75], [0.25, 0.75, 0.25], [0.75, 0.25, 0.25], [0.75, 0.75, 0.75], [0.25, 0.75, 0.75], [0.25, 0.25, 0.25], [0.75, 0.75, 0.25], [0.75, 0.25, 0.75], [0.5, 0.0, 0.0], [0.5, 0.5, 0.5], [0.0, 0.0, 0.5], [0.0, 0.5, 0.0]]",A,primitive->conventional (x sqrt2),BTE master (PhononDB/Carrete/npj/SciRep),,https://mdr.nims.go.jp/datasets/1a11145d-47ce-45b8-b62a-8e2ffee9f983,,PhononDB (Togo/NIMS MDR),https://mdr.nims.go.jp/datasets/1a11145d-47ce-45b8-b62a-8e2ffee9f983,"LTC-calc.log unit cell (PBEsol-relaxed), same file as kappa",mp-961687,True,stoichiometric,ZrSnPd
ZrSnPt,24.86,W/m/K,200.0,BTE,1,full BTE,1.0,,6.326505,216.0,F-43m,half-Heusler (C1b / MgAgAs),,"[""Zr"", ""Zr"", ""Zr"", ""Zr"", ""Sn"", ""Sn"", ""Sn"", ""Sn"", ""Pt"", ""Pt"", ""Pt"", ""Pt""]","[[0.25, 0.25, 0.75], [0.25, 0.75, 0.25], [0.75, 0.25, 0.25], [0.75, 0.75, 0.75], [0.25, 0.75, 0.75], [0.25, 0.25, 0.25], [0.75, 0.75, 0.25], [0.75, 0.25, 0.75], [0.5, 0.0, 0.0], [0.5, 0.5, 0.5], [0.0, 0.0, 0.5], [0.0, 0.5, 0.0]]",A,primitive->conventional (x sqrt2),BTE master (PhononDB/Carrete/npj/SciRep),,https://mdr.nims.go.jp/datasets/1086c60e-40bd-476c-8970-8f5cfb73f696,,PhononDB (Togo/NIMS MDR),https://mdr.nims.go.jp/datasets/1086c60e-40bd-476c-8970-8f5cfb73f696,"LTC-calc.log unit cell (PBEsol-relaxed), same file as kappa",mp-961713,True,stoichiometric,ZrSnPt
ZrSnPt,23.667,W/m/K,210.0,BTE,1,full BTE,1.0,,6.326505,216.0,F-43m,half-Heusler (C1b / MgAgAs),,"[""Zr"", ""Zr"", ""Zr"", ""Zr"", ""Sn"", ""Sn"", ""Sn"", ""Sn"", ""Pt"", ""Pt"", ""Pt"", ""Pt""]","[[0.25, 0.25, 0.75], [0.25, 0.75, 0.25], [0.75, 0.25, 0.25], [0.75, 0.75, 0.75], [0.25, 0.75, 0.75], [0.25, 0.25, 0.25], [0.75, 0.75, 0.25], [0.75, 0.25, 0.75], [0.5, 0.0, 0.0], [0.5, 0.5, 0.5], [0.0, 0.0, 0.5], [0.0, 0.5, 0.0]]",A,primitive->conventional (x sqrt2),BTE master (PhononDB/Carrete/npj/SciRep),,https://mdr.nims.go.jp/datasets/1086c60e-40bd-476c-8970-8f5cfb73f696,,PhononDB (Togo/NIMS MDR),https://mdr.nims.go.jp/datasets/1086c60e-40bd-476c-8970-8f5cfb73f696,"LTC-calc.log unit cell (PBEsol-relaxed), same file as kappa",mp-961713,True,stoichiometric,ZrSnPt
ZrSnPt,22.589,W/m/K,220.0,BTE,1,full BTE,1.0,,6.326505,216.0,F-43m,half-Heusler (C1b / MgAgAs),,"[""Zr"", ""Zr"", ""Zr"", ""Zr"", ""Sn"", ""Sn"", ""Sn"", ""Sn"", ""Pt"", ""Pt"", ""Pt"", ""Pt""]","[[0.25, 0.25, 0.75], [0.25, 0.75, 0.25], [0.75, 0.25, 0.25], [0.75, 0.75, 0.75], [0.25, 0.75, 0.75], [0.25, 0.25, 0.25], [0.75, 0.75, 0.25], [0.75, 0.25, 0.75], [0.5, 0.0, 0.0], [0.5, 0.5, 0.5], [0.0, 0.0, 0.5], [0.0, 0.5, 0.0]]",A,primitive->conventional (x sqrt2),BTE master (PhononDB/Carrete/npj/SciRep),,https://mdr.nims.go.jp/datasets/1086c60e-40bd-476c-8970-8f5cfb73f696,,PhononDB (Togo/NIMS MDR),https://mdr.nims.go.jp/datasets/1086c60e-40bd-476c-8970-8f5cfb73f696,"LTC-calc.log unit cell (PBEsol-relaxed), same file as kappa",mp-961713,True,stoichiometric,ZrSnPt
ZrSnPt,21.61,W/m/K,230.0,BTE,1,full BTE,1.0,,6.326505,216.0,F-43m,half-Heusler (C1b / MgAgAs),,"[""Zr"", ""Zr"", ""Zr"", ""Zr"", ""Sn"", ""Sn"", ""Sn"", ""Sn"", ""Pt"", ""Pt"", ""Pt"", ""Pt""]","[[0.25, 0.25, 0.75], [0.25, 0.75, 0.25], [0.75, 0.25, 0.25], [0.75, 0.75, 0.75], [0.25, 0.75, 0.75], [0.25, 0.25, 0.25], [0.75, 0.75, 0.25], [0.75, 0.25, 0.75], [0.5, 0.0, 0.0], [0.5, 0.5, 0.5], [0.0, 0.0, 0.5], [0.0, 0.5, 0.0]]",A,primitive->conventional (x sqrt2),BTE master (PhononDB/Carrete/npj/SciRep),,https://mdr.nims.go.jp/datasets/1086c60e-40bd-476c-8970-8f5cfb73f696,,PhononDB (Togo/NIMS MDR),https://mdr.nims.go.jp/datasets/1086c60e-40bd-476c-8970-8f5cfb73f696,"LTC-calc.log unit cell (PBEsol-relaxed), same file as kappa",mp-961713,True,stoichiometric,ZrSnPt
ZrSnPt,20.716,W/m/K,240.0,BTE,1,full BTE,1.0,,6.326505,216.0,F-43m,half-Heusler (C1b / MgAgAs),,"[""Zr"", ""Zr"", ""Zr"", ""Zr"", ""Sn"", ""Sn"", ""Sn"", ""Sn"", ""Pt"", ""Pt"", ""Pt"", ""Pt""]","[[0.25, 0.25, 0.75], [0.25, 0.75, 0.25], [0.75, 0.25, 0.25], [0.75, 0.75, 0.75], [0.25, 0.75, 0.75], [0.25, 0.25, 0.25], [0.75, 0.75, 0.25], [0.75, 0.25, 0.75], [0.5, 0.0, 0.0], [0.5, 0.5, 0.5], [0.0, 0.0, 0.5], [0.0, 0.5, 0.0]]",A,primitive->conventional (x sqrt2),BTE master (PhononDB/Carrete/npj/SciRep),,https://mdr.nims.go.jp/datasets/1086c60e-40bd-476c-8970-8f5cfb73f696,,PhononDB (Togo/NIMS MDR),https://mdr.nims.go.jp/datasets/1086c60e-40bd-476c-8970-8f5cfb73f696,"LTC-calc.log unit cell (PBEsol-relaxed), same file as kappa",mp-961713,True,stoichiometric,ZrSnPt
ZrSnPt,19.896,W/m/K,250.0,BTE,1,full BTE,1.0,,6.326505,216.0,F-43m,half-Heusler (C1b / MgAgAs),,"[""Zr"", ""Zr"", ""Zr"", ""Zr"", ""Sn"", ""Sn"", ""Sn"", ""Sn"", ""Pt"", ""Pt"", ""Pt"", ""Pt""]","[[0.25, 0.25, 0.75], [0.25, 0.75, 0.25], [0.75, 0.25, 0.25], [0.75, 0.75, 0.75], [0.25, 0.75, 0.75], [0.25, 0.25, 0.25], [0.75, 0.75, 0.25], [0.75, 0.25, 0.75], [0.5, 0.0, 0.0], [0.5, 0.5, 0.5], [0.0, 0.0, 0.5], [0.0, 0.5, 0.0]]",A,primitive->conventional (x sqrt2),BTE master (PhononDB/Carrete/npj/SciRep),,https://mdr.nims.go.jp/datasets/1086c60e-40bd-476c-8970-8f5cfb73f696,,PhononDB (Togo/NIMS MDR),https://mdr.nims.go.jp/datasets/1086c60e-40bd-476c-8970-8f5cfb73f696,"LTC-calc.log unit cell (PBEsol-relaxed), same file as kappa",mp-961713,True,stoichiometric,ZrSnPt
ZrSnPt,19.142,W/m/K,260.0,BTE,1,full BTE,1.0,,6.326505,216.0,F-43m,half-Heusler (C1b / MgAgAs),,"[""Zr"", ""Zr"", ""Zr"", ""Zr"", ""Sn"", ""Sn"", ""Sn"", ""Sn"", ""Pt"", ""Pt"", ""Pt"", ""Pt""]","[[0.25, 0.25, 0.75], [0.25, 0.75, 0.25], [0.75, 0.25, 0.25], [0.75, 0.75, 0.75], [0.25, 0.75, 0.75], [0.25, 0.25, 0.25], [0.75, 0.75, 0.25], [0.75, 0.25, 0.75], [0.5, 0.0, 0.0], [0.5, 0.5, 0.5], [0.0, 0.0, 0.5], [0.0, 0.5, 0.0]]",A,primitive->conventional (x sqrt2),BTE master (PhononDB/Carrete/npj/SciRep),,https://mdr.nims.go.jp/datasets/1086c60e-40bd-476c-8970-8f5cfb73f696,,PhononDB (Togo/NIMS MDR),https://mdr.nims.go.jp/datasets/1086c60e-40bd-476c-8970-8f5cfb73f696,"LTC-calc.log unit cell (PBEsol-relaxed), same file as kappa",mp-961713,True,stoichiometric,ZrSnPt
ZrSnPt,18.444,W/m/K,270.0,BTE,1,full BTE,1.0,,6.326505,216.0,F-43m,half-Heusler (C1b / MgAgAs),,"[""Zr"", ""Zr"", ""Zr"", ""Zr"", ""Sn"", ""Sn"", ""Sn"", ""Sn"", ""Pt"", ""Pt"", ""Pt"", ""Pt""]","[[0.25, 0.25, 0.75], [0.25, 0.75, 0.25], [0.75, 0.25, 0.25], [0.75, 0.75, 0.75], [0.25, 0.75, 0.75], [0.25, 0.25, 0.25], [0.75, 0.75, 0.25], [0.75, 0.25, 0.75], [0.5, 0.0, 0.0], [0.5, 0.5, 0.5], [0.0, 0.0, 0.5], [0.0, 0.5, 0.0]]",A,primitive->conventional (x sqrt2),BTE master (PhononDB/Carrete/npj/SciRep),,https://mdr.nims.go.jp/datasets/1086c60e-40bd-476c-8970-8f5cfb73f696,,PhononDB (Togo/NIMS MDR),https://mdr.nims.go.jp/datasets/1086c60e-40bd-476c-8970-8f5cfb73f696,"LTC-calc.log unit cell (PBEsol-relaxed), same file as kappa",mp-961713,True,stoichiometric,ZrSnPt
ZrSnPt,17.798,W/m/K,280.0,BTE,1,full BTE,1.0,,6.326505,216.0,F-43m,half-Heusler (C1b / MgAgAs),,"[""Zr"", ""Zr"", ""Zr"", ""Zr"", ""Sn"", ""Sn"", ""Sn"", ""Sn"", ""Pt"", ""Pt"", ""Pt"", ""Pt""]","[[0.25, 0.25, 0.75], [0.25, 0.75, 0.25], [0.75, 0.25, 0.25], [0.75, 0.75, 0.75], [0.25, 0.75, 0.75], [0.25, 0.25, 0.25], [0.75, 0.75, 0.25], [0.75, 0.25, 0.75], [0.5, 0.0, 0.0], [0.5, 0.5, 0.5], [0.0, 0.0, 0.5], [0.0, 0.5, 0.0]]",A,primitive->conventional (x sqrt2),BTE master (PhononDB/Carrete/npj/SciRep),,https://mdr.nims.go.jp/datasets/1086c60e-40bd-476c-8970-8f5cfb73f696,,PhononDB (Togo/NIMS MDR),https://mdr.nims.go.jp/datasets/1086c60e-40bd-476c-8970-8f5cfb73f696,"LTC-calc.log unit cell (PBEsol-relaxed), same file as kappa",mp-961713,True,stoichiometric,ZrSnPt
ZrSnPt,17.197,W/m/K,290.0,BTE,1,full BTE,1.0,,6.326505,216.0,F-43m,half-Heusler (C1b / MgAgAs),,"[""Zr"", ""Zr"", ""Zr"", ""Zr"", ""Sn"", ""Sn"", ""Sn"", ""Sn"", ""Pt"", ""Pt"", ""Pt"", ""Pt""]","[[0.25, 0.25, 0.75], [0.25, 0.75, 0.25], [0.75, 0.25, 0.25], [0.75, 0.75, 0.75], [0.25, 0.75, 0.75], [0.25, 0.25, 0.25], [0.75, 0.75, 0.25], [0.75, 0.25, 0.75], [0.5, 0.0, 0.0], [0.5, 0.5, 0.5], [0.0, 0.0, 0.5], [0.0, 0.5, 0.0]]",A,primitive->conventional (x sqrt2),BTE master (PhononDB/Carrete/npj/SciRep),,https://mdr.nims.go.jp/datasets/1086c60e-40bd-476c-8970-8f5cfb73f696,,PhononDB (Togo/NIMS MDR),https://mdr.nims.go.jp/datasets/1086c60e-40bd-476c-8970-8f5cfb73f696,"LTC-calc.log unit cell (PBEsol-relaxed), same file as kappa",mp-961713,True,stoichiometric,ZrSnPt
ZrSnPt,16.636,W/m/K,300.0,BTE,1,full BTE,1.0,,6.326505,216.0,F-43m,half-Heusler (C1b / MgAgAs),,"[""Zr"", ""Zr"", ""Zr"", ""Zr"", ""Sn"", ""Sn"", ""Sn"", ""Sn"", ""Pt"", ""Pt"", ""Pt"", ""Pt""]","[[0.25, 0.25, 0.75], [0.25, 0.75, 0.25], [0.75, 0.25, 0.25], [0.75, 0.75, 0.75], [0.25, 0.75, 0.75], [0.25, 0.25, 0.25], [0.75, 0.75, 0.25], [0.75, 0.25, 0.75], [0.5, 0.0, 0.0], [0.5, 0.5, 0.5], [0.0, 0.0, 0.5], [0.0, 0.5, 0.0]]",A,primitive->conventional (x sqrt2),BTE master (PhononDB/Carrete/npj/SciRep),,https://mdr.nims.go.jp/datasets/1086c60e-40bd-476c-8970-8f5cfb73f696,,PhononDB (Togo/NIMS MDR),https://mdr.nims.go.jp/datasets/1086c60e-40bd-476c-8970-8f5cfb73f696,"LTC-calc.log unit cell (PBEsol-relaxed), same file as kappa",mp-961713,True,stoichiometric,ZrSnPt
ZrSnPt,13.23,W/m/K,300.0,BTE,1,full BTE,1.0,,6.326505,216.0,F-43m,half-Heusler (C1b / MgAgAs),,"[""Zr"", ""Zr"", ""Zr"", ""Zr"", ""Sn"", ""Sn"", ""Sn"", ""Sn"", ""Pt"", ""Pt"", ""Pt"", ""Pt""]","[[0.25, 0.25, 0.75], [0.25, 0.75, 0.25], [0.75, 0.25, 0.25], [0.75, 0.75, 0.75], [0.25, 0.75, 0.75], [0.25, 0.25, 0.25], [0.75, 0.75, 0.25], [0.75, 0.25, 0.75], [0.5, 0.0, 0.0], [0.5, 0.5, 0.5], [0.0, 0.0, 0.5], [0.0, 0.5, 0.0]]",A,primitive->conventional (x sqrt2),BTE master (PhononDB/Carrete/npj/SciRep),10.1038/s41598-021-92030-4,https://www.nature.com/articles/s41598-021-92030-4#MOESM1,,PhononDB (Togo/NIMS MDR),https://mdr.nims.go.jp/datasets/1086c60e-40bd-476c-8970-8f5cfb73f696,"LTC-calc.log unit cell (PBEsol-relaxed), same file as kappa",mp-961713,True,stoichiometric,ZrSnPt
ZrSnPt,14.412,W/m/K,300.0,"semi-empirical (Slack / Debye-Callaway-type, NOT BTE)",1,full BTE,1.0,,6.326505,216.0,F-43m,half-Heusler (C1b / MgAgAs),,"[""Zr"", ""Zr"", ""Zr"", ""Zr"", ""Sn"", ""Sn"", ""Sn"", ""Sn"", ""Pt"", ""Pt"", ""Pt"", ""Pt""]","[[0.25, 0.25, 0.75], [0.25, 0.75, 0.25], [0.75, 0.25, 0.25], [0.75, 0.75, 0.75], [0.25, 0.75, 0.75], [0.25, 0.25, 0.25], [0.75, 0.75, 0.25], [0.75, 0.25, 0.75], [0.5, 0.0, 0.0], [0.5, 0.5, 0.5], [0.0, 0.0, 0.5], [0.0, 0.5, 0.0]]",A,primitive->conventional (x sqrt2),repository mining,10.48550/arXiv.2501.11644,https://github.com/ertekin-research-group/halfheusler-space/blob/main/HH_overview.csv,,PhononDB (Togo/NIMS MDR),https://mdr.nims.go.jp/datasets/1086c60e-40bd-476c-8970-8f5cfb73f696,"LTC-calc.log unit cell (PBEsol-relaxed), same file as kappa",mp-961713,True,stoichiometric,ZrSnPt
ZrSnPt,13.23,W/m/K,300.0,Phono3py,1,full BTE,1.0,,6.326505,216.0,F-43m,half-Heusler (C1b / MgAgAs),,"[""Zr"", ""Zr"", ""Zr"", ""Zr"", ""Sn"", ""Sn"", ""Sn"", ""Sn"", ""Pt"", ""Pt"", ""Pt"", ""Pt""]","[[0.25, 0.25, 0.75], [0.25, 0.75, 0.25], [0.75, 0.25, 0.25], [0.75, 0.75, 0.75], [0.25, 0.75, 0.75], [0.25, 0.25, 0.25], [0.75, 0.75, 0.25], [0.75, 0.25, 0.75], [0.5, 0.0, 0.0], [0.5, 0.5, 0.5], [0.0, 0.0, 0.5], [0.0, 0.5, 0.0]]",A,primitive->conventional (x sqrt2),"paper mining (PDF, batch 2)",arxiv:2010.12467v1,,Table S1,PhononDB (Togo/NIMS MDR),https://mdr.nims.go.jp/datasets/1086c60e-40bd-476c-8970-8f5cfb73f696,"LTC-calc.log unit cell (PBEsol-relaxed), same file as kappa",mp-961713,True,stoichiometric,ZrSnPt
ZrSnPt,17.3664,W/m/K,300.0,"BTE (phono3py-class, Phonix auto-kappa)",1,full BTE,1.0,,6.326505,216.0,F-43m,half-Heusler (C1b / MgAgAs),,"[""Zr"", ""Zr"", ""Zr"", ""Zr"", ""Sn"", ""Sn"", ""Sn"", ""Sn"", ""Pt"", ""Pt"", ""Pt"", ""Pt""]","[[0.25, 0.25, 0.75], [0.25, 0.75, 0.25], [0.75, 0.25, 0.25], [0.75, 0.75, 0.75], [0.25, 0.75, 0.75], [0.25, 0.25, 0.25], [0.75, 0.75, 0.25], [0.75, 0.25, 0.75], [0.5, 0.0, 0.0], [0.5, 0.5, 0.5], [0.0, 0.0, 0.5], [0.0, 0.5, 0.0]]",A,primitive->conventional (x sqrt2),Phonix (first-principles BTE),10.1038/s41524-026-02033-w,https://huggingface.co/datasets/phonix-db/phonix-summary,"phonix-summary, HF datasets-server",PhononDB (Togo/NIMS MDR),https://mdr.nims.go.jp/datasets/1086c60e-40bd-476c-8970-8f5cfb73f696,"LTC-calc.log unit cell (PBEsol-relaxed), same file as kappa",mp-961713,True,stoichiometric,ZrSnPt
ZrSnPt,16.112,W/m/K,310.0,BTE,1,full BTE,1.0,,6.326505,216.0,F-43m,half-Heusler (C1b / MgAgAs),,"[""Zr"", ""Zr"", ""Zr"", ""Zr"", ""Sn"", ""Sn"", ""Sn"", ""Sn"", ""Pt"", ""Pt"", ""Pt"", ""Pt""]","[[0.25, 0.25, 0.75], [0.25, 0.75, 0.25], [0.75, 0.25, 0.25], [0.75, 0.75, 0.75], [0.25, 0.75, 0.75], [0.25, 0.25, 0.25], [0.75, 0.75, 0.25], [0.75, 0.25, 0.75], [0.5, 0.0, 0.0], [0.5, 0.5, 0.5], [0.0, 0.0, 0.5], [0.0, 0.5, 0.0]]",A,primitive->conventional (x sqrt2),BTE master (PhononDB/Carrete/npj/SciRep),,https://mdr.nims.go.jp/datasets/1086c60e-40bd-476c-8970-8f5cfb73f696,,PhononDB (Togo/NIMS MDR),https://mdr.nims.go.jp/datasets/1086c60e-40bd-476c-8970-8f5cfb73f696,"LTC-calc.log unit cell (PBEsol-relaxed), same file as kappa",mp-961713,True,stoichiometric,ZrSnPt
ZrSnPt,15.621,W/m/K,320.0,BTE,1,full BTE,1.0,,6.326505,216.0,F-43m,half-Heusler (C1b / MgAgAs),,"[""Zr"", ""Zr"", ""Zr"", ""Zr"", ""Sn"", ""Sn"", ""Sn"", ""Sn"", ""Pt"", ""Pt"", ""Pt"", ""Pt""]","[[0.25, 0.25, 0.75], [0.25, 0.75, 0.25], [0.75, 0.25, 0.25], [0.75, 0.75, 0.75], [0.25, 0.75, 0.75], [0.25, 0.25, 0.25], [0.75, 0.75, 0.25], [0.75, 0.25, 0.75], [0.5, 0.0, 0.0], [0.5, 0.5, 0.5], [0.0, 0.0, 0.5], [0.0, 0.5, 0.0]]",A,primitive->conventional (x sqrt2),BTE master (PhononDB/Carrete/npj/SciRep),,https://mdr.nims.go.jp/datasets/1086c60e-40bd-476c-8970-8f5cfb73f696,,PhononDB (Togo/NIMS MDR),https://mdr.nims.go.jp/datasets/1086c60e-40bd-476c-8970-8f5cfb73f696,"LTC-calc.log unit cell (PBEsol-relaxed), same file as kappa",mp-961713,True,stoichiometric,ZrSnPt
ZrSnPt,15.16,W/m/K,330.0,BTE,1,full BTE,1.0,,6.326505,216.0,F-43m,half-Heusler (C1b / MgAgAs),,"[""Zr"", ""Zr"", ""Zr"", ""Zr"", ""Sn"", ""Sn"", ""Sn"", ""Sn"", ""Pt"", ""Pt"", ""Pt"", ""Pt""]","[[0.25, 0.25, 0.75], [0.25, 0.75, 0.25], [0.75, 0.25, 0.25], [0.75, 0.75, 0.75], [0.25, 0.75, 0.75], [0.25, 0.25, 0.25], [0.75, 0.75, 0.25], [0.75, 0.25, 0.75], [0.5, 0.0, 0.0], [0.5, 0.5, 0.5], [0.0, 0.0, 0.5], [0.0, 0.5, 0.0]]",A,primitive->conventional (x sqrt2),BTE master (PhononDB/Carrete/npj/SciRep),,https://mdr.nims.go.jp/datasets/1086c60e-40bd-476c-8970-8f5cfb73f696,,PhononDB (Togo/NIMS MDR),https://mdr.nims.go.jp/datasets/1086c60e-40bd-476c-8970-8f5cfb73f696,"LTC-calc.log unit cell (PBEsol-relaxed), same file as kappa",mp-961713,True,stoichiometric,ZrSnPt
ZrSnPt,14.725,W/m/K,340.0,BTE,1,full BTE,1.0,,6.326505,216.0,F-43m,half-Heusler (C1b / MgAgAs),,"[""Zr"", ""Zr"", ""Zr"", ""Zr"", ""Sn"", ""Sn"", ""Sn"", ""Sn"", ""Pt"", ""Pt"", ""Pt"", ""Pt""]","[[0.25, 0.25, 0.75], [0.25, 0.75, 0.25], [0.75, 0.25, 0.25], [0.75, 0.75, 0.75], [0.25, 0.75, 0.75], [0.25, 0.25, 0.25], [0.75, 0.75, 0.25], [0.75, 0.25, 0.75], [0.5, 0.0, 0.0], [0.5, 0.5, 0.5], [0.0, 0.0, 0.5], [0.0, 0.5, 0.0]]",A,primitive->conventional (x sqrt2),BTE master (PhononDB/Carrete/npj/SciRep),,https://mdr.nims.go.jp/datasets/1086c60e-40bd-476c-8970-8f5cfb73f696,,PhononDB (Togo/NIMS MDR),https://mdr.nims.go.jp/datasets/1086c60e-40bd-476c-8970-8f5cfb73f696,"LTC-calc.log unit cell (PBEsol-relaxed), same file as kappa",mp-961713,True,stoichiometric,ZrSnPt
ZrSnPt,14.316,W/m/K,350.0,BTE,1,full BTE,1.0,,6.326505,216.0,F-43m,half-Heusler (C1b / MgAgAs),,"[""Zr"", ""Zr"", ""Zr"", ""Zr"", ""Sn"", ""Sn"", ""Sn"", ""Sn"", ""Pt"", ""Pt"", ""Pt"", ""Pt""]","[[0.25, 0.25, 0.75], [0.25, 0.75, 0.25], [0.75, 0.25, 0.25], [0.75, 0.75, 0.75], [0.25, 0.75, 0.75], [0.25, 0.25, 0.25], [0.75, 0.75, 0.25], [0.75, 0.25, 0.75], [0.5, 0.0, 0.0], [0.5, 0.5, 0.5], [0.0, 0.0, 0.5], [0.0, 0.5, 0.0]]",A,primitive->conventional (x sqrt2),BTE master (PhononDB/Carrete/npj/SciRep),,https://mdr.nims.go.jp/datasets/1086c60e-40bd-476c-8970-8f5cfb73f696,,PhononDB (Togo/NIMS MDR),https://mdr.nims.go.jp/datasets/1086c60e-40bd-476c-8970-8f5cfb73f696,"LTC-calc.log unit cell (PBEsol-relaxed), same file as kappa",mp-961713,True,stoichiometric,ZrSnPt
ZrSnPt,13.929,W/m/K,360.0,BTE,1,full BTE,1.0,,6.326505,216.0,F-43m,half-Heusler (C1b / MgAgAs),,"[""Zr"", ""Zr"", ""Zr"", ""Zr"", ""Sn"", ""Sn"", ""Sn"", ""Sn"", ""Pt"", ""Pt"", ""Pt"", ""Pt""]","[[0.25, 0.25, 0.75], [0.25, 0.75, 0.25], [0.75, 0.25, 0.25], [0.75, 0.75, 0.75], [0.25, 0.75, 0.75], [0.25, 0.25, 0.25], [0.75, 0.75, 0.25], [0.75, 0.25, 0.75], [0.5, 0.0, 0.0], [0.5, 0.5, 0.5], [0.0, 0.0, 0.5], [0.0, 0.5, 0.0]]",A,primitive->conventional (x sqrt2),BTE master (PhononDB/Carrete/npj/SciRep),,https://mdr.nims.go.jp/datasets/1086c60e-40bd-476c-8970-8f5cfb73f696,,PhononDB (Togo/NIMS MDR),https://mdr.nims.go.jp/datasets/1086c60e-40bd-476c-8970-8f5cfb73f696,"LTC-calc.log unit cell (PBEsol-relaxed), same file as kappa",mp-961713,True,stoichiometric,ZrSnPt
ZrSnPt,13.563,W/m/K,370.0,BTE,1,full BTE,1.0,,6.326505,216.0,F-43m,half-Heusler (C1b / MgAgAs),,"[""Zr"", ""Zr"", ""Zr"", ""Zr"", ""Sn"", ""Sn"", ""Sn"", ""Sn"", ""Pt"", ""Pt"", ""Pt"", ""Pt""]","[[0.25, 0.25, 0.75], [0.25, 0.75, 0.25], [0.75, 0.25, 0.25], [0.75, 0.75, 0.75], [0.25, 0.75, 0.75], [0.25, 0.25, 0.25], [0.75, 0.75, 0.25], [0.75, 0.25, 0.75], [0.5, 0.0, 0.0], [0.5, 0.5, 0.5], [0.0, 0.0, 0.5], [0.0, 0.5, 0.0]]",A,primitive->conventional (x sqrt2),BTE master (PhononDB/Carrete/npj/SciRep),,https://mdr.nims.go.jp/datasets/1086c60e-40bd-476c-8970-8f5cfb73f696,,PhononDB (Togo/NIMS MDR),https://mdr.nims.go.jp/datasets/1086c60e-40bd-476c-8970-8f5cfb73f696,"LTC-calc.log unit cell (PBEsol-relaxed), same file as kappa",mp-961713,True,stoichiometric,ZrSnPt
ZrSnPt,13.217,W/m/K,380.0,BTE,1,full BTE,1.0,,6.326505,216.0,F-43m,half-Heusler (C1b / MgAgAs),,"[""Zr"", ""Zr"", ""Zr"", ""Zr"", ""Sn"", ""Sn"", ""Sn"", ""Sn"", ""Pt"", ""Pt"", ""Pt"", ""Pt""]","[[0.25, 0.25, 0.75], [0.25, 0.75, 0.25], [0.75, 0.25, 0.25], [0.75, 0.75, 0.75], [0.25, 0.75, 0.75], [0.25, 0.25, 0.25], [0.75, 0.75, 0.25], [0.75, 0.25, 0.75], [0.5, 0.0, 0.0], [0.5, 0.5, 0.5], [0.0, 0.0, 0.5], [0.0, 0.5, 0.0]]",A,primitive->conventional (x sqrt2),BTE master (PhononDB/Carrete/npj/SciRep),,https://mdr.nims.go.jp/datasets/1086c60e-40bd-476c-8970-8f5cfb73f696,,PhononDB (Togo/NIMS MDR),https://mdr.nims.go.jp/datasets/1086c60e-40bd-476c-8970-8f5cfb73f696,"LTC-calc.log unit cell (PBEsol-relaxed), same file as kappa",mp-961713,True,stoichiometric,ZrSnPt
ZrSnPt,12.887,W/m/K,390.0,BTE,1,full BTE,1.0,,6.326505,216.0,F-43m,half-Heusler (C1b / MgAgAs),,"[""Zr"", ""Zr"", ""Zr"", ""Zr"", ""Sn"", ""Sn"", ""Sn"", ""Sn"", ""Pt"", ""Pt"", ""Pt"", ""Pt""]","[[0.25, 0.25, 0.75], [0.25, 0.75, 0.25], [0.75, 0.25, 0.25], [0.75, 0.75, 0.75], [0.25, 0.75, 0.75], [0.25, 0.25, 0.25], [0.75, 0.75, 0.25], [0.75, 0.25, 0.75], [0.5, 0.0, 0.0], [0.5, 0.5, 0.5], [0.0, 0.0, 0.5], [0.0, 0.5, 0.0]]",A,primitive->conventional (x sqrt2),BTE master (PhononDB/Carrete/npj/SciRep),,https://mdr.nims.go.jp/datasets/1086c60e-40bd-476c-8970-8f5cfb73f696,,PhononDB (Togo/NIMS MDR),https://mdr.nims.go.jp/datasets/1086c60e-40bd-476c-8970-8f5cfb73f696,"LTC-calc.log unit cell (PBEsol-relaxed), same file as kappa",mp-961713,True,stoichiometric,ZrSnPt
