Repository: Shivamrandive747/Thermalconductivity_prediction

# Calibrating first-principles lattice thermal conductivity to experiment

**A curated half-Heusler dataset and a validated transfer function.**

Published first-principles transport calculations of lattice thermal conductivity exceed what
laboratories measure for the same compound by a **median factor of 1.55**. That offset is regular
enough to be removed in closed form:

$$\kappa_L^{\mathrm{expt}}(T) \;=\; \kappa_L^{\mathrm{BTE}}(T)\;\min\!\left[c\left(\tfrac{T}{300}\right)^{p},\,1\right],
\qquad c = 0.51,\quad p = 0.80$$

Inside a domain of applicability declared before the validation set was scored, this places

File: data/Target_Materials/HEUSLER_KAPPA_TRAINING_SET.csv (part 174 of 192)
formula,kappa_L,kappa_units,temperature_K,method,method_tier,tier_name,weight,kappa_basis,struct_a_A,struct_spacegroup,struct_sg_symbol,struct_prototype,struct_site_ordering,struct_species,struct_frac_coords,struct_grade,lattice_convention,source,source_doi,source_url,source_location,struct_source,struct_source_url,struct_source_detail,struct_id,struct_same_paper_as_kappa,stoichiometry,parent_formula
ZrSnPt,12.575,W/m/K,400.0,BTE,1,full BTE,1.0,,6.326505,216.0,F-43m,half-Heusler (C1b / MgAgAs),,"[""Zr"", ""Zr"", ""Zr"", ""Zr"", ""Sn"", ""Sn"", ""Sn"", ""Sn"", ""Pt"", ""Pt"", ""Pt"", ""Pt""]","[[0.25, 0.25, 0.75], [0.25, 0.75, 0.25], [0.75, 0.25, 0.25], [0.75, 0.75, 0.75], [0.25, 0.75, 0.75], [0.25, 0.25, 0.25], [0.75, 0.75, 0.25], [0.75, 0.25, 0.75], [0.5, 0.0, 0.0], [0.5, 0.5, 0.5], [0.0, 0.0, 0.5], [0.0, 0.5, 0.0]]",A,primitive->conventional (x sqrt2),BTE master (PhononDB/Carrete/npj/SciRep),,https://mdr.nims.go.jp/datasets/1086c60e-40bd-476c-8970-8f5cfb73f696,,PhononDB (Togo/NIMS MDR),https://mdr.nims.go.jp/datasets/1086c60e-40bd-476c-8970-8f5cfb73f696,"LTC-calc.log unit cell (PBEsol-relaxed), same file as kappa",mp-961713,True,stoichiometric,ZrSnPt
ZrSnPt,12.277,W/m/K,410.0,BTE,1,full BTE,1.0,,6.326505,216.0,F-43m,half-Heusler (C1b / MgAgAs),,"[""Zr"", ""Zr"", ""Zr"", ""Zr"", ""Sn"", ""Sn"", ""Sn"", ""Sn"", ""Pt"", ""Pt"", ""Pt"", ""Pt""]","[[0.25, 0.25, 0.75], [0.25, 0.75, 0.25], [0.75, 0.25, 0.25], [0.75, 0.75, 0.75], [0.25, 0.75, 0.75], [0.25, 0.25, 0.25], [0.75, 0.75, 0.25], [0.75, 0.25, 0.75], [0.5, 0.0, 0.0], [0.5, 0.5, 0.5], [0.0, 0.0, 0.5], [0.0, 0.5, 0.0]]",A,primitive->conventional (x sqrt2),BTE master (PhononDB/Carrete/npj/SciRep),,https://mdr.nims.go.jp/datasets/1086c60e-40bd-476c-8970-8f5cfb73f696,,PhononDB (Togo/NIMS MDR),https://mdr.nims.go.jp/datasets/1086c60e-40bd-476c-8970-8f5cfb73f696,"LTC-calc.log unit cell (PBEsol-relaxed), same file as kappa",mp-961713,True,stoichiometric,ZrSnPt
ZrSnPt,11.993,W/m/K,420.0,BTE,1,full BTE,1.0,,6.326505,216.0,F-43m,half-Heusler (C1b / MgAgAs),,"[""Zr"", ""Zr"", ""Zr"", ""Zr"", ""Sn"", ""Sn"", ""Sn"", ""Sn"", ""Pt"", ""Pt"", ""Pt"", ""Pt""]","[[0.25, 0.25, 0.75], [0.25, 0.75, 0.25], [0.75, 0.25, 0.25], [0.75, 0.75, 0.75], [0.25, 0.75, 0.75], [0.25, 0.25, 0.25], [0.75, 0.75, 0.25], [0.75, 0.25, 0.75], [0.5, 0.0, 0.0], [0.5, 0.5, 0.5], [0.0, 0.0, 0.5], [0.0, 0.5, 0.0]]",A,primitive->conventional (x sqrt2),BTE master (PhononDB/Carrete/npj/SciRep),,https://mdr.nims.go.jp/datasets/1086c60e-40bd-476c-8970-8f5cfb73f696,,PhononDB (Togo/NIMS MDR),https://mdr.nims.go.jp/datasets/1086c60e-40bd-476c-8970-8f5cfb73f696,"LTC-calc.log unit cell (PBEsol-relaxed), same file as kappa",mp-961713,True,stoichiometric,ZrSnPt
ZrSnPt,11.722,W/m/K,430.0,BTE,1,full BTE,1.0,,6.326505,216.0,F-43m,half-Heusler (C1b / MgAgAs),,"[""Zr"", ""Zr"", ""Zr"", ""Zr"", ""Sn"", ""Sn"", ""Sn"", ""Sn"", ""Pt"", ""Pt"", ""Pt"", ""Pt""]","[[0.25, 0.25, 0.75], [0.25, 0.75, 0.25], [0.75, 0.25, 0.25], [0.75, 0.75, 0.75], [0.25, 0.75, 0.75], [0.25, 0.25, 0.25], [0.75, 0.75, 0.25], [0.75, 0.25, 0.75], [0.5, 0.0, 0.0], [0.5, 0.5, 0.5], [0.0, 0.0, 0.5], [0.0, 0.5, 0.0]]",A,primitive->conventional (x sqrt2),BTE master (PhononDB/Carrete/npj/SciRep),,https://mdr.nims.go.jp/datasets/1086c60e-40bd-476c-8970-8f5cfb73f696,,PhononDB (Togo/NIMS MDR),https://mdr.nims.go.jp/datasets/1086c60e-40bd-476c-8970-8f5cfb73f696,"LTC-calc.log unit cell (PBEsol-relaxed), same file as kappa",mp-961713,True,stoichiometric,ZrSnPt
ZrSnPt,11.464,W/m/K,440.0,BTE,1,full BTE,1.0,,6.326505,216.0,F-43m,half-Heusler (C1b / MgAgAs),,"[""Zr"", ""Zr"", ""Zr"", ""Zr"", ""Sn"", ""Sn"", ""Sn"", ""Sn"", ""Pt"", ""Pt"", ""Pt"", ""Pt""]","[[0.25, 0.25, 0.75], [0.25, 0.75, 0.25], [0.75, 0.25, 0.25], [0.75, 0.75, 0.75], [0.25, 0.75, 0.75], [0.25, 0.25, 0.25], [0.75, 0.75, 0.25], [0.75, 0.25, 0.75], [0.5, 0.0, 0.0], [0.5, 0.5, 0.5], [0.0, 0.0, 0.5], [0.0, 0.5, 0.0]]",A,primitive->conventional (x sqrt2),BTE master (PhononDB/Carrete/npj/SciRep),,https://mdr.nims.go.jp/datasets/1086c60e-40bd-476c-8970-8f5cfb73f696,,PhononDB (Togo/NIMS MDR),https://mdr.nims.go.jp/datasets/1086c60e-40bd-476c-8970-8f5cfb73f696,"LTC-calc.log unit cell (PBEsol-relaxed), same file as kappa",mp-961713,True,stoichiometric,ZrSnPt
ZrSnPt,11.216,W/m/K,450.0,BTE,1,full BTE,1.0,,6.326505,216.0,F-43m,half-Heusler (C1b / MgAgAs),,"[""Zr"", ""Zr"", ""Zr"", ""Zr"", ""Sn"", ""Sn"", ""Sn"", ""Sn"", ""Pt"", ""Pt"", ""Pt"", ""Pt""]","[[0.25, 0.25, 0.75], [0.25, 0.75, 0.25], [0.75, 0.25, 0.25], [0.75, 0.75, 0.75], [0.25, 0.75, 0.75], [0.25, 0.25, 0.25], [0.75, 0.75, 0.25], [0.75, 0.25, 0.75], [0.5, 0.0, 0.0], [0.5, 0.5, 0.5], [0.0, 0.0, 0.5], [0.0, 0.5, 0.0]]",A,primitive->conventional (x sqrt2),BTE master (PhononDB/Carrete/npj/SciRep),,https://mdr.nims.go.jp/datasets/1086c60e-40bd-476c-8970-8f5cfb73f696,,PhononDB (Togo/NIMS MDR),https://mdr.nims.go.jp/datasets/1086c60e-40bd-476c-8970-8f5cfb73f696,"LTC-calc.log unit cell (PBEsol-relaxed), same file as kappa",mp-961713,True,stoichiometric,ZrSnPt
ZrSnPt,10.98,W/m/K,460.0,BTE,1,full BTE,1.0,,6.326505,216.0,F-43m,half-Heusler (C1b / MgAgAs),,"[""Zr"", ""Zr"", ""Zr"", ""Zr"", ""Sn"", ""Sn"", ""Sn"", ""Sn"", ""Pt"", ""Pt"", ""Pt"", ""Pt""]","[[0.25, 0.25, 0.75], [0.25, 0.75, 0.25], [0.75, 0.25, 0.25], [0.75, 0.75, 0.75], [0.25, 0.75, 0.75], [0.25, 0.25, 0.25], [0.75, 0.75, 0.25], [0.75, 0.25, 0.75], [0.5, 0.0, 0.0], [0.5, 0.5, 0.5], [0.0, 0.0, 0.5], [0.0, 0.5, 0.0]]",A,primitive->conventional (x sqrt2),BTE master (PhononDB/Carrete/npj/SciRep),,https://mdr.nims.go.jp/datasets/1086c60e-40bd-476c-8970-8f5cfb73f696,,PhononDB (Togo/NIMS MDR),https://mdr.nims.go.jp/datasets/1086c60e-40bd-476c-8970-8f5cfb73f696,"LTC-calc.log unit cell (PBEsol-relaxed), same file as kappa",mp-961713,True,stoichiometric,ZrSnPt
ZrSnPt,10.753,W/m/K,470.0,BTE,1,full BTE,1.0,,6.326505,216.0,F-43m,half-Heusler (C1b / MgAgAs),,"[""Zr"", ""Zr"", ""Zr"", ""Zr"", ""Sn"", ""Sn"", ""Sn"", ""Sn"", ""Pt"", ""Pt"", ""Pt"", ""Pt""]","[[0.25, 0.25, 0.75], [0.25, 0.75, 0.25], [0.75, 0.25, 0.25], [0.75, 0.75, 0.75], [0.25, 0.75, 0.75], [0.25, 0.25, 0.25], [0.75, 0.75, 0.25], [0.75, 0.25, 0.75], [0.5, 0.0, 0.0], [0.5, 0.5, 0.5], [0.0, 0.0, 0.5], [0.0, 0.5, 0.0]]",A,primitive->conventional (x sqrt2),BTE master (PhononDB/Carrete/npj/SciRep),,https://mdr.nims.go.jp/datasets/1086c60e-40bd-476c-8970-8f5cfb73f696,,PhononDB (Togo/NIMS MDR),https://mdr.nims.go.jp/datasets/1086c60e-40bd-476c-8970-8f5cfb73f696,"LTC-calc.log unit cell (PBEsol-relaxed), same file as kappa",mp-961713,True,stoichiometric,ZrSnPt
ZrSnPt,10.536,W/m/K,480.0,BTE,1,full BTE,1.0,,6.326505,216.0,F-43m,half-Heusler (C1b / MgAgAs),,"[""Zr"", ""Zr"", ""Zr"", ""Zr"", ""Sn"", ""Sn"", ""Sn"", ""Sn"", ""Pt"", ""Pt"", ""Pt"", ""Pt""]","[[0.25, 0.25, 0.75], [0.25, 0.75, 0.25], [0.75, 0.25, 0.25], [0.75, 0.75, 0.75], [0.25, 0.75, 0.75], [0.25, 0.25, 0.25], [0.75, 0.75, 0.25], [0.75, 0.25, 0.75], [0.5, 0.0, 0.0], [0.5, 0.5, 0.5], [0.0, 0.0, 0.5], [0.0, 0.5, 0.0]]",A,primitive->conventional (x sqrt2),BTE master (PhononDB/Carrete/npj/SciRep),,https://mdr.nims.go.jp/datasets/1086c60e-40bd-476c-8970-8f5cfb73f696,,PhononDB (Togo/NIMS MDR),https://mdr.nims.go.jp/datasets/1086c60e-40bd-476c-8970-8f5cfb73f696,"LTC-calc.log unit cell (PBEsol-relaxed), same file as kappa",mp-961713,True,stoichiometric,ZrSnPt
ZrSnPt,10.327,W/m/K,490.0,BTE,1,full BTE,1.0,,6.326505,216.0,F-43m,half-Heusler (C1b / MgAgAs),,"[""Zr"", ""Zr"", ""Zr"", ""Zr"", ""Sn"", ""Sn"", ""Sn"", ""Sn"", ""Pt"", ""Pt"", ""Pt"", ""Pt""]","[[0.25, 0.25, 0.75], [0.25, 0.75, 0.25], [0.75, 0.25, 0.25], [0.75, 0.75, 0.75], [0.25, 0.75, 0.75], [0.25, 0.25, 0.25], [0.75, 0.75, 0.25], [0.75, 0.25, 0.75], [0.5, 0.0, 0.0], [0.5, 0.5, 0.5], [0.0, 0.0, 0.5], [0.0, 0.5, 0.0]]",A,primitive->conventional (x sqrt2),BTE master (PhononDB/Carrete/npj/SciRep),,https://mdr.nims.go.jp/datasets/1086c60e-40bd-476c-8970-8f5cfb73f696,,PhononDB (Togo/NIMS MDR),https://mdr.nims.go.jp/datasets/1086c60e-40bd-476c-8970-8f5cfb73f696,"LTC-calc.log unit cell (PBEsol-relaxed), same file as kappa",mp-961713,True,stoichiometric,ZrSnPt
ZrSnPt,10.126,W/m/K,500.0,BTE,1,full BTE,1.0,,6.326505,216.0,F-43m,half-Heusler (C1b / MgAgAs),,"[""Zr"", ""Zr"", ""Zr"", ""Zr"", ""Sn"", ""Sn"", ""Sn"", ""Sn"", ""Pt"", ""Pt"", ""Pt"", ""Pt""]","[[0.25, 0.25, 0.75], [0.25, 0.75, 0.25], [0.75, 0.25, 0.25], [0.75, 0.75, 0.75], [0.25, 0.75, 0.75], [0.25, 0.25, 0.25], [0.75, 0.75, 0.25], [0.75, 0.25, 0.75], [0.5, 0.0, 0.0], [0.5, 0.5, 0.5], [0.0, 0.0, 0.5], [0.0, 0.5, 0.0]]",A,primitive->conventional (x sqrt2),BTE master (PhononDB/Carrete/npj/SciRep),,https://mdr.nims.go.jp/datasets/1086c60e-40bd-476c-8970-8f5cfb73f696,,PhononDB (Togo/NIMS MDR),https://mdr.nims.go.jp/datasets/1086c60e-40bd-476c-8970-8f5cfb73f696,"LTC-calc.log unit cell (PBEsol-relaxed), same file as kappa",mp-961713,True,stoichiometric,ZrSnPt
ZrSnPt,9.2,W/m/K,500.0,BTE (TDEP),1,full BTE,1.0,,6.326505,216.0,F-43m,half-Heusler (C1b / MgAgAs),,"[""Zr"", ""Zr"", ""Zr"", ""Zr"", ""Sn"", ""Sn"", ""Sn"", ""Sn"", ""Pt"", ""Pt"", ""Pt"", ""Pt""]","[[0.25, 0.25, 0.75], [0.25, 0.75, 0.25], [0.75, 0.25, 0.25], [0.75, 0.75, 0.75], [0.25, 0.75, 0.75], [0.25, 0.25, 0.25], [0.75, 0.75, 0.25], [0.75, 0.25, 0.75], [0.5, 0.0, 0.0], [0.5, 0.5, 0.5], [0.0, 0.0, 0.5], [0.0, 0.5, 0.0]]",A,primitive->conventional (x sqrt2),paper mining,10.1016/j.commatsci.2021.110938,https://arxiv.org/abs/2107.03735,"Appendix A, Table A.1 (arXiv:2107.03735, p.17) - DFT value only; parenthetical ML predictions excluded",PhononDB (Togo/NIMS MDR),https://mdr.nims.go.jp/datasets/1086c60e-40bd-476c-8970-8f5cfb73f696,"LTC-calc.log unit cell (PBEsol-relaxed), same file as kappa",mp-961713,True,stoichiometric,ZrSnPt
ZrSnPt,9.2,W/m/K,500.0,TDEP (three-phonon + isotope scattering),1,full BTE,1.0,,6.326505,216.0,F-43m,half-Heusler (C1b / MgAgAs),,"[""Zr"", ""Zr"", ""Zr"", ""Zr"", ""Sn"", ""Sn"", ""Sn"", ""Sn"", ""Pt"", ""Pt"", ""Pt"", ""Pt""]","[[0.25, 0.25, 0.75], [0.25, 0.75, 0.25], [0.75, 0.25, 0.25], [0.75, 0.75, 0.75], [0.25, 0.75, 0.75], [0.25, 0.25, 0.25], [0.75, 0.75, 0.25], [0.75, 0.25, 0.75], [0.5, 0.0, 0.0], [0.5, 0.5, 0.5], [0.0, 0.0, 0.5], [0.0, 0.5, 0.0]]",A,primitive->conventional (x sqrt2),"paper mining (PDF, batch 2)",arxiv:2107.03735v2,,Table A.1,PhononDB (Togo/NIMS MDR),https://mdr.nims.go.jp/datasets/1086c60e-40bd-476c-8970-8f5cfb73f696,"LTC-calc.log unit cell (PBEsol-relaxed), same file as kappa",mp-961713,True,stoichiometric,ZrSnPt
ZrSnPt,9.934,W/m/K,510.0,BTE,1,full BTE,1.0,,6.326505,216.0,F-43m,half-Heusler (C1b / MgAgAs),,"[""Zr"", ""Zr"", ""Zr"", ""Zr"", ""Sn"", ""Sn"", ""Sn"", ""Sn"", ""Pt"", ""Pt"", ""Pt"", ""Pt""]","[[0.25, 0.25, 0.75], [0.25, 0.75, 0.25], [0.75, 0.25, 0.25], [0.75, 0.75, 0.75], [0.25, 0.75, 0.75], [0.25, 0.25, 0.25], [0.75, 0.75, 0.25], [0.75, 0.25, 0.75], [0.5, 0.0, 0.0], [0.5, 0.5, 0.5], [0.0, 0.0, 0.5], [0.0, 0.5, 0.0]]",A,primitive->conventional (x sqrt2),BTE master (PhononDB/Carrete/npj/SciRep),,https://mdr.nims.go.jp/datasets/1086c60e-40bd-476c-8970-8f5cfb73f696,,PhononDB (Togo/NIMS MDR),https://mdr.nims.go.jp/datasets/1086c60e-40bd-476c-8970-8f5cfb73f696,"LTC-calc.log unit cell (PBEsol-relaxed), same file as kappa",mp-961713,True,stoichiometric,ZrSnPt
ZrSnPt,9.748,W/m/K,520.0,BTE,1,full BTE,1.0,,6.326505,216.0,F-43m,half-Heusler (C1b / MgAgAs),,"[""Zr"", ""Zr"", ""Zr"", ""Zr"", ""Sn"", ""Sn"", ""Sn"", ""Sn"", ""Pt"", ""Pt"", ""Pt"", ""Pt""]","[[0.25, 0.25, 0.75], [0.25, 0.75, 0.25], [0.75, 0.25, 0.25], [0.75, 0.75, 0.75], [0.25, 0.75, 0.75], [0.25, 0.25, 0.25], [0.75, 0.75, 0.25], [0.75, 0.25, 0.75], [0.5, 0.0, 0.0], [0.5, 0.5, 0.5], [0.0, 0.0, 0.5], [0.0, 0.5, 0.0]]",A,primitive->conventional (x sqrt2),BTE master (PhononDB/Carrete/npj/SciRep),,https://mdr.nims.go.jp/datasets/1086c60e-40bd-476c-8970-8f5cfb73f696,,PhononDB (Togo/NIMS MDR),https://mdr.nims.go.jp/datasets/1086c60e-40bd-476c-8970-8f5cfb73f696,"LTC-calc.log unit cell (PBEsol-relaxed), same file as kappa",mp-961713,True,stoichiometric,ZrSnPt
ZrSnPt,9.569,W/m/K,530.0,BTE,1,full BTE,1.0,,6.326505,216.0,F-43m,half-Heusler (C1b / MgAgAs),,"[""Zr"", ""Zr"", ""Zr"", ""Zr"", ""Sn"", ""Sn"", ""Sn"", ""Sn"", ""Pt"", ""Pt"", ""Pt"", ""Pt""]","[[0.25, 0.25, 0.75], [0.25, 0.75, 0.25], [0.75, 0.25, 0.25], [0.75, 0.75, 0.75], [0.25, 0.75, 0.75], [0.25, 0.25, 0.25], [0.75, 0.75, 0.25], [0.75, 0.25, 0.75], [0.5, 0.0, 0.0], [0.5, 0.5, 0.5], [0.0, 0.0, 0.5], [0.0, 0.5, 0.0]]",A,primitive->conventional (x sqrt2),BTE master (PhononDB/Carrete/npj/SciRep),,https://mdr.nims.go.jp/datasets/1086c60e-40bd-476c-8970-8f5cfb73f696,,PhononDB (Togo/NIMS MDR),https://mdr.nims.go.jp/datasets/1086c60e-40bd-476c-8970-8f5cfb73f696,"LTC-calc.log unit cell (PBEsol-relaxed), same file as kappa",mp-961713,True,stoichiometric,ZrSnPt
ZrSnPt,9.397,W/m/K,540.0,BTE,1,full BTE,1.0,,6.326505,216.0,F-43m,half-Heusler (C1b / MgAgAs),,"[""Zr"", ""Zr"", ""Zr"", ""Zr"", ""Sn"", ""Sn"", ""Sn"", ""Sn"", ""Pt"", ""Pt"", ""Pt"", ""Pt""]","[[0.25, 0.25, 0.75], [0.25, 0.75, 0.25], [0.75, 0.25, 0.25], [0.75, 0.75, 0.75], [0.25, 0.75, 0.75], [0.25, 0.25, 0.25], [0.75, 0.75, 0.25], [0.75, 0.25, 0.75], [0.5, 0.0, 0.0], [0.5, 0.5, 0.5], [0.0, 0.0, 0.5], [0.0, 0.5, 0.0]]",A,primitive->conventional (x sqrt2),BTE master (PhononDB/Carrete/npj/SciRep),,https://mdr.nims.go.jp/datasets/1086c60e-40bd-476c-8970-8f5cfb73f696,,PhononDB (Togo/NIMS MDR),https://mdr.nims.go.jp/datasets/1086c60e-40bd-476c-8970-8f5cfb73f696,"LTC-calc.log unit cell (PBEsol-relaxed), same file as kappa",mp-961713,True,stoichiometric,ZrSnPt
ZrSnPt,9.231,W/m/K,550.0,BTE,1,full BTE,1.0,,6.326505,216.0,F-43m,half-Heusler (C1b / MgAgAs),,"[""Zr"", ""Zr"", ""Zr"", ""Zr"", ""Sn"", ""Sn"", ""Sn"", ""Sn"", ""Pt"", ""Pt"", ""Pt"", ""Pt""]","[[0.25, 0.25, 0.75], [0.25, 0.75, 0.25], [0.75, 0.25, 0.25], [0.75, 0.75, 0.75], [0.25, 0.75, 0.75], [0.25, 0.25, 0.25], [0.75, 0.75, 0.25], [0.75, 0.25, 0.75], [0.5, 0.0, 0.0], [0.5, 0.5, 0.5], [0.0, 0.0, 0.5], [0.0, 0.5, 0.0]]",A,primitive->conventional (x sqrt2),BTE master (PhononDB/Carrete/npj/SciRep),,https://mdr.nims.go.jp/datasets/1086c60e-40bd-476c-8970-8f5cfb73f696,,PhononDB (Togo/NIMS MDR),https://mdr.nims.go.jp/datasets/1086c60e-40bd-476c-8970-8f5cfb73f696,"LTC-calc.log unit cell (PBEsol-relaxed), same file as kappa",mp-961713,True,stoichiometric,ZrSnPt
ZrSnPt,9.071,W/m/K,560.0,BTE,1,full BTE,1.0,,6.326505,216.0,F-43m,half-Heusler (C1b / MgAgAs),,"[""Zr"", ""Zr"", ""Zr"", ""Zr"", ""Sn"", ""Sn"", ""Sn"", ""Sn"", ""Pt"", ""Pt"", ""Pt"", ""Pt""]","[[0.25, 0.25, 0.75], [0.25, 0.75, 0.25], [0.75, 0.25, 0.25], [0.75, 0.75, 0.75], [0.25, 0.75, 0.75], [0.25, 0.25, 0.25], [0.75, 0.75, 0.25], [0.75, 0.25, 0.75], [0.5, 0.0, 0.0], [0.5, 0.5, 0.5], [0.0, 0.0, 0.5], [0.0, 0.5, 0.0]]",A,primitive->conventional (x sqrt2),BTE master (PhononDB/Carrete/npj/SciRep),,https://mdr.nims.go.jp/datasets/1086c60e-40bd-476c-8970-8f5cfb73f696,,PhononDB (Togo/NIMS MDR),https://mdr.nims.go.jp/datasets/1086c60e-40bd-476c-8970-8f5cfb73f696,"LTC-calc.log unit cell (PBEsol-relaxed), same file as kappa",mp-961713,True,stoichiometric,ZrSnPt
ZrSnPt,8.917,W/m/K,570.0,BTE,1,full BTE,1.0,,6.326505,216.0,F-43m,half-Heusler (C1b / MgAgAs),,"[""Zr"", ""Zr"", ""Zr"", ""Zr"", ""Sn"", ""Sn"", ""Sn"", ""Sn"", ""Pt"", ""Pt"", ""Pt"", ""Pt""]","[[0.25, 0.25, 0.75], [0.25, 0.75, 0.25], [0.75, 0.25, 0.25], [0.75, 0.75, 0.75], [0.25, 0.75, 0.75], [0.25, 0.25, 0.25], [0.75, 0.75, 0.25], [0.75, 0.25, 0.75], [0.5, 0.0, 0.0], [0.5, 0.5, 0.5], [0.0, 0.0, 0.5], [0.0, 0.5, 0.0]]",A,primitive->conventional (x sqrt2),BTE master (PhononDB/Carrete/npj/SciRep),,https://mdr.nims.go.jp/datasets/1086c60e-40bd-476c-8970-8f5cfb73f696,,PhononDB (Togo/NIMS MDR),https://mdr.nims.go.jp/datasets/1086c60e-40bd-476c-8970-8f5cfb73f696,"LTC-calc.log unit cell (PBEsol-relaxed), same file as kappa",mp-961713,True,stoichiometric,ZrSnPt
ZrSnPt,8.767,W/m/K,580.0,BTE,1,full BTE,1.0,,6.326505,216.0,F-43m,half-Heusler (C1b / MgAgAs),,"[""Zr"", ""Zr"", ""Zr"", ""Zr"", ""Sn"", ""Sn"", ""Sn"", ""Sn"", ""Pt"", ""Pt"", ""Pt"", ""Pt""]","[[0.25, 0.25, 0.75], [0.25, 0.75, 0.25], [0.75, 0.25, 0.25], [0.75, 0.75, 0.75], [0.25, 0.75, 0.75], [0.25, 0.25, 0.25], [0.75, 0.75, 0.25], [0.75, 0.25, 0.75], [0.5, 0.0, 0.0], [0.5, 0.5, 0.5], [0.0, 0.0, 0.5], [0.0, 0.5, 0.0]]",A,primitive->conventional (x sqrt2),BTE master (PhononDB/Carrete/npj/SciRep),,https://mdr.nims.go.jp/datasets/1086c60e-40bd-476c-8970-8f5cfb73f696,,PhononDB (Togo/NIMS MDR),https://mdr.nims.go.jp/datasets/1086c60e-40bd-476c-8970-8f5cfb73f696,"LTC-calc.log unit cell (PBEsol-relaxed), same file as kappa",mp-961713,True,stoichiometric,ZrSnPt
ZrSnPt,8.623,W/m/K,590.0,BTE,1,full BTE,1.0,,6.326505,216.0,F-43m,half-Heusler (C1b / MgAgAs),,"[""Zr"", ""Zr"", ""Zr"", ""Zr"", ""Sn"", ""Sn"", ""Sn"", ""Sn"", ""Pt"", ""Pt"", ""Pt"", ""Pt""]","[[0.25, 0.25, 0.75], [0.25, 0.75, 0.25], [0.75, 0.25, 0.25], [0.75, 0.75, 0.75], [0.25, 0.75, 0.75], [0.25, 0.25, 0.25], [0.75, 0.75, 0.25], [0.75, 0.25, 0.75], [0.5, 0.0, 0.0], [0.5, 0.5, 0.5], [0.0, 0.0, 0.5], [0.0, 0.5, 0.0]]",A,primitive->conventional (x sqrt2),BTE master (PhononDB/Carrete/npj/SciRep),,https://mdr.nims.go.jp/datasets/1086c60e-40bd-476c-8970-8f5cfb73f696,,PhononDB (Togo/NIMS MDR),https://mdr.nims.go.jp/datasets/1086c60e-40bd-476c-8970-8f5cfb73f696,"LTC-calc.log unit cell (PBEsol-relaxed), same file as kappa",mp-961713,True,stoichiometric,ZrSnPt
ZrSnPt,8.483,W/m/K,600.0,BTE,1,full BTE,1.0,,6.326505,216.0,F-43m,half-Heusler (C1b / MgAgAs),,"[""Zr"", ""Zr"", ""Zr"", ""Zr"", ""Sn"", ""Sn"", ""Sn"", ""Sn"", ""Pt"", ""Pt"", ""Pt"", ""Pt""]","[[0.25, 0.25, 0.75], [0.25, 0.75, 0.25], [0.75, 0.25, 0.25], [0.75, 0.75, 0.75], [0.25, 0.75, 0.75], [0.25, 0.25, 0.25], [0.75, 0.75, 0.25], [0.75, 0.25, 0.75], [0.5, 0.0, 0.0], [0.5, 0.5, 0.5], [0.0, 0.0, 0.5], [0.0, 0.5, 0.0]]",A,primitive->conventional (x sqrt2),BTE master (PhononDB/Carrete/npj/SciRep),,https://mdr.nims.go.jp/datasets/1086c60e-40bd-476c-8970-8f5cfb73f696,,PhononDB (Togo/NIMS MDR),https://mdr.nims.go.jp/datasets/1086c60e-40bd-476c-8970-8f5cfb73f696,"LTC-calc.log unit cell (PBEsol-relaxed), same file as kappa",mp-961713,True,stoichiometric,ZrSnPt
ZrSnPt,8.348,W/m/K,610.0,BTE,1,full BTE,1.0,,6.326505,216.0,F-43m,half-Heusler (C1b / MgAgAs),,"[""Zr"", ""Zr"", ""Zr"", ""Zr"", ""Sn"", ""Sn"", ""Sn"", ""Sn"", ""Pt"", ""Pt"", ""Pt"", ""Pt""]","[[0.25, 0.25, 0.75], [0.25, 0.75, 0.25], [0.75, 0.25, 0.25], [0.75, 0.75, 0.75], [0.25, 0.75, 0.75], [0.25, 0.25, 0.25], [0.75, 0.75, 0.25], [0.75, 0.25, 0.75], [0.5, 0.0, 0.0], [0.5, 0.5, 0.5], [0.0, 0.0, 0.5], [0.0, 0.5, 0.0]]",A,primitive->conventional (x sqrt2),BTE master (PhononDB/Carrete/npj/SciRep),,https://mdr.nims.go.jp/datasets/1086c60e-40bd-476c-8970-8f5cfb73f696,,PhononDB (Togo/NIMS MDR),https://mdr.nims.go.jp/datasets/1086c60e-40bd-476c-8970-8f5cfb73f696,"LTC-calc.log unit cell (PBEsol-relaxed), same file as kappa",mp-961713,True,stoichiometric,ZrSnPt
ZrSnPt,8.217,W/m/K,620.0,BTE,1,full BTE,1.0,,6.326505,216.0,F-43m,half-Heusler (C1b / MgAgAs),,"[""Zr"", ""Zr"", ""Zr"", ""Zr"", ""Sn"", ""Sn"", ""Sn"", ""Sn"", ""Pt"", ""Pt"", ""Pt"", ""Pt""]","[[0.25, 0.25, 0.75], [0.25, 0.75, 0.25], [0.75, 0.25, 0.25], [0.75, 0.75, 0.75], [0.25, 0.75, 0.75], [0.25, 0.25, 0.25], [0.75, 0.75, 0.25], [0.75, 0.25, 0.75], [0.5, 0.0, 0.0], [0.5, 0.5, 0.5], [0.0, 0.0, 0.5], [0.0, 0.5, 0.0]]",A,primitive->conventional (x sqrt2),BTE master (PhononDB/Carrete/npj/SciRep),,https://mdr.nims.go.jp/datasets/1086c60e-40bd-476c-8970-8f5cfb73f696,,PhononDB (Togo/NIMS MDR),https://mdr.nims.go.jp/datasets/1086c60e-40bd-476c-8970-8f5cfb73f696,"LTC-calc.log unit cell (PBEsol-relaxed), same file as kappa",mp-961713,True,stoichiometric,ZrSnPt
ZrSnPt,8.09,W/m/K,630.0,BTE,1,full BTE,1.0,,6.326505,216.0,F-43m,half-Heusler (C1b / MgAgAs),,"[""Zr"", ""Zr"", ""Zr"", ""Zr"", ""Sn"", ""Sn"", ""Sn"", ""Sn"", ""Pt"", ""Pt"", ""Pt"", ""Pt""]","[[0.25, 0.25, 0.75], [0.25, 0.75, 0.25], [0.75, 0.25, 0.25], [0.75, 0.75, 0.75], [0.25, 0.75, 0.75], [0.25, 0.25, 0.25], [0.75, 0.75, 0.25], [0.75, 0.25, 0.75], [0.5, 0.0, 0.0], [0.5, 0.5, 0.5], [0.0, 0.0, 0.5], [0.0, 0.5, 0.0]]",A,primitive->conventional (x sqrt2),BTE master (PhononDB/Carrete/npj/SciRep),,https://mdr.nims.go.jp/datasets/1086c60e-40bd-476c-8970-8f5cfb73f696,,PhononDB (Togo/NIMS MDR),https://mdr.nims.go.jp/datasets/1086c60e-40bd-476c-8970-8f5cfb73f696,"LTC-calc.log unit cell (PBEsol-relaxed), same file as kappa",mp-961713,True,stoichiometric,ZrSnPt
ZrSnPt,7.967,W/m/K,640.0,BTE,1,full BTE,1.0,,6.326505,216.0,F-43m,half-Heusler (C1b / MgAgAs),,"[""Zr"", ""Zr"", ""Zr"", ""Zr"", ""Sn"", ""Sn"", ""Sn"", ""Sn"", ""Pt"", ""Pt"", ""Pt"", ""Pt""]","[[0.25, 0.25, 0.75], [0.25, 0.75, 0.25], [0.75, 0.25, 0.25], [0.75, 0.75, 0.75], [0.25, 0.75, 0.75], [0.25, 0.25, 0.25], [0.75, 0.75, 0.25], [0.75, 0.25, 0.75], [0.5, 0.0, 0.0], [0.5, 0.5, 0.5], [0.0, 0.0, 0.5], [0.0, 0.5, 0.0]]",A,primitive->conventional (x sqrt2),BTE master (PhononDB/Carrete/npj/SciRep),,https://mdr.nims.go.jp/datasets/1086c60e-40bd-476c-8970-8f5cfb73f696,,PhononDB (Togo/NIMS MDR),https://mdr.nims.go.jp/datasets/1086c60e-40bd-476c-8970-8f5cfb73f696,"LTC-calc.log unit cell (PBEsol-relaxed), same file as kappa",mp-961713,True,stoichiometric,ZrSnPt
ZrSnPt,7.848,W/m/K,650.0,BTE,1,full BTE,1.0,,6.326505,216.0,F-43m,half-Heusler (C1b / MgAgAs),,"[""Zr"", ""Zr"", ""Zr"", ""Zr"", ""Sn"", ""Sn"", ""Sn"", ""Sn"", ""Pt"", ""Pt"", ""Pt"", ""Pt""]","[[0.25, 0.25, 0.75], [0.25, 0.75, 0.25], [0.75, 0.25, 0.25], [0.75, 0.75, 0.75], [0.25, 0.75, 0.75], [0.25, 0.25, 0.25], [0.75, 0.75, 0.25], [0.75, 0.25, 0.75], [0.5, 0.0, 0.0], [0.5, 0.5, 0.5], [0.0, 0.0, 0.5], [0.0, 0.5, 0.0]]",A,primitive->conventional (x sqrt2),BTE master (PhononDB/Carrete/npj/SciRep),,https://mdr.nims.go.jp/datasets/1086c60e-40bd-476c-8970-8f5cfb73f696,,PhononDB (Togo/NIMS MDR),https://mdr.nims.go.jp/datasets/1086c60e-40bd-476c-8970-8f5cfb73f696,"LTC-calc.log unit cell (PBEsol-relaxed), same file as kappa",mp-961713,True,stoichiometric,ZrSnPt
ZrSnPt,7.732,W/m/K,660.0,BTE,1,full BTE,1.0,,6.326505,216.0,F-43m,half-Heusler (C1b / MgAgAs),,"[""Zr"", ""Zr"", ""Zr"", ""Zr"", ""Sn"", ""Sn"", ""Sn"", ""Sn"", ""Pt"", ""Pt"", ""Pt"", ""Pt""]","[[0.25, 0.25, 0.75], [0.25, 0.75, 0.25], [0.75, 0.25, 0.25], [0.75, 0.75, 0.75], [0.25, 0.75, 0.75], [0.25, 0.25, 0.25], [0.75, 0.75, 0.25], [0.75, 0.25, 0.75], [0.5, 0.0, 0.0], [0.5, 0.5, 0.5], [0.0, 0.0, 0.5], [0.0, 0.5, 0.0]]",A,primitive->conventional (x sqrt2),BTE master (PhononDB/Carrete/npj/SciRep),,https://mdr.nims.go.jp/datasets/1086c60e-40bd-476c-8970-8f5cfb73f696,,PhononDB (Togo/NIMS MDR),https://mdr.nims.go.jp/datasets/1086c60e-40bd-476c-8970-8f5cfb73f696,"LTC-calc.log unit cell (PBEsol-relaxed), same file as kappa",mp-961713,True,stoichiometric,ZrSnPt
ZrSnPt,7.62,W/m/K,670.0,BTE,1,full BTE,1.0,,6.326505,216.0,F-43m,half-Heusler (C1b / MgAgAs),,"[""Zr"", ""Zr"", ""Zr"", ""Zr"", ""Sn"", ""Sn"", ""Sn"", ""Sn"", ""Pt"", ""Pt"", ""Pt"", ""Pt""]","[[0.25, 0.25, 0.75], [0.25, 0.75, 0.25], [0.75, 0.25, 0.25], [0.75, 0.75, 0.75], [0.25, 0.75, 0.75], [0.25, 0.25, 0.25], [0.75, 0.75, 0.25], [0.75, 0.25, 0.75], [0.5, 0.0, 0.0], [0.5, 0.5, 0.5], [0.0, 0.0, 0.5], [0.0, 0.5, 0.0]]",A,primitive->conventional (x sqrt2),BTE master (PhononDB/Carrete/npj/SciRep),,https://mdr.nims.go.jp/datasets/1086c60e-40bd-476c-8970-8f5cfb73f696,,PhononDB (Togo/NIMS MDR),https://mdr.nims.go.jp/datasets/1086c60e-40bd-476c-8970-8f5cfb73f696,"LTC-calc.log unit cell (PBEsol-relaxed), same file as kappa",mp-961713,True,stoichiometric,ZrSnPt
ZrSnPt,7.51,W/m/K,680.0,BTE,1,full BTE,1.0,,6.326505,216.0,F-43m,half-Heusler (C1b / MgAgAs),,"[""Zr"", ""Zr"", ""Zr"", ""Zr"", ""Sn"", ""Sn"", ""Sn"", ""Sn"", ""Pt"", ""Pt"", ""Pt"", ""Pt""]","[[0.25, 0.25, 0.75], [0.25, 0.75, 0.25], [0.75, 0.25, 0.25], [0.75, 0.75, 0.75], [0.25, 0.75, 0.75], [0.25, 0.25, 0.25], [0.75, 0.75, 0.25], [0.75, 0.25, 0.75], [0.5, 0.0, 0.0], [0.5, 0.5, 0.5], [0.0, 0.0, 0.5], [0.0, 0.5, 0.0]]",A,primitive->conventional (x sqrt2),BTE master (PhononDB/Carrete/npj/SciRep),,https://mdr.nims.go.jp/datasets/1086c60e-40bd-476c-8970-8f5cfb73f696,,PhononDB (Togo/NIMS MDR),https://mdr.nims.go.jp/datasets/1086c60e-40bd-476c-8970-8f5cfb73f696,"LTC-calc.log unit cell (PBEsol-relaxed), same file as kappa",mp-961713,True,stoichiometric,ZrSnPt
ZrSnPt,7.404,W/m/K,690.0,BTE,1,full BTE,1.0,,6.326505,216.0,F-43m,half-Heusler (C1b / MgAgAs),,"[""Zr"", ""Zr"", ""Zr"", ""Zr"", ""Sn"", ""Sn"", ""Sn"", ""Sn"", ""Pt"", ""Pt"", ""Pt"", ""Pt""]","[[0.25, 0.25, 0.75], [0.25, 0.75, 0.25], [0.75, 0.25, 0.25], [0.75, 0.75, 0.75], [0.25, 0.75, 0.75], [0.25, 0.25, 0.25], [0.75, 0.75, 0.25], [0.75, 0.25, 0.75], [0.5, 0.0, 0.0], [0.5, 0.5, 0.5], [0.0, 0.0, 0.5], [0.0, 0.5, 0.0]]",A,primitive->conventional (x sqrt2),BTE master (PhononDB/Carrete/npj/SciRep),,https://mdr.nims.go.jp/datasets/1086c60e-40bd-476c-8970-8f5cfb73f696,,PhononDB (Togo/NIMS MDR),https://mdr.nims.go.jp/datasets/1086c60e-40bd-476c-8970-8f5cfb73f696,"LTC-calc.log unit cell (PBEsol-relaxed), same file as kappa",mp-961713,True,stoichiometric,ZrSnPt
ZrSnPt,7.301,W/m/K,700.0,BTE,1,full BTE,1.0,,6.326505,216.0,F-43m,half-Heusler (C1b / MgAgAs),,"[""Zr"", ""Zr"", ""Zr"", ""Zr"", ""Sn"", ""Sn"", ""Sn"", ""Sn"", ""Pt"", ""Pt"", ""Pt"", ""Pt""]","[[0.25, 0.25, 0.75], [0.25, 0.75, 0.25], [0.75, 0.25, 0.25], [0.75, 0.75, 0.75], [0.25, 0.75, 0.75], [0.25, 0.25, 0.25], [0.75, 0.75, 0.25], [0.75, 0.25, 0.75], [0.5, 0.0, 0.0], [0.5, 0.5, 0.5], [0.0, 0.0, 0.5], [0.0, 0.5, 0.0]]",A,primitive->conventional (x sqrt2),BTE master (PhononDB/Carrete/npj/SciRep),,https://mdr.nims.go.jp/datasets/1086c60e-40bd-476c-8970-8f5cfb73f696,,PhononDB (Togo/NIMS MDR),https://mdr.nims.go.jp/datasets/1086c60e-40bd-476c-8970-8f5cfb73f696,"LTC-calc.log unit cell (PBEsol-relaxed), same file as kappa",mp-961713,True,stoichiometric,ZrSnPt
ZrSnPt,7.201,W/m/K,710.0,BTE,1,full BTE,1.0,,6.326505,216.0,F-43m,half-Heusler (C1b / MgAgAs),,"[""Zr"", ""Zr"", ""Zr"", ""Zr"", ""Sn"", ""Sn"", ""Sn"", ""Sn"", ""Pt"", ""Pt"", ""Pt"", ""Pt""]","[[0.25, 0.25, 0.75], [0.25, 0.75, 0.25], [0.75, 0.25, 0.25], [0.75, 0.75, 0.75], [0.25, 0.75, 0.75], [0.25, 0.25, 0.25], [0.75, 0.75, 0.25], [0.75, 0.25, 0.75], [0.5, 0.0, 0.0], [0.5, 0.5, 0.5], [0.0, 0.0, 0.5], [0.0, 0.5, 0.0]]",A,primitive->conventional (x sqrt2),BTE master (PhononDB/Carrete/npj/SciRep),,https://mdr.nims.go.jp/datasets/1086c60e-40bd-476c-8970-8f5cfb73f696,,PhononDB (Togo/NIMS MDR),https://mdr.nims.go.jp/datasets/1086c60e-40bd-476c-8970-8f5cfb73f696,"LTC-calc.log unit cell (PBEsol-relaxed), same file as kappa",mp-961713,True,stoichiometric,ZrSnPt
ZrSnPt,7.104,W/m/K,720.0,BTE,1,full BTE,1.0,,6.326505,216.0,F-43m,half-Heusler (C1b / MgAgAs),,"[""Zr"", ""Zr"", ""Zr"", ""Zr"", ""Sn"", ""Sn"", ""Sn"", ""Sn"", ""Pt"", ""Pt"", ""Pt"", ""Pt""]","[[0.25, 0.25, 0.75], [0.25, 0.75, 0.25], [0.75, 0.25, 0.25], [0.75, 0.75, 0.75], [0.25, 0.75, 0.75], [0.25, 0.25, 0.25], [0.75, 0.75, 0.25], [0.75, 0.25, 0.75], [0.5, 0.0, 0.0], [0.5, 0.5, 0.5], [0.0, 0.0, 0.5], [0.0, 0.5, 0.0]]",A,primitive->conventional (x sqrt2),BTE master (PhononDB/Carrete/npj/SciRep),,https://mdr.nims.go.jp/datasets/1086c60e-40bd-476c-8970-8f5cfb73f696,,PhononDB (Togo/NIMS MDR),https://mdr.nims.go.jp/datasets/1086c60e-40bd-476c-8970-8f5cfb73f696,"LTC-calc.log unit cell (PBEsol-relaxed), same file as kappa",mp-961713,True,stoichiometric,ZrSnPt
ZrSnPt,7.009,W/m/K,730.0,BTE,1,full BTE,1.0,,6.326505,216.0,F-43m,half-Heusler (C1b / MgAgAs),,"[""Zr"", ""Zr"", ""Zr"", ""Zr"", ""Sn"", ""Sn"", ""Sn"", ""Sn"", ""Pt"", ""Pt"", ""Pt"", ""Pt""]","[[0.25, 0.25, 0.75], [0.25, 0.75, 0.25], [0.75, 0.25, 0.25], [0.75, 0.75, 0.75], [0.25, 0.75, 0.75], [0.25, 0.25, 0.25], [0.75, 0.75, 0.25], [0.75, 0.25, 0.75], [0.5, 0.0, 0.0], [0.5, 0.5, 0.5], [0.0, 0.0, 0.5], [0.0, 0.5, 0.0]]",A,primitive->conventional (x sqrt2),BTE master (PhononDB/Carrete/npj/SciRep),,https://mdr.nims.go.jp/datasets/1086c60e-40bd-476c-8970-8f5cfb73f696,,PhononDB (Togo/NIMS MDR),https://mdr.nims.go.jp/datasets/1086c60e-40bd-476c-8970-8f5cfb73f696,"LTC-calc.log unit cell (PBEsol-relaxed), same file as kappa",mp-961713,True,stoichiometric,ZrSnPt
ZrSnPt,6.917,W/m/K,740.0,BTE,1,full BTE,1.0,,6.326505,216.0,F-43m,half-Heusler (C1b / MgAgAs),,"[""Zr"", ""Zr"", ""Zr"", ""Zr"", ""Sn"", ""Sn"", ""Sn"", ""Sn"", ""Pt"", ""Pt"", ""Pt"", ""Pt""]","[[0.25, 0.25, 0.75], [0.25, 0.75, 0.25], [0.75, 0.25, 0.25], [0.75, 0.75, 0.75], [0.25, 0.75, 0.75], [0.25, 0.25, 0.25], [0.75, 0.75, 0.25], [0.75, 0.25, 0.75], [0.5, 0.0, 0.0], [0.5, 0.5, 0.5], [0.0, 0.0, 0.5], [0.0, 0.5, 0.0]]",A,primitive->conventional (x sqrt2),BTE master (PhononDB/Carrete/npj/SciRep),,https://mdr.nims.go.jp/datasets/1086c60e-40bd-476c-8970-8f5cfb73f696,,PhononDB (Togo/NIMS MDR),https://mdr.nims.go.jp/datasets/1086c60e-40bd-476c-8970-8f5cfb73f696,"LTC-calc.log unit cell (PBEsol-relaxed), same file as kappa",mp-961713,True,stoichiometric,ZrSnPt
ZrSnPt,6.827,W/m/K,750.0,BTE,1,full BTE,1.0,,6.326505,216.0,F-43m,half-Heusler (C1b / MgAgAs),,"[""Zr"", ""Zr"", ""Zr"", ""Zr"", ""Sn"", ""Sn"", ""Sn"", ""Sn"", ""Pt"", ""Pt"", ""Pt"", ""Pt""]","[[0.25, 0.25, 0.75], [0.25, 0.75, 0.25], [0.75, 0.25, 0.25], [0.75, 0.75, 0.75], [0.25, 0.75, 0.75], [0.25, 0.25, 0.25], [0.75, 0.75, 0.25], [0.75, 0.25, 0.75], [0.5, 0.0, 0.0], [0.5, 0.5, 0.5], [0.0, 0.0, 0.5], [0.0, 0.5, 0.0]]",A,primitive->conventional (x sqrt2),BTE master (PhononDB/Carrete/npj/SciRep),,https://mdr.nims.go.jp/datasets/1086c60e-40bd-476c-8970-8f5cfb73f696,,PhononDB (Togo/NIMS MDR),https://mdr.nims.go.jp/datasets/1086c60e-40bd-476c-8970-8f5cfb73f696,"LTC-calc.log unit cell (PBEsol-relaxed), same file as kappa",mp-961713,True,stoichiometric,ZrSnPt
ZrSnPt,6.739,W/m/K,760.0,BTE,1,full BTE,1.0,,6.326505,216.0,F-43m,half-Heusler (C1b / MgAgAs),,"[""Zr"", ""Zr"", ""Zr"", ""Zr"", ""Sn"", ""Sn"", ""Sn"", ""Sn"", ""Pt"", ""Pt"", ""Pt"", ""Pt""]","[[0.25, 0.25, 0.75], [0.25, 0.75, 0.25], [0.75, 0.25, 0.25], [0.75, 0.75, 0.75], [0.25, 0.75, 0.75], [0.25, 0.25, 0.25], [0.75, 0.75, 0.25], [0.75, 0.25, 0.75], [0.5, 0.0, 0.0], [0.5, 0.5, 0.5], [0.0, 0.0, 0.5], [0.0, 0.5, 0.0]]",A,primitive->conventional (x sqrt2),BTE master (PhononDB/Carrete/npj/SciRep),,https://mdr.nims.go.jp/datasets/1086c60e-40bd-476c-8970-8f5cfb73f696,,PhononDB (Togo/NIMS MDR),https://mdr.nims.go.jp/datasets/1086c60e-40bd-476c-8970-8f5cfb73f696,"LTC-calc.log unit cell (PBEsol-relaxed), same file as kappa",mp-961713,True,stoichiometric,ZrSnPt
ZrSnPt,6.654,W/m/K,770.0,BTE,1,full BTE,1.0,,6.326505,216.0,F-43m,half-Heusler (C1b / MgAgAs),,"[""Zr"", ""Zr"", ""Zr"", ""Zr"", ""Sn"", ""Sn"", ""Sn"", ""Sn"", ""Pt"", ""Pt"", ""Pt"", ""Pt""]","[[0.25, 0.25, 0.75], [0.25, 0.75, 0.25], [0.75, 0.25, 0.25], [0.75, 0.75, 0.75], [0.25, 0.75, 0.75], [0.25, 0.25, 0.25], [0.75, 0.75, 0.25], [0.75, 0.25, 0.75], [0.5, 0.0, 0.0], [0.5, 0.5, 0.5], [0.0, 0.0, 0.5], [0.0, 0.5, 0.0]]",A,primitive->conventional (x sqrt2),BTE master (PhononDB/Carrete/npj/SciRep),,https://mdr.nims.go.jp/datasets/1086c60e-40bd-476c-8970-8f5cfb73f696,,PhononDB (Togo/NIMS MDR),https://mdr.nims.go.jp/datasets/1086c60e-40bd-476c-8970-8f5cfb73f696,"LTC-calc.log unit cell (PBEsol-relaxed), same file as kappa",mp-961713,True,stoichiometric,ZrSnPt
ZrSnPt,6.571,W/m/K,780.0,BTE,1,full BTE,1.0,,6.326505,216.0,F-43m,half-Heusler (C1b / MgAgAs),,"[""Zr"", ""Zr"", ""Zr"", ""Zr"", ""Sn"", ""Sn"", ""Sn"", ""Sn"", ""Pt"", ""Pt"", ""Pt"", ""Pt""]","[[0.25, 0.25, 0.75], [0.25, 0.75, 0.25], [0.75, 0.25, 0.25], [0.75, 0.75, 0.75], [0.25, 0.75, 0.75], [0.25, 0.25, 0.25], [0.75, 0.75, 0.25], [0.75, 0.25, 0.75], [0.5, 0.0, 0.0], [0.5, 0.5, 0.5], [0.0, 0.0, 0.5], [0.0, 0.5, 0.0]]",A,primitive->conventional (x sqrt2),BTE master (PhononDB/Carrete/npj/SciRep),,https://mdr.nims.go.jp/datasets/1086c60e-40bd-476c-8970-8f5cfb73f696,,PhononDB (Togo/NIMS MDR),https://mdr.nims.go.jp/datasets/1086c60e-40bd-476c-8970-8f5cfb73f696,"LTC-calc.log unit cell (PBEsol-relaxed), same file as kappa",mp-961713,True,stoichiometric,ZrSnPt
ZrSnPt,6.489,W/m/K,790.0,BTE,1,full BTE,1.0,,6.326505,216.0,F-43m,half-Heusler (C1b / MgAgAs),,"[""Zr"", ""Zr"", ""Zr"", ""Zr"", ""Sn"", ""Sn"", ""Sn"", ""Sn"", ""Pt"", ""Pt"", ""Pt"", ""Pt""]","[[0.25, 0.25, 0.75], [0.25, 0.75, 0.25], [0.75, 0.25, 0.25], [0.75, 0.75, 0.75], [0.25, 0.75, 0.75], [0.25, 0.25, 0.25], [0.75, 0.75, 0.25], [0.75, 0.25, 0.75], [0.5, 0.0, 0.0], [0.5, 0.5, 0.5], [0.0, 0.0, 0.5], [0.0, 0.5, 0.0]]",A,primitive->conventional (x sqrt2),BTE master (PhononDB/Carrete/npj/SciRep),,https://mdr.nims.go.jp/datasets/1086c60e-40bd-476c-8970-8f5cfb73f696,,PhononDB (Togo/NIMS MDR),https://mdr.nims.go.jp/datasets/1086c60e-40bd-476c-8970-8f5cfb73f696,"LTC-calc.log unit cell (PBEsol-relaxed), same file as kappa",mp-961713,True,stoichiometric,ZrSnPt
ZrSnPt,6.41,W/m/K,800.0,BTE,1,full BTE,1.0,,6.326505,216.0,F-43m,half-Heusler (C1b / MgAgAs),,"[""Zr"", ""Zr"", ""Zr"", ""Zr"", ""Sn"", ""Sn"", ""Sn"", ""Sn"", ""Pt"", ""Pt"", ""Pt"", ""Pt""]","[[0.25, 0.25, 0.75], [0.25, 0.75, 0.25], [0.75, 0.25, 0.25], [0.75, 0.75, 0.75], [0.25, 0.75, 0.75], [0.25, 0.25, 0.25], [0.75, 0.75, 0.25], [0.75, 0.25, 0.75], [0.5, 0.0, 0.0], [0.5, 0.5, 0.5], [0.0, 0.0, 0.5], [0.0, 0.5, 0.0]]",A,primitive->conventional (x sqrt2),BTE master (PhononDB/Carrete/npj/SciRep),,https://mdr.nims.go.jp/datasets/1086c60e-40bd-476c-8970-8f5cfb73f696,,PhononDB (Togo/NIMS MDR),https://mdr.nims.go.jp/datasets/1086c60e-40bd-476c-8970-8f5cfb73f696,"LTC-calc.log unit cell (PBEsol-relaxed), same file as kappa",mp-961713,True,stoichiometric,ZrSnPt
ZrSnPt,6.333,W/m/K,810.0,BTE,1,full BTE,1.0,,6.326505,216.0,F-43m,half-Heusler (C1b / MgAgAs),,"[""Zr"", ""Zr"", ""Zr"", ""Zr"", ""Sn"", ""Sn"", ""Sn"", ""Sn"", ""Pt"", ""Pt"", ""Pt"", ""Pt""]","[[0.25, 0.25, 0.75], [0.25, 0.75, 0.25], [0.75, 0.25, 0.25], [0.75, 0.75, 0.75], [0.25, 0.75, 0.75], [0.25, 0.25, 0.25], [0.75, 0.75, 0.25], [0.75, 0.25, 0.75], [0.5, 0.0, 0.0], [0.5, 0.5, 0.5], [0.0, 0.0, 0.5], [0.0, 0.5, 0.0]]",A,primitive->conventional (x sqrt2),BTE master (PhononDB/Carrete/npj/SciRep),,https://mdr.nims.go.jp/datasets/1086c60e-40bd-476c-8970-8f5cfb73f696,,PhononDB (Togo/NIMS MDR),https://mdr.nims.go.jp/datasets/1086c60e-40bd-476c-8970-8f5cfb73f696,"LTC-calc.log unit cell (PBEsol-relaxed), same file as kappa",mp-961713,True,stoichiometric,ZrSnPt
ZrSnPt,6.258,W/m/K,820.0,BTE,1,full BTE,1.0,,6.326505,216.0,F-43m,half-Heusler (C1b / MgAgAs),,"[""Zr"", ""Zr"", ""Zr"", ""Zr"", ""Sn"", ""Sn"", ""Sn"", ""Sn"", ""Pt"", ""Pt"", ""Pt"", ""Pt""]","[[0.25, 0.25, 0.75], [0.25, 0.75, 0.25], [0.75, 0.25, 0.25], [0.75, 0.75, 0.75], [0.25, 0.75, 0.75], [0.25, 0.25, 0.25], [0.75, 0.75, 0.25], [0.75, 0.25, 0.75], [0.5, 0.0, 0.0], [0.5, 0.5, 0.5], [0.0, 0.0, 0.5], [0.0, 0.5, 0.0]]",A,primitive->conventional (x sqrt2),BTE master (PhononDB/Carrete/npj/SciRep),,https://mdr.nims.go.jp/datasets/1086c60e-40bd-476c-8970-8f5cfb73f696,,PhononDB (Togo/NIMS MDR),https://mdr.nims.go.jp/datasets/1086c60e-40bd-476c-8970-8f5cfb73f696,"LTC-calc.log unit cell (PBEsol-relaxed), same file as kappa",mp-961713,True,stoichiometric,ZrSnPt
ZrSnPt,6.184,W/m/K,830.0,BTE,1,full BTE,1.0,,6.326505,216.0,F-43m,half-Heusler (C1b / MgAgAs),,"[""Zr"", ""Zr"", ""Zr"", ""Zr"", ""Sn"", ""Sn"", ""Sn"", ""Sn"", ""Pt"", ""Pt"", ""Pt"", ""Pt""]","[[0.25, 0.25, 0.75], [0.25, 0.75, 0.25], [0.75, 0.25, 0.25], [0.75, 0.75, 0.75], [0.25, 0.75, 0.75], [0.25, 0.25, 0.25], [0.75, 0.75, 0.25], [0.75, 0.25, 0.75], [0.5, 0.0, 0.0], [0.5, 0.5, 0.5], [0.0, 0.0, 0.5], [0.0, 0.5, 0.0]]",A,primitive->conventional (x sqrt2),BTE master (PhononDB/Carrete/npj/SciRep),,https://mdr.nims.go.jp/datasets/1086c60e-40bd-476c-8970-8f5cfb73f696,,PhononDB (Togo/NIMS MDR),https://mdr.nims.go.jp/datasets/1086c60e-40bd-476c-8970-8f5cfb73f696,"LTC-calc.log unit cell (PBEsol-relaxed), same file as kappa",mp-961713,True,stoichiometric,ZrSnPt
ZrSnPt,6.112,W/m/K,840.0,BTE,1,full BTE,1.0,,6.326505,216.0,F-43m,half-Heusler (C1b / MgAgAs),,"[""Zr"", ""Zr"", ""Zr"", ""Zr"", ""Sn"", ""Sn"", ""Sn"", ""Sn"", ""Pt"", ""Pt"", ""Pt"", ""Pt""]","[[0.25, 0.25, 0.75], [0.25, 0.75, 0.25], [0.75, 0.25, 0.25], [0.75, 0.75, 0.75], [0.25, 0.75, 0.75], [0.25, 0.25, 0.25], [0.75, 0.75, 0.25], [0.75, 0.25, 0.75], [0.5, 0.0, 0.0], [0.5, 0.5, 0.5], [0.0, 0.0, 0.5], [0.0, 0.5, 0.0]]",A,primitive->conventional (x sqrt2),BTE master (PhononDB/Carrete/npj/SciRep),,https://mdr.nims.go.jp/datasets/1086c60e-40bd-476c-8970-8f5cfb73f696,,PhononDB (Togo/NIMS MDR),https://mdr.nims.go.jp/datasets/1086c60e-40bd-476c-8970-8f5cfb73f696,"LTC-calc.log unit cell (PBEsol-relaxed), same file as kappa",mp-961713,True,stoichiometric,ZrSnPt
ZrSnPt,6.042,W/m/K,850.0,BTE,1,full BTE,1.0,,6.326505,216.0,F-43m,half-Heusler (C1b / MgAgAs),,"[""Zr"", ""Zr"", ""Zr"", ""Zr"", ""Sn"", ""Sn"", ""Sn"", ""Sn"", ""Pt"", ""Pt"", ""Pt"", ""Pt""]","[[0.25, 0.25, 0.75], [0.25, 0.75, 0.25], [0.75, 0.25, 0.25], [0.75, 0.75, 0.75], [0.25, 0.75, 0.75], [0.25, 0.25, 0.25], [0.75, 0.75, 0.25], [0.75, 0.25, 0.75], [0.5, 0.0, 0.0], [0.5, 0.5, 0.5], [0.0, 0.0, 0.5], [0.0, 0.5, 0.0]]",A,primitive->conventional (x sqrt2),BTE master (PhononDB/Carrete/npj/SciRep),,https://mdr.nims.go.jp/datasets/1086c60e-40bd-476c-8970-8f5cfb73f696,,PhononDB (Togo/NIMS MDR),https://mdr.nims.go.jp/datasets/1086c60e-40bd-476c-8970-8f5cfb73f696,"LTC-calc.log unit cell (PBEsol-relaxed), same file as kappa",mp-961713,True,stoichiometric,ZrSnPt
ZrSnPt,5.973,W/m/K,860.0,BTE,1,full BTE,1.0,,6.326505,216.0,F-43m,half-Heusler (C1b / MgAgAs),,"[""Zr"", ""Zr"", ""Zr"", ""Zr"", ""Sn"", ""Sn"", ""Sn"", ""Sn"", ""Pt"", ""Pt"", ""Pt"", ""Pt""]","[[0.25, 0.25, 0.75], [0.25, 0.75, 0.25], [0.75, 0.25, 0.25], [0.75, 0.75, 0.75], [0.25, 0.75, 0.75], [0.25, 0.25, 0.25], [0.75, 0.75, 0.25], [0.75, 0.25, 0.75], [0.5, 0.0, 0.0], [0.5, 0.5, 0.5], [0.0, 0.0, 0.5], [0.0, 0.5, 0.0]]",A,primitive->conventional (x sqrt2),BTE master (PhononDB/Carrete/npj/SciRep),,https://mdr.nims.go.jp/datasets/1086c60e-40bd-476c-8970-8f5cfb73f696,,PhononDB (Togo/NIMS MDR),https://mdr.nims.go.jp/datasets/1086c60e-40bd-476c-8970-8f5cfb73f696,"LTC-calc.log unit cell (PBEsol-relaxed), same file as kappa",mp-961713,True,stoichiometric,ZrSnPt
ZrSnPt,5.906,W/m/K,870.0,BTE,1,full BTE,1.0,,6.326505,216.0,F-43m,half-Heusler (C1b / MgAgAs),,"[""Zr"", ""Zr"", ""Zr"", ""Zr"", ""Sn"", ""Sn"", ""Sn"", ""Sn"", ""Pt"", ""Pt"", ""Pt"", ""Pt""]","[[0.25, 0.25, 0.75], [0.25, 0.75, 0.25], [0.75, 0.25, 0.25], [0.75, 0.75, 0.75], [0.25, 0.75, 0.75], [0.25, 0.25, 0.25], [0.75, 0.75, 0.25], [0.75, 0.25, 0.75], [0.5, 0.0, 0.0], [0.5, 0.5, 0.5], [0.0, 0.0, 0.5], [0.0, 0.5, 0.0]]",A,primitive->conventional (x sqrt2),BTE master (PhononDB/Carrete/npj/SciRep),,https://mdr.nims.go.jp/datasets/1086c60e-40bd-476c-8970-8f5cfb73f696,,PhononDB (Togo/NIMS MDR),https://mdr.nims.go.jp/datasets/1086c60e-40bd-476c-8970-8f5cfb73f696,"LTC-calc.log unit cell (PBEsol-relaxed), same file as kappa",mp-961713,True,stoichiometric,ZrSnPt
ZrSnPt,5.841,W/m/K,880.0,BTE,1,full BTE,1.0,,6.326505,216.0,F-43m,half-Heusler (C1b / MgAgAs),,"[""Zr"", ""Zr"", ""Zr"", ""Zr"", ""Sn"", ""Sn"", ""Sn"", ""Sn"", ""Pt"", ""Pt"", ""Pt"", ""Pt""]","[[0.25, 0.25, 0.75], [0.25, 0.75, 0.25], [0.75, 0.25, 0.25], [0.75, 0.75, 0.75], [0.25, 0.75, 0.75], [0.25, 0.25, 0.25], [0.75, 0.75, 0.25], [0.75, 0.25, 0.75], [0.5, 0.0, 0.0], [0.5, 0.5, 0.5], [0.0, 0.0, 0.5], [0.0, 0.5, 0.0]]",A,primitive->conventional (x sqrt2),BTE master (PhononDB/Carrete/npj/SciRep),,https://mdr.nims.go.jp/datasets/1086c60e-40bd-476c-8970-8f5cfb73f696,,PhononDB (Togo/NIMS MDR),https://mdr.nims.go.jp/datasets/1086c60e-40bd-476c-8970-8f5cfb73f696,"LTC-calc.log unit cell (PBEsol-relaxed), same file as kappa",mp-961713,True,stoichiometric,ZrSnPt
ZrSnPt,5.776,W/m/K,890.0,BTE,1,full BTE,1.0,,6.326505,216.0,F-43m,half-Heusler (C1b / MgAgAs),,"[""Zr"", ""Zr"", ""Zr"", ""Zr"", ""Sn"", ""Sn"", ""Sn"", ""Sn"", ""Pt"", ""Pt"", ""Pt"", ""Pt""]","[[0.25, 0.25, 0.75], [0.25, 0.75, 0.25], [0.75, 0.25, 0.25], [0.75, 0.75, 0.75], [0.25, 0.75, 0.75], [0.25, 0.25, 0.25], [0.75, 0.75, 0.25], [0.75, 0.25, 0.75], [0.5, 0.0, 0.0], [0.5, 0.5, 0.5], [0.0, 0.0, 0.5], [0.0, 0.5, 0.0]]",A,primitive->conventional (x sqrt2),BTE master (PhononDB/Carrete/npj/SciRep),,https://mdr.nims.go.jp/datasets/1086c60e-40bd-476c-8970-8f5cfb73f696,,PhononDB (Togo/NIMS MDR),https://mdr.nims.go.jp/datasets/1086c60e-40bd-476c-8970-8f5cfb73f696,"LTC-calc.log unit cell (PBEsol-relaxed), same file as kappa",mp-961713,True,stoichiometric,ZrSnPt
