Repository: Shivamrandive747/Thermalconductivity_prediction

# Calibrating first-principles lattice thermal conductivity to experiment

**A curated half-Heusler dataset and a validated transfer function.**

Published first-principles transport calculations of lattice thermal conductivity exceed what
laboratories measure for the same compound by a **median factor of 1.55**. That offset is regular
enough to be removed in closed form:

$$\kappa_L^{\mathrm{expt}}(T) \;=\; \kappa_L^{\mathrm{BTE}}(T)\;\min\!\left[c\left(\tfrac{T}{300}\right)^{p},\,1\right],
\qquad c = 0.51,\quad p = 0.80$$

Inside a domain of applicability declared before the validation set was scored, this places

File: data/Target_Materials/HEUSLER_KAPPA_TRAINING_SET.csv (part 175 of 192)
formula,kappa_L,kappa_units,temperature_K,method,method_tier,tier_name,weight,kappa_basis,struct_a_A,struct_spacegroup,struct_sg_symbol,struct_prototype,struct_site_ordering,struct_species,struct_frac_coords,struct_grade,lattice_convention,source,source_doi,source_url,source_location,struct_source,struct_source_url,struct_source_detail,struct_id,struct_same_paper_as_kappa,stoichiometry,parent_formula
ZrSnPt,5.714,W/m/K,900.0,BTE,1,full BTE,1.0,,6.326505,216.0,F-43m,half-Heusler (C1b / MgAgAs),,"[""Zr"", ""Zr"", ""Zr"", ""Zr"", ""Sn"", ""Sn"", ""Sn"", ""Sn"", ""Pt"", ""Pt"", ""Pt"", ""Pt""]","[[0.25, 0.25, 0.75], [0.25, 0.75, 0.25], [0.75, 0.25, 0.25], [0.75, 0.75, 0.75], [0.25, 0.75, 0.75], [0.25, 0.25, 0.25], [0.75, 0.75, 0.25], [0.75, 0.25, 0.75], [0.5, 0.0, 0.0], [0.5, 0.5, 0.5], [0.0, 0.0, 0.5], [0.0, 0.5, 0.0]]",A,primitive->conventional (x sqrt2),BTE master (PhononDB/Carrete/npj/SciRep),,https://mdr.nims.go.jp/datasets/1086c60e-40bd-476c-8970-8f5cfb73f696,,PhononDB (Togo/NIMS MDR),https://mdr.nims.go.jp/datasets/1086c60e-40bd-476c-8970-8f5cfb73f696,"LTC-calc.log unit cell (PBEsol-relaxed), same file as kappa",mp-961713,True,stoichiometric,ZrSnPt
ZrSnPt,5.652,W/m/K,910.0,BTE,1,full BTE,1.0,,6.326505,216.0,F-43m,half-Heusler (C1b / MgAgAs),,"[""Zr"", ""Zr"", ""Zr"", ""Zr"", ""Sn"", ""Sn"", ""Sn"", ""Sn"", ""Pt"", ""Pt"", ""Pt"", ""Pt""]","[[0.25, 0.25, 0.75], [0.25, 0.75, 0.25], [0.75, 0.25, 0.25], [0.75, 0.75, 0.75], [0.25, 0.75, 0.75], [0.25, 0.25, 0.25], [0.75, 0.75, 0.25], [0.75, 0.25, 0.75], [0.5, 0.0, 0.0], [0.5, 0.5, 0.5], [0.0, 0.0, 0.5], [0.0, 0.5, 0.0]]",A,primitive->conventional (x sqrt2),BTE master (PhononDB/Carrete/npj/SciRep),,https://mdr.nims.go.jp/datasets/1086c60e-40bd-476c-8970-8f5cfb73f696,,PhononDB (Togo/NIMS MDR),https://mdr.nims.go.jp/datasets/1086c60e-40bd-476c-8970-8f5cfb73f696,"LTC-calc.log unit cell (PBEsol-relaxed), same file as kappa",mp-961713,True,stoichiometric,ZrSnPt
ZrSnPt,5.592,W/m/K,920.0,BTE,1,full BTE,1.0,,6.326505,216.0,F-43m,half-Heusler (C1b / MgAgAs),,"[""Zr"", ""Zr"", ""Zr"", ""Zr"", ""Sn"", ""Sn"", ""Sn"", ""Sn"", ""Pt"", ""Pt"", ""Pt"", ""Pt""]","[[0.25, 0.25, 0.75], [0.25, 0.75, 0.25], [0.75, 0.25, 0.25], [0.75, 0.75, 0.75], [0.25, 0.75, 0.75], [0.25, 0.25, 0.25], [0.75, 0.75, 0.25], [0.75, 0.25, 0.75], [0.5, 0.0, 0.0], [0.5, 0.5, 0.5], [0.0, 0.0, 0.5], [0.0, 0.5, 0.0]]",A,primitive->conventional (x sqrt2),BTE master (PhononDB/Carrete/npj/SciRep),,https://mdr.nims.go.jp/datasets/1086c60e-40bd-476c-8970-8f5cfb73f696,,PhononDB (Togo/NIMS MDR),https://mdr.nims.go.jp/datasets/1086c60e-40bd-476c-8970-8f5cfb73f696,"LTC-calc.log unit cell (PBEsol-relaxed), same file as kappa",mp-961713,True,stoichiometric,ZrSnPt
ZrSnPt,5.533,W/m/K,930.0,BTE,1,full BTE,1.0,,6.326505,216.0,F-43m,half-Heusler (C1b / MgAgAs),,"[""Zr"", ""Zr"", ""Zr"", ""Zr"", ""Sn"", ""Sn"", ""Sn"", ""Sn"", ""Pt"", ""Pt"", ""Pt"", ""Pt""]","[[0.25, 0.25, 0.75], [0.25, 0.75, 0.25], [0.75, 0.25, 0.25], [0.75, 0.75, 0.75], [0.25, 0.75, 0.75], [0.25, 0.25, 0.25], [0.75, 0.75, 0.25], [0.75, 0.25, 0.75], [0.5, 0.0, 0.0], [0.5, 0.5, 0.5], [0.0, 0.0, 0.5], [0.0, 0.5, 0.0]]",A,primitive->conventional (x sqrt2),BTE master (PhononDB/Carrete/npj/SciRep),,https://mdr.nims.go.jp/datasets/1086c60e-40bd-476c-8970-8f5cfb73f696,,PhononDB (Togo/NIMS MDR),https://mdr.nims.go.jp/datasets/1086c60e-40bd-476c-8970-8f5cfb73f696,"LTC-calc.log unit cell (PBEsol-relaxed), same file as kappa",mp-961713,True,stoichiometric,ZrSnPt
ZrSnPt,5.476,W/m/K,940.0,BTE,1,full BTE,1.0,,6.326505,216.0,F-43m,half-Heusler (C1b / MgAgAs),,"[""Zr"", ""Zr"", ""Zr"", ""Zr"", ""Sn"", ""Sn"", ""Sn"", ""Sn"", ""Pt"", ""Pt"", ""Pt"", ""Pt""]","[[0.25, 0.25, 0.75], [0.25, 0.75, 0.25], [0.75, 0.25, 0.25], [0.75, 0.75, 0.75], [0.25, 0.75, 0.75], [0.25, 0.25, 0.25], [0.75, 0.75, 0.25], [0.75, 0.25, 0.75], [0.5, 0.0, 0.0], [0.5, 0.5, 0.5], [0.0, 0.0, 0.5], [0.0, 0.5, 0.0]]",A,primitive->conventional (x sqrt2),BTE master (PhononDB/Carrete/npj/SciRep),,https://mdr.nims.go.jp/datasets/1086c60e-40bd-476c-8970-8f5cfb73f696,,PhononDB (Togo/NIMS MDR),https://mdr.nims.go.jp/datasets/1086c60e-40bd-476c-8970-8f5cfb73f696,"LTC-calc.log unit cell (PBEsol-relaxed), same file as kappa",mp-961713,True,stoichiometric,ZrSnPt
ZrSnPt,5.419,W/m/K,950.0,BTE,1,full BTE,1.0,,6.326505,216.0,F-43m,half-Heusler (C1b / MgAgAs),,"[""Zr"", ""Zr"", ""Zr"", ""Zr"", ""Sn"", ""Sn"", ""Sn"", ""Sn"", ""Pt"", ""Pt"", ""Pt"", ""Pt""]","[[0.25, 0.25, 0.75], [0.25, 0.75, 0.25], [0.75, 0.25, 0.25], [0.75, 0.75, 0.75], [0.25, 0.75, 0.75], [0.25, 0.25, 0.25], [0.75, 0.75, 0.25], [0.75, 0.25, 0.75], [0.5, 0.0, 0.0], [0.5, 0.5, 0.5], [0.0, 0.0, 0.5], [0.0, 0.5, 0.0]]",A,primitive->conventional (x sqrt2),BTE master (PhononDB/Carrete/npj/SciRep),,https://mdr.nims.go.jp/datasets/1086c60e-40bd-476c-8970-8f5cfb73f696,,PhononDB (Togo/NIMS MDR),https://mdr.nims.go.jp/datasets/1086c60e-40bd-476c-8970-8f5cfb73f696,"LTC-calc.log unit cell (PBEsol-relaxed), same file as kappa",mp-961713,True,stoichiometric,ZrSnPt
ZrSnPt,5.364,W/m/K,960.0,BTE,1,full BTE,1.0,,6.326505,216.0,F-43m,half-Heusler (C1b / MgAgAs),,"[""Zr"", ""Zr"", ""Zr"", ""Zr"", ""Sn"", ""Sn"", ""Sn"", ""Sn"", ""Pt"", ""Pt"", ""Pt"", ""Pt""]","[[0.25, 0.25, 0.75], [0.25, 0.75, 0.25], [0.75, 0.25, 0.25], [0.75, 0.75, 0.75], [0.25, 0.75, 0.75], [0.25, 0.25, 0.25], [0.75, 0.75, 0.25], [0.75, 0.25, 0.75], [0.5, 0.0, 0.0], [0.5, 0.5, 0.5], [0.0, 0.0, 0.5], [0.0, 0.5, 0.0]]",A,primitive->conventional (x sqrt2),BTE master (PhononDB/Carrete/npj/SciRep),,https://mdr.nims.go.jp/datasets/1086c60e-40bd-476c-8970-8f5cfb73f696,,PhononDB (Togo/NIMS MDR),https://mdr.nims.go.jp/datasets/1086c60e-40bd-476c-8970-8f5cfb73f696,"LTC-calc.log unit cell (PBEsol-relaxed), same file as kappa",mp-961713,True,stoichiometric,ZrSnPt
ZrSnPt,5.31,W/m/K,970.0,BTE,1,full BTE,1.0,,6.326505,216.0,F-43m,half-Heusler (C1b / MgAgAs),,"[""Zr"", ""Zr"", ""Zr"", ""Zr"", ""Sn"", ""Sn"", ""Sn"", ""Sn"", ""Pt"", ""Pt"", ""Pt"", ""Pt""]","[[0.25, 0.25, 0.75], [0.25, 0.75, 0.25], [0.75, 0.25, 0.25], [0.75, 0.75, 0.75], [0.25, 0.75, 0.75], [0.25, 0.25, 0.25], [0.75, 0.75, 0.25], [0.75, 0.25, 0.75], [0.5, 0.0, 0.0], [0.5, 0.5, 0.5], [0.0, 0.0, 0.5], [0.0, 0.5, 0.0]]",A,primitive->conventional (x sqrt2),BTE master (PhononDB/Carrete/npj/SciRep),,https://mdr.nims.go.jp/datasets/1086c60e-40bd-476c-8970-8f5cfb73f696,,PhononDB (Togo/NIMS MDR),https://mdr.nims.go.jp/datasets/1086c60e-40bd-476c-8970-8f5cfb73f696,"LTC-calc.log unit cell (PBEsol-relaxed), same file as kappa",mp-961713,True,stoichiometric,ZrSnPt
ZrSnPt,5.257,W/m/K,980.0,BTE,1,full BTE,1.0,,6.326505,216.0,F-43m,half-Heusler (C1b / MgAgAs),,"[""Zr"", ""Zr"", ""Zr"", ""Zr"", ""Sn"", ""Sn"", ""Sn"", ""Sn"", ""Pt"", ""Pt"", ""Pt"", ""Pt""]","[[0.25, 0.25, 0.75], [0.25, 0.75, 0.25], [0.75, 0.25, 0.25], [0.75, 0.75, 0.75], [0.25, 0.75, 0.75], [0.25, 0.25, 0.25], [0.75, 0.75, 0.25], [0.75, 0.25, 0.75], [0.5, 0.0, 0.0], [0.5, 0.5, 0.5], [0.0, 0.0, 0.5], [0.0, 0.5, 0.0]]",A,primitive->conventional (x sqrt2),BTE master (PhononDB/Carrete/npj/SciRep),,https://mdr.nims.go.jp/datasets/1086c60e-40bd-476c-8970-8f5cfb73f696,,PhononDB (Togo/NIMS MDR),https://mdr.nims.go.jp/datasets/1086c60e-40bd-476c-8970-8f5cfb73f696,"LTC-calc.log unit cell (PBEsol-relaxed), same file as kappa",mp-961713,True,stoichiometric,ZrSnPt
ZrSnPt,5.205,W/m/K,990.0,BTE,1,full BTE,1.0,,6.326505,216.0,F-43m,half-Heusler (C1b / MgAgAs),,"[""Zr"", ""Zr"", ""Zr"", ""Zr"", ""Sn"", ""Sn"", ""Sn"", ""Sn"", ""Pt"", ""Pt"", ""Pt"", ""Pt""]","[[0.25, 0.25, 0.75], [0.25, 0.75, 0.25], [0.75, 0.25, 0.25], [0.75, 0.75, 0.75], [0.25, 0.75, 0.75], [0.25, 0.25, 0.25], [0.75, 0.75, 0.25], [0.75, 0.25, 0.75], [0.5, 0.0, 0.0], [0.5, 0.5, 0.5], [0.0, 0.0, 0.5], [0.0, 0.5, 0.0]]",A,primitive->conventional (x sqrt2),BTE master (PhononDB/Carrete/npj/SciRep),,https://mdr.nims.go.jp/datasets/1086c60e-40bd-476c-8970-8f5cfb73f696,,PhononDB (Togo/NIMS MDR),https://mdr.nims.go.jp/datasets/1086c60e-40bd-476c-8970-8f5cfb73f696,"LTC-calc.log unit cell (PBEsol-relaxed), same file as kappa",mp-961713,True,stoichiometric,ZrSnPt
ZrSnPt,5.154,W/m/K,1000.0,BTE,1,full BTE,1.0,,6.326505,216.0,F-43m,half-Heusler (C1b / MgAgAs),,"[""Zr"", ""Zr"", ""Zr"", ""Zr"", ""Sn"", ""Sn"", ""Sn"", ""Sn"", ""Pt"", ""Pt"", ""Pt"", ""Pt""]","[[0.25, 0.25, 0.75], [0.25, 0.75, 0.25], [0.75, 0.25, 0.25], [0.75, 0.75, 0.75], [0.25, 0.75, 0.75], [0.25, 0.25, 0.25], [0.75, 0.75, 0.25], [0.75, 0.25, 0.75], [0.5, 0.0, 0.0], [0.5, 0.5, 0.5], [0.0, 0.0, 0.5], [0.0, 0.5, 0.0]]",A,primitive->conventional (x sqrt2),BTE master (PhononDB/Carrete/npj/SciRep),,https://mdr.nims.go.jp/datasets/1086c60e-40bd-476c-8970-8f5cfb73f696,,PhononDB (Togo/NIMS MDR),https://mdr.nims.go.jp/datasets/1086c60e-40bd-476c-8970-8f5cfb73f696,"LTC-calc.log unit cell (PBEsol-relaxed), same file as kappa",mp-961713,True,stoichiometric,ZrSnPt
ZrTeRu,21.3,W/m/K,300.0,BTE-approx,1,full BTE,1.0,,6.3257,216.0,F-43m,T0003.CAB,,"[""Ru"", ""Te"", ""Zr""]","[[0.75, 0.75, 0.75], [0, 0, 0], [0.5, 0.5, 0.5]]",A,primitive->conventional (x sqrt2),BTE master (PhononDB/Carrete/npj/SciRep),10.1103/PhysRevX.4.011019,https://doi.org/10.1103/PhysRevX.4.011019,,Carrete PRX 4:011019 (2014),https://doi.org/10.1103/PhysRevX.4.011019,AFLOW aflow:7b43e57182f82f35 (aflowlib.duke.edu:AFLOWDATA/LIB3_WEB/Ru_pvTeZr_sv/T0003.CAB) - lowest-enthalpy F-43m 3-atom entry; AFLOW is the structure source used by Carrete et al.,"Carrete et al. PRX 4, 011019 (2014), Table III, compound RuTeZr",True,stoichiometric,ZrTeRu
ZrTeRu,19.157,W/m/K,300.0,"semi-empirical (Slack / Debye-Callaway-type, NOT BTE)",1,full BTE,1.0,,6.3257,216.0,F-43m,T0003.CAB,,"[""Ru"", ""Te"", ""Zr""]","[[0.75, 0.75, 0.75], [0, 0, 0], [0.5, 0.5, 0.5]]",A,primitive->conventional (x sqrt2),repository mining,10.48550/arXiv.2501.11644,https://github.com/ertekin-research-group/halfheusler-space/blob/main/HH_overview.csv,,Carrete PRX 4:011019 (2014),https://doi.org/10.1103/PhysRevX.4.011019,AFLOW aflow:7b43e57182f82f35 (aflowlib.duke.edu:AFLOWDATA/LIB3_WEB/Ru_pvTeZr_sv/T0003.CAB) - lowest-enthalpy F-43m 3-atom entry; AFLOW is the structure source used by Carrete et al.,"Carrete et al. PRX 4, 011019 (2014), Table III, compound RuTeZr",True,stoichiometric,ZrTeRu
ZrTeRu,11.11,W/m/K,500.0,BTE (TDEP),1,full BTE,1.0,,6.3257,216.0,F-43m,T0003.CAB,,"[""Ru"", ""Te"", ""Zr""]","[[0.75, 0.75, 0.75], [0, 0, 0], [0.5, 0.5, 0.5]]",A,primitive->conventional (x sqrt2),paper mining,10.1016/j.commatsci.2021.110938,https://arxiv.org/abs/2107.03735,"Appendix A, Table A.1 (arXiv:2107.03735, p.17) - DFT value only; parenthetical ML predictions excluded",Carrete PRX 4:011019 (2014),https://doi.org/10.1103/PhysRevX.4.011019,AFLOW aflow:7b43e57182f82f35 (aflowlib.duke.edu:AFLOWDATA/LIB3_WEB/Ru_pvTeZr_sv/T0003.CAB) - lowest-enthalpy F-43m 3-atom entry; AFLOW is the structure source used by Carrete et al.,"Carrete et al. PRX 4, 011019 (2014), Table III, compound RuTeZr",True,stoichiometric,ZrTeRu
ZrTeRu,11.11,W/m/K,500.0,TDEP (three-phonon + isotope scattering),1,full BTE,1.0,,6.3257,216.0,F-43m,T0003.CAB,,"[""Ru"", ""Te"", ""Zr""]","[[0.75, 0.75, 0.75], [0, 0, 0], [0.5, 0.5, 0.5]]",A,primitive->conventional (x sqrt2),"paper mining (PDF, batch 2)",arxiv:2107.03735v2,,Table A.1,Carrete PRX 4:011019 (2014),https://doi.org/10.1103/PhysRevX.4.011019,AFLOW aflow:7b43e57182f82f35 (aflowlib.duke.edu:AFLOWDATA/LIB3_WEB/Ru_pvTeZr_sv/T0003.CAB) - lowest-enthalpy F-43m 3-atom entry; AFLOW is the structure source used by Carrete et al.,"Carrete et al. PRX 4, 011019 (2014), Table III, compound RuTeZr",True,stoichiometric,ZrTeRu
ZrTeRu,9.97,W/m/K,800.0,ShengBTE (iterative),1,full BTE,1.0,,6.3257,216.0,F-43m,T0003.CAB,,"[""Ru"", ""Te"", ""Zr""]","[[0.75, 0.75, 0.75], [0, 0, 0], [0.5, 0.5, 0.5]]",A,primitive->conventional (x sqrt2),"paper mining (PDF, batch 2)",10.1088/1361-648x/ab9d49,,page 7,Carrete PRX 4:011019 (2014),https://doi.org/10.1103/PhysRevX.4.011019,AFLOW aflow:7b43e57182f82f35 (aflowlib.duke.edu:AFLOWDATA/LIB3_WEB/Ru_pvTeZr_sv/T0003.CAB) - lowest-enthalpy F-43m 3-atom entry; AFLOW is the structure source used by Carrete et al.,"Carrete et al. PRX 4, 011019 (2014), Table III, compound RuTeZr",True,stoichiometric,ZrTeRu
ZrTeRu,9.97,W/m/K,800.0,ShengBTE,1,full BTE,1.0,,6.3257,216.0,F-43m,T0003.CAB,,"[""Ru"", ""Te"", ""Zr""]","[[0.75, 0.75, 0.75], [0, 0, 0], [0.5, 0.5, 0.5]]",A,primitive->conventional (x sqrt2),"paper mining (PDF, batch 2)",arxiv:1912.03883v3,,page 7,Carrete PRX 4:011019 (2014),https://doi.org/10.1103/PhysRevX.4.011019,AFLOW aflow:7b43e57182f82f35 (aflowlib.duke.edu:AFLOWDATA/LIB3_WEB/Ru_pvTeZr_sv/T0003.CAB) - lowest-enthalpy F-43m 3-atom entry; AFLOW is the structure source used by Carrete et al.,"Carrete et al. PRX 4, 011019 (2014), Table III, compound RuTeZr",True,stoichiometric,ZrTeRu
ZrTlAu,7.128,W/m/K,300.0,"semi-empirical (Slack / Debye-Callaway-type, NOT BTE)",1,full BTE,1.0,,6.39,216.0,F-43m,half Heusler (C1_b / MgAgAs),CAB,,,B,conventional,repository mining,10.48550/arXiv.2501.11644,https://github.com/ertekin-research-group/halfheusler-space/blob/main/HH_overview.csv,,repository mining,https://github.com/AMRL-2018/MachineLearning_Half_Heusler/blob/master/data/halfHeusler.csv,"alatt column (AFLOW T0003 half-Heusler relaxed lattice constant, same table as kappa)",AMRL-2018/MachineLearning_Half_Heusler data/halfHeusler.csv | AFLOW Au1Tl1Zr1.T0003.CAB,True,stoichiometric,ZrTlAu
AlVFe2,66.855,W/m/K,300.0,Elemental-SDNNFF,2,anharmonic / ML-potential BTE,0.6,,5.65709,225.0,Fm-3m,full_Heusler_L21,,"[""Al"", ""V"", ""Fe"", ""Fe""]","[[0.0, 0.0, 0.0], [0.5, 0.5, 0.5], [0.25, 0.25, 0.25], [0.75, 0.75, 0.75]]",A,conventional,"paper mining (PDF, batch 2)",10.1038/s41524-023-00974-0,,Supplementary Table 4,Materials Project,https://next-gen.materialsproject.org/materials/mp-5778,"Materials Project (OPTIMADE, keyless)",mp-5778,False,stoichiometric,AlVFe2
AlVNi,30.37,W/m/K,300.0,DFT-anharmonic-reduced-model (NOT full BTE),2,anharmonic / ML-potential BTE,0.6,,5.47,216.0,F-43m,half Heusler (C1_b / MgAgAs),ABC,,,B,conventional,repository mining,10.1103/PhysRevX.4.011019,https://github.com/AMRL-2018/MachineLearning_Half_Heusler/blob/master/data/halfHeusler.csv,,repository mining,https://github.com/AMRL-2018/MachineLearning_Half_Heusler/blob/master/data/halfHeusler.csv,"alatt column (AFLOW T0003 half-Heusler relaxed lattice constant, same table as kappa)",AMRL-2018/MachineLearning_Half_Heusler data/halfHeusler.csv | AFLOW Al1Ni1V1.T0003.ABC,True,stoichiometric,AlVNi
AlVPt,29.89,W/m/K,300.0,DFT-anharmonic-reduced-model (NOT full BTE),2,anharmonic / ML-potential BTE,0.6,,5.77,216.0,F-43m,half Heusler (C1_b / MgAgAs),ABC,,,B,conventional,repository mining,10.1103/PhysRevX.4.011019,https://github.com/AMRL-2018/MachineLearning_Half_Heusler/blob/master/data/halfHeusler.csv,,repository mining,https://github.com/AMRL-2018/MachineLearning_Half_Heusler/blob/master/data/halfHeusler.csv,"alatt column (AFLOW T0003 half-Heusler relaxed lattice constant, same table as kappa)",AMRL-2018/MachineLearning_Half_Heusler data/halfHeusler.csv | AFLOW Al1Pt1V1.T0003.ABC,True,stoichiometric,AlVPt
BaAgSb,0.17,W/m/K,300.0,DFT-anharmonic-reduced-model (NOT full BTE),2,anharmonic / ML-potential BTE,0.6,,7.13,216.0,F-43m,half Heusler (C1_b / MgAgAs),CAB,,,B,conventional,repository mining,10.1103/PhysRevX.4.011019,https://github.com/AMRL-2018/MachineLearning_Half_Heusler/blob/master/data/halfHeusler.csv,,repository mining,https://github.com/AMRL-2018/MachineLearning_Half_Heusler/blob/master/data/halfHeusler.csv,"alatt column (AFLOW T0003 half-Heusler relaxed lattice constant, same table as kappa)",AMRL-2018/MachineLearning_Half_Heusler data/halfHeusler.csv | AFLOW Ag1Ba1Sb1.T0003.CAB,True,stoichiometric,BaAgSb
BaAuCl,0.62,W/m/K,300.0,DFT-anharmonic-reduced-model (NOT full BTE),2,anharmonic / ML-potential BTE,0.6,,7.27,216.0,F-43m,half Heusler (C1_b / MgAgAs),ABC,,,B,conventional,repository mining,10.1103/PhysRevX.4.011019,https://github.com/AMRL-2018/MachineLearning_Half_Heusler/blob/master/data/halfHeusler.csv,,repository mining,https://github.com/AMRL-2018/MachineLearning_Half_Heusler/blob/master/data/halfHeusler.csv,"alatt column (AFLOW T0003 half-Heusler relaxed lattice constant, same table as kappa)",AMRL-2018/MachineLearning_Half_Heusler data/halfHeusler.csv | AFLOW Au1Ba1Cl1.T0003.ABC,True,stoichiometric,BaAuCl
BaBrCl,2.79,W/m/K,300.0,DFT-anharmonic-reduced-model (NOT full BTE),2,anharmonic / ML-potential BTE,0.6,,7.32,216.0,F-43m,half Heusler (C1_b / MgAgAs),CAB,,,B,conventional,repository mining,10.1103/PhysRevX.4.011019,https://github.com/AMRL-2018/MachineLearning_Half_Heusler/blob/master/data/halfHeusler.csv,,repository mining,https://github.com/AMRL-2018/MachineLearning_Half_Heusler/blob/master/data/halfHeusler.csv,"alatt column (AFLOW T0003 half-Heusler relaxed lattice constant, same table as kappa)",AMRL-2018/MachineLearning_Half_Heusler data/halfHeusler.csv | AFLOW Ba1Br1Cl1.T0003.CAB,True,stoichiometric,BaBrCl
BaCaPb,1.39,W/m/K,300.0,DFT-anharmonic-reduced-model (NOT full BTE),2,anharmonic / ML-potential BTE,0.6,,7.88,216.0,F-43m,half Heusler (C1_b / MgAgAs),BCA,,,B,conventional,repository mining,10.1103/PhysRevX.4.011019,https://github.com/AMRL-2018/MachineLearning_Half_Heusler/blob/master/data/halfHeusler.csv,,repository mining,https://github.com/AMRL-2018/MachineLearning_Half_Heusler/blob/master/data/halfHeusler.csv,"alatt column (AFLOW T0003 half-Heusler relaxed lattice constant, same table as kappa)",AMRL-2018/MachineLearning_Half_Heusler data/halfHeusler.csv | AFLOW Ba1Ca1Pb1.T0003.BCA,True,stoichiometric,BaCaPb
BaCaSi,2.92,W/m/K,300.0,DFT-anharmonic-reduced-model (NOT full BTE),2,anharmonic / ML-potential BTE,0.6,,7.46,216.0,F-43m,half Heusler (C1_b / MgAgAs),BCA,,,B,conventional,repository mining,10.1103/PhysRevX.4.011019,https://github.com/AMRL-2018/MachineLearning_Half_Heusler/blob/master/data/halfHeusler.csv,,repository mining,https://github.com/AMRL-2018/MachineLearning_Half_Heusler/blob/master/data/halfHeusler.csv,"alatt column (AFLOW T0003 half-Heusler relaxed lattice constant, same table as kappa)",AMRL-2018/MachineLearning_Half_Heusler data/halfHeusler.csv | AFLOW Ba1Ca1Si1.T0003.BCA,True,stoichiometric,BaCaSi
BaCaSn,1.58,W/m/K,300.0,DFT-anharmonic-reduced-model (NOT full BTE),2,anharmonic / ML-potential BTE,0.6,,7.84,216.0,F-43m,half Heusler (C1_b / MgAgAs),BCA,,,B,conventional,repository mining,10.1103/PhysRevX.4.011019,https://github.com/AMRL-2018/MachineLearning_Half_Heusler/blob/master/data/halfHeusler.csv,,repository mining,https://github.com/AMRL-2018/MachineLearning_Half_Heusler/blob/master/data/halfHeusler.csv,"alatt column (AFLOW T0003 half-Heusler relaxed lattice constant, same table as kappa)",AMRL-2018/MachineLearning_Half_Heusler data/halfHeusler.csv | AFLOW Ba1Ca1Sn1.T0003.BCA,True,stoichiometric,BaCaSn
BaLiBi,1.42,W/m/K,300.0,DFT-anharmonic-reduced-model (NOT full BTE),2,anharmonic / ML-potential BTE,0.6,,7.16,216.0,F-43m,half Heusler (C1_b / MgAgAs),BCA,,,B,conventional,repository mining,10.1103/PhysRevX.4.011019,https://github.com/AMRL-2018/MachineLearning_Half_Heusler/blob/master/data/halfHeusler.csv,,repository mining,https://github.com/AMRL-2018/MachineLearning_Half_Heusler/blob/master/data/halfHeusler.csv,"alatt column (AFLOW T0003 half-Heusler relaxed lattice constant, same table as kappa)",AMRL-2018/MachineLearning_Half_Heusler data/halfHeusler.csv | AFLOW Ba1Bi1Li1.T0003.BCA,True,stoichiometric,BaLiBi
BaLiSb,1.16,W/m/K,300.0,DFT-anharmonic-reduced-model (NOT full BTE),2,anharmonic / ML-potential BTE,0.6,,7.07,216.0,F-43m,half Heusler (C1_b / MgAgAs),ABC,,,B,conventional,repository mining,10.1103/PhysRevX.4.011019,https://github.com/AMRL-2018/MachineLearning_Half_Heusler/blob/master/data/halfHeusler.csv,,repository mining,https://github.com/AMRL-2018/MachineLearning_Half_Heusler/blob/master/data/halfHeusler.csv,"alatt column (AFLOW T0003 half-Heusler relaxed lattice constant, same table as kappa)",AMRL-2018/MachineLearning_Half_Heusler data/halfHeusler.csv | AFLOW Ba1Li1Sb1.T0003.ABC,True,stoichiometric,BaLiSb
BaMgSi,2.69,W/m/K,300.0,DFT-anharmonic-reduced-model (NOT full BTE),2,anharmonic / ML-potential BTE,0.6,,7.14,216.0,F-43m,half Heusler (C1_b / MgAgAs),BCA,,,B,conventional,repository mining,10.1103/PhysRevX.4.011019,https://github.com/AMRL-2018/MachineLearning_Half_Heusler/blob/master/data/halfHeusler.csv,,repository mining,https://github.com/AMRL-2018/MachineLearning_Half_Heusler/blob/master/data/halfHeusler.csv,"alatt column (AFLOW T0003 half-Heusler relaxed lattice constant, same table as kappa)",AMRL-2018/MachineLearning_Half_Heusler data/halfHeusler.csv | AFLOW Ba1Mg1Si1.T0003.BCA,True,stoichiometric,BaMgSi
BaMgSn,1.61,W/m/K,300.0,DFT-anharmonic-reduced-model (NOT full BTE),2,anharmonic / ML-potential BTE,0.6,,7.51,216.0,F-43m,half Heusler (C1_b / MgAgAs),BCA,,,B,conventional,repository mining,10.1103/PhysRevX.4.011019,https://github.com/AMRL-2018/MachineLearning_Half_Heusler/blob/master/data/halfHeusler.csv,,repository mining,https://github.com/AMRL-2018/MachineLearning_Half_Heusler/blob/master/data/halfHeusler.csv,"alatt column (AFLOW T0003 half-Heusler relaxed lattice constant, same table as kappa)",AMRL-2018/MachineLearning_Half_Heusler data/halfHeusler.csv | AFLOW Ba1Mg1Sn1.T0003.BCA,True,stoichiometric,BaMgSn
BaNaAs,2.91,W/m/K,300.0,DFT-anharmonic-reduced-model (NOT full BTE),2,anharmonic / ML-potential BTE,0.6,,7.2,216.0,F-43m,half Heusler (C1_b / MgAgAs),CAB,,,B,conventional,repository mining,10.1103/PhysRevX.4.011019,https://github.com/AMRL-2018/MachineLearning_Half_Heusler/blob/master/data/halfHeusler.csv,,repository mining,https://github.com/AMRL-2018/MachineLearning_Half_Heusler/blob/master/data/halfHeusler.csv,"alatt column (AFLOW T0003 half-Heusler relaxed lattice constant, same table as kappa)",AMRL-2018/MachineLearning_Half_Heusler data/halfHeusler.csv | AFLOW As1Ba1Na1.T0003.CAB,True,stoichiometric,BaNaAs
BaNaBi,1.0,W/m/K,300.0,DFT-anharmonic-reduced-model (NOT full BTE),2,anharmonic / ML-potential BTE,0.6,,7.85,216.0,F-43m,half Heusler (C1_b / MgAgAs),ABC,,,B,conventional,repository mining,10.1103/PhysRevX.4.011019,https://github.com/AMRL-2018/MachineLearning_Half_Heusler/blob/master/data/halfHeusler.csv,,repository mining,https://github.com/AMRL-2018/MachineLearning_Half_Heusler/blob/master/data/halfHeusler.csv,"alatt column (AFLOW T0003 half-Heusler relaxed lattice constant, same table as kappa)",AMRL-2018/MachineLearning_Half_Heusler data/halfHeusler.csv | AFLOW Ba1Bi1Na1.T0003.ABC,True,stoichiometric,BaNaBi
BaNaGe,2.44,W/m/K,300.0,DFT-anharmonic-reduced-model (NOT full BTE),2,anharmonic / ML-potential BTE,0.6,,7.39,216.0,F-43m,half Heusler (C1_b / MgAgAs),ABC,,,B,conventional,repository mining,10.1103/PhysRevX.4.011019,https://github.com/AMRL-2018/MachineLearning_Half_Heusler/blob/master/data/halfHeusler.csv,,repository mining,https://github.com/AMRL-2018/MachineLearning_Half_Heusler/blob/master/data/halfHeusler.csv,"alatt column (AFLOW T0003 half-Heusler relaxed lattice constant, same table as kappa)",AMRL-2018/MachineLearning_Half_Heusler data/halfHeusler.csv | AFLOW Ba1Ge1Na1.T0003.ABC,True,stoichiometric,BaNaGe
BaNaP,4.07,W/m/K,300.0,DFT-anharmonic-reduced-model (NOT full BTE),2,anharmonic / ML-potential BTE,0.6,,7.07,216.0,F-43m,half Heusler (C1_b / MgAgAs),BCA,,,B,conventional,repository mining,10.1103/PhysRevX.4.011019,https://github.com/AMRL-2018/MachineLearning_Half_Heusler/blob/master/data/halfHeusler.csv,,repository mining,https://github.com/AMRL-2018/MachineLearning_Half_Heusler/blob/master/data/halfHeusler.csv,"alatt column (AFLOW T0003 half-Heusler relaxed lattice constant, same table as kappa)",AMRL-2018/MachineLearning_Half_Heusler data/halfHeusler.csv | AFLOW Ba1Na1P1.T0003.BCA,True,stoichiometric,BaNaP
BaNaSb,2.12,W/m/K,300.0,DFT-anharmonic-reduced-model (NOT full BTE),2,anharmonic / ML-potential BTE,0.6,,7.96,216.0,F-43m,C1b,Ba/Na/Sb,"[""Ba"", ""Na"", ""Sb""]","[[0, 0, 0], [0.5, 0.5, 0.5], [0.25, 0.25, 0.25]]",A,conventional,repository mining,10.1103/PhysRevX.4.011019,https://github.com/AMRL-2018/MachineLearning_Half_Heusler/blob/master/data/halfHeusler.csv,,Sci.Rep. 11:13809 (2021) Table S1,https://www.nature.com/articles/s41598-021-92030-4#MOESM1,"Table S1 (DFT-optimized lattice parameter + lowest-energy site assignment), same table as kappa",mp-961774,True,stoichiometric,BaNaSb
BaNaSn,1.0,W/m/K,300.0,DFT-anharmonic-reduced-model (NOT full BTE),2,anharmonic / ML-potential BTE,0.6,,7.76,216.0,F-43m,half Heusler (C1_b / MgAgAs),BCA,,,B,conventional,repository mining,10.1103/PhysRevX.4.011019,https://github.com/AMRL-2018/MachineLearning_Half_Heusler/blob/master/data/halfHeusler.csv,,repository mining,https://github.com/AMRL-2018/MachineLearning_Half_Heusler/blob/master/data/halfHeusler.csv,"alatt column (AFLOW T0003 half-Heusler relaxed lattice constant, same table as kappa)",AMRL-2018/MachineLearning_Half_Heusler data/halfHeusler.csv | AFLOW Ba1Na1Sn1.T0003.BCA,True,stoichiometric,BaNaSn
BaScSn,2.3,W/m/K,300.0,DFT-anharmonic-reduced-model (NOT full BTE),2,anharmonic / ML-potential BTE,0.6,,7.47,216.0,F-43m,half Heusler (C1_b / MgAgAs),BCA,,,B,conventional,repository mining,10.1103/PhysRevX.4.011019,https://github.com/AMRL-2018/MachineLearning_Half_Heusler/blob/master/data/halfHeusler.csv,,repository mining,https://github.com/AMRL-2018/MachineLearning_Half_Heusler/blob/master/data/halfHeusler.csv,"alatt column (AFLOW T0003 half-Heusler relaxed lattice constant, same table as kappa)",AMRL-2018/MachineLearning_Half_Heusler data/halfHeusler.csv | AFLOW Ba1Sc1Sn1.T0003.BCA,True,stoichiometric,BaScSn
BaSrGe,1.35,W/m/K,300.0,DFT-anharmonic-reduced-model (NOT full BTE),2,anharmonic / ML-potential BTE,0.6,,7.66,216.0,F-43m,half Heusler (C1_b / MgAgAs),ABC,,,B,conventional,repository mining,10.1103/PhysRevX.4.011019,https://github.com/AMRL-2018/MachineLearning_Half_Heusler/blob/master/data/halfHeusler.csv,,repository mining,https://github.com/AMRL-2018/MachineLearning_Half_Heusler/blob/master/data/halfHeusler.csv,"alatt column (AFLOW T0003 half-Heusler relaxed lattice constant, same table as kappa)",AMRL-2018/MachineLearning_Half_Heusler data/halfHeusler.csv | AFLOW Ba1Ge1Sr1.T0003.ABC,True,stoichiometric,BaSrGe
BaSrIn,1.17,W/m/K,300.0,DFT-anharmonic-reduced-model (NOT full BTE),2,anharmonic / ML-potential BTE,0.6,,9.0425,216.0,F-43m,T0003.ABC,,"[""Ba"", ""In"", ""Sr""]","[[0.5, 0.5, 0.5], [0.75, 0.75, 0.75], [0, 0, 0]]",A,primitive->conventional (x sqrt2),repository mining,10.1103/PhysRevX.4.011019,https://github.com/AMRL-2018/MachineLearning_Half_Heusler/blob/master/data/halfHeusler.csv,,Carrete PRX 4:011019 (2014),https://doi.org/10.1103/PhysRevX.4.011019,AFLOW aflow:d0dc9944c223b19e (aflowlib.duke.edu:AFLOWDATA/LIB3_WEB/Ba_svIn_dSr_sv/T0003.ABC) - lowest-enthalpy F-43m 3-atom entry; AFLOW is the structure source used by Carrete et al.,"Carrete et al. PRX 4, 011019 (2014), Table I, compound InBaSr",True,stoichiometric,BaSrIn
BaSrSi,2.92,W/m/K,300.0,DFT-anharmonic-reduced-model (NOT full BTE),2,anharmonic / ML-potential BTE,0.6,,7.63,216.0,F-43m,half Heusler (C1_b / MgAgAs),ABC,,,B,conventional,repository mining,10.1103/PhysRevX.4.011019,https://github.com/AMRL-2018/MachineLearning_Half_Heusler/blob/master/data/halfHeusler.csv,,repository mining,https://github.com/AMRL-2018/MachineLearning_Half_Heusler/blob/master/data/halfHeusler.csv,"alatt column (AFLOW T0003 half-Heusler relaxed lattice constant, same table as kappa)",AMRL-2018/MachineLearning_Half_Heusler data/halfHeusler.csv | AFLOW Ba1Si1Sr1.T0003.ABC,True,stoichiometric,BaSrSi
BaSrSn,1.57,W/m/K,300.0,DFT-anharmonic-reduced-model (NOT full BTE),2,anharmonic / ML-potential BTE,0.6,,8.276,216.0,F-43m,T0003.ABC,,"[""Ba"", ""Sn"", ""Sr""]","[[0.5, 0.5, 0.5], [0.75, 0.75, 0.75], [0, 0, 0]]",A,primitive->conventional (x sqrt2),repository mining,10.1103/PhysRevX.4.011019,https://github.com/AMRL-2018/MachineLearning_Half_Heusler/blob/master/data/halfHeusler.csv,,Carrete PRX 4:011019 (2014),https://doi.org/10.1103/PhysRevX.4.011019,AFLOW aflow:5665300fe3dfbd5f (aflowlib.duke.edu:AFLOWDATA/LIB3_WEB/Ba_svSnSr_sv/T0003.ABC) - lowest-enthalpy F-43m 3-atom entry; AFLOW is the structure source used by Carrete et al.,"Carrete et al. PRX 4, 011019 (2014), Table I, compound SnBaSr",True,stoichiometric,BaSrSn
BaSrSn,0.91322,W/m/K,300.0,Elemental-SDNNFF,2,anharmonic / ML-potential BTE,0.6,,8.276,216.0,F-43m,T0003.ABC,,"[""Ba"", ""Sn"", ""Sr""]","[[0.5, 0.5, 0.5], [0.75, 0.75, 0.75], [0, 0, 0]]",A,primitive->conventional (x sqrt2),"paper mining (PDF, batch 2)",10.1038/s41524-023-00974-0,,Supplementary Table 4,Carrete PRX 4:011019 (2014),https://doi.org/10.1103/PhysRevX.4.011019,AFLOW aflow:5665300fe3dfbd5f (aflowlib.duke.edu:AFLOWDATA/LIB3_WEB/Ba_svSnSr_sv/T0003.ABC) - lowest-enthalpy F-43m 3-atom entry; AFLOW is the structure source used by Carrete et al.,"Carrete et al. PRX 4, 011019 (2014), Table I, compound SnBaSr",True,stoichiometric,BaSrSn
BeCuP,6.54,W/m/K,300.0,DFT-anharmonic-reduced-model (NOT full BTE),2,anharmonic / ML-potential BTE,0.6,,5.25,216.0,F-43m,half Heusler (C1_b / MgAgAs),BCA,,,B,conventional,repository mining,10.1103/PhysRevX.4.011019,https://github.com/AMRL-2018/MachineLearning_Half_Heusler/blob/master/data/halfHeusler.csv,,repository mining,https://github.com/AMRL-2018/MachineLearning_Half_Heusler/blob/master/data/halfHeusler.csv,"alatt column (AFLOW T0003 half-Heusler relaxed lattice constant, same table as kappa)",AMRL-2018/MachineLearning_Half_Heusler data/halfHeusler.csv | AFLOW Be1Cu1P1.T0003.BCA,True,stoichiometric,BeCuP
BiSeCl,0.99,W/m/K,300.0,DFT-anharmonic-reduced-model (NOT full BTE),2,anharmonic / ML-potential BTE,0.6,,6.81,216.0,F-43m,half Heusler (C1_b / MgAgAs),CAB,,,B,conventional,repository mining,10.1103/PhysRevX.4.011019,https://github.com/AMRL-2018/MachineLearning_Half_Heusler/blob/master/data/halfHeusler.csv,,repository mining,https://github.com/AMRL-2018/MachineLearning_Half_Heusler/blob/master/data/halfHeusler.csv,"alatt column (AFLOW T0003 half-Heusler relaxed lattice constant, same table as kappa)",AMRL-2018/MachineLearning_Half_Heusler data/halfHeusler.csv | AFLOW Bi1Cl1Se1.T0003.CAB,True,stoichiometric,BiSeCl
CaAgAs,1.81,W/m/K,300.0,DFT-anharmonic-reduced-model (NOT full BTE),2,anharmonic / ML-potential BTE,0.6,,6.42,216.0,F-43m,half Heusler (C1_b / MgAgAs),ABC,,,B,conventional,repository mining,10.1103/PhysRevX.4.011019,https://github.com/AMRL-2018/MachineLearning_Half_Heusler/blob/master/data/halfHeusler.csv,,repository mining,https://github.com/AMRL-2018/MachineLearning_Half_Heusler/blob/master/data/halfHeusler.csv,"alatt column (AFLOW T0003 half-Heusler relaxed lattice constant, same table as kappa)",AMRL-2018/MachineLearning_Half_Heusler data/halfHeusler.csv | AFLOW Ag1As1Ca1.T0003.ABC,True,stoichiometric,CaAgAs
CaAgP,2.21,W/m/K,300.0,DFT-anharmonic-reduced-model (NOT full BTE),2,anharmonic / ML-potential BTE,0.6,,6.28,216.0,F-43m,half Heusler (C1_b / MgAgAs),BCA,,,B,conventional,repository mining,10.1103/PhysRevX.4.011019,https://github.com/AMRL-2018/MachineLearning_Half_Heusler/blob/master/data/halfHeusler.csv,,repository mining,https://github.com/AMRL-2018/MachineLearning_Half_Heusler/blob/master/data/halfHeusler.csv,"alatt column (AFLOW T0003 half-Heusler relaxed lattice constant, same table as kappa)",AMRL-2018/MachineLearning_Half_Heusler data/halfHeusler.csv | AFLOW Ag1Ca1P1.T0003.BCA,True,stoichiometric,CaAgP
CaAlB,17.32,W/m/K,300.0,DFT-anharmonic-reduced-model (NOT full BTE),2,anharmonic / ML-potential BTE,0.6,,5.82,216.0,F-43m,half Heusler (C1_b / MgAgAs),ABC,,,B,conventional,repository mining,10.1103/PhysRevX.4.011019,https://github.com/AMRL-2018/MachineLearning_Half_Heusler/blob/master/data/halfHeusler.csv,,repository mining,https://github.com/AMRL-2018/MachineLearning_Half_Heusler/blob/master/data/halfHeusler.csv,"alatt column (AFLOW T0003 half-Heusler relaxed lattice constant, same table as kappa)",AMRL-2018/MachineLearning_Half_Heusler data/halfHeusler.csv | AFLOW Al1B1Ca1.T0003.ABC,True,stoichiometric,CaAlB
CaBrCl,0.83,W/m/K,300.0,DFT-anharmonic-reduced-model (NOT full BTE),2,anharmonic / ML-potential BTE,0.6,,6.71,216.0,F-43m,half Heusler (C1_b / MgAgAs),ABC,,,B,conventional,repository mining,10.1103/PhysRevX.4.011019,https://github.com/AMRL-2018/MachineLearning_Half_Heusler/blob/master/data/halfHeusler.csv,,repository mining,https://github.com/AMRL-2018/MachineLearning_Half_Heusler/blob/master/data/halfHeusler.csv,"alatt column (AFLOW T0003 half-Heusler relaxed lattice constant, same table as kappa)",AMRL-2018/MachineLearning_Half_Heusler data/halfHeusler.csv | AFLOW Br1Ca1Cl1.T0003.ABC,True,stoichiometric,CaBrCl
CaCdGe,4.12,W/m/K,300.0,DFT-anharmonic-reduced-model (NOT full BTE),2,anharmonic / ML-potential BTE,0.6,,6.51,216.0,F-43m,half Heusler (C1_b / MgAgAs),BCA,,,B,conventional,repository mining,10.1103/PhysRevX.4.011019,https://github.com/AMRL-2018/MachineLearning_Half_Heusler/blob/master/data/halfHeusler.csv,,repository mining,https://github.com/AMRL-2018/MachineLearning_Half_Heusler/blob/master/data/halfHeusler.csv,"alatt column (AFLOW T0003 half-Heusler relaxed lattice constant, same table as kappa)",AMRL-2018/MachineLearning_Half_Heusler data/halfHeusler.csv | AFLOW Ca1Cd1Ge1.T0003.BCA,True,stoichiometric,CaCdGe
CaCdSi,6.12,W/m/K,300.0,DFT-anharmonic-reduced-model (NOT full BTE),2,anharmonic / ML-potential BTE,0.6,,6.7,216.0,F-43m,C1b,Ca/Cd/Si,"[""Ca"", ""Cd"", ""Si""]","[[0, 0, 0], [0.5, 0.5, 0.5], [0.25, 0.25, 0.25]]",A,conventional,repository mining,10.1103/PhysRevX.4.011019,https://github.com/AMRL-2018/MachineLearning_Half_Heusler/blob/master/data/halfHeusler.csv,,Sci.Rep. 11:13809 (2021) Table S1,https://www.nature.com/articles/s41598-021-92030-4#MOESM1,"Table S1 (DFT-optimized lattice parameter + lowest-energy site assignment), same table as kappa",mp-962078,True,stoichiometric,CaCdSi
CaCdSn,4.49,W/m/K,300.0,DFT-anharmonic-reduced-model (NOT full BTE),2,anharmonic / ML-potential BTE,0.6,,7.12,216.0,F-43m,C1b,Ca/Cd/Sn,"[""Ca"", ""Cd"", ""Sn""]","[[0, 0, 0], [0.5, 0.5, 0.5], [0.25, 0.25, 0.25]]",A,conventional,repository mining,10.1103/PhysRevX.4.011019,https://github.com/AMRL-2018/MachineLearning_Half_Heusler/blob/master/data/halfHeusler.csv,,Sci.Rep. 11:13809 (2021) Table S1,https://www.nature.com/articles/s41598-021-92030-4#MOESM1,"Table S1 (DFT-optimized lattice parameter + lowest-energy site assignment), same table as kappa",mp-1100411,True,stoichiometric,CaCdSn
CaCuAs,2.7,W/m/K,300.0,DFT-anharmonic-reduced-model (NOT full BTE),2,anharmonic / ML-potential BTE,0.6,,6.07,216.0,F-43m,half Heusler (C1_b / MgAgAs),BCA,,,B,conventional,repository mining,10.1103/PhysRevX.4.011019,https://github.com/AMRL-2018/MachineLearning_Half_Heusler/blob/master/data/halfHeusler.csv,,repository mining,https://github.com/AMRL-2018/MachineLearning_Half_Heusler/blob/master/data/halfHeusler.csv,"alatt column (AFLOW T0003 half-Heusler relaxed lattice constant, same table as kappa)",AMRL-2018/MachineLearning_Half_Heusler data/halfHeusler.csv | AFLOW As1Ca1Cu1.T0003.BCA,True,stoichiometric,CaCuAs
CaFeTe,1.38,W/m/K,300.0,DFT-anharmonic-reduced-model (NOT full BTE),2,anharmonic / ML-potential BTE,0.6,,6.19,216.0,F-43m,half Heusler (C1_b / MgAgAs),ABC,,,B,conventional,repository mining,10.1103/PhysRevX.4.011019,https://github.com/AMRL-2018/MachineLearning_Half_Heusler/blob/master/data/halfHeusler.csv,,repository mining,https://github.com/AMRL-2018/MachineLearning_Half_Heusler/blob/master/data/halfHeusler.csv,"alatt column (AFLOW T0003 half-Heusler relaxed lattice constant, same table as kappa)",AMRL-2018/MachineLearning_Half_Heusler data/halfHeusler.csv | AFLOW Ca1Fe1Te1.T0003.ABC,True,stoichiometric,CaFeTe
CaGaB,9.35,W/m/K,300.0,DFT-anharmonic-reduced-model (NOT full BTE),2,anharmonic / ML-potential BTE,0.6,,5.76,216.0,F-43m,half Heusler (C1_b / MgAgAs),CAB,,,B,conventional,repository mining,10.1103/PhysRevX.4.011019,https://github.com/AMRL-2018/MachineLearning_Half_Heusler/blob/master/data/halfHeusler.csv,,repository mining,https://github.com/AMRL-2018/MachineLearning_Half_Heusler/blob/master/data/halfHeusler.csv,"alatt column (AFLOW T0003 half-Heusler relaxed lattice constant, same table as kappa)",AMRL-2018/MachineLearning_Half_Heusler data/halfHeusler.csv | AFLOW B1Ca1Ga1.T0003.CAB,True,stoichiometric,CaGaB
CaInB,57.02,W/m/K,300.0,DFT-anharmonic-reduced-model (NOT full BTE),2,anharmonic / ML-potential BTE,0.6,,6.02,216.0,F-43m,half Heusler (C1_b / MgAgAs),CAB,,,B,conventional,repository mining,10.1103/PhysRevX.4.011019,https://github.com/AMRL-2018/MachineLearning_Half_Heusler/blob/master/data/halfHeusler.csv,,repository mining,https://github.com/AMRL-2018/MachineLearning_Half_Heusler/blob/master/data/halfHeusler.csv,"alatt column (AFLOW T0003 half-Heusler relaxed lattice constant, same table as kappa)",AMRL-2018/MachineLearning_Half_Heusler data/halfHeusler.csv | AFLOW B1Ca1In1.T0003.CAB,True,stoichiometric,CaInB
CaMgGe,6.03,W/m/K,300.0,DFT-anharmonic-reduced-model (NOT full BTE),2,anharmonic / ML-potential BTE,0.6,,6.62,216.0,F-43m,half Heusler (C1_b / MgAgAs),ABC,,,B,conventional,repository mining,10.1103/PhysRevX.4.011019,https://github.com/AMRL-2018/MachineLearning_Half_Heusler/blob/master/data/halfHeusler.csv,,repository mining,https://github.com/AMRL-2018/MachineLearning_Half_Heusler/blob/master/data/halfHeusler.csv,"alatt column (AFLOW T0003 half-Heusler relaxed lattice constant, same table as kappa)",AMRL-2018/MachineLearning_Half_Heusler data/halfHeusler.csv | AFLOW Ca1Ge1Mg1.T0003.ABC,True,stoichiometric,CaMgGe
CaMgPb,6.71,W/m/K,300.0,DFT-anharmonic-reduced-model (NOT full BTE),2,anharmonic / ML-potential BTE,0.6,,6.95,216.0,F-43m,half Heusler (C1_b / MgAgAs),BCA,,,B,conventional,repository mining,10.1103/PhysRevX.4.011019,https://github.com/AMRL-2018/MachineLearning_Half_Heusler/blob/master/data/halfHeusler.csv,,repository mining,https://github.com/AMRL-2018/MachineLearning_Half_Heusler/blob/master/data/halfHeusler.csv,"alatt column (AFLOW T0003 half-Heusler relaxed lattice constant, same table as kappa)",AMRL-2018/MachineLearning_Half_Heusler data/halfHeusler.csv | AFLOW Ca1Mg1Pb1.T0003.BCA,True,stoichiometric,CaMgPb
CaMgSi,7.47,W/m/K,300.0,DFT-anharmonic-reduced-model (NOT full BTE),2,anharmonic / ML-potential BTE,0.6,,6.6,216.0,F-43m,half Heusler (C1_b / MgAgAs),BCA,,,B,conventional,repository mining,10.1103/PhysRevX.4.011019,https://github.com/AMRL-2018/MachineLearning_Half_Heusler/blob/master/data/halfHeusler.csv,,repository mining,https://github.com/AMRL-2018/MachineLearning_Half_Heusler/blob/master/data/halfHeusler.csv,"alatt column (AFLOW T0003 half-Heusler relaxed lattice constant, same table as kappa)",AMRL-2018/MachineLearning_Half_Heusler data/halfHeusler.csv | AFLOW Ca1Mg1Si1.T0003.BCA,True,stoichiometric,CaMgSi
CaMgSn,5.15,W/m/K,300.0,DFT-anharmonic-reduced-model (NOT full BTE),2,anharmonic / ML-potential BTE,0.6,,7.16,216.0,F-43m,C1b,Ca/Mg/Sn,"[""Ca"", ""Mg"", ""Sn""]","[[0, 0, 0], [0.5, 0.5, 0.5], [0.25, 0.25, 0.25]]",A,conventional,repository mining,10.1103/PhysRevX.4.011019,https://github.com/AMRL-2018/MachineLearning_Half_Heusler/blob/master/data/halfHeusler.csv,,Sci.Rep. 11:13809 (2021) Table S1,https://www.nature.com/articles/s41598-021-92030-4#MOESM1,"Table S1 (DFT-optimized lattice parameter + lowest-energy site assignment), same table as kappa",mp-962068,True,stoichiometric,CaMgSn
CaNiTe,5.78,W/m/K,300.0,DFT-anharmonic-reduced-model (NOT full BTE),2,anharmonic / ML-potential BTE,0.6,,6.15,216.0,F-43m,half Heusler (C1_b / MgAgAs),ABC,,,B,conventional,repository mining,10.1103/PhysRevX.4.011019,https://github.com/AMRL-2018/MachineLearning_Half_Heusler/blob/master/data/halfHeusler.csv,,repository mining,https://github.com/AMRL-2018/MachineLearning_Half_Heusler/blob/master/data/halfHeusler.csv,"alatt column (AFLOW T0003 half-Heusler relaxed lattice constant, same table as kappa)",AMRL-2018/MachineLearning_Half_Heusler data/halfHeusler.csv | AFLOW Ca1Ni1Te1.T0003.ABC,True,stoichiometric,CaNiTe
