Repository: Shivamrandive747/Thermalconductivity_prediction

# Calibrating first-principles lattice thermal conductivity to experiment

**A curated half-Heusler dataset and a validated transfer function.**

Published first-principles transport calculations of lattice thermal conductivity exceed what
laboratories measure for the same compound by a **median factor of 1.55**. That offset is regular
enough to be removed in closed form:

$$\kappa_L^{\mathrm{expt}}(T) \;=\; \kappa_L^{\mathrm{BTE}}(T)\;\min\!\left[c\left(\tfrac{T}{300}\right)^{p},\,1\right],
\qquad c = 0.51,\quad p = 0.80$$

Inside a domain of applicability declared before the validation set was scored, this places

File: data/Target_Materials/HEUSLER_KAPPA_TRAINING_SET.csv (part 176 of 192)
formula,kappa_L,kappa_units,temperature_K,method,method_tier,tier_name,weight,kappa_basis,struct_a_A,struct_spacegroup,struct_sg_symbol,struct_prototype,struct_site_ordering,struct_species,struct_frac_coords,struct_grade,lattice_convention,source,source_doi,source_url,source_location,struct_source,struct_source_url,struct_source_detail,struct_id,struct_same_paper_as_kappa,stoichiometry,parent_formula
CaZnGe,2.77,W/m/K,300.0,DFT-anharmonic-reduced-model (NOT full BTE),2,anharmonic / ML-potential BTE,0.6,,6.5473,216.0,F-43m,T0003.ABC,,"[""Ca"", ""Ge"", ""Zn""]","[[0.5, 0.5, 0.5], [0.75, 0.75, 0.75], [0, 0, 0]]",A,primitive->conventional (x sqrt2),repository mining,10.1103/PhysRevX.4.011019,https://github.com/AMRL-2018/MachineLearning_Half_Heusler/blob/master/data/halfHeusler.csv,,Carrete PRX 4:011019 (2014),https://doi.org/10.1103/PhysRevX.4.011019,AFLOW aflow:4a26d4d753b73791 (aflowlib.duke.edu:AFLOWDATA/LIB3_WEB/Ca_svGe_hZn/T0003.ABC) - lowest-enthalpy F-43m 3-atom entry; AFLOW is the structure source used by Carrete et al.,"Carrete et al. PRX 4, 011019 (2014), Table I, compound GeCaZn",True,stoichiometric,CaZnGe
CaZnSi,3.1,W/m/K,300.0,DFT-anharmonic-reduced-model (NOT full BTE),2,anharmonic / ML-potential BTE,0.6,,6.48,216.0,F-43m,C1b,Ca/Zn/Si,"[""Ca"", ""Zn"", ""Si""]","[[0, 0, 0], [0.5, 0.5, 0.5], [0.25, 0.25, 0.25]]",A,conventional,repository mining,10.1103/PhysRevX.4.011019,https://github.com/AMRL-2018/MachineLearning_Half_Heusler/blob/master/data/halfHeusler.csv,,Sci.Rep. 11:13809 (2021) Table S1,https://www.nature.com/articles/s41598-021-92030-4#MOESM1,"Table S1 (DFT-optimized lattice parameter + lowest-energy site assignment), same table as kappa",mp-1100433,True,stoichiometric,CaZnSi
CrAsIr,0.45,W/m/K,300.0,DFT-anharmonic-reduced-model (NOT full BTE),2,anharmonic / ML-potential BTE,0.6,,5.7,216.0,F-43m,half Heusler (C1_b / MgAgAs),BCA,,,B,conventional,repository mining,10.1103/PhysRevX.4.011019,https://github.com/AMRL-2018/MachineLearning_Half_Heusler/blob/master/data/halfHeusler.csv,,repository mining,https://github.com/AMRL-2018/MachineLearning_Half_Heusler/blob/master/data/halfHeusler.csv,"alatt column (AFLOW T0003 half-Heusler relaxed lattice constant, same table as kappa)",AMRL-2018/MachineLearning_Half_Heusler data/halfHeusler.csv | AFLOW As1Cr1Ir1.T0003.BCA,True,stoichiometric,CrAsIr
CrAsRu,25.7,W/m/K,300.0,DFT-anharmonic-reduced-model (NOT full BTE),2,anharmonic / ML-potential BTE,0.6,,5.63,216.0,F-43m,half Heusler (C1_b / MgAgAs),BCA,,,B,conventional,repository mining,10.1103/PhysRevX.4.011019,https://github.com/AMRL-2018/MachineLearning_Half_Heusler/blob/master/data/halfHeusler.csv,,repository mining,https://github.com/AMRL-2018/MachineLearning_Half_Heusler/blob/master/data/halfHeusler.csv,"alatt column (AFLOW T0003 half-Heusler relaxed lattice constant, same table as kappa)",AMRL-2018/MachineLearning_Half_Heusler data/halfHeusler.csv | AFLOW As1Cr1Ru1.T0003.BCA,True,stoichiometric,CrAsRu
CrBrCl,8.43,W/m/K,300.0,DFT-anharmonic-reduced-model (NOT full BTE),2,anharmonic / ML-potential BTE,0.6,,5.85,216.0,F-43m,half Heusler (C1_b / MgAgAs),BCA,,,B,conventional,repository mining,10.1103/PhysRevX.4.011019,https://github.com/AMRL-2018/MachineLearning_Half_Heusler/blob/master/data/halfHeusler.csv,,repository mining,https://github.com/AMRL-2018/MachineLearning_Half_Heusler/blob/master/data/halfHeusler.csv,"alatt column (AFLOW T0003 half-Heusler relaxed lattice constant, same table as kappa)",AMRL-2018/MachineLearning_Half_Heusler data/halfHeusler.csv | AFLOW Br1Cl1Cr1.T0003.BCA,True,stoichiometric,CrBrCl
CrCoGe,10.64,W/m/K,300.0,DFT-anharmonic-reduced-model (NOT full BTE),2,anharmonic / ML-potential BTE,0.6,,5.35,216.0,F-43m,half Heusler (C1_b / MgAgAs),CAB,,,B,conventional,repository mining,10.1103/PhysRevX.4.011019,https://github.com/AMRL-2018/MachineLearning_Half_Heusler/blob/master/data/halfHeusler.csv,,repository mining,https://github.com/AMRL-2018/MachineLearning_Half_Heusler/blob/master/data/halfHeusler.csv,"alatt column (AFLOW T0003 half-Heusler relaxed lattice constant, same table as kappa)",AMRL-2018/MachineLearning_Half_Heusler data/halfHeusler.csv | AFLOW Co1Cr1Ge1.T0003.CAB,True,stoichiometric,CrCoGe
CrCoSb,1.89,W/m/K,300.0,DFT-anharmonic-reduced-model (NOT full BTE),2,anharmonic / ML-potential BTE,0.6,,5.63,216.0,F-43m,half Heusler (C1_b / MgAgAs),CAB,,,B,conventional,repository mining,10.1103/PhysRevX.4.011019,https://github.com/AMRL-2018/MachineLearning_Half_Heusler/blob/master/data/halfHeusler.csv,,repository mining,https://github.com/AMRL-2018/MachineLearning_Half_Heusler/blob/master/data/halfHeusler.csv,"alatt column (AFLOW T0003 half-Heusler relaxed lattice constant, same table as kappa)",AMRL-2018/MachineLearning_Half_Heusler data/halfHeusler.csv | AFLOW Co1Cr1Sb1.T0003.CAB,True,stoichiometric,CrCoSb
CrCuB,38.57,W/m/K,300.0,DFT-anharmonic-reduced-model (NOT full BTE),2,anharmonic / ML-potential BTE,0.6,,4.91,216.0,F-43m,half Heusler (C1_b / MgAgAs),CAB,,,B,conventional,repository mining,10.1103/PhysRevX.4.011019,https://github.com/AMRL-2018/MachineLearning_Half_Heusler/blob/master/data/halfHeusler.csv,,repository mining,https://github.com/AMRL-2018/MachineLearning_Half_Heusler/blob/master/data/halfHeusler.csv,"alatt column (AFLOW T0003 half-Heusler relaxed lattice constant, same table as kappa)",AMRL-2018/MachineLearning_Half_Heusler data/halfHeusler.csv | AFLOW B1Cr1Cu1.T0003.CAB,True,stoichiometric,CrCuB
CrFeAs,30.37,W/m/K,300.0,DFT-anharmonic-reduced-model (NOT full BTE),2,anharmonic / ML-potential BTE,0.6,,5.34,216.0,F-43m,half Heusler (C1_b / MgAgAs),BCA,,,B,conventional,repository mining,10.1103/PhysRevX.4.011019,https://github.com/AMRL-2018/MachineLearning_Half_Heusler/blob/master/data/halfHeusler.csv,,repository mining,https://github.com/AMRL-2018/MachineLearning_Half_Heusler/blob/master/data/halfHeusler.csv,"alatt column (AFLOW T0003 half-Heusler relaxed lattice constant, same table as kappa)",AMRL-2018/MachineLearning_Half_Heusler data/halfHeusler.csv | AFLOW As1Cr1Fe1.T0003.BCA,True,stoichiometric,CrFeAs
CrGeIr,15.57,W/m/K,300.0,DFT-anharmonic-reduced-model (NOT full BTE),2,anharmonic / ML-potential BTE,0.6,,5.68,216.0,F-43m,half Heusler (C1_b / MgAgAs),BCA,,,B,conventional,repository mining,10.1103/PhysRevX.4.011019,https://github.com/AMRL-2018/MachineLearning_Half_Heusler/blob/master/data/halfHeusler.csv,,repository mining,https://github.com/AMRL-2018/MachineLearning_Half_Heusler/blob/master/data/halfHeusler.csv,"alatt column (AFLOW T0003 half-Heusler relaxed lattice constant, same table as kappa)",AMRL-2018/MachineLearning_Half_Heusler data/halfHeusler.csv | AFLOW Cr1Ge1Ir1.T0003.BCA,True,stoichiometric,CrGeIr
CrGeRh,19.75,W/m/K,300.0,DFT-anharmonic-reduced-model (NOT full BTE),2,anharmonic / ML-potential BTE,0.6,,5.64,216.0,F-43m,half Heusler (C1_b / MgAgAs),BCA,,,B,conventional,repository mining,10.1103/PhysRevX.4.011019,https://github.com/AMRL-2018/MachineLearning_Half_Heusler/blob/master/data/halfHeusler.csv,,repository mining,https://github.com/AMRL-2018/MachineLearning_Half_Heusler/blob/master/data/halfHeusler.csv,"alatt column (AFLOW T0003 half-Heusler relaxed lattice constant, same table as kappa)",AMRL-2018/MachineLearning_Half_Heusler data/halfHeusler.csv | AFLOW Cr1Ge1Rh1.T0003.BCA,True,stoichiometric,CrGeRh
CrNiAs,18.79,W/m/K,300.0,DFT-anharmonic-reduced-model (NOT full BTE),2,anharmonic / ML-potential BTE,0.6,,5.4,216.0,F-43m,half Heusler (C1_b / MgAgAs),CAB,,,B,conventional,repository mining,10.1103/PhysRevX.4.011019,https://github.com/AMRL-2018/MachineLearning_Half_Heusler/blob/master/data/halfHeusler.csv,,repository mining,https://github.com/AMRL-2018/MachineLearning_Half_Heusler/blob/master/data/halfHeusler.csv,"alatt column (AFLOW T0003 half-Heusler relaxed lattice constant, same table as kappa)",AMRL-2018/MachineLearning_Half_Heusler data/halfHeusler.csv | AFLOW As1Cr1Ni1.T0003.CAB,True,stoichiometric,CrNiAs
CrPPd,36.01,W/m/K,300.0,DFT-anharmonic-reduced-model (NOT full BTE),2,anharmonic / ML-potential BTE,0.6,,5.45,216.0,F-43m,half Heusler (C1_b / MgAgAs),ABC,,,B,conventional,repository mining,10.1103/PhysRevX.4.011019,https://github.com/AMRL-2018/MachineLearning_Half_Heusler/blob/master/data/halfHeusler.csv,,repository mining,https://github.com/AMRL-2018/MachineLearning_Half_Heusler/blob/master/data/halfHeusler.csv,"alatt column (AFLOW T0003 half-Heusler relaxed lattice constant, same table as kappa)",AMRL-2018/MachineLearning_Half_Heusler data/halfHeusler.csv | AFLOW Cr1P1Pd1.T0003.ABC,True,stoichiometric,CrPPd
FeGeW,32.79,W/m/K,300.0,DFT-anharmonic-reduced-model (NOT full BTE),2,anharmonic / ML-potential BTE,0.6,,5.6393,216.0,F-43m,T0003.CAB,,"[""Fe"", ""Ge"", ""W""]","[[0.75, 0.75, 0.75], [0, 0, 0], [0.5, 0.5, 0.5]]",A,primitive->conventional (x sqrt2),repository mining,10.1103/PhysRevX.4.011019,https://github.com/AMRL-2018/MachineLearning_Half_Heusler/blob/master/data/halfHeusler.csv,,Carrete PRX 4:011019 (2014),https://doi.org/10.1103/PhysRevX.4.011019,AFLOW aflow:40ce452c9d970318 (aflowlib.duke.edu:AFLOWDATA/LIB3_WEB/Fe_pvGe_hW_pv/T0003.CAB) - lowest-enthalpy F-43m 3-atom entry; AFLOW is the structure source used by Carrete et al.,"Carrete et al. PRX 4, 011019 (2014), Table III, compound FeGeW",True,stoichiometric,FeGeW
FeSiW,30.34,W/m/K,300.0,DFT-anharmonic-reduced-model (NOT full BTE),2,anharmonic / ML-potential BTE,0.6,,5.56,216.0,F-43m,C1b,Si/W/Fe,"[""Si"", ""W"", ""Fe""]","[[0, 0, 0], [0.5, 0.5, 0.5], [0.25, 0.25, 0.25]]",A,conventional,repository mining,10.1103/PhysRevX.4.011019,https://github.com/AMRL-2018/MachineLearning_Half_Heusler/blob/master/data/halfHeusler.csv,,Sci.Rep. 11:13809 (2021) Table S1,https://www.nature.com/articles/s41598-021-92030-4#MOESM1,"Table S1 (DFT-optimized lattice parameter + lowest-energy site assignment), same table as kappa",mp-961653,True,stoichiometric,FeSiW
GaCoW,22.18,W/m/K,300.0,DFT-anharmonic-reduced-model (NOT full BTE),2,anharmonic / ML-potential BTE,0.6,,5.52,216.0,F-43m,half Heusler (C1_b / MgAgAs),CAB,,,B,conventional,repository mining,10.1103/PhysRevX.4.011019,https://github.com/AMRL-2018/MachineLearning_Half_Heusler/blob/master/data/halfHeusler.csv,,repository mining,https://github.com/AMRL-2018/MachineLearning_Half_Heusler/blob/master/data/halfHeusler.csv,"alatt column (AFLOW T0003 half-Heusler relaxed lattice constant, same table as kappa)",AMRL-2018/MachineLearning_Half_Heusler data/halfHeusler.csv | AFLOW Co1Ga1W1.T0003.CAB,True,stoichiometric,GaCoW
HfAgB,16.39,W/m/K,300.0,DFT-anharmonic-reduced-model (NOT full BTE),2,anharmonic / ML-potential BTE,0.6,,5.61,216.0,F-43m,half Heusler (C1_b / MgAgAs),ABC,,,B,conventional,repository mining,10.1103/PhysRevX.4.011019,https://github.com/AMRL-2018/MachineLearning_Half_Heusler/blob/master/data/halfHeusler.csv,,repository mining,https://github.com/AMRL-2018/MachineLearning_Half_Heusler/blob/master/data/halfHeusler.csv,"alatt column (AFLOW T0003 half-Heusler relaxed lattice constant, same table as kappa)",AMRL-2018/MachineLearning_Half_Heusler data/halfHeusler.csv | AFLOW Ag1B1Hf1.T0003.ABC,True,stoichiometric,HfAgB
HfAlAu,17.914,W/m/K,300.0,Elemental-SDNNFF,2,anharmonic / ML-potential BTE,0.6,,6.2811,216.0,F-43m,T0003.ABC,,"[""Al"", ""Au"", ""Hf""]","[[0.5, 0.5, 0.5], [0.75, 0.75, 0.75], [0, 0, 0]]",A,primitive->conventional (x sqrt2),"paper mining (PDF, batch 2)",10.1038/s41524-023-00974-0,,Supplementary Table 4,Carrete PRX 4:011019 (2014),https://doi.org/10.1103/PhysRevX.4.011019,AFLOW aflow:078d60c14bff6d0c (aflowlib.duke.edu:AFLOWDATA/LIB3_WEB/AlAuHf_pv/T0003.ABC) - lowest-enthalpy F-43m 3-atom entry; AFLOW is the structure source used by Carrete et al.,"Carrete et al. PRX 4, 011019 (2014), Table III, compound AuAlHf",True,stoichiometric,HfAlAu
HfAsRh,21.87,W/m/K,300.0,DFT-anharmonic-reduced-model (NOT full BTE),2,anharmonic / ML-potential BTE,0.6,,5.96,216.0,F-43m,half Heusler (C1_b / MgAgAs),BCA,,,B,conventional,repository mining,10.1103/PhysRevX.4.011019,https://github.com/AMRL-2018/MachineLearning_Half_Heusler/blob/master/data/halfHeusler.csv,,repository mining,https://github.com/AMRL-2018/MachineLearning_Half_Heusler/blob/master/data/halfHeusler.csv,"alatt column (AFLOW T0003 half-Heusler relaxed lattice constant, same table as kappa)",AMRL-2018/MachineLearning_Half_Heusler data/halfHeusler.csv | AFLOW As1Hf1Rh1.T0003.BCA,True,stoichiometric,HfAsRh
HfBiRh,12.81,W/m/K,300.0,DFT-anharmonic-reduced-model (NOT full BTE),2,anharmonic / ML-potential BTE,0.6,,6.4196,216.0,F-43m,T0003.BCA,,"[""Bi"", ""Hf"", ""Rh""]","[[0, 0, 0], [0.5, 0.5, 0.5], [0.75, 0.75, 0.75]]",A,primitive->conventional (x sqrt2),repository mining,10.1103/PhysRevX.4.011019,https://github.com/AMRL-2018/MachineLearning_Half_Heusler/blob/master/data/halfHeusler.csv,,Carrete PRX 4:011019 (2014),https://doi.org/10.1103/PhysRevX.4.011019,AFLOW aflow:2047891bcd56d183 (aflowlib.duke.edu:AFLOWDATA/LIB3_WEB/Bi_dHf_pvRh_pv/T0003.BCA) - lowest-enthalpy F-43m 3-atom entry; AFLOW is the structure source used by Carrete et al.,"Carrete et al. PRX 4, 011019 (2014), Table III, compound RhBiHf",True,stoichiometric,HfBiRh
HfCoAs,19.99,W/m/K,300.0,DFT-anharmonic-reduced-model (NOT full BTE),2,anharmonic / ML-potential BTE,0.6,,5.8093,216.0,F-43m,T0003.ABC,,"[""As"", ""Co"", ""Hf""]","[[0.5, 0.5, 0.5], [0.75, 0.75, 0.75], [0, 0, 0]]",A,primitive->conventional (x sqrt2),repository mining,10.1103/PhysRevX.4.011019,https://github.com/AMRL-2018/MachineLearning_Half_Heusler/blob/master/data/halfHeusler.csv,,Carrete PRX 4:011019 (2014),https://doi.org/10.1103/PhysRevX.4.011019,AFLOW aflow:14de5696e0d484ca (aflowlib.duke.edu:AFLOWDATA/LIB3_WEB/AsCoHf_pv/T0003.ABC) - lowest-enthalpy F-43m 3-atom entry; AFLOW is the structure source used by Carrete et al.,"Carrete et al. PRX 4, 011019 (2014), Table III, compound CoAsHf",True,stoichiometric,HfCoAs
HfCoAs,22.904,W/m/K,300.0,Elemental-SDNNFF,2,anharmonic / ML-potential BTE,0.6,,5.8093,216.0,F-43m,T0003.ABC,,"[""As"", ""Co"", ""Hf""]","[[0.5, 0.5, 0.5], [0.75, 0.75, 0.75], [0, 0, 0]]",A,primitive->conventional (x sqrt2),"paper mining (PDF, batch 2)",10.1038/s41524-023-00974-0,,Supplementary Table 4,Carrete PRX 4:011019 (2014),https://doi.org/10.1103/PhysRevX.4.011019,AFLOW aflow:14de5696e0d484ca (aflowlib.duke.edu:AFLOWDATA/LIB3_WEB/AsCoHf_pv/T0003.ABC) - lowest-enthalpy F-43m 3-atom entry; AFLOW is the structure source used by Carrete et al.,"Carrete et al. PRX 4, 011019 (2014), Table III, compound CoAsHf",True,stoichiometric,HfCoAs
HfCoBi,22.47,W/m/K,300.0,DFT-anharmonic-reduced-model (NOT full BTE),2,anharmonic / ML-potential BTE,0.6,,6.1932,216.0,F-43m,T0003.ABC,,"[""Bi"", ""Co"", ""Hf""]","[[0.5, 0.5, 0.5], [0.75, 0.75, 0.75], [0, 0, 0]]",A,primitive->conventional (x sqrt2),repository mining,10.1103/PhysRevX.4.011019,https://github.com/AMRL-2018/MachineLearning_Half_Heusler/blob/master/data/halfHeusler.csv,,Carrete PRX 4:011019 (2014),https://doi.org/10.1103/PhysRevX.4.011019,AFLOW aflow:6e36834c26855dd4 (aflowlib.duke.edu:AFLOWDATA/LIB3_WEB/Bi_dCoHf_pv/T0003.ABC) - lowest-enthalpy F-43m 3-atom entry; AFLOW is the structure source used by Carrete et al.,"Carrete et al. PRX 4, 011019 (2014), Table III, compound CoBiHf",True,stoichiometric,HfCoBi
HfCoBi,15.409,W/m/K,300.0,Elemental-SDNNFF,2,anharmonic / ML-potential BTE,0.6,,6.1932,216.0,F-43m,T0003.ABC,,"[""Bi"", ""Co"", ""Hf""]","[[0.5, 0.5, 0.5], [0.75, 0.75, 0.75], [0, 0, 0]]",A,primitive->conventional (x sqrt2),"paper mining (PDF, batch 2)",10.1038/s41524-023-00974-0,,Supplementary Table 4,Carrete PRX 4:011019 (2014),https://doi.org/10.1103/PhysRevX.4.011019,AFLOW aflow:6e36834c26855dd4 (aflowlib.duke.edu:AFLOWDATA/LIB3_WEB/Bi_dCoHf_pv/T0003.ABC) - lowest-enthalpy F-43m 3-atom entry; AFLOW is the structure source used by Carrete et al.,"Carrete et al. PRX 4, 011019 (2014), Table III, compound CoBiHf",True,stoichiometric,HfCoBi
HfCoP,23.88,W/m/K,300.0,DFT-anharmonic-reduced-model (NOT full BTE),2,anharmonic / ML-potential BTE,0.6,,5.55,216.0,F-43m,half Heusler (C1_b / MgAgAs),CAB,,,B,conventional,repository mining,10.1103/PhysRevX.4.011019,https://github.com/AMRL-2018/MachineLearning_Half_Heusler/blob/master/data/halfHeusler.csv,,repository mining,https://github.com/AMRL-2018/MachineLearning_Half_Heusler/blob/master/data/halfHeusler.csv,"alatt column (AFLOW T0003 half-Heusler relaxed lattice constant, same table as kappa)",AMRL-2018/MachineLearning_Half_Heusler data/halfHeusler.csv | AFLOW Co1Hf1P1.T0003.CAB,True,stoichiometric,HfCoP
HfCoSb,21.87,W/m/K,300.0,DFT-anharmonic-reduced-model (NOT full BTE),2,anharmonic / ML-potential BTE,0.6,,6.0646,216.0,F-43m,T0003.CAB,,"[""Co"", ""Hf"", ""Sb""]","[[0.75, 0.75, 0.75], [0, 0, 0], [0.5, 0.5, 0.5]]",A,primitive->conventional (x sqrt2),repository mining,10.1103/PhysRevX.4.011019,https://github.com/AMRL-2018/MachineLearning_Half_Heusler/blob/master/data/halfHeusler.csv,,Carrete PRX 4:011019 (2014),https://doi.org/10.1103/PhysRevX.4.011019,AFLOW aflow:99218c85a0825342 (aflowlib.duke.edu:AFLOWDATA/LIB3_WEB/CoHf_pvSb/T0003.CAB) - lowest-enthalpy F-43m 3-atom entry; AFLOW is the structure source used by Carrete et al.,"Carrete et al. PRX 4, 011019 (2014), Table III, compound CoHfSb",True,stoichiometric,HfCoSb
HfFeTe,27.95,W/m/K,300.0,DFT-anharmonic-reduced-model (NOT full BTE),2,anharmonic / ML-potential BTE,0.6,,5.92,216.0,F-43m,half Heusler (C1_b / MgAgAs),CAB,,,B,conventional,repository mining,10.1103/PhysRevX.4.011019,https://github.com/AMRL-2018/MachineLearning_Half_Heusler/blob/master/data/halfHeusler.csv,,repository mining,https://github.com/AMRL-2018/MachineLearning_Half_Heusler/blob/master/data/halfHeusler.csv,"alatt column (AFLOW T0003 half-Heusler relaxed lattice constant, same table as kappa)",AMRL-2018/MachineLearning_Half_Heusler data/halfHeusler.csv | AFLOW Fe1Hf1Te1.T0003.CAB,True,stoichiometric,HfFeTe
HfGaAg,10.75,W/m/K,300.0,DFT-anharmonic-reduced-model (NOT full BTE),2,anharmonic / ML-potential BTE,0.6,,6.1,216.0,F-43m,half Heusler (C1_b / MgAgAs),CAB,,,B,conventional,repository mining,10.1103/PhysRevX.4.011019,https://github.com/AMRL-2018/MachineLearning_Half_Heusler/blob/master/data/halfHeusler.csv,,repository mining,https://github.com/AMRL-2018/MachineLearning_Half_Heusler/blob/master/data/halfHeusler.csv,"alatt column (AFLOW T0003 half-Heusler relaxed lattice constant, same table as kappa)",AMRL-2018/MachineLearning_Half_Heusler data/halfHeusler.csv | AFLOW Ag1Ga1Hf1.T0003.CAB,True,stoichiometric,HfGaAg
HfGaAu,11.54,W/m/K,300.0,DFT-anharmonic-reduced-model (NOT full BTE),2,anharmonic / ML-potential BTE,0.6,,6.13,216.0,F-43m,half Heusler (C1_b / MgAgAs),CAB,,,B,conventional,repository mining,10.1103/PhysRevX.4.011019,https://github.com/AMRL-2018/MachineLearning_Half_Heusler/blob/master/data/halfHeusler.csv,,repository mining,https://github.com/AMRL-2018/MachineLearning_Half_Heusler/blob/master/data/halfHeusler.csv,"alatt column (AFLOW T0003 half-Heusler relaxed lattice constant, same table as kappa)",AMRL-2018/MachineLearning_Half_Heusler data/halfHeusler.csv | AFLOW Au1Ga1Hf1.T0003.CAB,True,stoichiometric,HfGaAu
HfGePd,17.96,W/m/K,300.0,DFT-anharmonic-reduced-model (NOT full BTE),2,anharmonic / ML-potential BTE,0.6,,6.01,216.0,F-43m,half Heusler (C1_b / MgAgAs),BCA,,,B,conventional,repository mining,10.1103/PhysRevX.4.011019,https://github.com/AMRL-2018/MachineLearning_Half_Heusler/blob/master/data/halfHeusler.csv,,repository mining,https://github.com/AMRL-2018/MachineLearning_Half_Heusler/blob/master/data/halfHeusler.csv,"alatt column (AFLOW T0003 half-Heusler relaxed lattice constant, same table as kappa)",AMRL-2018/MachineLearning_Half_Heusler data/halfHeusler.csv | AFLOW Ge1Hf1Pd1.T0003.BCA,True,stoichiometric,HfGePd
HfGePt,20.46,W/m/K,300.0,DFT-anharmonic-reduced-model (NOT full BTE),2,anharmonic / ML-potential BTE,0.6,,6.06,216.0,F-43m,half Heusler (C1_b / MgAgAs),BCA,,,B,conventional,repository mining,10.1103/PhysRevX.4.011019,https://github.com/AMRL-2018/MachineLearning_Half_Heusler/blob/master/data/halfHeusler.csv,,repository mining,https://github.com/AMRL-2018/MachineLearning_Half_Heusler/blob/master/data/halfHeusler.csv,"alatt column (AFLOW T0003 half-Heusler relaxed lattice constant, same table as kappa)",AMRL-2018/MachineLearning_Half_Heusler data/halfHeusler.csv | AFLOW Ge1Hf1Pt1.T0003.BCA,True,stoichiometric,HfGePt
HfInAu,12.22,W/m/K,300.0,DFT-anharmonic-reduced-model (NOT full BTE),2,anharmonic / ML-potential BTE,0.6,,6.31,216.0,F-43m,half Heusler (C1_b / MgAgAs),CAB,,,B,conventional,repository mining,10.1103/PhysRevX.4.011019,https://github.com/AMRL-2018/MachineLearning_Half_Heusler/blob/master/data/halfHeusler.csv,,repository mining,https://github.com/AMRL-2018/MachineLearning_Half_Heusler/blob/master/data/halfHeusler.csv,"alatt column (AFLOW T0003 half-Heusler relaxed lattice constant, same table as kappa)",AMRL-2018/MachineLearning_Half_Heusler data/halfHeusler.csv | AFLOW Au1Hf1In1.T0003.CAB,True,stoichiometric,HfInAu
HfMnTe,8.51,W/m/K,300.0,DFT-anharmonic-reduced-model (NOT full BTE),2,anharmonic / ML-potential BTE,0.6,,5.98,216.0,F-43m,half Heusler (C1_b / MgAgAs),ABC,,,B,conventional,repository mining,10.1103/PhysRevX.4.011019,https://github.com/AMRL-2018/MachineLearning_Half_Heusler/blob/master/data/halfHeusler.csv,,repository mining,https://github.com/AMRL-2018/MachineLearning_Half_Heusler/blob/master/data/halfHeusler.csv,"alatt column (AFLOW T0003 half-Heusler relaxed lattice constant, same table as kappa)",AMRL-2018/MachineLearning_Half_Heusler data/halfHeusler.csv | AFLOW Hf1Mn1Te1.T0003.ABC,True,stoichiometric,HfMnTe
HfNiGe,19.57,W/m/K,300.0,DFT-anharmonic-reduced-model (NOT full BTE),2,anharmonic / ML-potential BTE,0.6,,5.8531,216.0,F-43m,T0003.BCA,,"[""Ge"", ""Hf"", ""Ni""]","[[0, 0, 0], [0.5, 0.5, 0.5], [0.75, 0.75, 0.75]]",A,primitive->conventional (x sqrt2),repository mining,10.1103/PhysRevX.4.011019,https://github.com/AMRL-2018/MachineLearning_Half_Heusler/blob/master/data/halfHeusler.csv,,Carrete PRX 4:011019 (2014),https://doi.org/10.1103/PhysRevX.4.011019,AFLOW aflow:d33898a5ad928cf8 (aflowlib.duke.edu:AFLOWDATA/LIB3_WEB/Ge_hHf_pvNi_pv/T0003.BCA) - lowest-enthalpy F-43m 3-atom entry; AFLOW is the structure source used by Carrete et al.,"Carrete et al. PRX 4, 011019 (2014), Table III, compound NiGeHf",True,stoichiometric,HfNiGe
HfNiPb,17.66,W/m/K,300.0,DFT-anharmonic-reduced-model (NOT full BTE),2,anharmonic / ML-potential BTE,0.6,,6.02,216.0,F-43m,half Heusler (C1_b / MgAgAs),ABC,,,B,conventional,repository mining,10.1103/PhysRevX.4.011019,https://github.com/AMRL-2018/MachineLearning_Half_Heusler/blob/master/data/halfHeusler.csv,,repository mining,https://github.com/AMRL-2018/MachineLearning_Half_Heusler/blob/master/data/halfHeusler.csv,"alatt column (AFLOW T0003 half-Heusler relaxed lattice constant, same table as kappa)",AMRL-2018/MachineLearning_Half_Heusler data/halfHeusler.csv | AFLOW Hf1Ni1Pb1.T0003.ABC,True,stoichiometric,HfNiPb
HfNiSn,19.52,W/m/K,300.0,DFT-anharmonic-reduced-model (NOT full BTE),2,anharmonic / ML-potential BTE,0.6,,6.12,216.0,F-43m,C1b,Hf/Sn/Ni,"[""Hf"", ""Sn"", ""Ni""]","[[0, 0, 0], [0.5, 0.5, 0.5], [0.25, 0.25, 0.25]]",A,conventional,repository mining,10.1103/PhysRevX.4.011019,https://github.com/AMRL-2018/MachineLearning_Half_Heusler/blob/master/data/halfHeusler.csv,,Sci.Rep. 11:13809 (2021) Table S1,https://www.nature.com/articles/s41598-021-92030-4#MOESM1,"Table S1 (DFT-optimized lattice parameter + lowest-energy site assignment), same table as kappa",mp-924128,True,stoichiometric,HfNiSn
HfNiSn,14.218,W/m/K,300.0,Elemental-SDNNFF,2,anharmonic / ML-potential BTE,0.6,,6.12,216.0,F-43m,C1b,Hf/Sn/Ni,"[""Hf"", ""Sn"", ""Ni""]","[[0, 0, 0], [0.5, 0.5, 0.5], [0.25, 0.25, 0.25]]",A,conventional,"paper mining (PDF, batch 2)",10.1038/s41524-023-00974-0,,Supplementary Table 4,Sci.Rep. 11:13809 (2021) Table S1,https://www.nature.com/articles/s41598-021-92030-4#MOESM1,"Table S1 (DFT-optimized lattice parameter + lowest-energy site assignment), same table as kappa",mp-924128,True,stoichiometric,HfNiSn
HfPRh,43.07,W/m/K,300.0,DFT-anharmonic-reduced-model (NOT full BTE),2,anharmonic / ML-potential BTE,0.6,,5.85,216.0,F-43m,half Heusler (C1_b / MgAgAs),BCA,,,B,conventional,repository mining,10.1103/PhysRevX.4.011019,https://github.com/AMRL-2018/MachineLearning_Half_Heusler/blob/master/data/halfHeusler.csv,,repository mining,https://github.com/AMRL-2018/MachineLearning_Half_Heusler/blob/master/data/halfHeusler.csv,"alatt column (AFLOW T0003 half-Heusler relaxed lattice constant, same table as kappa)",AMRL-2018/MachineLearning_Half_Heusler data/halfHeusler.csv | AFLOW Hf1P1Rh1.T0003.BCA,True,stoichiometric,HfPRh
HfPdPb,10.1,W/m/K,300.0,DFT-anharmonic-reduced-model (NOT full BTE),2,anharmonic / ML-potential BTE,0.6,,6.3,216.0,F-43m,half Heusler (C1_b / MgAgAs),BCA,,,B,conventional,repository mining,10.1103/PhysRevX.4.011019,https://github.com/AMRL-2018/MachineLearning_Half_Heusler/blob/master/data/halfHeusler.csv,,repository mining,https://github.com/AMRL-2018/MachineLearning_Half_Heusler/blob/master/data/halfHeusler.csv,"alatt column (AFLOW T0003 half-Heusler relaxed lattice constant, same table as kappa)",AMRL-2018/MachineLearning_Half_Heusler data/halfHeusler.csv | AFLOW Hf1Pb1Pd1.T0003.BCA,True,stoichiometric,HfPdPb
HfPtPb,9.55,W/m/K,300.0,DFT-anharmonic-reduced-model (NOT full BTE),2,anharmonic / ML-potential BTE,0.6,,6.33,216.0,F-43m,half Heusler (C1_b / MgAgAs),BCA,,,B,conventional,repository mining,10.1103/PhysRevX.4.011019,https://github.com/AMRL-2018/MachineLearning_Half_Heusler/blob/master/data/halfHeusler.csv,,repository mining,https://github.com/AMRL-2018/MachineLearning_Half_Heusler/blob/master/data/halfHeusler.csv,"alatt column (AFLOW T0003 half-Heusler relaxed lattice constant, same table as kappa)",AMRL-2018/MachineLearning_Half_Heusler data/halfHeusler.csv | AFLOW Hf1Pb1Pt1.T0003.BCA,True,stoichiometric,HfPtPb
HfSbIr,24.68,W/m/K,300.0,DFT-anharmonic-reduced-model (NOT full BTE),2,anharmonic / ML-potential BTE,0.6,,6.3318,216.0,F-43m,T0003.ABC,,"[""Hf"", ""Ir"", ""Sb""]","[[0.5, 0.5, 0.5], [0.75, 0.75, 0.75], [0, 0, 0]]",A,primitive->conventional (x sqrt2),repository mining,10.1103/PhysRevX.4.011019,https://github.com/AMRL-2018/MachineLearning_Half_Heusler/blob/master/data/halfHeusler.csv,,Carrete PRX 4:011019 (2014),https://doi.org/10.1103/PhysRevX.4.011019,AFLOW aflow:3d29f6247b23f2be (aflowlib.duke.edu:AFLOWDATA/LIB3_WEB/Hf_pvIrSb/T0003.ABC) - lowest-enthalpy F-43m 3-atom entry; AFLOW is the structure source used by Carrete et al.,"Carrete et al. PRX 4, 011019 (2014), Table III, compound IrHfSb",True,stoichiometric,HfSbIr
HfSbRh,21.42,W/m/K,300.0,DFT-anharmonic-reduced-model (NOT full BTE),2,anharmonic / ML-potential BTE,0.6,,6.298,216.0,F-43m,T0003.ABC,,"[""Hf"", ""Rh"", ""Sb""]","[[0.5, 0.5, 0.5], [0.75, 0.75, 0.75], [0, 0, 0]]",A,primitive->conventional (x sqrt2),repository mining,10.1103/PhysRevX.4.011019,https://github.com/AMRL-2018/MachineLearning_Half_Heusler/blob/master/data/halfHeusler.csv,,Carrete PRX 4:011019 (2014),https://doi.org/10.1103/PhysRevX.4.011019,AFLOW aflow:dfa65dee48a68275 (aflowlib.duke.edu:AFLOWDATA/LIB3_WEB/Hf_pvRh_pvSb/T0003.ABC) - lowest-enthalpy F-43m 3-atom entry; AFLOW is the structure source used by Carrete et al.,"Carrete et al. PRX 4, 011019 (2014), Table I, compound RhHfSb",True,stoichiometric,HfSbRh
HfSbRh,15.691,W/m/K,300.0,Elemental-SDNNFF,2,anharmonic / ML-potential BTE,0.6,,6.298,216.0,F-43m,T0003.ABC,,"[""Hf"", ""Rh"", ""Sb""]","[[0.5, 0.5, 0.5], [0.75, 0.75, 0.75], [0, 0, 0]]",A,primitive->conventional (x sqrt2),"paper mining (PDF, batch 2)",10.1038/s41524-023-00974-0,,Supplementary Table 4,Carrete PRX 4:011019 (2014),https://doi.org/10.1103/PhysRevX.4.011019,AFLOW aflow:dfa65dee48a68275 (aflowlib.duke.edu:AFLOWDATA/LIB3_WEB/Hf_pvRh_pvSb/T0003.ABC) - lowest-enthalpy F-43m 3-atom entry; AFLOW is the structure source used by Carrete et al.,"Carrete et al. PRX 4, 011019 (2014), Table I, compound RhHfSb",True,stoichiometric,HfSbRh
HfSiNi,42.16,W/m/K,300.0,DFT-anharmonic-reduced-model (NOT full BTE),2,anharmonic / ML-potential BTE,0.6,,5.64,216.0,F-43m,half Heusler (C1_b / MgAgAs),ABC,,,B,conventional,repository mining,10.1103/PhysRevX.4.011019,https://github.com/AMRL-2018/MachineLearning_Half_Heusler/blob/master/data/halfHeusler.csv,,repository mining,https://github.com/AMRL-2018/MachineLearning_Half_Heusler/blob/master/data/halfHeusler.csv,"alatt column (AFLOW T0003 half-Heusler relaxed lattice constant, same table as kappa)",AMRL-2018/MachineLearning_Half_Heusler data/halfHeusler.csv | AFLOW Hf1Ni1Si1.T0003.ABC,True,stoichiometric,HfSiNi
HfSiPd,52.11,W/m/K,300.0,DFT-anharmonic-reduced-model (NOT full BTE),2,anharmonic / ML-potential BTE,0.6,,5.95,216.0,F-43m,half Heusler (C1_b / MgAgAs),ABC,,,B,conventional,repository mining,10.1103/PhysRevX.4.011019,https://github.com/AMRL-2018/MachineLearning_Half_Heusler/blob/master/data/halfHeusler.csv,,repository mining,https://github.com/AMRL-2018/MachineLearning_Half_Heusler/blob/master/data/halfHeusler.csv,"alatt column (AFLOW T0003 half-Heusler relaxed lattice constant, same table as kappa)",AMRL-2018/MachineLearning_Half_Heusler data/halfHeusler.csv | AFLOW Hf1Pd1Si1.T0003.ABC,True,stoichiometric,HfSiPd
HfSiPt,32.07,W/m/K,300.0,DFT-anharmonic-reduced-model (NOT full BTE),2,anharmonic / ML-potential BTE,0.6,,6.0,216.0,F-43m,half Heusler (C1_b / MgAgAs),ABC,,,B,conventional,repository mining,10.1103/PhysRevX.4.011019,https://github.com/AMRL-2018/MachineLearning_Half_Heusler/blob/master/data/halfHeusler.csv,,repository mining,https://github.com/AMRL-2018/MachineLearning_Half_Heusler/blob/master/data/halfHeusler.csv,"alatt column (AFLOW T0003 half-Heusler relaxed lattice constant, same table as kappa)",AMRL-2018/MachineLearning_Half_Heusler data/halfHeusler.csv | AFLOW Hf1Pt1Si1.T0003.ABC,True,stoichiometric,HfSiPt
HfSnPd,15.08,W/m/K,300.0,DFT-anharmonic-reduced-model (NOT full BTE),2,anharmonic / ML-potential BTE,0.6,,6.37,216.0,F-43m,C1b,Hf/Sn/Pd,"[""Hf"", ""Sn"", ""Pd""]","[[0, 0, 0], [0.5, 0.5, 0.5], [0.25, 0.25, 0.25]]",A,conventional,repository mining,10.1103/PhysRevX.4.011019,https://github.com/AMRL-2018/MachineLearning_Half_Heusler/blob/master/data/halfHeusler.csv,,Sci.Rep. 11:13809 (2021) Table S1,https://www.nature.com/articles/s41598-021-92030-4#MOESM1,"Table S1 (DFT-optimized lattice parameter + lowest-energy site assignment), same table as kappa",mp-11869,True,stoichiometric,HfSnPd
HfSnPt,15.15,W/m/K,300.0,DFT-anharmonic-reduced-model (NOT full BTE),2,anharmonic / ML-potential BTE,0.6,,6.25,216.0,F-43m,half Heusler (C1_b / MgAgAs),ABC,,,B,conventional,repository mining,10.1103/PhysRevX.4.011019,https://github.com/AMRL-2018/MachineLearning_Half_Heusler/blob/master/data/halfHeusler.csv,,repository mining,https://github.com/AMRL-2018/MachineLearning_Half_Heusler/blob/master/data/halfHeusler.csv,"alatt column (AFLOW T0003 half-Heusler relaxed lattice constant, same table as kappa)",AMRL-2018/MachineLearning_Half_Heusler data/halfHeusler.csv | AFLOW Hf1Pt1Sn1.T0003.ABC,True,stoichiometric,HfSnPt
HfTeRu,21.74,W/m/K,300.0,DFT-anharmonic-reduced-model (NOT full BTE),2,anharmonic / ML-potential BTE,0.6,,6.18,216.0,F-43m,half Heusler (C1_b / MgAgAs),ABC,,,B,conventional,repository mining,10.1103/PhysRevX.4.011019,https://github.com/AMRL-2018/MachineLearning_Half_Heusler/blob/master/data/halfHeusler.csv,,repository mining,https://github.com/AMRL-2018/MachineLearning_Half_Heusler/blob/master/data/halfHeusler.csv,"alatt column (AFLOW T0003 half-Heusler relaxed lattice constant, same table as kappa)",AMRL-2018/MachineLearning_Half_Heusler data/halfHeusler.csv | AFLOW Hf1Ru1Te1.T0003.ABC,True,stoichiometric,HfTeRu
HfTlAu,10.28,W/m/K,300.0,DFT-anharmonic-reduced-model (NOT full BTE),2,anharmonic / ML-potential BTE,0.6,,6.35,216.0,F-43m,half Heusler (C1_b / MgAgAs),CAB,,,B,conventional,repository mining,10.1103/PhysRevX.4.011019,https://github.com/AMRL-2018/MachineLearning_Half_Heusler/blob/master/data/halfHeusler.csv,,repository mining,https://github.com/AMRL-2018/MachineLearning_Half_Heusler/blob/master/data/halfHeusler.csv,"alatt column (AFLOW T0003 half-Heusler relaxed lattice constant, same table as kappa)",AMRL-2018/MachineLearning_Half_Heusler data/halfHeusler.csv | AFLOW Au1Hf1Tl1.T0003.CAB,True,stoichiometric,HfTlAu
KAgTe,0.52,W/m/K,300.0,DFT-anharmonic-reduced-model (NOT full BTE),2,anharmonic / ML-potential BTE,0.6,,7.1852,216.0,F-43m,T0003.CAB,,"[""Ag"", ""K"", ""Te""]","[[0.75, 0.75, 0.75], [0, 0, 0], [0.5, 0.5, 0.5]]",A,primitive->conventional (x sqrt2),repository mining,10.1103/PhysRevX.4.011019,https://github.com/AMRL-2018/MachineLearning_Half_Heusler/blob/master/data/halfHeusler.csv,,Carrete PRX 4:011019 (2014),https://doi.org/10.1103/PhysRevX.4.011019,AFLOW aflow:1cf36342843ba2fc (aflowlib.duke.edu:AFLOWDATA/LIB3_WEB/AgK_svTe/T0003.CAB) - lowest-enthalpy F-43m 3-atom entry; AFLOW is the structure source used by Carrete et al.,"Carrete et al. PRX 4, 011019 (2014), Table I, compound AgKTe",True,stoichiometric,KAgTe
KBaAs,2.25,W/m/K,300.0,DFT-anharmonic-reduced-model (NOT full BTE),2,anharmonic / ML-potential BTE,0.6,,7.61,216.0,F-43m,half Heusler (C1_b / MgAgAs),CAB,,,B,conventional,repository mining,10.1103/PhysRevX.4.011019,https://github.com/AMRL-2018/MachineLearning_Half_Heusler/blob/master/data/halfHeusler.csv,,repository mining,https://github.com/AMRL-2018/MachineLearning_Half_Heusler/blob/master/data/halfHeusler.csv,"alatt column (AFLOW T0003 half-Heusler relaxed lattice constant, same table as kappa)",AMRL-2018/MachineLearning_Half_Heusler data/halfHeusler.csv | AFLOW As1Ba1K1.T0003.CAB,True,stoichiometric,KBaAs
KBaBi,0.17887,W/m/K,300.0,Elemental-SDNNFF,2,anharmonic / ML-potential BTE,0.6,,8.3891,216.0,F-43m,T0003.ABC,,"[""Ba"", ""Bi"", ""K""]","[[0.5, 0.5, 0.5], [0.75, 0.75, 0.75], [0, 0, 0]]",A,primitive->conventional (x sqrt2),"paper mining (PDF, batch 2)",10.1038/s41524-023-00974-0,,Supplementary Table 4,Carrete PRX 4:011019 (2014),https://doi.org/10.1103/PhysRevX.4.011019,AFLOW aflow:55c28eab3d011a7c (aflowlib.duke.edu:AFLOWDATA/LIB3_WEB/Ba_svBi_dK_sv/T0003.ABC) - lowest-enthalpy F-43m 3-atom entry; AFLOW is the structure source used by Carrete et al.,"Carrete et al. PRX 4, 011019 (2014), Table I, compound BiBaK",True,stoichiometric,KBaBi
KBaCl,0.23,W/m/K,300.0,DFT-anharmonic-reduced-model (NOT full BTE),2,anharmonic / ML-potential BTE,0.6,,7.41,216.0,F-43m,half Heusler (C1_b / MgAgAs),ABC,,,B,conventional,repository mining,10.1103/PhysRevX.4.011019,https://github.com/AMRL-2018/MachineLearning_Half_Heusler/blob/master/data/halfHeusler.csv,,repository mining,https://github.com/AMRL-2018/MachineLearning_Half_Heusler/blob/master/data/halfHeusler.csv,"alatt column (AFLOW T0003 half-Heusler relaxed lattice constant, same table as kappa)",AMRL-2018/MachineLearning_Half_Heusler data/halfHeusler.csv | AFLOW Ba1Cl1K1.T0003.ABC,True,stoichiometric,KBaCl
KBaGe,0.22,W/m/K,300.0,DFT-anharmonic-reduced-model (NOT full BTE),2,anharmonic / ML-potential BTE,0.6,,7.72,216.0,F-43m,half Heusler (C1_b / MgAgAs),ABC,,,B,conventional,repository mining,10.1103/PhysRevX.4.011019,https://github.com/AMRL-2018/MachineLearning_Half_Heusler/blob/master/data/halfHeusler.csv,,repository mining,https://github.com/AMRL-2018/MachineLearning_Half_Heusler/blob/master/data/halfHeusler.csv,"alatt column (AFLOW T0003 half-Heusler relaxed lattice constant, same table as kappa)",AMRL-2018/MachineLearning_Half_Heusler data/halfHeusler.csv | AFLOW Ba1Ge1K1.T0003.ABC,True,stoichiometric,KBaGe
KBaP,4.55,W/m/K,300.0,DFT-anharmonic-reduced-model (NOT full BTE),2,anharmonic / ML-potential BTE,0.6,,7.44,216.0,F-43m,half Heusler (C1_b / MgAgAs),BCA,,,B,conventional,repository mining,10.1103/PhysRevX.4.011019,https://github.com/AMRL-2018/MachineLearning_Half_Heusler/blob/master/data/halfHeusler.csv,,repository mining,https://github.com/AMRL-2018/MachineLearning_Half_Heusler/blob/master/data/halfHeusler.csv,"alatt column (AFLOW T0003 half-Heusler relaxed lattice constant, same table as kappa)",AMRL-2018/MachineLearning_Half_Heusler data/halfHeusler.csv | AFLOW Ba1K1P1.T0003.BCA,True,stoichiometric,KBaP
KBaPb,0.53,W/m/K,300.0,DFT-anharmonic-reduced-model (NOT full BTE),2,anharmonic / ML-potential BTE,0.6,,8.13,216.0,F-43m,half Heusler (C1_b / MgAgAs),BCA,,,B,conventional,repository mining,10.1103/PhysRevX.4.011019,https://github.com/AMRL-2018/MachineLearning_Half_Heusler/blob/master/data/halfHeusler.csv,,repository mining,https://github.com/AMRL-2018/MachineLearning_Half_Heusler/blob/master/data/halfHeusler.csv,"alatt column (AFLOW T0003 half-Heusler relaxed lattice constant, same table as kappa)",AMRL-2018/MachineLearning_Half_Heusler data/halfHeusler.csv | AFLOW Ba1K1Pb1.T0003.BCA,True,stoichiometric,KBaPb
KBaSb,1.6,W/m/K,300.0,DFT-anharmonic-reduced-model (NOT full BTE),2,anharmonic / ML-potential BTE,0.6,,8.28,216.0,F-43m,C1b,K/Ba/Sb,"[""K"", ""Ba"", ""Sb""]","[[0, 0, 0], [0.5, 0.5, 0.5], [0.25, 0.25, 0.25]]",A,conventional,repository mining,10.1103/PhysRevX.4.011019,https://github.com/AMRL-2018/MachineLearning_Half_Heusler/blob/master/data/halfHeusler.csv,,Sci.Rep. 11:13809 (2021) Table S1,https://www.nature.com/articles/s41598-021-92030-4#MOESM1,"Table S1 (DFT-optimized lattice parameter + lowest-energy site assignment), same table as kappa",mp-1100403,True,stoichiometric,KBaSb
KBaSn,0.69,W/m/K,300.0,DFT-anharmonic-reduced-model (NOT full BTE),2,anharmonic / ML-potential BTE,0.6,,8.09,216.0,F-43m,half Heusler (C1_b / MgAgAs),BCA,,,B,conventional,repository mining,10.1103/PhysRevX.4.011019,https://github.com/AMRL-2018/MachineLearning_Half_Heusler/blob/master/data/halfHeusler.csv,,repository mining,https://github.com/AMRL-2018/MachineLearning_Half_Heusler/blob/master/data/halfHeusler.csv,"alatt column (AFLOW T0003 half-Heusler relaxed lattice constant, same table as kappa)",AMRL-2018/MachineLearning_Half_Heusler data/halfHeusler.csv | AFLOW Ba1K1Sn1.T0003.BCA,True,stoichiometric,KBaSn
KCaAs,3.03,W/m/K,300.0,DFT-anharmonic-reduced-model (NOT full BTE),2,anharmonic / ML-potential BTE,0.6,,7.15,216.0,F-43m,half Heusler (C1_b / MgAgAs),CAB,,,B,conventional,repository mining,10.1103/PhysRevX.4.011019,https://github.com/AMRL-2018/MachineLearning_Half_Heusler/blob/master/data/halfHeusler.csv,,repository mining,https://github.com/AMRL-2018/MachineLearning_Half_Heusler/blob/master/data/halfHeusler.csv,"alatt column (AFLOW T0003 half-Heusler relaxed lattice constant, same table as kappa)",AMRL-2018/MachineLearning_Half_Heusler data/halfHeusler.csv | AFLOW As1Ca1K1.T0003.CAB,True,stoichiometric,KCaAs
KCaBi,3.71,W/m/K,300.0,DFT-anharmonic-reduced-model (NOT full BTE),2,anharmonic / ML-potential BTE,0.6,,7.55,216.0,F-43m,half Heusler (C1_b / MgAgAs),CAB,,,B,conventional,repository mining,10.1103/PhysRevX.4.011019,https://github.com/AMRL-2018/MachineLearning_Half_Heusler/blob/master/data/halfHeusler.csv,,repository mining,https://github.com/AMRL-2018/MachineLearning_Half_Heusler/blob/master/data/halfHeusler.csv,"alatt column (AFLOW T0003 half-Heusler relaxed lattice constant, same table as kappa)",AMRL-2018/MachineLearning_Half_Heusler data/halfHeusler.csv | AFLOW Bi1Ca1K1.T0003.CAB,True,stoichiometric,KCaBi
KCaP,4.17,W/m/K,300.0,DFT-anharmonic-reduced-model (NOT full BTE),2,anharmonic / ML-potential BTE,0.6,,6.99,216.0,F-43m,half Heusler (C1_b / MgAgAs),BCA,,,B,conventional,repository mining,10.1103/PhysRevX.4.011019,https://github.com/AMRL-2018/MachineLearning_Half_Heusler/blob/master/data/halfHeusler.csv,,repository mining,https://github.com/AMRL-2018/MachineLearning_Half_Heusler/blob/master/data/halfHeusler.csv,"alatt column (AFLOW T0003 half-Heusler relaxed lattice constant, same table as kappa)",AMRL-2018/MachineLearning_Half_Heusler data/halfHeusler.csv | AFLOW Ca1K1P1.T0003.BCA,True,stoichiometric,KCaP
