Repository: Shivamrandive747/Thermalconductivity_prediction

# Calibrating first-principles lattice thermal conductivity to experiment

**A curated half-Heusler dataset and a validated transfer function.**

Published first-principles transport calculations of lattice thermal conductivity exceed what
laboratories measure for the same compound by a **median factor of 1.55**. That offset is regular
enough to be removed in closed form:

$$\kappa_L^{\mathrm{expt}}(T) \;=\; \kappa_L^{\mathrm{BTE}}(T)\;\min\!\left[c\left(\tfrac{T}{300}\right)^{p},\,1\right],
\qquad c = 0.51,\quad p = 0.80$$

Inside a domain of applicability declared before the validation set was scored, this places

File: data/Target_Materials/HEUSLER_KAPPA_TRAINING_SET.csv (part 177 of 192)
formula,kappa_L,kappa_units,temperature_K,method,method_tier,tier_name,weight,kappa_basis,struct_a_A,struct_spacegroup,struct_sg_symbol,struct_prototype,struct_site_ordering,struct_species,struct_frac_coords,struct_grade,lattice_convention,source,source_doi,source_url,source_location,struct_source,struct_source_url,struct_source_detail,struct_id,struct_same_paper_as_kappa,stoichiometry,parent_formula
KCaSb,2.55,W/m/K,300.0,DFT-anharmonic-reduced-model (NOT full BTE),2,anharmonic / ML-potential BTE,0.6,,7.812,216.0,F-43m,T0003.BCA,,"[""Ca"", ""K"", ""Sb""]","[[0, 0, 0], [0.5, 0.5, 0.5], [0.75, 0.75, 0.75]]",A,primitive->conventional (x sqrt2),repository mining,10.1103/PhysRevX.4.011019,https://github.com/AMRL-2018/MachineLearning_Half_Heusler/blob/master/data/halfHeusler.csv,,Carrete PRX 4:011019 (2014),https://doi.org/10.1103/PhysRevX.4.011019,AFLOW aflow:62f377655802dbb5 (aflowlib.duke.edu:AFLOWDATA/LIB3_WEB/Ca_svK_svSb/T0003.BCA) - lowest-enthalpy F-43m 3-atom entry; AFLOW is the structure source used by Carrete et al.,"Carrete et al. PRX 4, 011019 (2014), Table I, compound SbCaK",True,stoichiometric,KCaSb
KCaSb,0.2577,W/m/K,300.0,Elemental-SDNNFF,2,anharmonic / ML-potential BTE,0.6,,7.812,216.0,F-43m,T0003.BCA,,"[""Ca"", ""K"", ""Sb""]","[[0, 0, 0], [0.5, 0.5, 0.5], [0.75, 0.75, 0.75]]",A,primitive->conventional (x sqrt2),"paper mining (PDF, batch 2)",10.1038/s41524-023-00974-0,,Supplementary Table 4,Carrete PRX 4:011019 (2014),https://doi.org/10.1103/PhysRevX.4.011019,AFLOW aflow:62f377655802dbb5 (aflowlib.duke.edu:AFLOWDATA/LIB3_WEB/Ca_svK_svSb/T0003.BCA) - lowest-enthalpy F-43m 3-atom entry; AFLOW is the structure source used by Carrete et al.,"Carrete et al. PRX 4, 011019 (2014), Table I, compound SbCaK",True,stoichiometric,KCaSb
KCuTe,0.25,W/m/K,300.0,DFT-anharmonic-reduced-model (NOT full BTE),2,anharmonic / ML-potential BTE,0.6,,6.44,216.0,F-43m,half Heusler (C1_b / MgAgAs),CAB,,,B,conventional,repository mining,10.1103/PhysRevX.4.011019,https://github.com/AMRL-2018/MachineLearning_Half_Heusler/blob/master/data/halfHeusler.csv,,repository mining,https://github.com/AMRL-2018/MachineLearning_Half_Heusler/blob/master/data/halfHeusler.csv,"alatt column (AFLOW T0003 half-Heusler relaxed lattice constant, same table as kappa)",AMRL-2018/MachineLearning_Half_Heusler data/halfHeusler.csv | AFLOW Cu1K1Te1.T0003.CAB,True,stoichiometric,KCuTe
KLaPb,1.5,W/m/K,300.0,DFT-anharmonic-reduced-model (NOT full BTE),2,anharmonic / ML-potential BTE,0.6,,7.72,216.0,F-43m,half Heusler (C1_b / MgAgAs),BCA,,,B,conventional,repository mining,10.1103/PhysRevX.4.011019,https://github.com/AMRL-2018/MachineLearning_Half_Heusler/blob/master/data/halfHeusler.csv,,repository mining,https://github.com/AMRL-2018/MachineLearning_Half_Heusler/blob/master/data/halfHeusler.csv,"alatt column (AFLOW T0003 half-Heusler relaxed lattice constant, same table as kappa)",AMRL-2018/MachineLearning_Half_Heusler data/halfHeusler.csv | AFLOW K1La1Pb1.T0003.BCA,True,stoichiometric,KLaPb
KLaSn,1.88,W/m/K,300.0,DFT-anharmonic-reduced-model (NOT full BTE),2,anharmonic / ML-potential BTE,0.6,,7.69,216.0,F-43m,half Heusler (C1_b / MgAgAs),BCA,,,B,conventional,repository mining,10.1103/PhysRevX.4.011019,https://github.com/AMRL-2018/MachineLearning_Half_Heusler/blob/master/data/halfHeusler.csv,,repository mining,https://github.com/AMRL-2018/MachineLearning_Half_Heusler/blob/master/data/halfHeusler.csv,"alatt column (AFLOW T0003 half-Heusler relaxed lattice constant, same table as kappa)",AMRL-2018/MachineLearning_Half_Heusler data/halfHeusler.csv | AFLOW K1La1Sn1.T0003.BCA,True,stoichiometric,KLaSn
KLiTe,1.15,W/m/K,300.0,DFT-anharmonic-reduced-model (NOT full BTE),2,anharmonic / ML-potential BTE,0.6,,6.78,216.0,F-43m,half Heusler (C1_b / MgAgAs),ABC,,,B,conventional,repository mining,10.1103/PhysRevX.4.011019,https://github.com/AMRL-2018/MachineLearning_Half_Heusler/blob/master/data/halfHeusler.csv,,repository mining,https://github.com/AMRL-2018/MachineLearning_Half_Heusler/blob/master/data/halfHeusler.csv,"alatt column (AFLOW T0003 half-Heusler relaxed lattice constant, same table as kappa)",AMRL-2018/MachineLearning_Half_Heusler data/halfHeusler.csv | AFLOW K1Li1Te1.T0003.ABC,True,stoichiometric,KLiTe
KMgAs,2.69,W/m/K,300.0,DFT-anharmonic-reduced-model (NOT full BTE),2,anharmonic / ML-potential BTE,0.6,,6.76,216.0,F-43m,half Heusler (C1_b / MgAgAs),CAB,,,B,conventional,repository mining,10.1103/PhysRevX.4.011019,https://github.com/AMRL-2018/MachineLearning_Half_Heusler/blob/master/data/halfHeusler.csv,,repository mining,https://github.com/AMRL-2018/MachineLearning_Half_Heusler/blob/master/data/halfHeusler.csv,"alatt column (AFLOW T0003 half-Heusler relaxed lattice constant, same table as kappa)",AMRL-2018/MachineLearning_Half_Heusler data/halfHeusler.csv | AFLOW As1K1Mg1.T0003.CAB,True,stoichiometric,KMgAs
KMgSb,2.15,W/m/K,300.0,DFT-anharmonic-reduced-model (NOT full BTE),2,anharmonic / ML-potential BTE,0.6,,7.22,216.0,F-43m,half Heusler (C1_b / MgAgAs),BCA,,,B,conventional,repository mining,10.1103/PhysRevX.4.011019,https://github.com/AMRL-2018/MachineLearning_Half_Heusler/blob/master/data/halfHeusler.csv,,repository mining,https://github.com/AMRL-2018/MachineLearning_Half_Heusler/blob/master/data/halfHeusler.csv,"alatt column (AFLOW T0003 half-Heusler relaxed lattice constant, same table as kappa)",AMRL-2018/MachineLearning_Half_Heusler data/halfHeusler.csv | AFLOW K1Mg1Sb1.T0003.BCA,True,stoichiometric,KMgSb
KNaSe,1.9,W/m/K,300.0,DFT-anharmonic-reduced-model (NOT full BTE),2,anharmonic / ML-potential BTE,0.6,,6.96,216.0,F-43m,half Heusler (C1_b / MgAgAs),BCA,,,B,conventional,repository mining,10.1103/PhysRevX.4.011019,https://github.com/AMRL-2018/MachineLearning_Half_Heusler/blob/master/data/halfHeusler.csv,,repository mining,https://github.com/AMRL-2018/MachineLearning_Half_Heusler/blob/master/data/halfHeusler.csv,"alatt column (AFLOW T0003 half-Heusler relaxed lattice constant, same table as kappa)",AMRL-2018/MachineLearning_Half_Heusler data/halfHeusler.csv | AFLOW K1Na1Se1.T0003.BCA,True,stoichiometric,KNaSe
KNaTe,1.82,W/m/K,300.0,DFT-anharmonic-reduced-model (NOT full BTE),2,anharmonic / ML-potential BTE,0.6,,6.86,216.0,F-43m,half Heusler (C1_b / MgAgAs),BCA,,,B,conventional,repository mining,10.1103/PhysRevX.4.011019,https://github.com/AMRL-2018/MachineLearning_Half_Heusler/blob/master/data/halfHeusler.csv,,repository mining,https://github.com/AMRL-2018/MachineLearning_Half_Heusler/blob/master/data/halfHeusler.csv,"alatt column (AFLOW T0003 half-Heusler relaxed lattice constant, same table as kappa)",AMRL-2018/MachineLearning_Half_Heusler data/halfHeusler.csv | AFLOW K1Na1Te1.T0003.BCA,True,stoichiometric,KNaTe
KSrAs,3.35,W/m/K,300.0,DFT-anharmonic-reduced-model (NOT full BTE),2,anharmonic / ML-potential BTE,0.6,,7.37,216.0,F-43m,half Heusler (C1_b / MgAgAs),CAB,,,B,conventional,repository mining,10.1103/PhysRevX.4.011019,https://github.com/AMRL-2018/MachineLearning_Half_Heusler/blob/master/data/halfHeusler.csv,,repository mining,https://github.com/AMRL-2018/MachineLearning_Half_Heusler/blob/master/data/halfHeusler.csv,"alatt column (AFLOW T0003 half-Heusler relaxed lattice constant, same table as kappa)",AMRL-2018/MachineLearning_Half_Heusler data/halfHeusler.csv | AFLOW As1K1Sr1.T0003.CAB,True,stoichiometric,KSrAs
KSrBi,2.05,W/m/K,300.0,DFT-anharmonic-reduced-model (NOT full BTE),2,anharmonic / ML-potential BTE,0.6,,8.1742,216.0,F-43m,T0003.CAB,,"[""Bi"", ""K"", ""Sr""]","[[0.75, 0.75, 0.75], [0, 0, 0], [0.5, 0.5, 0.5]]",A,primitive->conventional (x sqrt2),repository mining,10.1103/PhysRevX.4.011019,https://github.com/AMRL-2018/MachineLearning_Half_Heusler/blob/master/data/halfHeusler.csv,,Carrete PRX 4:011019 (2014),https://doi.org/10.1103/PhysRevX.4.011019,AFLOW aflow:a24c3d0e2112b1c5 (aflowlib.duke.edu:AFLOWDATA/LIB3_WEB/Bi_dK_svSr_sv/T0003.CAB) - lowest-enthalpy F-43m 3-atom entry; AFLOW is the structure source used by Carrete et al.,"Carrete et al. PRX 4, 011019 (2014), Table I, compound BiKSr",True,stoichiometric,KSrBi
KSrBi,0.97076,W/m/K,300.0,Elemental-SDNNFF,2,anharmonic / ML-potential BTE,0.6,,8.1742,216.0,F-43m,T0003.CAB,,"[""Bi"", ""K"", ""Sr""]","[[0.75, 0.75, 0.75], [0, 0, 0], [0.5, 0.5, 0.5]]",A,primitive->conventional (x sqrt2),"paper mining (PDF, batch 2)",10.1038/s41524-023-00974-0,,Supplementary Table 4,Carrete PRX 4:011019 (2014),https://doi.org/10.1103/PhysRevX.4.011019,AFLOW aflow:a24c3d0e2112b1c5 (aflowlib.duke.edu:AFLOWDATA/LIB3_WEB/Bi_dK_svSr_sv/T0003.CAB) - lowest-enthalpy F-43m 3-atom entry; AFLOW is the structure source used by Carrete et al.,"Carrete et al. PRX 4, 011019 (2014), Table I, compound BiKSr",True,stoichiometric,KSrBi
KSrP,4.92,W/m/K,300.0,DFT-anharmonic-reduced-model (NOT full BTE),2,anharmonic / ML-potential BTE,0.6,,7.21,216.0,F-43m,half Heusler (C1_b / MgAgAs),ABC,,,B,conventional,repository mining,10.1103/PhysRevX.4.011019,https://github.com/AMRL-2018/MachineLearning_Half_Heusler/blob/master/data/halfHeusler.csv,,repository mining,https://github.com/AMRL-2018/MachineLearning_Half_Heusler/blob/master/data/halfHeusler.csv,"alatt column (AFLOW T0003 half-Heusler relaxed lattice constant, same table as kappa)",AMRL-2018/MachineLearning_Half_Heusler data/halfHeusler.csv | AFLOW K1P1Sr1.T0003.ABC,True,stoichiometric,KSrP
KSrSb,2.81,W/m/K,300.0,DFT-anharmonic-reduced-model (NOT full BTE),2,anharmonic / ML-potential BTE,0.6,,8.04,216.0,F-43m,C1b,K/Sr/Sb,"[""K"", ""Sr"", ""Sb""]","[[0, 0, 0], [0.5, 0.5, 0.5], [0.25, 0.25, 0.25]]",A,conventional,repository mining,10.1103/PhysRevX.4.011019,https://github.com/AMRL-2018/MachineLearning_Half_Heusler/blob/master/data/halfHeusler.csv,,Sci.Rep. 11:13809 (2021) Table S1,https://www.nature.com/articles/s41598-021-92030-4#MOESM1,"Table S1 (DFT-optimized lattice parameter + lowest-energy site assignment), same table as kappa",mp-1100429,True,stoichiometric,KSrSb
KYGe,1.24,W/m/K,300.0,DFT-anharmonic-reduced-model (NOT full BTE),2,anharmonic / ML-potential BTE,0.6,,7.13,216.0,F-43m,half Heusler (C1_b / MgAgAs),CAB,,,B,conventional,repository mining,10.1103/PhysRevX.4.011019,https://github.com/AMRL-2018/MachineLearning_Half_Heusler/blob/master/data/halfHeusler.csv,,repository mining,https://github.com/AMRL-2018/MachineLearning_Half_Heusler/blob/master/data/halfHeusler.csv,"alatt column (AFLOW T0003 half-Heusler relaxed lattice constant, same table as kappa)",AMRL-2018/MachineLearning_Half_Heusler data/halfHeusler.csv | AFLOW Ge1K1Y1.T0003.CAB,True,stoichiometric,KYGe
KYSn,2.26,W/m/K,300.0,DFT-anharmonic-reduced-model (NOT full BTE),2,anharmonic / ML-potential BTE,0.6,,7.5,216.0,F-43m,half Heusler (C1_b / MgAgAs),ABC,,,B,conventional,repository mining,10.1103/PhysRevX.4.011019,https://github.com/AMRL-2018/MachineLearning_Half_Heusler/blob/master/data/halfHeusler.csv,,repository mining,https://github.com/AMRL-2018/MachineLearning_Half_Heusler/blob/master/data/halfHeusler.csv,"alatt column (AFLOW T0003 half-Heusler relaxed lattice constant, same table as kappa)",AMRL-2018/MachineLearning_Half_Heusler data/halfHeusler.csv | AFLOW K1Sn1Y1.T0003.ABC,True,stoichiometric,KYSn
LaAgGe,1.41,W/m/K,300.0,DFT-anharmonic-reduced-model (NOT full BTE),2,anharmonic / ML-potential BTE,0.6,,6.65,216.0,F-43m,half Heusler (C1_b / MgAgAs),ABC,,,B,conventional,repository mining,10.1103/PhysRevX.4.011019,https://github.com/AMRL-2018/MachineLearning_Half_Heusler/blob/master/data/halfHeusler.csv,,repository mining,https://github.com/AMRL-2018/MachineLearning_Half_Heusler/blob/master/data/halfHeusler.csv,"alatt column (AFLOW T0003 half-Heusler relaxed lattice constant, same table as kappa)",AMRL-2018/MachineLearning_Half_Heusler data/halfHeusler.csv | AFLOW Ag1Ge1La1.T0003.ABC,True,stoichiometric,LaAgGe
LaAlHg,8.49,W/m/K,300.0,DFT-anharmonic-reduced-model (NOT full BTE),2,anharmonic / ML-potential BTE,0.6,,6.85,216.0,F-43m,half Heusler (C1_b / MgAgAs),ABC,,,B,conventional,repository mining,10.1103/PhysRevX.4.011019,https://github.com/AMRL-2018/MachineLearning_Half_Heusler/blob/master/data/halfHeusler.csv,,repository mining,https://github.com/AMRL-2018/MachineLearning_Half_Heusler/blob/master/data/halfHeusler.csv,"alatt column (AFLOW T0003 half-Heusler relaxed lattice constant, same table as kappa)",AMRL-2018/MachineLearning_Half_Heusler data/halfHeusler.csv | AFLOW Al1Hg1La1.T0003.ABC,True,stoichiometric,LaAlHg
LaAsPd,1.6,W/m/K,300.0,DFT-anharmonic-reduced-model (NOT full BTE),2,anharmonic / ML-potential BTE,0.6,,6.48,216.0,F-43m,half Heusler (C1_b / MgAgAs),BCA,,,B,conventional,repository mining,10.1103/PhysRevX.4.011019,https://github.com/AMRL-2018/MachineLearning_Half_Heusler/blob/master/data/halfHeusler.csv,,repository mining,https://github.com/AMRL-2018/MachineLearning_Half_Heusler/blob/master/data/halfHeusler.csv,"alatt column (AFLOW T0003 half-Heusler relaxed lattice constant, same table as kappa)",AMRL-2018/MachineLearning_Half_Heusler data/halfHeusler.csv | AFLOW As1La1Pd1.T0003.BCA,True,stoichiometric,LaAsPd
LaBiPd,3.59,W/m/K,300.0,DFT-anharmonic-reduced-model (NOT full BTE),2,anharmonic / ML-potential BTE,0.6,,6.96,216.0,F-43m,C1b,La/Bi/Pd,"[""La"", ""Bi"", ""Pd""]","[[0, 0, 0], [0.5, 0.5, 0.5], [0.25, 0.25, 0.25]]",A,conventional,repository mining,10.1103/PhysRevX.4.011019,https://github.com/AMRL-2018/MachineLearning_Half_Heusler/blob/master/data/halfHeusler.csv,,Sci.Rep. 11:13809 (2021) Table S1,https://www.nature.com/articles/s41598-021-92030-4#MOESM1,"Table S1 (DFT-optimized lattice parameter + lowest-energy site assignment), same table as kappa",mp-1206717,True,stoichiometric,LaBiPd
LaCoTe,1.42,W/m/K,300.0,DFT-anharmonic-reduced-model (NOT full BTE),2,anharmonic / ML-potential BTE,0.6,,6.4,216.0,F-43m,half Heusler (C1_b / MgAgAs),CAB,,,B,conventional,repository mining,10.1103/PhysRevX.4.011019,https://github.com/AMRL-2018/MachineLearning_Half_Heusler/blob/master/data/halfHeusler.csv,,repository mining,https://github.com/AMRL-2018/MachineLearning_Half_Heusler/blob/master/data/halfHeusler.csv,"alatt column (AFLOW T0003 half-Heusler relaxed lattice constant, same table as kappa)",AMRL-2018/MachineLearning_Half_Heusler data/halfHeusler.csv | AFLOW Co1La1Te1.T0003.CAB,True,stoichiometric,LaCoTe
LaInHg,3.15,W/m/K,300.0,DFT-anharmonic-reduced-model (NOT full BTE),2,anharmonic / ML-potential BTE,0.6,,6.85,216.0,F-43m,half Heusler (C1_b / MgAgAs),CAB,,,B,conventional,repository mining,10.1103/PhysRevX.4.011019,https://github.com/AMRL-2018/MachineLearning_Half_Heusler/blob/master/data/halfHeusler.csv,,repository mining,https://github.com/AMRL-2018/MachineLearning_Half_Heusler/blob/master/data/halfHeusler.csv,"alatt column (AFLOW T0003 half-Heusler relaxed lattice constant, same table as kappa)",AMRL-2018/MachineLearning_Half_Heusler data/halfHeusler.csv | AFLOW Hg1In1La1.T0003.CAB,True,stoichiometric,LaInHg
LaMgTl,9.98,W/m/K,300.0,DFT-anharmonic-reduced-model (NOT full BTE),2,anharmonic / ML-potential BTE,0.6,,7.31,216.0,F-43m,C1b,La/Mg/Tl,"[""La"", ""Mg"", ""Tl""]","[[0, 0, 0], [0.5, 0.5, 0.5], [0.25, 0.25, 0.25]]",A,conventional,repository mining,10.1103/PhysRevX.4.011019,https://github.com/AMRL-2018/MachineLearning_Half_Heusler/blob/master/data/halfHeusler.csv,,Sci.Rep. 11:13809 (2021) Table S1,https://www.nature.com/articles/s41598-021-92030-4#MOESM1,"Table S1 (DFT-optimized lattice parameter + lowest-energy site assignment), same table as kappa",mp-962063,True,stoichiometric,LaMgTl
LaNiBi,5.35,W/m/K,300.0,DFT-anharmonic-reduced-model (NOT full BTE),2,anharmonic / ML-potential BTE,0.6,,6.47,216.0,F-43m,half Heusler (C1_b / MgAgAs),BCA,,,B,conventional,repository mining,10.1103/PhysRevX.4.011019,https://github.com/AMRL-2018/MachineLearning_Half_Heusler/blob/master/data/halfHeusler.csv,,repository mining,https://github.com/AMRL-2018/MachineLearning_Half_Heusler/blob/master/data/halfHeusler.csv,"alatt column (AFLOW T0003 half-Heusler relaxed lattice constant, same table as kappa)",AMRL-2018/MachineLearning_Half_Heusler data/halfHeusler.csv | AFLOW Bi1La1Ni1.T0003.BCA,True,stoichiometric,LaNiBi
LaNiSb,3.82,W/m/K,300.0,DFT-anharmonic-reduced-model (NOT full BTE),2,anharmonic / ML-potential BTE,0.6,,6.39,216.0,F-43m,half Heusler (C1_b / MgAgAs),ABC,,,B,conventional,repository mining,10.1103/PhysRevX.4.011019,https://github.com/AMRL-2018/MachineLearning_Half_Heusler/blob/master/data/halfHeusler.csv,,repository mining,https://github.com/AMRL-2018/MachineLearning_Half_Heusler/blob/master/data/halfHeusler.csv,"alatt column (AFLOW T0003 half-Heusler relaxed lattice constant, same table as kappa)",AMRL-2018/MachineLearning_Half_Heusler data/halfHeusler.csv | AFLOW La1Ni1Sb1.T0003.ABC,True,stoichiometric,LaNiSb
LaSbPd,2.48,W/m/K,300.0,DFT-anharmonic-reduced-model (NOT full BTE),2,anharmonic / ML-potential BTE,0.6,,6.69,216.0,F-43m,half Heusler (C1_b / MgAgAs),ABC,,,B,conventional,repository mining,10.1103/PhysRevX.4.011019,https://github.com/AMRL-2018/MachineLearning_Half_Heusler/blob/master/data/halfHeusler.csv,,repository mining,https://github.com/AMRL-2018/MachineLearning_Half_Heusler/blob/master/data/halfHeusler.csv,"alatt column (AFLOW T0003 half-Heusler relaxed lattice constant, same table as kappa)",AMRL-2018/MachineLearning_Half_Heusler data/halfHeusler.csv | AFLOW La1Pd1Sb1.T0003.ABC,True,stoichiometric,LaSbPd
LaSeBr,5.26,W/m/K,300.0,DFT-anharmonic-reduced-model (NOT full BTE),2,anharmonic / ML-potential BTE,0.6,,6.99,216.0,F-43m,half Heusler (C1_b / MgAgAs),ABC,,,B,conventional,repository mining,10.1103/PhysRevX.4.011019,https://github.com/AMRL-2018/MachineLearning_Half_Heusler/blob/master/data/halfHeusler.csv,,repository mining,https://github.com/AMRL-2018/MachineLearning_Half_Heusler/blob/master/data/halfHeusler.csv,"alatt column (AFLOW T0003 half-Heusler relaxed lattice constant, same table as kappa)",AMRL-2018/MachineLearning_Half_Heusler data/halfHeusler.csv | AFLOW Br1La1Se1.T0003.ABC,True,stoichiometric,LaSeBr
LaSnAu,2.61,W/m/K,300.0,DFT-anharmonic-reduced-model (NOT full BTE),2,anharmonic / ML-potential BTE,0.6,,6.78,216.0,F-43m,half Heusler (C1_b / MgAgAs),CAB,,,B,conventional,repository mining,10.1103/PhysRevX.4.011019,https://github.com/AMRL-2018/MachineLearning_Half_Heusler/blob/master/data/halfHeusler.csv,,repository mining,https://github.com/AMRL-2018/MachineLearning_Half_Heusler/blob/master/data/halfHeusler.csv,"alatt column (AFLOW T0003 half-Heusler relaxed lattice constant, same table as kappa)",AMRL-2018/MachineLearning_Half_Heusler data/halfHeusler.csv | AFLOW Au1La1Sn1.T0003.CAB,True,stoichiometric,LaSnAu
LaTeBr,2.03,W/m/K,300.0,DFT-anharmonic-reduced-model (NOT full BTE),2,anharmonic / ML-potential BTE,0.6,,7.3,216.0,F-43m,half Heusler (C1_b / MgAgAs),ABC,,,B,conventional,repository mining,10.1103/PhysRevX.4.011019,https://github.com/AMRL-2018/MachineLearning_Half_Heusler/blob/master/data/halfHeusler.csv,,repository mining,https://github.com/AMRL-2018/MachineLearning_Half_Heusler/blob/master/data/halfHeusler.csv,"alatt column (AFLOW T0003 half-Heusler relaxed lattice constant, same table as kappa)",AMRL-2018/MachineLearning_Half_Heusler data/halfHeusler.csv | AFLOW Br1La1Te1.T0003.ABC,True,stoichiometric,LaTeBr
LiAgSe,4.34,W/m/K,300.0,DFT-anharmonic-reduced-model (NOT full BTE),2,anharmonic / ML-potential BTE,0.6,,6.28,216.0,F-43m,C1b,Li/Ag/Se,"[""Li"", ""Ag"", ""Se""]","[[0, 0, 0], [0.5, 0.5, 0.5], [0.25, 0.25, 0.25]]",A,conventional,repository mining,10.1103/PhysRevX.4.011019,https://github.com/AMRL-2018/MachineLearning_Half_Heusler/blob/master/data/halfHeusler.csv,,Sci.Rep. 11:13809 (2021) Table S1,https://www.nature.com/articles/s41598-021-92030-4#MOESM1,"Table S1 (DFT-optimized lattice parameter + lowest-energy site assignment), same table as kappa",mp-1100393,True,stoichiometric,LiAgSe
LiAgTe,1.91,W/m/K,300.0,DFT-anharmonic-reduced-model (NOT full BTE),2,anharmonic / ML-potential BTE,0.6,,6.64,216.0,F-43m,C1b,Li/Ag/Te,"[""Li"", ""Ag"", ""Te""]","[[0, 0, 0], [0.5, 0.5, 0.5], [0.25, 0.25, 0.25]]",A,conventional,repository mining,10.1103/PhysRevX.4.011019,https://github.com/AMRL-2018/MachineLearning_Half_Heusler/blob/master/data/halfHeusler.csv,,Sci.Rep. 11:13809 (2021) Table S1,https://www.nature.com/articles/s41598-021-92030-4#MOESM1,"Table S1 (DFT-optimized lattice parameter + lowest-energy site assignment), same table as kappa",mp-962069,True,stoichiometric,LiAgTe
LiAgTe,0.56017,W/m/K,300.0,Elemental-SDNNFF,2,anharmonic / ML-potential BTE,0.6,,6.64,216.0,F-43m,C1b,Li/Ag/Te,"[""Li"", ""Ag"", ""Te""]","[[0, 0, 0], [0.5, 0.5, 0.5], [0.25, 0.25, 0.25]]",A,conventional,"paper mining (PDF, batch 2)",10.1038/s41524-023-00974-0,,Supplementary Table 4,Sci.Rep. 11:13809 (2021) Table S1,https://www.nature.com/articles/s41598-021-92030-4#MOESM1,"Table S1 (DFT-optimized lattice parameter + lowest-energy site assignment), same table as kappa",mp-962069,True,stoichiometric,LiAgTe
LiAlGe,16.45,W/m/K,300.0,DFT-anharmonic-reduced-model (NOT full BTE),2,anharmonic / ML-potential BTE,0.6,,6.01,216.0,F-43m,C1b,Li/Al/Ge,"[""Li"", ""Al"", ""Ge""]","[[0, 0, 0], [0.5, 0.5, 0.5], [0.25, 0.25, 0.25]]",A,conventional,repository mining,10.1103/PhysRevX.4.011019,https://github.com/AMRL-2018/MachineLearning_Half_Heusler/blob/master/data/halfHeusler.csv,,Sci.Rep. 11:13809 (2021) Table S1,https://www.nature.com/articles/s41598-021-92030-4#MOESM1,"Table S1 (DFT-optimized lattice parameter + lowest-energy site assignment), same table as kappa",mp-5920,True,stoichiometric,LiAlGe
LiAlSi,20.91,W/m/K,300.0,DFT-anharmonic-reduced-model (NOT full BTE),2,anharmonic / ML-potential BTE,0.6,,5.94,216.0,F-43m,C1b,Li/Al/Si,"[""Li"", ""Al"", ""Si""]","[[0, 0, 0], [0.5, 0.5, 0.5], [0.25, 0.25, 0.25]]",A,conventional,repository mining,10.1103/PhysRevX.4.011019,https://github.com/AMRL-2018/MachineLearning_Half_Heusler/blob/master/data/halfHeusler.csv,,Sci.Rep. 11:13809 (2021) Table S1,https://www.nature.com/articles/s41598-021-92030-4#MOESM1,"Table S1 (DFT-optimized lattice parameter + lowest-energy site assignment), same table as kappa",mp-3161,True,stoichiometric,LiAlSi
LiBRu,40.47,W/m/K,300.0,DFT-anharmonic-reduced-model (NOT full BTE),2,anharmonic / ML-potential BTE,0.6,,4.91,216.0,F-43m,half Heusler (C1_b / MgAgAs),CAB,,,B,conventional,repository mining,10.1103/PhysRevX.4.011019,https://github.com/AMRL-2018/MachineLearning_Half_Heusler/blob/master/data/halfHeusler.csv,,repository mining,https://github.com/AMRL-2018/MachineLearning_Half_Heusler/blob/master/data/halfHeusler.csv,"alatt column (AFLOW T0003 half-Heusler relaxed lattice constant, same table as kappa)",AMRL-2018/MachineLearning_Half_Heusler data/halfHeusler.csv | AFLOW B1Li1Ru1.T0003.CAB,True,stoichiometric,LiBRu
LiBeAs,19.54,W/m/K,300.0,DFT-anharmonic-reduced-model (NOT full BTE),2,anharmonic / ML-potential BTE,0.6,,5.33,216.0,F-43m,half Heusler (C1_b / MgAgAs),ABC,,,B,conventional,repository mining,10.1103/PhysRevX.4.011019,https://github.com/AMRL-2018/MachineLearning_Half_Heusler/blob/master/data/halfHeusler.csv,,repository mining,https://github.com/AMRL-2018/MachineLearning_Half_Heusler/blob/master/data/halfHeusler.csv,"alatt column (AFLOW T0003 half-Heusler relaxed lattice constant, same table as kappa)",AMRL-2018/MachineLearning_Half_Heusler data/halfHeusler.csv | AFLOW As1Be1Li1.T0003.ABC,True,stoichiometric,LiBeAs
LiBeP,30.63,W/m/K,300.0,DFT-anharmonic-reduced-model (NOT full BTE),2,anharmonic / ML-potential BTE,0.6,,5.25,216.0,F-43m,half Heusler (C1_b / MgAgAs),BCA,,,B,conventional,repository mining,10.1103/PhysRevX.4.011019,https://github.com/AMRL-2018/MachineLearning_Half_Heusler/blob/master/data/halfHeusler.csv,,repository mining,https://github.com/AMRL-2018/MachineLearning_Half_Heusler/blob/master/data/halfHeusler.csv,"alatt column (AFLOW T0003 half-Heusler relaxed lattice constant, same table as kappa)",AMRL-2018/MachineLearning_Half_Heusler data/halfHeusler.csv | AFLOW Be1Li1P1.T0003.BCA,True,stoichiometric,LiBeP
LiCaAs,5.41,W/m/K,300.0,DFT-anharmonic-reduced-model (NOT full BTE),2,anharmonic / ML-potential BTE,0.6,,6.589142,216.0,F-43m,half-Heusler (C1b / MgAgAs),,"[""Li"", ""Li"", ""Li"", ""Li"", ""Ca"", ""Ca"", ""Ca"", ""Ca"", ""As"", ""As"", ""As"", ""As""]","[[0.25, 0.25, 0.75], [0.25, 0.75, 0.25], [0.75, 0.25, 0.25], [0.75, 0.75, 0.75], [0.25, 0.75, 0.75], [0.25, 0.25, 0.25], [0.75, 0.75, 0.25], [0.75, 0.25, 0.75], [0.5, 0.0, 0.0], [0.5, 0.5, 0.5], [0.0, 0.0, 0.5], [0.0, 0.5, 0.0]]",A,primitive->conventional (x sqrt2),repository mining,10.1103/PhysRevX.4.011019,https://github.com/AMRL-2018/MachineLearning_Half_Heusler/blob/master/data/halfHeusler.csv,,PhononDB (Togo/NIMS MDR),https://mdr.nims.go.jp/datasets/27fe5b43-a99a-45cd-a930-ec62f0223583,"LTC-calc.log unit cell (PBEsol-relaxed), same file as kappa",mp-961684,True,stoichiometric,LiCaAs
LiCaBi,5.39,W/m/K,300.0,DFT-anharmonic-reduced-model (NOT full BTE),2,anharmonic / ML-potential BTE,0.6,,6.95,216.0,F-43m,half Heusler (C1_b / MgAgAs),CAB,,,B,conventional,repository mining,10.1103/PhysRevX.4.011019,https://github.com/AMRL-2018/MachineLearning_Half_Heusler/blob/master/data/halfHeusler.csv,,repository mining,https://github.com/AMRL-2018/MachineLearning_Half_Heusler/blob/master/data/halfHeusler.csv,"alatt column (AFLOW T0003 half-Heusler relaxed lattice constant, same table as kappa)",AMRL-2018/MachineLearning_Half_Heusler data/halfHeusler.csv | AFLOW Bi1Ca1Li1.T0003.CAB,True,stoichiometric,LiCaBi
LiCaP,6.08,W/m/K,300.0,DFT-anharmonic-reduced-model (NOT full BTE),2,anharmonic / ML-potential BTE,0.6,,6.3,216.0,F-43m,half Heusler (C1_b / MgAgAs),BCA,,,B,conventional,repository mining,10.1103/PhysRevX.4.011019,https://github.com/AMRL-2018/MachineLearning_Half_Heusler/blob/master/data/halfHeusler.csv,,repository mining,https://github.com/AMRL-2018/MachineLearning_Half_Heusler/blob/master/data/halfHeusler.csv,"alatt column (AFLOW T0003 half-Heusler relaxed lattice constant, same table as kappa)",AMRL-2018/MachineLearning_Half_Heusler data/halfHeusler.csv | AFLOW Ca1Li1P1.T0003.BCA,True,stoichiometric,LiCaP
LiCaRh,5.25,W/m/K,300.0,DFT-anharmonic-reduced-model (NOT full BTE),2,anharmonic / ML-potential BTE,0.6,,6.21,216.0,F-43m,half Heusler (C1_b / MgAgAs),BCA,,,B,conventional,repository mining,10.1103/PhysRevX.4.011019,https://github.com/AMRL-2018/MachineLearning_Half_Heusler/blob/master/data/halfHeusler.csv,,repository mining,https://github.com/AMRL-2018/MachineLearning_Half_Heusler/blob/master/data/halfHeusler.csv,"alatt column (AFLOW T0003 half-Heusler relaxed lattice constant, same table as kappa)",AMRL-2018/MachineLearning_Half_Heusler data/halfHeusler.csv | AFLOW Ca1Li1Rh1.T0003.BCA,True,stoichiometric,LiCaRh
LiCaSb,5.25,W/m/K,300.0,DFT-anharmonic-reduced-model (NOT full BTE),2,anharmonic / ML-potential BTE,0.6,,7.12,216.0,F-43m,C1b,Li/Ca/Sb,"[""Li"", ""Ca"", ""Sb""]","[[0, 0, 0], [0.5, 0.5, 0.5], [0.25, 0.25, 0.25]]",A,conventional,repository mining,10.1103/PhysRevX.4.011019,https://github.com/AMRL-2018/MachineLearning_Half_Heusler/blob/master/data/halfHeusler.csv,,Sci.Rep. 11:13809 (2021) Table S1,https://www.nature.com/articles/s41598-021-92030-4#MOESM1,"Table S1 (DFT-optimized lattice parameter + lowest-energy site assignment), same table as kappa",mp-1100409,True,stoichiometric,LiCaSb
LiCdP,8.73,W/m/K,300.0,DFT-anharmonic-reduced-model (NOT full BTE),2,anharmonic / ML-potential BTE,0.6,,6.14,216.0,F-43m,C1b,Li/Cd/P,"[""Li"", ""Cd"", ""P""]","[[0, 0, 0], [0.5, 0.5, 0.5], [0.25, 0.25, 0.25]]",A,conventional,repository mining,10.1103/PhysRevX.4.011019,https://github.com/AMRL-2018/MachineLearning_Half_Heusler/blob/master/data/halfHeusler.csv,,Sci.Rep. 11:13809 (2021) Table S1,https://www.nature.com/articles/s41598-021-92030-4#MOESM1,"Table S1 (DFT-optimized lattice parameter + lowest-energy site assignment), same table as kappa",mp-10687,True,stoichiometric,LiCdP
LiCdSb,5.19,W/m/K,300.0,DFT-anharmonic-reduced-model (NOT full BTE),2,anharmonic / ML-potential BTE,0.6,,6.74,216.0,F-43m,C1b,Li/Cd/Sb,"[""Li"", ""Cd"", ""Sb""]","[[0, 0, 0], [0.5, 0.5, 0.5], [0.25, 0.25, 0.25]]",A,conventional,repository mining,10.1103/PhysRevX.4.011019,https://github.com/AMRL-2018/MachineLearning_Half_Heusler/blob/master/data/halfHeusler.csv,,Sci.Rep. 11:13809 (2021) Table S1,https://www.nature.com/articles/s41598-021-92030-4#MOESM1,"Table S1 (DFT-optimized lattice parameter + lowest-energy site assignment), same table as kappa",mp-1100425,True,stoichiometric,LiCdSb
LiCuSe,8.22,W/m/K,300.0,DFT-anharmonic-reduced-model (NOT full BTE),2,anharmonic / ML-potential BTE,0.6,,5.62,216.0,F-43m,half Heusler (C1_b / MgAgAs),BCA,,,B,conventional,repository mining,10.1103/PhysRevX.4.011019,https://github.com/AMRL-2018/MachineLearning_Half_Heusler/blob/master/data/halfHeusler.csv,,repository mining,https://github.com/AMRL-2018/MachineLearning_Half_Heusler/blob/master/data/halfHeusler.csv,"alatt column (AFLOW T0003 half-Heusler relaxed lattice constant, same table as kappa)",AMRL-2018/MachineLearning_Half_Heusler data/halfHeusler.csv | AFLOW Cu1Li1Se1.T0003.BCA,True,stoichiometric,LiCuSe
LiCuTe,7.91,W/m/K,300.0,DFT-anharmonic-reduced-model (NOT full BTE),2,anharmonic / ML-potential BTE,0.6,,5.9,216.0,F-43m,half Heusler (C1_b / MgAgAs),CAB,,,B,conventional,repository mining,10.1103/PhysRevX.4.011019,https://github.com/AMRL-2018/MachineLearning_Half_Heusler/blob/master/data/halfHeusler.csv,,repository mining,https://github.com/AMRL-2018/MachineLearning_Half_Heusler/blob/master/data/halfHeusler.csv,"alatt column (AFLOW T0003 half-Heusler relaxed lattice constant, same table as kappa)",AMRL-2018/MachineLearning_Half_Heusler data/halfHeusler.csv | AFLOW Cu1Li1Te1.T0003.CAB,True,stoichiometric,LiCuTe
LiGeB,53.13,W/m/K,300.0,DFT-anharmonic-reduced-model (NOT full BTE),2,anharmonic / ML-potential BTE,0.6,,5.06,216.0,F-43m,half Heusler (C1_b / MgAgAs),CAB,,,B,conventional,repository mining,10.1103/PhysRevX.4.011019,https://github.com/AMRL-2018/MachineLearning_Half_Heusler/blob/master/data/halfHeusler.csv,,repository mining,https://github.com/AMRL-2018/MachineLearning_Half_Heusler/blob/master/data/halfHeusler.csv,"alatt column (AFLOW T0003 half-Heusler relaxed lattice constant, same table as kappa)",AMRL-2018/MachineLearning_Half_Heusler data/halfHeusler.csv | AFLOW B1Ge1Li1.T0003.CAB,True,stoichiometric,LiGeB
LiInSi,14.27,W/m/K,300.0,DFT-anharmonic-reduced-model (NOT full BTE),2,anharmonic / ML-potential BTE,0.6,,6.28,216.0,F-43m,C1b,Li/In/Si,"[""Li"", ""In"", ""Si""]","[[0, 0, 0], [0.5, 0.5, 0.5], [0.25, 0.25, 0.25]]",A,conventional,repository mining,10.1103/PhysRevX.4.011019,https://github.com/AMRL-2018/MachineLearning_Half_Heusler/blob/master/data/halfHeusler.csv,,Sci.Rep. 11:13809 (2021) Table S1,https://www.nature.com/articles/s41598-021-92030-4#MOESM1,"Table S1 (DFT-optimized lattice parameter + lowest-energy site assignment), same table as kappa",mp-1100436,True,stoichiometric,LiInSi
LiMgAs,13.65,W/m/K,300.0,DFT-anharmonic-reduced-model (NOT full BTE),2,anharmonic / ML-potential BTE,0.6,,6.142268,216.0,F-43m,half-Heusler (C1b / MgAgAs),,"[""Li"", ""Li"", ""Li"", ""Li"", ""Mg"", ""Mg"", ""Mg"", ""Mg"", ""As"", ""As"", ""As"", ""As""]","[[0.0, 0.0, 0.0], [0.0, 0.5, 0.5], [0.5, 0.0, 0.5], [0.5, 0.5, 0.0], [0.5, 0.0, 0.0], [0.5, 0.5, 0.5], [0.0, 0.0, 0.5], [0.0, 0.5, 0.0], [0.25, 0.75, 0.75], [0.25, 0.25, 0.25], [0.75, 0.75, 0.25], [0.75, 0.25, 0.75]]",A,primitive->conventional (x sqrt2),repository mining,10.1103/PhysRevX.4.011019,https://github.com/AMRL-2018/MachineLearning_Half_Heusler/blob/master/data/halfHeusler.csv,,PhononDB (Togo/NIMS MDR),https://mdr.nims.go.jp/datasets/0d868dba-d91c-48d7-8a91-1122edd9aa7c,"LTC-calc.log unit cell (PBEsol-relaxed), same file as kappa",mp-12558,True,stoichiometric,LiMgAs
LiMgBi,9.43,W/m/K,300.0,DFT-anharmonic-reduced-model (NOT full BTE),2,anharmonic / ML-potential BTE,0.6,,6.82,216.0,F-43m,C1b,Li/Mg/Bi,"[""Li"", ""Mg"", ""Bi""]","[[0, 0, 0], [0.5, 0.5, 0.5], [0.25, 0.25, 0.25]]",A,conventional,repository mining,10.1103/PhysRevX.4.011019,https://github.com/AMRL-2018/MachineLearning_Half_Heusler/blob/master/data/halfHeusler.csv,,Sci.Rep. 11:13809 (2021) Table S1,https://www.nature.com/articles/s41598-021-92030-4#MOESM1,"Table S1 (DFT-optimized lattice parameter + lowest-energy site assignment), same table as kappa",mp-570213,True,stoichiometric,LiMgBi
LiMgP,14.83,W/m/K,300.0,DFT-anharmonic-reduced-model (NOT full BTE),2,anharmonic / ML-potential BTE,0.6,,5.963349,216.0,F-43m,half-Heusler (C1b / MgAgAs),,"[""Li"", ""Li"", ""Li"", ""Li"", ""Mg"", ""Mg"", ""Mg"", ""Mg"", ""P"", ""P"", ""P"", ""P""]","[[0.5, 0.0, 0.0], [0.5, 0.5, 0.5], [0.0, 0.0, 0.5], [0.0, 0.5, 0.0], [0.0, 0.0, 0.0], [0.0, 0.5, 0.5], [0.5, 0.0, 0.5], [0.5, 0.5, 0.0], [0.25, 0.75, 0.75], [0.25, 0.25, 0.25], [0.75, 0.75, 0.25], [0.75, 0.25, 0.75]]",A,primitive->conventional (x sqrt2),repository mining,10.1103/PhysRevX.4.011019,https://github.com/AMRL-2018/MachineLearning_Half_Heusler/blob/master/data/halfHeusler.csv,,PhononDB (Togo/NIMS MDR),https://mdr.nims.go.jp/datasets/51859f36-3733-407e-bc25-4245e181ee8f,"LTC-calc.log unit cell (PBEsol-relaxed), same file as kappa",mp-36111,True,stoichiometric,LiMgP
LiMgSb,11.68,W/m/K,300.0,DFT-anharmonic-reduced-model (NOT full BTE),2,anharmonic / ML-potential BTE,0.6,,6.67,216.0,F-43m,C1b,Li/Mg/Sb,"[""Li"", ""Mg"", ""Sb""]","[[0, 0, 0], [0.5, 0.5, 0.5], [0.25, 0.25, 0.25]]",A,conventional,repository mining,10.1103/PhysRevX.4.011019,https://github.com/AMRL-2018/MachineLearning_Half_Heusler/blob/master/data/halfHeusler.csv,,Sci.Rep. 11:13809 (2021) Table S1,https://www.nature.com/articles/s41598-021-92030-4#MOESM1,"Table S1 (DFT-optimized lattice parameter + lowest-energy site assignment), same table as kappa",mp-1100424,True,stoichiometric,LiMgSb
LiScGe,23.7,W/m/K,300.0,DFT-anharmonic-reduced-model (NOT full BTE),2,anharmonic / ML-potential BTE,0.6,,6.14,216.0,F-43m,half Heusler (C1_b / MgAgAs),CAB,,,B,conventional,repository mining,10.1103/PhysRevX.4.011019,https://github.com/AMRL-2018/MachineLearning_Half_Heusler/blob/master/data/halfHeusler.csv,,repository mining,https://github.com/AMRL-2018/MachineLearning_Half_Heusler/blob/master/data/halfHeusler.csv,"alatt column (AFLOW T0003 half-Heusler relaxed lattice constant, same table as kappa)",AMRL-2018/MachineLearning_Half_Heusler data/halfHeusler.csv | AFLOW Ge1Li1Sc1.T0003.CAB,True,stoichiometric,LiScGe
LiScPb,54.83,W/m/K,300.0,DFT-anharmonic-reduced-model (NOT full BTE),2,anharmonic / ML-potential BTE,0.6,,6.58,216.0,F-43m,half Heusler (C1_b / MgAgAs),ABC,,,B,conventional,repository mining,10.1103/PhysRevX.4.011019,https://github.com/AMRL-2018/MachineLearning_Half_Heusler/blob/master/data/halfHeusler.csv,,repository mining,https://github.com/AMRL-2018/MachineLearning_Half_Heusler/blob/master/data/halfHeusler.csv,"alatt column (AFLOW T0003 half-Heusler relaxed lattice constant, same table as kappa)",AMRL-2018/MachineLearning_Half_Heusler data/halfHeusler.csv | AFLOW Li1Pb1Sc1.T0003.ABC,True,stoichiometric,LiScPb
LiScSi,71.14,W/m/K,300.0,DFT-anharmonic-reduced-model (NOT full BTE),2,anharmonic / ML-potential BTE,0.6,,6.13,216.0,F-43m,half Heusler (C1_b / MgAgAs),BCA,,,B,conventional,repository mining,10.1103/PhysRevX.4.011019,https://github.com/AMRL-2018/MachineLearning_Half_Heusler/blob/master/data/halfHeusler.csv,,repository mining,https://github.com/AMRL-2018/MachineLearning_Half_Heusler/blob/master/data/halfHeusler.csv,"alatt column (AFLOW T0003 half-Heusler relaxed lattice constant, same table as kappa)",AMRL-2018/MachineLearning_Half_Heusler data/halfHeusler.csv | AFLOW Li1Sc1Si1.T0003.BCA,True,stoichiometric,LiScSi
LiScSn,36.48,W/m/K,300.0,DFT-anharmonic-reduced-model (NOT full BTE),2,anharmonic / ML-potential BTE,0.6,,6.55,216.0,F-43m,half Heusler (C1_b / MgAgAs),BCA,,,B,conventional,repository mining,10.1103/PhysRevX.4.011019,https://github.com/AMRL-2018/MachineLearning_Half_Heusler/blob/master/data/halfHeusler.csv,,repository mining,https://github.com/AMRL-2018/MachineLearning_Half_Heusler/blob/master/data/halfHeusler.csv,"alatt column (AFLOW T0003 half-Heusler relaxed lattice constant, same table as kappa)",AMRL-2018/MachineLearning_Half_Heusler data/halfHeusler.csv | AFLOW Li1Sc1Sn1.T0003.BCA,True,stoichiometric,LiScSn
LiSiB,62.12,W/m/K,300.0,DFT-anharmonic-reduced-model (NOT full BTE),2,anharmonic / ML-potential BTE,0.6,,5.01,216.0,F-43m,C1b,Li/Si/B,"[""Li"", ""Si"", ""B""]","[[0, 0, 0], [0.5, 0.5, 0.5], [0.25, 0.25, 0.25]]",A,conventional,repository mining,10.1103/PhysRevX.4.011019,https://github.com/AMRL-2018/MachineLearning_Half_Heusler/blob/master/data/halfHeusler.csv,,Sci.Rep. 11:13809 (2021) Table S1,https://www.nature.com/articles/s41598-021-92030-4#MOESM1,"Table S1 (DFT-optimized lattice parameter + lowest-energy site assignment), same table as kappa",mp-1100392,True,stoichiometric,LiSiB
LiSnB,37.42,W/m/K,300.0,DFT-anharmonic-reduced-model (NOT full BTE),2,anharmonic / ML-potential BTE,0.6,,5.47,216.0,F-43m,half Heusler (C1_b / MgAgAs),CAB,,,B,conventional,repository mining,10.1103/PhysRevX.4.011019,https://github.com/AMRL-2018/MachineLearning_Half_Heusler/blob/master/data/halfHeusler.csv,,repository mining,https://github.com/AMRL-2018/MachineLearning_Half_Heusler/blob/master/data/halfHeusler.csv,"alatt column (AFLOW T0003 half-Heusler relaxed lattice constant, same table as kappa)",AMRL-2018/MachineLearning_Half_Heusler data/halfHeusler.csv | AFLOW B1Li1Sn1.T0003.CAB,True,stoichiometric,LiSnB
LiYGe,27.77,W/m/K,300.0,DFT-anharmonic-reduced-model (NOT full BTE),2,anharmonic / ML-potential BTE,0.6,,6.45,216.0,F-43m,half Heusler (C1_b / MgAgAs),CAB,,,B,conventional,repository mining,10.1103/PhysRevX.4.011019,https://github.com/AMRL-2018/MachineLearning_Half_Heusler/blob/master/data/halfHeusler.csv,,repository mining,https://github.com/AMRL-2018/MachineLearning_Half_Heusler/blob/master/data/halfHeusler.csv,"alatt column (AFLOW T0003 half-Heusler relaxed lattice constant, same table as kappa)",AMRL-2018/MachineLearning_Half_Heusler data/halfHeusler.csv | AFLOW Ge1Li1Y1.T0003.CAB,True,stoichiometric,LiYGe
LiYPb,13.79,W/m/K,300.0,DFT-anharmonic-reduced-model (NOT full BTE),2,anharmonic / ML-potential BTE,0.6,,6.88,216.0,F-43m,half Heusler (C1_b / MgAgAs),ABC,,,B,conventional,repository mining,10.1103/PhysRevX.4.011019,https://github.com/AMRL-2018/MachineLearning_Half_Heusler/blob/master/data/halfHeusler.csv,,repository mining,https://github.com/AMRL-2018/MachineLearning_Half_Heusler/blob/master/data/halfHeusler.csv,"alatt column (AFLOW T0003 half-Heusler relaxed lattice constant, same table as kappa)",AMRL-2018/MachineLearning_Half_Heusler data/halfHeusler.csv | AFLOW Li1Pb1Y1.T0003.ABC,True,stoichiometric,LiYPb
LiYSi,27.87,W/m/K,300.0,DFT-anharmonic-reduced-model (NOT full BTE),2,anharmonic / ML-potential BTE,0.6,,6.44,216.0,F-43m,half Heusler (C1_b / MgAgAs),ABC,,,B,conventional,repository mining,10.1103/PhysRevX.4.011019,https://github.com/AMRL-2018/MachineLearning_Half_Heusler/blob/master/data/halfHeusler.csv,,repository mining,https://github.com/AMRL-2018/MachineLearning_Half_Heusler/blob/master/data/halfHeusler.csv,"alatt column (AFLOW T0003 half-Heusler relaxed lattice constant, same table as kappa)",AMRL-2018/MachineLearning_Half_Heusler data/halfHeusler.csv | AFLOW Li1Si1Y1.T0003.ABC,True,stoichiometric,LiYSi
LiZnAs,11.8,W/m/K,300.0,DFT-anharmonic-reduced-model (NOT full BTE),2,anharmonic / ML-potential BTE,0.6,,5.875055,216.0,F-43m,half-Heusler (C1b / MgAgAs),,"[""Li"", ""Li"", ""Li"", ""Li"", ""Zn"", ""Zn"", ""Zn"", ""Zn"", ""As"", ""As"", ""As"", ""As""]","[[0.25, 0.25, 0.75], [0.25, 0.75, 0.25], [0.75, 0.25, 0.25], [0.75, 0.75, 0.75], [0.25, 0.75, 0.75], [0.25, 0.25, 0.25], [0.75, 0.75, 0.25], [0.75, 0.25, 0.75], [0.0, 0.0, 0.0], [0.0, 0.5, 0.5], [0.5, 0.0, 0.5], [0.5, 0.5, 0.0]]",A,primitive->conventional (x sqrt2),repository mining,10.1103/PhysRevX.4.011019,https://github.com/AMRL-2018/MachineLearning_Half_Heusler/blob/master/data/halfHeusler.csv,,PhononDB (Togo/NIMS MDR),https://mdr.nims.go.jp/datasets/6542e971-cde2-47e8-82dc-17a0f6644490,"LTC-calc.log unit cell (PBEsol-relaxed), same file as kappa",mp-9124,True,stoichiometric,LiZnAs
