Repository: Shivamrandive747/Thermalconductivity_prediction

# Calibrating first-principles lattice thermal conductivity to experiment

**A curated half-Heusler dataset and a validated transfer function.**

Published first-principles transport calculations of lattice thermal conductivity exceed what
laboratories measure for the same compound by a **median factor of 1.55**. That offset is regular
enough to be removed in closed form:

$$\kappa_L^{\mathrm{expt}}(T) \;=\; \kappa_L^{\mathrm{BTE}}(T)\;\min\!\left[c\left(\tfrac{T}{300}\right)^{p},\,1\right],
\qquad c = 0.51,\quad p = 0.80$$

Inside a domain of applicability declared before the validation set was scored, this places

File: data/Target_Materials/HEUSLER_KAPPA_TRAINING_SET.csv (part 178 of 192)
formula,kappa_L,kappa_units,temperature_K,method,method_tier,tier_name,weight,kappa_basis,struct_a_A,struct_spacegroup,struct_sg_symbol,struct_prototype,struct_site_ordering,struct_species,struct_frac_coords,struct_grade,lattice_convention,source,source_doi,source_url,source_location,struct_source,struct_source_url,struct_source_detail,struct_id,struct_same_paper_as_kappa,stoichiometry,parent_formula
LiZnP,18.32,W/m/K,300.0,DFT-anharmonic-reduced-model (NOT full BTE),2,anharmonic / ML-potential BTE,0.6,,5.672551,216.0,F-43m,half-Heusler (C1b / MgAgAs),,"[""Li"", ""Li"", ""Li"", ""Li"", ""P"", ""P"", ""P"", ""P"", ""Zn"", ""Zn"", ""Zn"", ""Zn""]","[[0.25, 0.25, 0.75], [0.25, 0.75, 0.25], [0.75, 0.25, 0.25], [0.75, 0.75, 0.75], [0.0, 0.0, 0.0], [0.0, 0.5, 0.5], [0.5, 0.0, 0.5], [0.5, 0.5, 0.0], [0.25, 0.75, 0.75], [0.25, 0.25, 0.25], [0.75, 0.75, 0.25], [0.75, 0.25, 0.75]]",A,primitive->conventional (x sqrt2),repository mining,10.1103/PhysRevX.4.011019,https://github.com/AMRL-2018/MachineLearning_Half_Heusler/blob/master/data/halfHeusler.csv,,PhononDB (Togo/NIMS MDR),https://mdr.nims.go.jp/datasets/4fc8ba73-3c18-4e17-b1df-38841789e4db,"LTC-calc.log unit cell (PBEsol-relaxed), same file as kappa",mp-10182,True,stoichiometric,LiZnP
MgCuP,2.09,W/m/K,300.0,DFT-anharmonic-reduced-model (NOT full BTE),2,anharmonic / ML-potential BTE,0.6,,5.7,216.0,F-43m,half Heusler (C1_b / MgAgAs),BCA,,,B,conventional,repository mining,10.1103/PhysRevX.4.011019,https://github.com/AMRL-2018/MachineLearning_Half_Heusler/blob/master/data/halfHeusler.csv,,repository mining,https://github.com/AMRL-2018/MachineLearning_Half_Heusler/blob/master/data/halfHeusler.csv,"alatt column (AFLOW T0003 half-Heusler relaxed lattice constant, same table as kappa)",AMRL-2018/MachineLearning_Half_Heusler data/halfHeusler.csv | AFLOW Cu1Mg1P1.T0003.BCA,True,stoichiometric,MgCuP
MgScB,43.43,W/m/K,300.0,DFT-anharmonic-reduced-model (NOT full BTE),2,anharmonic / ML-potential BTE,0.6,,5.7,216.0,F-43m,half Heusler (C1_b / MgAgAs),CAB,,,B,conventional,repository mining,10.1103/PhysRevX.4.011019,https://github.com/AMRL-2018/MachineLearning_Half_Heusler/blob/master/data/halfHeusler.csv,,repository mining,https://github.com/AMRL-2018/MachineLearning_Half_Heusler/blob/master/data/halfHeusler.csv,"alatt column (AFLOW T0003 half-Heusler relaxed lattice constant, same table as kappa)",AMRL-2018/MachineLearning_Half_Heusler data/halfHeusler.csv | AFLOW B1Mg1Sc1.T0003.CAB,True,stoichiometric,MgScB
MgScGa,13.25,W/m/K,300.0,DFT-anharmonic-reduced-model (NOT full BTE),2,anharmonic / ML-potential BTE,0.6,,6.47,216.0,F-43m,C1b,Mg/Sc/Ga,"[""Mg"", ""Sc"", ""Ga""]","[[0, 0, 0], [0.5, 0.5, 0.5], [0.25, 0.25, 0.25]]",A,conventional,repository mining,10.1103/PhysRevX.4.011019,https://github.com/AMRL-2018/MachineLearning_Half_Heusler/blob/master/data/halfHeusler.csv,,Sci.Rep. 11:13809 (2021) Table S1,https://www.nature.com/articles/s41598-021-92030-4#MOESM1,"Table S1 (DFT-optimized lattice parameter + lowest-energy site assignment), same table as kappa",mp-961665,True,stoichiometric,MgScGa
MgScIn,13.51,W/m/K,300.0,DFT-anharmonic-reduced-model (NOT full BTE),2,anharmonic / ML-potential BTE,0.6,,6.62,216.0,F-43m,half Heusler (C1_b / MgAgAs),CAB,,,B,conventional,repository mining,10.1103/PhysRevX.4.011019,https://github.com/AMRL-2018/MachineLearning_Half_Heusler/blob/master/data/halfHeusler.csv,,repository mining,https://github.com/AMRL-2018/MachineLearning_Half_Heusler/blob/master/data/halfHeusler.csv,"alatt column (AFLOW T0003 half-Heusler relaxed lattice constant, same table as kappa)",AMRL-2018/MachineLearning_Half_Heusler data/halfHeusler.csv | AFLOW In1Mg1Sc1.T0003.CAB,True,stoichiometric,MgScIn
MgScTl,9.81,W/m/K,300.0,DFT-anharmonic-reduced-model (NOT full BTE),2,anharmonic / ML-potential BTE,0.6,,6.59,216.0,F-43m,half Heusler (C1_b / MgAgAs),BCA,,,B,conventional,repository mining,10.1103/PhysRevX.4.011019,https://github.com/AMRL-2018/MachineLearning_Half_Heusler/blob/master/data/halfHeusler.csv,,repository mining,https://github.com/AMRL-2018/MachineLearning_Half_Heusler/blob/master/data/halfHeusler.csv,"alatt column (AFLOW T0003 half-Heusler relaxed lattice constant, same table as kappa)",AMRL-2018/MachineLearning_Half_Heusler data/halfHeusler.csv | AFLOW Mg1Sc1Tl1.T0003.BCA,True,stoichiometric,MgScTl
MnCoSi,24.3,W/m/K,300.0,DFT-anharmonic-reduced-model (NOT full BTE),2,anharmonic / ML-potential BTE,0.6,,5.22,216.0,F-43m,half Heusler (C1_b / MgAgAs),CAB,,,B,conventional,repository mining,10.1103/PhysRevX.4.011019,https://github.com/AMRL-2018/MachineLearning_Half_Heusler/blob/master/data/halfHeusler.csv,,repository mining,https://github.com/AMRL-2018/MachineLearning_Half_Heusler/blob/master/data/halfHeusler.csv,"alatt column (AFLOW T0003 half-Heusler relaxed lattice constant, same table as kappa)",AMRL-2018/MachineLearning_Half_Heusler data/halfHeusler.csv | AFLOW Co1Mn1Si1.T0003.CAB,True,stoichiometric,MnCoSi
MnFeAs,33.78,W/m/K,300.0,DFT-anharmonic-reduced-model (NOT full BTE),2,anharmonic / ML-potential BTE,0.6,,5.31,216.0,F-43m,half Heusler (C1_b / MgAgAs),ABC,,,B,conventional,repository mining,10.1103/PhysRevX.4.011019,https://github.com/AMRL-2018/MachineLearning_Half_Heusler/blob/master/data/halfHeusler.csv,,repository mining,https://github.com/AMRL-2018/MachineLearning_Half_Heusler/blob/master/data/halfHeusler.csv,"alatt column (AFLOW T0003 half-Heusler relaxed lattice constant, same table as kappa)",AMRL-2018/MachineLearning_Half_Heusler data/halfHeusler.csv | AFLOW As1Fe1Mn1.T0003.ABC,True,stoichiometric,MnFeAs
MnFeSb,8.88,W/m/K,300.0,DFT-anharmonic-reduced-model (NOT full BTE),2,anharmonic / ML-potential BTE,0.6,,5.59,216.0,F-43m,half Heusler (C1_b / MgAgAs),CAB,,,B,conventional,repository mining,10.1103/PhysRevX.4.011019,https://github.com/AMRL-2018/MachineLearning_Half_Heusler/blob/master/data/halfHeusler.csv,,repository mining,https://github.com/AMRL-2018/MachineLearning_Half_Heusler/blob/master/data/halfHeusler.csv,"alatt column (AFLOW T0003 half-Heusler relaxed lattice constant, same table as kappa)",AMRL-2018/MachineLearning_Half_Heusler data/halfHeusler.csv | AFLOW Fe1Mn1Sb1.T0003.CAB,True,stoichiometric,MnFeSb
MnNbAs,11.5,W/m/K,300.0,DFT-anharmonic-reduced-model (NOT full BTE),2,anharmonic / ML-potential BTE,0.6,,5.65,216.0,F-43m,half Heusler (C1_b / MgAgAs),ABC,,,B,conventional,repository mining,10.1103/PhysRevX.4.011019,https://github.com/AMRL-2018/MachineLearning_Half_Heusler/blob/master/data/halfHeusler.csv,,repository mining,https://github.com/AMRL-2018/MachineLearning_Half_Heusler/blob/master/data/halfHeusler.csv,"alatt column (AFLOW T0003 half-Heusler relaxed lattice constant, same table as kappa)",AMRL-2018/MachineLearning_Half_Heusler data/halfHeusler.csv | AFLOW As1Mn1Nb1.T0003.ABC,True,stoichiometric,MnNbAs
MnNbSe,32.87,W/m/K,300.0,DFT-anharmonic-reduced-model (NOT full BTE),2,anharmonic / ML-potential BTE,0.6,,5.63,216.0,F-43m,half Heusler (C1_b / MgAgAs),CAB,,,B,conventional,repository mining,10.1103/PhysRevX.4.011019,https://github.com/AMRL-2018/MachineLearning_Half_Heusler/blob/master/data/halfHeusler.csv,,repository mining,https://github.com/AMRL-2018/MachineLearning_Half_Heusler/blob/master/data/halfHeusler.csv,"alatt column (AFLOW T0003 half-Heusler relaxed lattice constant, same table as kappa)",AMRL-2018/MachineLearning_Half_Heusler data/halfHeusler.csv | AFLOW Mn1Nb1Se1.T0003.CAB,True,stoichiometric,MnNbSe
MnNbTe,25.61,W/m/K,300.0,DFT-anharmonic-reduced-model (NOT full BTE),2,anharmonic / ML-potential BTE,0.6,,5.87,216.0,F-43m,half Heusler (C1_b / MgAgAs),CAB,,,B,conventional,repository mining,10.1103/PhysRevX.4.011019,https://github.com/AMRL-2018/MachineLearning_Half_Heusler/blob/master/data/halfHeusler.csv,,repository mining,https://github.com/AMRL-2018/MachineLearning_Half_Heusler/blob/master/data/halfHeusler.csv,"alatt column (AFLOW T0003 half-Heusler relaxed lattice constant, same table as kappa)",AMRL-2018/MachineLearning_Half_Heusler data/halfHeusler.csv | AFLOW Mn1Nb1Te1.T0003.CAB,True,stoichiometric,MnNbTe
MnVTe,21.62,W/m/K,300.0,DFT-anharmonic-reduced-model (NOT full BTE),2,anharmonic / ML-potential BTE,0.6,,5.7,216.0,F-43m,half Heusler (C1_b / MgAgAs),CAB,,,B,conventional,repository mining,10.1103/PhysRevX.4.011019,https://github.com/AMRL-2018/MachineLearning_Half_Heusler/blob/master/data/halfHeusler.csv,,repository mining,https://github.com/AMRL-2018/MachineLearning_Half_Heusler/blob/master/data/halfHeusler.csv,"alatt column (AFLOW T0003 half-Heusler relaxed lattice constant, same table as kappa)",AMRL-2018/MachineLearning_Half_Heusler data/halfHeusler.csv | AFLOW Mn1Te1V1.T0003.CAB,True,stoichiometric,MnVTe
NaAgSe,1.51,W/m/K,300.0,DFT-anharmonic-reduced-model (NOT full BTE),2,anharmonic / ML-potential BTE,0.6,,6.33,216.0,F-43m,half Heusler (C1_b / MgAgAs),BCA,,,B,conventional,repository mining,10.1103/PhysRevX.4.011019,https://github.com/AMRL-2018/MachineLearning_Half_Heusler/blob/master/data/halfHeusler.csv,,repository mining,https://github.com/AMRL-2018/MachineLearning_Half_Heusler/blob/master/data/halfHeusler.csv,"alatt column (AFLOW T0003 half-Heusler relaxed lattice constant, same table as kappa)",AMRL-2018/MachineLearning_Half_Heusler data/halfHeusler.csv | AFLOW Ag1Na1Se1.T0003.BCA,True,stoichiometric,NaAgSe
NaAgTe,1.71,W/m/K,300.0,DFT-anharmonic-reduced-model (NOT full BTE),2,anharmonic / ML-potential BTE,0.6,,6.54,216.0,F-43m,half Heusler (C1_b / MgAgAs),CAB,,,B,conventional,repository mining,10.1103/PhysRevX.4.011019,https://github.com/AMRL-2018/MachineLearning_Half_Heusler/blob/master/data/halfHeusler.csv,,repository mining,https://github.com/AMRL-2018/MachineLearning_Half_Heusler/blob/master/data/halfHeusler.csv,"alatt column (AFLOW T0003 half-Heusler relaxed lattice constant, same table as kappa)",AMRL-2018/MachineLearning_Half_Heusler data/halfHeusler.csv | AFLOW Ag1Na1Te1.T0003.CAB,True,stoichiometric,NaAgTe
NaAlGe,8.95,W/m/K,300.0,DFT-anharmonic-reduced-model (NOT full BTE),2,anharmonic / ML-potential BTE,0.6,,6.22,216.0,F-43m,half Heusler (C1_b / MgAgAs),ABC,,,B,conventional,repository mining,10.1103/PhysRevX.4.011019,https://github.com/AMRL-2018/MachineLearning_Half_Heusler/blob/master/data/halfHeusler.csv,,repository mining,https://github.com/AMRL-2018/MachineLearning_Half_Heusler/blob/master/data/halfHeusler.csv,"alatt column (AFLOW T0003 half-Heusler relaxed lattice constant, same table as kappa)",AMRL-2018/MachineLearning_Half_Heusler data/halfHeusler.csv | AFLOW Al1Ge1Na1.T0003.ABC,True,stoichiometric,NaAlGe
NaBeAs,5.18,W/m/K,300.0,DFT-anharmonic-reduced-model (NOT full BTE),2,anharmonic / ML-potential BTE,0.6,,5.71,216.0,F-43m,half Heusler (C1_b / MgAgAs),ABC,,,B,conventional,repository mining,10.1103/PhysRevX.4.011019,https://github.com/AMRL-2018/MachineLearning_Half_Heusler/blob/master/data/halfHeusler.csv,,repository mining,https://github.com/AMRL-2018/MachineLearning_Half_Heusler/blob/master/data/halfHeusler.csv,"alatt column (AFLOW T0003 half-Heusler relaxed lattice constant, same table as kappa)",AMRL-2018/MachineLearning_Half_Heusler data/halfHeusler.csv | AFLOW As1Be1Na1.T0003.ABC,True,stoichiometric,NaBeAs
NaBeP,6.21,W/m/K,300.0,DFT-anharmonic-reduced-model (NOT full BTE),2,anharmonic / ML-potential BTE,0.6,,5.6547,216.0,F-43m,T0003.CAB,,"[""Be"", ""Na"", ""P""]","[[0.75, 0.75, 0.75], [0, 0, 0], [0.5, 0.5, 0.5]]",A,primitive->conventional (x sqrt2),repository mining,10.1103/PhysRevX.4.011019,https://github.com/AMRL-2018/MachineLearning_Half_Heusler/blob/master/data/halfHeusler.csv,,Carrete PRX 4:011019 (2014),https://doi.org/10.1103/PhysRevX.4.011019,AFLOW aflow:e5feaaa9abf95bba (aflowlib.duke.edu:AFLOWDATA/LIB3_WEB/Be_svNa_svP/T0003.CAB) - lowest-enthalpy F-43m 3-atom entry; AFLOW is the structure source used by Carrete et al.,"Carrete et al. PRX 4, 011019 (2014), Table I, compound BeNaP",True,stoichiometric,NaBeP
NaBeSb,8.22,W/m/K,300.0,DFT-anharmonic-reduced-model (NOT full BTE),2,anharmonic / ML-potential BTE,0.6,,6.25,216.0,F-43m,C1b,Na/Sb/Be,"[""Na"", ""Sb"", ""Be""]","[[0, 0, 0], [0.5, 0.5, 0.5], [0.25, 0.25, 0.25]]",A,conventional,repository mining,10.1103/PhysRevX.4.011019,https://github.com/AMRL-2018/MachineLearning_Half_Heusler/blob/master/data/halfHeusler.csv,,Sci.Rep. 11:13809 (2021) Table S1,https://www.nature.com/articles/s41598-021-92030-4#MOESM1,"Table S1 (DFT-optimized lattice parameter + lowest-energy site assignment), same table as kappa",mp-1100391,True,stoichiometric,NaBeSb
NaCaAs,9.19,W/m/K,300.0,DFT-anharmonic-reduced-model (NOT full BTE),2,anharmonic / ML-potential BTE,0.6,,6.866445,216.0,F-43m,half-Heusler (C1b / MgAgAs),,"[""Na"", ""Na"", ""Na"", ""Na"", ""Ca"", ""Ca"", ""Ca"", ""Ca"", ""As"", ""As"", ""As"", ""As""]","[[0.5, 0.0, 0.0], [0.5, 0.5, 0.5], [0.0, 0.0, 0.5], [0.0, 0.5, 0.0], [0.0, 0.0, 0.0], [0.0, 0.5, 0.5], [0.5, 0.0, 0.5], [0.5, 0.5, 0.0], [0.25, 0.75, 0.75], [0.25, 0.25, 0.25], [0.75, 0.75, 0.25], [0.75, 0.25, 0.75]]",A,primitive->conventional (x sqrt2),repository mining,10.1103/PhysRevX.4.011019,https://github.com/AMRL-2018/MachineLearning_Half_Heusler/blob/master/data/halfHeusler.csv,,PhononDB (Togo/NIMS MDR),https://mdr.nims.go.jp/datasets/c5e13710-9f41-4d82-a6b0-1043ab287a89,"LTC-calc.log unit cell (PBEsol-relaxed), same file as kappa",mp-961685,True,stoichiometric,NaCaAs
NaCaBi,5.53,W/m/K,300.0,DFT-anharmonic-reduced-model (NOT full BTE),2,anharmonic / ML-potential BTE,0.6,,7.18,216.0,F-43m,half Heusler (C1_b / MgAgAs),CAB,,,B,conventional,repository mining,10.1103/PhysRevX.4.011019,https://github.com/AMRL-2018/MachineLearning_Half_Heusler/blob/master/data/halfHeusler.csv,,repository mining,https://github.com/AMRL-2018/MachineLearning_Half_Heusler/blob/master/data/halfHeusler.csv,"alatt column (AFLOW T0003 half-Heusler relaxed lattice constant, same table as kappa)",AMRL-2018/MachineLearning_Half_Heusler data/halfHeusler.csv | AFLOW Bi1Ca1Na1.T0003.CAB,True,stoichiometric,NaCaBi
NaCaP,11.34,W/m/K,300.0,DFT-anharmonic-reduced-model (NOT full BTE),2,anharmonic / ML-potential BTE,0.6,,6.58,216.0,F-43m,half Heusler (C1_b / MgAgAs),BCA,,,B,conventional,repository mining,10.1103/PhysRevX.4.011019,https://github.com/AMRL-2018/MachineLearning_Half_Heusler/blob/master/data/halfHeusler.csv,,repository mining,https://github.com/AMRL-2018/MachineLearning_Half_Heusler/blob/master/data/halfHeusler.csv,"alatt column (AFLOW T0003 half-Heusler relaxed lattice constant, same table as kappa)",AMRL-2018/MachineLearning_Half_Heusler data/halfHeusler.csv | AFLOW Ca1Na1P1.T0003.BCA,True,stoichiometric,NaCaP
NaCaPb,0.44,W/m/K,300.0,DFT-anharmonic-reduced-model (NOT full BTE),2,anharmonic / ML-potential BTE,0.6,,7.38,216.0,F-43m,half Heusler (C1_b / MgAgAs),BCA,,,B,conventional,repository mining,10.1103/PhysRevX.4.011019,https://github.com/AMRL-2018/MachineLearning_Half_Heusler/blob/master/data/halfHeusler.csv,,repository mining,https://github.com/AMRL-2018/MachineLearning_Half_Heusler/blob/master/data/halfHeusler.csv,"alatt column (AFLOW T0003 half-Heusler relaxed lattice constant, same table as kappa)",AMRL-2018/MachineLearning_Half_Heusler data/halfHeusler.csv | AFLOW Ca1Na1Pb1.T0003.BCA,True,stoichiometric,NaCaPb
NaCaSb,5.92,W/m/K,300.0,DFT-anharmonic-reduced-model (NOT full BTE),2,anharmonic / ML-potential BTE,0.6,,7.4,216.0,F-43m,C1b,Na/Ca/Sb,"[""Na"", ""Ca"", ""Sb""]","[[0, 0, 0], [0.5, 0.5, 0.5], [0.25, 0.25, 0.25]]",A,conventional,repository mining,10.1103/PhysRevX.4.011019,https://github.com/AMRL-2018/MachineLearning_Half_Heusler/blob/master/data/halfHeusler.csv,,Sci.Rep. 11:13809 (2021) Table S1,https://www.nature.com/articles/s41598-021-92030-4#MOESM1,"Table S1 (DFT-optimized lattice parameter + lowest-energy site assignment), same table as kappa",mp-1100420,True,stoichiometric,NaCaSb
NaCaSn,0.63,W/m/K,300.0,DFT-anharmonic-reduced-model (NOT full BTE),2,anharmonic / ML-potential BTE,0.6,,7.33,216.0,F-43m,half Heusler (C1_b / MgAgAs),BCA,,,B,conventional,repository mining,10.1103/PhysRevX.4.011019,https://github.com/AMRL-2018/MachineLearning_Half_Heusler/blob/master/data/halfHeusler.csv,,repository mining,https://github.com/AMRL-2018/MachineLearning_Half_Heusler/blob/master/data/halfHeusler.csv,"alatt column (AFLOW T0003 half-Heusler relaxed lattice constant, same table as kappa)",AMRL-2018/MachineLearning_Half_Heusler data/halfHeusler.csv | AFLOW Ca1Na1Sn1.T0003.BCA,True,stoichiometric,NaCaSn
NaCuTe,2.18,W/m/K,300.0,DFT-anharmonic-reduced-model (NOT full BTE),2,anharmonic / ML-potential BTE,0.6,,6.22,216.0,F-43m,half Heusler (C1_b / MgAgAs),CAB,,,B,conventional,repository mining,10.1103/PhysRevX.4.011019,https://github.com/AMRL-2018/MachineLearning_Half_Heusler/blob/master/data/halfHeusler.csv,,repository mining,https://github.com/AMRL-2018/MachineLearning_Half_Heusler/blob/master/data/halfHeusler.csv,"alatt column (AFLOW T0003 half-Heusler relaxed lattice constant, same table as kappa)",AMRL-2018/MachineLearning_Half_Heusler data/halfHeusler.csv | AFLOW Cu1Na1Te1.T0003.CAB,True,stoichiometric,NaCuTe
NaLiPt,1.76,W/m/K,300.0,DFT-anharmonic-reduced-model (NOT full BTE),2,anharmonic / ML-potential BTE,0.6,,6.22,216.0,F-43m,half Heusler (C1_b / MgAgAs),BCA,,,B,conventional,repository mining,10.1103/PhysRevX.4.011019,https://github.com/AMRL-2018/MachineLearning_Half_Heusler/blob/master/data/halfHeusler.csv,,repository mining,https://github.com/AMRL-2018/MachineLearning_Half_Heusler/blob/master/data/halfHeusler.csv,"alatt column (AFLOW T0003 half-Heusler relaxed lattice constant, same table as kappa)",AMRL-2018/MachineLearning_Half_Heusler data/halfHeusler.csv | AFLOW Li1Na1Pt1.T0003.BCA,True,stoichiometric,NaLiPt
NaLiSe,4.3,W/m/K,300.0,DFT-anharmonic-reduced-model (NOT full BTE),2,anharmonic / ML-potential BTE,0.6,,6.27,216.0,F-43m,half Heusler (C1_b / MgAgAs),BCA,,,B,conventional,repository mining,10.1103/PhysRevX.4.011019,https://github.com/AMRL-2018/MachineLearning_Half_Heusler/blob/master/data/halfHeusler.csv,,repository mining,https://github.com/AMRL-2018/MachineLearning_Half_Heusler/blob/master/data/halfHeusler.csv,"alatt column (AFLOW T0003 half-Heusler relaxed lattice constant, same table as kappa)",AMRL-2018/MachineLearning_Half_Heusler data/halfHeusler.csv | AFLOW Li1Na1Se1.T0003.BCA,True,stoichiometric,NaLiSe
NaLiTe,5.68,W/m/K,300.0,DFT-anharmonic-reduced-model (NOT full BTE),2,anharmonic / ML-potential BTE,0.6,,6.69,216.0,F-43m,half Heusler (C1_b / MgAgAs),BCA,,,B,conventional,repository mining,10.1103/PhysRevX.4.011019,https://github.com/AMRL-2018/MachineLearning_Half_Heusler/blob/master/data/halfHeusler.csv,,repository mining,https://github.com/AMRL-2018/MachineLearning_Half_Heusler/blob/master/data/halfHeusler.csv,"alatt column (AFLOW T0003 half-Heusler relaxed lattice constant, same table as kappa)",AMRL-2018/MachineLearning_Half_Heusler data/halfHeusler.csv | AFLOW Li1Na1Te1.T0003.BCA,True,stoichiometric,NaLiTe
NaMgAs,8.33,W/m/K,300.0,DFT-anharmonic-reduced-model (NOT full BTE),2,anharmonic / ML-potential BTE,0.6,,6.37,216.0,F-43m,half Heusler (C1_b / MgAgAs),CAB,,,B,conventional,repository mining,10.1103/PhysRevX.4.011019,https://github.com/AMRL-2018/MachineLearning_Half_Heusler/blob/master/data/halfHeusler.csv,,repository mining,https://github.com/AMRL-2018/MachineLearning_Half_Heusler/blob/master/data/halfHeusler.csv,"alatt column (AFLOW T0003 half-Heusler relaxed lattice constant, same table as kappa)",AMRL-2018/MachineLearning_Half_Heusler data/halfHeusler.csv | AFLOW As1Mg1Na1.T0003.CAB,True,stoichiometric,NaMgAs
NaMgP,9.94,W/m/K,300.0,DFT-anharmonic-reduced-model (NOT full BTE),2,anharmonic / ML-potential BTE,0.6,,6.24,216.0,F-43m,half Heusler (C1_b / MgAgAs),BCA,,,B,conventional,repository mining,10.1103/PhysRevX.4.011019,https://github.com/AMRL-2018/MachineLearning_Half_Heusler/blob/master/data/halfHeusler.csv,,repository mining,https://github.com/AMRL-2018/MachineLearning_Half_Heusler/blob/master/data/halfHeusler.csv,"alatt column (AFLOW T0003 half-Heusler relaxed lattice constant, same table as kappa)",AMRL-2018/MachineLearning_Half_Heusler data/halfHeusler.csv | AFLOW Mg1Na1P1.T0003.BCA,True,stoichiometric,NaMgP
NaMgSb,6.34,W/m/K,300.0,DFT-anharmonic-reduced-model (NOT full BTE),2,anharmonic / ML-potential BTE,0.6,,6.82,216.0,F-43m,half Heusler (C1_b / MgAgAs),BCA,,,B,conventional,repository mining,10.1103/PhysRevX.4.011019,https://github.com/AMRL-2018/MachineLearning_Half_Heusler/blob/master/data/halfHeusler.csv,,repository mining,https://github.com/AMRL-2018/MachineLearning_Half_Heusler/blob/master/data/halfHeusler.csv,"alatt column (AFLOW T0003 half-Heusler relaxed lattice constant, same table as kappa)",AMRL-2018/MachineLearning_Half_Heusler data/halfHeusler.csv | AFLOW Mg1Na1Sb1.T0003.BCA,True,stoichiometric,NaMgSb
NaScGe,8.91,W/m/K,300.0,DFT-anharmonic-reduced-model (NOT full BTE),2,anharmonic / ML-potential BTE,0.6,,6.47,216.0,F-43m,half Heusler (C1_b / MgAgAs),CAB,,,B,conventional,repository mining,10.1103/PhysRevX.4.011019,https://github.com/AMRL-2018/MachineLearning_Half_Heusler/blob/master/data/halfHeusler.csv,,repository mining,https://github.com/AMRL-2018/MachineLearning_Half_Heusler/blob/master/data/halfHeusler.csv,"alatt column (AFLOW T0003 half-Heusler relaxed lattice constant, same table as kappa)",AMRL-2018/MachineLearning_Half_Heusler data/halfHeusler.csv | AFLOW Ge1Na1Sc1.T0003.CAB,True,stoichiometric,NaScGe
NaScPb,7.94,W/m/K,300.0,DFT-anharmonic-reduced-model (NOT full BTE),2,anharmonic / ML-potential BTE,0.6,,6.85,216.0,F-43m,half Heusler (C1_b / MgAgAs),ABC,,,B,conventional,repository mining,10.1103/PhysRevX.4.011019,https://github.com/AMRL-2018/MachineLearning_Half_Heusler/blob/master/data/halfHeusler.csv,,repository mining,https://github.com/AMRL-2018/MachineLearning_Half_Heusler/blob/master/data/halfHeusler.csv,"alatt column (AFLOW T0003 half-Heusler relaxed lattice constant, same table as kappa)",AMRL-2018/MachineLearning_Half_Heusler data/halfHeusler.csv | AFLOW Na1Pb1Sc1.T0003.ABC,True,stoichiometric,NaScPb
NaScSi,10.05,W/m/K,300.0,DFT-anharmonic-reduced-model (NOT full BTE),2,anharmonic / ML-potential BTE,0.6,,6.46,216.0,F-43m,half Heusler (C1_b / MgAgAs),BCA,,,B,conventional,repository mining,10.1103/PhysRevX.4.011019,https://github.com/AMRL-2018/MachineLearning_Half_Heusler/blob/master/data/halfHeusler.csv,,repository mining,https://github.com/AMRL-2018/MachineLearning_Half_Heusler/blob/master/data/halfHeusler.csv,"alatt column (AFLOW T0003 half-Heusler relaxed lattice constant, same table as kappa)",AMRL-2018/MachineLearning_Half_Heusler data/halfHeusler.csv | AFLOW Na1Sc1Si1.T0003.BCA,True,stoichiometric,NaScSi
NaScSn,6.91,W/m/K,300.0,DFT-anharmonic-reduced-model (NOT full BTE),2,anharmonic / ML-potential BTE,0.6,,6.86,216.0,F-43m,half Heusler (C1_b / MgAgAs),BCA,,,B,conventional,repository mining,10.1103/PhysRevX.4.011019,https://github.com/AMRL-2018/MachineLearning_Half_Heusler/blob/master/data/halfHeusler.csv,,repository mining,https://github.com/AMRL-2018/MachineLearning_Half_Heusler/blob/master/data/halfHeusler.csv,"alatt column (AFLOW T0003 half-Heusler relaxed lattice constant, same table as kappa)",AMRL-2018/MachineLearning_Half_Heusler data/halfHeusler.csv | AFLOW Na1Sc1Sn1.T0003.BCA,True,stoichiometric,NaScSn
NaSrAs,3.79,W/m/K,300.0,DFT-anharmonic-reduced-model (NOT full BTE),2,anharmonic / ML-potential BTE,0.6,,6.96,216.0,F-43m,half Heusler (C1_b / MgAgAs),CAB,,,B,conventional,repository mining,10.1103/PhysRevX.4.011019,https://github.com/AMRL-2018/MachineLearning_Half_Heusler/blob/master/data/halfHeusler.csv,,repository mining,https://github.com/AMRL-2018/MachineLearning_Half_Heusler/blob/master/data/halfHeusler.csv,"alatt column (AFLOW T0003 half-Heusler relaxed lattice constant, same table as kappa)",AMRL-2018/MachineLearning_Half_Heusler data/halfHeusler.csv | AFLOW As1Na1Sr1.T0003.CAB,True,stoichiometric,NaSrAs
NaSrBi,1.83,W/m/K,300.0,DFT-anharmonic-reduced-model (NOT full BTE),2,anharmonic / ML-potential BTE,0.6,,7.58,216.0,F-43m,half Heusler (C1_b / MgAgAs),CAB,,,B,conventional,repository mining,10.1103/PhysRevX.4.011019,https://github.com/AMRL-2018/MachineLearning_Half_Heusler/blob/master/data/halfHeusler.csv,,repository mining,https://github.com/AMRL-2018/MachineLearning_Half_Heusler/blob/master/data/halfHeusler.csv,"alatt column (AFLOW T0003 half-Heusler relaxed lattice constant, same table as kappa)",AMRL-2018/MachineLearning_Half_Heusler data/halfHeusler.csv | AFLOW Bi1Na1Sr1.T0003.CAB,True,stoichiometric,NaSrBi
NaTiSb,6.63,W/m/K,300.0,DFT-anharmonic-reduced-model (NOT full BTE),2,anharmonic / ML-potential BTE,0.6,,6.56,216.0,F-43m,half Heusler (C1_b / MgAgAs),ABC,,,B,conventional,repository mining,10.1103/PhysRevX.4.011019,https://github.com/AMRL-2018/MachineLearning_Half_Heusler/blob/master/data/halfHeusler.csv,,repository mining,https://github.com/AMRL-2018/MachineLearning_Half_Heusler/blob/master/data/halfHeusler.csv,"alatt column (AFLOW T0003 half-Heusler relaxed lattice constant, same table as kappa)",AMRL-2018/MachineLearning_Half_Heusler data/halfHeusler.csv | AFLOW Na1Sb1Ti1.T0003.ABC,True,stoichiometric,NaTiSb
NaYGe,8.17,W/m/K,300.0,DFT-anharmonic-reduced-model (NOT full BTE),2,anharmonic / ML-potential BTE,0.6,,6.8901,216.0,F-43m,T0003.CAB,,"[""Ge"", ""Na"", ""Y""]","[[0.75, 0.75, 0.75], [0, 0, 0], [0.5, 0.5, 0.5]]",A,primitive->conventional (x sqrt2),repository mining,10.1103/PhysRevX.4.011019,https://github.com/AMRL-2018/MachineLearning_Half_Heusler/blob/master/data/halfHeusler.csv,,Carrete PRX 4:011019 (2014),https://doi.org/10.1103/PhysRevX.4.011019,AFLOW aflow:7f372ee6810ae473 (aflowlib.duke.edu:AFLOWDATA/LIB3_WEB/Ge_hNa_svY_sv/T0003.CAB) - lowest-enthalpy F-43m 3-atom entry; AFLOW is the structure source used by Carrete et al.,"Carrete et al. PRX 4, 011019 (2014), Table I, compound GeNaY",True,stoichiometric,NaYGe
NaYSi,10.29,W/m/K,300.0,DFT-anharmonic-reduced-model (NOT full BTE),2,anharmonic / ML-potential BTE,0.6,,6.71,216.0,F-43m,half Heusler (C1_b / MgAgAs),ABC,,,B,conventional,repository mining,10.1103/PhysRevX.4.011019,https://github.com/AMRL-2018/MachineLearning_Half_Heusler/blob/master/data/halfHeusler.csv,,repository mining,https://github.com/AMRL-2018/MachineLearning_Half_Heusler/blob/master/data/halfHeusler.csv,"alatt column (AFLOW T0003 half-Heusler relaxed lattice constant, same table as kappa)",AMRL-2018/MachineLearning_Half_Heusler data/halfHeusler.csv | AFLOW Na1Si1Y1.T0003.ABC,True,stoichiometric,NaYSi
NaYSn,8.49,W/m/K,300.0,DFT-anharmonic-reduced-model (NOT full BTE),2,anharmonic / ML-potential BTE,0.6,,7.03,216.0,F-43m,half Heusler (C1_b / MgAgAs),ABC,,,B,conventional,repository mining,10.1103/PhysRevX.4.011019,https://github.com/AMRL-2018/MachineLearning_Half_Heusler/blob/master/data/halfHeusler.csv,,repository mining,https://github.com/AMRL-2018/MachineLearning_Half_Heusler/blob/master/data/halfHeusler.csv,"alatt column (AFLOW T0003 half-Heusler relaxed lattice constant, same table as kappa)",AMRL-2018/MachineLearning_Half_Heusler data/halfHeusler.csv | AFLOW Na1Sn1Y1.T0003.ABC,True,stoichiometric,NaYSn
NaZnP,2.65,W/m/K,300.0,DFT-anharmonic-reduced-model (NOT full BTE),2,anharmonic / ML-potential BTE,0.6,,5.96,216.0,F-43m,half Heusler (C1_b / MgAgAs),ABC,,,B,conventional,repository mining,10.1103/PhysRevX.4.011019,https://github.com/AMRL-2018/MachineLearning_Half_Heusler/blob/master/data/halfHeusler.csv,,repository mining,https://github.com/AMRL-2018/MachineLearning_Half_Heusler/blob/master/data/halfHeusler.csv,"alatt column (AFLOW T0003 half-Heusler relaxed lattice constant, same table as kappa)",AMRL-2018/MachineLearning_Half_Heusler data/halfHeusler.csv | AFLOW Na1P1Zn1.T0003.ABC,True,stoichiometric,NaZnP
NbAlPt,17.71,W/m/K,300.0,DFT-anharmonic-reduced-model (NOT full BTE),2,anharmonic / ML-potential BTE,0.6,,5.98,216.0,F-43m,half Heusler (C1_b / MgAgAs),BCA,,,B,conventional,repository mining,10.1103/PhysRevX.4.011019,https://github.com/AMRL-2018/MachineLearning_Half_Heusler/blob/master/data/halfHeusler.csv,,repository mining,https://github.com/AMRL-2018/MachineLearning_Half_Heusler/blob/master/data/halfHeusler.csv,"alatt column (AFLOW T0003 half-Heusler relaxed lattice constant, same table as kappa)",AMRL-2018/MachineLearning_Half_Heusler data/halfHeusler.csv | AFLOW Al1Nb1Pt1.T0003.BCA,True,stoichiometric,NbAlPt
NbAsOs,35.67,W/m/K,300.0,DFT-anharmonic-reduced-model (NOT full BTE),2,anharmonic / ML-potential BTE,0.6,,5.93,216.0,F-43m,half Heusler (C1_b / MgAgAs),BCA,,,B,conventional,repository mining,10.1103/PhysRevX.4.011019,https://github.com/AMRL-2018/MachineLearning_Half_Heusler/blob/master/data/halfHeusler.csv,,repository mining,https://github.com/AMRL-2018/MachineLearning_Half_Heusler/blob/master/data/halfHeusler.csv,"alatt column (AFLOW T0003 half-Heusler relaxed lattice constant, same table as kappa)",AMRL-2018/MachineLearning_Half_Heusler data/halfHeusler.csv | AFLOW As1Nb1Os1.T0003.BCA,True,stoichiometric,NbAsOs
NbAsRu,43.74,W/m/K,300.0,DFT-anharmonic-reduced-model (NOT full BTE),2,anharmonic / ML-potential BTE,0.6,,5.9694,216.0,F-43m,T0003.BCA,,"[""As"", ""Nb"", ""Ru""]","[[0, 0, 0], [0.5, 0.5, 0.5], [0.25, 0.25, 0.25]]",A,primitive->conventional (x sqrt2),repository mining,10.1103/PhysRevX.4.011019,https://github.com/AMRL-2018/MachineLearning_Half_Heusler/blob/master/data/halfHeusler.csv,,Carrete PRX 4:011019 (2014),https://doi.org/10.1103/PhysRevX.4.011019,AFLOW aflow:f22c958bba7997bc (aflowlib.duke.edu:AFLOWDATA/LIB3_WEB/AsNb_svRu_pv/T0003.BCA) - lowest-enthalpy F-43m 3-atom entry; AFLOW is the structure source used by Carrete et al.,"Carrete et al. PRX 4, 011019 (2014), Table III, compound RuAsNb",True,stoichiometric,NbAsRu
NbBiRu,15.97,W/m/K,300.0,DFT-anharmonic-reduced-model (NOT full BTE),2,anharmonic / ML-potential BTE,0.6,,6.19,216.0,F-43m,half Heusler (C1_b / MgAgAs),BCA,,,B,conventional,repository mining,10.1103/PhysRevX.4.011019,https://github.com/AMRL-2018/MachineLearning_Half_Heusler/blob/master/data/halfHeusler.csv,,repository mining,https://github.com/AMRL-2018/MachineLearning_Half_Heusler/blob/master/data/halfHeusler.csv,"alatt column (AFLOW T0003 half-Heusler relaxed lattice constant, same table as kappa)",AMRL-2018/MachineLearning_Half_Heusler data/halfHeusler.csv | AFLOW Bi1Nb1Ru1.T0003.BCA,True,stoichiometric,NbBiRu
NbCoGe,36.17,W/m/K,300.0,DFT-anharmonic-reduced-model (NOT full BTE),2,anharmonic / ML-potential BTE,0.6,,5.7066,216.0,F-43m,T0003.CAB,,"[""Co"", ""Ge"", ""Nb""]","[[0.25, 0.25, 0.25], [0, 0, 0], [0.5, 0.5, 0.5]]",A,primitive->conventional (x sqrt2),repository mining,10.1103/PhysRevX.4.011019,https://github.com/AMRL-2018/MachineLearning_Half_Heusler/blob/master/data/halfHeusler.csv,,Carrete PRX 4:011019 (2014),https://doi.org/10.1103/PhysRevX.4.011019,AFLOW aflow:566235cb2ee5edd3 (aflowlib.duke.edu:AFLOWDATA/LIB3_WEB/CoGe_hNb_sv/T0003.CAB) - lowest-enthalpy F-43m 3-atom entry; AFLOW is the structure source used by Carrete et al.,"Carrete et al. PRX 4, 011019 (2014), Table III, compound CoGeNb",True,stoichiometric,NbCoGe
NbFeAs,47.63,W/m/K,300.0,DFT-anharmonic-reduced-model (NOT full BTE),2,anharmonic / ML-potential BTE,0.6,,5.6953,216.0,F-43m,T0003.ABC,,"[""As"", ""Fe"", ""Nb""]","[[0.5, 0.5, 0.5], [0.75, 0.75, 0.75], [0, 0, 0]]",A,primitive->conventional (x sqrt2),repository mining,10.1103/PhysRevX.4.011019,https://github.com/AMRL-2018/MachineLearning_Half_Heusler/blob/master/data/halfHeusler.csv,,Carrete PRX 4:011019 (2014),https://doi.org/10.1103/PhysRevX.4.011019,AFLOW aflow:9af2502a6e9ee60d (aflowlib.duke.edu:AFLOWDATA/LIB3_WEB/AsFe_pvNb_sv/T0003.ABC) - lowest-enthalpy F-43m 3-atom entry; AFLOW is the structure source used by Carrete et al.,"Carrete et al. PRX 4, 011019 (2014), Table III, compound FeAsNb",True,stoichiometric,NbFeAs
NbFeP,49.45,W/m/K,300.0,DFT-anharmonic-reduced-model (NOT full BTE),2,anharmonic / ML-potential BTE,0.6,,5.5538,216.0,F-43m,T0003.CAB,,"[""Fe"", ""Nb"", ""P""]","[[0.75, 0.75, 0.75], [0, 0, 0], [0.5, 0.5, 0.5]]",A,primitive->conventional (x sqrt2),repository mining,10.1103/PhysRevX.4.011019,https://github.com/AMRL-2018/MachineLearning_Half_Heusler/blob/master/data/halfHeusler.csv,,Carrete PRX 4:011019 (2014),https://doi.org/10.1103/PhysRevX.4.011019,AFLOW aflow:e57b4e5543c95338 (aflowlib.duke.edu:AFLOWDATA/LIB3_WEB/Fe_pvNb_svP/T0003.CAB) - lowest-enthalpy F-43m 3-atom entry; AFLOW is the structure source used by Carrete et al.,"Carrete et al. PRX 4, 011019 (2014), Table I, compound FeNbP",True,stoichiometric,NbFeP
NbFeSb,29.07,W/m/K,300.0,DFT-anharmonic-reduced-model (NOT full BTE),2,anharmonic / ML-potential BTE,0.6,,5.897535,216.0,F-43m,half-Heusler (C1b / MgAgAs),,"[""Fe"", ""Fe"", ""Fe"", ""Fe"", ""Nb"", ""Nb"", ""Nb"", ""Nb"", ""Sb"", ""Sb"", ""Sb"", ""Sb""]","[[0.25, 0.75, 0.75], [0.25, 0.25, 0.25], [0.75, 0.75, 0.25], [0.75, 0.25, 0.75], [0.0, 0.0, 0.0], [0.0, 0.5, 0.5], [0.5, 0.0, 0.5], [0.5, 0.5, 0.0], [0.5, 0.0, 0.0], [0.5, 0.5, 0.5], [0.0, 0.0, 0.5], [0.0, 0.5, 0.0]]",A,primitive->conventional (x sqrt2),repository mining,10.1103/PhysRevX.4.011019,https://github.com/AMRL-2018/MachineLearning_Half_Heusler/blob/master/data/halfHeusler.csv,,PhononDB (Togo/NIMS MDR),https://mdr.nims.go.jp/datasets/df2910b6-50b7-4d6c-a881-7b9c7b8e16e2,"LTC-calc.log unit cell (PBEsol-relaxed), same file as kappa",mp-9437,True,stoichiometric,NbFeSb
NbFeSb,34.548,W/m/K,300.0,Elemental-SDNNFF,2,anharmonic / ML-potential BTE,0.6,,5.897535,216.0,F-43m,half-Heusler (C1b / MgAgAs),,"[""Fe"", ""Fe"", ""Fe"", ""Fe"", ""Nb"", ""Nb"", ""Nb"", ""Nb"", ""Sb"", ""Sb"", ""Sb"", ""Sb""]","[[0.25, 0.75, 0.75], [0.25, 0.25, 0.25], [0.75, 0.75, 0.25], [0.75, 0.25, 0.75], [0.0, 0.0, 0.0], [0.0, 0.5, 0.5], [0.5, 0.0, 0.5], [0.5, 0.5, 0.0], [0.5, 0.0, 0.0], [0.5, 0.5, 0.5], [0.0, 0.0, 0.5], [0.0, 0.5, 0.0]]",A,primitive->conventional (x sqrt2),"paper mining (PDF, batch 2)",10.1038/s41524-023-00974-0,,Supplementary Table 4,PhononDB (Togo/NIMS MDR),https://mdr.nims.go.jp/datasets/df2910b6-50b7-4d6c-a881-7b9c7b8e16e2,"LTC-calc.log unit cell (PBEsol-relaxed), same file as kappa",mp-9437,True,stoichiometric,NbFeSb
NbGaNi,22.89,W/m/K,300.0,DFT-anharmonic-reduced-model (NOT full BTE),2,anharmonic / ML-potential BTE,0.6,,5.7436,216.0,F-43m,T0003.BCA,,"[""Ga"", ""Nb"", ""Ni""]","[[0, 0, 0], [0.5, 0.5, 0.5], [0.75, 0.75, 0.75]]",A,primitive->conventional (x sqrt2),repository mining,10.1103/PhysRevX.4.011019,https://github.com/AMRL-2018/MachineLearning_Half_Heusler/blob/master/data/halfHeusler.csv,,Carrete PRX 4:011019 (2014),https://doi.org/10.1103/PhysRevX.4.011019,AFLOW aflow:ddfd2fa0eb8ed419 (aflowlib.duke.edu:AFLOWDATA/LIB3_WEB/Ga_hNb_svNi_pv/T0003.BCA) - lowest-enthalpy F-43m 3-atom entry; AFLOW is the structure source used by Carrete et al.,"Carrete et al. PRX 4, 011019 (2014), Table III, compound NiGaNb",True,stoichiometric,NbGaNi
NbGaPd,17.5,W/m/K,300.0,DFT-anharmonic-reduced-model (NOT full BTE),2,anharmonic / ML-potential BTE,0.6,,5.91,216.0,F-43m,half Heusler (C1_b / MgAgAs),BCA,,,B,conventional,repository mining,10.1103/PhysRevX.4.011019,https://github.com/AMRL-2018/MachineLearning_Half_Heusler/blob/master/data/halfHeusler.csv,,repository mining,https://github.com/AMRL-2018/MachineLearning_Half_Heusler/blob/master/data/halfHeusler.csv,"alatt column (AFLOW T0003 half-Heusler relaxed lattice constant, same table as kappa)",AMRL-2018/MachineLearning_Half_Heusler data/halfHeusler.csv | AFLOW Ga1Nb1Pd1.T0003.BCA,True,stoichiometric,NbGaPd
NbGaPt,16.79,W/m/K,300.0,DFT-anharmonic-reduced-model (NOT full BTE),2,anharmonic / ML-potential BTE,0.6,,5.96,216.0,F-43m,half Heusler (C1_b / MgAgAs),BCA,,,B,conventional,repository mining,10.1103/PhysRevX.4.011019,https://github.com/AMRL-2018/MachineLearning_Half_Heusler/blob/master/data/halfHeusler.csv,,repository mining,https://github.com/AMRL-2018/MachineLearning_Half_Heusler/blob/master/data/halfHeusler.csv,"alatt column (AFLOW T0003 half-Heusler relaxed lattice constant, same table as kappa)",AMRL-2018/MachineLearning_Half_Heusler data/halfHeusler.csv | AFLOW Ga1Nb1Pt1.T0003.BCA,True,stoichiometric,NbGaPt
NbGeIr,33.02,W/m/K,300.0,DFT-anharmonic-reduced-model (NOT full BTE),2,anharmonic / ML-potential BTE,0.6,,6.021,216.0,F-43m,T0003.ABC,,"[""Ge"", ""Ir"", ""Nb""]","[[0.5, 0.5, 0.5], [0.75, 0.75, 0.75], [0, 0, 0]]",A,primitive->conventional (x sqrt2),repository mining,10.1103/PhysRevX.4.011019,https://github.com/AMRL-2018/MachineLearning_Half_Heusler/blob/master/data/halfHeusler.csv,,Carrete PRX 4:011019 (2014),https://doi.org/10.1103/PhysRevX.4.011019,AFLOW aflow:2aeeb43caf4af5fe (aflowlib.duke.edu:AFLOWDATA/LIB3_WEB/Ge_hIrNb_sv/T0003.ABC) - lowest-enthalpy F-43m 3-atom entry; AFLOW is the structure source used by Carrete et al.,"Carrete et al. PRX 4, 011019 (2014), Table III, compound IrGeNb",True,stoichiometric,NbGeIr
NbGeRh,36.67,W/m/K,300.0,DFT-anharmonic-reduced-model (NOT full BTE),2,anharmonic / ML-potential BTE,0.6,,5.87,216.0,F-43m,half Heusler (C1_b / MgAgAs),BCA,,,B,conventional,repository mining,10.1103/PhysRevX.4.011019,https://github.com/AMRL-2018/MachineLearning_Half_Heusler/blob/master/data/halfHeusler.csv,,repository mining,https://github.com/AMRL-2018/MachineLearning_Half_Heusler/blob/master/data/halfHeusler.csv,"alatt column (AFLOW T0003 half-Heusler relaxed lattice constant, same table as kappa)",AMRL-2018/MachineLearning_Half_Heusler data/halfHeusler.csv | AFLOW Ge1Nb1Rh1.T0003.BCA,True,stoichiometric,NbGeRh
NbInNi,14.57,W/m/K,300.0,DFT-anharmonic-reduced-model (NOT full BTE),2,anharmonic / ML-potential BTE,0.6,,5.87,216.0,F-43m,half Heusler (C1_b / MgAgAs),BCA,,,B,conventional,repository mining,10.1103/PhysRevX.4.011019,https://github.com/AMRL-2018/MachineLearning_Half_Heusler/blob/master/data/halfHeusler.csv,,repository mining,https://github.com/AMRL-2018/MachineLearning_Half_Heusler/blob/master/data/halfHeusler.csv,"alatt column (AFLOW T0003 half-Heusler relaxed lattice constant, same table as kappa)",AMRL-2018/MachineLearning_Half_Heusler data/halfHeusler.csv | AFLOW In1Nb1Ni1.T0003.BCA,True,stoichiometric,NbInNi
NbInPd,12.1,W/m/K,300.0,DFT-anharmonic-reduced-model (NOT full BTE),2,anharmonic / ML-potential BTE,0.6,,6.12,216.0,F-43m,half Heusler (C1_b / MgAgAs),BCA,,,B,conventional,repository mining,10.1103/PhysRevX.4.011019,https://github.com/AMRL-2018/MachineLearning_Half_Heusler/blob/master/data/halfHeusler.csv,,repository mining,https://github.com/AMRL-2018/MachineLearning_Half_Heusler/blob/master/data/halfHeusler.csv,"alatt column (AFLOW T0003 half-Heusler relaxed lattice constant, same table as kappa)",AMRL-2018/MachineLearning_Half_Heusler data/halfHeusler.csv | AFLOW In1Nb1Pd1.T0003.BCA,True,stoichiometric,NbInPd
NbInPt,13.41,W/m/K,300.0,DFT-anharmonic-reduced-model (NOT full BTE),2,anharmonic / ML-potential BTE,0.6,,6.2741,216.0,F-43m,T0003.BCA,,"[""In"", ""Nb"", ""Pt""]","[[0, 0, 0], [0.5, 0.5, 0.5], [0.75, 0.75, 0.75]]",A,primitive->conventional (x sqrt2),repository mining,10.1103/PhysRevX.4.011019,https://github.com/AMRL-2018/MachineLearning_Half_Heusler/blob/master/data/halfHeusler.csv,,Carrete PRX 4:011019 (2014),https://doi.org/10.1103/PhysRevX.4.011019,AFLOW aflow:8a683651cb38bd7c (aflowlib.duke.edu:AFLOWDATA/LIB3_WEB/In_dNb_svPt/T0003.BCA) - lowest-enthalpy F-43m 3-atom entry; AFLOW is the structure source used by Carrete et al.,"Carrete et al. PRX 4, 011019 (2014), Table I, compound PtInNb",True,stoichiometric,NbInPt
NbIrPb,12.06,W/m/K,300.0,DFT-anharmonic-reduced-model (NOT full BTE),2,anharmonic / ML-potential BTE,0.6,,6.21,216.0,F-43m,half Heusler (C1_b / MgAgAs),CAB,,,B,conventional,repository mining,10.1103/PhysRevX.4.011019,https://github.com/AMRL-2018/MachineLearning_Half_Heusler/blob/master/data/halfHeusler.csv,,repository mining,https://github.com/AMRL-2018/MachineLearning_Half_Heusler/blob/master/data/halfHeusler.csv,"alatt column (AFLOW T0003 half-Heusler relaxed lattice constant, same table as kappa)",AMRL-2018/MachineLearning_Half_Heusler data/halfHeusler.csv | AFLOW Ir1Nb1Pb1.T0003.CAB,True,stoichiometric,NbIrPb
