Repository: Shivamrandive747/Thermalconductivity_prediction

# Calibrating first-principles lattice thermal conductivity to experiment

**A curated half-Heusler dataset and a validated transfer function.**

Published first-principles transport calculations of lattice thermal conductivity exceed what
laboratories measure for the same compound by a **median factor of 1.55**. That offset is regular
enough to be removed in closed form:

$$\kappa_L^{\mathrm{expt}}(T) \;=\; \kappa_L^{\mathrm{BTE}}(T)\;\min\!\left[c\left(\tfrac{T}{300}\right)^{p},\,1\right],
\qquad c = 0.51,\quad p = 0.80$$

Inside a domain of applicability declared before the validation set was scored, this places

File: data/Target_Materials/HEUSLER_KAPPA_TRAINING_SET.csv (part 179 of 192)
formula,kappa_L,kappa_units,temperature_K,method,method_tier,tier_name,weight,kappa_basis,struct_a_A,struct_spacegroup,struct_sg_symbol,struct_prototype,struct_site_ordering,struct_species,struct_frac_coords,struct_grade,lattice_convention,source,source_doi,source_url,source_location,struct_source,struct_source_url,struct_source_detail,struct_id,struct_same_paper_as_kappa,stoichiometry,parent_formula
NbPRu,48.38,W/m/K,300.0,DFT-anharmonic-reduced-model (NOT full BTE),2,anharmonic / ML-potential BTE,0.6,,5.76,216.0,F-43m,half Heusler (C1_b / MgAgAs),BCA,,,B,conventional,repository mining,10.1103/PhysRevX.4.011019,https://github.com/AMRL-2018/MachineLearning_Half_Heusler/blob/master/data/halfHeusler.csv,,repository mining,https://github.com/AMRL-2018/MachineLearning_Half_Heusler/blob/master/data/halfHeusler.csv,"alatt column (AFLOW T0003 half-Heusler relaxed lattice constant, same table as kappa)",AMRL-2018/MachineLearning_Half_Heusler data/halfHeusler.csv | AFLOW Nb1P1Ru1.T0003.BCA,True,stoichiometric,NbPRu
NbRhPb,13.27,W/m/K,300.0,DFT-anharmonic-reduced-model (NOT full BTE),2,anharmonic / ML-potential BTE,0.6,,6.17,216.0,F-43m,half Heusler (C1_b / MgAgAs),BCA,,,B,conventional,repository mining,10.1103/PhysRevX.4.011019,https://github.com/AMRL-2018/MachineLearning_Half_Heusler/blob/master/data/halfHeusler.csv,,repository mining,https://github.com/AMRL-2018/MachineLearning_Half_Heusler/blob/master/data/halfHeusler.csv,"alatt column (AFLOW T0003 half-Heusler relaxed lattice constant, same table as kappa)",AMRL-2018/MachineLearning_Half_Heusler data/halfHeusler.csv | AFLOW Nb1Pb1Rh1.T0003.BCA,True,stoichiometric,NbRhPb
NbSbOs,24.77,W/m/K,300.0,DFT-anharmonic-reduced-model (NOT full BTE),2,anharmonic / ML-potential BTE,0.6,,6.2285,216.0,F-43m,T0003.ABC,,"[""Nb"", ""Os"", ""Sb""]","[[0.5, 0.5, 0.5], [0.25, 0.25, 0.25], [0, 0, 0]]",A,primitive->conventional (x sqrt2),repository mining,10.1103/PhysRevX.4.011019,https://github.com/AMRL-2018/MachineLearning_Half_Heusler/blob/master/data/halfHeusler.csv,,Carrete PRX 4:011019 (2014),https://doi.org/10.1103/PhysRevX.4.011019,AFLOW aflow:968b83b399d40531 (aflowlib.duke.edu:AFLOWDATA/LIB3_WEB/Nb_svOs_pvSb/T0003.ABC) - lowest-enthalpy F-43m 3-atom entry; AFLOW is the structure source used by Carrete et al.,"Carrete et al. PRX 4, 011019 (2014), Table III, compound OsNbSb",True,stoichiometric,NbSbOs
NbSiIr,22.13,W/m/K,300.0,DFT-anharmonic-reduced-model (NOT full BTE),2,anharmonic / ML-potential BTE,0.6,,5.86,216.0,F-43m,half Heusler (C1_b / MgAgAs),CAB,,,B,conventional,repository mining,10.1103/PhysRevX.4.011019,https://github.com/AMRL-2018/MachineLearning_Half_Heusler/blob/master/data/halfHeusler.csv,,repository mining,https://github.com/AMRL-2018/MachineLearning_Half_Heusler/blob/master/data/halfHeusler.csv,"alatt column (AFLOW T0003 half-Heusler relaxed lattice constant, same table as kappa)",AMRL-2018/MachineLearning_Half_Heusler data/halfHeusler.csv | AFLOW Ir1Nb1Si1.T0003.CAB,True,stoichiometric,NbSiIr
NbSiRh,27.39,W/m/K,300.0,DFT-anharmonic-reduced-model (NOT full BTE),2,anharmonic / ML-potential BTE,0.6,,5.9017,216.0,F-43m,T0003.ABC,,"[""Nb"", ""Rh"", ""Si""]","[[0.5, 0.5, 0.5], [0.25, 0.25, 0.25], [0, 0, 0]]",A,primitive->conventional (x sqrt2),repository mining,10.1103/PhysRevX.4.011019,https://github.com/AMRL-2018/MachineLearning_Half_Heusler/blob/master/data/halfHeusler.csv,,Carrete PRX 4:011019 (2014),https://doi.org/10.1103/PhysRevX.4.011019,AFLOW aflow:5102790cf154fe0d (aflowlib.duke.edu:AFLOWDATA/LIB3_WEB/Nb_svRh_pvSi/T0003.ABC) - lowest-enthalpy F-43m 3-atom entry; AFLOW is the structure source used by Carrete et al.,"Carrete et al. PRX 4, 011019 (2014), Table I, compound RhNbSi",True,stoichiometric,NbSiRh
NbSnIr,16.76,W/m/K,300.0,DFT-anharmonic-reduced-model (NOT full BTE),2,anharmonic / ML-potential BTE,0.6,,6.2337,216.0,F-43m,T0003.CAB,,"[""Ir"", ""Nb"", ""Sn""]","[[0.75, 0.75, 0.75], [0, 0, 0], [0.5, 0.5, 0.5]]",A,primitive->conventional (x sqrt2),repository mining,10.1103/PhysRevX.4.011019,https://github.com/AMRL-2018/MachineLearning_Half_Heusler/blob/master/data/halfHeusler.csv,,Carrete PRX 4:011019 (2014),https://doi.org/10.1103/PhysRevX.4.011019,AFLOW aflow:b26a82df90662f70 (aflowlib.duke.edu:AFLOWDATA/LIB3_WEB/IrNb_svSn/T0003.CAB) - lowest-enthalpy F-43m 3-atom entry; AFLOW is the structure source used by Carrete et al.,"Carrete et al. PRX 4, 011019 (2014), Table III, compound IrNbSn",True,stoichiometric,NbSnIr
NbSnRh,15.73,W/m/K,300.0,DFT-anharmonic-reduced-model (NOT full BTE),2,anharmonic / ML-potential BTE,0.6,,6.1983,216.0,F-43m,T0003.ABC,,"[""Nb"", ""Rh"", ""Sn""]","[[0.5, 0.5, 0.5], [0.75, 0.75, 0.75], [0, 0, 0]]",A,primitive->conventional (x sqrt2),repository mining,10.1103/PhysRevX.4.011019,https://github.com/AMRL-2018/MachineLearning_Half_Heusler/blob/master/data/halfHeusler.csv,,Carrete PRX 4:011019 (2014),https://doi.org/10.1103/PhysRevX.4.011019,AFLOW aflow:1196decb5bf8921f (aflowlib.duke.edu:AFLOWDATA/LIB3_WEB/Nb_svRh_pvSn/T0003.ABC) - lowest-enthalpy F-43m 3-atom entry; AFLOW is the structure source used by Carrete et al.,"Carrete et al. PRX 4, 011019 (2014), Table III, compound RhNbSn",True,stoichiometric,NbSnRh
NbTlPt,10.5,W/m/K,300.0,DFT-anharmonic-reduced-model (NOT full BTE),2,anharmonic / ML-potential BTE,0.6,,6.2,216.0,F-43m,half Heusler (C1_b / MgAgAs),ABC,,,B,conventional,repository mining,10.1103/PhysRevX.4.011019,https://github.com/AMRL-2018/MachineLearning_Half_Heusler/blob/master/data/halfHeusler.csv,,repository mining,https://github.com/AMRL-2018/MachineLearning_Half_Heusler/blob/master/data/halfHeusler.csv,"alatt column (AFLOW T0003 half-Heusler relaxed lattice constant, same table as kappa)",AMRL-2018/MachineLearning_Half_Heusler data/halfHeusler.csv | AFLOW Nb1Pt1Tl1.T0003.ABC,True,stoichiometric,NbTlPt
PbBrCl,0.83,W/m/K,300.0,DFT-anharmonic-reduced-model (NOT full BTE),2,anharmonic / ML-potential BTE,0.6,,6.98,216.0,F-43m,half Heusler (C1_b / MgAgAs),BCA,,,B,conventional,repository mining,10.1103/PhysRevX.4.011019,https://github.com/AMRL-2018/MachineLearning_Half_Heusler/blob/master/data/halfHeusler.csv,,repository mining,https://github.com/AMRL-2018/MachineLearning_Half_Heusler/blob/master/data/halfHeusler.csv,"alatt column (AFLOW T0003 half-Heusler relaxed lattice constant, same table as kappa)",AMRL-2018/MachineLearning_Half_Heusler data/halfHeusler.csv | AFLOW Br1Cl1Pb1.T0003.BCA,True,stoichiometric,PbBrCl
ScAgGe,6.19,W/m/K,300.0,DFT-anharmonic-reduced-model (NOT full BTE),2,anharmonic / ML-potential BTE,0.6,,6.13,216.0,F-43m,half Heusler (C1_b / MgAgAs),ABC,,,B,conventional,repository mining,10.1103/PhysRevX.4.011019,https://github.com/AMRL-2018/MachineLearning_Half_Heusler/blob/master/data/halfHeusler.csv,,repository mining,https://github.com/AMRL-2018/MachineLearning_Half_Heusler/blob/master/data/halfHeusler.csv,"alatt column (AFLOW T0003 half-Heusler relaxed lattice constant, same table as kappa)",AMRL-2018/MachineLearning_Half_Heusler data/halfHeusler.csv | AFLOW Ag1Ge1Sc1.T0003.ABC,True,stoichiometric,ScAgGe
ScAlHg,13.42,W/m/K,300.0,DFT-anharmonic-reduced-model (NOT full BTE),2,anharmonic / ML-potential BTE,0.6,,6.3,216.0,F-43m,half Heusler (C1_b / MgAgAs),ABC,,,B,conventional,repository mining,10.1103/PhysRevX.4.011019,https://github.com/AMRL-2018/MachineLearning_Half_Heusler/blob/master/data/halfHeusler.csv,,repository mining,https://github.com/AMRL-2018/MachineLearning_Half_Heusler/blob/master/data/halfHeusler.csv,"alatt column (AFLOW T0003 half-Heusler relaxed lattice constant, same table as kappa)",AMRL-2018/MachineLearning_Half_Heusler data/halfHeusler.csv | AFLOW Al1Hg1Sc1.T0003.ABC,True,stoichiometric,ScAlHg
ScAsPd,10.85,W/m/K,300.0,DFT-anharmonic-reduced-model (NOT full BTE),2,anharmonic / ML-potential BTE,0.6,,5.99,216.0,F-43m,half Heusler (C1_b / MgAgAs),ABC,,,B,conventional,repository mining,10.1103/PhysRevX.4.011019,https://github.com/AMRL-2018/MachineLearning_Half_Heusler/blob/master/data/halfHeusler.csv,,repository mining,https://github.com/AMRL-2018/MachineLearning_Half_Heusler/blob/master/data/halfHeusler.csv,"alatt column (AFLOW T0003 half-Heusler relaxed lattice constant, same table as kappa)",AMRL-2018/MachineLearning_Half_Heusler data/halfHeusler.csv | AFLOW As1Pd1Sc1.T0003.ABC,True,stoichiometric,ScAsPd
ScBeB,42.17,W/m/K,300.0,DFT-anharmonic-reduced-model (NOT full BTE),2,anharmonic / ML-potential BTE,0.6,,5.23,216.0,F-43m,half Heusler (C1_b / MgAgAs),CAB,,,B,conventional,repository mining,10.1103/PhysRevX.4.011019,https://github.com/AMRL-2018/MachineLearning_Half_Heusler/blob/master/data/halfHeusler.csv,,repository mining,https://github.com/AMRL-2018/MachineLearning_Half_Heusler/blob/master/data/halfHeusler.csv,"alatt column (AFLOW T0003 half-Heusler relaxed lattice constant, same table as kappa)",AMRL-2018/MachineLearning_Half_Heusler data/halfHeusler.csv | AFLOW B1Be1Sc1.T0003.CAB,True,stoichiometric,ScBeB
ScCdB,63.32,W/m/K,300.0,DFT-anharmonic-reduced-model (NOT full BTE),2,anharmonic / ML-potential BTE,0.6,,5.71,216.0,F-43m,half Heusler (C1_b / MgAgAs),CAB,,,B,conventional,repository mining,10.1103/PhysRevX.4.011019,https://github.com/AMRL-2018/MachineLearning_Half_Heusler/blob/master/data/halfHeusler.csv,,repository mining,https://github.com/AMRL-2018/MachineLearning_Half_Heusler/blob/master/data/halfHeusler.csv,"alatt column (AFLOW T0003 half-Heusler relaxed lattice constant, same table as kappa)",AMRL-2018/MachineLearning_Half_Heusler data/halfHeusler.csv | AFLOW B1Cd1Sc1.T0003.CAB,True,stoichiometric,ScCdB
ScCoSe,15.51,W/m/K,300.0,DFT-anharmonic-reduced-model (NOT full BTE),2,anharmonic / ML-potential BTE,0.6,,5.7943,216.0,F-43m,T0003.CAB,,"[""Co"", ""Sc"", ""Se""]","[[0.25, 0.25, 0.25], [0, 0, 0], [0.5, 0.5, 0.5]]",A,primitive->conventional (x sqrt2),repository mining,10.1103/PhysRevX.4.011019,https://github.com/AMRL-2018/MachineLearning_Half_Heusler/blob/master/data/halfHeusler.csv,,Carrete PRX 4:011019 (2014),https://doi.org/10.1103/PhysRevX.4.011019,AFLOW aflow:69082c4fe693dccf (aflowlib.duke.edu:AFLOWDATA/LIB3_WEB/CoSc_svSe/T0003.CAB) - lowest-enthalpy F-43m 3-atom entry; AFLOW is the structure source used by Carrete et al.,"Carrete et al. PRX 4, 011019 (2014), Table I, compound CoScSe",True,stoichiometric,ScCoSe
ScCoTe,17.89,W/m/K,300.0,DFT-anharmonic-reduced-model (NOT full BTE),2,anharmonic / ML-potential BTE,0.6,,6.07,216.0,F-43m,C1b,Sc/Te/Co,"[""Sc"", ""Te"", ""Co""]","[[0, 0, 0], [0.5, 0.5, 0.5], [0.25, 0.25, 0.25]]",A,conventional,repository mining,10.1103/PhysRevX.4.011019,https://github.com/AMRL-2018/MachineLearning_Half_Heusler/blob/master/data/halfHeusler.csv,,Sci.Rep. 11:13809 (2021) Table S1,https://www.nature.com/articles/s41598-021-92030-4#MOESM1,"Table S1 (DFT-optimized lattice parameter + lowest-energy site assignment), same table as kappa",mp-961678,True,stoichiometric,ScCoTe
ScGeAu,9.56,W/m/K,300.0,DFT-anharmonic-reduced-model (NOT full BTE),2,anharmonic / ML-potential BTE,0.6,,6.3,216.0,F-43m,C1b,Sc/Ge/Au,"[""Sc"", ""Ge"", ""Au""]","[[0, 0, 0], [0.5, 0.5, 0.5], [0.25, 0.25, 0.25]]",A,conventional,repository mining,10.1103/PhysRevX.4.011019,https://github.com/AMRL-2018/MachineLearning_Half_Heusler/blob/master/data/halfHeusler.csv,,Sci.Rep. 11:13809 (2021) Table S1,https://www.nature.com/articles/s41598-021-92030-4#MOESM1,"Table S1 (DFT-optimized lattice parameter + lowest-energy site assignment), same table as kappa",mp-961697,True,stoichiometric,ScGeAu
ScNiAs,17.48,W/m/K,300.0,DFT-anharmonic-reduced-model (NOT full BTE),2,anharmonic / ML-potential BTE,0.6,,5.8353,216.0,F-43m,T0003.ABC,,"[""As"", ""Ni"", ""Sc""]","[[0.5, 0.5, 0.5], [0.75, 0.75, 0.75], [0, 0, 0]]",A,primitive->conventional (x sqrt2),repository mining,10.1103/PhysRevX.4.011019,https://github.com/AMRL-2018/MachineLearning_Half_Heusler/blob/master/data/halfHeusler.csv,,Carrete PRX 4:011019 (2014),https://doi.org/10.1103/PhysRevX.4.011019,AFLOW aflow:1ec64214cedf3851 (aflowlib.duke.edu:AFLOWDATA/LIB3_WEB/AsNi_pvSc_sv/T0003.ABC) - lowest-enthalpy F-43m 3-atom entry; AFLOW is the structure source used by Carrete et al.,"Carrete et al. PRX 4, 011019 (2014), Table III, compound NiAsSc",True,stoichiometric,ScNiAs
ScNiBi,14.34,W/m/K,300.0,DFT-anharmonic-reduced-model (NOT full BTE),2,anharmonic / ML-potential BTE,0.6,,6.27,216.0,F-43m,C1b,Sc/Bi/Ni,"[""Sc"", ""Bi"", ""Ni""]","[[0, 0, 0], [0.5, 0.5, 0.5], [0.25, 0.25, 0.25]]",A,conventional,repository mining,10.1103/PhysRevX.4.011019,https://github.com/AMRL-2018/MachineLearning_Half_Heusler/blob/master/data/halfHeusler.csv,,Sci.Rep. 11:13809 (2021) Table S1,https://www.nature.com/articles/s41598-021-92030-4#MOESM1,"Table S1 (DFT-optimized lattice parameter + lowest-energy site assignment), same table as kappa",mp-30459,True,stoichiometric,ScNiBi
ScNiP,14.35,W/m/K,300.0,DFT-anharmonic-reduced-model (NOT full BTE),2,anharmonic / ML-potential BTE,0.6,,5.69,216.0,F-43m,C1b,Sc/P/Ni,"[""Sc"", ""P"", ""Ni""]","[[0, 0, 0], [0.5, 0.5, 0.5], [0.25, 0.25, 0.25]]",A,conventional,repository mining,10.1103/PhysRevX.4.011019,https://github.com/AMRL-2018/MachineLearning_Half_Heusler/blob/master/data/halfHeusler.csv,,Sci.Rep. 11:13809 (2021) Table S1,https://www.nature.com/articles/s41598-021-92030-4#MOESM1,"Table S1 (DFT-optimized lattice parameter + lowest-energy site assignment), same table as kappa",mp-961675,True,stoichiometric,ScNiP
ScNiSb,16.35,W/m/K,300.0,DFT-anharmonic-reduced-model (NOT full BTE),2,anharmonic / ML-potential BTE,0.6,,6.12,216.0,F-43m,C1b,Sc/Sb/Ni,"[""Sc"", ""Sb"", ""Ni""]","[[0, 0, 0], [0.5, 0.5, 0.5], [0.25, 0.25, 0.25]]",A,conventional,repository mining,10.1103/PhysRevX.4.011019,https://github.com/AMRL-2018/MachineLearning_Half_Heusler/blob/master/data/halfHeusler.csv,,Sci.Rep. 11:13809 (2021) Table S1,https://www.nature.com/articles/s41598-021-92030-4#MOESM1,"Table S1 (DFT-optimized lattice parameter + lowest-energy site assignment), same table as kappa",mp-3432,True,stoichiometric,ScNiSb
ScNiSb,11.975,W/m/K,300.0,Elemental-SDNNFF,2,anharmonic / ML-potential BTE,0.6,,6.12,216.0,F-43m,C1b,Sc/Sb/Ni,"[""Sc"", ""Sb"", ""Ni""]","[[0, 0, 0], [0.5, 0.5, 0.5], [0.25, 0.25, 0.25]]",A,conventional,"paper mining (PDF, batch 2)",10.1038/s41524-023-00974-0,,Supplementary Table 4,Sci.Rep. 11:13809 (2021) Table S1,https://www.nature.com/articles/s41598-021-92030-4#MOESM1,"Table S1 (DFT-optimized lattice parameter + lowest-energy site assignment), same table as kappa",mp-3432,True,stoichiometric,ScNiSb
ScPPd,2.72,W/m/K,300.0,DFT-anharmonic-reduced-model (NOT full BTE),2,anharmonic / ML-potential BTE,0.6,,5.86,216.0,F-43m,half Heusler (C1_b / MgAgAs),CAB,,,B,conventional,repository mining,10.1103/PhysRevX.4.011019,https://github.com/AMRL-2018/MachineLearning_Half_Heusler/blob/master/data/halfHeusler.csv,,repository mining,https://github.com/AMRL-2018/MachineLearning_Half_Heusler/blob/master/data/halfHeusler.csv,"alatt column (AFLOW T0003 half-Heusler relaxed lattice constant, same table as kappa)",AMRL-2018/MachineLearning_Half_Heusler data/halfHeusler.csv | AFLOW P1Pd1Sc1.T0003.CAB,True,stoichiometric,ScPPd
ScPbAu,8.72,W/m/K,300.0,DFT-anharmonic-reduced-model (NOT full BTE),2,anharmonic / ML-potential BTE,0.6,,6.42,216.0,F-43m,half Heusler (C1_b / MgAgAs),CAB,,,B,conventional,repository mining,10.1103/PhysRevX.4.011019,https://github.com/AMRL-2018/MachineLearning_Half_Heusler/blob/master/data/halfHeusler.csv,,repository mining,https://github.com/AMRL-2018/MachineLearning_Half_Heusler/blob/master/data/halfHeusler.csv,"alatt column (AFLOW T0003 half-Heusler relaxed lattice constant, same table as kappa)",AMRL-2018/MachineLearning_Half_Heusler data/halfHeusler.csv | AFLOW Au1Pb1Sc1.T0003.CAB,True,stoichiometric,ScPbAu
ScSbPd,12.75,W/m/K,300.0,DFT-anharmonic-reduced-model (NOT full BTE),2,anharmonic / ML-potential BTE,0.6,,6.39,216.0,F-43m,C1b,Sc/Sb/Pd,"[""Sc"", ""Sb"", ""Pd""]","[[0, 0, 0], [0.5, 0.5, 0.5], [0.25, 0.25, 0.25]]",A,conventional,repository mining,10.1103/PhysRevX.4.011019,https://github.com/AMRL-2018/MachineLearning_Half_Heusler/blob/master/data/halfHeusler.csv,,Sci.Rep. 11:13809 (2021) Table S1,https://www.nature.com/articles/s41598-021-92030-4#MOESM1,"Table S1 (DFT-optimized lattice parameter + lowest-energy site assignment), same table as kappa",mp-569779,True,stoichiometric,ScSbPd
ScSbPt,12.89,W/m/K,300.0,DFT-anharmonic-reduced-model (NOT full BTE),2,anharmonic / ML-potential BTE,0.6,,6.306213,216.0,F-43m,half-Heusler (C1b / MgAgAs),,"[""Sc"", ""Sc"", ""Sc"", ""Sc"", ""Sb"", ""Sb"", ""Sb"", ""Sb"", ""Pt"", ""Pt"", ""Pt"", ""Pt""]","[[0.5, 0.0, 0.0], [0.5, 0.5, 0.5], [0.0, 0.0, 0.5], [0.0, 0.5, 0.0], [0.0, 0.0, 0.0], [0.0, 0.5, 0.5], [0.5, 0.0, 0.5], [0.5, 0.5, 0.0], [0.25, 0.75, 0.75], [0.25, 0.25, 0.25], [0.75, 0.75, 0.25], [0.75, 0.25, 0.75]]",A,primitive->conventional (x sqrt2),repository mining,10.1103/PhysRevX.4.011019,https://github.com/AMRL-2018/MachineLearning_Half_Heusler/blob/master/data/halfHeusler.csv,,PhononDB (Togo/NIMS MDR),https://mdr.nims.go.jp/datasets/c250b833-43cc-4571-b62a-68b4ee640cdf,"LTC-calc.log unit cell (PBEsol-relaxed), same file as kappa",mp-7173,True,stoichiometric,ScSbPt
ScSiAg,6.11,W/m/K,300.0,DFT-anharmonic-reduced-model (NOT full BTE),2,anharmonic / ML-potential BTE,0.6,,6.06,216.0,F-43m,half Heusler (C1_b / MgAgAs),BCA,,,B,conventional,repository mining,10.1103/PhysRevX.4.011019,https://github.com/AMRL-2018/MachineLearning_Half_Heusler/blob/master/data/halfHeusler.csv,,repository mining,https://github.com/AMRL-2018/MachineLearning_Half_Heusler/blob/master/data/halfHeusler.csv,"alatt column (AFLOW T0003 half-Heusler relaxed lattice constant, same table as kappa)",AMRL-2018/MachineLearning_Half_Heusler data/halfHeusler.csv | AFLOW Ag1Sc1Si1.T0003.BCA,True,stoichiometric,ScSiAg
ScSiAu,14.4,W/m/K,300.0,DFT-anharmonic-reduced-model (NOT full BTE),2,anharmonic / ML-potential BTE,0.6,,6.07,216.0,F-43m,half Heusler (C1_b / MgAgAs),CAB,,,B,conventional,repository mining,10.1103/PhysRevX.4.011019,https://github.com/AMRL-2018/MachineLearning_Half_Heusler/blob/master/data/halfHeusler.csv,,repository mining,https://github.com/AMRL-2018/MachineLearning_Half_Heusler/blob/master/data/halfHeusler.csv,"alatt column (AFLOW T0003 half-Heusler relaxed lattice constant, same table as kappa)",AMRL-2018/MachineLearning_Half_Heusler data/halfHeusler.csv | AFLOW Au1Sc1Si1.T0003.CAB,True,stoichiometric,ScSiAu
ScSnAu,11.05,W/m/K,300.0,DFT-anharmonic-reduced-model (NOT full BTE),2,anharmonic / ML-potential BTE,0.6,,6.53,216.0,F-43m,C1b,Sc/Sn/Au,"[""Sc"", ""Sn"", ""Au""]","[[0, 0, 0], [0.5, 0.5, 0.5], [0.25, 0.25, 0.25]]",A,conventional,repository mining,10.1103/PhysRevX.4.011019,https://github.com/AMRL-2018/MachineLearning_Half_Heusler/blob/master/data/halfHeusler.csv,,Sci.Rep. 11:13809 (2021) Table S1,https://www.nature.com/articles/s41598-021-92030-4#MOESM1,"Table S1 (DFT-optimized lattice parameter + lowest-energy site assignment), same table as kappa",mp-2894,True,stoichiometric,ScSnAu
ScTeRh,14.87,W/m/K,300.0,DFT-anharmonic-reduced-model (NOT full BTE),2,anharmonic / ML-potential BTE,0.6,,6.17,216.0,F-43m,half Heusler (C1_b / MgAgAs),CAB,,,B,conventional,repository mining,10.1103/PhysRevX.4.011019,https://github.com/AMRL-2018/MachineLearning_Half_Heusler/blob/master/data/halfHeusler.csv,,repository mining,https://github.com/AMRL-2018/MachineLearning_Half_Heusler/blob/master/data/halfHeusler.csv,"alatt column (AFLOW T0003 half-Heusler relaxed lattice constant, same table as kappa)",AMRL-2018/MachineLearning_Half_Heusler data/halfHeusler.csv | AFLOW Rh1Sc1Te1.T0003.CAB,True,stoichiometric,ScTeRh
ScTlCd,9.32,W/m/K,300.0,DFT-anharmonic-reduced-model (NOT full BTE),2,anharmonic / ML-potential BTE,0.6,,6.54,216.0,F-43m,half Heusler (C1_b / MgAgAs),BCA,,,B,conventional,repository mining,10.1103/PhysRevX.4.011019,https://github.com/AMRL-2018/MachineLearning_Half_Heusler/blob/master/data/halfHeusler.csv,,repository mining,https://github.com/AMRL-2018/MachineLearning_Half_Heusler/blob/master/data/halfHeusler.csv,"alatt column (AFLOW T0003 half-Heusler relaxed lattice constant, same table as kappa)",AMRL-2018/MachineLearning_Half_Heusler data/halfHeusler.csv | AFLOW Cd1Sc1Tl1.T0003.BCA,True,stoichiometric,ScTlCd
ScZnB,24.79,W/m/K,300.0,DFT-anharmonic-reduced-model (NOT full BTE),2,anharmonic / ML-potential BTE,0.6,,5.44,216.0,F-43m,half Heusler (C1_b / MgAgAs),CAB,,,B,conventional,repository mining,10.1103/PhysRevX.4.011019,https://github.com/AMRL-2018/MachineLearning_Half_Heusler/blob/master/data/halfHeusler.csv,,repository mining,https://github.com/AMRL-2018/MachineLearning_Half_Heusler/blob/master/data/halfHeusler.csv,"alatt column (AFLOW T0003 half-Heusler relaxed lattice constant, same table as kappa)",AMRL-2018/MachineLearning_Half_Heusler data/halfHeusler.csv | AFLOW B1Sc1Zn1.T0003.CAB,True,stoichiometric,ScZnB
SrAgAs,0.76,W/m/K,300.0,DFT-anharmonic-reduced-model (NOT full BTE),2,anharmonic / ML-potential BTE,0.6,,6.62,216.0,F-43m,half Heusler (C1_b / MgAgAs),ABC,,,B,conventional,repository mining,10.1103/PhysRevX.4.011019,https://github.com/AMRL-2018/MachineLearning_Half_Heusler/blob/master/data/halfHeusler.csv,,repository mining,https://github.com/AMRL-2018/MachineLearning_Half_Heusler/blob/master/data/halfHeusler.csv,"alatt column (AFLOW T0003 half-Heusler relaxed lattice constant, same table as kappa)",AMRL-2018/MachineLearning_Half_Heusler data/halfHeusler.csv | AFLOW Ag1As1Sr1.T0003.ABC,True,stoichiometric,SrAgAs
SrAlGa,4.8,W/m/K,300.0,DFT-anharmonic-reduced-model (NOT full BTE),2,anharmonic / ML-potential BTE,0.6,,6.68,216.0,F-43m,half Heusler (C1_b / MgAgAs),ABC,,,B,conventional,repository mining,10.1103/PhysRevX.4.011019,https://github.com/AMRL-2018/MachineLearning_Half_Heusler/blob/master/data/halfHeusler.csv,,repository mining,https://github.com/AMRL-2018/MachineLearning_Half_Heusler/blob/master/data/halfHeusler.csv,"alatt column (AFLOW T0003 half-Heusler relaxed lattice constant, same table as kappa)",AMRL-2018/MachineLearning_Half_Heusler data/halfHeusler.csv | AFLOW Al1Ga1Sr1.T0003.ABC,True,stoichiometric,SrAlGa
SrBrCl,2.15,W/m/K,300.0,DFT-anharmonic-reduced-model (NOT full BTE),2,anharmonic / ML-potential BTE,0.6,,6.98,216.0,F-43m,half Heusler (C1_b / MgAgAs),BCA,,,B,conventional,repository mining,10.1103/PhysRevX.4.011019,https://github.com/AMRL-2018/MachineLearning_Half_Heusler/blob/master/data/halfHeusler.csv,,repository mining,https://github.com/AMRL-2018/MachineLearning_Half_Heusler/blob/master/data/halfHeusler.csv,"alatt column (AFLOW T0003 half-Heusler relaxed lattice constant, same table as kappa)",AMRL-2018/MachineLearning_Half_Heusler data/halfHeusler.csv | AFLOW Br1Cl1Sr1.T0003.BCA,True,stoichiometric,SrBrCl
SrCaPb,2.94,W/m/K,300.0,DFT-anharmonic-reduced-model (NOT full BTE),2,anharmonic / ML-potential BTE,0.6,,7.63,216.0,F-43m,half Heusler (C1_b / MgAgAs),ABC,,,B,conventional,repository mining,10.1103/PhysRevX.4.011019,https://github.com/AMRL-2018/MachineLearning_Half_Heusler/blob/master/data/halfHeusler.csv,,repository mining,https://github.com/AMRL-2018/MachineLearning_Half_Heusler/blob/master/data/halfHeusler.csv,"alatt column (AFLOW T0003 half-Heusler relaxed lattice constant, same table as kappa)",AMRL-2018/MachineLearning_Half_Heusler data/halfHeusler.csv | AFLOW Ca1Pb1Sr1.T0003.ABC,True,stoichiometric,SrCaPb
SrCaSi,6.08,W/m/K,300.0,DFT-anharmonic-reduced-model (NOT full BTE),2,anharmonic / ML-potential BTE,0.6,,7.24,216.0,F-43m,half Heusler (C1_b / MgAgAs),ABC,,,B,conventional,repository mining,10.1103/PhysRevX.4.011019,https://github.com/AMRL-2018/MachineLearning_Half_Heusler/blob/master/data/halfHeusler.csv,,repository mining,https://github.com/AMRL-2018/MachineLearning_Half_Heusler/blob/master/data/halfHeusler.csv,"alatt column (AFLOW T0003 half-Heusler relaxed lattice constant, same table as kappa)",AMRL-2018/MachineLearning_Half_Heusler data/halfHeusler.csv | AFLOW Ca1Si1Sr1.T0003.ABC,True,stoichiometric,SrCaSi
SrCaSn,3.2,W/m/K,300.0,DFT-anharmonic-reduced-model (NOT full BTE),2,anharmonic / ML-potential BTE,0.6,,7.6,216.0,F-43m,half Heusler (C1_b / MgAgAs),ABC,,,B,conventional,repository mining,10.1103/PhysRevX.4.011019,https://github.com/AMRL-2018/MachineLearning_Half_Heusler/blob/master/data/halfHeusler.csv,,repository mining,https://github.com/AMRL-2018/MachineLearning_Half_Heusler/blob/master/data/halfHeusler.csv,"alatt column (AFLOW T0003 half-Heusler relaxed lattice constant, same table as kappa)",AMRL-2018/MachineLearning_Half_Heusler data/halfHeusler.csv | AFLOW Ca1Sn1Sr1.T0003.ABC,True,stoichiometric,SrCaSn
SrCdSi,3.55,W/m/K,300.0,DFT-anharmonic-reduced-model (NOT full BTE),2,anharmonic / ML-potential BTE,0.6,,6.9583,216.0,F-43m,T0003.ABC,,"[""Cd"", ""Si"", ""Sr""]","[[0.5, 0.5, 0.5], [0.75, 0.75, 0.75], [0, 0, 0]]",A,primitive->conventional (x sqrt2),repository mining,10.1103/PhysRevX.4.011019,https://github.com/AMRL-2018/MachineLearning_Half_Heusler/blob/master/data/halfHeusler.csv,,Carrete PRX 4:011019 (2014),https://doi.org/10.1103/PhysRevX.4.011019,AFLOW aflow:3c52576d067a6c7b (aflowlib.duke.edu:AFLOWDATA/LIB3_WEB/CdSiSr_sv/T0003.ABC) - lowest-enthalpy F-43m 3-atom entry; AFLOW is the structure source used by Carrete et al.,"Carrete et al. PRX 4, 011019 (2014), Table I, compound SiCdSr",True,stoichiometric,SrCdSi
SrCdSi,0.71576,W/m/K,300.0,Elemental-SDNNFF,2,anharmonic / ML-potential BTE,0.6,,6.9583,216.0,F-43m,T0003.ABC,,"[""Cd"", ""Si"", ""Sr""]","[[0.5, 0.5, 0.5], [0.75, 0.75, 0.75], [0, 0, 0]]",A,primitive->conventional (x sqrt2),"paper mining (PDF, batch 2)",10.1038/s41524-023-00974-0,,Supplementary Table 4,Carrete PRX 4:011019 (2014),https://doi.org/10.1103/PhysRevX.4.011019,AFLOW aflow:3c52576d067a6c7b (aflowlib.duke.edu:AFLOWDATA/LIB3_WEB/CdSiSr_sv/T0003.ABC) - lowest-enthalpy F-43m 3-atom entry; AFLOW is the structure source used by Carrete et al.,"Carrete et al. PRX 4, 011019 (2014), Table I, compound SiCdSr",True,stoichiometric,SrCdSi
SrCuSb,2.27,W/m/K,300.0,DFT-anharmonic-reduced-model (NOT full BTE),2,anharmonic / ML-potential BTE,0.6,,6.47,216.0,F-43m,half Heusler (C1_b / MgAgAs),CAB,,,B,conventional,repository mining,10.1103/PhysRevX.4.011019,https://github.com/AMRL-2018/MachineLearning_Half_Heusler/blob/master/data/halfHeusler.csv,,repository mining,https://github.com/AMRL-2018/MachineLearning_Half_Heusler/blob/master/data/halfHeusler.csv,"alatt column (AFLOW T0003 half-Heusler relaxed lattice constant, same table as kappa)",AMRL-2018/MachineLearning_Half_Heusler data/halfHeusler.csv | AFLOW Cu1Sb1Sr1.T0003.CAB,True,stoichiometric,SrCuSb
SrLiBi,2.4,W/m/K,300.0,DFT-anharmonic-reduced-model (NOT full BTE),2,anharmonic / ML-potential BTE,0.6,,7.5522,216.0,F-43m,T0003.CAB,,"[""Bi"", ""Li"", ""Sr""]","[[0.75, 0.75, 0.75], [0, 0, 0], [0.5, 0.5, 0.5]]",A,primitive->conventional (x sqrt2),repository mining,10.1103/PhysRevX.4.011019,https://github.com/AMRL-2018/MachineLearning_Half_Heusler/blob/master/data/halfHeusler.csv,,Carrete PRX 4:011019 (2014),https://doi.org/10.1103/PhysRevX.4.011019,AFLOW aflow:0714ff28720f1405 (aflowlib.duke.edu:AFLOWDATA/LIB3_WEB/Bi_dLi_svSr_sv/T0003.CAB) - lowest-enthalpy F-43m 3-atom entry; AFLOW is the structure source used by Carrete et al.,"Carrete et al. PRX 4, 011019 (2014), Table I, compound BiLiSr",True,stoichiometric,SrLiBi
SrLiBi,0.39808,W/m/K,300.0,Elemental-SDNNFF,2,anharmonic / ML-potential BTE,0.6,,7.5522,216.0,F-43m,T0003.CAB,,"[""Bi"", ""Li"", ""Sr""]","[[0.75, 0.75, 0.75], [0, 0, 0], [0.5, 0.5, 0.5]]",A,primitive->conventional (x sqrt2),"paper mining (PDF, batch 2)",10.1038/s41524-023-00974-0,,Supplementary Table 4,Carrete PRX 4:011019 (2014),https://doi.org/10.1103/PhysRevX.4.011019,AFLOW aflow:0714ff28720f1405 (aflowlib.duke.edu:AFLOWDATA/LIB3_WEB/Bi_dLi_svSr_sv/T0003.CAB) - lowest-enthalpy F-43m 3-atom entry; AFLOW is the structure source used by Carrete et al.,"Carrete et al. PRX 4, 011019 (2014), Table I, compound BiLiSr",True,stoichiometric,SrLiBi
SrLiSb,2.04,W/m/K,300.0,DFT-anharmonic-reduced-model (NOT full BTE),2,anharmonic / ML-potential BTE,0.6,,7.16,216.0,F-43m,half Heusler (C1_b / MgAgAs),ABC,,,B,conventional,repository mining,10.1103/PhysRevX.4.011019,https://github.com/AMRL-2018/MachineLearning_Half_Heusler/blob/master/data/halfHeusler.csv,,repository mining,https://github.com/AMRL-2018/MachineLearning_Half_Heusler/blob/master/data/halfHeusler.csv,"alatt column (AFLOW T0003 half-Heusler relaxed lattice constant, same table as kappa)",AMRL-2018/MachineLearning_Half_Heusler data/halfHeusler.csv | AFLOW Li1Sb1Sr1.T0003.ABC,True,stoichiometric,SrLiSb
SrMgPb,3.08,W/m/K,300.0,DFT-anharmonic-reduced-model (NOT full BTE),2,anharmonic / ML-potential BTE,0.6,,7.28,216.0,F-43m,half Heusler (C1_b / MgAgAs),ABC,,,B,conventional,repository mining,10.1103/PhysRevX.4.011019,https://github.com/AMRL-2018/MachineLearning_Half_Heusler/blob/master/data/halfHeusler.csv,,repository mining,https://github.com/AMRL-2018/MachineLearning_Half_Heusler/blob/master/data/halfHeusler.csv,"alatt column (AFLOW T0003 half-Heusler relaxed lattice constant, same table as kappa)",AMRL-2018/MachineLearning_Half_Heusler data/halfHeusler.csv | AFLOW Mg1Pb1Sr1.T0003.ABC,True,stoichiometric,SrMgPb
SrMgSi,6.95,W/m/K,300.0,DFT-anharmonic-reduced-model (NOT full BTE),2,anharmonic / ML-potential BTE,0.6,,6.8,216.0,F-43m,half Heusler (C1_b / MgAgAs),ABC,,,B,conventional,repository mining,10.1103/PhysRevX.4.011019,https://github.com/AMRL-2018/MachineLearning_Half_Heusler/blob/master/data/halfHeusler.csv,,repository mining,https://github.com/AMRL-2018/MachineLearning_Half_Heusler/blob/master/data/halfHeusler.csv,"alatt column (AFLOW T0003 half-Heusler relaxed lattice constant, same table as kappa)",AMRL-2018/MachineLearning_Half_Heusler data/halfHeusler.csv | AFLOW Mg1Si1Sr1.T0003.ABC,True,stoichiometric,SrMgSi
SrMgSn,4.23,W/m/K,300.0,DFT-anharmonic-reduced-model (NOT full BTE),2,anharmonic / ML-potential BTE,0.6,,7.14,216.0,F-43m,half Heusler (C1_b / MgAgAs),ABC,,,B,conventional,repository mining,10.1103/PhysRevX.4.011019,https://github.com/AMRL-2018/MachineLearning_Half_Heusler/blob/master/data/halfHeusler.csv,,repository mining,https://github.com/AMRL-2018/MachineLearning_Half_Heusler/blob/master/data/halfHeusler.csv,"alatt column (AFLOW T0003 half-Heusler relaxed lattice constant, same table as kappa)",AMRL-2018/MachineLearning_Half_Heusler data/halfHeusler.csv | AFLOW Mg1Sn1Sr1.T0003.ABC,True,stoichiometric,SrMgSn
SrTePd,0.68,W/m/K,300.0,DFT-anharmonic-reduced-model (NOT full BTE),2,anharmonic / ML-potential BTE,0.6,,6.9201,216.0,F-43m,T0003.CAB,,"[""Pd"", ""Sr"", ""Te""]","[[0.25, 0.25, 0.25], [0, 0, 0], [0.5, 0.5, 0.5]]",A,primitive->conventional (x sqrt2),repository mining,10.1103/PhysRevX.4.011019,https://github.com/AMRL-2018/MachineLearning_Half_Heusler/blob/master/data/halfHeusler.csv,,Carrete PRX 4:011019 (2014),https://doi.org/10.1103/PhysRevX.4.011019,AFLOW aflow:d71e574a5a775aa1 (aflowlib.duke.edu:AFLOWDATA/LIB3_WEB/Pd_pvSr_svTe/T0003.CAB) - lowest-enthalpy F-43m 3-atom entry; AFLOW is the structure source used by Carrete et al.,"Carrete et al. PRX 4, 011019 (2014), Table I, compound PdSrTe",True,stoichiometric,SrTePd
SrVSb,0.16,W/m/K,300.0,DFT-anharmonic-reduced-model (NOT full BTE),2,anharmonic / ML-potential BTE,0.6,,6.83,216.0,F-43m,half Heusler (C1_b / MgAgAs),CAB,,,B,conventional,repository mining,10.1103/PhysRevX.4.011019,https://github.com/AMRL-2018/MachineLearning_Half_Heusler/blob/master/data/halfHeusler.csv,,repository mining,https://github.com/AMRL-2018/MachineLearning_Half_Heusler/blob/master/data/halfHeusler.csv,"alatt column (AFLOW T0003 half-Heusler relaxed lattice constant, same table as kappa)",AMRL-2018/MachineLearning_Half_Heusler data/halfHeusler.csv | AFLOW Sb1Sr1V1.T0003.CAB,True,stoichiometric,SrVSb
TaAlNi,45.92,W/m/K,300.0,DFT-anharmonic-reduced-model (NOT full BTE),2,anharmonic / ML-potential BTE,0.6,,5.64,216.0,F-43m,half Heusler (C1_b / MgAgAs),ABC,,,B,conventional,repository mining,10.1103/PhysRevX.4.011019,https://github.com/AMRL-2018/MachineLearning_Half_Heusler/blob/master/data/halfHeusler.csv,,repository mining,https://github.com/AMRL-2018/MachineLearning_Half_Heusler/blob/master/data/halfHeusler.csv,"alatt column (AFLOW T0003 half-Heusler relaxed lattice constant, same table as kappa)",AMRL-2018/MachineLearning_Half_Heusler data/halfHeusler.csv | AFLOW Al1Ni1Ta1.T0003.ABC,True,stoichiometric,TaAlNi
TaAlPd,45.98,W/m/K,300.0,DFT-anharmonic-reduced-model (NOT full BTE),2,anharmonic / ML-potential BTE,0.6,,5.93,216.0,F-43m,half Heusler (C1_b / MgAgAs),ABC,,,B,conventional,repository mining,10.1103/PhysRevX.4.011019,https://github.com/AMRL-2018/MachineLearning_Half_Heusler/blob/master/data/halfHeusler.csv,,repository mining,https://github.com/AMRL-2018/MachineLearning_Half_Heusler/blob/master/data/halfHeusler.csv,"alatt column (AFLOW T0003 half-Heusler relaxed lattice constant, same table as kappa)",AMRL-2018/MachineLearning_Half_Heusler data/halfHeusler.csv | AFLOW Al1Pd1Ta1.T0003.ABC,True,stoichiometric,TaAlPd
TaAlPt,66.55,W/m/K,300.0,DFT-anharmonic-reduced-model (NOT full BTE),2,anharmonic / ML-potential BTE,0.6,,5.97,216.0,F-43m,half Heusler (C1_b / MgAgAs),ABC,,,B,conventional,repository mining,10.1103/PhysRevX.4.011019,https://github.com/AMRL-2018/MachineLearning_Half_Heusler/blob/master/data/halfHeusler.csv,,repository mining,https://github.com/AMRL-2018/MachineLearning_Half_Heusler/blob/master/data/halfHeusler.csv,"alatt column (AFLOW T0003 half-Heusler relaxed lattice constant, same table as kappa)",AMRL-2018/MachineLearning_Half_Heusler data/halfHeusler.csv | AFLOW Al1Pt1Ta1.T0003.ABC,True,stoichiometric,TaAlPt
TaAsRu,33.37,W/m/K,300.0,DFT-anharmonic-reduced-model (NOT full BTE),2,anharmonic / ML-potential BTE,0.6,,5.9745,216.0,F-43m,T0003.ABC,,"[""As"", ""Ru"", ""Ta""]","[[0.5, 0.5, 0.5], [0.75, 0.75, 0.75], [0, 0, 0]]",A,primitive->conventional (x sqrt2),repository mining,10.1103/PhysRevX.4.011019,https://github.com/AMRL-2018/MachineLearning_Half_Heusler/blob/master/data/halfHeusler.csv,,Carrete PRX 4:011019 (2014),https://doi.org/10.1103/PhysRevX.4.011019,AFLOW aflow:21f36b569dc83637 (aflowlib.duke.edu:AFLOWDATA/LIB3_WEB/AsRu_pvTa_pv/T0003.ABC) - lowest-enthalpy F-43m 3-atom entry; AFLOW is the structure source used by Carrete et al.,"Carrete et al. PRX 4, 011019 (2014), Table III, compound RuAsTa",True,stoichiometric,TaAsRu
TaBiRu,13.77,W/m/K,300.0,DFT-anharmonic-reduced-model (NOT full BTE),2,anharmonic / ML-potential BTE,0.6,,6.19,216.0,F-43m,half Heusler (C1_b / MgAgAs),ABC,,,B,conventional,repository mining,10.1103/PhysRevX.4.011019,https://github.com/AMRL-2018/MachineLearning_Half_Heusler/blob/master/data/halfHeusler.csv,,repository mining,https://github.com/AMRL-2018/MachineLearning_Half_Heusler/blob/master/data/halfHeusler.csv,"alatt column (AFLOW T0003 half-Heusler relaxed lattice constant, same table as kappa)",AMRL-2018/MachineLearning_Half_Heusler data/halfHeusler.csv | AFLOW Bi1Ru1Ta1.T0003.ABC,True,stoichiometric,TaBiRu
TaCoGe,27.23,W/m/K,300.0,DFT-anharmonic-reduced-model (NOT full BTE),2,anharmonic / ML-potential BTE,0.6,,5.7088,216.0,F-43m,T0003.CAB,,"[""Co"", ""Ge"", ""Ta""]","[[0.75, 0.75, 0.75], [0, 0, 0], [0.5, 0.5, 0.5]]",A,primitive->conventional (x sqrt2),repository mining,10.1103/PhysRevX.4.011019,https://github.com/AMRL-2018/MachineLearning_Half_Heusler/blob/master/data/halfHeusler.csv,,Carrete PRX 4:011019 (2014),https://doi.org/10.1103/PhysRevX.4.011019,AFLOW aflow:f4db65804ccfad9a (aflowlib.duke.edu:AFLOWDATA/LIB3_WEB/CoGe_hTa_pv/T0003.CAB) - lowest-enthalpy F-43m 3-atom entry; AFLOW is the structure source used by Carrete et al.,"Carrete et al. PRX 4, 011019 (2014), Table III, compound CoGeTa",True,stoichiometric,TaCoGe
TaCoSi,36.86,W/m/K,300.0,DFT-anharmonic-reduced-model (NOT full BTE),2,anharmonic / ML-potential BTE,0.6,,5.6298,216.0,F-43m,T0003.CAB,,"[""Co"", ""Si"", ""Ta""]","[[0.75, 0.75, 0.75], [0, 0, 0], [0.5, 0.5, 0.5]]",A,primitive->conventional (x sqrt2),repository mining,10.1103/PhysRevX.4.011019,https://github.com/AMRL-2018/MachineLearning_Half_Heusler/blob/master/data/halfHeusler.csv,,Carrete PRX 4:011019 (2014),https://doi.org/10.1103/PhysRevX.4.011019,AFLOW aflow:3d40b146b5782380 (aflowlib.duke.edu:AFLOWDATA/LIB3_WEB/CoSiTa_pv/T0003.CAB) - lowest-enthalpy F-43m 3-atom entry; AFLOW is the structure source used by Carrete et al.,"Carrete et al. PRX 4, 011019 (2014), Table III, compound CoSiTa",True,stoichiometric,TaCoSi
TaCoSi,35.531,W/m/K,300.0,Elemental-SDNNFF,2,anharmonic / ML-potential BTE,0.6,,5.6298,216.0,F-43m,T0003.CAB,,"[""Co"", ""Si"", ""Ta""]","[[0.75, 0.75, 0.75], [0, 0, 0], [0.5, 0.5, 0.5]]",A,primitive->conventional (x sqrt2),"paper mining (PDF, batch 2)",10.1038/s41524-023-00974-0,,Supplementary Table 4,Carrete PRX 4:011019 (2014),https://doi.org/10.1103/PhysRevX.4.011019,AFLOW aflow:3d40b146b5782380 (aflowlib.duke.edu:AFLOWDATA/LIB3_WEB/CoSiTa_pv/T0003.CAB) - lowest-enthalpy F-43m 3-atom entry; AFLOW is the structure source used by Carrete et al.,"Carrete et al. PRX 4, 011019 (2014), Table III, compound CoSiTa",True,stoichiometric,TaCoSi
TaFeAs,32.89,W/m/K,300.0,DFT-anharmonic-reduced-model (NOT full BTE),2,anharmonic / ML-potential BTE,0.6,,5.7025,216.0,F-43m,T0003.ABC,,"[""As"", ""Fe"", ""Ta""]","[[0.5, 0.5, 0.5], [0.25, 0.25, 0.25], [0, 0, 0]]",A,primitive->conventional (x sqrt2),repository mining,10.1103/PhysRevX.4.011019,https://github.com/AMRL-2018/MachineLearning_Half_Heusler/blob/master/data/halfHeusler.csv,,Carrete PRX 4:011019 (2014),https://doi.org/10.1103/PhysRevX.4.011019,AFLOW aflow:610e7ea745f94b1a (aflowlib.duke.edu:AFLOWDATA/LIB3_WEB/AsFe_pvTa_pv/T0003.ABC) - lowest-enthalpy F-43m 3-atom entry; AFLOW is the structure source used by Carrete et al.,"Carrete et al. PRX 4, 011019 (2014), Table III, compound FeAsTa",True,stoichiometric,TaFeAs
TaFeP,59.31,W/m/K,300.0,DFT-anharmonic-reduced-model (NOT full BTE),2,anharmonic / ML-potential BTE,0.6,,5.46,216.0,F-43m,half Heusler (C1_b / MgAgAs),CAB,,,B,conventional,repository mining,10.1103/PhysRevX.4.011019,https://github.com/AMRL-2018/MachineLearning_Half_Heusler/blob/master/data/halfHeusler.csv,,repository mining,https://github.com/AMRL-2018/MachineLearning_Half_Heusler/blob/master/data/halfHeusler.csv,"alatt column (AFLOW T0003 half-Heusler relaxed lattice constant, same table as kappa)",AMRL-2018/MachineLearning_Half_Heusler data/halfHeusler.csv | AFLOW Fe1P1Ta1.T0003.CAB,True,stoichiometric,TaFeP
TaFeSb,31.23,W/m/K,300.0,DFT-anharmonic-reduced-model (NOT full BTE),2,anharmonic / ML-potential BTE,0.6,,5.954,216.0,F-43m,T0003.CAB,,"[""Fe"", ""Sb"", ""Ta""]","[[0.75, 0.75, 0.75], [0, 0, 0], [0.5, 0.5, 0.5]]",A,primitive->conventional (x sqrt2),repository mining,10.1103/PhysRevX.4.011019,https://github.com/AMRL-2018/MachineLearning_Half_Heusler/blob/master/data/halfHeusler.csv,,Carrete PRX 4:011019 (2014),https://doi.org/10.1103/PhysRevX.4.011019,AFLOW aflow:6f7b9be3794c2f69 (aflowlib.duke.edu:AFLOWDATA/LIB3_WEB/Fe_pvSbTa_pv/T0003.CAB) - lowest-enthalpy F-43m 3-atom entry; AFLOW is the structure source used by Carrete et al.,"Carrete et al. PRX 4, 011019 (2014), Table III, compound FeSbTa",True,stoichiometric,TaFeSb
TaFeSb,28.634,W/m/K,300.0,Elemental-SDNNFF,2,anharmonic / ML-potential BTE,0.6,,5.954,216.0,F-43m,T0003.CAB,,"[""Fe"", ""Sb"", ""Ta""]","[[0.75, 0.75, 0.75], [0, 0, 0], [0.5, 0.5, 0.5]]",A,primitive->conventional (x sqrt2),"paper mining (PDF, batch 2)",10.1038/s41524-023-00974-0,,Supplementary Table 4,Carrete PRX 4:011019 (2014),https://doi.org/10.1103/PhysRevX.4.011019,AFLOW aflow:6f7b9be3794c2f69 (aflowlib.duke.edu:AFLOWDATA/LIB3_WEB/Fe_pvSbTa_pv/T0003.CAB) - lowest-enthalpy F-43m 3-atom entry; AFLOW is the structure source used by Carrete et al.,"Carrete et al. PRX 4, 011019 (2014), Table III, compound FeSbTa",True,stoichiometric,TaFeSb
TaGaNi,27.86,W/m/K,300.0,DFT-anharmonic-reduced-model (NOT full BTE),2,anharmonic / ML-potential BTE,0.6,,5.62,216.0,F-43m,half Heusler (C1_b / MgAgAs),ABC,,,B,conventional,repository mining,10.1103/PhysRevX.4.011019,https://github.com/AMRL-2018/MachineLearning_Half_Heusler/blob/master/data/halfHeusler.csv,,repository mining,https://github.com/AMRL-2018/MachineLearning_Half_Heusler/blob/master/data/halfHeusler.csv,"alatt column (AFLOW T0003 half-Heusler relaxed lattice constant, same table as kappa)",AMRL-2018/MachineLearning_Half_Heusler data/halfHeusler.csv | AFLOW Ga1Ni1Ta1.T0003.ABC,True,stoichiometric,TaGaNi
