Repository: Shivamrandive747/Thermalconductivity_prediction

# Calibrating first-principles lattice thermal conductivity to experiment

**A curated half-Heusler dataset and a validated transfer function.**

Published first-principles transport calculations of lattice thermal conductivity exceed what
laboratories measure for the same compound by a **median factor of 1.55**. That offset is regular
enough to be removed in closed form:

$$\kappa_L^{\mathrm{expt}}(T) \;=\; \kappa_L^{\mathrm{BTE}}(T)\;\min\!\left[c\left(\tfrac{T}{300}\right)^{p},\,1\right],
\qquad c = 0.51,\quad p = 0.80$$

Inside a domain of applicability declared before the validation set was scored, this places

File: data/Target_Materials/HEUSLER_KAPPA_TRAINING_SET.csv (part 180 of 192)
formula,kappa_L,kappa_units,temperature_K,method,method_tier,tier_name,weight,kappa_basis,struct_a_A,struct_spacegroup,struct_sg_symbol,struct_prototype,struct_site_ordering,struct_species,struct_frac_coords,struct_grade,lattice_convention,source,source_doi,source_url,source_location,struct_source,struct_source_url,struct_source_detail,struct_id,struct_same_paper_as_kappa,stoichiometry,parent_formula
TaGaPd,25.41,W/m/K,300.0,DFT-anharmonic-reduced-model (NOT full BTE),2,anharmonic / ML-potential BTE,0.6,,5.91,216.0,F-43m,half Heusler (C1_b / MgAgAs),ABC,,,B,conventional,repository mining,10.1103/PhysRevX.4.011019,https://github.com/AMRL-2018/MachineLearning_Half_Heusler/blob/master/data/halfHeusler.csv,,repository mining,https://github.com/AMRL-2018/MachineLearning_Half_Heusler/blob/master/data/halfHeusler.csv,"alatt column (AFLOW T0003 half-Heusler relaxed lattice constant, same table as kappa)",AMRL-2018/MachineLearning_Half_Heusler data/halfHeusler.csv | AFLOW Ga1Pd1Ta1.T0003.ABC,True,stoichiometric,TaGaPd
TaGaPt,27.115,W/m/K,300.0,Elemental-SDNNFF,2,anharmonic / ML-potential BTE,0.6,,6.0602,216.0,F-43m,T0003.ABC,,"[""Ga"", ""Pt"", ""Ta""]","[[0.5, 0.5, 0.5], [0.75, 0.75, 0.75], [0, 0, 0]]",A,primitive->conventional (x sqrt2),"paper mining (PDF, batch 2)",10.1038/s41524-023-00974-0,,Supplementary Table 4,Carrete PRX 4:011019 (2014),https://doi.org/10.1103/PhysRevX.4.011019,AFLOW aflow:239c86caaef73a02 (aflowlib.duke.edu:AFLOWDATA/LIB3_WEB/Ga_hPtTa_pv/T0003.ABC) - lowest-enthalpy F-43m 3-atom entry; AFLOW is the structure source used by Carrete et al.,"Carrete et al. PRX 4, 011019 (2014), Table III, compound PtGaTa",True,stoichiometric,TaGaPt
TaGeIr,37.24,W/m/K,300.0,DFT-anharmonic-reduced-model (NOT full BTE),2,anharmonic / ML-potential BTE,0.6,,6.0259,216.0,F-43m,T0003.ABC,,"[""Ge"", ""Ir"", ""Ta""]","[[0.5, 0.5, 0.5], [0.75, 0.75, 0.75], [0, 0, 0]]",A,primitive->conventional (x sqrt2),repository mining,10.1103/PhysRevX.4.011019,https://github.com/AMRL-2018/MachineLearning_Half_Heusler/blob/master/data/halfHeusler.csv,,Carrete PRX 4:011019 (2014),https://doi.org/10.1103/PhysRevX.4.011019,AFLOW aflow:8d8e1d4063054053 (aflowlib.duke.edu:AFLOWDATA/LIB3_WEB/Ge_hIrTa_pv/T0003.ABC) - lowest-enthalpy F-43m 3-atom entry; AFLOW is the structure source used by Carrete et al.,"Carrete et al. PRX 4, 011019 (2014), Table III, compound IrGeTa",True,stoichiometric,TaGeIr
TaGeRh,31.57,W/m/K,300.0,DFT-anharmonic-reduced-model (NOT full BTE),2,anharmonic / ML-potential BTE,0.6,,5.87,216.0,F-43m,half Heusler (C1_b / MgAgAs),ABC,,,B,conventional,repository mining,10.1103/PhysRevX.4.011019,https://github.com/AMRL-2018/MachineLearning_Half_Heusler/blob/master/data/halfHeusler.csv,,repository mining,https://github.com/AMRL-2018/MachineLearning_Half_Heusler/blob/master/data/halfHeusler.csv,"alatt column (AFLOW T0003 half-Heusler relaxed lattice constant, same table as kappa)",AMRL-2018/MachineLearning_Half_Heusler data/halfHeusler.csv | AFLOW Ge1Rh1Ta1.T0003.ABC,True,stoichiometric,TaGeRh
TaInNi,18.17,W/m/K,300.0,DFT-anharmonic-reduced-model (NOT full BTE),2,anharmonic / ML-potential BTE,0.6,,5.83,216.0,F-43m,half Heusler (C1_b / MgAgAs),ABC,,,B,conventional,repository mining,10.1103/PhysRevX.4.011019,https://github.com/AMRL-2018/MachineLearning_Half_Heusler/blob/master/data/halfHeusler.csv,,repository mining,https://github.com/AMRL-2018/MachineLearning_Half_Heusler/blob/master/data/halfHeusler.csv,"alatt column (AFLOW T0003 half-Heusler relaxed lattice constant, same table as kappa)",AMRL-2018/MachineLearning_Half_Heusler data/halfHeusler.csv | AFLOW In1Ni1Ta1.T0003.ABC,True,stoichiometric,TaInNi
TaInPd,13.92,W/m/K,300.0,DFT-anharmonic-reduced-model (NOT full BTE),2,anharmonic / ML-potential BTE,0.6,,6.11,216.0,F-43m,half Heusler (C1_b / MgAgAs),ABC,,,B,conventional,repository mining,10.1103/PhysRevX.4.011019,https://github.com/AMRL-2018/MachineLearning_Half_Heusler/blob/master/data/halfHeusler.csv,,repository mining,https://github.com/AMRL-2018/MachineLearning_Half_Heusler/blob/master/data/halfHeusler.csv,"alatt column (AFLOW T0003 half-Heusler relaxed lattice constant, same table as kappa)",AMRL-2018/MachineLearning_Half_Heusler data/halfHeusler.csv | AFLOW In1Pd1Ta1.T0003.ABC,True,stoichiometric,TaInPd
TaInPt,13.63,W/m/K,300.0,DFT-anharmonic-reduced-model (NOT full BTE),2,anharmonic / ML-potential BTE,0.6,,6.14,216.0,F-43m,half Heusler (C1_b / MgAgAs),ABC,,,B,conventional,repository mining,10.1103/PhysRevX.4.011019,https://github.com/AMRL-2018/MachineLearning_Half_Heusler/blob/master/data/halfHeusler.csv,,repository mining,https://github.com/AMRL-2018/MachineLearning_Half_Heusler/blob/master/data/halfHeusler.csv,"alatt column (AFLOW T0003 half-Heusler relaxed lattice constant, same table as kappa)",AMRL-2018/MachineLearning_Half_Heusler data/halfHeusler.csv | AFLOW In1Pt1Ta1.T0003.ABC,True,stoichiometric,TaInPt
TaIrPb,9.64,W/m/K,300.0,DFT-anharmonic-reduced-model (NOT full BTE),2,anharmonic / ML-potential BTE,0.6,,6.21,216.0,F-43m,half Heusler (C1_b / MgAgAs),CAB,,,B,conventional,repository mining,10.1103/PhysRevX.4.011019,https://github.com/AMRL-2018/MachineLearning_Half_Heusler/blob/master/data/halfHeusler.csv,,repository mining,https://github.com/AMRL-2018/MachineLearning_Half_Heusler/blob/master/data/halfHeusler.csv,"alatt column (AFLOW T0003 half-Heusler relaxed lattice constant, same table as kappa)",AMRL-2018/MachineLearning_Half_Heusler data/halfHeusler.csv | AFLOW Ir1Pb1Ta1.T0003.CAB,True,stoichiometric,TaIrPb
TaMnAs,8.59,W/m/K,300.0,DFT-anharmonic-reduced-model (NOT full BTE),2,anharmonic / ML-potential BTE,0.6,,5.66,216.0,F-43m,half Heusler (C1_b / MgAgAs),ABC,,,B,conventional,repository mining,10.1103/PhysRevX.4.011019,https://github.com/AMRL-2018/MachineLearning_Half_Heusler/blob/master/data/halfHeusler.csv,,repository mining,https://github.com/AMRL-2018/MachineLearning_Half_Heusler/blob/master/data/halfHeusler.csv,"alatt column (AFLOW T0003 half-Heusler relaxed lattice constant, same table as kappa)",AMRL-2018/MachineLearning_Half_Heusler data/halfHeusler.csv | AFLOW As1Mn1Ta1.T0003.ABC,True,stoichiometric,TaMnAs
TaMnSb,9.17,W/m/K,300.0,DFT-anharmonic-reduced-model (NOT full BTE),2,anharmonic / ML-potential BTE,0.6,,5.91,216.0,F-43m,half Heusler (C1_b / MgAgAs),CAB,,,B,conventional,repository mining,10.1103/PhysRevX.4.011019,https://github.com/AMRL-2018/MachineLearning_Half_Heusler/blob/master/data/halfHeusler.csv,,repository mining,https://github.com/AMRL-2018/MachineLearning_Half_Heusler/blob/master/data/halfHeusler.csv,"alatt column (AFLOW T0003 half-Heusler relaxed lattice constant, same table as kappa)",AMRL-2018/MachineLearning_Half_Heusler data/halfHeusler.csv | AFLOW Mn1Sb1Ta1.T0003.CAB,True,stoichiometric,TaMnSb
TaMnTe,33.36,W/m/K,300.0,DFT-anharmonic-reduced-model (NOT full BTE),2,anharmonic / ML-potential BTE,0.6,,5.85,216.0,F-43m,half Heusler (C1_b / MgAgAs),CAB,,,B,conventional,repository mining,10.1103/PhysRevX.4.011019,https://github.com/AMRL-2018/MachineLearning_Half_Heusler/blob/master/data/halfHeusler.csv,,repository mining,https://github.com/AMRL-2018/MachineLearning_Half_Heusler/blob/master/data/halfHeusler.csv,"alatt column (AFLOW T0003 half-Heusler relaxed lattice constant, same table as kappa)",AMRL-2018/MachineLearning_Half_Heusler data/halfHeusler.csv | AFLOW Mn1Ta1Te1.T0003.CAB,True,stoichiometric,TaMnTe
TaPRu,49.63,W/m/K,300.0,DFT-anharmonic-reduced-model (NOT full BTE),2,anharmonic / ML-potential BTE,0.6,,5.77,216.0,F-43m,half Heusler (C1_b / MgAgAs),ABC,,,B,conventional,repository mining,10.1103/PhysRevX.4.011019,https://github.com/AMRL-2018/MachineLearning_Half_Heusler/blob/master/data/halfHeusler.csv,,repository mining,https://github.com/AMRL-2018/MachineLearning_Half_Heusler/blob/master/data/halfHeusler.csv,"alatt column (AFLOW T0003 half-Heusler relaxed lattice constant, same table as kappa)",AMRL-2018/MachineLearning_Half_Heusler data/halfHeusler.csv | AFLOW P1Ru1Ta1.T0003.ABC,True,stoichiometric,TaPRu
TaRhPb,11.66,W/m/K,300.0,DFT-anharmonic-reduced-model (NOT full BTE),2,anharmonic / ML-potential BTE,0.6,,6.16,216.0,F-43m,half Heusler (C1_b / MgAgAs),ABC,,,B,conventional,repository mining,10.1103/PhysRevX.4.011019,https://github.com/AMRL-2018/MachineLearning_Half_Heusler/blob/master/data/halfHeusler.csv,,repository mining,https://github.com/AMRL-2018/MachineLearning_Half_Heusler/blob/master/data/halfHeusler.csv,"alatt column (AFLOW T0003 half-Heusler relaxed lattice constant, same table as kappa)",AMRL-2018/MachineLearning_Half_Heusler data/halfHeusler.csv | AFLOW Pb1Rh1Ta1.T0003.ABC,True,stoichiometric,TaRhPb
TaSbOs,28.83,W/m/K,300.0,DFT-anharmonic-reduced-model (NOT full BTE),2,anharmonic / ML-potential BTE,0.6,,6.2264,216.0,F-43m,T0003.CAB,,"[""Os"", ""Sb"", ""Ta""]","[[0.75, 0.75, 0.75], [0, 0, 0], [0.5, 0.5, 0.5]]",A,primitive->conventional (x sqrt2),repository mining,10.1103/PhysRevX.4.011019,https://github.com/AMRL-2018/MachineLearning_Half_Heusler/blob/master/data/halfHeusler.csv,,Carrete PRX 4:011019 (2014),https://doi.org/10.1103/PhysRevX.4.011019,AFLOW aflow:4afc71ebe1bb1f45 (aflowlib.duke.edu:AFLOWDATA/LIB3_WEB/Os_pvSbTa_pv/T0003.CAB) - lowest-enthalpy F-43m 3-atom entry; AFLOW is the structure source used by Carrete et al.,"Carrete et al. PRX 4, 011019 (2014), Table III, compound OsSbTa",True,stoichiometric,TaSbOs
TaSbOs,22.572,W/m/K,300.0,Elemental-SDNNFF,2,anharmonic / ML-potential BTE,0.6,,6.2264,216.0,F-43m,T0003.CAB,,"[""Os"", ""Sb"", ""Ta""]","[[0.75, 0.75, 0.75], [0, 0, 0], [0.5, 0.5, 0.5]]",A,primitive->conventional (x sqrt2),"paper mining (PDF, batch 2)",10.1038/s41524-023-00974-0,,Supplementary Table 4,Carrete PRX 4:011019 (2014),https://doi.org/10.1103/PhysRevX.4.011019,AFLOW aflow:4afc71ebe1bb1f45 (aflowlib.duke.edu:AFLOWDATA/LIB3_WEB/Os_pvSbTa_pv/T0003.CAB) - lowest-enthalpy F-43m 3-atom entry; AFLOW is the structure source used by Carrete et al.,"Carrete et al. PRX 4, 011019 (2014), Table III, compound OsSbTa",True,stoichiometric,TaSbOs
TaSbRu,20.92,W/m/K,300.0,DFT-anharmonic-reduced-model (NOT full BTE),2,anharmonic / ML-potential BTE,0.6,,6.119573,216.0,F-43m,half-Heusler (C1b / MgAgAs),,"[""Ru"", ""Ru"", ""Ru"", ""Ru"", ""Sb"", ""Sb"", ""Sb"", ""Sb"", ""Ta"", ""Ta"", ""Ta"", ""Ta""]","[[0.25, 0.75, 0.75], [0.25, 0.25, 0.25], [0.75, 0.75, 0.25], [0.75, 0.25, 0.75], [0.5, 0.0, 0.0], [0.5, 0.5, 0.5], [0.0, 0.0, 0.5], [0.0, 0.5, 0.0], [0.0, 0.0, 0.0], [0.0, 0.5, 0.5], [0.5, 0.0, 0.5], [0.5, 0.5, 0.0]]",A,primitive->conventional (x sqrt2),repository mining,10.1103/PhysRevX.4.011019,https://github.com/AMRL-2018/MachineLearning_Half_Heusler/blob/master/data/halfHeusler.csv,,PhononDB (Togo/NIMS MDR),https://mdr.nims.go.jp/datasets/ba81e27e-c781-4da0-88cf-2716f0299bfb,"LTC-calc.log unit cell (PBEsol-relaxed), same file as kappa",mp-31454,True,stoichiometric,TaSbRu
TaSiIr,65.56,W/m/K,300.0,DFT-anharmonic-reduced-model (NOT full BTE),2,anharmonic / ML-potential BTE,0.6,,5.87,216.0,F-43m,half Heusler (C1_b / MgAgAs),CAB,,,B,conventional,repository mining,10.1103/PhysRevX.4.011019,https://github.com/AMRL-2018/MachineLearning_Half_Heusler/blob/master/data/halfHeusler.csv,,repository mining,https://github.com/AMRL-2018/MachineLearning_Half_Heusler/blob/master/data/halfHeusler.csv,"alatt column (AFLOW T0003 half-Heusler relaxed lattice constant, same table as kappa)",AMRL-2018/MachineLearning_Half_Heusler data/halfHeusler.csv | AFLOW Ir1Si1Ta1.T0003.CAB,True,stoichiometric,TaSiIr
TaSiRh,60.08,W/m/K,300.0,DFT-anharmonic-reduced-model (NOT full BTE),2,anharmonic / ML-potential BTE,0.6,,5.81,216.0,F-43m,half Heusler (C1_b / MgAgAs),CAB,,,B,conventional,repository mining,10.1103/PhysRevX.4.011019,https://github.com/AMRL-2018/MachineLearning_Half_Heusler/blob/master/data/halfHeusler.csv,,repository mining,https://github.com/AMRL-2018/MachineLearning_Half_Heusler/blob/master/data/halfHeusler.csv,"alatt column (AFLOW T0003 half-Heusler relaxed lattice constant, same table as kappa)",AMRL-2018/MachineLearning_Half_Heusler data/halfHeusler.csv | AFLOW Rh1Si1Ta1.T0003.CAB,True,stoichiometric,TaSiRh
TaSnIr,22.09,W/m/K,300.0,DFT-anharmonic-reduced-model (NOT full BTE),2,anharmonic / ML-potential BTE,0.6,,6.2303,216.0,F-43m,T0003.CAB,,"[""Ir"", ""Sn"", ""Ta""]","[[0.75, 0.75, 0.75], [0, 0, 0], [0.5, 0.5, 0.5]]",A,primitive->conventional (x sqrt2),repository mining,10.1103/PhysRevX.4.011019,https://github.com/AMRL-2018/MachineLearning_Half_Heusler/blob/master/data/halfHeusler.csv,,Carrete PRX 4:011019 (2014),https://doi.org/10.1103/PhysRevX.4.011019,AFLOW aflow:0b96ed0253045ea1 (aflowlib.duke.edu:AFLOWDATA/LIB3_WEB/IrSnTa_pv/T0003.CAB) - lowest-enthalpy F-43m 3-atom entry; AFLOW is the structure source used by Carrete et al.,"Carrete et al. PRX 4, 011019 (2014), Table III, compound IrSnTa",True,stoichiometric,TaSnIr
TaTlPt,9.88,W/m/K,300.0,DFT-anharmonic-reduced-model (NOT full BTE),2,anharmonic / ML-potential BTE,0.6,,6.19,216.0,F-43m,half Heusler (C1_b / MgAgAs),CAB,,,B,conventional,repository mining,10.1103/PhysRevX.4.011019,https://github.com/AMRL-2018/MachineLearning_Half_Heusler/blob/master/data/halfHeusler.csv,,repository mining,https://github.com/AMRL-2018/MachineLearning_Half_Heusler/blob/master/data/halfHeusler.csv,"alatt column (AFLOW T0003 half-Heusler relaxed lattice constant, same table as kappa)",AMRL-2018/MachineLearning_Half_Heusler data/halfHeusler.csv | AFLOW Pt1Ta1Tl1.T0003.CAB,True,stoichiometric,TaTlPt
TiAgB,46.94,W/m/K,300.0,DFT-anharmonic-reduced-model (NOT full BTE),2,anharmonic / ML-potential BTE,0.6,,5.41,216.0,F-43m,half Heusler (C1_b / MgAgAs),ABC,,,B,conventional,repository mining,10.1103/PhysRevX.4.011019,https://github.com/AMRL-2018/MachineLearning_Half_Heusler/blob/master/data/halfHeusler.csv,,repository mining,https://github.com/AMRL-2018/MachineLearning_Half_Heusler/blob/master/data/halfHeusler.csv,"alatt column (AFLOW T0003 half-Heusler relaxed lattice constant, same table as kappa)",AMRL-2018/MachineLearning_Half_Heusler data/halfHeusler.csv | AFLOW Ag1B1Ti1.T0003.ABC,True,stoichiometric,TiAgB
TiAlAu,24.03,W/m/K,300.0,DFT-anharmonic-reduced-model (NOT full BTE),2,anharmonic / ML-potential BTE,0.6,,5.99,216.0,F-43m,half Heusler (C1_b / MgAgAs),ABC,,,B,conventional,repository mining,10.1103/PhysRevX.4.011019,https://github.com/AMRL-2018/MachineLearning_Half_Heusler/blob/master/data/halfHeusler.csv,,repository mining,https://github.com/AMRL-2018/MachineLearning_Half_Heusler/blob/master/data/halfHeusler.csv,"alatt column (AFLOW T0003 half-Heusler relaxed lattice constant, same table as kappa)",AMRL-2018/MachineLearning_Half_Heusler data/halfHeusler.csv | AFLOW Al1Au1Ti1.T0003.ABC,True,stoichiometric,TiAlAu
TiAsIr,30.07,W/m/K,300.0,DFT-anharmonic-reduced-model (NOT full BTE),2,anharmonic / ML-potential BTE,0.6,,5.9431,216.0,F-43m,T0003.ABC,,"[""As"", ""Ir"", ""Ti""]","[[0.5, 0.5, 0.5], [0.75, 0.75, 0.75], [0, 0, 0]]",A,primitive->conventional (x sqrt2),repository mining,10.1103/PhysRevX.4.011019,https://github.com/AMRL-2018/MachineLearning_Half_Heusler/blob/master/data/halfHeusler.csv,,Carrete PRX 4:011019 (2014),https://doi.org/10.1103/PhysRevX.4.011019,AFLOW aflow:a3a8d8c431ac440c (aflowlib.duke.edu:AFLOWDATA/LIB3_WEB/AsIrTi_sv/T0003.ABC) - lowest-enthalpy F-43m 3-atom entry; AFLOW is the structure source used by Carrete et al.,"Carrete et al. PRX 4, 011019 (2014), Table III, compound IrAsTi",True,stoichiometric,TiAsIr
TiAsRh,33.05,W/m/K,300.0,DFT-anharmonic-reduced-model (NOT full BTE),2,anharmonic / ML-potential BTE,0.6,,5.8963,216.0,F-43m,T0003.ABC,,"[""As"", ""Rh"", ""Ti""]","[[0.5, 0.5, 0.5], [0.25, 0.25, 0.25], [0, 0, 0]]",A,primitive->conventional (x sqrt2),repository mining,10.1103/PhysRevX.4.011019,https://github.com/AMRL-2018/MachineLearning_Half_Heusler/blob/master/data/halfHeusler.csv,,Carrete PRX 4:011019 (2014),https://doi.org/10.1103/PhysRevX.4.011019,AFLOW aflow:9aa04101c1bfa136 (aflowlib.duke.edu:AFLOWDATA/LIB3_WEB/AsRh_pvTi_sv/T0003.ABC) - lowest-enthalpy F-43m 3-atom entry; AFLOW is the structure source used by Carrete et al.,"Carrete et al. PRX 4, 011019 (2014), Table III, compound RhAsTi",True,stoichiometric,TiAsRh
TiAuBr,0.1,W/m/K,300.0,DFT-anharmonic-reduced-model (NOT full BTE),2,anharmonic / ML-potential BTE,0.6,,6.2,216.0,F-43m,half Heusler (C1_b / MgAgAs),BCA,,,B,conventional,repository mining,10.1103/PhysRevX.4.011019,https://github.com/AMRL-2018/MachineLearning_Half_Heusler/blob/master/data/halfHeusler.csv,,repository mining,https://github.com/AMRL-2018/MachineLearning_Half_Heusler/blob/master/data/halfHeusler.csv,"alatt column (AFLOW T0003 half-Heusler relaxed lattice constant, same table as kappa)",AMRL-2018/MachineLearning_Half_Heusler data/halfHeusler.csv | AFLOW Au1Br1Ti1.T0003.BCA,True,stoichiometric,TiAuBr
TiAuCl,0.37,W/m/K,300.0,DFT-anharmonic-reduced-model (NOT full BTE),2,anharmonic / ML-potential BTE,0.6,,6.06,216.0,F-43m,half Heusler (C1_b / MgAgAs),BCA,,,B,conventional,repository mining,10.1103/PhysRevX.4.011019,https://github.com/AMRL-2018/MachineLearning_Half_Heusler/blob/master/data/halfHeusler.csv,,repository mining,https://github.com/AMRL-2018/MachineLearning_Half_Heusler/blob/master/data/halfHeusler.csv,"alatt column (AFLOW T0003 half-Heusler relaxed lattice constant, same table as kappa)",AMRL-2018/MachineLearning_Half_Heusler data/halfHeusler.csv | AFLOW Au1Cl1Ti1.T0003.BCA,True,stoichiometric,TiAuCl
TiBAu,51.47,W/m/K,300.0,DFT-anharmonic-reduced-model (NOT full BTE),2,anharmonic / ML-potential BTE,0.6,,5.43,216.0,F-43m,half Heusler (C1_b / MgAgAs),ABC,,,B,conventional,repository mining,10.1103/PhysRevX.4.011019,https://github.com/AMRL-2018/MachineLearning_Half_Heusler/blob/master/data/halfHeusler.csv,,repository mining,https://github.com/AMRL-2018/MachineLearning_Half_Heusler/blob/master/data/halfHeusler.csv,"alatt column (AFLOW T0003 half-Heusler relaxed lattice constant, same table as kappa)",AMRL-2018/MachineLearning_Half_Heusler data/halfHeusler.csv | AFLOW Au1B1Ti1.T0003.ABC,True,stoichiometric,TiBAu
TiBiIr,9.78,W/m/K,300.0,DFT-anharmonic-reduced-model (NOT full BTE),2,anharmonic / ML-potential BTE,0.6,,6.19,216.0,F-43m,half Heusler (C1_b / MgAgAs),ABC,,,B,conventional,repository mining,10.1103/PhysRevX.4.011019,https://github.com/AMRL-2018/MachineLearning_Half_Heusler/blob/master/data/halfHeusler.csv,,repository mining,https://github.com/AMRL-2018/MachineLearning_Half_Heusler/blob/master/data/halfHeusler.csv,"alatt column (AFLOW T0003 half-Heusler relaxed lattice constant, same table as kappa)",AMRL-2018/MachineLearning_Half_Heusler data/halfHeusler.csv | AFLOW Bi1Ir1Ti1.T0003.ABC,True,stoichiometric,TiBiIr
TiBiRh,13.03,W/m/K,300.0,DFT-anharmonic-reduced-model (NOT full BTE),2,anharmonic / ML-potential BTE,0.6,,6.2753,216.0,F-43m,T0003.ABC,,"[""Bi"", ""Rh"", ""Ti""]","[[0.5, 0.5, 0.5], [0.25, 0.25, 0.25], [0, 0, 0]]",A,primitive->conventional (x sqrt2),repository mining,10.1103/PhysRevX.4.011019,https://github.com/AMRL-2018/MachineLearning_Half_Heusler/blob/master/data/halfHeusler.csv,,Carrete PRX 4:011019 (2014),https://doi.org/10.1103/PhysRevX.4.011019,AFLOW aflow:2edfa22f0c984b3d (aflowlib.duke.edu:AFLOWDATA/LIB3_WEB/Bi_dRh_pvTi_sv/T0003.ABC) - lowest-enthalpy F-43m 3-atom entry; AFLOW is the structure source used by Carrete et al.,"Carrete et al. PRX 4, 011019 (2014), Table III, compound RhBiTi",True,stoichiometric,TiBiRh
TiCoAs,37.06,W/m/K,300.0,DFT-anharmonic-reduced-model (NOT full BTE),2,anharmonic / ML-potential BTE,0.6,,5.6076,216.0,F-43m,T0003.ABC,,"[""As"", ""Co"", ""Ti""]","[[0.5, 0.5, 0.5], [0.75, 0.75, 0.75], [0, 0, 0]]",A,primitive->conventional (x sqrt2),repository mining,10.1103/PhysRevX.4.011019,https://github.com/AMRL-2018/MachineLearning_Half_Heusler/blob/master/data/halfHeusler.csv,,Carrete PRX 4:011019 (2014),https://doi.org/10.1103/PhysRevX.4.011019,AFLOW aflow:5778f3b725d5f850 (aflowlib.duke.edu:AFLOWDATA/LIB3_WEB/AsCoTi_sv/T0003.ABC) - lowest-enthalpy F-43m 3-atom entry; AFLOW is the structure source used by Carrete et al.,"Carrete et al. PRX 4, 011019 (2014), Table III, compound CoAsTi",True,stoichiometric,TiCoAs
TiCoP,62.89,W/m/K,300.0,DFT-anharmonic-reduced-model (NOT full BTE),2,anharmonic / ML-potential BTE,0.6,,5.34,216.0,F-43m,half Heusler (C1_b / MgAgAs),CAB,,,B,conventional,repository mining,10.1103/PhysRevX.4.011019,https://github.com/AMRL-2018/MachineLearning_Half_Heusler/blob/master/data/halfHeusler.csv,,repository mining,https://github.com/AMRL-2018/MachineLearning_Half_Heusler/blob/master/data/halfHeusler.csv,"alatt column (AFLOW T0003 half-Heusler relaxed lattice constant, same table as kappa)",AMRL-2018/MachineLearning_Half_Heusler data/halfHeusler.csv | AFLOW Co1P1Ti1.T0003.CAB,True,stoichiometric,TiCoP
TiCoSb,23.28,W/m/K,300.0,DFT-anharmonic-reduced-model (NOT full BTE),2,anharmonic / ML-potential BTE,0.6,,5.816625,216.0,F-43m,half-Heusler (C1b / MgAgAs),,"[""Ti"", ""Ti"", ""Ti"", ""Ti"", ""Co"", ""Co"", ""Co"", ""Co"", ""Sb"", ""Sb"", ""Sb"", ""Sb""]","[[0.0, 0.0, 0.0], [0.0, 0.5, 0.5], [0.5, 0.0, 0.5], [0.5, 0.5, 0.0], [0.25, 0.75, 0.75], [0.25, 0.25, 0.25], [0.75, 0.75, 0.25], [0.75, 0.25, 0.75], [0.5, 0.0, 0.0], [0.5, 0.5, 0.5], [0.0, 0.0, 0.5], [0.0, 0.5, 0.0]]",A,primitive->conventional (x sqrt2),repository mining,10.1103/PhysRevX.4.011019,https://github.com/AMRL-2018/MachineLearning_Half_Heusler/blob/master/data/halfHeusler.csv,,PhononDB (Togo/NIMS MDR),https://mdr.nims.go.jp/datasets/91b0cbde-c115-4664-8ad8-7bf7ace3137f,"LTC-calc.log unit cell (PBEsol-relaxed), same file as kappa",mp-5967,True,stoichiometric,TiCoSb
TiCoSb,21.475,W/m/K,300.0,Elemental-SDNNFF,2,anharmonic / ML-potential BTE,0.6,,5.816625,216.0,F-43m,half-Heusler (C1b / MgAgAs),,"[""Ti"", ""Ti"", ""Ti"", ""Ti"", ""Co"", ""Co"", ""Co"", ""Co"", ""Sb"", ""Sb"", ""Sb"", ""Sb""]","[[0.0, 0.0, 0.0], [0.0, 0.5, 0.5], [0.5, 0.0, 0.5], [0.5, 0.5, 0.0], [0.25, 0.75, 0.75], [0.25, 0.25, 0.25], [0.75, 0.75, 0.25], [0.75, 0.25, 0.75], [0.5, 0.0, 0.0], [0.5, 0.5, 0.5], [0.0, 0.0, 0.5], [0.0, 0.5, 0.0]]",A,primitive->conventional (x sqrt2),"paper mining (PDF, batch 2)",10.1038/s41524-023-00974-0,,Supplementary Table 4,PhononDB (Togo/NIMS MDR),https://mdr.nims.go.jp/datasets/91b0cbde-c115-4664-8ad8-7bf7ace3137f,"LTC-calc.log unit cell (PBEsol-relaxed), same file as kappa",mp-5967,True,stoichiometric,TiCoSb
TiCuB,23.62,W/m/K,300.0,DFT-anharmonic-reduced-model (NOT full BTE),2,anharmonic / ML-potential BTE,0.6,,5.13,216.0,F-43m,half Heusler (C1_b / MgAgAs),CAB,,,B,conventional,repository mining,10.1103/PhysRevX.4.011019,https://github.com/AMRL-2018/MachineLearning_Half_Heusler/blob/master/data/halfHeusler.csv,,repository mining,https://github.com/AMRL-2018/MachineLearning_Half_Heusler/blob/master/data/halfHeusler.csv,"alatt column (AFLOW T0003 half-Heusler relaxed lattice constant, same table as kappa)",AMRL-2018/MachineLearning_Half_Heusler data/halfHeusler.csv | AFLOW B1Cu1Ti1.T0003.CAB,True,stoichiometric,TiCuB
TiFeSe,33.32,W/m/K,300.0,DFT-anharmonic-reduced-model (NOT full BTE),2,anharmonic / ML-potential BTE,0.6,,5.62,216.0,F-43m,C1b,Ti/Se/Fe,"[""Ti"", ""Se"", ""Fe""]","[[0, 0, 0], [0.5, 0.5, 0.5], [0.25, 0.25, 0.25]]",A,conventional,repository mining,10.1103/PhysRevX.4.011019,https://github.com/AMRL-2018/MachineLearning_Half_Heusler/blob/master/data/halfHeusler.csv,,Sci.Rep. 11:13809 (2021) Table S1,https://www.nature.com/articles/s41598-021-92030-4#MOESM1,"Table S1 (DFT-optimized lattice parameter + lowest-energy site assignment), same table as kappa",mp-961660,True,stoichiometric,TiFeSe
TiFeTe,26.22,W/m/K,300.0,DFT-anharmonic-reduced-model (NOT full BTE),2,anharmonic / ML-potential BTE,0.6,,5.89,216.0,F-43m,C1b,Ti/Te/Fe,"[""Ti"", ""Te"", ""Fe""]","[[0, 0, 0], [0.5, 0.5, 0.5], [0.25, 0.25, 0.25]]",A,conventional,repository mining,10.1103/PhysRevX.4.011019,https://github.com/AMRL-2018/MachineLearning_Half_Heusler/blob/master/data/halfHeusler.csv,,Sci.Rep. 11:13809 (2021) Table S1,https://www.nature.com/articles/s41598-021-92030-4#MOESM1,"Table S1 (DFT-optimized lattice parameter + lowest-energy site assignment), same table as kappa",mp-961673,True,stoichiometric,TiFeTe
TiGaAu,23.06,W/m/K,300.0,DFT-anharmonic-reduced-model (NOT full BTE),2,anharmonic / ML-potential BTE,0.6,,5.96,216.0,F-43m,half Heusler (C1_b / MgAgAs),CAB,,,B,conventional,repository mining,10.1103/PhysRevX.4.011019,https://github.com/AMRL-2018/MachineLearning_Half_Heusler/blob/master/data/halfHeusler.csv,,repository mining,https://github.com/AMRL-2018/MachineLearning_Half_Heusler/blob/master/data/halfHeusler.csv,"alatt column (AFLOW T0003 half-Heusler relaxed lattice constant, same table as kappa)",AMRL-2018/MachineLearning_Half_Heusler data/halfHeusler.csv | AFLOW Au1Ga1Ti1.T0003.CAB,True,stoichiometric,TiGaAu
TiGaCu,18.7,W/m/K,300.0,DFT-anharmonic-reduced-model (NOT full BTE),2,anharmonic / ML-potential BTE,0.6,,5.63,216.0,F-43m,half Heusler (C1_b / MgAgAs),CAB,,,B,conventional,repository mining,10.1103/PhysRevX.4.011019,https://github.com/AMRL-2018/MachineLearning_Half_Heusler/blob/master/data/halfHeusler.csv,,repository mining,https://github.com/AMRL-2018/MachineLearning_Half_Heusler/blob/master/data/halfHeusler.csv,"alatt column (AFLOW T0003 half-Heusler relaxed lattice constant, same table as kappa)",AMRL-2018/MachineLearning_Half_Heusler data/halfHeusler.csv | AFLOW Cu1Ga1Ti1.T0003.CAB,True,stoichiometric,TiGaCu
TiGePd,25.62,W/m/K,300.0,DFT-anharmonic-reduced-model (NOT full BTE),2,anharmonic / ML-potential BTE,0.6,,5.83,216.0,F-43m,half Heusler (C1_b / MgAgAs),ABC,,,B,conventional,repository mining,10.1103/PhysRevX.4.011019,https://github.com/AMRL-2018/MachineLearning_Half_Heusler/blob/master/data/halfHeusler.csv,,repository mining,https://github.com/AMRL-2018/MachineLearning_Half_Heusler/blob/master/data/halfHeusler.csv,"alatt column (AFLOW T0003 half-Heusler relaxed lattice constant, same table as kappa)",AMRL-2018/MachineLearning_Half_Heusler data/halfHeusler.csv | AFLOW Ge1Pd1Ti1.T0003.ABC,True,stoichiometric,TiGePd
TiGePt,26.74,W/m/K,300.0,DFT-anharmonic-reduced-model (NOT full BTE),2,anharmonic / ML-potential BTE,0.6,,6.0,216.0,F-43m,C1b,Ti/Ge/Pt,"[""Ti"", ""Ge"", ""Pt""]","[[0, 0, 0], [0.5, 0.5, 0.5], [0.25, 0.25, 0.25]]",A,conventional,repository mining,10.1103/PhysRevX.4.011019,https://github.com/AMRL-2018/MachineLearning_Half_Heusler/blob/master/data/halfHeusler.csv,,Sci.Rep. 11:13809 (2021) Table S1,https://www.nature.com/articles/s41598-021-92030-4#MOESM1,"Table S1 (DFT-optimized lattice parameter + lowest-energy site assignment), same table as kappa",mp-1008680,True,stoichiometric,TiGePt
TiGePt,24.766,W/m/K,300.0,Elemental-SDNNFF,2,anharmonic / ML-potential BTE,0.6,,6.0,216.0,F-43m,C1b,Ti/Ge/Pt,"[""Ti"", ""Ge"", ""Pt""]","[[0, 0, 0], [0.5, 0.5, 0.5], [0.25, 0.25, 0.25]]",A,conventional,"paper mining (PDF, batch 2)",10.1038/s41524-023-00974-0,,Supplementary Table 4,Sci.Rep. 11:13809 (2021) Table S1,https://www.nature.com/articles/s41598-021-92030-4#MOESM1,"Table S1 (DFT-optimized lattice parameter + lowest-energy site assignment), same table as kappa",mp-1008680,True,stoichiometric,TiGePt
TiInAu,13.07,W/m/K,300.0,DFT-anharmonic-reduced-model (NOT full BTE),2,anharmonic / ML-potential BTE,0.6,,6.2,216.0,F-43m,half Heusler (C1_b / MgAgAs),CAB,,,B,conventional,repository mining,10.1103/PhysRevX.4.011019,https://github.com/AMRL-2018/MachineLearning_Half_Heusler/blob/master/data/halfHeusler.csv,,repository mining,https://github.com/AMRL-2018/MachineLearning_Half_Heusler/blob/master/data/halfHeusler.csv,"alatt column (AFLOW T0003 half-Heusler relaxed lattice constant, same table as kappa)",AMRL-2018/MachineLearning_Half_Heusler data/halfHeusler.csv | AFLOW Au1In1Ti1.T0003.CAB,True,stoichiometric,TiInAu
TiMnTe,0.77,W/m/K,300.0,DFT-anharmonic-reduced-model (NOT full BTE),2,anharmonic / ML-potential BTE,0.6,,5.82,216.0,F-43m,half Heusler (C1_b / MgAgAs),CAB,,,B,conventional,repository mining,10.1103/PhysRevX.4.011019,https://github.com/AMRL-2018/MachineLearning_Half_Heusler/blob/master/data/halfHeusler.csv,,repository mining,https://github.com/AMRL-2018/MachineLearning_Half_Heusler/blob/master/data/halfHeusler.csv,"alatt column (AFLOW T0003 half-Heusler relaxed lattice constant, same table as kappa)",AMRL-2018/MachineLearning_Half_Heusler data/halfHeusler.csv | AFLOW Mn1Te1Ti1.T0003.CAB,True,stoichiometric,TiMnTe
TiNiGe,25.29,W/m/K,300.0,DFT-anharmonic-reduced-model (NOT full BTE),2,anharmonic / ML-potential BTE,0.6,,5.6577,216.0,F-43m,T0003.ABC,,"[""Ge"", ""Ni"", ""Ti""]","[[0.5, 0.5, 0.5], [0.75, 0.75, 0.75], [0, 0, 0]]",A,primitive->conventional (x sqrt2),repository mining,10.1103/PhysRevX.4.011019,https://github.com/AMRL-2018/MachineLearning_Half_Heusler/blob/master/data/halfHeusler.csv,,Carrete PRX 4:011019 (2014),https://doi.org/10.1103/PhysRevX.4.011019,AFLOW aflow:3fc002a5f0811ccb (aflowlib.duke.edu:AFLOWDATA/LIB3_WEB/Ge_hNi_pvTi_sv/T0003.ABC) - lowest-enthalpy F-43m 3-atom entry; AFLOW is the structure source used by Carrete et al.,"Carrete et al. PRX 4, 011019 (2014), Table III, compound NiGeTi",True,stoichiometric,TiNiGe
TiNiPb,26.13,W/m/K,300.0,DFT-anharmonic-reduced-model (NOT full BTE),2,anharmonic / ML-potential BTE,0.6,,6.0534,216.0,F-43m,T0003.CAB,,"[""Ni"", ""Pb"", ""Ti""]","[[0.75, 0.75, 0.75], [0, 0, 0], [0.5, 0.5, 0.5]]",A,primitive->conventional (x sqrt2),repository mining,10.1103/PhysRevX.4.011019,https://github.com/AMRL-2018/MachineLearning_Half_Heusler/blob/master/data/halfHeusler.csv,,Carrete PRX 4:011019 (2014),https://doi.org/10.1103/PhysRevX.4.011019,AFLOW aflow:c4fc1ca624601d3b (aflowlib.duke.edu:AFLOWDATA/LIB3_WEB/Ni_pvPb_dTi_sv/T0003.CAB) - lowest-enthalpy F-43m 3-atom entry; AFLOW is the structure source used by Carrete et al.,"Carrete et al. PRX 4, 011019 (2014), Table I, compound NiPbTi",True,stoichiometric,TiNiPb
TiNiPb,22.211,W/m/K,300.0,Elemental-SDNNFF,2,anharmonic / ML-potential BTE,0.6,,6.0534,216.0,F-43m,T0003.CAB,,"[""Ni"", ""Pb"", ""Ti""]","[[0.75, 0.75, 0.75], [0, 0, 0], [0.5, 0.5, 0.5]]",A,primitive->conventional (x sqrt2),"paper mining (PDF, batch 2)",10.1038/s41524-023-00974-0,,Supplementary Table 4,Carrete PRX 4:011019 (2014),https://doi.org/10.1103/PhysRevX.4.011019,AFLOW aflow:c4fc1ca624601d3b (aflowlib.duke.edu:AFLOWDATA/LIB3_WEB/Ni_pvPb_dTi_sv/T0003.CAB) - lowest-enthalpy F-43m 3-atom entry; AFLOW is the structure source used by Carrete et al.,"Carrete et al. PRX 4, 011019 (2014), Table I, compound NiPbTi",True,stoichiometric,TiNiPb
TiNiSn,16.82,W/m/K,300.0,DFT-anharmonic-reduced-model (NOT full BTE),2,anharmonic / ML-potential BTE,0.6,,5.865993,216.0,F-43m,half-Heusler (C1b / MgAgAs),,"[""Ti"", ""Ti"", ""Ti"", ""Ti"", ""Ni"", ""Ni"", ""Ni"", ""Ni"", ""Sn"", ""Sn"", ""Sn"", ""Sn""]","[[0.5, 0.0, 0.0], [0.5, 0.5, 0.5], [0.0, 0.0, 0.5], [0.0, 0.5, 0.0], [0.25, 0.25, 0.75], [0.25, 0.75, 0.25], [0.75, 0.25, 0.25], [0.75, 0.75, 0.75], [0.0, 0.0, 0.0], [0.0, 0.5, 0.5], [0.5, 0.0, 0.5], [0.5, 0.5, 0.0]]",A,primitive->conventional (x sqrt2),repository mining,10.1103/PhysRevX.4.011019,https://github.com/AMRL-2018/MachineLearning_Half_Heusler/blob/master/data/halfHeusler.csv,,PhononDB (Togo/NIMS MDR),https://mdr.nims.go.jp/datasets/02fa4c75-ed5f-4897-b727-67d05b922c4a,"LTC-calc.log unit cell (PBEsol-relaxed), same file as kappa",mp-924130,True,stoichiometric,TiNiSn
TiNiSn,14.35,W/m/K,300.0,Elemental-SDNNFF,2,anharmonic / ML-potential BTE,0.6,,5.865993,216.0,F-43m,half-Heusler (C1b / MgAgAs),,"[""Ti"", ""Ti"", ""Ti"", ""Ti"", ""Ni"", ""Ni"", ""Ni"", ""Ni"", ""Sn"", ""Sn"", ""Sn"", ""Sn""]","[[0.5, 0.0, 0.0], [0.5, 0.5, 0.5], [0.0, 0.0, 0.5], [0.0, 0.5, 0.0], [0.25, 0.25, 0.75], [0.25, 0.75, 0.25], [0.75, 0.25, 0.25], [0.75, 0.75, 0.75], [0.0, 0.0, 0.0], [0.0, 0.5, 0.5], [0.5, 0.0, 0.5], [0.5, 0.5, 0.0]]",A,primitive->conventional (x sqrt2),"paper mining (PDF, batch 2)",10.1038/s41524-023-00974-0,,Supplementary Table 4,PhononDB (Togo/NIMS MDR),https://mdr.nims.go.jp/datasets/02fa4c75-ed5f-4897-b727-67d05b922c4a,"LTC-calc.log unit cell (PBEsol-relaxed), same file as kappa",mp-924130,True,stoichiometric,TiNiSn
TiPIr,40.95,W/m/K,300.0,DFT-anharmonic-reduced-model (NOT full BTE),2,anharmonic / ML-potential BTE,0.6,,5.8029,216.0,F-43m,T0003.CAB,,"[""Ir"", ""P"", ""Ti""]","[[0.75, 0.75, 0.75], [0, 0, 0], [0.5, 0.5, 0.5]]",A,primitive->conventional (x sqrt2),repository mining,10.1103/PhysRevX.4.011019,https://github.com/AMRL-2018/MachineLearning_Half_Heusler/blob/master/data/halfHeusler.csv,,Carrete PRX 4:011019 (2014),https://doi.org/10.1103/PhysRevX.4.011019,AFLOW aflow:ba0b8daf5de7c016 (aflowlib.duke.edu:AFLOWDATA/LIB3_WEB/IrPTi_sv/T0003.CAB) - lowest-enthalpy F-43m 3-atom entry; AFLOW is the structure source used by Carrete et al.,"Carrete et al. PRX 4, 011019 (2014), Table I, compound IrPTi",True,stoichiometric,TiPIr
TiPRh,43.81,W/m/K,300.0,DFT-anharmonic-reduced-model (NOT full BTE),2,anharmonic / ML-potential BTE,0.6,,5.65,216.0,F-43m,half Heusler (C1_b / MgAgAs),ABC,,,B,conventional,repository mining,10.1103/PhysRevX.4.011019,https://github.com/AMRL-2018/MachineLearning_Half_Heusler/blob/master/data/halfHeusler.csv,,repository mining,https://github.com/AMRL-2018/MachineLearning_Half_Heusler/blob/master/data/halfHeusler.csv,"alatt column (AFLOW T0003 half-Heusler relaxed lattice constant, same table as kappa)",AMRL-2018/MachineLearning_Half_Heusler data/halfHeusler.csv | AFLOW P1Rh1Ti1.T0003.ABC,True,stoichiometric,TiPRh
TiPdPb,9.86,W/m/K,300.0,DFT-anharmonic-reduced-model (NOT full BTE),2,anharmonic / ML-potential BTE,0.6,,6.17,216.0,F-43m,half Heusler (C1_b / MgAgAs),ABC,,,B,conventional,repository mining,10.1103/PhysRevX.4.011019,https://github.com/AMRL-2018/MachineLearning_Half_Heusler/blob/master/data/halfHeusler.csv,,repository mining,https://github.com/AMRL-2018/MachineLearning_Half_Heusler/blob/master/data/halfHeusler.csv,"alatt column (AFLOW T0003 half-Heusler relaxed lattice constant, same table as kappa)",AMRL-2018/MachineLearning_Half_Heusler data/halfHeusler.csv | AFLOW Pb1Pd1Ti1.T0003.ABC,True,stoichiometric,TiPdPb
TiPtPb,7.77,W/m/K,300.0,DFT-anharmonic-reduced-model (NOT full BTE),2,anharmonic / ML-potential BTE,0.6,,6.21,216.0,F-43m,half Heusler (C1_b / MgAgAs),ABC,,,B,conventional,repository mining,10.1103/PhysRevX.4.011019,https://github.com/AMRL-2018/MachineLearning_Half_Heusler/blob/master/data/halfHeusler.csv,,repository mining,https://github.com/AMRL-2018/MachineLearning_Half_Heusler/blob/master/data/halfHeusler.csv,"alatt column (AFLOW T0003 half-Heusler relaxed lattice constant, same table as kappa)",AMRL-2018/MachineLearning_Half_Heusler data/halfHeusler.csv | AFLOW Pb1Pt1Ti1.T0003.ABC,True,stoichiometric,TiPtPb
TiSbIr,19.18,W/m/K,300.0,DFT-anharmonic-reduced-model (NOT full BTE),2,anharmonic / ML-potential BTE,0.6,,6.07,216.0,F-43m,half Heusler (C1_b / MgAgAs),CAB,,,B,conventional,repository mining,10.1103/PhysRevX.4.011019,https://github.com/AMRL-2018/MachineLearning_Half_Heusler/blob/master/data/halfHeusler.csv,,repository mining,https://github.com/AMRL-2018/MachineLearning_Half_Heusler/blob/master/data/halfHeusler.csv,"alatt column (AFLOW T0003 half-Heusler relaxed lattice constant, same table as kappa)",AMRL-2018/MachineLearning_Half_Heusler data/halfHeusler.csv | AFLOW Ir1Sb1Ti1.T0003.CAB,True,stoichiometric,TiSbIr
TiSbRh,20.01,W/m/K,300.0,DFT-anharmonic-reduced-model (NOT full BTE),2,anharmonic / ML-potential BTE,0.6,,6.02,216.0,F-43m,half Heusler (C1_b / MgAgAs),CAB,,,B,conventional,repository mining,10.1103/PhysRevX.4.011019,https://github.com/AMRL-2018/MachineLearning_Half_Heusler/blob/master/data/halfHeusler.csv,,repository mining,https://github.com/AMRL-2018/MachineLearning_Half_Heusler/blob/master/data/halfHeusler.csv,"alatt column (AFLOW T0003 half-Heusler relaxed lattice constant, same table as kappa)",AMRL-2018/MachineLearning_Half_Heusler data/halfHeusler.csv | AFLOW Rh1Sb1Ti1.T0003.CAB,True,stoichiometric,TiSbRh
TiSiNi,42.76,W/m/K,300.0,DFT-anharmonic-reduced-model (NOT full BTE),2,anharmonic / ML-potential BTE,0.6,,5.44,216.0,F-43m,half Heusler (C1_b / MgAgAs),CAB,,,B,conventional,repository mining,10.1103/PhysRevX.4.011019,https://github.com/AMRL-2018/MachineLearning_Half_Heusler/blob/master/data/halfHeusler.csv,,repository mining,https://github.com/AMRL-2018/MachineLearning_Half_Heusler/blob/master/data/halfHeusler.csv,"alatt column (AFLOW T0003 half-Heusler relaxed lattice constant, same table as kappa)",AMRL-2018/MachineLearning_Half_Heusler data/halfHeusler.csv | AFLOW Ni1Si1Ti1.T0003.CAB,True,stoichiometric,TiSiNi
TiSiPd,31.65,W/m/K,300.0,DFT-anharmonic-reduced-model (NOT full BTE),2,anharmonic / ML-potential BTE,0.6,,5.89,216.0,F-43m,C1b,Ti/Si/Pd,"[""Ti"", ""Si"", ""Pd""]","[[0, 0, 0], [0.5, 0.5, 0.5], [0.25, 0.25, 0.25]]",A,conventional,repository mining,10.1103/PhysRevX.4.011019,https://github.com/AMRL-2018/MachineLearning_Half_Heusler/blob/master/data/halfHeusler.csv,,Sci.Rep. 11:13809 (2021) Table S1,https://www.nature.com/articles/s41598-021-92030-4#MOESM1,"Table S1 (DFT-optimized lattice parameter + lowest-energy site assignment), same table as kappa",mp-961659,True,stoichiometric,TiSiPd
TiSiPt,36.43,W/m/K,300.0,DFT-anharmonic-reduced-model (NOT full BTE),2,anharmonic / ML-potential BTE,0.6,,5.835689,216.0,F-43m,half-Heusler (C1b / MgAgAs),,"[""Ti"", ""Ti"", ""Ti"", ""Ti"", ""Si"", ""Si"", ""Si"", ""Si"", ""Pt"", ""Pt"", ""Pt"", ""Pt""]","[[0.0, 0.0, 0.0], [0.0, 0.5, 0.5], [0.5, 0.0, 0.5], [0.5, 0.5, 0.0], [0.5, 0.0, 0.0], [0.5, 0.5, 0.5], [0.0, 0.0, 0.5], [0.0, 0.5, 0.0], [0.25, 0.75, 0.75], [0.25, 0.25, 0.25], [0.75, 0.75, 0.25], [0.75, 0.25, 0.75]]",A,primitive->conventional (x sqrt2),repository mining,10.1103/PhysRevX.4.011019,https://github.com/AMRL-2018/MachineLearning_Half_Heusler/blob/master/data/halfHeusler.csv,,PhononDB (Togo/NIMS MDR),https://mdr.nims.go.jp/datasets/27cba6d6-d095-4e5a-97b3-8c7e146cf1a4,"LTC-calc.log unit cell (PBEsol-relaxed), same file as kappa",mp-961706,True,stoichiometric,TiSiPt
TiSnPd,13.98,W/m/K,300.0,DFT-anharmonic-reduced-model (NOT full BTE),2,anharmonic / ML-potential BTE,0.6,,6.119133,216.0,F-43m,half-Heusler (C1b / MgAgAs),,"[""Ti"", ""Ti"", ""Ti"", ""Ti"", ""Sn"", ""Sn"", ""Sn"", ""Sn"", ""Pd"", ""Pd"", ""Pd"", ""Pd""]","[[0.25, 0.75, 0.75], [0.25, 0.25, 0.25], [0.75, 0.75, 0.25], [0.75, 0.25, 0.75], [0.25, 0.25, 0.75], [0.25, 0.75, 0.25], [0.75, 0.25, 0.25], [0.75, 0.75, 0.75], [0.5, 0.0, 0.0], [0.5, 0.5, 0.5], [0.0, 0.0, 0.5], [0.0, 0.5, 0.0]]",A,primitive->conventional (x sqrt2),repository mining,10.1103/PhysRevX.4.011019,https://github.com/AMRL-2018/MachineLearning_Half_Heusler/blob/master/data/halfHeusler.csv,,PhononDB (Togo/NIMS MDR),https://mdr.nims.go.jp/datasets/374b23f4-ecf9-4888-a89c-ada524ef86b3,"LTC-calc.log unit cell (PBEsol-relaxed), same file as kappa",mp-961682,True,stoichiometric,TiSnPd
TiSnPt,15.09,W/m/K,300.0,DFT-anharmonic-reduced-model (NOT full BTE),2,anharmonic / ML-potential BTE,0.6,,6.145862,216.0,F-43m,half-Heusler (C1b / MgAgAs),,"[""Ti"", ""Ti"", ""Ti"", ""Ti"", ""Sn"", ""Sn"", ""Sn"", ""Sn"", ""Pt"", ""Pt"", ""Pt"", ""Pt""]","[[0.0, 0.0, 0.0], [0.0, 0.5, 0.5], [0.5, 0.0, 0.5], [0.5, 0.5, 0.0], [0.5, 0.0, 0.0], [0.5, 0.5, 0.5], [0.0, 0.0, 0.5], [0.0, 0.5, 0.0], [0.25, 0.25, 0.75], [0.25, 0.75, 0.25], [0.75, 0.25, 0.25], [0.75, 0.75, 0.75]]",A,primitive->conventional (x sqrt2),repository mining,10.1103/PhysRevX.4.011019,https://github.com/AMRL-2018/MachineLearning_Half_Heusler/blob/master/data/halfHeusler.csv,,PhononDB (Togo/NIMS MDR),https://mdr.nims.go.jp/datasets/0327bb7f-ceb9-471d-9003-127a418f749f,"LTC-calc.log unit cell (PBEsol-relaxed), same file as kappa",mp-30847,True,stoichiometric,TiSnPt
TiTeOs,23.35,W/m/K,300.0,DFT-anharmonic-reduced-model (NOT full BTE),2,anharmonic / ML-potential BTE,0.6,,6.18,216.0,F-43m,C1b,Ti/Te/Os,"[""Ti"", ""Te"", ""Os""]","[[0, 0, 0], [0.5, 0.5, 0.5], [0.25, 0.25, 0.25]]",A,conventional,repository mining,10.1103/PhysRevX.4.011019,https://github.com/AMRL-2018/MachineLearning_Half_Heusler/blob/master/data/halfHeusler.csv,,Sci.Rep. 11:13809 (2021) Table S1,https://www.nature.com/articles/s41598-021-92030-4#MOESM1,"Table S1 (DFT-optimized lattice parameter + lowest-energy site assignment), same table as kappa",mp-961646,True,stoichiometric,TiTeOs
