Repository: Shivamrandive747/Thermalconductivity_prediction

# Calibrating first-principles lattice thermal conductivity to experiment

**A curated half-Heusler dataset and a validated transfer function.**

Published first-principles transport calculations of lattice thermal conductivity exceed what
laboratories measure for the same compound by a **median factor of 1.55**. That offset is regular
enough to be removed in closed form:

$$\kappa_L^{\mathrm{expt}}(T) \;=\; \kappa_L^{\mathrm{BTE}}(T)\;\min\!\left[c\left(\tfrac{T}{300}\right)^{p},\,1\right],
\qquad c = 0.51,\quad p = 0.80$$

Inside a domain of applicability declared before the validation set was scored, this places

File: data/Target_Materials/HEUSLER_KAPPA_TRAINING_SET.csv (part 181 of 192)
formula,kappa_L,kappa_units,temperature_K,method,method_tier,tier_name,weight,kappa_basis,struct_a_A,struct_spacegroup,struct_sg_symbol,struct_prototype,struct_site_ordering,struct_species,struct_frac_coords,struct_grade,lattice_convention,source,source_doi,source_url,source_location,struct_source,struct_source_url,struct_source_detail,struct_id,struct_same_paper_as_kappa,stoichiometry,parent_formula
TiTeRu,22.12,W/m/K,300.0,DFT-anharmonic-reduced-model (NOT full BTE),2,anharmonic / ML-potential BTE,0.6,,6.15,216.0,F-43m,C1b,Ti/Te/Ru,"[""Ti"", ""Te"", ""Ru""]","[[0, 0, 0], [0.5, 0.5, 0.5], [0.25, 0.25, 0.25]]",A,conventional,repository mining,10.1103/PhysRevX.4.011019,https://github.com/AMRL-2018/MachineLearning_Half_Heusler/blob/master/data/halfHeusler.csv,,Sci.Rep. 11:13809 (2021) Table S1,https://www.nature.com/articles/s41598-021-92030-4#MOESM1,"Table S1 (DFT-optimized lattice parameter + lowest-energy site assignment), same table as kappa",mp-1100412,True,stoichiometric,TiTeRu
VAsIr,14.81,W/m/K,300.0,DFT-anharmonic-reduced-model (NOT full BTE),2,anharmonic / ML-potential BTE,0.6,,5.75,216.0,F-43m,half Heusler (C1_b / MgAgAs),ABC,,,B,conventional,repository mining,10.1103/PhysRevX.4.011019,https://github.com/AMRL-2018/MachineLearning_Half_Heusler/blob/master/data/halfHeusler.csv,,repository mining,https://github.com/AMRL-2018/MachineLearning_Half_Heusler/blob/master/data/halfHeusler.csv,"alatt column (AFLOW T0003 half-Heusler relaxed lattice constant, same table as kappa)",AMRL-2018/MachineLearning_Half_Heusler data/halfHeusler.csv | AFLOW As1Ir1V1.T0003.ABC,True,stoichiometric,VAsIr
VAsRu,30.04,W/m/K,300.0,DFT-anharmonic-reduced-model (NOT full BTE),2,anharmonic / ML-potential BTE,0.6,,5.8,216.0,F-43m,C1b,V/As/Ru,"[""V"", ""As"", ""Ru""]","[[0, 0, 0], [0.5, 0.5, 0.5], [0.25, 0.25, 0.25]]",A,conventional,repository mining,10.1103/PhysRevX.4.011019,https://github.com/AMRL-2018/MachineLearning_Half_Heusler/blob/master/data/halfHeusler.csv,,Sci.Rep. 11:13809 (2021) Table S1,https://www.nature.com/articles/s41598-021-92030-4#MOESM1,"Table S1 (DFT-optimized lattice parameter + lowest-energy site assignment), same table as kappa",mp-1100404,True,stoichiometric,VAsRu
VAsRu,20.662,W/m/K,300.0,Elemental-SDNNFF,2,anharmonic / ML-potential BTE,0.6,,5.8,216.0,F-43m,C1b,V/As/Ru,"[""V"", ""As"", ""Ru""]","[[0, 0, 0], [0.5, 0.5, 0.5], [0.25, 0.25, 0.25]]",A,conventional,"paper mining (PDF, batch 2)",10.1038/s41524-023-00974-0,,Supplementary Table 4,Sci.Rep. 11:13809 (2021) Table S1,https://www.nature.com/articles/s41598-021-92030-4#MOESM1,"Table S1 (DFT-optimized lattice parameter + lowest-energy site assignment), same table as kappa",mp-1100404,True,stoichiometric,VAsRu
VCoGe,29.06,W/m/K,300.0,DFT-anharmonic-reduced-model (NOT full BTE),2,anharmonic / ML-potential BTE,0.6,,5.5173,216.0,F-43m,T0003.CAB,,"[""Co"", ""Ge"", ""V""]","[[0.75, 0.75, 0.75], [0, 0, 0], [0.5, 0.5, 0.5]]",A,primitive->conventional (x sqrt2),repository mining,10.1103/PhysRevX.4.011019,https://github.com/AMRL-2018/MachineLearning_Half_Heusler/blob/master/data/halfHeusler.csv,,Carrete PRX 4:011019 (2014),https://doi.org/10.1103/PhysRevX.4.011019,AFLOW aflow:5c629a0d33467243 (aflowlib.duke.edu:AFLOWDATA/LIB3_WEB/CoGe_hV_sv/T0003.CAB) - lowest-enthalpy F-43m 3-atom entry; AFLOW is the structure source used by Carrete et al.,"Carrete et al. PRX 4, 011019 (2014), Table III, compound CoGeV",True,stoichiometric,VCoGe
VCoSb,3.73,W/m/K,300.0,DFT-anharmonic-reduced-model (NOT full BTE),2,anharmonic / ML-potential BTE,0.6,,5.69,216.0,F-43m,half Heusler (C1_b / MgAgAs),CAB,,,B,conventional,repository mining,10.1103/PhysRevX.4.011019,https://github.com/AMRL-2018/MachineLearning_Half_Heusler/blob/master/data/halfHeusler.csv,,repository mining,https://github.com/AMRL-2018/MachineLearning_Half_Heusler/blob/master/data/halfHeusler.csv,"alatt column (AFLOW T0003 half-Heusler relaxed lattice constant, same table as kappa)",AMRL-2018/MachineLearning_Half_Heusler data/halfHeusler.csv | AFLOW Co1Sb1V1.T0003.CAB,True,stoichiometric,VCoSb
VCoSi,64.61,W/m/K,300.0,DFT-anharmonic-reduced-model (NOT full BTE),2,anharmonic / ML-potential BTE,0.6,,5.3,216.0,F-43m,half Heusler (C1_b / MgAgAs),CAB,,,B,conventional,repository mining,10.1103/PhysRevX.4.011019,https://github.com/AMRL-2018/MachineLearning_Half_Heusler/blob/master/data/halfHeusler.csv,,repository mining,https://github.com/AMRL-2018/MachineLearning_Half_Heusler/blob/master/data/halfHeusler.csv,"alatt column (AFLOW T0003 half-Heusler relaxed lattice constant, same table as kappa)",AMRL-2018/MachineLearning_Half_Heusler data/halfHeusler.csv | AFLOW Co1Si1V1.T0003.CAB,True,stoichiometric,VCoSi
VCoSn,19.79,W/m/K,300.0,DFT-anharmonic-reduced-model (NOT full BTE),2,anharmonic / ML-potential BTE,0.6,,5.8065,216.0,F-43m,ICSD_185079.BCA,,"[""Co"", ""Sn"", ""V""]","[[0.25, 0.25, 0.25], [0, 0, 0], [0.5, 0.5, 0.5]]",A,primitive->conventional (x sqrt2),repository mining,10.1103/PhysRevX.4.011019,https://github.com/AMRL-2018/MachineLearning_Half_Heusler/blob/master/data/halfHeusler.csv,,Carrete PRX 4:011019 (2014),https://doi.org/10.1103/PhysRevX.4.011019,AFLOW aflow:792f27836d8b5f25 (aflowlib.duke.edu:AFLOWDATA/LIB3_WEB/CoSnV_sv/ICSD_185079.BCA) - lowest-enthalpy F-43m 3-atom entry; AFLOW is the structure source used by Carrete et al.,"Carrete et al. PRX 4, 011019 (2014), Table III, compound CoSnV",True,stoichiometric,VCoSn
VFeAs,39.8,W/m/K,300.0,DFT-anharmonic-reduced-model (NOT full BTE),2,anharmonic / ML-potential BTE,0.6,,5.39,216.0,F-43m,half Heusler (C1_b / MgAgAs),ABC,,,B,conventional,repository mining,10.1103/PhysRevX.4.011019,https://github.com/AMRL-2018/MachineLearning_Half_Heusler/blob/master/data/halfHeusler.csv,,repository mining,https://github.com/AMRL-2018/MachineLearning_Half_Heusler/blob/master/data/halfHeusler.csv,"alatt column (AFLOW T0003 half-Heusler relaxed lattice constant, same table as kappa)",AMRL-2018/MachineLearning_Half_Heusler data/halfHeusler.csv | AFLOW As1Fe1V1.T0003.ABC,True,stoichiometric,VFeAs
VFeP,87.19,W/m/K,300.0,DFT-anharmonic-reduced-model (NOT full BTE),2,anharmonic / ML-potential BTE,0.6,,5.24,216.0,F-43m,half Heusler (C1_b / MgAgAs),CAB,,,B,conventional,repository mining,10.1103/PhysRevX.4.011019,https://github.com/AMRL-2018/MachineLearning_Half_Heusler/blob/master/data/halfHeusler.csv,,repository mining,https://github.com/AMRL-2018/MachineLearning_Half_Heusler/blob/master/data/halfHeusler.csv,"alatt column (AFLOW T0003 half-Heusler relaxed lattice constant, same table as kappa)",AMRL-2018/MachineLearning_Half_Heusler data/halfHeusler.csv | AFLOW Fe1P1V1.T0003.CAB,True,stoichiometric,VFeP
VFeSb,24.12,W/m/K,300.0,DFT-anharmonic-reduced-model (NOT full BTE),2,anharmonic / ML-potential BTE,0.6,,5.716091,216.0,F-43m,half-Heusler (C1b / MgAgAs),,"[""V"", ""V"", ""V"", ""V"", ""Fe"", ""Fe"", ""Fe"", ""Fe"", ""Sb"", ""Sb"", ""Sb"", ""Sb""]","[[0.0, 0.0, 0.0], [0.0, 0.5, 0.5], [0.5, 0.0, 0.5], [0.5, 0.5, 0.0], [0.25, 0.75, 0.75], [0.25, 0.25, 0.25], [0.75, 0.75, 0.25], [0.75, 0.25, 0.75], [0.5, 0.0, 0.0], [0.5, 0.5, 0.5], [0.0, 0.0, 0.5], [0.0, 0.5, 0.0]]",A,primitive->conventional (x sqrt2),repository mining,10.1103/PhysRevX.4.011019,https://github.com/AMRL-2018/MachineLearning_Half_Heusler/blob/master/data/halfHeusler.csv,,PhononDB (Togo/NIMS MDR),https://mdr.nims.go.jp/datasets/c8aa5222-79ee-4d0d-9567-7c44d1c7814c,"LTC-calc.log unit cell (PBEsol-relaxed), same file as kappa",mp-567636,True,stoichiometric,VFeSb
VFeSb,24.116,W/m/K,300.0,Elemental-SDNNFF,2,anharmonic / ML-potential BTE,0.6,,5.716091,216.0,F-43m,half-Heusler (C1b / MgAgAs),,"[""V"", ""V"", ""V"", ""V"", ""Fe"", ""Fe"", ""Fe"", ""Fe"", ""Sb"", ""Sb"", ""Sb"", ""Sb""]","[[0.0, 0.0, 0.0], [0.0, 0.5, 0.5], [0.5, 0.0, 0.5], [0.5, 0.5, 0.0], [0.25, 0.75, 0.75], [0.25, 0.25, 0.25], [0.75, 0.75, 0.25], [0.75, 0.25, 0.75], [0.5, 0.0, 0.0], [0.5, 0.5, 0.5], [0.0, 0.0, 0.5], [0.0, 0.5, 0.0]]",A,primitive->conventional (x sqrt2),"paper mining (PDF, batch 2)",10.1038/s41524-023-00974-0,,Supplementary Table 4,PhononDB (Togo/NIMS MDR),https://mdr.nims.go.jp/datasets/c8aa5222-79ee-4d0d-9567-7c44d1c7814c,"LTC-calc.log unit cell (PBEsol-relaxed), same file as kappa",mp-567636,True,stoichiometric,VFeSb
VFeSe,10.15,W/m/K,300.0,DFT-anharmonic-reduced-model (NOT full BTE),2,anharmonic / ML-potential BTE,0.6,,5.41,216.0,F-43m,half Heusler (C1_b / MgAgAs),CAB,,,B,conventional,repository mining,10.1103/PhysRevX.4.011019,https://github.com/AMRL-2018/MachineLearning_Half_Heusler/blob/master/data/halfHeusler.csv,,repository mining,https://github.com/AMRL-2018/MachineLearning_Half_Heusler/blob/master/data/halfHeusler.csv,"alatt column (AFLOW T0003 half-Heusler relaxed lattice constant, same table as kappa)",AMRL-2018/MachineLearning_Half_Heusler data/halfHeusler.csv | AFLOW Fe1Se1V1.T0003.CAB,True,stoichiometric,VFeSe
VFeTe,1.26,W/m/K,300.0,DFT-anharmonic-reduced-model (NOT full BTE),2,anharmonic / ML-potential BTE,0.6,,5.68,216.0,F-43m,half Heusler (C1_b / MgAgAs),CAB,,,B,conventional,repository mining,10.1103/PhysRevX.4.011019,https://github.com/AMRL-2018/MachineLearning_Half_Heusler/blob/master/data/halfHeusler.csv,,repository mining,https://github.com/AMRL-2018/MachineLearning_Half_Heusler/blob/master/data/halfHeusler.csv,"alatt column (AFLOW T0003 half-Heusler relaxed lattice constant, same table as kappa)",AMRL-2018/MachineLearning_Half_Heusler data/halfHeusler.csv | AFLOW Fe1Te1V1.T0003.CAB,True,stoichiometric,VFeTe
VGaNi,21.22,W/m/K,300.0,DFT-anharmonic-reduced-model (NOT full BTE),2,anharmonic / ML-potential BTE,0.6,,5.43,216.0,F-43m,half Heusler (C1_b / MgAgAs),ABC,,,B,conventional,repository mining,10.1103/PhysRevX.4.011019,https://github.com/AMRL-2018/MachineLearning_Half_Heusler/blob/master/data/halfHeusler.csv,,repository mining,https://github.com/AMRL-2018/MachineLearning_Half_Heusler/blob/master/data/halfHeusler.csv,"alatt column (AFLOW T0003 half-Heusler relaxed lattice constant, same table as kappa)",AMRL-2018/MachineLearning_Half_Heusler data/halfHeusler.csv | AFLOW Ga1Ni1V1.T0003.ABC,True,stoichiometric,VGaNi
VGaPd,24.26,W/m/K,300.0,DFT-anharmonic-reduced-model (NOT full BTE),2,anharmonic / ML-potential BTE,0.6,,5.73,216.0,F-43m,half Heusler (C1_b / MgAgAs),ABC,,,B,conventional,repository mining,10.1103/PhysRevX.4.011019,https://github.com/AMRL-2018/MachineLearning_Half_Heusler/blob/master/data/halfHeusler.csv,,repository mining,https://github.com/AMRL-2018/MachineLearning_Half_Heusler/blob/master/data/halfHeusler.csv,"alatt column (AFLOW T0003 half-Heusler relaxed lattice constant, same table as kappa)",AMRL-2018/MachineLearning_Half_Heusler data/halfHeusler.csv | AFLOW Ga1Pd1V1.T0003.ABC,True,stoichiometric,VGaPd
VGaPt,25.17,W/m/K,300.0,DFT-anharmonic-reduced-model (NOT full BTE),2,anharmonic / ML-potential BTE,0.6,,5.77,216.0,F-43m,half Heusler (C1_b / MgAgAs),ABC,,,B,conventional,repository mining,10.1103/PhysRevX.4.011019,https://github.com/AMRL-2018/MachineLearning_Half_Heusler/blob/master/data/halfHeusler.csv,,repository mining,https://github.com/AMRL-2018/MachineLearning_Half_Heusler/blob/master/data/halfHeusler.csv,"alatt column (AFLOW T0003 half-Heusler relaxed lattice constant, same table as kappa)",AMRL-2018/MachineLearning_Half_Heusler data/halfHeusler.csv | AFLOW Ga1Pt1V1.T0003.ABC,True,stoichiometric,VGaPt
VGeIr,29.99,W/m/K,300.0,DFT-anharmonic-reduced-model (NOT full BTE),2,anharmonic / ML-potential BTE,0.6,,5.8429,216.0,F-43m,T0003.ABC,,"[""Ge"", ""Ir"", ""V""]","[[0.5, 0.5, 0.5], [0.75, 0.75, 0.75], [0, 0, 0]]",A,primitive->conventional (x sqrt2),repository mining,10.1103/PhysRevX.4.011019,https://github.com/AMRL-2018/MachineLearning_Half_Heusler/blob/master/data/halfHeusler.csv,,Carrete PRX 4:011019 (2014),https://doi.org/10.1103/PhysRevX.4.011019,AFLOW aflow:0cf6ccce89f2ed74 (aflowlib.duke.edu:AFLOWDATA/LIB3_WEB/Ge_hIrV_sv/T0003.ABC) - lowest-enthalpy F-43m 3-atom entry; AFLOW is the structure source used by Carrete et al.,"Carrete et al. PRX 4, 011019 (2014), Table III, compound IrGeV",True,stoichiometric,VGeIr
VGePt,8.54,W/m/K,300.0,DFT-anharmonic-reduced-model (NOT full BTE),2,anharmonic / ML-potential BTE,0.6,,5.8,216.0,F-43m,half Heusler (C1_b / MgAgAs),ABC,,,B,conventional,repository mining,10.1103/PhysRevX.4.011019,https://github.com/AMRL-2018/MachineLearning_Half_Heusler/blob/master/data/halfHeusler.csv,,repository mining,https://github.com/AMRL-2018/MachineLearning_Half_Heusler/blob/master/data/halfHeusler.csv,"alatt column (AFLOW T0003 half-Heusler relaxed lattice constant, same table as kappa)",AMRL-2018/MachineLearning_Half_Heusler data/halfHeusler.csv | AFLOW Ge1Pt1V1.T0003.ABC,True,stoichiometric,VGePt
VGeRh,25.78,W/m/K,300.0,DFT-anharmonic-reduced-model (NOT full BTE),2,anharmonic / ML-potential BTE,0.6,,5.69,216.0,F-43m,half Heusler (C1_b / MgAgAs),ABC,,,B,conventional,repository mining,10.1103/PhysRevX.4.011019,https://github.com/AMRL-2018/MachineLearning_Half_Heusler/blob/master/data/halfHeusler.csv,,repository mining,https://github.com/AMRL-2018/MachineLearning_Half_Heusler/blob/master/data/halfHeusler.csv,"alatt column (AFLOW T0003 half-Heusler relaxed lattice constant, same table as kappa)",AMRL-2018/MachineLearning_Half_Heusler data/halfHeusler.csv | AFLOW Ge1Rh1V1.T0003.ABC,True,stoichiometric,VGeRh
VInPt,9.17,W/m/K,300.0,DFT-anharmonic-reduced-model (NOT full BTE),2,anharmonic / ML-potential BTE,0.6,,5.99,216.0,F-43m,half Heusler (C1_b / MgAgAs),ABC,,,B,conventional,repository mining,10.1103/PhysRevX.4.011019,https://github.com/AMRL-2018/MachineLearning_Half_Heusler/blob/master/data/halfHeusler.csv,,repository mining,https://github.com/AMRL-2018/MachineLearning_Half_Heusler/blob/master/data/halfHeusler.csv,"alatt column (AFLOW T0003 half-Heusler relaxed lattice constant, same table as kappa)",AMRL-2018/MachineLearning_Half_Heusler data/halfHeusler.csv | AFLOW In1Pt1V1.T0003.ABC,True,stoichiometric,VInPt
VSbIr,11.94,W/m/K,300.0,DFT-anharmonic-reduced-model (NOT full BTE),2,anharmonic / ML-potential BTE,0.6,,5.99,216.0,F-43m,half Heusler (C1_b / MgAgAs),CAB,,,B,conventional,repository mining,10.1103/PhysRevX.4.011019,https://github.com/AMRL-2018/MachineLearning_Half_Heusler/blob/master/data/halfHeusler.csv,,repository mining,https://github.com/AMRL-2018/MachineLearning_Half_Heusler/blob/master/data/halfHeusler.csv,"alatt column (AFLOW T0003 half-Heusler relaxed lattice constant, same table as kappa)",AMRL-2018/MachineLearning_Half_Heusler data/halfHeusler.csv | AFLOW Ir1Sb1V1.T0003.CAB,True,stoichiometric,VSbIr
VSbOs,12.75,W/m/K,300.0,DFT-anharmonic-reduced-model (NOT full BTE),2,anharmonic / ML-potential BTE,0.6,,5.95,216.0,F-43m,half Heusler (C1_b / MgAgAs),CAB,,,B,conventional,repository mining,10.1103/PhysRevX.4.011019,https://github.com/AMRL-2018/MachineLearning_Half_Heusler/blob/master/data/halfHeusler.csv,,repository mining,https://github.com/AMRL-2018/MachineLearning_Half_Heusler/blob/master/data/halfHeusler.csv,"alatt column (AFLOW T0003 half-Heusler relaxed lattice constant, same table as kappa)",AMRL-2018/MachineLearning_Half_Heusler data/halfHeusler.csv | AFLOW Os1Sb1V1.T0003.CAB,True,stoichiometric,VSbOs
VSbRh,18.02,W/m/K,300.0,DFT-anharmonic-reduced-model (NOT full BTE),2,anharmonic / ML-potential BTE,0.6,,5.95,216.0,F-43m,half Heusler (C1_b / MgAgAs),CAB,,,B,conventional,repository mining,10.1103/PhysRevX.4.011019,https://github.com/AMRL-2018/MachineLearning_Half_Heusler/blob/master/data/halfHeusler.csv,,repository mining,https://github.com/AMRL-2018/MachineLearning_Half_Heusler/blob/master/data/halfHeusler.csv,"alatt column (AFLOW T0003 half-Heusler relaxed lattice constant, same table as kappa)",AMRL-2018/MachineLearning_Half_Heusler data/halfHeusler.csv | AFLOW Rh1Sb1V1.T0003.CAB,True,stoichiometric,VSbRh
VSbRu,15.43,W/m/K,300.0,DFT-anharmonic-reduced-model (NOT full BTE),2,anharmonic / ML-potential BTE,0.6,,6.05,216.0,F-43m,C1b,V/Sb/Ru,"[""V"", ""Sb"", ""Ru""]","[[0, 0, 0], [0.5, 0.5, 0.5], [0.25, 0.25, 0.25]]",A,conventional,repository mining,10.1103/PhysRevX.4.011019,https://github.com/AMRL-2018/MachineLearning_Half_Heusler/blob/master/data/halfHeusler.csv,,Sci.Rep. 11:13809 (2021) Table S1,https://www.nature.com/articles/s41598-021-92030-4#MOESM1,"Table S1 (DFT-optimized lattice parameter + lowest-energy site assignment), same table as kappa",mp-31455,True,stoichiometric,VSbRu
VSiIr,46.69,W/m/K,300.0,DFT-anharmonic-reduced-model (NOT full BTE),2,anharmonic / ML-potential BTE,0.6,,5.64,216.0,F-43m,half Heusler (C1_b / MgAgAs),CAB,,,B,conventional,repository mining,10.1103/PhysRevX.4.011019,https://github.com/AMRL-2018/MachineLearning_Half_Heusler/blob/master/data/halfHeusler.csv,,repository mining,https://github.com/AMRL-2018/MachineLearning_Half_Heusler/blob/master/data/halfHeusler.csv,"alatt column (AFLOW T0003 half-Heusler relaxed lattice constant, same table as kappa)",AMRL-2018/MachineLearning_Half_Heusler data/halfHeusler.csv | AFLOW Ir1Si1V1.T0003.CAB,True,stoichiometric,VSiIr
VSiPt,42.47,W/m/K,300.0,DFT-anharmonic-reduced-model (NOT full BTE),2,anharmonic / ML-potential BTE,0.6,,5.71,216.0,F-43m,half Heusler (C1_b / MgAgAs),CAB,,,B,conventional,repository mining,10.1103/PhysRevX.4.011019,https://github.com/AMRL-2018/MachineLearning_Half_Heusler/blob/master/data/halfHeusler.csv,,repository mining,https://github.com/AMRL-2018/MachineLearning_Half_Heusler/blob/master/data/halfHeusler.csv,"alatt column (AFLOW T0003 half-Heusler relaxed lattice constant, same table as kappa)",AMRL-2018/MachineLearning_Half_Heusler data/halfHeusler.csv | AFLOW Pt1Si1V1.T0003.CAB,True,stoichiometric,VSiPt
VSiRh,45.69,W/m/K,300.0,DFT-anharmonic-reduced-model (NOT full BTE),2,anharmonic / ML-potential BTE,0.6,,5.6,216.0,F-43m,half Heusler (C1_b / MgAgAs),CAB,,,B,conventional,repository mining,10.1103/PhysRevX.4.011019,https://github.com/AMRL-2018/MachineLearning_Half_Heusler/blob/master/data/halfHeusler.csv,,repository mining,https://github.com/AMRL-2018/MachineLearning_Half_Heusler/blob/master/data/halfHeusler.csv,"alatt column (AFLOW T0003 half-Heusler relaxed lattice constant, same table as kappa)",AMRL-2018/MachineLearning_Half_Heusler data/halfHeusler.csv | AFLOW Rh1Si1V1.T0003.CAB,True,stoichiometric,VSiRh
VSnIr,11.91,W/m/K,300.0,DFT-anharmonic-reduced-model (NOT full BTE),2,anharmonic / ML-potential BTE,0.6,,5.96,216.0,F-43m,half Heusler (C1_b / MgAgAs),CAB,,,B,conventional,repository mining,10.1103/PhysRevX.4.011019,https://github.com/AMRL-2018/MachineLearning_Half_Heusler/blob/master/data/halfHeusler.csv,,repository mining,https://github.com/AMRL-2018/MachineLearning_Half_Heusler/blob/master/data/halfHeusler.csv,"alatt column (AFLOW T0003 half-Heusler relaxed lattice constant, same table as kappa)",AMRL-2018/MachineLearning_Half_Heusler data/halfHeusler.csv | AFLOW Ir1Sn1V1.T0003.CAB,True,stoichiometric,VSnIr
VSnPd,2.05,W/m/K,300.0,DFT-anharmonic-reduced-model (NOT full BTE),2,anharmonic / ML-potential BTE,0.6,,6.0,216.0,F-43m,half Heusler (C1_b / MgAgAs),CAB,,,B,conventional,repository mining,10.1103/PhysRevX.4.011019,https://github.com/AMRL-2018/MachineLearning_Half_Heusler/blob/master/data/halfHeusler.csv,,repository mining,https://github.com/AMRL-2018/MachineLearning_Half_Heusler/blob/master/data/halfHeusler.csv,"alatt column (AFLOW T0003 half-Heusler relaxed lattice constant, same table as kappa)",AMRL-2018/MachineLearning_Half_Heusler data/halfHeusler.csv | AFLOW Pd1Sn1V1.T0003.CAB,True,stoichiometric,VSnPd
VSnPt,6.38,W/m/K,300.0,DFT-anharmonic-reduced-model (NOT full BTE),2,anharmonic / ML-potential BTE,0.6,,6.04,216.0,F-43m,half Heusler (C1_b / MgAgAs),CAB,,,B,conventional,repository mining,10.1103/PhysRevX.4.011019,https://github.com/AMRL-2018/MachineLearning_Half_Heusler/blob/master/data/halfHeusler.csv,,repository mining,https://github.com/AMRL-2018/MachineLearning_Half_Heusler/blob/master/data/halfHeusler.csv,"alatt column (AFLOW T0003 half-Heusler relaxed lattice constant, same table as kappa)",AMRL-2018/MachineLearning_Half_Heusler data/halfHeusler.csv | AFLOW Pt1Sn1V1.T0003.CAB,True,stoichiometric,VSnPt
VSnRh,12.37,W/m/K,300.0,DFT-anharmonic-reduced-model (NOT full BTE),2,anharmonic / ML-potential BTE,0.6,,5.92,216.0,F-43m,half Heusler (C1_b / MgAgAs),CAB,,,B,conventional,repository mining,10.1103/PhysRevX.4.011019,https://github.com/AMRL-2018/MachineLearning_Half_Heusler/blob/master/data/halfHeusler.csv,,repository mining,https://github.com/AMRL-2018/MachineLearning_Half_Heusler/blob/master/data/halfHeusler.csv,"alatt column (AFLOW T0003 half-Heusler relaxed lattice constant, same table as kappa)",AMRL-2018/MachineLearning_Half_Heusler data/halfHeusler.csv | AFLOW Rh1Sn1V1.T0003.CAB,True,stoichiometric,VSnRh
VTeRu,21.91,W/m/K,300.0,DFT-anharmonic-reduced-model (NOT full BTE),2,anharmonic / ML-potential BTE,0.6,,5.95,216.0,F-43m,half Heusler (C1_b / MgAgAs),CAB,,,B,conventional,repository mining,10.1103/PhysRevX.4.011019,https://github.com/AMRL-2018/MachineLearning_Half_Heusler/blob/master/data/halfHeusler.csv,,repository mining,https://github.com/AMRL-2018/MachineLearning_Half_Heusler/blob/master/data/halfHeusler.csv,"alatt column (AFLOW T0003 half-Heusler relaxed lattice constant, same table as kappa)",AMRL-2018/MachineLearning_Half_Heusler data/halfHeusler.csv | AFLOW Ru1Te1V1.T0003.CAB,True,stoichiometric,VTeRu
YAlHg,9.31,W/m/K,300.0,DFT-anharmonic-reduced-model (NOT full BTE),2,anharmonic / ML-potential BTE,0.6,,6.55,216.0,F-43m,half Heusler (C1_b / MgAgAs),ABC,,,B,conventional,repository mining,10.1103/PhysRevX.4.011019,https://github.com/AMRL-2018/MachineLearning_Half_Heusler/blob/master/data/halfHeusler.csv,,repository mining,https://github.com/AMRL-2018/MachineLearning_Half_Heusler/blob/master/data/halfHeusler.csv,"alatt column (AFLOW T0003 half-Heusler relaxed lattice constant, same table as kappa)",AMRL-2018/MachineLearning_Half_Heusler data/halfHeusler.csv | AFLOW Al1Hg1Y1.T0003.ABC,True,stoichiometric,YAlHg
YAsPd,4.31,W/m/K,300.0,DFT-anharmonic-reduced-model (NOT full BTE),2,anharmonic / ML-potential BTE,0.6,,6.3903,216.0,F-43m,T0003.ABC,,"[""As"", ""Pd"", ""Y""]","[[0.5, 0.5, 0.5], [0.75, 0.75, 0.75], [0, 0, 0]]",A,primitive->conventional (x sqrt2),repository mining,10.1103/PhysRevX.4.011019,https://github.com/AMRL-2018/MachineLearning_Half_Heusler/blob/master/data/halfHeusler.csv,,Carrete PRX 4:011019 (2014),https://doi.org/10.1103/PhysRevX.4.011019,AFLOW aflow:fe753fa9e6496eed (aflowlib.duke.edu:AFLOWDATA/LIB3_WEB/AsPd_pvY_sv/T0003.ABC) - lowest-enthalpy F-43m 3-atom entry; AFLOW is the structure source used by Carrete et al.,"Carrete et al. PRX 4, 011019 (2014), Table I, compound PdAsY",True,stoichiometric,YAsPd
YAsPd,2.6595,W/m/K,300.0,Elemental-SDNNFF,2,anharmonic / ML-potential BTE,0.6,,6.3903,216.0,F-43m,T0003.ABC,,"[""As"", ""Pd"", ""Y""]","[[0.5, 0.5, 0.5], [0.75, 0.75, 0.75], [0, 0, 0]]",A,primitive->conventional (x sqrt2),"paper mining (PDF, batch 2)",10.1038/s41524-023-00974-0,,Supplementary Table 4,Carrete PRX 4:011019 (2014),https://doi.org/10.1103/PhysRevX.4.011019,AFLOW aflow:fe753fa9e6496eed (aflowlib.duke.edu:AFLOWDATA/LIB3_WEB/AsPd_pvY_sv/T0003.ABC) - lowest-enthalpy F-43m 3-atom entry; AFLOW is the structure source used by Carrete et al.,"Carrete et al. PRX 4, 011019 (2014), Table I, compound PdAsY",True,stoichiometric,YAsPd
YCdB,20.17,W/m/K,300.0,DFT-anharmonic-reduced-model (NOT full BTE),2,anharmonic / ML-potential BTE,0.6,,5.99,216.0,F-43m,half Heusler (C1_b / MgAgAs),CAB,,,B,conventional,repository mining,10.1103/PhysRevX.4.011019,https://github.com/AMRL-2018/MachineLearning_Half_Heusler/blob/master/data/halfHeusler.csv,,repository mining,https://github.com/AMRL-2018/MachineLearning_Half_Heusler/blob/master/data/halfHeusler.csv,"alatt column (AFLOW T0003 half-Heusler relaxed lattice constant, same table as kappa)",AMRL-2018/MachineLearning_Half_Heusler data/halfHeusler.csv | AFLOW B1Cd1Y1.T0003.CAB,True,stoichiometric,YCdB
YCdGa,5.48,W/m/K,300.0,DFT-anharmonic-reduced-model (NOT full BTE),2,anharmonic / ML-potential BTE,0.6,,6.44,216.0,F-43m,half Heusler (C1_b / MgAgAs),ABC,,,B,conventional,repository mining,10.1103/PhysRevX.4.011019,https://github.com/AMRL-2018/MachineLearning_Half_Heusler/blob/master/data/halfHeusler.csv,,repository mining,https://github.com/AMRL-2018/MachineLearning_Half_Heusler/blob/master/data/halfHeusler.csv,"alatt column (AFLOW T0003 half-Heusler relaxed lattice constant, same table as kappa)",AMRL-2018/MachineLearning_Half_Heusler data/halfHeusler.csv | AFLOW Cd1Ga1Y1.T0003.ABC,True,stoichiometric,YCdGa
YCdIn,4.39,W/m/K,300.0,DFT-anharmonic-reduced-model (NOT full BTE),2,anharmonic / ML-potential BTE,0.6,,6.7,216.0,F-43m,half Heusler (C1_b / MgAgAs),ABC,,,B,conventional,repository mining,10.1103/PhysRevX.4.011019,https://github.com/AMRL-2018/MachineLearning_Half_Heusler/blob/master/data/halfHeusler.csv,,repository mining,https://github.com/AMRL-2018/MachineLearning_Half_Heusler/blob/master/data/halfHeusler.csv,"alatt column (AFLOW T0003 half-Heusler relaxed lattice constant, same table as kappa)",AMRL-2018/MachineLearning_Half_Heusler data/halfHeusler.csv | AFLOW Cd1In1Y1.T0003.ABC,True,stoichiometric,YCdIn
YCoTe,10.93,W/m/K,300.0,DFT-anharmonic-reduced-model (NOT full BTE),2,anharmonic / ML-potential BTE,0.6,,6.15,216.0,F-43m,half Heusler (C1_b / MgAgAs),CAB,,,B,conventional,repository mining,10.1103/PhysRevX.4.011019,https://github.com/AMRL-2018/MachineLearning_Half_Heusler/blob/master/data/halfHeusler.csv,,repository mining,https://github.com/AMRL-2018/MachineLearning_Half_Heusler/blob/master/data/halfHeusler.csv,"alatt column (AFLOW T0003 half-Heusler relaxed lattice constant, same table as kappa)",AMRL-2018/MachineLearning_Half_Heusler data/halfHeusler.csv | AFLOW Co1Te1Y1.T0003.CAB,True,stoichiometric,YCoTe
YHgB,16.64,W/m/K,300.0,DFT-anharmonic-reduced-model (NOT full BTE),2,anharmonic / ML-potential BTE,0.6,,6.0,216.0,F-43m,half Heusler (C1_b / MgAgAs),CAB,,,B,conventional,repository mining,10.1103/PhysRevX.4.011019,https://github.com/AMRL-2018/MachineLearning_Half_Heusler/blob/master/data/halfHeusler.csv,,repository mining,https://github.com/AMRL-2018/MachineLearning_Half_Heusler/blob/master/data/halfHeusler.csv,"alatt column (AFLOW T0003 half-Heusler relaxed lattice constant, same table as kappa)",AMRL-2018/MachineLearning_Half_Heusler data/halfHeusler.csv | AFLOW B1Hg1Y1.T0003.CAB,True,stoichiometric,YHgB
YMgIn,11.88,W/m/K,300.0,DFT-anharmonic-reduced-model (NOT full BTE),2,anharmonic / ML-potential BTE,0.6,,6.86,216.0,F-43m,half Heusler (C1_b / MgAgAs),CAB,,,B,conventional,repository mining,10.1103/PhysRevX.4.011019,https://github.com/AMRL-2018/MachineLearning_Half_Heusler/blob/master/data/halfHeusler.csv,,repository mining,https://github.com/AMRL-2018/MachineLearning_Half_Heusler/blob/master/data/halfHeusler.csv,"alatt column (AFLOW T0003 half-Heusler relaxed lattice constant, same table as kappa)",AMRL-2018/MachineLearning_Half_Heusler data/halfHeusler.csv | AFLOW In1Mg1Y1.T0003.CAB,True,stoichiometric,YMgIn
YMgTl,8.92,W/m/K,300.0,DFT-anharmonic-reduced-model (NOT full BTE),2,anharmonic / ML-potential BTE,0.6,,6.82,216.0,F-43m,half Heusler (C1_b / MgAgAs),ABC,,,B,conventional,repository mining,10.1103/PhysRevX.4.011019,https://github.com/AMRL-2018/MachineLearning_Half_Heusler/blob/master/data/halfHeusler.csv,,repository mining,https://github.com/AMRL-2018/MachineLearning_Half_Heusler/blob/master/data/halfHeusler.csv,"alatt column (AFLOW T0003 half-Heusler relaxed lattice constant, same table as kappa)",AMRL-2018/MachineLearning_Half_Heusler data/halfHeusler.csv | AFLOW Mg1Tl1Y1.T0003.ABC,True,stoichiometric,YMgTl
YMnTe,2.17,W/m/K,300.0,DFT-anharmonic-reduced-model (NOT full BTE),2,anharmonic / ML-potential BTE,0.6,,6.23,216.0,F-43m,half Heusler (C1_b / MgAgAs),CAB,,,B,conventional,repository mining,10.1103/PhysRevX.4.011019,https://github.com/AMRL-2018/MachineLearning_Half_Heusler/blob/master/data/halfHeusler.csv,,repository mining,https://github.com/AMRL-2018/MachineLearning_Half_Heusler/blob/master/data/halfHeusler.csv,"alatt column (AFLOW T0003 half-Heusler relaxed lattice constant, same table as kappa)",AMRL-2018/MachineLearning_Half_Heusler data/halfHeusler.csv | AFLOW Mn1Te1Y1.T0003.CAB,True,stoichiometric,YMnTe
YNiAs,5.62,W/m/K,300.0,DFT-anharmonic-reduced-model (NOT full BTE),2,anharmonic / ML-potential BTE,0.6,,5.93,216.0,F-43m,half Heusler (C1_b / MgAgAs),ABC,,,B,conventional,repository mining,10.1103/PhysRevX.4.011019,https://github.com/AMRL-2018/MachineLearning_Half_Heusler/blob/master/data/halfHeusler.csv,,repository mining,https://github.com/AMRL-2018/MachineLearning_Half_Heusler/blob/master/data/halfHeusler.csv,"alatt column (AFLOW T0003 half-Heusler relaxed lattice constant, same table as kappa)",AMRL-2018/MachineLearning_Half_Heusler data/halfHeusler.csv | AFLOW As1Ni1Y1.T0003.ABC,True,stoichiometric,YNiAs
YNiBi,10.55,W/m/K,300.0,DFT-anharmonic-reduced-model (NOT full BTE),2,anharmonic / ML-potential BTE,0.6,,6.51,216.0,F-43m,C1b,Y/Bi/Ni,"[""Y"", ""Bi"", ""Ni""]","[[0, 0, 0], [0.5, 0.5, 0.5], [0.25, 0.25, 0.25]]",A,conventional,repository mining,10.1103/PhysRevX.4.011019,https://github.com/AMRL-2018/MachineLearning_Half_Heusler/blob/master/data/halfHeusler.csv,,Sci.Rep. 11:13809 (2021) Table S1,https://www.nature.com/articles/s41598-021-92030-4#MOESM1,"Table S1 (DFT-optimized lattice parameter + lowest-energy site assignment), same table as kappa",mp-30460,True,stoichiometric,YNiBi
YNiP,3.78,W/m/K,300.0,DFT-anharmonic-reduced-model (NOT full BTE),2,anharmonic / ML-potential BTE,0.6,,5.98,216.0,F-43m,C1b,Y/P/Ni,"[""Y"", ""P"", ""Ni""]","[[0, 0, 0], [0.5, 0.5, 0.5], [0.25, 0.25, 0.25]]",A,conventional,repository mining,10.1103/PhysRevX.4.011019,https://github.com/AMRL-2018/MachineLearning_Half_Heusler/blob/master/data/halfHeusler.csv,,Sci.Rep. 11:13809 (2021) Table S1,https://www.nature.com/articles/s41598-021-92030-4#MOESM1,"Table S1 (DFT-optimized lattice parameter + lowest-energy site assignment), same table as kappa",mp-961657,True,stoichiometric,YNiP
YNiSb,10.81,W/m/K,300.0,DFT-anharmonic-reduced-model (NOT full BTE),2,anharmonic / ML-potential BTE,0.6,,6.38,216.0,F-43m,C1b,Y/Sb/Ni,"[""Y"", ""Sb"", ""Ni""]","[[0, 0, 0], [0.5, 0.5, 0.5], [0.25, 0.25, 0.25]]",A,conventional,repository mining,10.1103/PhysRevX.4.011019,https://github.com/AMRL-2018/MachineLearning_Half_Heusler/blob/master/data/halfHeusler.csv,,Sci.Rep. 11:13809 (2021) Table S1,https://www.nature.com/articles/s41598-021-92030-4#MOESM1,"Table S1 (DFT-optimized lattice parameter + lowest-energy site assignment), same table as kappa",mp-11520,True,stoichiometric,YNiSb
YSbPd,7.89,W/m/K,300.0,DFT-anharmonic-reduced-model (NOT full BTE),2,anharmonic / ML-potential BTE,0.6,,6.45,216.0,F-43m,half Heusler (C1_b / MgAgAs),CAB,,,B,conventional,repository mining,10.1103/PhysRevX.4.011019,https://github.com/AMRL-2018/MachineLearning_Half_Heusler/blob/master/data/halfHeusler.csv,,repository mining,https://github.com/AMRL-2018/MachineLearning_Half_Heusler/blob/master/data/halfHeusler.csv,"alatt column (AFLOW T0003 half-Heusler relaxed lattice constant, same table as kappa)",AMRL-2018/MachineLearning_Half_Heusler data/halfHeusler.csv | AFLOW Pd1Sb1Y1.T0003.CAB,True,stoichiometric,YSbPd
YSbPt,5.44,W/m/K,300.0,DFT-anharmonic-reduced-model (NOT full BTE),2,anharmonic / ML-potential BTE,0.6,,6.63,216.0,F-43m,C1b,Y/Sb/Pt,"[""Y"", ""Sb"", ""Pt""]","[[0, 0, 0], [0.5, 0.5, 0.5], [0.25, 0.25, 0.25]]",A,conventional,repository mining,10.1103/PhysRevX.4.011019,https://github.com/AMRL-2018/MachineLearning_Half_Heusler/blob/master/data/halfHeusler.csv,,Sci.Rep. 11:13809 (2021) Table S1,https://www.nature.com/articles/s41598-021-92030-4#MOESM1,"Table S1 (DFT-optimized lattice parameter + lowest-energy site assignment), same table as kappa",mp-4964,True,stoichiometric,YSbPt
YSeBr,2.86,W/m/K,300.0,DFT-anharmonic-reduced-model (NOT full BTE),2,anharmonic / ML-potential BTE,0.6,,6.76,216.0,F-43m,half Heusler (C1_b / MgAgAs),BCA,,,B,conventional,repository mining,10.1103/PhysRevX.4.011019,https://github.com/AMRL-2018/MachineLearning_Half_Heusler/blob/master/data/halfHeusler.csv,,repository mining,https://github.com/AMRL-2018/MachineLearning_Half_Heusler/blob/master/data/halfHeusler.csv,"alatt column (AFLOW T0003 half-Heusler relaxed lattice constant, same table as kappa)",AMRL-2018/MachineLearning_Half_Heusler data/halfHeusler.csv | AFLOW Br1Se1Y1.T0003.BCA,True,stoichiometric,YSeBr
YSeCl,2.42,W/m/K,300.0,DFT-anharmonic-reduced-model (NOT full BTE),2,anharmonic / ML-potential BTE,0.6,,6.61,216.0,F-43m,half Heusler (C1_b / MgAgAs),BCA,,,B,conventional,repository mining,10.1103/PhysRevX.4.011019,https://github.com/AMRL-2018/MachineLearning_Half_Heusler/blob/master/data/halfHeusler.csv,,repository mining,https://github.com/AMRL-2018/MachineLearning_Half_Heusler/blob/master/data/halfHeusler.csv,"alatt column (AFLOW T0003 half-Heusler relaxed lattice constant, same table as kappa)",AMRL-2018/MachineLearning_Half_Heusler data/halfHeusler.csv | AFLOW Cl1Se1Y1.T0003.BCA,True,stoichiometric,YSeCl
YSiAg,3.67,W/m/K,300.0,DFT-anharmonic-reduced-model (NOT full BTE),2,anharmonic / ML-potential BTE,0.6,,6.31,216.0,F-43m,half Heusler (C1_b / MgAgAs),ABC,,,B,conventional,repository mining,10.1103/PhysRevX.4.011019,https://github.com/AMRL-2018/MachineLearning_Half_Heusler/blob/master/data/halfHeusler.csv,,repository mining,https://github.com/AMRL-2018/MachineLearning_Half_Heusler/blob/master/data/halfHeusler.csv,"alatt column (AFLOW T0003 half-Heusler relaxed lattice constant, same table as kappa)",AMRL-2018/MachineLearning_Half_Heusler data/halfHeusler.csv | AFLOW Ag1Si1Y1.T0003.ABC,True,stoichiometric,YSiAg
YSiAu,5.24,W/m/K,300.0,DFT-anharmonic-reduced-model (NOT full BTE),2,anharmonic / ML-potential BTE,0.6,,6.34,216.0,F-43m,half Heusler (C1_b / MgAgAs),CAB,,,B,conventional,repository mining,10.1103/PhysRevX.4.011019,https://github.com/AMRL-2018/MachineLearning_Half_Heusler/blob/master/data/halfHeusler.csv,,repository mining,https://github.com/AMRL-2018/MachineLearning_Half_Heusler/blob/master/data/halfHeusler.csv,"alatt column (AFLOW T0003 half-Heusler relaxed lattice constant, same table as kappa)",AMRL-2018/MachineLearning_Half_Heusler data/halfHeusler.csv | AFLOW Au1Si1Y1.T0003.CAB,True,stoichiometric,YSiAu
YSnAu,5.53,W/m/K,300.0,DFT-anharmonic-reduced-model (NOT full BTE),2,anharmonic / ML-potential BTE,0.6,,6.55,216.0,F-43m,half Heusler (C1_b / MgAgAs),CAB,,,B,conventional,repository mining,10.1103/PhysRevX.4.011019,https://github.com/AMRL-2018/MachineLearning_Half_Heusler/blob/master/data/halfHeusler.csv,,repository mining,https://github.com/AMRL-2018/MachineLearning_Half_Heusler/blob/master/data/halfHeusler.csv,"alatt column (AFLOW T0003 half-Heusler relaxed lattice constant, same table as kappa)",AMRL-2018/MachineLearning_Half_Heusler data/halfHeusler.csv | AFLOW Au1Sn1Y1.T0003.CAB,True,stoichiometric,YSnAu
YTeRh,9.07,W/m/K,300.0,DFT-anharmonic-reduced-model (NOT full BTE),2,anharmonic / ML-potential BTE,0.6,,6.4,216.0,F-43m,half Heusler (C1_b / MgAgAs),CAB,,,B,conventional,repository mining,10.1103/PhysRevX.4.011019,https://github.com/AMRL-2018/MachineLearning_Half_Heusler/blob/master/data/halfHeusler.csv,,repository mining,https://github.com/AMRL-2018/MachineLearning_Half_Heusler/blob/master/data/halfHeusler.csv,"alatt column (AFLOW T0003 half-Heusler relaxed lattice constant, same table as kappa)",AMRL-2018/MachineLearning_Half_Heusler data/halfHeusler.csv | AFLOW Rh1Te1Y1.T0003.CAB,True,stoichiometric,YTeRh
YTlCd,4.58,W/m/K,300.0,DFT-anharmonic-reduced-model (NOT full BTE),2,anharmonic / ML-potential BTE,0.6,,6.73,216.0,F-43m,half Heusler (C1_b / MgAgAs),ABC,,,B,conventional,repository mining,10.1103/PhysRevX.4.011019,https://github.com/AMRL-2018/MachineLearning_Half_Heusler/blob/master/data/halfHeusler.csv,,repository mining,https://github.com/AMRL-2018/MachineLearning_Half_Heusler/blob/master/data/halfHeusler.csv,"alatt column (AFLOW T0003 half-Heusler relaxed lattice constant, same table as kappa)",AMRL-2018/MachineLearning_Half_Heusler data/halfHeusler.csv | AFLOW Cd1Tl1Y1.T0003.ABC,True,stoichiometric,YTlCd
YZnB,8.99,W/m/K,300.0,DFT-anharmonic-reduced-model (NOT full BTE),2,anharmonic / ML-potential BTE,0.6,,5.76,216.0,F-43m,half Heusler (C1_b / MgAgAs),CAB,,,B,conventional,repository mining,10.1103/PhysRevX.4.011019,https://github.com/AMRL-2018/MachineLearning_Half_Heusler/blob/master/data/halfHeusler.csv,,repository mining,https://github.com/AMRL-2018/MachineLearning_Half_Heusler/blob/master/data/halfHeusler.csv,"alatt column (AFLOW T0003 half-Heusler relaxed lattice constant, same table as kappa)",AMRL-2018/MachineLearning_Half_Heusler data/halfHeusler.csv | AFLOW B1Y1Zn1.T0003.CAB,True,stoichiometric,YZnB
ZrAgB,15.59,W/m/K,300.0,DFT-anharmonic-reduced-model (NOT full BTE),2,anharmonic / ML-potential BTE,0.6,,5.67,216.0,F-43m,half Heusler (C1_b / MgAgAs),ABC,,,B,conventional,repository mining,10.1103/PhysRevX.4.011019,https://github.com/AMRL-2018/MachineLearning_Half_Heusler/blob/master/data/halfHeusler.csv,,repository mining,https://github.com/AMRL-2018/MachineLearning_Half_Heusler/blob/master/data/halfHeusler.csv,"alatt column (AFLOW T0003 half-Heusler relaxed lattice constant, same table as kappa)",AMRL-2018/MachineLearning_Half_Heusler data/halfHeusler.csv | AFLOW Ag1B1Zr1.T0003.ABC,True,stoichiometric,ZrAgB
ZrAlAu,19.42,W/m/K,300.0,DFT-anharmonic-reduced-model (NOT full BTE),2,anharmonic / ML-potential BTE,0.6,,6.21,216.0,F-43m,half Heusler (C1_b / MgAgAs),ABC,,,B,conventional,repository mining,10.1103/PhysRevX.4.011019,https://github.com/AMRL-2018/MachineLearning_Half_Heusler/blob/master/data/halfHeusler.csv,,repository mining,https://github.com/AMRL-2018/MachineLearning_Half_Heusler/blob/master/data/halfHeusler.csv,"alatt column (AFLOW T0003 half-Heusler relaxed lattice constant, same table as kappa)",AMRL-2018/MachineLearning_Half_Heusler data/halfHeusler.csv | AFLOW Al1Au1Zr1.T0003.ABC,True,stoichiometric,ZrAlAu
ZrAsRh,27.11,W/m/K,300.0,DFT-anharmonic-reduced-model (NOT full BTE),2,anharmonic / ML-potential BTE,0.6,,6.1178,216.0,F-43m,T0003.ABC,,"[""As"", ""Rh"", ""Zr""]","[[0.5, 0.5, 0.5], [0.25, 0.25, 0.25], [0, 0, 0]]",A,primitive->conventional (x sqrt2),repository mining,10.1103/PhysRevX.4.011019,https://github.com/AMRL-2018/MachineLearning_Half_Heusler/blob/master/data/halfHeusler.csv,,Carrete PRX 4:011019 (2014),https://doi.org/10.1103/PhysRevX.4.011019,AFLOW aflow:ebed9dac763c52d7 (aflowlib.duke.edu:AFLOWDATA/LIB3_WEB/AsRh_pvZr_sv/T0003.ABC) - lowest-enthalpy F-43m 3-atom entry; AFLOW is the structure source used by Carrete et al.,"Carrete et al. PRX 4, 011019 (2014), Table III, compound RhAsZr",True,stoichiometric,ZrAsRh
ZrBiIr,12.83,W/m/K,300.0,DFT-anharmonic-reduced-model (NOT full BTE),2,anharmonic / ML-potential BTE,0.6,,6.4849,216.0,F-43m,T0003.ABC,,"[""Bi"", ""Ir"", ""Zr""]","[[0.5, 0.5, 0.5], [0.75, 0.75, 0.75], [0, 0, 0]]",A,primitive->conventional (x sqrt2),repository mining,10.1103/PhysRevX.4.011019,https://github.com/AMRL-2018/MachineLearning_Half_Heusler/blob/master/data/halfHeusler.csv,,Carrete PRX 4:011019 (2014),https://doi.org/10.1103/PhysRevX.4.011019,AFLOW aflow:8e11de93fd2d076e (aflowlib.duke.edu:AFLOWDATA/LIB3_WEB/Bi_dIrZr_sv/T0003.ABC) - lowest-enthalpy F-43m 3-atom entry; AFLOW is the structure source used by Carrete et al.,"Carrete et al. PRX 4, 011019 (2014), Table III, compound IrBiZr",True,stoichiometric,ZrBiIr
ZrBiRh,13.01,W/m/K,300.0,DFT-anharmonic-reduced-model (NOT full BTE),2,anharmonic / ML-potential BTE,0.6,,6.4515,216.0,F-43m,T0003.ABC,,"[""Bi"", ""Rh"", ""Zr""]","[[0.5, 0.5, 0.5], [0.75, 0.75, 0.75], [0, 0, 0]]",A,primitive->conventional (x sqrt2),repository mining,10.1103/PhysRevX.4.011019,https://github.com/AMRL-2018/MachineLearning_Half_Heusler/blob/master/data/halfHeusler.csv,,Carrete PRX 4:011019 (2014),https://doi.org/10.1103/PhysRevX.4.011019,AFLOW aflow:d7fed8d4996290f4 (aflowlib.duke.edu:AFLOWDATA/LIB3_WEB/Bi_dRh_pvZr_sv/T0003.ABC) - lowest-enthalpy F-43m 3-atom entry; AFLOW is the structure source used by Carrete et al.,"Carrete et al. PRX 4, 011019 (2014), Table III, compound RhBiZr",True,stoichiometric,ZrBiRh
