Repository: Shivamrandive747/Thermalconductivity_prediction

# Calibrating first-principles lattice thermal conductivity to experiment

**A curated half-Heusler dataset and a validated transfer function.**

Published first-principles transport calculations of lattice thermal conductivity exceed what
laboratories measure for the same compound by a **median factor of 1.55**. That offset is regular
enough to be removed in closed form:

$$\kappa_L^{\mathrm{expt}}(T) \;=\; \kappa_L^{\mathrm{BTE}}(T)\;\min\!\left[c\left(\tfrac{T}{300}\right)^{p},\,1\right],
\qquad c = 0.51,\quad p = 0.80$$

Inside a domain of applicability declared before the validation set was scored, this places

File: data/Target_Materials/HEUSLER_KAPPA_TRAINING_SET.csv (part 182 of 192)
formula,kappa_L,kappa_units,temperature_K,method,method_tier,tier_name,weight,kappa_basis,struct_a_A,struct_spacegroup,struct_sg_symbol,struct_prototype,struct_site_ordering,struct_species,struct_frac_coords,struct_grade,lattice_convention,source,source_doi,source_url,source_location,struct_source,struct_source_url,struct_source_detail,struct_id,struct_same_paper_as_kappa,stoichiometry,parent_formula
ZrCoAs,27.72,W/m/K,300.0,DFT-anharmonic-reduced-model (NOT full BTE),2,anharmonic / ML-potential BTE,0.6,,5.8521,216.0,F-43m,T0003.ABC,,"[""As"", ""Co"", ""Zr""]","[[0.5, 0.5, 0.5], [0.25, 0.25, 0.25], [0, 0, 0]]",A,primitive->conventional (x sqrt2),repository mining,10.1103/PhysRevX.4.011019,https://github.com/AMRL-2018/MachineLearning_Half_Heusler/blob/master/data/halfHeusler.csv,,Carrete PRX 4:011019 (2014),https://doi.org/10.1103/PhysRevX.4.011019,AFLOW aflow:8fe09410517be27d (aflowlib.duke.edu:AFLOWDATA/LIB3_WEB/AsCoZr_sv/T0003.ABC) - lowest-enthalpy F-43m 3-atom entry; AFLOW is the structure source used by Carrete et al.,"Carrete et al. PRX 4, 011019 (2014), Table III, compound CoAsZr",True,stoichiometric,ZrCoAs
ZrCoAs,24.073,W/m/K,300.0,Elemental-SDNNFF,2,anharmonic / ML-potential BTE,0.6,,5.8521,216.0,F-43m,T0003.ABC,,"[""As"", ""Co"", ""Zr""]","[[0.5, 0.5, 0.5], [0.25, 0.25, 0.25], [0, 0, 0]]",A,primitive->conventional (x sqrt2),"paper mining (PDF, batch 2)",10.1038/s41524-023-00974-0,,Supplementary Table 4,Carrete PRX 4:011019 (2014),https://doi.org/10.1103/PhysRevX.4.011019,AFLOW aflow:8fe09410517be27d (aflowlib.duke.edu:AFLOWDATA/LIB3_WEB/AsCoZr_sv/T0003.ABC) - lowest-enthalpy F-43m 3-atom entry; AFLOW is the structure source used by Carrete et al.,"Carrete et al. PRX 4, 011019 (2014), Table III, compound CoAsZr",True,stoichiometric,ZrCoAs
ZrCoBi,17.76,W/m/K,300.0,DFT-anharmonic-reduced-model (NOT full BTE),2,anharmonic / ML-potential BTE,0.6,,6.138706,216.0,F-43m,half-Heusler (C1b / MgAgAs),,"[""Co"", ""Co"", ""Co"", ""Co"", ""Zr"", ""Zr"", ""Zr"", ""Zr"", ""Bi"", ""Bi"", ""Bi"", ""Bi""]","[[0.25, 0.75, 0.75], [0.25, 0.25, 0.25], [0.75, 0.75, 0.25], [0.75, 0.25, 0.75], [0.0, 0.0, 0.0], [0.0, 0.5, 0.5], [0.5, 0.0, 0.5], [0.5, 0.5, 0.0], [0.5, 0.0, 0.0], [0.5, 0.5, 0.5], [0.0, 0.0, 0.5], [0.0, 0.5, 0.0]]",A,primitive->conventional (x sqrt2),repository mining,10.1103/PhysRevX.4.011019,https://github.com/AMRL-2018/MachineLearning_Half_Heusler/blob/master/data/halfHeusler.csv,,PhononDB (Togo/NIMS MDR),https://mdr.nims.go.jp/datasets/2d8de8a1-ca42-4e70-b0dd-7223034e028b,"LTC-calc.log unit cell (PBEsol-relaxed), same file as kappa",mp-31451,True,stoichiometric,ZrCoBi
ZrCoP,26.18,W/m/K,300.0,DFT-anharmonic-reduced-model (NOT full BTE),2,anharmonic / ML-potential BTE,0.6,,5.61,216.0,F-43m,half Heusler (C1_b / MgAgAs),CAB,,,B,conventional,repository mining,10.1103/PhysRevX.4.011019,https://github.com/AMRL-2018/MachineLearning_Half_Heusler/blob/master/data/halfHeusler.csv,,repository mining,https://github.com/AMRL-2018/MachineLearning_Half_Heusler/blob/master/data/halfHeusler.csv,"alatt column (AFLOW T0003 half-Heusler relaxed lattice constant, same table as kappa)",AMRL-2018/MachineLearning_Half_Heusler data/halfHeusler.csv | AFLOW Co1P1Zr1.T0003.CAB,True,stoichiometric,ZrCoP
ZrCoSb,24.38,W/m/K,300.0,DFT-anharmonic-reduced-model (NOT full BTE),2,anharmonic / ML-potential BTE,0.6,,6.105,216.0,F-43m,T0003.CAB,,"[""Co"", ""Sb"", ""Zr""]","[[0.75, 0.75, 0.75], [0, 0, 0], [0.5, 0.5, 0.5]]",A,primitive->conventional (x sqrt2),repository mining,10.1103/PhysRevX.4.011019,https://github.com/AMRL-2018/MachineLearning_Half_Heusler/blob/master/data/halfHeusler.csv,,Carrete PRX 4:011019 (2014),https://doi.org/10.1103/PhysRevX.4.011019,AFLOW aflow:be258713e260b2e9 (aflowlib.duke.edu:AFLOWDATA/LIB3_WEB/CoSbZr_sv/T0003.CAB) - lowest-enthalpy F-43m 3-atom entry; AFLOW is the structure source used by Carrete et al.,"Carrete et al. PRX 4, 011019 (2014), Table III, compound CoSbZr",True,stoichiometric,ZrCoSb
ZrCoSb,26.43,W/m/K,300.0,Elemental-SDNNFF,2,anharmonic / ML-potential BTE,0.6,,6.105,216.0,F-43m,T0003.CAB,,"[""Co"", ""Sb"", ""Zr""]","[[0.75, 0.75, 0.75], [0, 0, 0], [0.5, 0.5, 0.5]]",A,primitive->conventional (x sqrt2),"paper mining (PDF, batch 2)",10.1038/s41524-023-00974-0,,Supplementary Table 4,Carrete PRX 4:011019 (2014),https://doi.org/10.1103/PhysRevX.4.011019,AFLOW aflow:be258713e260b2e9 (aflowlib.duke.edu:AFLOWDATA/LIB3_WEB/CoSbZr_sv/T0003.CAB) - lowest-enthalpy F-43m 3-atom entry; AFLOW is the structure source used by Carrete et al.,"Carrete et al. PRX 4, 011019 (2014), Table III, compound CoSbZr",True,stoichiometric,ZrCoSb
ZrCuB,9.92,W/m/K,300.0,DFT-anharmonic-reduced-model (NOT full BTE),2,anharmonic / ML-potential BTE,0.6,,5.43,216.0,F-43m,half Heusler (C1_b / MgAgAs),CAB,,,B,conventional,repository mining,10.1103/PhysRevX.4.011019,https://github.com/AMRL-2018/MachineLearning_Half_Heusler/blob/master/data/halfHeusler.csv,,repository mining,https://github.com/AMRL-2018/MachineLearning_Half_Heusler/blob/master/data/halfHeusler.csv,"alatt column (AFLOW T0003 half-Heusler relaxed lattice constant, same table as kappa)",AMRL-2018/MachineLearning_Half_Heusler data/halfHeusler.csv | AFLOW B1Cu1Zr1.T0003.CAB,True,stoichiometric,ZrCuB
ZrFeSb,1.97,W/m/K,300.0,DFT-anharmonic-reduced-model (NOT full BTE),2,anharmonic / ML-potential BTE,0.6,,6.02,216.0,F-43m,half Heusler (C1_b / MgAgAs),CAB,,,B,conventional,repository mining,10.1103/PhysRevX.4.011019,https://github.com/AMRL-2018/MachineLearning_Half_Heusler/blob/master/data/halfHeusler.csv,,repository mining,https://github.com/AMRL-2018/MachineLearning_Half_Heusler/blob/master/data/halfHeusler.csv,"alatt column (AFLOW T0003 half-Heusler relaxed lattice constant, same table as kappa)",AMRL-2018/MachineLearning_Half_Heusler data/halfHeusler.csv | AFLOW Fe1Sb1Zr1.T0003.CAB,True,stoichiometric,ZrFeSb
ZrFeSe,18.89,W/m/K,300.0,DFT-anharmonic-reduced-model (NOT full BTE),2,anharmonic / ML-potential BTE,0.6,,5.73,216.0,F-43m,half Heusler (C1_b / MgAgAs),CAB,,,B,conventional,repository mining,10.1103/PhysRevX.4.011019,https://github.com/AMRL-2018/MachineLearning_Half_Heusler/blob/master/data/halfHeusler.csv,,repository mining,https://github.com/AMRL-2018/MachineLearning_Half_Heusler/blob/master/data/halfHeusler.csv,"alatt column (AFLOW T0003 half-Heusler relaxed lattice constant, same table as kappa)",AMRL-2018/MachineLearning_Half_Heusler data/halfHeusler.csv | AFLOW Fe1Se1Zr1.T0003.CAB,True,stoichiometric,ZrFeSe
ZrFeTe,25.71,W/m/K,300.0,DFT-anharmonic-reduced-model (NOT full BTE),2,anharmonic / ML-potential BTE,0.6,,6.1,216.0,F-43m,C1b,Zr/Te/Fe,"[""Zr"", ""Te"", ""Fe""]","[[0, 0, 0], [0.5, 0.5, 0.5], [0.25, 0.25, 0.25]]",A,conventional,repository mining,10.1103/PhysRevX.4.011019,https://github.com/AMRL-2018/MachineLearning_Half_Heusler/blob/master/data/halfHeusler.csv,,Sci.Rep. 11:13809 (2021) Table S1,https://www.nature.com/articles/s41598-021-92030-4#MOESM1,"Table S1 (DFT-optimized lattice parameter + lowest-energy site assignment), same table as kappa",mp-961649,True,stoichiometric,ZrFeTe
ZrGaAu,8.56,W/m/K,300.0,DFT-anharmonic-reduced-model (NOT full BTE),2,anharmonic / ML-potential BTE,0.6,,6.18,216.0,F-43m,half Heusler (C1_b / MgAgAs),CAB,,,B,conventional,repository mining,10.1103/PhysRevX.4.011019,https://github.com/AMRL-2018/MachineLearning_Half_Heusler/blob/master/data/halfHeusler.csv,,repository mining,https://github.com/AMRL-2018/MachineLearning_Half_Heusler/blob/master/data/halfHeusler.csv,"alatt column (AFLOW T0003 half-Heusler relaxed lattice constant, same table as kappa)",AMRL-2018/MachineLearning_Half_Heusler data/halfHeusler.csv | AFLOW Au1Ga1Zr1.T0003.CAB,True,stoichiometric,ZrGaAu
ZrGePt,15.89,W/m/K,300.0,DFT-anharmonic-reduced-model (NOT full BTE),2,anharmonic / ML-potential BTE,0.6,,6.2134,216.0,F-43m,T0003.ABC,,"[""Ge"", ""Pt"", ""Zr""]","[[0.5, 0.5, 0.5], [0.25, 0.25, 0.25], [0, 0, 0]]",A,primitive->conventional (x sqrt2),repository mining,10.1103/PhysRevX.4.011019,https://github.com/AMRL-2018/MachineLearning_Half_Heusler/blob/master/data/halfHeusler.csv,,Carrete PRX 4:011019 (2014),https://doi.org/10.1103/PhysRevX.4.011019,AFLOW aflow:7009ce2d6168de71 (aflowlib.duke.edu:AFLOWDATA/LIB3_WEB/Ge_hPtZr_sv/T0003.ABC) - lowest-enthalpy F-43m 3-atom entry; AFLOW is the structure source used by Carrete et al.,"Carrete et al. PRX 4, 011019 (2014), Table III, compound PtGeZr",True,stoichiometric,ZrGePt
ZrInAu,11.58,W/m/K,300.0,DFT-anharmonic-reduced-model (NOT full BTE),2,anharmonic / ML-potential BTE,0.6,,6.407308,216.0,F-43m,half-Heusler (C1b / MgAgAs),,"[""Zr"", ""Zr"", ""Zr"", ""Zr"", ""In"", ""In"", ""In"", ""In"", ""Au"", ""Au"", ""Au"", ""Au""]","[[0.0, 0.0, 0.0], [0.0, 0.5, 0.5], [0.5, 0.0, 0.5], [0.5, 0.5, 0.0], [0.5, 0.0, 0.0], [0.5, 0.5, 0.5], [0.0, 0.0, 0.5], [0.0, 0.5, 0.0], [0.25, 0.25, 0.75], [0.25, 0.75, 0.25], [0.75, 0.25, 0.25], [0.75, 0.75, 0.75]]",A,primitive->conventional (x sqrt2),repository mining,10.1103/PhysRevX.4.011019,https://github.com/AMRL-2018/MachineLearning_Half_Heusler/blob/master/data/halfHeusler.csv,,PhononDB (Togo/NIMS MDR),https://mdr.nims.go.jp/datasets/1a3f79d1-ece3-4293-a5b1-338829b7a528,"LTC-calc.log unit cell (PBEsol-relaxed), same file as kappa",mp-961693,True,stoichiometric,ZrInAu
ZrMnTe,12.52,W/m/K,300.0,DFT-anharmonic-reduced-model (NOT full BTE),2,anharmonic / ML-potential BTE,0.6,,6.03,216.0,F-43m,half Heusler (C1_b / MgAgAs),CAB,,,B,conventional,repository mining,10.1103/PhysRevX.4.011019,https://github.com/AMRL-2018/MachineLearning_Half_Heusler/blob/master/data/halfHeusler.csv,,repository mining,https://github.com/AMRL-2018/MachineLearning_Half_Heusler/blob/master/data/halfHeusler.csv,"alatt column (AFLOW T0003 half-Heusler relaxed lattice constant, same table as kappa)",AMRL-2018/MachineLearning_Half_Heusler data/halfHeusler.csv | AFLOW Mn1Te1Zr1.T0003.CAB,True,stoichiometric,ZrMnTe
ZrNiGe,21.16,W/m/K,300.0,DFT-anharmonic-reduced-model (NOT full BTE),2,anharmonic / ML-potential BTE,0.6,,5.8989,216.0,F-43m,T0003.ABC,,"[""Ge"", ""Ni"", ""Zr""]","[[0.5, 0.5, 0.5], [0.25, 0.25, 0.25], [0, 0, 0]]",A,primitive->conventional (x sqrt2),repository mining,10.1103/PhysRevX.4.011019,https://github.com/AMRL-2018/MachineLearning_Half_Heusler/blob/master/data/halfHeusler.csv,,Carrete PRX 4:011019 (2014),https://doi.org/10.1103/PhysRevX.4.011019,AFLOW aflow:320ba0d6a2a63f44 (aflowlib.duke.edu:AFLOWDATA/LIB3_WEB/Ge_hNi_pvZr_sv/T0003.ABC) - lowest-enthalpy F-43m 3-atom entry; AFLOW is the structure source used by Carrete et al.,"Carrete et al. PRX 4, 011019 (2014), Table III, compound NiGeZr",True,stoichiometric,ZrNiGe
ZrNiPb,15.17,W/m/K,300.0,DFT-anharmonic-reduced-model (NOT full BTE),2,anharmonic / ML-potential BTE,0.6,,6.2446,216.0,F-43m,T0003.CAB,,"[""Ni"", ""Pb"", ""Zr""]","[[0.75, 0.75, 0.75], [0, 0, 0], [0.5, 0.5, 0.5]]",A,primitive->conventional (x sqrt2),repository mining,10.1103/PhysRevX.4.011019,https://github.com/AMRL-2018/MachineLearning_Half_Heusler/blob/master/data/halfHeusler.csv,,Carrete PRX 4:011019 (2014),https://doi.org/10.1103/PhysRevX.4.011019,AFLOW aflow:4a97a11ae6fc5686 (aflowlib.duke.edu:AFLOWDATA/LIB3_WEB/Ni_pvPb_dZr_sv/T0003.CAB) - lowest-enthalpy F-43m 3-atom entry; AFLOW is the structure source used by Carrete et al.,"Carrete et al. PRX 4, 011019 (2014), Table III, compound NiPbZr",True,stoichiometric,ZrNiPb
ZrNiSn,17.49,W/m/K,300.0,DFT-anharmonic-reduced-model (NOT full BTE),2,anharmonic / ML-potential BTE,0.6,,6.066303,216.0,F-43m,half-Heusler (C1b / MgAgAs),,"[""Zr"", ""Zr"", ""Zr"", ""Zr"", ""Ni"", ""Ni"", ""Ni"", ""Ni"", ""Sn"", ""Sn"", ""Sn"", ""Sn""]","[[0.0, 0.0, 0.0], [0.0, 0.5, 0.5], [0.5, 0.0, 0.5], [0.5, 0.5, 0.0], [0.25, 0.75, 0.75], [0.25, 0.25, 0.25], [0.75, 0.75, 0.25], [0.75, 0.25, 0.75], [0.5, 0.0, 0.0], [0.5, 0.5, 0.5], [0.0, 0.0, 0.5], [0.0, 0.5, 0.0]]",A,primitive->conventional (x sqrt2),repository mining,10.1103/PhysRevX.4.011019,https://github.com/AMRL-2018/MachineLearning_Half_Heusler/blob/master/data/halfHeusler.csv,,PhononDB (Togo/NIMS MDR),https://mdr.nims.go.jp/datasets/a0b4db6a-be3a-480a-8ec3-fa64481cc7df,"LTC-calc.log unit cell (PBEsol-relaxed), same file as kappa",mp-924129,True,stoichiometric,ZrNiSn
ZrNiSn,14.468,W/m/K,300.0,Elemental-SDNNFF,2,anharmonic / ML-potential BTE,0.6,,6.066303,216.0,F-43m,half-Heusler (C1b / MgAgAs),,"[""Zr"", ""Zr"", ""Zr"", ""Zr"", ""Ni"", ""Ni"", ""Ni"", ""Ni"", ""Sn"", ""Sn"", ""Sn"", ""Sn""]","[[0.0, 0.0, 0.0], [0.0, 0.5, 0.5], [0.5, 0.0, 0.5], [0.5, 0.5, 0.0], [0.25, 0.75, 0.75], [0.25, 0.25, 0.25], [0.75, 0.75, 0.25], [0.75, 0.25, 0.75], [0.5, 0.0, 0.0], [0.5, 0.5, 0.5], [0.0, 0.0, 0.5], [0.0, 0.5, 0.0]]",A,primitive->conventional (x sqrt2),"paper mining (PDF, batch 2)",10.1038/s41524-023-00974-0,,Supplementary Table 4,PhononDB (Togo/NIMS MDR),https://mdr.nims.go.jp/datasets/a0b4db6a-be3a-480a-8ec3-fa64481cc7df,"LTC-calc.log unit cell (PBEsol-relaxed), same file as kappa",mp-924129,True,stoichiometric,ZrNiSn
ZrPIr,15.79,W/m/K,300.0,DFT-anharmonic-reduced-model (NOT full BTE),2,anharmonic / ML-potential BTE,0.6,,5.96,216.0,F-43m,half Heusler (C1_b / MgAgAs),CAB,,,B,conventional,repository mining,10.1103/PhysRevX.4.011019,https://github.com/AMRL-2018/MachineLearning_Half_Heusler/blob/master/data/halfHeusler.csv,,repository mining,https://github.com/AMRL-2018/MachineLearning_Half_Heusler/blob/master/data/halfHeusler.csv,"alatt column (AFLOW T0003 half-Heusler relaxed lattice constant, same table as kappa)",AMRL-2018/MachineLearning_Half_Heusler data/halfHeusler.csv | AFLOW Ir1P1Zr1.T0003.CAB,True,stoichiometric,ZrPIr
ZrPRh,26.68,W/m/K,300.0,DFT-anharmonic-reduced-model (NOT full BTE),2,anharmonic / ML-potential BTE,0.6,,5.89,216.0,F-43m,half Heusler (C1_b / MgAgAs),ABC,,,B,conventional,repository mining,10.1103/PhysRevX.4.011019,https://github.com/AMRL-2018/MachineLearning_Half_Heusler/blob/master/data/halfHeusler.csv,,repository mining,https://github.com/AMRL-2018/MachineLearning_Half_Heusler/blob/master/data/halfHeusler.csv,"alatt column (AFLOW T0003 half-Heusler relaxed lattice constant, same table as kappa)",AMRL-2018/MachineLearning_Half_Heusler data/halfHeusler.csv | AFLOW P1Rh1Zr1.T0003.ABC,True,stoichiometric,ZrPRh
ZrPdPb,10.31,W/m/K,300.0,DFT-anharmonic-reduced-model (NOT full BTE),2,anharmonic / ML-potential BTE,0.6,,6.5039,216.0,F-43m,T0003.ABC,,"[""Pb"", ""Pd"", ""Zr""]","[[0.5, 0.5, 0.5], [0.75, 0.75, 0.75], [0, 0, 0]]",A,primitive->conventional (x sqrt2),repository mining,10.1103/PhysRevX.4.011019,https://github.com/AMRL-2018/MachineLearning_Half_Heusler/blob/master/data/halfHeusler.csv,,Carrete PRX 4:011019 (2014),https://doi.org/10.1103/PhysRevX.4.011019,AFLOW aflow:4b18a7106bed6d3d (aflowlib.duke.edu:AFLOWDATA/LIB3_WEB/Pb_dPd_pvZr_sv/T0003.ABC) - lowest-enthalpy F-43m 3-atom entry; AFLOW is the structure source used by Carrete et al.,"Carrete et al. PRX 4, 011019 (2014), Table III, compound PdPbZr",True,stoichiometric,ZrPdPb
ZrPtPb,10.69,W/m/K,300.0,DFT-anharmonic-reduced-model (NOT full BTE),2,anharmonic / ML-potential BTE,0.6,,6.36,216.0,F-43m,half Heusler (C1_b / MgAgAs),ABC,,,B,conventional,repository mining,10.1103/PhysRevX.4.011019,https://github.com/AMRL-2018/MachineLearning_Half_Heusler/blob/master/data/halfHeusler.csv,,repository mining,https://github.com/AMRL-2018/MachineLearning_Half_Heusler/blob/master/data/halfHeusler.csv,"alatt column (AFLOW T0003 half-Heusler relaxed lattice constant, same table as kappa)",AMRL-2018/MachineLearning_Half_Heusler data/halfHeusler.csv | AFLOW Pb1Pt1Zr1.T0003.ABC,True,stoichiometric,ZrPtPb
ZrSbIr,21.28,W/m/K,300.0,DFT-anharmonic-reduced-model (NOT full BTE),2,anharmonic / ML-potential BTE,0.6,,6.26,216.0,F-43m,half Heusler (C1_b / MgAgAs),CAB,,,B,conventional,repository mining,10.1103/PhysRevX.4.011019,https://github.com/AMRL-2018/MachineLearning_Half_Heusler/blob/master/data/halfHeusler.csv,,repository mining,https://github.com/AMRL-2018/MachineLearning_Half_Heusler/blob/master/data/halfHeusler.csv,"alatt column (AFLOW T0003 half-Heusler relaxed lattice constant, same table as kappa)",AMRL-2018/MachineLearning_Half_Heusler data/halfHeusler.csv | AFLOW Ir1Sb1Zr1.T0003.CAB,True,stoichiometric,ZrSbIr
ZrSbRh,21.1,W/m/K,300.0,DFT-anharmonic-reduced-model (NOT full BTE),2,anharmonic / ML-potential BTE,0.6,,6.21,216.0,F-43m,half Heusler (C1_b / MgAgAs),CAB,,,B,conventional,repository mining,10.1103/PhysRevX.4.011019,https://github.com/AMRL-2018/MachineLearning_Half_Heusler/blob/master/data/halfHeusler.csv,,repository mining,https://github.com/AMRL-2018/MachineLearning_Half_Heusler/blob/master/data/halfHeusler.csv,"alatt column (AFLOW T0003 half-Heusler relaxed lattice constant, same table as kappa)",AMRL-2018/MachineLearning_Half_Heusler data/halfHeusler.csv | AFLOW Rh1Sb1Zr1.T0003.CAB,True,stoichiometric,ZrSbRh
ZrSiNi,27.69,W/m/K,300.0,DFT-anharmonic-reduced-model (NOT full BTE),2,anharmonic / ML-potential BTE,0.6,,5.69,216.0,F-43m,half Heusler (C1_b / MgAgAs),CAB,,,B,conventional,repository mining,10.1103/PhysRevX.4.011019,https://github.com/AMRL-2018/MachineLearning_Half_Heusler/blob/master/data/halfHeusler.csv,,repository mining,https://github.com/AMRL-2018/MachineLearning_Half_Heusler/blob/master/data/halfHeusler.csv,"alatt column (AFLOW T0003 half-Heusler relaxed lattice constant, same table as kappa)",AMRL-2018/MachineLearning_Half_Heusler data/halfHeusler.csv | AFLOW Ni1Si1Zr1.T0003.CAB,True,stoichiometric,ZrSiNi
ZrSiPd,28.61,W/m/K,300.0,DFT-anharmonic-reduced-model (NOT full BTE),2,anharmonic / ML-potential BTE,0.6,,6.12,216.0,F-43m,C1b,Zr/Si/Pd,"[""Zr"", ""Si"", ""Pd""]","[[0, 0, 0], [0.5, 0.5, 0.5], [0.25, 0.25, 0.25]]",A,conventional,repository mining,10.1103/PhysRevX.4.011019,https://github.com/AMRL-2018/MachineLearning_Half_Heusler/blob/master/data/halfHeusler.csv,,Sci.Rep. 11:13809 (2021) Table S1,https://www.nature.com/articles/s41598-021-92030-4#MOESM1,"Table S1 (DFT-optimized lattice parameter + lowest-energy site assignment), same table as kappa",mp-961661,True,stoichiometric,ZrSiPd
ZrSiPt,17.87,W/m/K,300.0,DFT-anharmonic-reduced-model (NOT full BTE),2,anharmonic / ML-potential BTE,0.6,,6.065294,216.0,F-43m,half-Heusler (C1b / MgAgAs),,"[""Zr"", ""Zr"", ""Zr"", ""Zr"", ""Si"", ""Si"", ""Si"", ""Si"", ""Pt"", ""Pt"", ""Pt"", ""Pt""]","[[0.5, 0.0, 0.0], [0.5, 0.5, 0.5], [0.0, 0.0, 0.5], [0.0, 0.5, 0.0], [0.0, 0.0, 0.0], [0.0, 0.5, 0.5], [0.5, 0.0, 0.5], [0.5, 0.5, 0.0], [0.25, 0.75, 0.75], [0.25, 0.25, 0.25], [0.75, 0.75, 0.25], [0.75, 0.25, 0.75]]",A,primitive->conventional (x sqrt2),repository mining,10.1103/PhysRevX.4.011019,https://github.com/AMRL-2018/MachineLearning_Half_Heusler/blob/master/data/halfHeusler.csv,,PhononDB (Togo/NIMS MDR),https://mdr.nims.go.jp/datasets/cce17a7e-45d7-4886-b84b-48766c80aeea,"LTC-calc.log unit cell (PBEsol-relaxed), same file as kappa",mp-961711,True,stoichiometric,ZrSiPt
ZrSnPd,12.79,W/m/K,300.0,DFT-anharmonic-reduced-model (NOT full BTE),2,anharmonic / ML-potential BTE,0.6,,6.297145,216.0,F-43m,half-Heusler (C1b / MgAgAs),,"[""Zr"", ""Zr"", ""Zr"", ""Zr"", ""Sn"", ""Sn"", ""Sn"", ""Sn"", ""Pd"", ""Pd"", ""Pd"", ""Pd""]","[[0.25, 0.25, 0.75], [0.25, 0.75, 0.25], [0.75, 0.25, 0.25], [0.75, 0.75, 0.75], [0.25, 0.75, 0.75], [0.25, 0.25, 0.25], [0.75, 0.75, 0.25], [0.75, 0.25, 0.75], [0.5, 0.0, 0.0], [0.5, 0.5, 0.5], [0.0, 0.0, 0.5], [0.0, 0.5, 0.0]]",A,primitive->conventional (x sqrt2),repository mining,10.1103/PhysRevX.4.011019,https://github.com/AMRL-2018/MachineLearning_Half_Heusler/blob/master/data/halfHeusler.csv,,PhononDB (Togo/NIMS MDR),https://mdr.nims.go.jp/datasets/1a11145d-47ce-45b8-b62a-8e2ffee9f983,"LTC-calc.log unit cell (PBEsol-relaxed), same file as kappa",mp-961687,True,stoichiometric,ZrSnPd
ZrSnPt,13.77,W/m/K,300.0,DFT-anharmonic-reduced-model (NOT full BTE),2,anharmonic / ML-potential BTE,0.6,,6.326505,216.0,F-43m,half-Heusler (C1b / MgAgAs),,"[""Zr"", ""Zr"", ""Zr"", ""Zr"", ""Sn"", ""Sn"", ""Sn"", ""Sn"", ""Pt"", ""Pt"", ""Pt"", ""Pt""]","[[0.25, 0.25, 0.75], [0.25, 0.75, 0.25], [0.75, 0.25, 0.25], [0.75, 0.75, 0.75], [0.25, 0.75, 0.75], [0.25, 0.25, 0.25], [0.75, 0.75, 0.25], [0.75, 0.25, 0.75], [0.5, 0.0, 0.0], [0.5, 0.5, 0.5], [0.0, 0.0, 0.5], [0.0, 0.5, 0.0]]",A,primitive->conventional (x sqrt2),repository mining,10.1103/PhysRevX.4.011019,https://github.com/AMRL-2018/MachineLearning_Half_Heusler/blob/master/data/halfHeusler.csv,,PhononDB (Togo/NIMS MDR),https://mdr.nims.go.jp/datasets/1086c60e-40bd-476c-8970-8f5cfb73f696,"LTC-calc.log unit cell (PBEsol-relaxed), same file as kappa",mp-961713,True,stoichiometric,ZrSnPt
ZrTeRu,21.26,W/m/K,300.0,DFT-anharmonic-reduced-model (NOT full BTE),2,anharmonic / ML-potential BTE,0.6,,6.3257,216.0,F-43m,T0003.CAB,,"[""Ru"", ""Te"", ""Zr""]","[[0.75, 0.75, 0.75], [0, 0, 0], [0.5, 0.5, 0.5]]",A,primitive->conventional (x sqrt2),repository mining,10.1103/PhysRevX.4.011019,https://github.com/AMRL-2018/MachineLearning_Half_Heusler/blob/master/data/halfHeusler.csv,,Carrete PRX 4:011019 (2014),https://doi.org/10.1103/PhysRevX.4.011019,AFLOW aflow:7b43e57182f82f35 (aflowlib.duke.edu:AFLOWDATA/LIB3_WEB/Ru_pvTeZr_sv/T0003.CAB) - lowest-enthalpy F-43m 3-atom entry; AFLOW is the structure source used by Carrete et al.,"Carrete et al. PRX 4, 011019 (2014), Table III, compound RuTeZr",True,stoichiometric,ZrTeRu
ZrTlAu,9.99,W/m/K,300.0,DFT-anharmonic-reduced-model (NOT full BTE),2,anharmonic / ML-potential BTE,0.6,,6.39,216.0,F-43m,half Heusler (C1_b / MgAgAs),CAB,,,B,conventional,repository mining,10.1103/PhysRevX.4.011019,https://github.com/AMRL-2018/MachineLearning_Half_Heusler/blob/master/data/halfHeusler.csv,,repository mining,https://github.com/AMRL-2018/MachineLearning_Half_Heusler/blob/master/data/halfHeusler.csv,"alatt column (AFLOW T0003 half-Heusler relaxed lattice constant, same table as kappa)",AMRL-2018/MachineLearning_Half_Heusler data/halfHeusler.csv | AFLOW Au1Tl1Zr1.T0003.CAB,True,stoichiometric,ZrTlAu
Ac2MgGa,0.85,W/m/K,300.0,Slack,3,semi-empirical,0.25,,8.020455780000002,225.0,,,,"Ac,Ga,Mg","[[0.75, 0.75, 0.75], [0.25, 0.25, 0.25], [0.0, -0.0, -0.0], [0.5, 0.5, 0.5]]",A,primitive->conventional (x sqrt2),paper mining,10.1038/s41598-025-24428-3,https://doi.org/10.1038/s41598-025-24428-3,Table 5 + Results text,Materials Project,,MP relaxed structure,,False,stoichiometric,Ac2MgGa
AlCrCu2,3.62766,W/m/K,300.0,AGL Debye-Gruneisen (quasi-harmonic),3,semi-empirical,0.25,,5.9481,225.0,Fm-3m,full_Heusler_L21,,"[""Al"", ""Cr"", ""Cu"", ""Cu""]","[[0.0, 0.0, 0.0], [0.5, 0.5, 0.5], [0.25, 0.25, 0.25], [0.75, 0.75, 0.75]]",A,conventional,AFLOW AGL,,aflowlib.duke.edu:AFLOWDATA/ICSD_WEB/FCC/Al1Cr1Cu2_ICSD_57653,,JARVIS-DFT (NIST),https://www.ctcms.nist.gov/~knc6/static/JARVIS-DFT/JVASP-17416.xml,JARVIS-DFT (NIST),JVASP-17416,False,stoichiometric,AlCrCu2
AlVCrFe,14.11,W/m/K,300.0,quasi-harmonic Debye/Slack approach,3,semi-empirical,0.25,,5.82,,,,,,,C,conventional,"paper mining (PDF, batch 2)",10.1038/s41598-026-57387-4,,Table 5,paper mining (PDF),,paper mining (Gemini PDF extraction),,True,stoichiometric,AlVCrFe
AlVFe2,28.0,W/m/K,300.0,,3,semi-empirical,0.25,,5.65709,225.0,Fm-3m,full_Heusler_L21,,"[""Al"", ""V"", ""Fe"", ""Fe""]","[[0.0, 0.0, 0.0], [0.5, 0.5, 0.5], [0.25, 0.25, 0.25], [0.75, 0.75, 0.75]]",A,conventional,"paper mining (PDF, batch 2)",10.1016/j.jallcom.2023.171050,,page 8,Materials Project,https://next-gen.materialsproject.org/materials/mp-5778,"Materials Project (OPTIMADE, keyless)",mp-5778,False,stoichiometric,AlVFe2
AlVFe2,28.0,W/m/K,300.0,,3,semi-empirical,0.25,,5.65709,225.0,Fm-3m,full_Heusler_L21,,"[""Al"", ""V"", ""Fe"", ""Fe""]","[[0.0, 0.0, 0.0], [0.5, 0.5, 0.5], [0.25, 0.25, 0.25], [0.75, 0.75, 0.75]]",A,conventional,"paper mining (PDF, batch 2)",10.1038/s41598-021-00314-6,,page 8,Materials Project,https://next-gen.materialsproject.org/materials/mp-5778,"Materials Project (OPTIMADE, keyless)",mp-5778,False,stoichiometric,AlVFe2
AlVFe2,28.0,W/m/K,300.0,,3,semi-empirical,0.25,,5.65709,225.0,Fm-3m,full_Heusler_L21,,"[""Al"", ""V"", ""Fe"", ""Fe""]","[[0.0, 0.0, 0.0], [0.5, 0.5, 0.5], [0.25, 0.25, 0.25], [0.75, 0.75, 0.75]]",A,conventional,"paper mining (PDF, batch 2)",10.1039/d0ra04984k,,page 6,Materials Project,https://next-gen.materialsproject.org/materials/mp-5778,"Materials Project (OPTIMADE, keyless)",mp-5778,False,stoichiometric,AlVFe2
AlVFe2,26.0,W/m/K,300.0,,3,semi-empirical,0.25,,5.65709,225.0,Fm-3m,full_Heusler_L21,,"[""Al"", ""V"", ""Fe"", ""Fe""]","[[0.0, 0.0, 0.0], [0.5, 0.5, 0.5], [0.25, 0.25, 0.25], [0.75, 0.75, 0.75]]",A,conventional,"paper mining (PDF, batch 2)",10.15541/jim20250041,,page 2,Materials Project,https://next-gen.materialsproject.org/materials/mp-5778,"Materials Project (OPTIMADE, keyless)",mp-5778,False,stoichiometric,AlVFe2
AlVFe2,15.0,W/m/K,300.0,Exp,3,semi-empirical,0.25,,5.65709,225.0,Fm-3m,full_Heusler_L21,,"[""Al"", ""V"", ""Fe"", ""Fe""]","[[0.0, 0.0, 0.0], [0.5, 0.5, 0.5], [0.25, 0.25, 0.25], [0.75, 0.75, 0.75]]",A,conventional,"paper mining (PDF, batch 2)",10.31349/revmexfis.67.060501,,Table IV,Materials Project,https://next-gen.materialsproject.org/materials/mp-5778,"Materials Project (OPTIMADE, keyless)",mp-5778,False,stoichiometric,AlVFe2
AlVFe2,3.3,W/m/K,300.0,B1-WC,3,semi-empirical,0.25,,5.65709,225.0,Fm-3m,full_Heusler_L21,,"[""Al"", ""V"", ""Fe"", ""Fe""]","[[0.0, 0.0, 0.0], [0.5, 0.5, 0.5], [0.25, 0.25, 0.25], [0.75, 0.75, 0.75]]",A,conventional,"paper mining (PDF, batch 2)",10.31349/revmexfis.67.060501,,Table IV,Materials Project,https://next-gen.materialsproject.org/materials/mp-5778,"Materials Project (OPTIMADE, keyless)",mp-5778,False,stoichiometric,AlVFe2
AlVFe2,31.4323,W/m/K,300.0,AGL Debye-Gruneisen (quasi-harmonic),3,semi-empirical,0.25,,5.65709,225.0,Fm-3m,full_Heusler_L21,,"[""Al"", ""V"", ""Fe"", ""Fe""]","[[0.0, 0.0, 0.0], [0.5, 0.5, 0.5], [0.25, 0.25, 0.25], [0.75, 0.75, 0.75]]",A,conventional,AFLOW AGL,,aflowlib.duke.edu:AFLOWDATA/ICSD_WEB/FCC/Al1Fe2V1_ICSD_107814,,Materials Project,https://next-gen.materialsproject.org/materials/mp-5778,"Materials Project (OPTIMADE, keyless)",mp-5778,False,stoichiometric,AlVFe2
AlVNi2,6.06207,W/m/K,300.0,AGL Debye-Gruneisen (quasi-harmonic),3,semi-empirical,0.25,,5.80195,225.0,Fm-3m,full_Heusler_L21,,"[""Al"", ""V"", ""Ni"", ""Ni""]","[[0.0, 0.0, 0.0], [0.5, 0.5, 0.5], [0.25, 0.25, 0.25], [0.75, 0.75, 0.75]]",A,conventional,AFLOW AGL,,aflowlib.duke.edu:AFLOWDATA/ICSD_WEB/FCC/Al1Ni2V1_ICSD_58071,,JARVIS-DFT (NIST),https://www.ctcms.nist.gov/~knc6/static/JARVIS-DFT/JVASP-16373.xml,JARVIS-DFT (NIST),JVASP-16373,False,stoichiometric,AlVNi2
Ba2AgAs,0.275,W/m/K,300.0,Slack's equation,3,semi-empirical,0.25,,8.065,225.0,,,,,,C,conventional,"paper mining (PDF, batch 2)",10.31349/revmexfis.67.060501,,Table IV,paper mining (PDF),,paper mining (Gemini PDF extraction),,True,stoichiometric,Ba2AgAs
Ba2AgAs,0.0825,W/m/K,1000.0,Slack's equation,3,semi-empirical,0.25,,8.065,225.0,,,,,,C,conventional,"paper mining (PDF, batch 2)",10.31349/revmexfis.67.060501,,page 8,paper mining (PDF),,paper mining (Gemini PDF extraction),,True,stoichiometric,Ba2AgAs
Ba2AgBi,0.384,W/m/K,300.0,Slack's equation,3,semi-empirical,0.25,,8.46,225.0,,,,,,C,conventional,"paper mining (PDF, batch 2)",10.31349/revmexfis.67.060501,,Table IV,paper mining (PDF),,paper mining (Gemini PDF extraction),,True,stoichiometric,Ba2AgBi
Ba2AgBi,0.16,W/m/K,1000.0,Slack's equation,3,semi-empirical,0.25,,8.46,225.0,,,,,,C,conventional,"paper mining (PDF, batch 2)",10.31349/revmexfis.67.060501,,page 8,paper mining (PDF),,paper mining (Gemini PDF extraction),,True,stoichiometric,Ba2AgBi
Ba2AgSb,0.323,W/m/K,300.0,Slack's equation,3,semi-empirical,0.25,,5.935,,,,,,,C,conventional,"paper mining (PDF, batch 2)",10.31349/revmexfis.67.060501,,Table IV,paper mining (PDF),,paper mining (Gemini PDF extraction),,True,stoichiometric,Ba2AgSb
Ba2AgSb,0.097,W/m/K,1000.0,Slack's equation,3,semi-empirical,0.25,,5.935,,,,,,,C,conventional,"paper mining (PDF, batch 2)",10.31349/revmexfis.67.060501,,page 8,paper mining (PDF),,paper mining (Gemini PDF extraction),,True,stoichiometric,Ba2AgSb
Ba2BiAu,0.55,W/m/K,300.0,,3,semi-empirical,0.25,,8.245247,225.0,Fm-3m,full Heusler (L2_1 / Cu2MnAl),,"[""Ba"", ""Ba"", ""Ba"", ""Ba"", ""Ba"", ""Ba"", ""Ba"", ""Ba"", ""Bi"", ""Bi"", ""Bi"", ""Bi"", ""Au"", ""Au"", ""Au"", ""Au""]","[[0.25, 0.75, 0.75], [0.25, 0.25, 0.75], [0.25, 0.25, 0.25], [0.25, 0.75, 0.25], [0.75, 0.75, 0.25], [0.75, 0.25, 0.25], [0.75, 0.25, 0.75], [0.75, 0.75, 0.75], [0.0, 0.0, 0.0], [0.0, 0.5, 0.5], [0.5, 0.0, 0.5], [0.5, 0.5, 0.0], [0.5, 0.0, 0.0], [0.5, 0.5, 0.5], [0.0, 0.0, 0.5], [0.0, 0.5, 0.0]]",A,primitive->conventional (x sqrt2),"paper mining (PDF, batch 2)",10.1103/physrevapplied.11.014058,,page 3,PhononDB (Togo/NIMS MDR),https://mdr.nims.go.jp/datasets/2ce6cc9c-bfab-4546-889a-ac0568c00399,"LTC-calc.log unit cell (PBEsol-relaxed), same file as kappa",mp-862947,True,stoichiometric,Ba2BiAu
Ba2BiAu,0.5,W/m/K,300.0,PAWF,3,semi-empirical,0.25,,8.245247,225.0,Fm-3m,full Heusler (L2_1 / Cu2MnAl),,"[""Ba"", ""Ba"", ""Ba"", ""Ba"", ""Ba"", ""Ba"", ""Ba"", ""Ba"", ""Bi"", ""Bi"", ""Bi"", ""Bi"", ""Au"", ""Au"", ""Au"", ""Au""]","[[0.25, 0.75, 0.75], [0.25, 0.25, 0.75], [0.25, 0.25, 0.25], [0.25, 0.75, 0.25], [0.75, 0.75, 0.25], [0.75, 0.25, 0.25], [0.75, 0.25, 0.75], [0.75, 0.75, 0.75], [0.0, 0.0, 0.0], [0.0, 0.5, 0.5], [0.5, 0.0, 0.5], [0.5, 0.5, 0.0], [0.5, 0.0, 0.0], [0.5, 0.5, 0.5], [0.0, 0.0, 0.5], [0.0, 0.5, 0.0]]",A,primitive->conventional (x sqrt2),"paper mining (PDF, batch 2)",10.31349/revmexfis.67.060501,,Table IV,PhononDB (Togo/NIMS MDR),https://mdr.nims.go.jp/datasets/2ce6cc9c-bfab-4546-889a-ac0568c00399,"LTC-calc.log unit cell (PBEsol-relaxed), same file as kappa",mp-862947,True,stoichiometric,Ba2BiAu
Ba2BiAu,0.2,W/m/K,800.0,,3,semi-empirical,0.25,,8.245247,225.0,Fm-3m,full Heusler (L2_1 / Cu2MnAl),,"[""Ba"", ""Ba"", ""Ba"", ""Ba"", ""Ba"", ""Ba"", ""Ba"", ""Ba"", ""Bi"", ""Bi"", ""Bi"", ""Bi"", ""Au"", ""Au"", ""Au"", ""Au""]","[[0.25, 0.75, 0.75], [0.25, 0.25, 0.75], [0.25, 0.25, 0.25], [0.25, 0.75, 0.25], [0.75, 0.75, 0.25], [0.75, 0.25, 0.25], [0.75, 0.25, 0.75], [0.75, 0.75, 0.75], [0.0, 0.0, 0.0], [0.0, 0.5, 0.5], [0.5, 0.0, 0.5], [0.5, 0.5, 0.0], [0.5, 0.0, 0.0], [0.5, 0.5, 0.5], [0.0, 0.0, 0.5], [0.0, 0.5, 0.0]]",A,primitive->conventional (x sqrt2),"paper mining (PDF, batch 2)",10.1103/physrevapplied.11.014058,,page 3,PhononDB (Togo/NIMS MDR),https://mdr.nims.go.jp/datasets/2ce6cc9c-bfab-4546-889a-ac0568c00399,"LTC-calc.log unit cell (PBEsol-relaxed), same file as kappa",mp-862947,True,stoichiometric,Ba2BiAu
Ba2HgPb,0.5,W/m/K,300.0,PAWF,3,semi-empirical,0.25,,8.46253,225.0,Fm-3m,full_Heusler_L21,,"[""Ba"", ""Ba"", ""Hg"", ""Pb""]","[[0.25, 0.25, 0.25], [0.75, 0.75, 0.75], [0.0, 0.0, 0.0], [0.5, 0.5, 0.5]]",A,conventional,"paper mining (PDF, batch 2)",10.31349/revmexfis.67.060501,,Table IV,JARVIS-DFT (NIST),https://www.ctcms.nist.gov/~knc6/static/JARVIS-DFT/JVASP-69037.xml,JARVIS-DFT (NIST),JVASP-69037,False,stoichiometric,Ba2HgPb
BaSrIn,0.582,W/m/K,300.0,full ab-initio anharmonic calculation (κ_ω),3,semi-empirical,0.25,,9.0425,216.0,F-43m,T0003.ABC,,"[""Ba"", ""In"", ""Sr""]","[[0.5, 0.5, 0.5], [0.75, 0.75, 0.75], [0, 0, 0]]",A,primitive->conventional (x sqrt2),"paper mining (PDF, batch 2)",10.5281/zenodo.10562671,,Table I,Carrete PRX 4:011019 (2014),https://doi.org/10.1103/PhysRevX.4.011019,AFLOW aflow:d0dc9944c223b19e (aflowlib.duke.edu:AFLOWDATA/LIB3_WEB/Ba_svIn_dSr_sv/T0003.ABC) - lowest-enthalpy F-43m 3-atom entry; AFLOW is the structure source used by Carrete et al.,"Carrete et al. PRX 4, 011019 (2014), Table I, compound InBaSr",True,stoichiometric,BaSrIn
BaSrSn,2.01,W/m/K,300.0,full ab-initio anharmonic calculation (κ_ω),3,semi-empirical,0.25,,8.276,216.0,F-43m,T0003.ABC,,"[""Ba"", ""Sn"", ""Sr""]","[[0.5, 0.5, 0.5], [0.75, 0.75, 0.75], [0, 0, 0]]",A,primitive->conventional (x sqrt2),"paper mining (PDF, batch 2)",10.5281/zenodo.10562671,,Table I,Carrete PRX 4:011019 (2014),https://doi.org/10.1103/PhysRevX.4.011019,AFLOW aflow:5665300fe3dfbd5f (aflowlib.duke.edu:AFLOWDATA/LIB3_WEB/Ba_svSnSr_sv/T0003.ABC) - lowest-enthalpy F-43m 3-atom entry; AFLOW is the structure source used by Carrete et al.,"Carrete et al. PRX 4, 011019 (2014), Table I, compound SnBaSr",True,stoichiometric,BaSrSn
BeAlB,67.878,W/m/K,300.0,AGL Debye-Gruneisen (quasi-harmonic),3,semi-empirical,0.25,,4.96,216.0,F-43m,C1b,Be/Al/B,"[""Be"", ""Al"", ""B""]","[[0, 0, 0], [0.5, 0.5, 0.5], [0.25, 0.25, 0.25]]",A,conventional,AFLOW AGL,,aflowlib.duke.edu:AFLOWDATA/ICSD_WEB/FCC/Al1B1Be1_ICSD_43351,,Sci.Rep. 11:13809 (2021) Table S1,https://www.nature.com/articles/s41598-021-92030-4#MOESM1,"Table S1 (DFT-optimized lattice parameter + lowest-energy site assignment), same table as kappa",mp-4262,True,stoichiometric,BeAlB
Ca2HgPb,6.6,W/m/K,300.0,Slack model,3,semi-empirical,0.25,,7.66177,225.0,Fm-3m,full_Heusler_L21,,"[""Ca"", ""Ca"", ""Hg"", ""Pb""]","[[0.5, 0.5, 0.5], [0.0, 0.0, 0.0], [0.25, 0.25, 0.25], [0.75, 0.75, 0.75]]",A,conventional,"paper mining (PDF, batch 2)",10.1038/s41524-022-00887-4,,Table 1,JARVIS-DFT (NIST),https://www.ctcms.nist.gov/~knc6/static/JARVIS-DFT/JVASP-39995.xml,JARVIS-DFT (NIST),JVASP-39995,False,stoichiometric,Ca2HgPb
CaBiAu,2.30919,W/m/K,300.0,AGL Debye-Gruneisen (quasi-harmonic),3,semi-empirical,0.25,,6.979709615736173,216.0,,half_C1b,,,,C,primitive->conventional (x sqrt2),AFLOW AGL,,aflowlib.duke.edu:AFLOWDATA/ICSD_WEB/FCC/Au1Bi1Ca1_ICSD_58399,,AFLOW,aflowlib.duke.edu:AFLOWDATA/ICSD_WEB/FCC/Au1Bi1Ca1_ICSD_58399,AFLOW_AGL,aflow:d8658d45b42df8d1,False,stoichiometric,CaBiAu
CaZnGe,2.75,W/m/K,300.0,full ab-initio anharmonic calculation (κ_ω),3,semi-empirical,0.25,,6.5473,216.0,F-43m,T0003.ABC,,"[""Ca"", ""Ge"", ""Zn""]","[[0.5, 0.5, 0.5], [0.75, 0.75, 0.75], [0, 0, 0]]",A,primitive->conventional (x sqrt2),"paper mining (PDF, batch 2)",10.5281/zenodo.10562671,,Table I,Carrete PRX 4:011019 (2014),https://doi.org/10.1103/PhysRevX.4.011019,AFLOW aflow:4a26d4d753b73791 (aflowlib.duke.edu:AFLOWDATA/LIB3_WEB/Ca_svGe_hZn/T0003.ABC) - lowest-enthalpy F-43m 3-atom entry; AFLOW is the structure source used by Carrete et al.,"Carrete et al. PRX 4, 011019 (2014), Table I, compound GeCaZn",True,stoichiometric,CaZnGe
CdAgSb,0.209793,W/m/K,300.0,AGL Debye-Gruneisen (quasi-harmonic),3,semi-empirical,0.25,,6.69467,216.0,F-43m,half_Heusler_C1b,,"[""Cd"", ""Ag"", ""Sb""]","[[0.5, 0.5, 0.5], [0.25, 0.25, 0.25], [0.0, 0.0, 0.0]]",A,conventional,AFLOW AGL,,aflowlib.duke.edu:AFLOWDATA/ICSD_WEB/FCC/Ag1Cd1Sb1_ICSD_52549,,Materials Project,https://next-gen.materialsproject.org/materials/mp-542065,"Materials Project (OPTIMADE, keyless)",mp-542065,False,stoichiometric,CdAgSb
CdCuSb,0.208748,W/m/K,300.0,AGL Debye-Gruneisen (quasi-harmonic),3,semi-empirical,0.25,,6.55482,216.0,F-43m,half_Heusler_C1b,,"[""Cd"", ""Cu"", ""Sb""]","[[0.25, 0.25, 0.25], [0.5, 0.5, 0.5], [0.0, 0.0, 0.0]]",A,conventional,AFLOW AGL,,aflowlib.duke.edu:AFLOWDATA/ICSD_WEB/FCC/Cd1Cu1Sb1_ICSD_52796,,Materials Project,https://next-gen.materialsproject.org/materials/mp-10685,"Materials Project (OPTIMADE, keyless)",mp-10685,False,stoichiometric,CdCuSb
CdSbAu,0.602338,W/m/K,300.0,AGL Debye-Gruneisen (quasi-harmonic),3,semi-empirical,0.25,,6.66984,216.0,F-43m,half_Heusler_C1b,,"[""Cd"", ""Sb"", ""Au""]","[[0.5, 0.5, 0.5], [0.0, 0.0, 0.0], [0.25, 0.25, 0.25]]",A,conventional,AFLOW AGL,,aflowlib.duke.edu:AFLOWDATA/ICSD_WEB/FCC/Au1Cd1Sb1_ICSD_52663,,JARVIS-DFT (NIST),https://www.ctcms.nist.gov/~knc6/static/JARVIS-DFT/JVASP-17376.xml,JARVIS-DFT (NIST),JVASP-17376,False,stoichiometric,CdSbAu
CrFeGe,26.4,W/m/K,301.0,Debye-Callaway/Slack-type,3,semi-empirical,0.25,,5.45,216.0,F-43m,half Heusler (C1_b / MgAgAs),,,,C,conventional,paper mining,10.1126/sciadv.adw4514,https://www.science.org/doi/10.1126/sciadv.adw4514,"Supplementary Materials, Table S8 (p.26-27 of sciadv.adw4514_sm.pdf)",repository mining,https://github.com/ertekin-research-group/halfheusler-space/blob/main/HH_overview.csv,"""Lattice Parameter (Angstroms)"" column, DFT-PBE relaxed, same table as kappa_L",ertekin-research-group/halfheusler-space HH_overview.csv,True,stoichiometric,CrFeGe
CrFeGe,16.13,W/m/K,481.0,Debye-Callaway/Slack-type,3,semi-empirical,0.25,,5.45,216.0,F-43m,half Heusler (C1_b / MgAgAs),,,,C,conventional,paper mining,10.1126/sciadv.adw4514,https://www.science.org/doi/10.1126/sciadv.adw4514,"Supplementary Materials, Table S8 (p.26-27 of sciadv.adw4514_sm.pdf)",repository mining,https://github.com/ertekin-research-group/halfheusler-space/blob/main/HH_overview.csv,"""Lattice Parameter (Angstroms)"" column, DFT-PBE relaxed, same table as kappa_L",ertekin-research-group/halfheusler-space HH_overview.csv,True,stoichiometric,CrFeGe
CrFeSi,46.31,W/m/K,301.0,Debye-Callaway/Slack-type,3,semi-empirical,0.25,,5.339,216.0,F-43m,half Heusler (C1_b / MgAgAs),,,,C,conventional,paper mining,10.1126/sciadv.adw4514,https://www.science.org/doi/10.1126/sciadv.adw4514,"Supplementary Materials, Table S8 (p.26-27 of sciadv.adw4514_sm.pdf)",repository mining,https://github.com/ertekin-research-group/halfheusler-space/blob/main/HH_overview.csv,"""Lattice Parameter (Angstroms)"" column, DFT-PBE relaxed, same table as kappa_L",ertekin-research-group/halfheusler-space HH_overview.csv,True,stoichiometric,CrFeSi
CrFeSi,29.1,W/m/K,481.0,Debye-Callaway/Slack-type,3,semi-empirical,0.25,,5.339,216.0,F-43m,half Heusler (C1_b / MgAgAs),,,,C,conventional,paper mining,10.1126/sciadv.adw4514,https://www.science.org/doi/10.1126/sciadv.adw4514,"Supplementary Materials, Table S8 (p.26-27 of sciadv.adw4514_sm.pdf)",repository mining,https://github.com/ertekin-research-group/halfheusler-space/blob/main/HH_overview.csv,"""Lattice Parameter (Angstroms)"" column, DFT-PBE relaxed, same table as kappa_L",ertekin-research-group/halfheusler-space HH_overview.csv,True,stoichiometric,CrFeSi
CrNiSb,2.81656,W/m/K,300.0,AGL Debye-Gruneisen (quasi-harmonic),3,semi-empirical,0.25,,5.89207,216.0,F-43m,half_Heusler_C1b,,"[""Cr"", ""Ni"", ""Sb""]","[[0.0, 0.0, 0.0], [0.75, 0.75, 0.75], [0.5, 0.5, 0.5]]",A,conventional,AFLOW AGL,,aflowlib.duke.edu:AFLOWDATA/ICSD_WEB/FCC/Cr1Ni1Sb1_ICSD_182484,,JARVIS-DFT (NIST),https://www.ctcms.nist.gov/~knc6/static/JARVIS-DFT/JVASP-35794.xml,JARVIS-DFT (NIST),JVASP-35794,False,stoichiometric,CrNiSb
CsK2Sb,0.798508,W/m/K,300.0,AGL Debye-Gruneisen (quasi-harmonic),3,semi-empirical,0.25,,8.58309,225.0,Fm-3m,full_Heusler_L21,,"[""Cs"", ""K"", ""K"", ""Sb""]","[[0.5, 0.5, 0.5], [0.75, 0.75, 0.75], [0.25, 0.25, 0.25], [0.0, 0.0, 0.0]]",A,conventional,AFLOW AGL,,aflowlib.duke.edu:AFLOWDATA/ICSD_WEB/FCC/Cs1K2Sb1_ICSD_53237,,JARVIS-DFT (NIST),https://www.ctcms.nist.gov/~knc6/static/JARVIS-DFT/JVASP-22672.xml,JARVIS-DFT (NIST),JVASP-22672,False,stoichiometric,CsK2Sb
CuNi2Sb,2.46569,W/m/K,300.0,AGL Debye-Gruneisen (quasi-harmonic),3,semi-empirical,0.25,,6.01355,225.0,Fm-3m,full_Heusler_L21,,"[""Cu"", ""Ni"", ""Ni"", ""Sb""]","[[0.0, 0.0, 0.0], [0.75, 0.75, 0.75], [0.25, 0.25, 0.25], [0.5, 0.5, 0.5]]",A,conventional,AFLOW AGL,,aflowlib.duke.edu:AFLOWDATA/ICSD_WEB/FCC/Cu1Ni2Sb1_ICSD_53320,,JARVIS-DFT (NIST),https://www.ctcms.nist.gov/~knc6/static/JARVIS-DFT/JVASP-18563.xml,JARVIS-DFT (NIST),JVASP-18563,False,stoichiometric,CuNi2Sb
CuNi2Sn,1.60187,W/m/K,300.0,AGL Debye-Gruneisen (quasi-harmonic),3,semi-empirical,0.25,,5.98614,225.0,Fm-3m,full_Heusler_L21,,"[""Cu"", ""Ni"", ""Ni"", ""Sn""]","[[0.0, 0.0, 0.0], [0.75, 0.75, 0.75], [0.25, 0.25, 0.25], [0.5, 0.5, 0.5]]",A,conventional,AFLOW AGL,,aflowlib.duke.edu:AFLOWDATA/ICSD_WEB/FCC/Cu1Ni2Sn1_ICSD_103068,,JARVIS-DFT (NIST),https://www.ctcms.nist.gov/~knc6/static/JARVIS-DFT/JVASP-18686.xml,JARVIS-DFT (NIST),JVASP-18686,False,stoichiometric,CuNi2Sn
CuSnRh2,4.86328,W/m/K,300.0,AGL Debye-Gruneisen (quasi-harmonic),3,semi-empirical,0.25,,6.21885,225.0,Fm-3m,full_Heusler_L21,,"[""Cu"", ""Sn"", ""Rh"", ""Rh""]","[[0.0, 0.0, 0.0], [0.5, 0.5, 0.5], [0.25, 0.25, 0.25], [0.75, 0.75, 0.75]]",A,conventional,AFLOW AGL,,aflowlib.duke.edu:AFLOWDATA/ICSD_WEB/FCC/Cu1Rh2Sn1_ICSD_103092,,JARVIS-DFT (NIST),https://www.ctcms.nist.gov/~knc6/static/JARVIS-DFT/JVASP-18688.xml,JARVIS-DFT (NIST),JVASP-18688,False,stoichiometric,CuSnRh2
