Repository: Shivamrandive747/Thermalconductivity_prediction

# Calibrating first-principles lattice thermal conductivity to experiment

**A curated half-Heusler dataset and a validated transfer function.**

Published first-principles transport calculations of lattice thermal conductivity exceed what
laboratories measure for the same compound by a **median factor of 1.55**. That offset is regular
enough to be removed in closed form:

$$\kappa_L^{\mathrm{expt}}(T) \;=\; \kappa_L^{\mathrm{BTE}}(T)\;\min\!\left[c\left(\tfrac{T}{300}\right)^{p},\,1\right],
\qquad c = 0.51,\quad p = 0.80$$

Inside a domain of applicability declared before the validation set was scored, this places

File: data/Target_Materials/HEUSLER_KAPPA_TRAINING_SET.csv (part 183 of 192)
formula,kappa_L,kappa_units,temperature_K,method,method_tier,tier_name,weight,kappa_basis,struct_a_A,struct_spacegroup,struct_sg_symbol,struct_prototype,struct_site_ordering,struct_species,struct_frac_coords,struct_grade,lattice_convention,source,source_doi,source_url,source_location,struct_source,struct_source_url,struct_source_detail,struct_id,struct_same_paper_as_kappa,stoichiometry,parent_formula
DyBiPd,4.05397,W/m/K,300.0,AGL Debye-Gruneisen (quasi-harmonic),3,semi-empirical,0.25,,6.73,216.0,F-43m,C1b,Dy/Bi/Pd,"[""Dy"", ""Bi"", ""Pd""]","[[0, 0, 0], [0.5, 0.5, 0.5], [0.25, 0.25, 0.25]]",A,conventional,AFLOW AGL,,aflowlib.duke.edu:AFLOWDATA/ICSD_WEB/FCC/Bi1Dy1Pd1_ICSD_616637,,Sci.Rep. 11:13809 (2021) Table S1,https://www.nature.com/articles/s41598-021-92030-4#MOESM1,"Table S1 (DFT-optimized lattice parameter + lowest-energy site assignment), same table as kappa",mp-1009543,True,stoichiometric,DyBiPd
DyBiPt,4.34093,W/m/K,300.0,AGL Debye-Gruneisen (quasi-harmonic),3,semi-empirical,0.25,,6.75,216.0,F-43m,C1b,Dy/Bi/Pt,"[""Dy"", ""Bi"", ""Pt""]","[[0, 0, 0], [0.5, 0.5, 0.5], [0.25, 0.25, 0.25]]",A,conventional,AFLOW AGL,,aflowlib.duke.edu:AFLOWDATA/ICSD_WEB/FCC/Bi1Dy1Pt1_ICSD_58780,,Sci.Rep. 11:13809 (2021) Table S1,https://www.nature.com/articles/s41598-021-92030-4#MOESM1,"Table S1 (DFT-optimized lattice parameter + lowest-energy site assignment), same table as kappa",mp-30453,True,stoichiometric,DyBiPt
DyInAg2,1.07687,W/m/K,300.0,AGL Debye-Gruneisen (quasi-harmonic),3,semi-empirical,0.25,,6.96458,225.0,Fm-3m,full_Heusler_L21,,"[""Dy"", ""In"", ""Ag"", ""Ag""]","[[0.0, 0.0, 0.0], [0.5, 0.5, 0.5], [0.25, 0.25, 0.25], [0.75, 0.75, 0.75]]",A,conventional,AFLOW AGL,,aflowlib.duke.edu:AFLOWDATA/ICSD_WEB/FCC/Ag2Dy1In1_ICSD_104397,,JARVIS-DFT (NIST),https://www.ctcms.nist.gov/~knc6/static/JARVIS-DFT/JVASP-17869.xml,JARVIS-DFT (NIST),JVASP-17869,False,stoichiometric,DyInAg2
DyInAu2,1.0706,W/m/K,300.0,AGL Debye-Gruneisen (quasi-harmonic),3,semi-empirical,0.25,,6.97987,225.0,Fm-3m,full_Heusler_L21,,"[""Dy"", ""In"", ""Au"", ""Au""]","[[0.0, 0.0, 0.0], [0.5, 0.5, 0.5], [0.75, 0.75, 0.75], [0.25, 0.25, 0.25]]",A,conventional,AFLOW AGL,,aflowlib.duke.edu:AFLOWDATA/ICSD_WEB/FCC/Au2Dy1In1_ICSD_58442,,JARVIS-DFT (NIST),https://www.ctcms.nist.gov/~knc6/static/JARVIS-DFT/JVASP-18601.xml,JARVIS-DFT (NIST),JVASP-18601,False,stoichiometric,DyInAu2
DyInCu2,3.50893,W/m/K,300.0,AGL Debye-Gruneisen (quasi-harmonic),3,semi-empirical,0.25,,6.62736,225.0,Fm-3m,full_Heusler_L21,,"[""Dy"", ""In"", ""Cu"", ""Cu""]","[[0.5, 0.5, 0.5], [0.0, 0.0, 0.0], [0.25, 0.25, 0.25], [0.75, 0.75, 0.75]]",A,conventional,AFLOW AGL,,aflowlib.duke.edu:AFLOWDATA/ICSD_WEB/FCC/Cu2Dy1In1_ICSD_102876,,JARVIS-DFT (NIST),https://www.ctcms.nist.gov/~knc6/static/JARVIS-DFT/JVASP-18268.xml,JARVIS-DFT (NIST),JVASP-18268,False,stoichiometric,DyInCu2
DyInPd2,2.32477,W/m/K,300.0,AGL Debye-Gruneisen (quasi-harmonic),3,semi-empirical,0.25,,6.74605,225.0,Fm-3m,full_Heusler_L21,,"[""Dy"", ""In"", ""Pd"", ""Pd""]","[[0.5, 0.5, 0.5], [0.0, 0.0, 0.0], [0.75, 0.75, 0.75], [0.25, 0.25, 0.25]]",A,conventional,AFLOW AGL,,aflowlib.duke.edu:AFLOWDATA/ICSD_WEB/FCC/Dy1In1Pd2_ICSD_103207,,Materials Project,https://next-gen.materialsproject.org/materials/mp-30606,"Materials Project (OPTIMADE, keyless)",mp-30606,False,stoichiometric,DyInPd2
DyNiBi,6.24596,W/m/K,300.0,AGL Debye-Gruneisen (quasi-harmonic),3,semi-empirical,0.25,,6.484918716668699,216.0,F-43m,half-Heusler (C1b / MgAgAs),,"[""Bi"", ""Dy"", ""Ni""]","[[0.0, 0.0, -0.0], [0.5, 0.5, 0.5], [0.75, 0.75, 0.75]]",A,primitive->conventional (x sqrt2),AFLOW AGL,,aflowlib.duke.edu:AFLOWDATA/ICSD_WEB/FCC/Bi1Dy1Ni1_ICSD_58779,,HH130 / MatHub-3d,https://www.mathub3d.net/api/v1/assets/mathub-datasets/datasets/3d/legacy/HH130.zip,HH130.zip primitive cell POSCAR,HH130.zip / Primitive cell structures-130HH/POSCAR-BiDyNi,False,stoichiometric,DyNiBi
DyNiSb,8.50417,W/m/K,300.0,AGL Debye-Gruneisen (quasi-harmonic),3,semi-empirical,0.25,,6.36,216.0,F-43m,C1b,Dy/Sb/Ni,"[""Dy"", ""Sb"", ""Ni""]","[[0, 0, 0], [0.5, 0.5, 0.5], [0.25, 0.25, 0.25]]",A,conventional,AFLOW AGL,,aflowlib.duke.edu:AFLOWDATA/ICSD_WEB/FCC/Dy1Ni1Sb1_ICSD_103339,,Sci.Rep. 11:13809 (2021) Table S1,https://www.nature.com/articles/s41598-021-92030-4#MOESM1,"Table S1 (DFT-optimized lattice parameter + lowest-energy site assignment), same table as kappa",mp-4510,True,stoichiometric,DyNiSb
DyPbAu,2.63378,W/m/K,300.0,AGL Debye-Gruneisen (quasi-harmonic),3,semi-empirical,0.25,,6.85,216.0,F-43m,C1b,Dy/Pb/Au,"[""Dy"", ""Pb"", ""Au""]","[[0, 0, 0], [0.5, 0.5, 0.5], [0.25, 0.25, 0.25]]",A,conventional,AFLOW AGL,,aflowlib.duke.edu:AFLOWDATA/ICSD_WEB/FCC/Au1Dy1Pb1_ICSD_58443,,Sci.Rep. 11:13809 (2021) Table S1,https://www.nature.com/articles/s41598-021-92030-4#MOESM1,"Table S1 (DFT-optimized lattice parameter + lowest-energy site assignment), same table as kappa",mp-11242,True,stoichiometric,DyPbAu
DySbPt,5.75835,W/m/K,300.0,AGL Debye-Gruneisen (quasi-harmonic),3,semi-empirical,0.25,,6.514676,216.0,F-43m,half-Heusler (C1b / MgAgAs),,"[""Sb"", ""Sb"", ""Sb"", ""Sb"", ""Dy"", ""Dy"", ""Dy"", ""Dy"", ""Pt"", ""Pt"", ""Pt"", ""Pt""]","[[0.0, 0.0, 0.0], [0.0, 0.5, 0.5], [0.5, 0.0, 0.5], [0.5, 0.5, 0.0], [0.5, 0.0, 0.0], [0.5, 0.5, 0.5], [0.0, 0.0, 0.5], [0.0, 0.5, 0.0], [0.25, 0.75, 0.75], [0.25, 0.25, 0.25], [0.75, 0.75, 0.25], [0.75, 0.25, 0.75]]",A,primitive->conventional (x sqrt2),AFLOW AGL,,aflowlib.duke.edu:AFLOWDATA/ICSD_WEB/FCC/Dy1Pt1Sb1_ICSD_53374,,PhononDB (Togo/NIMS MDR),https://mdr.nims.go.jp/datasets/a1efbf1b-d290-4265-9db0-b309c252b605,"LTC-calc.log unit cell (PBEsol-relaxed), same file as kappa",mp-16327,True,stoichiometric,DySbPt
ErBiPt,4.28002,W/m/K,300.0,AGL Debye-Gruneisen (quasi-harmonic),3,semi-empirical,0.25,,6.72,216.0,F-43m,C1b,Er/Bi/Pt,"[""Er"", ""Bi"", ""Pt""]","[[0, 0, 0], [0.5, 0.5, 0.5], [0.25, 0.25, 0.25]]",A,conventional,AFLOW AGL,,aflowlib.duke.edu:AFLOWDATA/ICSD_WEB/FCC/Bi1Er1Pt1_ICSD_58782,,Sci.Rep. 11:13809 (2021) Table S1,https://www.nature.com/articles/s41598-021-92030-4#MOESM1,"Table S1 (DFT-optimized lattice parameter + lowest-energy site assignment), same table as kappa",mp-30454,True,stoichiometric,ErBiPt
ErInAg2,0.905129,W/m/K,300.0,AGL Debye-Gruneisen (quasi-harmonic),3,semi-empirical,0.25,,6.93058,225.0,Fm-3m,full_Heusler_L21,,"[""Er"", ""In"", ""Ag"", ""Ag""]","[[0.0, 0.0, 0.0], [0.5, 0.5, 0.5], [0.75, 0.75, 0.75], [0.25, 0.25, 0.25]]",A,conventional,AFLOW AGL,,aflowlib.duke.edu:AFLOWDATA/ICSD_WEB/FCC/Ag2Er1In1_ICSD_58254,,JARVIS-DFT (NIST),https://www.ctcms.nist.gov/~knc6/static/JARVIS-DFT/JVASP-18582.xml,JARVIS-DFT (NIST),JVASP-18582,False,stoichiometric,ErInAg2
ErInAu2,0.877964,W/m/K,300.0,AGL Debye-Gruneisen (quasi-harmonic),3,semi-empirical,0.25,,6.94525,225.0,Fm-3m,full_Heusler_L21,,"[""Er"", ""In"", ""Au"", ""Au""]","[[0.0, 0.0, 0.0], [0.5, 0.5, 0.5], [0.75, 0.75, 0.75], [0.25, 0.25, 0.25]]",A,conventional,AFLOW AGL,,aflowlib.duke.edu:AFLOWDATA/ICSD_WEB/FCC/Au2Er1In1_ICSD_58449,,JARVIS-DFT (NIST),https://www.ctcms.nist.gov/~knc6/static/JARVIS-DFT/JVASP-18603.xml,JARVIS-DFT (NIST),JVASP-18603,False,stoichiometric,ErInAu2
ErInCu2,3.42503,W/m/K,300.0,AGL Debye-Gruneisen (quasi-harmonic),3,semi-empirical,0.25,,6.59107,225.0,Fm-3m,full_Heusler_L21,,"[""Er"", ""In"", ""Cu"", ""Cu""]","[[0.0, 0.0, 0.0], [0.5, 0.5, 0.5], [0.25, 0.25, 0.25], [0.75, 0.75, 0.75]]",A,conventional,AFLOW AGL,,aflowlib.duke.edu:AFLOWDATA/ICSD_WEB/FCC/Cu2Er1In1_ICSD_102885,,JARVIS-DFT (NIST),https://www.ctcms.nist.gov/~knc6/static/JARVIS-DFT/JVASP-15407.xml,JARVIS-DFT (NIST),JVASP-15407,False,stoichiometric,ErInCu2
ErNiSb,8.97732,W/m/K,300.0,AGL Debye-Gruneisen (quasi-harmonic),3,semi-empirical,0.25,,6.33,216.0,F-43m,C1b,Er/Sb/Ni,"[""Er"", ""Sb"", ""Ni""]","[[0, 0, 0], [0.5, 0.5, 0.5], [0.25, 0.25, 0.25]]",A,conventional,AFLOW AGL,,aflowlib.duke.edu:AFLOWDATA/ICSD_WEB/FCC/Er1Ni1Sb1_ICSD_103273,,Sci.Rep. 11:13809 (2021) Table S1,https://www.nature.com/articles/s41598-021-92030-4#MOESM1,"Table S1 (DFT-optimized lattice parameter + lowest-energy site assignment), same table as kappa",mp-21272,True,stoichiometric,ErNiSb
ErPbAu,2.57804,W/m/K,300.0,AGL Debye-Gruneisen (quasi-harmonic),3,semi-empirical,0.25,,6.82,216.0,F-43m,C1b,Er/Pb/Au,"[""Er"", ""Pb"", ""Au""]","[[0, 0, 0], [0.5, 0.5, 0.5], [0.25, 0.25, 0.25]]",A,conventional,AFLOW AGL,,aflowlib.duke.edu:AFLOWDATA/ICSD_WEB/FCC/Au1Er1Pb1_ICSD_58450,,Sci.Rep. 11:13809 (2021) Table S1,https://www.nature.com/articles/s41598-021-92030-4#MOESM1,"Table S1 (DFT-optimized lattice parameter + lowest-energy site assignment), same table as kappa",mp-30377,True,stoichiometric,ErPbAu
ErSbPd,5.20405,W/m/K,300.0,AGL Debye-Gruneisen (quasi-harmonic),3,semi-empirical,0.25,,6.57,216.0,F-43m,C1b,Er/Sb/Pd,"[""Er"", ""Sb"", ""Pd""]","[[0, 0, 0], [0.5, 0.5, 0.5], [0.25, 0.25, 0.25]]",A,conventional,AFLOW AGL,,aflowlib.duke.edu:AFLOWDATA/ICSD_WEB/FCC/Er1Pd1Sb1_ICSD_57259,,Sci.Rep. 11:13809 (2021) Table S1,https://www.nature.com/articles/s41598-021-92030-4#MOESM1,"Table S1 (DFT-optimized lattice parameter + lowest-energy site assignment), same table as kappa",mp-11836,True,stoichiometric,ErSbPd
ErSbPt,5.821,W/m/K,300.0,AGL Debye-Gruneisen (quasi-harmonic),3,semi-empirical,0.25,,6.481207,216.0,F-43m,half-Heusler (C1b / MgAgAs),,"[""Sb"", ""Sb"", ""Sb"", ""Sb"", ""Er"", ""Er"", ""Er"", ""Er"", ""Pt"", ""Pt"", ""Pt"", ""Pt""]","[[0.0, 0.0, 0.0], [0.0, 0.5, 0.5], [0.5, 0.0, 0.5], [0.5, 0.5, 0.0], [0.5, 0.0, 0.0], [0.5, 0.5, 0.5], [0.0, 0.0, 0.5], [0.0, 0.5, 0.0], [0.25, 0.75, 0.75], [0.25, 0.25, 0.25], [0.75, 0.75, 0.25], [0.75, 0.25, 0.75]]",A,primitive->conventional (x sqrt2),AFLOW AGL,,aflowlib.duke.edu:AFLOWDATA/ICSD_WEB/FCC/Er1Pt1Sb1_ICSD_53409,,PhononDB (Togo/NIMS MDR),https://mdr.nims.go.jp/datasets/62e1e29d-e7f4-41f7-b9ab-535f21521813,"LTC-calc.log unit cell (PBEsol-relaxed), same file as kappa",mp-16329,True,stoichiometric,ErSbPt
ErSnAu,3.40276,W/m/K,300.0,AGL Debye-Gruneisen (quasi-harmonic),3,semi-empirical,0.25,,6.71,216.0,F-43m,C1b,Er/Sn/Au,"[""Er"", ""Sn"", ""Au""]","[[0, 0, 0], [0.5, 0.5, 0.5], [0.25, 0.25, 0.25]]",A,conventional,AFLOW AGL,,aflowlib.duke.edu:AFLOWDATA/ICSD_WEB/FCC/Au1Er1Sn1_ICSD_245760,,Sci.Rep. 11:13809 (2021) Table S1,https://www.nature.com/articles/s41598-021-92030-4#MOESM1,"Table S1 (DFT-optimized lattice parameter + lowest-energy site assignment), same table as kappa",mp-5640,True,stoichiometric,ErSnAu
ErSnPd2,1.98222,W/m/K,300.0,AGL Debye-Gruneisen (quasi-harmonic),3,semi-empirical,0.25,,6.70879,225.0,Fm-3m,full_Heusler_L21,,"[""Er"", ""Sn"", ""Pd"", ""Pd""]","[[0.5, 0.5, 0.5], [0.0, 0.0, 0.0], [0.75, 0.75, 0.75], [0.25, 0.25, 0.25]]",A,conventional,AFLOW AGL,,aflowlib.duke.edu:AFLOWDATA/ICSD_WEB/FCC/Er1Pd2Sn1_ICSD_103283,,Materials Project,https://next-gen.materialsproject.org/materials/mp-5850,"Materials Project (OPTIMADE, keyless)",mp-5850,False,stoichiometric,ErSnPd2
FeGeMo,42.38,W/m/K,301.0,Debye-Callaway/Slack-type,3,semi-empirical,0.25,,5.62,216.0,F-43m,"half-Heusler (XYZ, C1b)",,,,C,conventional,paper mining,10.1126/sciadv.adw4514,https://www.science.org/doi/10.1126/sciadv.adw4514,"Supplementary Materials, Table S8 (p.26-27 of sciadv.adw4514_sm.pdf)",paper mining,https://www.science.org/doi/10.1126/sciadv.adw4514,,,True,stoichiometric,FeGeMo
FeGeMo,26.78,W/m/K,481.0,Debye-Callaway/Slack-type,3,semi-empirical,0.25,,5.62,216.0,F-43m,"half-Heusler (XYZ, C1b)",,,,C,conventional,paper mining,10.1126/sciadv.adw4514,https://www.science.org/doi/10.1126/sciadv.adw4514,"Supplementary Materials, Table S8 (p.26-27 of sciadv.adw4514_sm.pdf)",paper mining,https://www.science.org/doi/10.1126/sciadv.adw4514,,,True,stoichiometric,FeGeMo
FeGeW,32.8,W/m/K,300.0,reconstructed IFCs (κ_anh),3,semi-empirical,0.25,,5.6393,216.0,F-43m,T0003.CAB,,"[""Fe"", ""Ge"", ""W""]","[[0.75, 0.75, 0.75], [0, 0, 0], [0.5, 0.5, 0.5]]",A,primitive->conventional (x sqrt2),"paper mining (PDF, batch 2)",10.5281/zenodo.10562671,,Table III,Carrete PRX 4:011019 (2014),https://doi.org/10.1103/PhysRevX.4.011019,AFLOW aflow:40ce452c9d970318 (aflowlib.duke.edu:AFLOWDATA/LIB3_WEB/Fe_pvGe_hW_pv/T0003.CAB) - lowest-enthalpy F-43m 3-atom entry; AFLOW is the structure source used by Carrete et al.,"Carrete et al. PRX 4, 011019 (2014), Table III, compound FeGeW",True,stoichiometric,FeGeW
FeGeW,41.44,W/m/K,301.0,Debye-Callaway/Slack-type,3,semi-empirical,0.25,,5.6393,216.0,F-43m,T0003.CAB,,"[""Fe"", ""Ge"", ""W""]","[[0.75, 0.75, 0.75], [0, 0, 0], [0.5, 0.5, 0.5]]",A,primitive->conventional (x sqrt2),paper mining,10.1126/sciadv.adw4514,https://www.science.org/doi/10.1126/sciadv.adw4514,"Supplementary Materials, Table S8 (p.26-27 of sciadv.adw4514_sm.pdf)",Carrete PRX 4:011019 (2014),https://doi.org/10.1103/PhysRevX.4.011019,AFLOW aflow:40ce452c9d970318 (aflowlib.duke.edu:AFLOWDATA/LIB3_WEB/Fe_pvGe_hW_pv/T0003.CAB) - lowest-enthalpy F-43m 3-atom entry; AFLOW is the structure source used by Carrete et al.,"Carrete et al. PRX 4, 011019 (2014), Table III, compound FeGeW",True,stoichiometric,FeGeW
FeGeW,25.91,W/m/K,481.0,Debye-Callaway/Slack-type,3,semi-empirical,0.25,,5.6393,216.0,F-43m,T0003.CAB,,"[""Fe"", ""Ge"", ""W""]","[[0.75, 0.75, 0.75], [0, 0, 0], [0.5, 0.5, 0.5]]",A,primitive->conventional (x sqrt2),paper mining,10.1126/sciadv.adw4514,https://www.science.org/doi/10.1126/sciadv.adw4514,"Supplementary Materials, Table S8 (p.26-27 of sciadv.adw4514_sm.pdf)",Carrete PRX 4:011019 (2014),https://doi.org/10.1103/PhysRevX.4.011019,AFLOW aflow:40ce452c9d970318 (aflowlib.duke.edu:AFLOWDATA/LIB3_WEB/Fe_pvGe_hW_pv/T0003.CAB) - lowest-enthalpy F-43m 3-atom entry; AFLOW is the structure source used by Carrete et al.,"Carrete et al. PRX 4, 011019 (2014), Table III, compound FeGeW",True,stoichiometric,FeGeW
FePbW,13.4,W/m/K,301.0,Debye-Callaway/Slack-type,3,semi-empirical,0.25,,5.99,216.0,F-43m,"half-Heusler (XYZ, C1b)",,,,C,conventional,paper mining,10.1126/sciadv.adw4514,https://www.science.org/doi/10.1126/sciadv.adw4514,"Supplementary Materials, Table S8 (p.26-27 of sciadv.adw4514_sm.pdf)",paper mining,https://www.science.org/doi/10.1126/sciadv.adw4514,,,True,stoichiometric,FePbW
FePbW,8.43,W/m/K,481.0,Debye-Callaway/Slack-type,3,semi-empirical,0.25,,5.99,216.0,F-43m,"half-Heusler (XYZ, C1b)",,,,C,conventional,paper mining,10.1126/sciadv.adw4514,https://www.science.org/doi/10.1126/sciadv.adw4514,"Supplementary Materials, Table S8 (p.26-27 of sciadv.adw4514_sm.pdf)",paper mining,https://www.science.org/doi/10.1126/sciadv.adw4514,,,True,stoichiometric,FePbW
FePbW,7.71,W/m/K,526.0,Debye-Callaway/Slack-type,3,semi-empirical,0.25,,5.99,216.0,F-43m,"half-Heusler (XYZ, C1b)",,,,C,conventional,paper mining,10.1126/sciadv.adw4514,https://www.science.org/doi/10.1126/sciadv.adw4514,"Main text, Structure-to-property correlation section",paper mining,https://www.science.org/doi/10.1126/sciadv.adw4514,,,True,stoichiometric,FePbW
FeSiMo,53.04,W/m/K,301.0,Debye-Callaway/Slack-type,3,semi-empirical,0.25,,5.674,216.0,F-43m,half Heusler (C1_b / MgAgAs),,,,C,conventional,paper mining,10.1126/sciadv.adw4514,https://www.science.org/doi/10.1126/sciadv.adw4514,"Supplementary Materials, Table S8 (p.26-27 of sciadv.adw4514_sm.pdf)",repository mining,https://github.com/ertekin-research-group/halfheusler-space/blob/main/HH_overview.csv,"""Lattice Parameter (Angstroms)"" column, DFT-PBE relaxed, same table as kappa_L",ertekin-research-group/halfheusler-space HH_overview.csv,True,stoichiometric,FeSiMo
FeSiMo,33.41,W/m/K,481.0,Debye-Callaway/Slack-type,3,semi-empirical,0.25,,5.674,216.0,F-43m,half Heusler (C1_b / MgAgAs),,,,C,conventional,paper mining,10.1126/sciadv.adw4514,https://www.science.org/doi/10.1126/sciadv.adw4514,"Supplementary Materials, Table S8 (p.26-27 of sciadv.adw4514_sm.pdf)",repository mining,https://github.com/ertekin-research-group/halfheusler-space/blob/main/HH_overview.csv,"""Lattice Parameter (Angstroms)"" column, DFT-PBE relaxed, same table as kappa_L",ertekin-research-group/halfheusler-space HH_overview.csv,True,stoichiometric,FeSiMo
FeSiRu2,17.4881,W/m/K,300.0,AGL Debye-Gruneisen (quasi-harmonic),3,semi-empirical,0.25,,5.8762,225.0,Fm-3m,full_Heusler_L21,,"[""Fe"", ""Si"", ""Ru"", ""Ru""]","[[0.0, 0.0, 0.0], [0.5, 0.5, 0.5], [0.25, 0.25, 0.25], [0.75, 0.75, 0.75]]",A,conventional,AFLOW AGL,,aflowlib.duke.edu:AFLOWDATA/ICSD_WEB/FCC/Fe1Ru2Si1_ICSD_53525,,Materials Project,https://next-gen.materialsproject.org/materials/mp-3464,"Materials Project (OPTIMADE, keyless)",mp-3464,False,stoichiometric,FeSiRu2
FeSiW,52.68,W/m/K,301.0,Debye-Callaway/Slack-type,3,semi-empirical,0.25,,5.56,216.0,F-43m,C1b,Si/W/Fe,"[""Si"", ""W"", ""Fe""]","[[0, 0, 0], [0.5, 0.5, 0.5], [0.25, 0.25, 0.25]]",A,conventional,paper mining,10.1126/sciadv.adw4514,https://www.science.org/doi/10.1126/sciadv.adw4514,"Supplementary Materials, Table S8 (p.26-27 of sciadv.adw4514_sm.pdf)",Sci.Rep. 11:13809 (2021) Table S1,https://www.nature.com/articles/s41598-021-92030-4#MOESM1,"Table S1 (DFT-optimized lattice parameter + lowest-energy site assignment), same table as kappa",mp-961653,True,stoichiometric,FeSiW
FeSiW,33.46,W/m/K,481.0,Debye-Callaway/Slack-type,3,semi-empirical,0.25,,5.56,216.0,F-43m,C1b,Si/W/Fe,"[""Si"", ""W"", ""Fe""]","[[0, 0, 0], [0.5, 0.5, 0.5], [0.25, 0.25, 0.25]]",A,conventional,paper mining,10.1126/sciadv.adw4514,https://www.science.org/doi/10.1126/sciadv.adw4514,"Supplementary Materials, Table S8 (p.26-27 of sciadv.adw4514_sm.pdf)",Sci.Rep. 11:13809 (2021) Table S1,https://www.nature.com/articles/s41598-021-92030-4#MOESM1,"Table S1 (DFT-optimized lattice parameter + lowest-energy site assignment), same table as kappa",mp-961653,True,stoichiometric,FeSiW
FeSnMo,16.54,W/m/K,301.0,Debye-Callaway/Slack-type,3,semi-empirical,0.25,,5.89,216.0,F-43m,"half-Heusler (XYZ, C1b)",,,,C,conventional,paper mining,10.1126/sciadv.adw4514,https://www.science.org/doi/10.1126/sciadv.adw4514,"Supplementary Materials, Table S8 (p.26-27 of sciadv.adw4514_sm.pdf)",paper mining,https://www.science.org/doi/10.1126/sciadv.adw4514,,,True,stoichiometric,FeSnMo
FeSnMo,10.45,W/m/K,481.0,Debye-Callaway/Slack-type,3,semi-empirical,0.25,,5.89,216.0,F-43m,"half-Heusler (XYZ, C1b)",,,,C,conventional,paper mining,10.1126/sciadv.adw4514,https://www.science.org/doi/10.1126/sciadv.adw4514,"Supplementary Materials, Table S8 (p.26-27 of sciadv.adw4514_sm.pdf)",paper mining,https://www.science.org/doi/10.1126/sciadv.adw4514,,,True,stoichiometric,FeSnMo
FeSnRu2,6.25432,W/m/K,300.0,AGL Debye-Gruneisen (quasi-harmonic),3,semi-empirical,0.25,,6.22643,225.0,Fm-3m,full_Heusler_L21,,"[""Fe"", ""Sn"", ""Ru"", ""Ru""]","[[0.0, 1e-05, 0.0], [0.5, 0.5, 0.5], [0.75, 0.75, 0.75], [0.25, 0.25, 0.25]]",A,conventional,AFLOW AGL,,aflowlib.duke.edu:AFLOWDATA/ICSD_WEB/FCC/Fe1Ru2Sn1_ICSD_103615,,JARVIS-DFT (NIST),https://www.ctcms.nist.gov/~knc6/static/JARVIS-DFT/JVASP-51470.xml,JARVIS-DFT (NIST),JVASP-51470,False,stoichiometric,FeSnRu2
FeSnW,26.79,W/m/K,301.0,Debye-Callaway/Slack-type,3,semi-empirical,0.25,,5.875,216.0,F-43m,half Heusler (C1_b / MgAgAs),,,,C,conventional,paper mining,10.1126/sciadv.adw4514,https://www.science.org/doi/10.1126/sciadv.adw4514,"Supplementary Materials, Table S8 (p.26-27 of sciadv.adw4514_sm.pdf)",repository mining,https://github.com/ertekin-research-group/halfheusler-space/blob/main/HH_overview.csv,"""Lattice Parameter (Angstroms)"" column, DFT-PBE relaxed, same table as kappa_L",ertekin-research-group/halfheusler-space HH_overview.csv,True,stoichiometric,FeSnW
FeSnW,16.65,W/m/K,481.0,Debye-Callaway/Slack-type,3,semi-empirical,0.25,,5.875,216.0,F-43m,half Heusler (C1_b / MgAgAs),,,,C,conventional,paper mining,10.1126/sciadv.adw4514,https://www.science.org/doi/10.1126/sciadv.adw4514,"Supplementary Materials, Table S8 (p.26-27 of sciadv.adw4514_sm.pdf)",repository mining,https://github.com/ertekin-research-group/halfheusler-space/blob/main/HH_overview.csv,"""Lattice Parameter (Angstroms)"" column, DFT-PBE relaxed, same table as kappa_L",ertekin-research-group/halfheusler-space HH_overview.csv,True,stoichiometric,FeSnW
GaFeCo2,20.0452,W/m/K,300.0,AGL Debye-Gruneisen (quasi-harmonic),3,semi-empirical,0.25,,5.70631,225.0,Fm-3m,full_Heusler_L21,,"[""Ga"", ""Fe"", ""Co"", ""Co""]","[[0.5, 0.5, 0.5], [0.0, 0.0, 0.0], [0.25, 0.25, 0.25], [0.75, 0.75, 0.75]]",A,conventional,AFLOW AGL,,aflowlib.duke.edu:AFLOWDATA/ICSD_WEB/FCC/Co2Fe1Ga1_ICSD_102386,,JARVIS-DFT (NIST),https://www.ctcms.nist.gov/~knc6/static/JARVIS-DFT/JVASP-18665.xml,JARVIS-DFT (NIST),JVASP-18665,False,stoichiometric,GaFeCo2
GaFeNi2,3.80415,W/m/K,300.0,AGL Debye-Gruneisen (quasi-harmonic),3,semi-empirical,0.25,,5.74381,225.0,Fm-3m,full_Heusler_L21,,"[""Ga"", ""Fe"", ""Ni"", ""Ni""]","[[0.0, 0.0, 0.0], [0.5, 0.5, 0.5], [0.25, 0.25, 0.25], [0.75, 0.75, 0.75]]",A,conventional,AFLOW AGL,,aflowlib.duke.edu:AFLOWDATA/ICSD_WEB/FCC/Fe1Ga1Ni2_ICSD_187492,,JARVIS-DFT (NIST),https://www.ctcms.nist.gov/~knc6/static/JARVIS-DFT/JVASP-35725.xml,JARVIS-DFT (NIST),JVASP-35725,False,stoichiometric,GaFeNi2
HfAlAu,16.7,W/m/K,300.0,reconstructed IFCs (κ_anh),3,semi-empirical,0.25,,6.2811,216.0,F-43m,T0003.ABC,,"[""Al"", ""Au"", ""Hf""]","[[0.5, 0.5, 0.5], [0.75, 0.75, 0.75], [0, 0, 0]]",A,primitive->conventional (x sqrt2),"paper mining (PDF, batch 2)",10.5281/zenodo.10562671,,Table III,Carrete PRX 4:011019 (2014),https://doi.org/10.1103/PhysRevX.4.011019,AFLOW aflow:078d60c14bff6d0c (aflowlib.duke.edu:AFLOWDATA/LIB3_WEB/AlAuHf_pv/T0003.ABC) - lowest-enthalpy F-43m 3-atom entry; AFLOW is the structure source used by Carrete et al.,"Carrete et al. PRX 4, 011019 (2014), Table III, compound AuAlHf",True,stoichiometric,HfAlAu
HfAlAu2,1.29073,W/m/K,300.0,AGL Debye-Gruneisen (quasi-harmonic),3,semi-empirical,0.25,,6.62399,225.0,Fm-3m,full_Heusler_L21,,"[""Hf"", ""Al"", ""Au"", ""Au""]","[[0.5, 0.5, 0.5], [0.0, 0.0, 0.0], [0.25, 0.25, 0.25], [0.75, 0.75, 0.75]]",A,conventional,AFLOW AGL,,aflowlib.duke.edu:AFLOWDATA/ICSD_WEB/FCC/Al1Au2Hf1_ICSD_57503,,Materials Project,https://next-gen.materialsproject.org/materials/mp-10872,"Materials Project (OPTIMADE, keyless)",mp-10872,False,stoichiometric,HfAlAu2
HfAlCo2,61.6353,W/m/K,300.0,AGL Debye-Gruneisen (quasi-harmonic),3,semi-empirical,0.25,,6.0193,225.0,Fm-3m,full_Heusler_L21,,"[""Hf"", ""Al"", ""Co"", ""Co""]","[[0.5, 0.5, 0.5], [0.0, 0.0, 0.0], [0.25, 0.25, 0.25], [0.75, 0.75, 0.75]]",A,conventional,AFLOW AGL,,aflowlib.duke.edu:AFLOWDATA/ICSD_WEB/FCC/Al1Co2Hf1_ICSD_110809,,JARVIS-DFT (NIST),https://www.ctcms.nist.gov/~knc6/static/JARVIS-DFT/JVASP-96779.xml,JARVIS-DFT (NIST),JVASP-96779,False,stoichiometric,HfAlCo2
HfAlCu2,6.12275,W/m/K,300.0,AGL Debye-Gruneisen (quasi-harmonic),3,semi-empirical,0.25,,6.20895,225.0,Fm-3m,full_Heusler_L21,,"[""Hf"", ""Al"", ""Cu"", ""Cu""]","[[0.5, 0.5, 0.5], [0.0, 0.0, 0.0], [0.25, 0.25, 0.25], [0.75, 0.75, 0.75]]",A,conventional,AFLOW AGL,,aflowlib.duke.edu:AFLOWDATA/ICSD_WEB/FCC/Al1Cu2Hf1_ICSD_185283,,JARVIS-DFT (NIST),https://www.ctcms.nist.gov/~knc6/static/JARVIS-DFT/JVASP-16363.xml,JARVIS-DFT (NIST),JVASP-16363,False,stoichiometric,HfAlCu2
HfAlNi2,3.56834,W/m/K,300.0,AGL Debye-Gruneisen (quasi-harmonic),3,semi-empirical,0.25,,6.06727,225.0,Fm-3m,full_Heusler_L21,,"[""Ni"", ""Ni"", ""Hf"", ""Al""]","[[0.75, 0.75, 0.75], [0.25, 0.25, 0.25], [0.5, 0.5, 0.5], [0.0, 0.0, 0.0]]",A,conventional,AFLOW AGL,,aflowlib.duke.edu:AFLOWDATA/ICSD_WEB/FCC/Al1Hf1Ni2_ICSD_57901,,JARVIS-DFT (NIST),https://www.ctcms.nist.gov/~knc6/static/JARVIS-DFT/JVASP-190435.xml,JARVIS-DFT (NIST),JVASP-190435,False,stoichiometric,HfAlNi2
HfAlPd2,0.71177,W/m/K,300.0,AGL Debye-Gruneisen (quasi-harmonic),3,semi-empirical,0.25,,6.41974,225.0,Fm-3m,full_Heusler_L21,,"[""Hf"", ""Al"", ""Pd"", ""Pd""]","[[0.5, 0.5, 0.5], [0.0, 0.0, 0.0], [0.25, 0.25, 0.25], [0.75, 0.75, 0.75]]",A,conventional,AFLOW AGL,,aflowlib.duke.edu:AFLOWDATA/ICSD_WEB/FCC/Al1Hf1Pd2_ICSD_57906,,JARVIS-DFT (NIST),https://www.ctcms.nist.gov/~knc6/static/JARVIS-DFT/JVASP-17419.xml,JARVIS-DFT (NIST),JVASP-17419,False,stoichiometric,HfAlPd2
HfBiRh,7.71,W/m/K,300.0,Slack model,3,semi-empirical,0.25,,6.4196,216.0,F-43m,T0003.BCA,,"[""Bi"", ""Hf"", ""Rh""]","[[0, 0, 0], [0.5, 0.5, 0.5], [0.75, 0.75, 0.75]]",A,primitive->conventional (x sqrt2),"paper mining (PDF, batch 2)",10.1039/d3ra01262j,,"page 1, Abstract",Carrete PRX 4:011019 (2014),https://doi.org/10.1103/PhysRevX.4.011019,AFLOW aflow:2047891bcd56d183 (aflowlib.duke.edu:AFLOWDATA/LIB3_WEB/Bi_dHf_pvRh_pv/T0003.BCA) - lowest-enthalpy F-43m 3-atom entry; AFLOW is the structure source used by Carrete et al.,"Carrete et al. PRX 4, 011019 (2014), Table III, compound RhBiHf",True,stoichiometric,HfBiRh
HfBiRh,10.46,W/m/K,300.0,,3,semi-empirical,0.25,,6.4196,216.0,F-43m,T0003.BCA,,"[""Bi"", ""Hf"", ""Rh""]","[[0, 0, 0], [0.5, 0.5, 0.5], [0.75, 0.75, 0.75]]",A,primitive->conventional (x sqrt2),"paper mining (PDF, batch 2)",10.1039/d3ra01262j,,page 6,Carrete PRX 4:011019 (2014),https://doi.org/10.1103/PhysRevX.4.011019,AFLOW aflow:2047891bcd56d183 (aflowlib.duke.edu:AFLOWDATA/LIB3_WEB/Bi_dHf_pvRh_pv/T0003.BCA) - lowest-enthalpy F-43m 3-atom entry; AFLOW is the structure source used by Carrete et al.,"Carrete et al. PRX 4, 011019 (2014), Table III, compound RhBiHf",True,stoichiometric,HfBiRh
HfBiRh,12.8,W/m/K,300.0,reconstructed IFCs (κ_anh),3,semi-empirical,0.25,,6.4196,216.0,F-43m,T0003.BCA,,"[""Bi"", ""Hf"", ""Rh""]","[[0, 0, 0], [0.5, 0.5, 0.5], [0.75, 0.75, 0.75]]",A,primitive->conventional (x sqrt2),"paper mining (PDF, batch 2)",10.5281/zenodo.10562671,,Table III,Carrete PRX 4:011019 (2014),https://doi.org/10.1103/PhysRevX.4.011019,AFLOW aflow:2047891bcd56d183 (aflowlib.duke.edu:AFLOWDATA/LIB3_WEB/Bi_dHf_pvRh_pv/T0003.BCA) - lowest-enthalpy F-43m 3-atom entry; AFLOW is the structure source used by Carrete et al.,"Carrete et al. PRX 4, 011019 (2014), Table III, compound RhBiHf",True,stoichiometric,HfBiRh
HfCo2Sn,8.32087,W/m/K,300.0,AGL Debye-Gruneisen (quasi-harmonic),3,semi-empirical,0.25,,6.23689,225.0,Fm-3m,full_Heusler_L21,,"[""Hf"", ""Co"", ""Co"", ""Sn""]","[[0.5, 0.5, 0.5], [0.75, 0.75, 0.75], [0.25, 0.25, 0.25], [0.0, 0.0, 0.0]]",A,conventional,AFLOW AGL,,aflowlib.duke.edu:AFLOWDATA/ICSD_WEB/FCC/Co2Hf1Sn1_ICSD_102483,,JARVIS-DFT (NIST),https://www.ctcms.nist.gov/~knc6/static/JARVIS-DFT/JVASP-17809.xml,JARVIS-DFT (NIST),JVASP-17809,False,stoichiometric,HfCo2Sn
HfCoAs,20.0,W/m/K,300.0,reconstructed IFCs (κ_anh),3,semi-empirical,0.25,,5.8093,216.0,F-43m,T0003.ABC,,"[""As"", ""Co"", ""Hf""]","[[0.5, 0.5, 0.5], [0.75, 0.75, 0.75], [0, 0, 0]]",A,primitive->conventional (x sqrt2),"paper mining (PDF, batch 2)",10.5281/zenodo.10562671,,Table III,Carrete PRX 4:011019 (2014),https://doi.org/10.1103/PhysRevX.4.011019,AFLOW aflow:14de5696e0d484ca (aflowlib.duke.edu:AFLOWDATA/LIB3_WEB/AsCoHf_pv/T0003.ABC) - lowest-enthalpy F-43m 3-atom entry; AFLOW is the structure source used by Carrete et al.,"Carrete et al. PRX 4, 011019 (2014), Table III, compound CoAsHf",True,stoichiometric,HfCoAs
HfCoBi,18.6,W/m/K,300.0,full ab-initio anharmonic calculation (κ_ω),3,semi-empirical,0.25,,6.1932,216.0,F-43m,T0003.ABC,,"[""Bi"", ""Co"", ""Hf""]","[[0.5, 0.5, 0.5], [0.75, 0.75, 0.75], [0, 0, 0]]",A,primitive->conventional (x sqrt2),"paper mining (PDF, batch 2)",10.5281/zenodo.10562671,,Table I,Carrete PRX 4:011019 (2014),https://doi.org/10.1103/PhysRevX.4.011019,AFLOW aflow:6e36834c26855dd4 (aflowlib.duke.edu:AFLOWDATA/LIB3_WEB/Bi_dCoHf_pv/T0003.ABC) - lowest-enthalpy F-43m 3-atom entry; AFLOW is the structure source used by Carrete et al.,"Carrete et al. PRX 4, 011019 (2014), Table III, compound CoBiHf",True,stoichiometric,HfCoBi
HfCoBi,22.5,W/m/K,300.0,reconstructed IFCs (κ_anh),3,semi-empirical,0.25,,6.1932,216.0,F-43m,T0003.ABC,,"[""Bi"", ""Co"", ""Hf""]","[[0.5, 0.5, 0.5], [0.75, 0.75, 0.75], [0, 0, 0]]",A,primitive->conventional (x sqrt2),"paper mining (PDF, batch 2)",10.5281/zenodo.10562671,,Table III,Carrete PRX 4:011019 (2014),https://doi.org/10.1103/PhysRevX.4.011019,AFLOW aflow:6e36834c26855dd4 (aflowlib.duke.edu:AFLOWDATA/LIB3_WEB/Bi_dCoHf_pv/T0003.ABC) - lowest-enthalpy F-43m 3-atom entry; AFLOW is the structure source used by Carrete et al.,"Carrete et al. PRX 4, 011019 (2014), Table III, compound CoBiHf",True,stoichiometric,HfCoBi
HfCoP,11.6,W/m/K,700.0,Slack equation,3,semi-empirical,0.25,,5.55,216.0,F-43m,half Heusler (C1_b / MgAgAs),CAB,,,B,conventional,"paper mining (PDF, batch 2)",10.1021/acscombsci.0c00133,,Table 2,repository mining,https://github.com/AMRL-2018/MachineLearning_Half_Heusler/blob/master/data/halfHeusler.csv,"alatt column (AFLOW T0003 half-Heusler relaxed lattice constant, same table as kappa)",AMRL-2018/MachineLearning_Half_Heusler data/halfHeusler.csv | AFLOW Co1Hf1P1.T0003.CAB,True,stoichiometric,HfCoP
HfCoSb,21.9,W/m/K,300.0,reconstructed IFCs (κ_anh),3,semi-empirical,0.25,,6.0646,216.0,F-43m,T0003.CAB,,"[""Co"", ""Hf"", ""Sb""]","[[0.75, 0.75, 0.75], [0, 0, 0], [0.5, 0.5, 0.5]]",A,primitive->conventional (x sqrt2),"paper mining (PDF, batch 2)",10.5281/zenodo.10562671,,Table III,Carrete PRX 4:011019 (2014),https://doi.org/10.1103/PhysRevX.4.011019,AFLOW aflow:99218c85a0825342 (aflowlib.duke.edu:AFLOWDATA/LIB3_WEB/CoHf_pvSb/T0003.CAB) - lowest-enthalpy F-43m 3-atom entry; AFLOW is the structure source used by Carrete et al.,"Carrete et al. PRX 4, 011019 (2014), Table III, compound CoHfSb",True,stoichiometric,HfCoSb
HfCoSb,34.98,W/m/K,301.0,Debye-Callaway/Slack-type,3,semi-empirical,0.25,,6.0646,216.0,F-43m,T0003.CAB,,"[""Co"", ""Hf"", ""Sb""]","[[0.75, 0.75, 0.75], [0, 0, 0], [0.5, 0.5, 0.5]]",A,primitive->conventional (x sqrt2),paper mining,10.1126/sciadv.adw4514,https://www.science.org/doi/10.1126/sciadv.adw4514,"Supplementary Materials, Table S8 (p.26-27 of sciadv.adw4514_sm.pdf)",Carrete PRX 4:011019 (2014),https://doi.org/10.1103/PhysRevX.4.011019,AFLOW aflow:99218c85a0825342 (aflowlib.duke.edu:AFLOWDATA/LIB3_WEB/CoHf_pvSb/T0003.CAB) - lowest-enthalpy F-43m 3-atom entry; AFLOW is the structure source used by Carrete et al.,"Carrete et al. PRX 4, 011019 (2014), Table III, compound CoHfSb",True,stoichiometric,HfCoSb
HfCoSb,21.78,W/m/K,481.0,Debye-Callaway/Slack-type,3,semi-empirical,0.25,,6.0646,216.0,F-43m,T0003.CAB,,"[""Co"", ""Hf"", ""Sb""]","[[0.75, 0.75, 0.75], [0, 0, 0], [0.5, 0.5, 0.5]]",A,primitive->conventional (x sqrt2),paper mining,10.1126/sciadv.adw4514,https://www.science.org/doi/10.1126/sciadv.adw4514,"Supplementary Materials, Table S8 (p.26-27 of sciadv.adw4514_sm.pdf)",Carrete PRX 4:011019 (2014),https://doi.org/10.1103/PhysRevX.4.011019,AFLOW aflow:99218c85a0825342 (aflowlib.duke.edu:AFLOWDATA/LIB3_WEB/CoHf_pvSb/T0003.CAB) - lowest-enthalpy F-43m 3-atom entry; AFLOW is the structure source used by Carrete et al.,"Carrete et al. PRX 4, 011019 (2014), Table III, compound CoHfSb",True,stoichiometric,HfCoSb
HfCuHg2,0.638006,W/m/K,300.0,AGL Debye-Gruneisen (quasi-harmonic),3,semi-empirical,0.25,,6.70742,216.0,F-43m,inverse_Heusler_XA,,"[""Hf"", ""Cu"", ""Hg"", ""Hg""]","[[0.25, 0.25, 0.25], [0.5, 0.5, 0.5], [0.0, 0.0, 0.0], [0.75, 0.75, 0.75]]",A,conventional,AFLOW AGL,,aflowlib.duke.edu:AFLOWDATA/ICSD_WEB/FCC/Cu1Hf1Hg2_ICSD_102969,,JARVIS-DFT (NIST),https://www.ctcms.nist.gov/~knc6/static/JARVIS-DFT/JVASP-18679.xml,JARVIS-DFT (NIST),JVASP-18679,False,stoichiometric,HfCuHg2
HfCuSb,3.7,W/m/K,700.0,Slack equation,3,semi-empirical,0.25,,6.23443,216.0,F-43m,,,"[""Hf"", ""Hf"", ""Hf"", ""Hf"", ""Cu"", ""Cu"", ""Cu"", ""Cu"", ""Sb"", ""Sb"", ""Sb"", ""Sb""]","[[0.25, 0.25, 0.75], [0.25, 0.75, 0.25], [0.75, 0.25, 0.25], [0.75, 0.75, 0.75], [0.0, 0.0, 0.0], [0.0, 0.5, 0.5], [0.5, 0.0, 0.5], [0.5, 0.5, 0.0], [0.25, 0.25, 0.25], [0.25, 0.75, 0.75], [0.75, 0.25, 0.75], [0.75, 0.75, 0.25]]",A,conventional,"paper mining (PDF, batch 2)",10.1021/acscombsci.0c00133,,Table 2,OPTIMADE,https://oqmd.org/optimade/v1/structures/5396606,oqmd,5396606,False,stoichiometric,HfCuSb
HfFeSe,26.32,W/m/K,301.0,Debye-Callaway/Slack-type,3,semi-empirical,0.25,,5.8,216.0,F-43m,"half-Heusler (XYZ, C1b)",,,,C,conventional,paper mining,10.1126/sciadv.adw4514,https://www.science.org/doi/10.1126/sciadv.adw4514,"Supplementary Materials, Table S8 (p.26-27 of sciadv.adw4514_sm.pdf)",paper mining,https://www.science.org/doi/10.1126/sciadv.adw4514,,,True,stoichiometric,HfFeSe
HfFeSe,16.14,W/m/K,481.0,Debye-Callaway/Slack-type,3,semi-empirical,0.25,,5.8,216.0,F-43m,"half-Heusler (XYZ, C1b)",,,,C,conventional,paper mining,10.1126/sciadv.adw4514,https://www.science.org/doi/10.1126/sciadv.adw4514,"Supplementary Materials, Table S8 (p.26-27 of sciadv.adw4514_sm.pdf)",paper mining,https://www.science.org/doi/10.1126/sciadv.adw4514,,,True,stoichiometric,HfFeSe
HfFeTe,25.03,W/m/K,301.0,Debye-Callaway/Slack-type,3,semi-empirical,0.25,,5.92,216.0,F-43m,half Heusler (C1_b / MgAgAs),CAB,,,B,conventional,paper mining,10.1126/sciadv.adw4514,https://www.science.org/doi/10.1126/sciadv.adw4514,"Supplementary Materials, Table S8 (p.26-27 of sciadv.adw4514_sm.pdf)",repository mining,https://github.com/AMRL-2018/MachineLearning_Half_Heusler/blob/master/data/halfHeusler.csv,"alatt column (AFLOW T0003 half-Heusler relaxed lattice constant, same table as kappa)",AMRL-2018/MachineLearning_Half_Heusler data/halfHeusler.csv | AFLOW Fe1Hf1Te1.T0003.CAB,True,stoichiometric,HfFeTe
HfFeTe,15.71,W/m/K,481.0,Debye-Callaway/Slack-type,3,semi-empirical,0.25,,5.92,216.0,F-43m,half Heusler (C1_b / MgAgAs),CAB,,,B,conventional,paper mining,10.1126/sciadv.adw4514,https://www.science.org/doi/10.1126/sciadv.adw4514,"Supplementary Materials, Table S8 (p.26-27 of sciadv.adw4514_sm.pdf)",repository mining,https://github.com/AMRL-2018/MachineLearning_Half_Heusler/blob/master/data/halfHeusler.csv,"alatt column (AFLOW T0003 half-Heusler relaxed lattice constant, same table as kappa)",AMRL-2018/MachineLearning_Half_Heusler data/halfHeusler.csv | AFLOW Fe1Hf1Te1.T0003.CAB,True,stoichiometric,HfFeTe
HfGaCo2,18.1245,W/m/K,300.0,AGL Debye-Gruneisen (quasi-harmonic),3,semi-empirical,0.25,,5.97707,225.0,Fm-3m,full_Heusler_L21,,"[""Hf"", ""Ga"", ""Co"", ""Co""]","[[0.5, 0.5, 0.5], [0.0, 0.0, 0.0], [0.25, 0.25, 0.25], [0.75, 0.75, 0.75]]",A,conventional,AFLOW AGL,,aflowlib.duke.edu:AFLOWDATA/ICSD_WEB/FCC/Co2Ga1Hf1_ICSD_102433,,Materials Project,https://next-gen.materialsproject.org/materials/mp-3576,"Materials Project (OPTIMADE, keyless)",mp-3576,False,stoichiometric,HfGaCo2
HfGaNi2,0.716183,W/m/K,300.0,AGL Debye-Gruneisen (quasi-harmonic),3,semi-empirical,0.25,,6.06763,225.0,Fm-3m,full_Heusler_L21,,"[""Hf"", ""Ga"", ""Ni"", ""Ni""]","[[0.5, 0.5, 0.5], [0.0, 0.0, 0.0], [0.75, 0.75, 0.75], [0.25, 0.25, 0.25]]",A,conventional,AFLOW AGL,,aflowlib.duke.edu:AFLOWDATA/ICSD_WEB/FCC/Ga1Hf1Ni2_ICSD_103734,,JARVIS-DFT (NIST),https://www.ctcms.nist.gov/~knc6/static/JARVIS-DFT/JVASP-15219.xml,JARVIS-DFT (NIST),JVASP-15219,False,stoichiometric,HfGaNi2
HfInAu2,1.44263,W/m/K,300.0,AGL Debye-Gruneisen (quasi-harmonic),3,semi-empirical,0.25,,6.752007090058482,225.0,,full_L21,,,,C,primitive->conventional (x sqrt2),AFLOW AGL,,aflowlib.duke.edu:AFLOWDATA/ICSD_WEB/FCC/Au2Hf1In1_ICSD_58472,,AFLOW,aflowlib.duke.edu:AFLOWDATA/ICSD_WEB/FCC/Au2Hf1In1_ICSD_58472,AFLOW_AGL,aflow:b70cd3a6f42425de,False,stoichiometric,HfInAu2
HfInCu2,4.78808,W/m/K,300.0,AGL Debye-Gruneisen (quasi-harmonic),3,semi-empirical,0.25,,6.38433,225.0,Fm-3m,full_Heusler_L21,,"[""Hf"", ""Cu"", ""Cu"", ""In""]","[[0.75, 0.75, 0.75], [1.0, 0.0, 1.0], [0.5, 0.5, 0.5], [0.25, 0.25, 0.25]]",A,conventional,AFLOW AGL,,aflowlib.duke.edu:AFLOWDATA/ICSD_WEB/FCC/Cu2Hf1In1_ICSD_54594,,JARVIS-DFT (NIST),https://www.ctcms.nist.gov/~knc6/static/JARVIS-DFT/JVASP-189550.xml,JARVIS-DFT (NIST),JVASP-189550,False,stoichiometric,HfInCu2
HfInNi2,5.06415,W/m/K,300.0,AGL Debye-Gruneisen (quasi-harmonic),3,semi-empirical,0.25,,6.26891,225.0,Fm-3m,full_Heusler_L21,,"[""Hf"", ""In"", ""Ni"", ""Ni""]","[[0.49999, 0.5, 0.5], [0.0, 0.0, 1.0], [0.75, 0.75001, 0.75], [0.25, 0.24999, 0.25]]",A,conventional,AFLOW AGL,,aflowlib.duke.edu:AFLOWDATA/ICSD_WEB/FCC/Hf1In1Ni2_ICSD_54595,,JARVIS-DFT (NIST),https://www.ctcms.nist.gov/~knc6/static/JARVIS-DFT/JVASP-51568.xml,JARVIS-DFT (NIST),JVASP-51568,False,stoichiometric,HfInNi2
HfNi2Sn,5.13884,W/m/K,300.0,AGL Debye-Gruneisen (quasi-harmonic),3,semi-empirical,0.25,,6.27266,225.0,Fm-3m,full_Heusler_L21,,"[""Hf"", ""Ni"", ""Ni"", ""Sn""]","[[0.5, 0.5, 0.5], [0.75, 0.75, 0.75], [0.25, 0.25, 0.25], [0.0, 0.0, 0.0]]",A,conventional,AFLOW AGL,,aflowlib.duke.edu:AFLOWDATA/ICSD_WEB/FCC/Hf1Ni2Sn1_ICSD_104250,,JARVIS-DFT (NIST),https://www.ctcms.nist.gov/~knc6/static/JARVIS-DFT/JVASP-15455.xml,JARVIS-DFT (NIST),JVASP-15455,False,stoichiometric,HfNi2Sn
HfNiGe,19.6,W/m/K,300.0,reconstructed IFCs (κ_anh),3,semi-empirical,0.25,,5.8531,216.0,F-43m,T0003.BCA,,"[""Ge"", ""Hf"", ""Ni""]","[[0, 0, 0], [0.5, 0.5, 0.5], [0.75, 0.75, 0.75]]",A,primitive->conventional (x sqrt2),"paper mining (PDF, batch 2)",10.5281/zenodo.10562671,,Table III,Carrete PRX 4:011019 (2014),https://doi.org/10.1103/PhysRevX.4.011019,AFLOW aflow:d33898a5ad928cf8 (aflowlib.duke.edu:AFLOWDATA/LIB3_WEB/Ge_hHf_pvNi_pv/T0003.BCA) - lowest-enthalpy F-43m 3-atom entry; AFLOW is the structure source used by Carrete et al.,"Carrete et al. PRX 4, 011019 (2014), Table III, compound NiGeHf",True,stoichiometric,HfNiGe
HfNiGe,30.26,W/m/K,301.0,Debye-Callaway/Slack-type,3,semi-empirical,0.25,,5.8531,216.0,F-43m,T0003.BCA,,"[""Ge"", ""Hf"", ""Ni""]","[[0, 0, 0], [0.5, 0.5, 0.5], [0.75, 0.75, 0.75]]",A,primitive->conventional (x sqrt2),paper mining,10.1126/sciadv.adw4514,https://www.science.org/doi/10.1126/sciadv.adw4514,"Supplementary Materials, Table S8 (p.26-27 of sciadv.adw4514_sm.pdf)",Carrete PRX 4:011019 (2014),https://doi.org/10.1103/PhysRevX.4.011019,AFLOW aflow:d33898a5ad928cf8 (aflowlib.duke.edu:AFLOWDATA/LIB3_WEB/Ge_hHf_pvNi_pv/T0003.BCA) - lowest-enthalpy F-43m 3-atom entry; AFLOW is the structure source used by Carrete et al.,"Carrete et al. PRX 4, 011019 (2014), Table III, compound NiGeHf",True,stoichiometric,HfNiGe
HfNiGe,18.94,W/m/K,481.0,Debye-Callaway/Slack-type,3,semi-empirical,0.25,,5.8531,216.0,F-43m,T0003.BCA,,"[""Ge"", ""Hf"", ""Ni""]","[[0, 0, 0], [0.5, 0.5, 0.5], [0.75, 0.75, 0.75]]",A,primitive->conventional (x sqrt2),paper mining,10.1126/sciadv.adw4514,https://www.science.org/doi/10.1126/sciadv.adw4514,"Supplementary Materials, Table S8 (p.26-27 of sciadv.adw4514_sm.pdf)",Carrete PRX 4:011019 (2014),https://doi.org/10.1103/PhysRevX.4.011019,AFLOW aflow:d33898a5ad928cf8 (aflowlib.duke.edu:AFLOWDATA/LIB3_WEB/Ge_hHf_pvNi_pv/T0003.BCA) - lowest-enthalpy F-43m 3-atom entry; AFLOW is the structure source used by Carrete et al.,"Carrete et al. PRX 4, 011019 (2014), Table III, compound NiGeHf",True,stoichiometric,HfNiGe
HfNiSn,20.36,W/m/K,300.0,Debye-Callaway model,3,semi-empirical,0.25,,6.12,216.0,F-43m,C1b,Hf/Sn/Ni,"[""Hf"", ""Sn"", ""Ni""]","[[0, 0, 0], [0.5, 0.5, 0.5], [0.25, 0.25, 0.25]]",A,conventional,"paper mining (PDF, batch 2)",10.1039/d5cp01601k,,page 11,Sci.Rep. 11:13809 (2021) Table S1,https://www.nature.com/articles/s41598-021-92030-4#MOESM1,"Table S1 (DFT-optimized lattice parameter + lowest-energy site assignment), same table as kappa",mp-924128,True,stoichiometric,HfNiSn
HfNiSn,19.5,W/m/K,300.0,reconstructed IFCs (κ_anh),3,semi-empirical,0.25,,6.12,216.0,F-43m,C1b,Hf/Sn/Ni,"[""Hf"", ""Sn"", ""Ni""]","[[0, 0, 0], [0.5, 0.5, 0.5], [0.25, 0.25, 0.25]]",A,conventional,"paper mining (PDF, batch 2)",10.5281/zenodo.10562671,,Table III,Sci.Rep. 11:13809 (2021) Table S1,https://www.nature.com/articles/s41598-021-92030-4#MOESM1,"Table S1 (DFT-optimized lattice parameter + lowest-energy site assignment), same table as kappa",mp-924128,True,stoichiometric,HfNiSn
HfNiSn,20.36,W/m/K,300.0,Debye-Callaway model,3,semi-empirical,0.25,,6.12,216.0,F-43m,C1b,Hf/Sn/Ni,"[""Hf"", ""Sn"", ""Ni""]","[[0, 0, 0], [0.5, 0.5, 0.5], [0.25, 0.25, 0.25]]",A,conventional,"paper mining (PDF, batch 2)",arxiv:2504.15731v1,,page 11,Sci.Rep. 11:13809 (2021) Table S1,https://www.nature.com/articles/s41598-021-92030-4#MOESM1,"Table S1 (DFT-optimized lattice parameter + lowest-energy site assignment), same table as kappa",mp-924128,True,stoichiometric,HfNiSn
