Repository: Shivamrandive747/Thermalconductivity_prediction

# Calibrating first-principles lattice thermal conductivity to experiment

**A curated half-Heusler dataset and a validated transfer function.**

Published first-principles transport calculations of lattice thermal conductivity exceed what
laboratories measure for the same compound by a **median factor of 1.55**. That offset is regular
enough to be removed in closed form:

$$\kappa_L^{\mathrm{expt}}(T) \;=\; \kappa_L^{\mathrm{BTE}}(T)\;\min\!\left[c\left(\tfrac{T}{300}\right)^{p},\,1\right],
\qquad c = 0.51,\quad p = 0.80$$

Inside a domain of applicability declared before the validation set was scored, this places

File: data/Target_Materials/HEUSLER_KAPPA_TRAINING_SET.csv (part 184 of 192)
formula,kappa_L,kappa_units,temperature_K,method,method_tier,tier_name,weight,kappa_basis,struct_a_A,struct_spacegroup,struct_sg_symbol,struct_prototype,struct_site_ordering,struct_species,struct_frac_coords,struct_grade,lattice_convention,source,source_doi,source_url,source_location,struct_source,struct_source_url,struct_source_detail,struct_id,struct_same_paper_as_kappa,stoichiometry,parent_formula
HfNiSn,29.73,W/m/K,301.0,Debye-Callaway/Slack-type,3,semi-empirical,0.25,,6.12,216.0,F-43m,C1b,Hf/Sn/Ni,"[""Hf"", ""Sn"", ""Ni""]","[[0, 0, 0], [0.5, 0.5, 0.5], [0.25, 0.25, 0.25]]",A,conventional,paper mining,10.1126/sciadv.adw4514,https://www.science.org/doi/10.1126/sciadv.adw4514,"Supplementary Materials, Table S8 (p.26-27 of sciadv.adw4514_sm.pdf)",Sci.Rep. 11:13809 (2021) Table S1,https://www.nature.com/articles/s41598-021-92030-4#MOESM1,"Table S1 (DFT-optimized lattice parameter + lowest-energy site assignment), same table as kappa",mp-924128,True,stoichiometric,HfNiSn
HfNiSn,18.29,W/m/K,481.0,Debye-Callaway/Slack-type,3,semi-empirical,0.25,,6.12,216.0,F-43m,C1b,Hf/Sn/Ni,"[""Hf"", ""Sn"", ""Ni""]","[[0, 0, 0], [0.5, 0.5, 0.5], [0.25, 0.25, 0.25]]",A,conventional,paper mining,10.1126/sciadv.adw4514,https://www.science.org/doi/10.1126/sciadv.adw4514,"Supplementary Materials, Table S8 (p.26-27 of sciadv.adw4514_sm.pdf)",Sci.Rep. 11:13809 (2021) Table S1,https://www.nature.com/articles/s41598-021-92030-4#MOESM1,"Table S1 (DFT-optimized lattice parameter + lowest-energy site assignment), same table as kappa",mp-924128,True,stoichiometric,HfNiSn
HfPRh,18.1,W/m/K,301.0,Debye-Callaway/Slack-type,3,semi-empirical,0.25,,5.85,216.0,F-43m,half Heusler (C1_b / MgAgAs),BCA,,,B,conventional,paper mining,10.1126/sciadv.adw4514,https://www.science.org/doi/10.1126/sciadv.adw4514,"Supplementary Materials, Table S8 (p.26-27 of sciadv.adw4514_sm.pdf)",repository mining,https://github.com/AMRL-2018/MachineLearning_Half_Heusler/blob/master/data/halfHeusler.csv,"alatt column (AFLOW T0003 half-Heusler relaxed lattice constant, same table as kappa)",AMRL-2018/MachineLearning_Half_Heusler data/halfHeusler.csv | AFLOW Hf1P1Rh1.T0003.BCA,True,stoichiometric,HfPRh
HfPRh,11.39,W/m/K,481.0,Debye-Callaway/Slack-type,3,semi-empirical,0.25,,5.85,216.0,F-43m,half Heusler (C1_b / MgAgAs),BCA,,,B,conventional,paper mining,10.1126/sciadv.adw4514,https://www.science.org/doi/10.1126/sciadv.adw4514,"Supplementary Materials, Table S8 (p.26-27 of sciadv.adw4514_sm.pdf)",repository mining,https://github.com/AMRL-2018/MachineLearning_Half_Heusler/blob/master/data/halfHeusler.csv,"alatt column (AFLOW T0003 half-Heusler relaxed lattice constant, same table as kappa)",AMRL-2018/MachineLearning_Half_Heusler data/halfHeusler.csv | AFLOW Hf1P1Rh1.T0003.BCA,True,stoichiometric,HfPRh
HfSbIr,24.7,W/m/K,300.0,reconstructed IFCs (κ_anh),3,semi-empirical,0.25,,6.3318,216.0,F-43m,T0003.ABC,,"[""Hf"", ""Ir"", ""Sb""]","[[0.5, 0.5, 0.5], [0.75, 0.75, 0.75], [0, 0, 0]]",A,primitive->conventional (x sqrt2),"paper mining (PDF, batch 2)",10.5281/zenodo.10562671,,Table III,Carrete PRX 4:011019 (2014),https://doi.org/10.1103/PhysRevX.4.011019,AFLOW aflow:3d29f6247b23f2be (aflowlib.duke.edu:AFLOWDATA/LIB3_WEB/Hf_pvIrSb/T0003.ABC) - lowest-enthalpy F-43m 3-atom entry; AFLOW is the structure source used by Carrete et al.,"Carrete et al. PRX 4, 011019 (2014), Table III, compound IrHfSb",True,stoichiometric,HfSbIr
HfSbRh,17.35,W/m/K,300.0,unknown,3,semi-empirical,0.25,,6.298,216.0,F-43m,T0003.ABC,,"[""Hf"", ""Rh"", ""Sb""]","[[0.5, 0.5, 0.5], [0.75, 0.75, 0.75], [0, 0, 0]]",A,primitive->conventional (x sqrt2),paper mining,10.3390/molecules27196567,https://doi.org/10.3390/molecules27196567,"Table 4, comparison row citing ref [61]",Carrete PRX 4:011019 (2014),https://doi.org/10.1103/PhysRevX.4.011019,AFLOW aflow:dfa65dee48a68275 (aflowlib.duke.edu:AFLOWDATA/LIB3_WEB/Hf_pvRh_pvSb/T0003.ABC) - lowest-enthalpy F-43m 3-atom entry; AFLOW is the structure source used by Carrete et al.,"Carrete et al. PRX 4, 011019 (2014), Table I, compound RhHfSb",True,stoichiometric,HfSbRh
HfSbRh,21.8,W/m/K,300.0,full ab-initio anharmonic calculation (κ_ω),3,semi-empirical,0.25,,6.298,216.0,F-43m,T0003.ABC,,"[""Hf"", ""Rh"", ""Sb""]","[[0.5, 0.5, 0.5], [0.75, 0.75, 0.75], [0, 0, 0]]",A,primitive->conventional (x sqrt2),"paper mining (PDF, batch 2)",10.5281/zenodo.10562671,,Table I,Carrete PRX 4:011019 (2014),https://doi.org/10.1103/PhysRevX.4.011019,AFLOW aflow:dfa65dee48a68275 (aflowlib.duke.edu:AFLOWDATA/LIB3_WEB/Hf_pvRh_pvSb/T0003.ABC) - lowest-enthalpy F-43m 3-atom entry; AFLOW is the structure source used by Carrete et al.,"Carrete et al. PRX 4, 011019 (2014), Table I, compound RhHfSb",True,stoichiometric,HfSbRh
HfSbRh,56.39,W/m/K,301.0,Debye-Callaway/Slack-type,3,semi-empirical,0.25,,6.298,216.0,F-43m,T0003.ABC,,"[""Hf"", ""Rh"", ""Sb""]","[[0.5, 0.5, 0.5], [0.75, 0.75, 0.75], [0, 0, 0]]",A,primitive->conventional (x sqrt2),paper mining,10.1126/sciadv.adw4514,https://www.science.org/doi/10.1126/sciadv.adw4514,"Supplementary Materials, Table S8 (p.26-27 of sciadv.adw4514_sm.pdf)",Carrete PRX 4:011019 (2014),https://doi.org/10.1103/PhysRevX.4.011019,AFLOW aflow:dfa65dee48a68275 (aflowlib.duke.edu:AFLOWDATA/LIB3_WEB/Hf_pvRh_pvSb/T0003.ABC) - lowest-enthalpy F-43m 3-atom entry; AFLOW is the structure source used by Carrete et al.,"Carrete et al. PRX 4, 011019 (2014), Table I, compound RhHfSb",True,stoichiometric,HfSbRh
HfSbRh,35.64,W/m/K,481.0,Debye-Callaway/Slack-type,3,semi-empirical,0.25,,6.298,216.0,F-43m,T0003.ABC,,"[""Hf"", ""Rh"", ""Sb""]","[[0.5, 0.5, 0.5], [0.75, 0.75, 0.75], [0, 0, 0]]",A,primitive->conventional (x sqrt2),paper mining,10.1126/sciadv.adw4514,https://www.science.org/doi/10.1126/sciadv.adw4514,"Supplementary Materials, Table S8 (p.26-27 of sciadv.adw4514_sm.pdf)",Carrete PRX 4:011019 (2014),https://doi.org/10.1103/PhysRevX.4.011019,AFLOW aflow:dfa65dee48a68275 (aflowlib.duke.edu:AFLOWDATA/LIB3_WEB/Hf_pvRh_pvSb/T0003.ABC) - lowest-enthalpy F-43m 3-atom entry; AFLOW is the structure source used by Carrete et al.,"Carrete et al. PRX 4, 011019 (2014), Table I, compound RhHfSb",True,stoichiometric,HfSbRh
HfSbRu,6.43126,W/m/K,300.0,AGL Debye-Gruneisen (quasi-harmonic),3,semi-empirical,0.25,,6.31847,216.0,F-43m,half_Heusler_C1b,,"[""Hf"", ""Sb"", ""Ru""]","[[0.0, 0.0, 0.0], [0.5, 0.5, 0.5], [0.25, 0.25, 0.25]]",A,conventional,AFLOW AGL,,aflowlib.duke.edu:AFLOWDATA/ICSD_WEB/FCC/Hf1Ru1Sb1_ICSD_107125,,Materials Project,https://next-gen.materialsproject.org/materials/mp-31456,"Materials Project (OPTIMADE, keyless)",mp-31456,False,stoichiometric,HfSbRu
HfSnPd,9.53,W/m/K,300.0,semi-empirical/model,3,semi-empirical,0.25,,6.37,216.0,F-43m,C1b,Hf/Sn/Pd,"[""Hf"", ""Sn"", ""Pd""]","[[0, 0, 0], [0.5, 0.5, 0.5], [0.25, 0.25, 0.25]]",A,conventional,paper mining,10.3390/molecules27196567,https://doi.org/10.3390/molecules27196567,"Table 4, row marked ""our work""; a from optimized lattice parameter table",Sci.Rep. 11:13809 (2021) Table S1,https://www.nature.com/articles/s41598-021-92030-4#MOESM1,"Table S1 (DFT-optimized lattice parameter + lowest-energy site assignment), same table as kappa",mp-11869,True,stoichiometric,HfSnPd
HfSnPd,15.1,W/m/K,300.0,reconstructed IFCs (κ_anh),3,semi-empirical,0.25,,6.37,216.0,F-43m,C1b,Hf/Sn/Pd,"[""Hf"", ""Sn"", ""Pd""]","[[0, 0, 0], [0.5, 0.5, 0.5], [0.25, 0.25, 0.25]]",A,conventional,"paper mining (PDF, batch 2)",10.5281/zenodo.10562671,,Table III,Sci.Rep. 11:13809 (2021) Table S1,https://www.nature.com/articles/s41598-021-92030-4#MOESM1,"Table S1 (DFT-optimized lattice parameter + lowest-energy site assignment), same table as kappa",mp-11869,True,stoichiometric,HfSnPd
HfSnPd,6.96467,W/m/K,300.0,AGL Debye-Gruneisen (quasi-harmonic),3,semi-empirical,0.25,,6.37,216.0,F-43m,C1b,Hf/Sn/Pd,"[""Hf"", ""Sn"", ""Pd""]","[[0, 0, 0], [0.5, 0.5, 0.5], [0.25, 0.25, 0.25]]",A,conventional,AFLOW AGL,,aflowlib.duke.edu:AFLOWDATA/ICSD_WEB/FCC/Hf1Pd1Sn1_ICSD_106773,,Sci.Rep. 11:13809 (2021) Table S1,https://www.nature.com/articles/s41598-021-92030-4#MOESM1,"Table S1 (DFT-optimized lattice parameter + lowest-energy site assignment), same table as kappa",mp-11869,True,stoichiometric,HfSnPd
HfSnPt,10.04,W/m/K,300.0,unknown,3,semi-empirical,0.25,,6.25,216.0,F-43m,half Heusler (C1_b / MgAgAs),ABC,,,B,conventional,paper mining,10.3390/molecules27196567,https://doi.org/10.3390/molecules27196567,"Table 4, comparison row citing ref [47]",repository mining,https://github.com/AMRL-2018/MachineLearning_Half_Heusler/blob/master/data/halfHeusler.csv,"alatt column (AFLOW T0003 half-Heusler relaxed lattice constant, same table as kappa)",AMRL-2018/MachineLearning_Half_Heusler data/halfHeusler.csv | AFLOW Hf1Pt1Sn1.T0003.ABC,True,stoichiometric,HfSnPt
HfSnPt,14.9,W/m/K,300.0,unknown,3,semi-empirical,0.25,,6.25,216.0,F-43m,half Heusler (C1_b / MgAgAs),ABC,,,B,conventional,paper mining,10.3390/molecules27196567,https://doi.org/10.3390/molecules27196567,"Table 4, comparison row citing ref [63]",repository mining,https://github.com/AMRL-2018/MachineLearning_Half_Heusler/blob/master/data/halfHeusler.csv,"alatt column (AFLOW T0003 half-Heusler relaxed lattice constant, same table as kappa)",AMRL-2018/MachineLearning_Half_Heusler data/halfHeusler.csv | AFLOW Hf1Pt1Sn1.T0003.ABC,True,stoichiometric,HfSnPt
HfZnSi,7.4,W/m/K,700.0,Slack equation,3,semi-empirical,0.25,,6.04801,216.0,F-43m,,,"[""Hf"", ""Hf"", ""Hf"", ""Hf"", ""Zn"", ""Zn"", ""Zn"", ""Zn"", ""Si"", ""Si"", ""Si"", ""Si""]","[[0.5, 0.5, 0.0], [0.5, 0.0, 0.5], [0.0, 0.5, 0.5], [0.0, 0.0, 0.0], [0.5, 0.5, 0.5], [0.5, 0.0, 0.0], [0.0, 0.5, 0.0], [0.0, 0.0, 0.5], [0.25, 0.25, 0.25], [0.25, 0.75, 0.75], [0.75, 0.25, 0.75], [0.75, 0.75, 0.25]]",A,conventional,"paper mining (PDF, batch 2)",10.1021/acscombsci.0c00133,,Table 2,OPTIMADE,https://oqmd.org/optimade/v1/structures/5353857,oqmd,5353857,False,stoichiometric,HfZnSi
HoBiPd,4.10256,W/m/K,300.0,AGL Debye-Gruneisen (quasi-harmonic),3,semi-empirical,0.25,,6.72,216.0,F-43m,C1b,Ho/Bi/Pd,"[""Ho"", ""Bi"", ""Pd""]","[[0, 0, 0], [0.5, 0.5, 0.5], [0.25, 0.25, 0.25]]",A,conventional,AFLOW AGL,,aflowlib.duke.edu:AFLOWDATA/ICSD_WEB/FCC/Bi1Ho1Pd1_ICSD_616693,,Sci.Rep. 11:13809 (2021) Table S1,https://www.nature.com/articles/s41598-021-92030-4#MOESM1,"Table S1 (DFT-optimized lattice parameter + lowest-energy site assignment), same table as kappa",mp-1009132,True,stoichiometric,HoBiPd
HoBiPt,4.30266,W/m/K,300.0,AGL Debye-Gruneisen (quasi-harmonic),3,semi-empirical,0.25,,6.74,216.0,F-43m,C1b,Ho/Bi/Pt,"[""Ho"", ""Bi"", ""Pt""]","[[0, 0, 0], [0.5, 0.5, 0.5], [0.25, 0.25, 0.25]]",A,conventional,AFLOW AGL,,aflowlib.duke.edu:AFLOWDATA/ICSD_WEB/FCC/Bi1Ho1Pt1_ICSD_58788,,Sci.Rep. 11:13809 (2021) Table S1,https://www.nature.com/articles/s41598-021-92030-4#MOESM1,"Table S1 (DFT-optimized lattice parameter + lowest-energy site assignment), same table as kappa",mp-30455,True,stoichiometric,HoBiPt
HoGeAu,2.81341,W/m/K,300.0,AGL Debye-Gruneisen (quasi-harmonic),3,semi-empirical,0.25,,6.53,216.0,F-43m,C1b,Ho/Ge/Au,"[""Ho"", ""Ge"", ""Au""]","[[0, 0, 0], [0.5, 0.5, 0.5], [0.25, 0.25, 0.25]]",A,conventional,AFLOW AGL,,aflowlib.duke.edu:AFLOWDATA/ICSD_WEB/FCC/Au1Ge1Ho1_ICSD_245770,,Sci.Rep. 11:13809 (2021) Table S1,https://www.nature.com/articles/s41598-021-92030-4#MOESM1,"Table S1 (DFT-optimized lattice parameter + lowest-energy site assignment), same table as kappa",mp-13308,True,stoichiometric,HoGeAu
HoInAg2,0.995523,W/m/K,300.0,AGL Debye-Gruneisen (quasi-harmonic),3,semi-empirical,0.25,,6.94739,225.0,Fm-3m,full_Heusler_L21,,"[""Ho"", ""In"", ""Ag"", ""Ag""]","[[0.0, 0.0, 0.0], [0.5, 0.5, 0.5], [0.25, 0.25, 0.25], [0.75, 0.75, 0.75]]",A,conventional,AFLOW AGL,,aflowlib.duke.edu:AFLOWDATA/ICSD_WEB/FCC/Ag2Ho1In1_ICSD_58280,,JARVIS-DFT (NIST),https://www.ctcms.nist.gov/~knc6/static/JARVIS-DFT/JVASP-18584.xml,JARVIS-DFT (NIST),JVASP-18584,False,stoichiometric,HoInAg2
HoInAu2,0.966895,W/m/K,300.0,AGL Debye-Gruneisen (quasi-harmonic),3,semi-empirical,0.25,,6.96227,225.0,Fm-3m,full_Heusler_L21,,"[""Ho"", ""In"", ""Au"", ""Au""]","[[0.5, 0.5, 0.5], [0.0, 0.0, 0.0], [0.75, 0.75, 0.75], [0.25, 0.25, 0.25]]",A,conventional,AFLOW AGL,,aflowlib.duke.edu:AFLOWDATA/ICSD_WEB/FCC/Au2Ho1In1_ICSD_58486,,JARVIS-DFT (NIST),https://www.ctcms.nist.gov/~knc6/static/JARVIS-DFT/JVASP-18610.xml,JARVIS-DFT (NIST),JVASP-18610,False,stoichiometric,HoInAu2
HoInCu2,3.45826,W/m/K,300.0,AGL Debye-Gruneisen (quasi-harmonic),3,semi-empirical,0.25,,6.60281,225.0,Fm-3m,full_Heusler_L21,,"[""Ho"", ""In"", ""Cu"", ""Cu""]","[[0.5, 0.5, 0.5], [0.0, 0.0, 0.0], [0.25, 0.25, 0.25], [0.75, 0.75, 0.75]]",A,conventional,AFLOW AGL,,aflowlib.duke.edu:AFLOWDATA/ICSD_WEB/FCC/Cu2Ho1In1_ICSD_102979,,JARVIS-DFT (NIST),https://www.ctcms.nist.gov/~knc6/static/JARVIS-DFT/JVASP-18683.xml,JARVIS-DFT (NIST),JVASP-18683,False,stoichiometric,HoInCu2
HoNiBi,6.23927,W/m/K,300.0,AGL Debye-Gruneisen (quasi-harmonic),3,semi-empirical,0.25,,6.47,216.0,F-43m,C1b,Ho/Bi/Ni,"[""Ho"", ""Bi"", ""Ni""]","[[0, 0, 0], [0.5, 0.5, 0.5], [0.25, 0.25, 0.25]]",A,conventional,AFLOW AGL,,aflowlib.duke.edu:AFLOWDATA/ICSD_WEB/FCC/Bi1Ho1Ni1_ICSD_616692,,Sci.Rep. 11:13809 (2021) Table S1,https://www.nature.com/articles/s41598-021-92030-4#MOESM1,"Table S1 (DFT-optimized lattice parameter + lowest-energy site assignment), same table as kappa",mp-1018139,True,stoichiometric,HoNiBi
HoNiSb,8.97175,W/m/K,300.0,AGL Debye-Gruneisen (quasi-harmonic),3,semi-empirical,0.25,,6.35,216.0,F-43m,C1b,Ho/Sb/Ni,"[""Ho"", ""Sb"", ""Ni""]","[[0, 0, 0], [0.5, 0.5, 0.5], [0.25, 0.25, 0.25]]",A,conventional,AFLOW AGL,,aflowlib.duke.edu:AFLOWDATA/ICSD_WEB/FCC/Ho1Ni1Sb1_ICSD_639500,,Sci.Rep. 11:13809 (2021) Table S1,https://www.nature.com/articles/s41598-021-92030-4#MOESM1,"Table S1 (DFT-optimized lattice parameter + lowest-energy site assignment), same table as kappa",mp-4174,True,stoichiometric,HoNiSb
HoPbAu,2.57263,W/m/K,300.0,AGL Debye-Gruneisen (quasi-harmonic),3,semi-empirical,0.25,,6.84,216.0,F-43m,C1b,Ho/Pb/Au,"[""Ho"", ""Pb"", ""Au""]","[[0, 0, 0], [0.5, 0.5, 0.5], [0.25, 0.25, 0.25]]",A,conventional,AFLOW AGL,,aflowlib.duke.edu:AFLOWDATA/ICSD_WEB/FCC/Au1Ho1Pb1_ICSD_58487,,Sci.Rep. 11:13809 (2021) Table S1,https://www.nature.com/articles/s41598-021-92030-4#MOESM1,"Table S1 (DFT-optimized lattice parameter + lowest-energy site assignment), same table as kappa",mp-30389,True,stoichiometric,HoPbAu
HoSbPd,0.679423,W/m/K,300.0,AGL Debye-Gruneisen (quasi-harmonic),3,semi-empirical,0.25,,6.59,216.0,F-43m,C1b,Ho/Sb/Pd,"[""Ho"", ""Sb"", ""Pd""]","[[0, 0, 0], [0.5, 0.5, 0.5], [0.25, 0.25, 0.25]]",A,conventional,AFLOW AGL,,aflowlib.duke.edu:AFLOWDATA/ICSD_WEB/FCC/Ho1Pd1Sb1_ICSD_108547,,Sci.Rep. 11:13809 (2021) Table S1,https://www.nature.com/articles/s41598-021-92030-4#MOESM1,"Table S1 (DFT-optimized lattice parameter + lowest-energy site assignment), same table as kappa",mp-567418,True,stoichiometric,HoSbPd
HoSbPt,5.79693,W/m/K,300.0,AGL Debye-Gruneisen (quasi-harmonic),3,semi-empirical,0.25,,6.49747,216.0,F-43m,half-Heusler (C1b / MgAgAs),,"[""Sb"", ""Sb"", ""Sb"", ""Sb"", ""Ho"", ""Ho"", ""Ho"", ""Ho"", ""Pt"", ""Pt"", ""Pt"", ""Pt""]","[[0.0, 0.0, 0.0], [0.0, 0.5, 0.5], [0.5, 0.0, 0.5], [0.5, 0.5, 0.0], [0.5, 0.0, 0.0], [0.5, 0.5, 0.5], [0.0, 0.0, 0.5], [0.0, 0.5, 0.0], [0.25, 0.75, 0.75], [0.25, 0.25, 0.25], [0.75, 0.75, 0.25], [0.75, 0.25, 0.75]]",A,primitive->conventional (x sqrt2),AFLOW AGL,,aflowlib.duke.edu:AFLOWDATA/ICSD_WEB/FCC/Ho1Pt1Sb1_ICSD_56237,,PhononDB (Togo/NIMS MDR),https://mdr.nims.go.jp/datasets/42a6a8fd-8666-43a5-b105-52528d0d7ad0,"LTC-calc.log unit cell (PBEsol-relaxed), same file as kappa",mp-16376,True,stoichiometric,HoSbPt
HoSnAu,3.36219,W/m/K,300.0,AGL Debye-Gruneisen (quasi-harmonic),3,semi-empirical,0.25,,6.73,216.0,F-43m,C1b,Ho/Sn/Au,"[""Ho"", ""Sn"", ""Au""]","[[0, 0, 0], [0.5, 0.5, 0.5], [0.25, 0.25, 0.25]]",A,conventional,AFLOW AGL,,aflowlib.duke.edu:AFLOWDATA/ICSD_WEB/FCC/Au1Ho1Sn1_ICSD_58488,,Sci.Rep. 11:13809 (2021) Table S1,https://www.nature.com/articles/s41598-021-92030-4#MOESM1,"Table S1 (DFT-optimized lattice parameter + lowest-energy site assignment), same table as kappa",mp-30390,True,stoichiometric,HoSnAu
HoSnPd2,1.92516,W/m/K,300.0,AGL Debye-Gruneisen (quasi-harmonic),3,semi-empirical,0.25,,6.76387,225.0,Fm-3m,full_Heusler_L21,,"[""Ho"", ""Sn"", ""Pd"", ""Pd""]","[[0.0, 0.0, 0.0], [0.5, 0.5, 0.5], [0.75, 0.75, 0.75], [0.25, 0.25, 0.25]]",A,conventional,AFLOW AGL,,aflowlib.duke.edu:AFLOWDATA/ICSD_WEB/FCC/Ho1Pd2Sn1_ICSD_104437,,JARVIS-DFT (NIST),https://www.ctcms.nist.gov/~knc6/static/JARVIS-DFT/JVASP-18723.xml,JARVIS-DFT (NIST),JVASP-18723,False,stoichiometric,HoSnPd2
InFeCo2,9.14975,W/m/K,300.0,AGL Debye-Gruneisen (quasi-harmonic),3,semi-empirical,0.25,,5.96621,225.0,Fm-3m,full_Heusler_L21,,"[""In"", ""Fe"", ""Co"", ""Co""]","[[0.5, 0.5, 0.5], [0.0, 0.0, 0.0], [0.25, 0.25, 0.25], [0.75, 0.75, 0.75]]",A,conventional,AFLOW AGL,,aflowlib.duke.edu:AFLOWDATA/ICSD_WEB/FCC/Co2Fe1In1_ICSD_102392,,JARVIS-DFT (NIST),https://www.ctcms.nist.gov/~knc6/static/JARVIS-DFT/JVASP-18006.xml,JARVIS-DFT (NIST),JVASP-18006,False,stoichiometric,InFeCo2
KAgTe,0.508,W/m/K,300.0,full ab-initio anharmonic calculation (κ_ω),3,semi-empirical,0.25,,7.1852,216.0,F-43m,T0003.CAB,,"[""Ag"", ""K"", ""Te""]","[[0.75, 0.75, 0.75], [0, 0, 0], [0.5, 0.5, 0.5]]",A,primitive->conventional (x sqrt2),"paper mining (PDF, batch 2)",10.5281/zenodo.10562671,,Table I,Carrete PRX 4:011019 (2014),https://doi.org/10.1103/PhysRevX.4.011019,AFLOW aflow:1cf36342843ba2fc (aflowlib.duke.edu:AFLOWDATA/LIB3_WEB/AgK_svTe/T0003.CAB) - lowest-enthalpy F-43m 3-atom entry; AFLOW is the structure source used by Carrete et al.,"Carrete et al. PRX 4, 011019 (2014), Table I, compound AgKTe",True,stoichiometric,KAgTe
KBaBi,2.19,W/m/K,300.0,calculated,3,semi-empirical,0.25,,8.3891,216.0,F-43m,T0003.ABC,,"[""Ba"", ""Bi"", ""K""]","[[0.5, 0.5, 0.5], [0.75, 0.75, 0.75], [0, 0, 0]]",A,primitive->conventional (x sqrt2),"paper mining (PDF, batch 2)",10.1088/1361-648x/aba2e7,,page 2,Carrete PRX 4:011019 (2014),https://doi.org/10.1103/PhysRevX.4.011019,AFLOW aflow:55c28eab3d011a7c (aflowlib.duke.edu:AFLOWDATA/LIB3_WEB/Ba_svBi_dK_sv/T0003.ABC) - lowest-enthalpy F-43m 3-atom entry; AFLOW is the structure source used by Carrete et al.,"Carrete et al. PRX 4, 011019 (2014), Table I, compound BiBaK",True,stoichiometric,KBaBi
KBaBi,2.19,W/m/K,300.0,full ab-initio anharmonic calculation (κ_ω),3,semi-empirical,0.25,,8.3891,216.0,F-43m,T0003.ABC,,"[""Ba"", ""Bi"", ""K""]","[[0.5, 0.5, 0.5], [0.75, 0.75, 0.75], [0, 0, 0]]",A,primitive->conventional (x sqrt2),"paper mining (PDF, batch 2)",10.5281/zenodo.10562671,,Table I,Carrete PRX 4:011019 (2014),https://doi.org/10.1103/PhysRevX.4.011019,AFLOW aflow:55c28eab3d011a7c (aflowlib.duke.edu:AFLOWDATA/LIB3_WEB/Ba_svBi_dK_sv/T0003.ABC) - lowest-enthalpy F-43m 3-atom entry; AFLOW is the structure source used by Carrete et al.,"Carrete et al. PRX 4, 011019 (2014), Table I, compound BiBaK",True,stoichiometric,KBaBi
KBaBi,1.24,W/m/K,300.0,reconstructed IFCs (κ_anh),3,semi-empirical,0.25,,8.3891,216.0,F-43m,T0003.ABC,,"[""Ba"", ""Bi"", ""K""]","[[0.5, 0.5, 0.5], [0.75, 0.75, 0.75], [0, 0, 0]]",A,primitive->conventional (x sqrt2),"paper mining (PDF, batch 2)",10.5281/zenodo.10562671,,Table III,Carrete PRX 4:011019 (2014),https://doi.org/10.1103/PhysRevX.4.011019,AFLOW aflow:55c28eab3d011a7c (aflowlib.duke.edu:AFLOWDATA/LIB3_WEB/Ba_svBi_dK_sv/T0003.ABC) - lowest-enthalpy F-43m 3-atom entry; AFLOW is the structure source used by Carrete et al.,"Carrete et al. PRX 4, 011019 (2014), Table I, compound BiBaK",True,stoichiometric,KBaBi
KCaSb,2.7,W/m/K,300.0,full ab-initio anharmonic calculation (κ_ω),3,semi-empirical,0.25,,7.812,216.0,F-43m,T0003.BCA,,"[""Ca"", ""K"", ""Sb""]","[[0, 0, 0], [0.5, 0.5, 0.5], [0.75, 0.75, 0.75]]",A,primitive->conventional (x sqrt2),"paper mining (PDF, batch 2)",10.5281/zenodo.10562671,,Table I,Carrete PRX 4:011019 (2014),https://doi.org/10.1103/PhysRevX.4.011019,AFLOW aflow:62f377655802dbb5 (aflowlib.duke.edu:AFLOWDATA/LIB3_WEB/Ca_svK_svSb/T0003.BCA) - lowest-enthalpy F-43m 3-atom entry; AFLOW is the structure source used by Carrete et al.,"Carrete et al. PRX 4, 011019 (2014), Table I, compound SbCaK",True,stoichiometric,KCaSb
KMgAs,1.306,W/m/K,900.0,Slack model,3,semi-empirical,0.25,,6.76,216.0,F-43m,half Heusler (C1_b / MgAgAs),CAB,,,B,conventional,"paper mining (PDF, batch 2)",arxiv:2608.14302v1,,Table IV,repository mining,https://github.com/AMRL-2018/MachineLearning_Half_Heusler/blob/master/data/halfHeusler.csv,"alatt column (AFLOW T0003 half-Heusler relaxed lattice constant, same table as kappa)",AMRL-2018/MachineLearning_Half_Heusler data/halfHeusler.csv | AFLOW As1K1Mg1.T0003.CAB,True,stoichiometric,KMgAs
KMgAs,0.558,W/m/K,900.0,Cahill model,3,semi-empirical,0.25,,6.76,216.0,F-43m,half Heusler (C1_b / MgAgAs),CAB,,,B,conventional,"paper mining (PDF, batch 2)",arxiv:2608.14302v1,,page 11,repository mining,https://github.com/AMRL-2018/MachineLearning_Half_Heusler/blob/master/data/halfHeusler.csv,"alatt column (AFLOW T0003 half-Heusler relaxed lattice constant, same table as kappa)",AMRL-2018/MachineLearning_Half_Heusler data/halfHeusler.csv | AFLOW As1K1Mg1.T0003.CAB,True,stoichiometric,KMgAs
KMgP,1.767,W/m/K,900.0,Slack model,3,semi-empirical,0.25,,8.055,,,,,,,C,conventional,"paper mining (PDF, batch 2)",arxiv:2608.14302v1,,Table IV,paper mining (PDF),,paper mining (Gemini PDF extraction),,True,stoichiometric,KMgP
KMgP,0.849,W/m/K,900.0,Cahill model,3,semi-empirical,0.25,,8.055,,,,,,,C,conventional,"paper mining (PDF, batch 2)",arxiv:2608.14302v1,,page 11,paper mining (PDF),,paper mining (Gemini PDF extraction),,True,stoichiometric,KMgP
KMgSb,0.871,W/m/K,900.0,Slack model,3,semi-empirical,0.25,,7.22,216.0,F-43m,half Heusler (C1_b / MgAgAs),BCA,,,B,conventional,"paper mining (PDF, batch 2)",arxiv:2608.14302v1,,Table IV,repository mining,https://github.com/AMRL-2018/MachineLearning_Half_Heusler/blob/master/data/halfHeusler.csv,"alatt column (AFLOW T0003 half-Heusler relaxed lattice constant, same table as kappa)",AMRL-2018/MachineLearning_Half_Heusler data/halfHeusler.csv | AFLOW K1Mg1Sb1.T0003.BCA,True,stoichiometric,KMgSb
KMgSb,3.58,W/m/K,900.0,Slack model,3,semi-empirical,0.25,,7.22,216.0,F-43m,half Heusler (C1_b / MgAgAs),BCA,,,B,conventional,"paper mining (PDF, batch 2)",arxiv:2608.14302v1,,page 11,repository mining,https://github.com/AMRL-2018/MachineLearning_Half_Heusler/blob/master/data/halfHeusler.csv,"alatt column (AFLOW T0003 half-Heusler relaxed lattice constant, same table as kappa)",AMRL-2018/MachineLearning_Half_Heusler data/halfHeusler.csv | AFLOW K1Mg1Sb1.T0003.BCA,True,stoichiometric,KMgSb
KMgSb,1.42,W/m/K,900.0,Slack model,3,semi-empirical,0.25,,7.22,216.0,F-43m,half Heusler (C1_b / MgAgAs),BCA,,,B,conventional,"paper mining (PDF, batch 2)",arxiv:2608.14302v1,,page 11,repository mining,https://github.com/AMRL-2018/MachineLearning_Half_Heusler/blob/master/data/halfHeusler.csv,"alatt column (AFLOW T0003 half-Heusler relaxed lattice constant, same table as kappa)",AMRL-2018/MachineLearning_Half_Heusler data/halfHeusler.csv | AFLOW K1Mg1Sb1.T0003.BCA,True,stoichiometric,KMgSb
KMgSb,0.474,W/m/K,900.0,Cahill model,3,semi-empirical,0.25,,7.22,216.0,F-43m,half Heusler (C1_b / MgAgAs),BCA,,,B,conventional,"paper mining (PDF, batch 2)",arxiv:2608.14302v1,,page 11,repository mining,https://github.com/AMRL-2018/MachineLearning_Half_Heusler/blob/master/data/halfHeusler.csv,"alatt column (AFLOW T0003 half-Heusler relaxed lattice constant, same table as kappa)",AMRL-2018/MachineLearning_Half_Heusler data/halfHeusler.csv | AFLOW K1Mg1Sb1.T0003.BCA,True,stoichiometric,KMgSb
KMgSb,0.83,W/m/K,900.0,,3,semi-empirical,0.25,,7.22,216.0,F-43m,half Heusler (C1_b / MgAgAs),BCA,,,B,conventional,"paper mining (PDF, batch 2)",arxiv:2608.14302v1,,page 11,repository mining,https://github.com/AMRL-2018/MachineLearning_Half_Heusler/blob/master/data/halfHeusler.csv,"alatt column (AFLOW T0003 half-Heusler relaxed lattice constant, same table as kappa)",AMRL-2018/MachineLearning_Half_Heusler data/halfHeusler.csv | AFLOW K1Mg1Sb1.T0003.BCA,True,stoichiometric,KMgSb
KNa2Sb,1.6165,W/m/K,300.0,AGL Debye-Gruneisen (quasi-harmonic),3,semi-empirical,0.25,,7.698335,225.0,Fm-3m,full Heusler (L2_1 / Cu2MnAl),,"[""Na"", ""Na"", ""Na"", ""Na"", ""Na"", ""Na"", ""Na"", ""Na"", ""K"", ""K"", ""K"", ""K"", ""Sb"", ""Sb"", ""Sb"", ""Sb""]","[[0.25, 0.75, 0.75], [0.25, 0.25, 0.75], [0.25, 0.25, 0.25], [0.25, 0.75, 0.25], [0.75, 0.75, 0.25], [0.75, 0.25, 0.25], [0.75, 0.25, 0.75], [0.75, 0.75, 0.75], [0.5, 0.0, 0.0], [0.5, 0.5, 0.5], [0.0, 0.0, 0.5], [0.0, 0.5, 0.0], [0.0, 0.0, 0.0], [0.0, 0.5, 0.5], [0.5, 0.0, 0.5], [0.5, 0.5, 0.0]]",A,primitive->conventional (x sqrt2),AFLOW AGL,,aflowlib.duke.edu:AFLOWDATA/ICSD_WEB/FCC/K1Na2Sb1_ICSD_44332,,PhononDB (Togo/NIMS MDR),https://mdr.nims.go.jp/datasets/6d01f60e-e19c-4936-a0c5-bd40f71a641c,"LTC-calc.log unit cell (PBEsol-relaxed), same file as kappa",mp-15724,True,stoichiometric,KNa2Sb
KSrBi,1.48,W/m/K,300.0,Callaway,3,semi-empirical,0.25,,8.1742,216.0,F-43m,T0003.CAB,,"[""Bi"", ""K"", ""Sr""]","[[0.75, 0.75, 0.75], [0, 0, 0], [0.5, 0.5, 0.5]]",A,primitive->conventional (x sqrt2),paper mining,10.1039/d5ra09963c,https://doi.org/10.1039/d5ra09963c,Results text (Fig. 5 discussion); a0 from lattice-constant table,Carrete PRX 4:011019 (2014),https://doi.org/10.1103/PhysRevX.4.011019,AFLOW aflow:a24c3d0e2112b1c5 (aflowlib.duke.edu:AFLOWDATA/LIB3_WEB/Bi_dK_svSr_sv/T0003.CAB) - lowest-enthalpy F-43m 3-atom entry; AFLOW is the structure source used by Carrete et al.,"Carrete et al. PRX 4, 011019 (2014), Table I, compound BiKSr",True,stoichiometric,KSrBi
KSrBi,1.96,W/m/K,300.0,full ab-initio anharmonic calculation (κ_ω),3,semi-empirical,0.25,,8.1742,216.0,F-43m,T0003.CAB,,"[""Bi"", ""K"", ""Sr""]","[[0.75, 0.75, 0.75], [0, 0, 0], [0.5, 0.5, 0.5]]",A,primitive->conventional (x sqrt2),"paper mining (PDF, batch 2)",10.5281/zenodo.10562671,,Table I,Carrete PRX 4:011019 (2014),https://doi.org/10.1103/PhysRevX.4.011019,AFLOW aflow:a24c3d0e2112b1c5 (aflowlib.duke.edu:AFLOWDATA/LIB3_WEB/Bi_dK_svSr_sv/T0003.CAB) - lowest-enthalpy F-43m 3-atom entry; AFLOW is the structure source used by Carrete et al.,"Carrete et al. PRX 4, 011019 (2014), Table I, compound BiKSr",True,stoichiometric,KSrBi
LaInAg2,0.956782,W/m/K,300.0,AGL Debye-Gruneisen (quasi-harmonic),3,semi-empirical,0.25,,7.22331,225.0,Fm-3m,full_Heusler_L21,,"[""La"", ""In"", ""Ag"", ""Ag""]","[[0.5, 0.5, 0.5], [0.0, 0.0, 0.0], [0.25, 0.25, 0.25], [0.75, 0.75, 0.75]]",A,conventional,AFLOW AGL,,aflowlib.duke.edu:AFLOWDATA/ICSD_WEB/FCC/Ag2In1La1_ICSD_58290,,JARVIS-DFT (NIST),https://www.ctcms.nist.gov/~knc6/static/JARVIS-DFT/JVASP-79268.xml,JARVIS-DFT (NIST),JVASP-79268,False,stoichiometric,LaInAg2
LaSbPt,1.72,W/m/K,300.0,reconstructed IFCs (κ_anh),3,semi-empirical,0.25,,6.8555,216.0,F-43m,T0003.ABC,,"[""La"", ""Pt"", ""Sb""]","[[0.5, 0.5, 0.5], [0.75, 0.75, 0.75], [0, 0, 0]]",A,primitive->conventional (x sqrt2),"paper mining (PDF, batch 2)",10.5281/zenodo.10562671,,Table III,Carrete PRX 4:011019 (2014),https://doi.org/10.1103/PhysRevX.4.011019,AFLOW aflow:4dd37a1af1b60317 (aflowlib.duke.edu:AFLOWDATA/LIB3_WEB/LaPtSb/T0003.ABC) - lowest-enthalpy F-43m 3-atom entry; AFLOW is the structure source used by Carrete et al.,"Carrete et al. PRX 4, 011019 (2014), Table III, compound PtLaSb",True,stoichiometric,LaSbPt
LaSbPt,1.72,W/m/K,300.0,,3,semi-empirical,0.25,,6.8555,216.0,F-43m,T0003.ABC,,"[""La"", ""Pt"", ""Sb""]","[[0.5, 0.5, 0.5], [0.75, 0.75, 0.75], [0, 0, 0]]",A,primitive->conventional (x sqrt2),"paper mining (PDF, batch 2)",arxiv:1705.04015v1,,page 3,Carrete PRX 4:011019 (2014),https://doi.org/10.1103/PhysRevX.4.011019,AFLOW aflow:4dd37a1af1b60317 (aflowlib.duke.edu:AFLOWDATA/LIB3_WEB/LaPtSb/T0003.ABC) - lowest-enthalpy F-43m 3-atom entry; AFLOW is the structure source used by Carrete et al.,"Carrete et al. PRX 4, 011019 (2014), Table III, compound PtLaSb",True,stoichiometric,LaSbPt
LaSeCl,5.71,W/m/K,300.0,reconstructed IFCs (κ_anh),3,semi-empirical,0.25,,7.0425,216.0,F-43m,T0003.ABC,,"[""Cl"", ""La"", ""Se""]","[[0.5, 0.5, 0.5], [0.75, 0.75, 0.75], [0, 0, 0]]",A,primitive->conventional (x sqrt2),"paper mining (PDF, batch 2)",10.5281/zenodo.10562671,,Table III,Carrete PRX 4:011019 (2014),https://doi.org/10.1103/PhysRevX.4.011019,AFLOW aflow:09d40980adbc7f12 (aflowlib.duke.edu:AFLOWDATA/LIB3_WEB/ClLaSe/T0003.ABC) - lowest-enthalpy F-43m 3-atom entry; AFLOW is the structure source used by Carrete et al.,"Carrete et al. PRX 4, 011019 (2014), Table III, compound LaClSe",True,stoichiometric,LaSeCl
LaTeRh,2.84,W/m/K,300.0,reconstructed IFCs (κ_anh),3,semi-empirical,0.25,,6.7599,216.0,F-43m,T0003.ABC,,"[""La"", ""Rh"", ""Te""]","[[0.5, 0.5, 0.5], [0.75, 0.75, 0.75], [0, 0, 0]]",A,primitive->conventional (x sqrt2),"paper mining (PDF, batch 2)",10.5281/zenodo.10562671,,Table III,Carrete PRX 4:011019 (2014),https://doi.org/10.1103/PhysRevX.4.011019,AFLOW aflow:f0c8453634618a96 (aflowlib.duke.edu:AFLOWDATA/LIB3_WEB/LaRh_pvTe/T0003.ABC) - lowest-enthalpy F-43m 3-atom entry; AFLOW is the structure source used by Carrete et al.,"Carrete et al. PRX 4, 011019 (2014), Table III, compound RhLaTe",True,stoichiometric,LaTeRh
Li2AgBi,0.93917,W/m/K,300.0,AGL Debye-Gruneisen (quasi-harmonic),3,semi-empirical,0.25,,6.71446,225.0,Fm-3m,full_Heusler_L21,,"[""Li"", ""Li"", ""Ag"", ""Bi""]","[[0.25, 0.25, 0.25], [0.75, 0.75, 0.75], [0.5, 0.5, 0.5], [0.0, 0.0, 0.0]]",A,conventional,AFLOW AGL,,aflowlib.duke.edu:AFLOWDATA/ICSD_WEB/FCC/Ag1Bi1Li2_ICSD_57350,,JARVIS-DFT (NIST),https://www.ctcms.nist.gov/~knc6/static/JARVIS-DFT/JVASP-110809.xml,JARVIS-DFT (NIST),JVASP-110809,False,stoichiometric,Li2AgBi
Li2AgSb,1.58384,W/m/K,300.0,AGL Debye-Gruneisen (quasi-harmonic),3,semi-empirical,0.25,,6.63437,216.0,F-43m,inverse_Heusler_XA,,"[""Li"", ""Li"", ""Ag"", ""Sb""]","[[0.25, 0.25, 0.25], [0.5, 0.5, 0.5], [0.75, 0.75, 0.75], [0.0, 0.0, 0.0]]",A,conventional,AFLOW AGL,,aflowlib.duke.edu:AFLOWDATA/ICSD_WEB/FCC/Ag1Li2Sb1_ICSD_52589,,JARVIS-DFT (NIST),https://www.ctcms.nist.gov/~knc6/static/JARVIS-DFT/JVASP-1849.xml,JARVIS-DFT (NIST),JVASP-1849,False,stoichiometric,Li2AgSb
Li2AlPd,2.80602,W/m/K,300.0,AGL Debye-Gruneisen (quasi-harmonic),3,semi-empirical,0.25,,6.08726,216.0,F-43m,inverse_Heusler_XA,,"[""Li"", ""Li"", ""Al"", ""Pd""]","[[0.25, 0.25, 0.25], [0.5, 0.5, 0.5], [0.0, 0.0, 0.0], [0.75, 0.75, 0.75]]",A,conventional,AFLOW AGL,,aflowlib.duke.edu:AFLOWDATA/ICSD_WEB/FCC/Al1Li2Pd1_ICSD_105504,,JARVIS-DFT (NIST),https://www.ctcms.nist.gov/~knc6/static/JARVIS-DFT/JVASP-18763.xml,JARVIS-DFT (NIST),JVASP-18763,False,stoichiometric,Li2AlPd
Li2AlPt,3.94679,W/m/K,300.0,AGL Debye-Gruneisen (quasi-harmonic),3,semi-empirical,0.25,,6.03671,216.0,F-43m,inverse_Heusler_XA,,"[""Li"", ""Li"", ""Al"", ""Pt""]","[[0.25, 0.25, 0.25], [0.5, 0.5, 0.5], [0.0, 0.0, 0.0], [0.75, 0.75, 0.75]]",A,conventional,AFLOW AGL,,aflowlib.duke.edu:AFLOWDATA/ICSD_WEB/FCC/Al1Li2Pt1_ICSD_105506,,JARVIS-DFT (NIST),https://www.ctcms.nist.gov/~knc6/static/JARVIS-DFT/JVASP-18765.xml,JARVIS-DFT (NIST),JVASP-18765,False,stoichiometric,Li2AlPt
Li2AlRh,4.82719,W/m/K,300.0,AGL Debye-Gruneisen (quasi-harmonic),3,semi-empirical,0.25,,5.98252,216.0,F-43m,inverse_Heusler_XA,,"[""Li"", ""Li"", ""Al"", ""Rh""]","[[0.25, 0.25, 0.25], [0.5, 0.5, 0.5], [0.0, 0.0, 0.0], [0.75, 0.75, 0.75]]",A,conventional,AFLOW AGL,,aflowlib.duke.edu:AFLOWDATA/ICSD_WEB/FCC/Al1Li2Rh1_ICSD_105508,,JARVIS-DFT (NIST),https://www.ctcms.nist.gov/~knc6/static/JARVIS-DFT/JVASP-18767.xml,JARVIS-DFT (NIST),JVASP-18767,False,stoichiometric,Li2AlRh
Li2BiAu,0.516167,W/m/K,300.0,AGL Debye-Gruneisen (quasi-harmonic),3,semi-empirical,0.25,,6.810088841065144,216.0,,inverse_XA,,,,C,primitive->conventional (x sqrt2),AFLOW AGL,,aflowlib.duke.edu:AFLOWDATA/ICSD_WEB/FCC/Au1Bi1Li2_ICSD_58400,,AFLOW,aflowlib.duke.edu:AFLOWDATA/ICSD_WEB/FCC/Au1Bi1Li2_ICSD_58400,AFLOW_AGL,aflow:7d74748bc369b1ea,False,stoichiometric,Li2BiAu
Li2CdPb,0.775195,W/m/K,300.0,AGL Debye-Gruneisen (quasi-harmonic),3,semi-empirical,0.25,,6.82205,225.0,Fm-3m,full_Heusler_L21,,"[""Li"", ""Li"", ""Cd"", ""Pb""]","[[0.75, 0.75, 0.75], [0.25, 0.25, 0.25], [0.0, 0.0, 0.0], [0.5, 0.5, 0.5]]",A,conventional,AFLOW AGL,,aflowlib.duke.edu:AFLOWDATA/ICSD_WEB/FCC/Cd1Li2Pb1_ICSD_102015,,JARVIS-DFT (NIST),https://www.ctcms.nist.gov/~knc6/static/JARVIS-DFT/JVASP-16478.xml,JARVIS-DFT (NIST),JVASP-16478,False,stoichiometric,Li2CdPb
Li2CdSb,0.863144,W/m/K,300.0,AGL Debye-Gruneisen (quasi-harmonic),3,semi-empirical,0.25,,6.79358,225.0,Fm-3m,full_Heusler_L21,,"[""Li"", ""Li"", ""Cd"", ""Sb""]","[[0.75, 0.75, 0.75], [0.25, 0.25, 0.25], [0.0, 0.0, 0.0], [0.5, 0.5, 0.5]]",A,conventional,AFLOW AGL,,aflowlib.duke.edu:AFLOWDATA/ICSD_WEB/FCC/Cd1Li2Sb1_ICSD_52815,,JARVIS-DFT (NIST),https://www.ctcms.nist.gov/~knc6/static/JARVIS-DFT/JVASP-17387.xml,JARVIS-DFT (NIST),JVASP-17387,False,stoichiometric,Li2CdSb
Li2CuAs,0.74,W/m/K,300.0,3+4ph,3,semi-empirical,0.25,,5.959,,,,,,,C,conventional,"paper mining (PDF, batch 2)",10.15302/frontphys.2026.105202,,page 7,paper mining (PDF),,paper mining (Gemini PDF extraction),,True,stoichiometric,Li2CuAs
Li2CuSb,3.68519,W/m/K,300.0,AGL Debye-Gruneisen (quasi-harmonic),3,semi-empirical,0.25,,6.24699,216.0,F-43m,inverse Heusler (XA / Hg2CuTi),,"[""Li"", ""Li"", ""Li"", ""Li"", ""Li"", ""Li"", ""Li"", ""Li"", ""Cu"", ""Cu"", ""Cu"", ""Cu"", ""Sb"", ""Sb"", ""Sb"", ""Sb""]","[[0.25, 0.25, 0.75], [0.5, 0.0, 0.0], [0.25, 0.75, 0.25], [0.5, 0.5, 0.5], [0.75, 0.25, 0.25], [0.0, 0.0, 0.5], [0.75, 0.75, 0.75], [0.0, 0.5, 0.0], [0.0, 0.0, 0.0], [0.0, 0.5, 0.5], [0.5, 0.0, 0.5], [0.5, 0.5, 0.0], [0.25, 0.75, 0.75], [0.25, 0.25, 0.25], [0.75, 0.75, 0.25], [0.75, 0.25, 0.75]]",A,primitive->conventional (x sqrt2),AFLOW AGL,,aflowlib.duke.edu:AFLOWDATA/ICSD_WEB/FCC/Cu1Li2Sb1_ICSD_181259,,PhononDB (Togo/NIMS MDR),https://mdr.nims.go.jp/datasets/7d3e6bb9-087e-41b3-9519-aebe1a90983f,"LTC-calc.log unit cell (PBEsol-relaxed), same file as kappa",mp-15988,True,stoichiometric,Li2CuSb
Li2CuSn,2.73586,W/m/K,300.0,AGL Debye-Gruneisen (quasi-harmonic),3,semi-empirical,0.25,,6.29725,216.0,F-43m,inverse_Heusler_XA,,"[""Li"", ""Li"", ""Cu"", ""Sn""]","[[0.5, 0.5, 0.5], [0.25, 0.25, 0.25], [0.75, 0.75, 0.75], [0.0, 0.0, 0.0]]",A,conventional,AFLOW AGL,,aflowlib.duke.edu:AFLOWDATA/ICSD_WEB/FCC/Cu1Li2Sn1_ICSD_103043,,JARVIS-DFT (NIST),https://www.ctcms.nist.gov/~knc6/static/JARVIS-DFT/JVASP-18685.xml,JARVIS-DFT (NIST),JVASP-18685,False,stoichiometric,Li2CuSn
Li2GaIr,3.73217,W/m/K,300.0,AGL Debye-Gruneisen (quasi-harmonic),3,semi-empirical,0.25,,5.97224,216.0,F-43m,inverse_Heusler_XA,,"[""Li"", ""Li"", ""Ga"", ""Ir""]","[[0.5, 0.5, 0.5], [0.25, 0.25, 0.25], [0.75, 0.75, 0.75], [0.0, 0.0, 0.0]]",A,conventional,AFLOW AGL,,aflowlib.duke.edu:AFLOWDATA/ICSD_WEB/FCC/Ga1Ir1Li2_ICSD_107085,,JARVIS-DFT (NIST),https://www.ctcms.nist.gov/~knc6/static/JARVIS-DFT/JVASP-18858.xml,JARVIS-DFT (NIST),JVASP-18858,False,stoichiometric,Li2GaIr
Li2GaPd,1.88047,W/m/K,300.0,AGL Debye-Gruneisen (quasi-harmonic),3,semi-empirical,0.25,,6.07228,216.0,F-43m,inverse_Heusler_XA,,"[""Li"", ""Li"", ""Ga"", ""Pd""]","[[0.5, 0.5, 0.5], [0.25, 0.25, 0.25], [0.75, 0.75, 0.75], [0.0, 0.0, 0.0]]",A,conventional,AFLOW AGL,,aflowlib.duke.edu:AFLOWDATA/ICSD_WEB/FCC/Ga1Li2Pd1_ICSD_107084,,JARVIS-DFT (NIST),https://www.ctcms.nist.gov/~knc6/static/JARVIS-DFT/JVASP-15162.xml,JARVIS-DFT (NIST),JVASP-15162,False,stoichiometric,Li2GaPd
Li2GaPt,2.29366,W/m/K,300.0,AGL Debye-Gruneisen (quasi-harmonic),3,semi-empirical,0.25,,6.04613,216.0,F-43m,inverse_Heusler_XA,,"[""Li"", ""Li"", ""Ga"", ""Pt""]","[[0.5, 0.5, 0.5], [0.25, 0.25, 0.25], [0.75, 0.75, 0.75], [0.0, 0.0, 0.0]]",A,conventional,AFLOW AGL,,aflowlib.duke.edu:AFLOWDATA/ICSD_WEB/FCC/Ga1Li2Pt1_ICSD_106713,,JARVIS-DFT (NIST),https://www.ctcms.nist.gov/~knc6/static/JARVIS-DFT/JVASP-15260.xml,JARVIS-DFT (NIST),JVASP-15260,False,stoichiometric,Li2GaPt
Li2HgGe,1.09811,W/m/K,300.0,AGL Debye-Gruneisen (quasi-harmonic),3,semi-empirical,0.25,,6.45119,225.0,Fm-3m,full_Heusler_L21,,"[""Li"", ""Li"", ""Hg"", ""Ge""]","[[0.25, 0.25, 0.25], [0.75, 0.75, 0.75], [0.5, 0.5, 0.5], [0.0, 0.0, 0.0]]",A,conventional,AFLOW AGL,,aflowlib.duke.edu:AFLOWDATA/ICSD_WEB/FCC/Ge1Hg1Li2_ICSD_53646,,JARVIS-DFT (NIST),https://www.ctcms.nist.gov/~knc6/static/JARVIS-DFT/JVASP-17400.xml,JARVIS-DFT (NIST),JVASP-17400,False,stoichiometric,Li2HgGe
Li2InAu,1.06687,W/m/K,300.0,AGL Debye-Gruneisen (quasi-harmonic),3,semi-empirical,0.25,,6.51231,216.0,F-43m,inverse_Heusler_XA,,"[""Li"", ""Li"", ""In"", ""Au""]","[[0.25, 0.25, 0.25], [0.5, 0.5, 0.5], [0.0, 0.0, 0.0], [0.75, 0.75, 0.75]]",A,conventional,AFLOW AGL,,aflowlib.duke.edu:AFLOWDATA/ICSD_WEB/FCC/Au1In1Li2_ICSD_58497,,JARVIS-DFT (NIST),https://www.ctcms.nist.gov/~knc6/static/JARVIS-DFT/JVASP-18612.xml,JARVIS-DFT (NIST),JVASP-18612,False,stoichiometric,Li2InAu
Li2InIr,2.06458,W/m/K,300.0,AGL Debye-Gruneisen (quasi-harmonic),3,semi-empirical,0.25,,6.07944,225.0,Fm-3m,full_Heusler_L21,,"[""Li"", ""Li"", ""In"", ""Ir""]","[[0.25, 0.25, 0.25], [0.75, 0.75, 0.75], [0.0, 0.0, 0.0], [0.5, 0.5, 0.5]]",A,conventional,AFLOW AGL,,aflowlib.duke.edu:AFLOWDATA/ICSD_WEB/FCC/In1Ir1Li2_ICSD_107089,,Materials Project,https://next-gen.materialsproject.org/materials/mp-567200,"Materials Project (OPTIMADE, keyless)",mp-567200,False,stoichiometric,Li2InIr
Li2InPd,1.20253,W/m/K,300.0,AGL Debye-Gruneisen (quasi-harmonic),3,semi-empirical,0.25,,6.38188,216.0,F-43m,inverse_Heusler_XA,,"[""Li"", ""Li"", ""In"", ""Pd""]","[[0.5, 0.5, 0.5], [0.25, 0.25, 0.25], [0.75, 0.75, 0.75], [0.0, 0.0, 0.0]]",A,conventional,AFLOW AGL,,aflowlib.duke.edu:AFLOWDATA/ICSD_WEB/FCC/In1Li2Pd1_ICSD_106802,,JARVIS-DFT (NIST),https://www.ctcms.nist.gov/~knc6/static/JARVIS-DFT/JVASP-17934.xml,JARVIS-DFT (NIST),JVASP-17934,False,stoichiometric,Li2InPd
Li2InPt,1.33683,W/m/K,300.0,AGL Debye-Gruneisen (quasi-harmonic),3,semi-empirical,0.25,,6.36127,216.0,F-43m,inverse_Heusler_XA,,"[""Li"", ""Li"", ""In"", ""Pt""]","[[0.5, 0.5, 0.5], [0.25, 0.25, 0.25], [0.75, 0.75, 0.75], [0.0, 0.0, 0.0]]",A,conventional,AFLOW AGL,,aflowlib.duke.edu:AFLOWDATA/ICSD_WEB/FCC/In1Li2Pt1_ICSD_106805,,JARVIS-DFT (NIST),https://www.ctcms.nist.gov/~knc6/static/JARVIS-DFT/JVASP-17931.xml,JARVIS-DFT (NIST),JVASP-17931,False,stoichiometric,Li2InPt
Li2MgIn,3.02073,W/m/K,300.0,AGL Debye-Gruneisen (quasi-harmonic),3,semi-empirical,0.25,,6.68681,225.0,Fm-3m,full_Heusler_L21,,"[""Mg"", ""Li"", ""Li"", ""In""]","[[0.0, 0.0, 0.0], [0.25, 0.25, 0.25], [0.75, 0.75, 0.75], [0.5, 0.5, 0.5]]",A,conventional,AFLOW AGL,,aflowlib.duke.edu:AFLOWDATA/ICSD_WEB/FCC/In1Li2Mg1_ICSD_51965,,JARVIS-DFT (NIST),https://www.ctcms.nist.gov/~knc6/static/JARVIS-DFT/JVASP-188076.xml,JARVIS-DFT (NIST),JVASP-188076,False,stoichiometric,Li2MgIn
Li2MgPb,1.91868,W/m/K,300.0,AGL Debye-Gruneisen (quasi-harmonic),3,semi-empirical,0.25,,6.78994,225.0,Fm-3m,full_Heusler_L21,,"[""Pb"", ""Mg"", ""Li"", ""Li""]","[[0.5, 0.5, 0.5], [0.0, 0.0, 0.0], [0.25, 0.25, 0.25], [0.75, 0.75, 0.75]]",A,conventional,AFLOW AGL,,aflowlib.duke.edu:AFLOWDATA/ICSD_WEB/FCC/Li2Mg1Pb1_ICSD_104746,,JARVIS-DFT (NIST),https://www.ctcms.nist.gov/~knc6/static/JARVIS-DFT/JVASP-193663.xml,JARVIS-DFT (NIST),JVASP-193663,False,stoichiometric,Li2MgPb
Li2MgSi,8.71253,W/m/K,300.0,AGL Debye-Gruneisen (quasi-harmonic),3,semi-empirical,0.25,,6.36919,216.0,F-43m,inverse_Heusler_XA,,"[""Li"", ""Li"", ""Mg"", ""Si""]","[[0.5, 0.5, 0.5], [0.75, 0.75, 0.75], [0.25, 0.25, 0.25], [0.0, 0.0, 0.0]]",A,conventional,AFLOW AGL,,aflowlib.duke.edu:AFLOWDATA/ICSD_WEB/FCC/Li2Mg1Si1_ICSD_181255,,JARVIS-DFT (NIST),https://www.ctcms.nist.gov/~knc6/static/JARVIS-DFT/JVASP-35673.xml,JARVIS-DFT (NIST),JVASP-35673,False,stoichiometric,Li2MgSi
Li2SbAu,1.33941,W/m/K,300.0,AGL Debye-Gruneisen (quasi-harmonic),3,semi-empirical,0.25,,6.59898,216.0,F-43m,inverse_Heusler_XA,,"[""Li"", ""Li"", ""Sb"", ""Au""]","[[0.25, 0.25, 0.25], [0.5, 0.5, 0.5], [0.0, 0.0, 0.0], [0.75, 0.75, 0.75]]",A,conventional,AFLOW AGL,,aflowlib.duke.edu:AFLOWDATA/ICSD_WEB/FCC/Au1Li2Sb1_ICSD_58529,,JARVIS-DFT (NIST),https://www.ctcms.nist.gov/~knc6/static/JARVIS-DFT/JVASP-18616.xml,JARVIS-DFT (NIST),JVASP-18616,False,stoichiometric,Li2SbAu
