Repository: Shivamrandive747/Thermalconductivity_prediction

# Calibrating first-principles lattice thermal conductivity to experiment

**A curated half-Heusler dataset and a validated transfer function.**

Published first-principles transport calculations of lattice thermal conductivity exceed what
laboratories measure for the same compound by a **median factor of 1.55**. That offset is regular
enough to be removed in closed form:

$$\kappa_L^{\mathrm{expt}}(T) \;=\; \kappa_L^{\mathrm{BTE}}(T)\;\min\!\left[c\left(\tfrac{T}{300}\right)^{p},\,1\right],
\qquad c = 0.51,\quad p = 0.80$$

Inside a domain of applicability declared before the validation set was scored, this places

File: data/Target_Materials/HEUSLER_KAPPA_TRAINING_SET.csv (part 185 of 192)
formula,kappa_L,kappa_units,temperature_K,method,method_tier,tier_name,weight,kappa_basis,struct_a_A,struct_spacegroup,struct_sg_symbol,struct_prototype,struct_site_ordering,struct_species,struct_frac_coords,struct_grade,lattice_convention,source,source_doi,source_url,source_location,struct_source,struct_source_url,struct_source_detail,struct_id,struct_same_paper_as_kappa,stoichiometry,parent_formula
Li2SbPd,1.72066,W/m/K,300.0,AGL Debye-Gruneisen (quasi-harmonic),3,semi-empirical,0.25,,6.37952,216.0,F-43m,inverse_Heusler_XA,,"[""Li"", ""Li"", ""Sb"", ""Pd""]","[[0.5, 0.5, 0.5], [0.75, 0.75, 0.75], [0.0, 0.0, 0.0], [0.25, 0.25, 0.25]]",A,conventional,AFLOW AGL,,aflowlib.duke.edu:AFLOWDATA/ICSD_WEB/FCC/Li2Pd1Sb1_ICSD_44816,,JARVIS-DFT (NIST),https://www.ctcms.nist.gov/~knc6/static/JARVIS-DFT/JVASP-15911.xml,JARVIS-DFT (NIST),JVASP-15911,False,stoichiometric,Li2SbPd
Li2SnAu,1.09616,W/m/K,300.0,AGL Debye-Gruneisen (quasi-harmonic),3,semi-empirical,0.25,,6.52155,216.0,F-43m,inverse_Heusler_XA,,"[""Li"", ""Li"", ""Sn"", ""Au""]","[[0.5, 0.5, 0.5], [0.25, 0.25, 0.25], [0.0, 0.0, 0.0], [0.75, 0.75, 0.75]]",A,conventional,AFLOW AGL,,aflowlib.duke.edu:AFLOWDATA/ICSD_WEB/FCC/Au1Li2Sn1_ICSD_58533,,JARVIS-DFT (NIST),https://www.ctcms.nist.gov/~knc6/static/JARVIS-DFT/JVASP-18617.xml,JARVIS-DFT (NIST),JVASP-18617,False,stoichiometric,Li2SnAu
Li2TlAu,0.34524,W/m/K,300.0,AGL Debye-Gruneisen (quasi-harmonic),3,semi-empirical,0.25,,6.6333,216.0,F-43m,inverse_Heusler_XA,,"[""Li"", ""Li"", ""Tl"", ""Au""]","[[0.5, 0.5, 0.5], [0.25, 0.25, 0.25], [0.0, 0.0, 0.0], [0.75, 0.75, 0.75]]",A,conventional,AFLOW AGL,,aflowlib.duke.edu:AFLOWDATA/ICSD_WEB/FCC/Au1Li2Tl1_ICSD_58534,,JARVIS-DFT (NIST),https://www.ctcms.nist.gov/~knc6/static/JARVIS-DFT/JVASP-18618.xml,JARVIS-DFT (NIST),JVASP-18618,False,stoichiometric,Li2TlAu
Li2YbGe,11.6,W/m/K,300.0,Slack model,3,semi-empirical,0.25,,6.441093,225.0,Fm-3m,full Heusler (L2_1 / Cu2MnAl),,"[""Yb"", ""Yb"", ""Yb"", ""Yb"", ""Li"", ""Li"", ""Li"", ""Li"", ""Li"", ""Li"", ""Li"", ""Li"", ""Ge"", ""Ge"", ""Ge"", ""Ge""]","[[0.0, 0.0, 0.0], [0.0, 0.5, 0.5], [0.5, 0.0, 0.5], [0.5, 0.5, 0.0], [0.25, 0.25, 0.75], [0.25, 0.75, 0.75], [0.25, 0.75, 0.25], [0.25, 0.25, 0.25], [0.75, 0.25, 0.25], [0.75, 0.75, 0.25], [0.75, 0.75, 0.75], [0.75, 0.25, 0.75], [0.5, 0.0, 0.0], [0.5, 0.5, 0.5], [0.0, 0.0, 0.5], [0.0, 0.5, 0.0]]",A,primitive->conventional (x sqrt2),"paper mining (PDF, batch 2)",10.1038/s41524-022-00887-4,,Table 1,PhononDB (Togo/NIMS MDR),https://mdr.nims.go.jp/datasets/2038afb1-540b-4d93-a777-c56ca85316fb,"LTC-calc.log unit cell (PBEsol-relaxed), same file as kappa",mp-865735,True,stoichiometric,Li2YbGe
Li2ZnGe,4.63055,W/m/K,300.0,AGL quasi-harmonic Debye-Gruneisen,3,semi-empirical,0.25,,6.06693,216.0,F-43m,inverse_Heusler_XA,,"[""Li"", ""Li"", ""Zn"", ""Ge""]","[[0.25, 0.25, 0.25], [0.0, 0.0, 0.0], [0.75, 0.75, 0.75], [0.5, 0.5, 0.5]]",A,conventional,AFLOW AGL (gap-targeted),10.1016/j.commatsci.2012.02.005,http://aflowlib.duke.edu/AFLOWDATA/ICSD_WEB/FCC/Ge1Li2Zn1_ICSD_171498,,Materials Project,https://next-gen.materialsproject.org/materials/mp-12411,"Materials Project (OPTIMADE, keyless)",mp-12411,False,stoichiometric,Li2ZnGe
Li2ZnGe,4.63055,W/m/K,300.0,AGL Debye-Gruneisen (quasi-harmonic),3,semi-empirical,0.25,,6.06693,216.0,F-43m,inverse_Heusler_XA,,"[""Li"", ""Li"", ""Zn"", ""Ge""]","[[0.25, 0.25, 0.25], [0.0, 0.0, 0.0], [0.75, 0.75, 0.75], [0.5, 0.5, 0.5]]",A,conventional,AFLOW AGL,,aflowlib.duke.edu:AFLOWDATA/ICSD_WEB/FCC/Ge1Li2Zn1_ICSD_171498,,Materials Project,https://next-gen.materialsproject.org/materials/mp-12411,"Materials Project (OPTIMADE, keyless)",mp-12411,False,stoichiometric,Li2ZnGe
LiAg2Ge,1.19221,W/m/K,300.0,AGL Debye-Gruneisen (quasi-harmonic),3,semi-empirical,0.25,,6.4246,225.0,Fm-3m,full_Heusler_L21,,"[""Li"", ""Ag"", ""Ag"", ""Ge""]","[[0.5, 0.5, 0.5], [0.25, 0.25, 0.25], [0.75, 0.75, 0.75], [0.0, 0.0, 0.0]]",A,conventional,AFLOW AGL,,aflowlib.duke.edu:AFLOWDATA/ICSD_WEB/FCC/Ag2Ge1Li1_ICSD_85307,,JARVIS-DFT (NIST),https://www.ctcms.nist.gov/~knc6/static/JARVIS-DFT/JVASP-16156.xml,JARVIS-DFT (NIST),JVASP-16156,False,stoichiometric,LiAg2Ge
LiAg2Sn,0.82723,W/m/K,300.0,AGL Debye-Gruneisen (quasi-harmonic),3,semi-empirical,0.25,,6.66754,225.0,Fm-3m,full_Heusler_L21,,"[""Li"", ""Ag"", ""Ag"", ""Sn""]","[[0.0, 0.0, 0.0], [0.75, 0.75, 0.75], [0.25, 0.25, 0.25], [0.5, 0.5, 0.5]]",A,conventional,AFLOW AGL,,aflowlib.duke.edu:AFLOWDATA/ICSD_WEB/FCC/Ag2Li1Sn1_ICSD_151446,,JARVIS-DFT (NIST),https://www.ctcms.nist.gov/~knc6/static/JARVIS-DFT/JVASP-15102.xml,JARVIS-DFT (NIST),JVASP-15102,False,stoichiometric,LiAg2Sn
LiAgTe,2.83,W/m/K,300.0,3ph,3,semi-empirical,0.25,,6.64,216.0,F-43m,C1b,Li/Ag/Te,"[""Li"", ""Ag"", ""Te""]","[[0, 0, 0], [0.5, 0.5, 0.5], [0.25, 0.25, 0.25]]",A,conventional,HH130 PDF,10.1039/d4dd00240g,,page 8,Sci.Rep. 11:13809 (2021) Table S1,https://www.nature.com/articles/s41598-021-92030-4#MOESM1,"Table S1 (DFT-optimized lattice parameter + lowest-energy site assignment), same table as kappa",mp-962069,True,stoichiometric,LiAgTe
LiAgTe,1.29,W/m/K,300.0,3ph+4ph,3,semi-empirical,0.25,,6.64,216.0,F-43m,C1b,Li/Ag/Te,"[""Li"", ""Ag"", ""Te""]","[[0, 0, 0], [0.5, 0.5, 0.5], [0.25, 0.25, 0.25]]",A,conventional,HH130 PDF,10.1039/d4dd00240g,,page 8,Sci.Rep. 11:13809 (2021) Table S1,https://www.nature.com/articles/s41598-021-92030-4#MOESM1,"Table S1 (DFT-optimized lattice parameter + lowest-energy site assignment), same table as kappa",mp-962069,True,stoichiometric,LiAgTe
LiAgTe,1.52,W/m/K,300.0,full ab-initio anharmonic calculation (κ_ω),3,semi-empirical,0.25,,6.64,216.0,F-43m,C1b,Li/Ag/Te,"[""Li"", ""Ag"", ""Te""]","[[0, 0, 0], [0.5, 0.5, 0.5], [0.25, 0.25, 0.25]]",A,conventional,"paper mining (PDF, batch 2)",10.5281/zenodo.10562671,,Table I,Sci.Rep. 11:13809 (2021) Table S1,https://www.nature.com/articles/s41598-021-92030-4#MOESM1,"Table S1 (DFT-optimized lattice parameter + lowest-energy site assignment), same table as kappa",mp-962069,True,stoichiometric,LiAgTe
LiAl2Ir,8.64435,W/m/K,300.0,AGL Debye-Gruneisen (quasi-harmonic),3,semi-empirical,0.25,,6.04467,225.0,Fm-3m,full_Heusler_L21,,"[""Li"", ""Al"", ""Al"", ""Ir""]","[[0.5, 0.5, 0.5], [0.75, 0.75, 0.75], [0.25, 0.25, 0.25], [0.0, 0.0, 0.0]]",A,conventional,AFLOW AGL,,aflowlib.duke.edu:AFLOWDATA/ICSD_WEB/FCC/Al2Ir1Li1_ICSD_105155,,JARVIS-DFT (NIST),https://www.ctcms.nist.gov/~knc6/static/JARVIS-DFT/JVASP-16583.xml,JARVIS-DFT (NIST),JVASP-16583,False,stoichiometric,LiAl2Ir
LiAl2Pt,7.86111,W/m/K,300.0,AGL Debye-Gruneisen (quasi-harmonic),3,semi-empirical,0.25,,6.08914,225.0,Fm-3m,full_Heusler_L21,,"[""Li"", ""Al"", ""Al"", ""Pt""]","[[0.0, 0.0, 0.0], [0.25, 0.25, 0.25], [0.75, 0.75, 0.75], [0.5, 0.5, 0.5]]",A,conventional,AFLOW AGL,,aflowlib.duke.edu:AFLOWDATA/ICSD_WEB/FCC/Al2Li1Pt1_ICSD_105507,,JARVIS-DFT (NIST),https://www.ctcms.nist.gov/~knc6/static/JARVIS-DFT/JVASP-18766.xml,JARVIS-DFT (NIST),JVASP-18766,False,stoichiometric,LiAl2Pt
LiAl2Rh,9.40332,W/m/K,300.0,AGL Debye-Gruneisen (quasi-harmonic),3,semi-empirical,0.25,,6.03582,225.0,Fm-3m,full_Heusler_L21,,"[""Li"", ""Al"", ""Al"", ""Rh""]","[[0.0, 0.0, 0.0], [0.25, 0.25, 0.25], [0.75, 0.75, 0.75], [0.5, 0.5, 0.5]]",A,conventional,AFLOW AGL,,aflowlib.duke.edu:AFLOWDATA/ICSD_WEB/FCC/Al2Li1Rh1_ICSD_105509,,JARVIS-DFT (NIST),https://www.ctcms.nist.gov/~knc6/static/JARVIS-DFT/JVASP-18768.xml,JARVIS-DFT (NIST),JVASP-18768,False,stoichiometric,LiAl2Rh
LiAlGe,16.5,W/m/K,300.0,reconstructed IFCs (κ_anh),3,semi-empirical,0.25,,6.01,216.0,F-43m,C1b,Li/Al/Ge,"[""Li"", ""Al"", ""Ge""]","[[0, 0, 0], [0.5, 0.5, 0.5], [0.25, 0.25, 0.25]]",A,conventional,"paper mining (PDF, batch 2)",10.5281/zenodo.10562671,,Table III,Sci.Rep. 11:13809 (2021) Table S1,https://www.nature.com/articles/s41598-021-92030-4#MOESM1,"Table S1 (DFT-optimized lattice parameter + lowest-energy site assignment), same table as kappa",mp-5920,True,stoichiometric,LiAlGe
LiAlGe,10.7519,W/m/K,300.0,AGL Debye-Gruneisen (quasi-harmonic),3,semi-empirical,0.25,,6.01,216.0,F-43m,C1b,Li/Al/Ge,"[""Li"", ""Al"", ""Ge""]","[[0, 0, 0], [0.5, 0.5, 0.5], [0.25, 0.25, 0.25]]",A,conventional,AFLOW AGL,,aflowlib.duke.edu:AFLOWDATA/ICSD_WEB/FCC/Al1Ge1Li1_ICSD_152087,,Sci.Rep. 11:13809 (2021) Table S1,https://www.nature.com/articles/s41598-021-92030-4#MOESM1,"Table S1 (DFT-optimized lattice parameter + lowest-energy site assignment), same table as kappa",mp-5920,True,stoichiometric,LiAlGe
LiAlSi,20.9,W/m/K,300.0,reconstructed IFCs (κ_anh),3,semi-empirical,0.25,,5.94,216.0,F-43m,C1b,Li/Al/Si,"[""Li"", ""Al"", ""Si""]","[[0, 0, 0], [0.5, 0.5, 0.5], [0.25, 0.25, 0.25]]",A,conventional,"paper mining (PDF, batch 2)",10.5281/zenodo.10562671,,Table III,Sci.Rep. 11:13809 (2021) Table S1,https://www.nature.com/articles/s41598-021-92030-4#MOESM1,"Table S1 (DFT-optimized lattice parameter + lowest-energy site assignment), same table as kappa",mp-3161,True,stoichiometric,LiAlSi
LiAlSi,17.4072,W/m/K,300.0,AGL Debye-Gruneisen (quasi-harmonic),3,semi-empirical,0.25,,5.94,216.0,F-43m,C1b,Li/Al/Si,"[""Li"", ""Al"", ""Si""]","[[0, 0, 0], [0.5, 0.5, 0.5], [0.25, 0.25, 0.25]]",A,conventional,AFLOW AGL,,aflowlib.duke.edu:AFLOWDATA/ICSD_WEB/FCC/Al1Li1Si1_ICSD_152086,,Sci.Rep. 11:13809 (2021) Table S1,https://www.nature.com/articles/s41598-021-92030-4#MOESM1,"Table S1 (DFT-optimized lattice parameter + lowest-energy site assignment), same table as kappa",mp-3161,True,stoichiometric,LiAlSi
LiCdAs,4.19656,W/m/K,300.0,AGL Debye-Gruneisen (quasi-harmonic),3,semi-empirical,0.25,,6.34,216.0,F-43m,C1b,Li/Cd/As,"[""Li"", ""Cd"", ""As""]","[[0, 0, 0], [0.5, 0.5, 0.5], [0.25, 0.25, 0.25]]",A,conventional,AFLOW AGL,,aflowlib.duke.edu:AFLOWDATA/ICSD_WEB/FCC/As1Cd1Li1_ICSD_609965,,Sci.Rep. 11:13809 (2021) Table S1,https://www.nature.com/articles/s41598-021-92030-4#MOESM1,"Table S1 (DFT-optimized lattice parameter + lowest-energy site assignment), same table as kappa",mp-1018135,True,stoichiometric,LiCdAs
LiCdAs,0.115071,W/m/K,300.0,AGL Debye-Gruneisen (quasi-harmonic),3,semi-empirical,0.25,,6.34,216.0,F-43m,C1b,Li/Cd/As,"[""Li"", ""Cd"", ""As""]","[[0, 0, 0], [0.5, 0.5, 0.5], [0.25, 0.25, 0.25]]",A,conventional,AFLOW AGL,,aflowlib.duke.edu:AFLOWDATA/ICSD_WEB/FCC/As1Cd1Li1_ICSD_609966,,Sci.Rep. 11:13809 (2021) Table S1,https://www.nature.com/articles/s41598-021-92030-4#MOESM1,"Table S1 (DFT-optimized lattice parameter + lowest-energy site assignment), same table as kappa",mp-1018135,True,stoichiometric,LiCdAs
LiCu2Ge,2.17903,W/m/K,300.0,AGL Debye-Gruneisen (quasi-harmonic),3,semi-empirical,0.25,,5.900876799679859,225.0,,full_L21,,,,C,primitive->conventional (x sqrt2),AFLOW AGL,,aflowlib.duke.edu:AFLOWDATA/ICSD_WEB/FCC/Cu2Ge1Li1_ICSD_15129,,AFLOW,aflowlib.duke.edu:AFLOWDATA/ICSD_WEB/FCC/Cu2Ge1Li1_ICSD_15129,AFLOW_AGL,aflow:3cb72890f73b7821,False,stoichiometric,LiCu2Ge
LiCu2Si,4.60526,W/m/K,300.0,AGL Debye-Gruneisen (quasi-harmonic),3,semi-empirical,0.25,,5.78634,225.0,Fm-3m,full_Heusler_L21,,"[""Li"", ""Si"", ""Cu"", ""Cu""]","[[0.5, 0.5, 0.5], [0.0, 0.0, 0.0], [0.25, 0.25, 0.25], [0.75, 0.75, 0.75]]",A,conventional,AFLOW AGL,,aflowlib.duke.edu:AFLOWDATA/ICSD_WEB/FCC/Cu2Li1Si1_ICSD_15128,,JARVIS-DFT (NIST),https://www.ctcms.nist.gov/~knc6/static/JARVIS-DFT/JVASP-15810.xml,JARVIS-DFT (NIST),JVASP-15810,False,stoichiometric,LiCu2Si
LiGaSi,8.51019,W/m/K,300.0,AGL Debye-Gruneisen (quasi-harmonic),3,semi-empirical,0.25,,5.908230710204197,216.0,F-43m,half-Heusler (C1b / MgAgAs),,"[""Ga"", ""Li"", ""Si""]","[[0.5, 0.5, 0.5], [0.0, -0.0, 0.0], [0.25, 0.25, 0.25]]",A,primitive->conventional (x sqrt2),AFLOW AGL,,aflowlib.duke.edu:AFLOWDATA/ICSD_WEB/FCC/Ga1Li1Si1_ICSD_103786,,HH130 / MatHub-3d,https://www.mathub3d.net/api/v1/assets/mathub-datasets/datasets/3d/legacy/HH130.zip,HH130.zip primitive cell POSCAR,HH130.zip / Primitive cell structures-130HH/POSCAR-GaLiSi,False,stoichiometric,LiGaSi
LiGeRh2,9.65804,W/m/K,300.0,AGL Debye-Gruneisen (quasi-harmonic),3,semi-empirical,0.25,,5.91143,225.0,Fm-3m,full_Heusler_L21,,"[""Li"", ""Ge"", ""Rh"", ""Rh""]","[[0.0, 0.0, 0.0], [0.5, 0.5, 0.5], [0.75, 0.75, 0.75], [0.25, 0.25, 0.25]]",A,conventional,AFLOW AGL,,aflowlib.duke.edu:AFLOWDATA/ICSD_WEB/FCC/Ge1Li1Rh2_ICSD_417739,,JARVIS-DFT (NIST),https://www.ctcms.nist.gov/~knc6/static/JARVIS-DFT/JVASP-17216.xml,JARVIS-DFT (NIST),JVASP-17216,False,stoichiometric,LiGeRh2
LiIn2Ir,3.03407,W/m/K,300.0,AGL Debye-Gruneisen (quasi-harmonic),3,semi-empirical,0.25,,6.53374,225.0,Fm-3m,full_Heusler_L21,,"[""Li"", ""In"", ""In"", ""Ir""]","[[0.5, 0.5, 0.5], [0.75, 0.75, 0.75], [0.25, 0.25, 0.25], [0.0, 0.0, 0.0]]",A,conventional,AFLOW AGL,,aflowlib.duke.edu:AFLOWDATA/ICSD_WEB/FCC/In2Ir1Li1_ICSD_106798,,JARVIS-DFT (NIST),https://www.ctcms.nist.gov/~knc6/static/JARVIS-DFT/JVASP-18831.xml,JARVIS-DFT (NIST),JVASP-18831,False,stoichiometric,LiIn2Ir
LiIn2Pd,1.63892,W/m/K,300.0,AGL Debye-Gruneisen (quasi-harmonic),3,semi-empirical,0.25,,6.63566,225.0,Fm-3m,full_Heusler_L21,,"[""Li"", ""In"", ""In"", ""Pd""]","[[0.0, 0.0, 0.0], [0.75, 0.75, 0.75], [0.25, 0.25, 0.25], [0.5, 0.5, 0.5]]",A,conventional,AFLOW AGL,,aflowlib.duke.edu:AFLOWDATA/ICSD_WEB/FCC/In2Li1Pd1_ICSD_106803,,JARVIS-DFT (NIST),https://www.ctcms.nist.gov/~knc6/static/JARVIS-DFT/JVASP-17839.xml,JARVIS-DFT (NIST),JVASP-17839,False,stoichiometric,LiIn2Pd
LiIn2Rh,2.54831,W/m/K,300.0,AGL Debye-Gruneisen (quasi-harmonic),3,semi-empirical,0.25,,6.51827,225.0,Fm-3m,full_Heusler_L21,,"[""Li"", ""Rh"", ""In"", ""In""]","[[0.0, 0.0, 0.0], [0.5, 0.5, 0.5], [0.25, 0.25, 0.25], [0.75, 0.75, 0.75]]",A,conventional,AFLOW AGL,,aflowlib.duke.edu:AFLOWDATA/ICSD_WEB/FCC/In2Li1Rh1_ICSD_106806,,JARVIS-DFT (NIST),https://www.ctcms.nist.gov/~knc6/static/JARVIS-DFT/JVASP-188073.xml,JARVIS-DFT (NIST),JVASP-188073,False,stoichiometric,LiIn2Rh
LiInAg2,0.62658,W/m/K,300.0,AGL Debye-Gruneisen (quasi-harmonic),3,semi-empirical,0.25,,6.672061597377531,225.0,,full_L21,,,,C,primitive->conventional (x sqrt2),AFLOW AGL,,aflowlib.duke.edu:AFLOWDATA/ICSD_WEB/FCC/Ag2In1Li1_ICSD_171472,,AFLOW,aflowlib.duke.edu:AFLOWDATA/ICSD_WEB/FCC/Ag2In1Li1_ICSD_171472,AFLOW_AGL,aflow:a19cdea5f11fd86f,False,stoichiometric,LiInAg2
LiInGe,4.4654,W/m/K,300.0,AGL Debye-Gruneisen (quasi-harmonic),3,semi-empirical,0.25,,6.31258,216.0,F-43m,half_Heusler_C1b,,"[""Li"", ""In"", ""Ge""]","[[0.0, 0.0, 0.0], [0.5, 0.5, 0.5], [0.25, 0.25, 0.25]]",A,conventional,AFLOW AGL,,aflowlib.duke.edu:AFLOWDATA/ICSD_WEB/FCC/Ge1In1Li1_ICSD_53650,,Materials Project,https://next-gen.materialsproject.org/materials/mp-16343,"Materials Project (OPTIMADE, keyless)",mp-16343,False,stoichiometric,LiInGe
LiInSn,2.0846,W/m/K,300.0,AGL Debye-Gruneisen (quasi-harmonic),3,semi-empirical,0.25,,6.78299,216.0,F-43m,half_Heusler_C1b,,"[""Li"", ""In"", ""Sn""]","[[0.5, 0.5, 0.5], [0.75, 0.75, 0.75], [0.0, 0.0, 0.0]]",A,conventional,AFLOW AGL,,aflowlib.duke.edu:AFLOWDATA/ICSD_WEB/FCC/In1Li1Sn1_ICSD_639905,,Materials Project,https://next-gen.materialsproject.org/materials/mp-568466,"Materials Project (OPTIMADE, keyless)",mp-568466,False,stoichiometric,LiInSn
LiMg2Ga,1.94365,W/m/K,300.0,AGL Debye-Gruneisen (quasi-harmonic),3,semi-empirical,0.25,,6.63403,225.0,Fm-3m,full_Heusler_L21,,"[""Li"", ""Mg"", ""Mg"", ""Ga""]","[[0.5, 0.5, 0.5], [0.75, 0.75, 0.75], [0.25, 0.25, 0.25], [0.0, 0.0, 0.0]]",A,conventional,AFLOW AGL,,aflowlib.duke.edu:AFLOWDATA/ICSD_WEB/FCC/Ga1Li1Mg2_ICSD_103782,,JARVIS-DFT (NIST),https://www.ctcms.nist.gov/~knc6/static/JARVIS-DFT/JVASP-18703.xml,JARVIS-DFT (NIST),JVASP-18703,False,stoichiometric,LiMg2Ga
LiMgAs,9.04879,W/m/K,300.0,AGL Debye-Gruneisen (quasi-harmonic),3,semi-empirical,0.25,,6.142268,216.0,F-43m,half-Heusler (C1b / MgAgAs),,"[""Li"", ""Li"", ""Li"", ""Li"", ""Mg"", ""Mg"", ""Mg"", ""Mg"", ""As"", ""As"", ""As"", ""As""]","[[0.0, 0.0, 0.0], [0.0, 0.5, 0.5], [0.5, 0.0, 0.5], [0.5, 0.5, 0.0], [0.5, 0.0, 0.0], [0.5, 0.5, 0.5], [0.0, 0.0, 0.5], [0.0, 0.5, 0.0], [0.25, 0.75, 0.75], [0.25, 0.25, 0.25], [0.75, 0.75, 0.25], [0.75, 0.25, 0.75]]",A,primitive->conventional (x sqrt2),AFLOW AGL,,aflowlib.duke.edu:AFLOWDATA/ICSD_WEB/FCC/As1Li1Mg1_ICSD_107954,,PhononDB (Togo/NIMS MDR),https://mdr.nims.go.jp/datasets/0d868dba-d91c-48d7-8a91-1122edd9aa7c,"LTC-calc.log unit cell (PBEsol-relaxed), same file as kappa",mp-12558,True,stoichiometric,LiMgAs
LiMgBi,3.78424,W/m/K,300.0,AGL Debye-Gruneisen (quasi-harmonic),3,semi-empirical,0.25,,6.82,216.0,F-43m,C1b,Li/Mg/Bi,"[""Li"", ""Mg"", ""Bi""]","[[0, 0, 0], [0.5, 0.5, 0.5], [0.25, 0.25, 0.25]]",A,conventional,AFLOW AGL,,aflowlib.duke.edu:AFLOWDATA/ICSD_WEB/FCC/Bi1Li1Mg1_ICSD_108112,,Sci.Rep. 11:13809 (2021) Table S1,https://www.nature.com/articles/s41598-021-92030-4#MOESM1,"Table S1 (DFT-optimized lattice parameter + lowest-energy site assignment), same table as kappa",mp-570213,True,stoichiometric,LiMgBi
LiMgP,5.08274,W/m/K,300.0,AGL Debye-Gruneisen (quasi-harmonic),3,semi-empirical,0.25,,5.963349,216.0,F-43m,half-Heusler (C1b / MgAgAs),,"[""Li"", ""Li"", ""Li"", ""Li"", ""Mg"", ""Mg"", ""Mg"", ""Mg"", ""P"", ""P"", ""P"", ""P""]","[[0.5, 0.0, 0.0], [0.5, 0.5, 0.5], [0.0, 0.0, 0.5], [0.0, 0.5, 0.0], [0.0, 0.0, 0.0], [0.0, 0.5, 0.5], [0.5, 0.0, 0.5], [0.5, 0.5, 0.0], [0.25, 0.75, 0.75], [0.25, 0.25, 0.25], [0.75, 0.75, 0.25], [0.75, 0.25, 0.75]]",A,primitive->conventional (x sqrt2),AFLOW AGL,,aflowlib.duke.edu:AFLOWDATA/ICSD_WEB/FCC/Li1Mg1P1_ICSD_44807,,PhononDB (Togo/NIMS MDR),https://mdr.nims.go.jp/datasets/51859f36-3733-407e-bc25-4245e181ee8f,"LTC-calc.log unit cell (PBEsol-relaxed), same file as kappa",mp-36111,True,stoichiometric,LiMgP
LiNi2Ge,6.22501,W/m/K,300.0,AGL Debye-Gruneisen (quasi-harmonic),3,semi-empirical,0.25,,5.67532,225.0,Fm-3m,full_Heusler_L21,,"[""Li"", ""Ni"", ""Ni"", ""Ge""]","[[0.5, 0.5, 0.5], [0.25, 0.25, 0.25], [0.75, 0.75, 0.75], [0.0, 0.0, 0.0]]",A,conventional,AFLOW AGL,,aflowlib.duke.edu:AFLOWDATA/ICSD_WEB/FCC/Ge1Li1Ni2_ICSD_53673,,JARVIS-DFT (NIST),https://www.ctcms.nist.gov/~knc6/static/JARVIS-DFT/JVASP-17402.xml,JARVIS-DFT (NIST),JVASP-17402,False,stoichiometric,LiNi2Ge
LiPd2Pb,0.57286,W/m/K,300.0,AGL Debye-Gruneisen (quasi-harmonic),3,semi-empirical,0.25,,6.48691,225.0,Fm-3m,full_Heusler_L21,,"[""Li"", ""Pd"", ""Pd"", ""Pb""]","[[0.5, 0.5, 0.5], [0.25, 0.25, 0.25], [0.75, 0.75, 0.75], [0.0, 0.0, 0.0]]",A,conventional,AFLOW AGL,,aflowlib.duke.edu:AFLOWDATA/ICSD_WEB/FCC/Li1Pb1Pd2_ICSD_104767,,JARVIS-DFT (NIST),https://www.ctcms.nist.gov/~knc6/static/JARVIS-DFT/JVASP-18739.xml,JARVIS-DFT (NIST),JVASP-18739,False,stoichiometric,LiPd2Pb
LiSbAu,0.131085,W/m/K,300.0,AGL Debye-Gruneisen (quasi-harmonic),3,semi-empirical,0.25,,6.42425,216.0,F-43m,half_Heusler_C1b,,"[""Li"", ""Sb"", ""Au""]","[[0.0, 0.0, 0.0], [0.25, 0.25, 0.25], [0.5, 0.5, 0.5]]",A,conventional,AFLOW AGL,,aflowlib.duke.edu:AFLOWDATA/ICSD_WEB/FCC/Au1Li1Sb1_ICSD_107996,,JARVIS-DFT (NIST),https://www.ctcms.nist.gov/~knc6/static/JARVIS-DFT/JVASP-16773.xml,JARVIS-DFT (NIST),JVASP-16773,False,stoichiometric,LiSbAu
LiSiBi,62.1,W/m/K,300.0,reconstructed IFCs (κ_anh),3,semi-empirical,0.25,,6.71918,216.0,F-43m,,,"[""Li"", ""Li"", ""Li"", ""Li"", ""Si"", ""Si"", ""Si"", ""Si"", ""Bi"", ""Bi"", ""Bi"", ""Bi""]","[[0.75, 0.25, 0.75], [0.75, 0.75, 0.25], [0.25, 0.25, 0.25], [0.25, 0.75, 0.75], [0.5, 0.0, 0.5], [0.5, 0.5, 0.0], [0.0, 0.0, 0.0], [0.0, 0.5, 0.5], [0.75, 0.25, 0.25], [0.75, 0.75, 0.75], [0.25, 0.25, 0.75], [0.25, 0.75, 0.25]]",A,conventional,"paper mining (PDF, batch 2)",10.5281/zenodo.10562671,,Table III,OPTIMADE,https://oqmd.org/optimade/v1/structures/5355861,oqmd,5355861,False,stoichiometric,LiSiBi
LiSnPd2,1.25016,W/m/K,300.0,AGL Debye-Gruneisen (quasi-harmonic),3,semi-empirical,0.25,,6.34406,225.0,Fm-3m,full_Heusler_L21,,"[""Li"", ""Sn"", ""Pd"", ""Pd""]","[[0.5, 0.5, 0.5], [0.0, 0.0, 0.0], [0.25, 0.25, 0.25], [0.75, 0.75, 0.75]]",A,conventional,AFLOW AGL,,aflowlib.duke.edu:AFLOWDATA/ICSD_WEB/FCC/Li1Pd2Sn1_ICSD_642271,,JARVIS-DFT (NIST),https://www.ctcms.nist.gov/~knc6/static/JARVIS-DFT/JVASP-8123.xml,JARVIS-DFT (NIST),JVASP-8123,False,stoichiometric,LiSnPd2
LiZnAs,7.46853,W/m/K,300.0,AGL quasi-harmonic Debye-Gruneisen,3,semi-empirical,0.25,,5.875055,216.0,F-43m,half-Heusler (C1b / MgAgAs),,"[""Li"", ""Li"", ""Li"", ""Li"", ""Zn"", ""Zn"", ""Zn"", ""Zn"", ""As"", ""As"", ""As"", ""As""]","[[0.25, 0.25, 0.75], [0.25, 0.75, 0.25], [0.75, 0.25, 0.25], [0.75, 0.75, 0.75], [0.25, 0.75, 0.75], [0.25, 0.25, 0.25], [0.75, 0.75, 0.25], [0.75, 0.25, 0.75], [0.0, 0.0, 0.0], [0.0, 0.5, 0.5], [0.5, 0.0, 0.5], [0.5, 0.5, 0.0]]",A,primitive->conventional (x sqrt2),AFLOW AGL (gap-targeted),10.1016/j.commatsci.2012.02.005,http://aflowlib.duke.edu/AFLOWDATA/ICSD_WEB/FCC/As1Li1Zn1_ICSD_74504,,PhononDB (Togo/NIMS MDR),https://mdr.nims.go.jp/datasets/6542e971-cde2-47e8-82dc-17a0f6644490,"LTC-calc.log unit cell (PBEsol-relaxed), same file as kappa",mp-9124,True,stoichiometric,LiZnAs
LiZnAs,7.46853,W/m/K,300.0,AGL Debye-Gruneisen (quasi-harmonic),3,semi-empirical,0.25,,5.875055,216.0,F-43m,half-Heusler (C1b / MgAgAs),,"[""Li"", ""Li"", ""Li"", ""Li"", ""Zn"", ""Zn"", ""Zn"", ""Zn"", ""As"", ""As"", ""As"", ""As""]","[[0.25, 0.25, 0.75], [0.25, 0.75, 0.25], [0.75, 0.25, 0.25], [0.75, 0.75, 0.75], [0.25, 0.75, 0.75], [0.25, 0.25, 0.25], [0.75, 0.75, 0.25], [0.75, 0.25, 0.75], [0.0, 0.0, 0.0], [0.0, 0.5, 0.5], [0.5, 0.0, 0.5], [0.5, 0.5, 0.0]]",A,primitive->conventional (x sqrt2),AFLOW AGL,,aflowlib.duke.edu:AFLOWDATA/ICSD_WEB/FCC/As1Li1Zn1_ICSD_74504,,PhononDB (Togo/NIMS MDR),https://mdr.nims.go.jp/datasets/6542e971-cde2-47e8-82dc-17a0f6644490,"LTC-calc.log unit cell (PBEsol-relaxed), same file as kappa",mp-9124,True,stoichiometric,LiZnAs
LiZnN,18.7899,W/m/K,300.0,AGL quasi-harmonic Debye-Gruneisen,3,semi-empirical,0.25,,4.855593,216.0,F-43m,half-Heusler (C1b / MgAgAs),,"[""Li"", ""Li"", ""Li"", ""Li"", ""N"", ""N"", ""N"", ""N"", ""Zn"", ""Zn"", ""Zn"", ""Zn""]","[[0.25, 0.25, 0.75], [0.25, 0.75, 0.25], [0.75, 0.25, 0.25], [0.75, 0.75, 0.75], [0.5, 0.0, 0.0], [0.5, 0.5, 0.5], [0.0, 0.0, 0.5], [0.0, 0.5, 0.0], [0.25, 0.75, 0.75], [0.25, 0.25, 0.25], [0.75, 0.75, 0.25], [0.75, 0.25, 0.75]]",A,primitive->conventional (x sqrt2),AFLOW AGL (gap-targeted),10.1016/j.commatsci.2012.02.005,http://aflowlib.duke.edu/AFLOWDATA/ICSD_WEB/FCC/Li1N1Zn1_ICSD_16790,,PhononDB (Togo/NIMS MDR),https://mdr.nims.go.jp/datasets/2551586e-beb8-4506-bbf9-6c674a2592c2,"LTC-calc.log unit cell (PBEsol-relaxed), same file as kappa",mp-7575,True,stoichiometric,LiZnN
LiZnN,18.7899,W/m/K,300.0,AGL Debye-Gruneisen (quasi-harmonic),3,semi-empirical,0.25,,4.855593,216.0,F-43m,half-Heusler (C1b / MgAgAs),,"[""Li"", ""Li"", ""Li"", ""Li"", ""N"", ""N"", ""N"", ""N"", ""Zn"", ""Zn"", ""Zn"", ""Zn""]","[[0.25, 0.25, 0.75], [0.25, 0.75, 0.25], [0.75, 0.25, 0.25], [0.75, 0.75, 0.75], [0.5, 0.0, 0.0], [0.5, 0.5, 0.5], [0.0, 0.0, 0.5], [0.0, 0.5, 0.0], [0.25, 0.75, 0.75], [0.25, 0.25, 0.25], [0.75, 0.75, 0.25], [0.75, 0.25, 0.75]]",A,primitive->conventional (x sqrt2),AFLOW AGL,,aflowlib.duke.edu:AFLOWDATA/ICSD_WEB/FCC/Li1N1Zn1_ICSD_16790,,PhononDB (Togo/NIMS MDR),https://mdr.nims.go.jp/datasets/2551586e-beb8-4506-bbf9-6c674a2592c2,"LTC-calc.log unit cell (PBEsol-relaxed), same file as kappa",mp-7575,True,stoichiometric,LiZnN
LiZnP,11.3266,W/m/K,300.0,AGL quasi-harmonic Debye-Gruneisen,3,semi-empirical,0.25,,5.672551,216.0,F-43m,half-Heusler (C1b / MgAgAs),,"[""Li"", ""Li"", ""Li"", ""Li"", ""P"", ""P"", ""P"", ""P"", ""Zn"", ""Zn"", ""Zn"", ""Zn""]","[[0.25, 0.25, 0.75], [0.25, 0.75, 0.25], [0.75, 0.25, 0.25], [0.75, 0.75, 0.75], [0.0, 0.0, 0.0], [0.0, 0.5, 0.5], [0.5, 0.0, 0.5], [0.5, 0.5, 0.0], [0.25, 0.75, 0.75], [0.25, 0.25, 0.25], [0.75, 0.75, 0.25], [0.75, 0.25, 0.75]]",A,primitive->conventional (x sqrt2),AFLOW AGL (gap-targeted),10.1016/j.commatsci.2012.02.005,http://aflowlib.duke.edu/AFLOWDATA/ICSD_WEB/FCC/Li1P1Zn1_ICSD_642242,,PhononDB (Togo/NIMS MDR),https://mdr.nims.go.jp/datasets/4fc8ba73-3c18-4e17-b1df-38841789e4db,"LTC-calc.log unit cell (PBEsol-relaxed), same file as kappa",mp-10182,True,stoichiometric,LiZnP
LiZnP,11.3266,W/m/K,300.0,AGL Debye-Gruneisen (quasi-harmonic),3,semi-empirical,0.25,,5.672551,216.0,F-43m,half-Heusler (C1b / MgAgAs),,"[""Li"", ""Li"", ""Li"", ""Li"", ""P"", ""P"", ""P"", ""P"", ""Zn"", ""Zn"", ""Zn"", ""Zn""]","[[0.25, 0.25, 0.75], [0.25, 0.75, 0.25], [0.75, 0.25, 0.25], [0.75, 0.75, 0.75], [0.0, 0.0, 0.0], [0.0, 0.5, 0.5], [0.5, 0.0, 0.5], [0.5, 0.5, 0.0], [0.25, 0.75, 0.75], [0.25, 0.25, 0.25], [0.75, 0.75, 0.25], [0.75, 0.25, 0.75]]",A,primitive->conventional (x sqrt2),AFLOW AGL,,aflowlib.duke.edu:AFLOWDATA/ICSD_WEB/FCC/Li1P1Zn1_ICSD_642242,,PhononDB (Togo/NIMS MDR),https://mdr.nims.go.jp/datasets/4fc8ba73-3c18-4e17-b1df-38841789e4db,"LTC-calc.log unit cell (PBEsol-relaxed), same file as kappa",mp-10182,True,stoichiometric,LiZnP
LiZnSb,1.79,W/m/K,300.0,,3,semi-empirical,0.25,,6.32,216.0,F-43m,C1b,Li/Sb/Zn,"[""Li"", ""Sb"", ""Zn""]","[[0, 0, 0], [0.5, 0.5, 0.5], [0.25, 0.25, 0.25]]",A,conventional,"paper mining (PDF, batch 2)",10.1038/s41467-023-40492-7,,page 19,Sci.Rep. 11:13809 (2021) Table S1,https://www.nature.com/articles/s41598-021-92030-4#MOESM1,"Table S1 (DFT-optimized lattice parameter + lowest-energy site assignment), same table as kappa",mp-1100430,True,stoichiometric,LiZnSb
LiZnSb,6.44,W/m/K,300.0,reconstructed IFCs (κ_anh),3,semi-empirical,0.25,,6.32,216.0,F-43m,C1b,Li/Sb/Zn,"[""Li"", ""Sb"", ""Zn""]","[[0, 0, 0], [0.5, 0.5, 0.5], [0.25, 0.25, 0.25]]",A,conventional,"paper mining (PDF, batch 2)",10.5281/zenodo.10562671,,Table III,Sci.Rep. 11:13809 (2021) Table S1,https://www.nature.com/articles/s41598-021-92030-4#MOESM1,"Table S1 (DFT-optimized lattice parameter + lowest-energy site assignment), same table as kappa",mp-1100430,True,stoichiometric,LiZnSb
LuInCu2,3.80571,W/m/K,300.0,AGL Debye-Gruneisen (quasi-harmonic),3,semi-empirical,0.25,,6.48314,225.0,Fm-3m,full_Heusler_L21,,"[""Lu"", ""In"", ""Cu"", ""Cu""]","[[0.5, 0.5, 0.5], [0.0, 0.0, 0.0], [0.25, 0.25, 0.25], [0.75, 0.75, 0.75]]",A,conventional,AFLOW AGL,,aflowlib.duke.edu:AFLOWDATA/ICSD_WEB/FCC/Cu2In1Lu1_ICSD_102992,,Materials Project,https://next-gen.materialsproject.org/materials/mp-4972,"Materials Project (OPTIMADE, keyless)",mp-4972,False,stoichiometric,LuInCu2
LuNiBi,5.71905,W/m/K,300.0,AGL Debye-Gruneisen (quasi-harmonic),3,semi-empirical,0.25,,6.41,216.0,F-43m,C1b,Lu/Bi/Ni,"[""Lu"", ""Bi"", ""Ni""]","[[0, 0, 0], [0.5, 0.5, 0.5], [0.25, 0.25, 0.25]]",A,conventional,AFLOW AGL,,aflowlib.duke.edu:AFLOWDATA/ICSD_WEB/FCC/Bi1Lu1Ni1_ICSD_58802,,Sci.Rep. 11:13809 (2021) Table S1,https://www.nature.com/articles/s41598-021-92030-4#MOESM1,"Table S1 (DFT-optimized lattice parameter + lowest-energy site assignment), same table as kappa",mp-30457,True,stoichiometric,LuNiBi
LuNiSb,10.5306,W/m/K,300.0,AGL Debye-Gruneisen (quasi-harmonic),3,semi-empirical,0.25,,6.28,216.0,F-43m,C1b,Lu/Sb/Ni,"[""Lu"", ""Sb"", ""Ni""]","[[0, 0, 0], [0.5, 0.5, 0.5], [0.25, 0.25, 0.25]]",A,conventional,AFLOW AGL,,aflowlib.duke.edu:AFLOWDATA/ICSD_WEB/FCC/Lu1Ni1Sb1_ICSD_44913,,Sci.Rep. 11:13809 (2021) Table S1,https://www.nature.com/articles/s41598-021-92030-4#MOESM1,"Table S1 (DFT-optimized lattice parameter + lowest-energy site assignment), same table as kappa",mp-20185,True,stoichiometric,LuNiSb
LuSbPt,5.66017,W/m/K,300.0,AGL Debye-Gruneisen (quasi-harmonic),3,semi-empirical,0.25,,6.55,216.0,F-43m,C1b,Lu/Sb/Pt,"[""Lu"", ""Sb"", ""Pt""]","[[0, 0, 0], [0.5, 0.5, 0.5], [0.25, 0.25, 0.25]]",A,conventional,AFLOW AGL,,aflowlib.duke.edu:AFLOWDATA/ICSD_WEB/FCC/Lu1Pt1Sb1_ICSD_44916,,Sci.Rep. 11:13809 (2021) Table S1,https://www.nature.com/articles/s41598-021-92030-4#MOESM1,"Table S1 (DFT-optimized lattice parameter + lowest-energy site assignment), same table as kappa",mp-10194,True,stoichiometric,LuSbPt
LuSnAu,3.55069,W/m/K,300.0,AGL Debye-Gruneisen (quasi-harmonic),3,semi-empirical,0.25,,6.66,216.0,F-43m,C1b,Lu/Sn/Au,"[""Lu"", ""Sn"", ""Au""]","[[0, 0, 0], [0.5, 0.5, 0.5], [0.25, 0.25, 0.25]]",A,conventional,AFLOW AGL,,aflowlib.duke.edu:AFLOWDATA/ICSD_WEB/FCC/Au1Lu1Sn1_ICSD_245756,,Sci.Rep. 11:13809 (2021) Table S1,https://www.nature.com/articles/s41598-021-92030-4#MOESM1,"Table S1 (DFT-optimized lattice parameter + lowest-energy site assignment), same table as kappa",mp-5177,True,stoichiometric,LuSnAu
MgAgSb,1.19644,W/m/K,300.0,AGL Debye-Gruneisen (quasi-harmonic),3,semi-empirical,0.25,,6.51322,216.0,F-43m,half_Heusler_C1b,,"[""Mg"", ""Ag"", ""Sb""]","[[0.5, 0.5, 0.5], [0.75, 0.75, 0.75], [0.0, 0.0, 0.0]]",A,conventional,AFLOW AGL,,aflowlib.duke.edu:AFLOWDATA/ICSD_WEB/FCC/Ag1Mg1Sb1_ICSD_187149,,Materials Project,https://next-gen.materialsproject.org/materials/mp-1008903,"Materials Project (OPTIMADE, keyless)",mp-1008903,False,stoichiometric,MgAgSb
MgAgSb,1.0,W/m/K,650.0,,3,semi-empirical,0.25,,6.51322,216.0,F-43m,half_Heusler_C1b,,"[""Mg"", ""Ag"", ""Sb""]","[[0.5, 0.5, 0.5], [0.75, 0.75, 0.75], [0.0, 0.0, 0.0]]",A,conventional,"paper mining (PDF, batch 2)",arxiv:2603.14213v1,,page 4,Materials Project,https://next-gen.materialsproject.org/materials/mp-1008903,"Materials Project (OPTIMADE, keyless)",mp-1008903,False,stoichiometric,MgAgSb
MgCuBi,2.81239,W/m/K,300.0,AGL Debye-Gruneisen (quasi-harmonic),3,semi-empirical,0.25,,6.43239,216.0,F-43m,half_Heusler_C1b,,"[""Mg"", ""Cu"", ""Bi""]","[[0.0, 0.0, 0.0], [0.75, 0.75, 0.75], [0.5, 0.5, 0.5]]",A,conventional,AFLOW AGL,,aflowlib.duke.edu:AFLOWDATA/ICSD_WEB/FCC/Bi1Cu1Mg1_ICSD_58774,,Materials Project,https://next-gen.materialsproject.org/materials/mp-30449,"Materials Project (OPTIMADE, keyless)",mp-30449,False,stoichiometric,MgCuBi
MgCuSb,4.30762,W/m/K,300.0,AGL Debye-Gruneisen (quasi-harmonic),3,semi-empirical,0.25,,6.25,216.0,F-43m,C1b,Mg/Sb/Cu,"[""Mg"", ""Sb"", ""Cu""]","[[0, 0, 0], [0.5, 0.5, 0.5], [0.25, 0.25, 0.25]]",A,conventional,AFLOW AGL,,aflowlib.duke.edu:AFLOWDATA/ICSD_WEB/FCC/Cu1Mg1Sb1_ICSD_412294,,Sci.Rep. 11:13809 (2021) Table S1,https://www.nature.com/articles/s41598-021-92030-4#MOESM1,"Table S1 (DFT-optimized lattice parameter + lowest-energy site assignment), same table as kappa",mp-3522,True,stoichiometric,MgCuSb
MgCuSn,2.15744,W/m/K,300.0,AGL Debye-Gruneisen (quasi-harmonic),3,semi-empirical,0.25,,6.40026,216.0,F-43m,half_Heusler_C1b,,"[""Mg"", ""Cu"", ""Sn""]","[[0.5, 0.5, 0.5], [0.0, 0.0, 0.0], [0.25, 0.25, 0.25]]",A,conventional,AFLOW AGL,,aflowlib.duke.edu:AFLOWDATA/ICSD_WEB/FCC/Cu1Mg1Sn1_ICSD_628345,,Materials Project,https://next-gen.materialsproject.org/materials/mp-636240,"Materials Project (OPTIMADE, keyless)",mp-636240,False,stoichiometric,MgCuSn
MgCuSn,0.402978,W/m/K,300.0,AGL Debye-Gruneisen (quasi-harmonic),3,semi-empirical,0.25,,6.40026,216.0,F-43m,half_Heusler_C1b,,"[""Mg"", ""Cu"", ""Sn""]","[[0.5, 0.5, 0.5], [0.0, 0.0, 0.0], [0.25, 0.25, 0.25]]",A,conventional,AFLOW AGL,,aflowlib.duke.edu:AFLOWDATA/ICSD_WEB/FCC/Cu1Mg1Sn1_ICSD_103054,,Materials Project,https://next-gen.materialsproject.org/materials/mp-636240,"Materials Project (OPTIMADE, keyless)",mp-636240,False,stoichiometric,MgCuSn
MgInAg2,0.931927,W/m/K,300.0,AGL Debye-Gruneisen (quasi-harmonic),3,semi-empirical,0.25,,6.73649,225.0,Fm-3m,full_Heusler_L21,,"[""Mg"", ""In"", ""Ag"", ""Ag""]","[[0.75, 0.75, 0.75], [0.25, 0.25, 0.25], [0.5, 0.5, 0.5], [0.0, 0.0, 0.0]]",A,conventional,AFLOW AGL,,aflowlib.duke.edu:AFLOWDATA/ICSD_WEB/FCC/Ag2In1Mg1_ICSD_605394,,JARVIS-DFT (NIST),https://www.ctcms.nist.gov/~knc6/static/JARVIS-DFT/JVASP-39159.xml,JARVIS-DFT (NIST),JVASP-39159,False,stoichiometric,MgInAg2
MgNi2Sb,3.62403,W/m/K,300.0,AGL Debye-Gruneisen (quasi-harmonic),3,semi-empirical,0.25,,6.18741,225.0,Fm-3m,full_Heusler_L21,,"[""Mg"", ""Ni"", ""Ni"", ""Sb""]","[[0.0, 0.0, 0.0], [0.25, 0.25, 0.25], [0.75, 0.75, 0.75], [0.5, 0.5, 0.5]]",A,conventional,AFLOW AGL,,aflowlib.duke.edu:AFLOWDATA/ICSD_WEB/FCC/Mg1Ni2Sb1_ICSD_104841,,JARVIS-DFT (NIST),https://www.ctcms.nist.gov/~knc6/static/JARVIS-DFT/JVASP-18741.xml,JARVIS-DFT (NIST),JVASP-18741,False,stoichiometric,MgNi2Sb
MgNi2Sn,4.31094,W/m/K,300.0,AGL Debye-Gruneisen (quasi-harmonic),3,semi-empirical,0.25,,6.16903,225.0,Fm-3m,full_Heusler_L21,,"[""Mg"", ""Ni"", ""Ni"", ""Sn""]","[[0.5, 0.5, 0.5], [0.25, 0.25, 0.25], [0.75, 0.75, 0.75], [0.0, 0.0, 0.0]]",A,conventional,AFLOW AGL,,aflowlib.duke.edu:AFLOWDATA/ICSD_WEB/FCC/Mg1Ni2Sn1_ICSD_104842,,JARVIS-DFT (NIST),https://www.ctcms.nist.gov/~knc6/static/JARVIS-DFT/JVASP-18742.xml,JARVIS-DFT (NIST),JVASP-18742,False,stoichiometric,MgNi2Sn
MgNiBi,4.10048,W/m/K,300.0,AGL Debye-Gruneisen (quasi-harmonic),3,semi-empirical,0.25,,6.2676,216.0,F-43m,half_Heusler_C1b,,"[""Mg"", ""Ni"", ""Bi""]","[[0.25, 0.25, 0.25], [0.0, 0.0, 0.0], [0.75, 0.75, 0.75]]",A,conventional,AFLOW AGL,,aflowlib.duke.edu:AFLOWDATA/ICSD_WEB/FCC/Bi1Mg1Ni1_ICSD_76253,,JARVIS-DFT (NIST),https://www.ctcms.nist.gov/~knc6/static/JARVIS-DFT/JVASP-8687.xml,JARVIS-DFT (NIST),JVASP-8687,False,stoichiometric,MgNiBi
MgNiSb,6.0606,W/m/K,300.0,AGL Debye-Gruneisen (quasi-harmonic),3,semi-empirical,0.25,,6.0853,216.0,F-43m,half_Heusler_C1b,,"[""Mg"", ""Ni"", ""Sb""]","[[0.5, 0.5, 0.5], [0.25, 0.25, 0.25], [0.0, 0.0, 0.0]]",A,conventional,AFLOW AGL,,aflowlib.duke.edu:AFLOWDATA/ICSD_WEB/FCC/Mg1Ni1Sb1_ICSD_44925,,JARVIS-DFT (NIST),https://www.ctcms.nist.gov/~knc6/static/JARVIS-DFT/JVASP-17322.xml,JARVIS-DFT (NIST),JVASP-17322,False,stoichiometric,MgNiSb
MgSbPd,3.06506,W/m/K,300.0,AGL Debye-Gruneisen (quasi-harmonic),3,semi-empirical,0.25,,6.29386,216.0,F-43m,half_Heusler_C1b,,"[""Mg"", ""Sb"", ""Pd""]","[[0.5, 0.5, 0.5], [0.0, 0.0, 0.0], [0.25, 0.25, 0.25]]",A,conventional,AFLOW AGL,,aflowlib.duke.edu:AFLOWDATA/ICSD_WEB/FCC/Mg1Pd1Sb1_ICSD_44825,,Materials Project,https://next-gen.materialsproject.org/materials/mp-10183,"Materials Project (OPTIMADE, keyless)",mp-10183,False,stoichiometric,MgSbPd
MgSbPt,2.69682,W/m/K,300.0,AGL Debye-Gruneisen (quasi-harmonic),3,semi-empirical,0.25,,6.3532,216.0,F-43m,half_Heusler_C1b,,"[""Mg"", ""Sb"", ""Pt""]","[[0.5, 0.5, 0.5], [0.0, 0.0, 0.0], [0.25, 0.25, 0.25]]",A,conventional,AFLOW AGL,,aflowlib.duke.edu:AFLOWDATA/ICSD_WEB/FCC/Mg1Pt1Sb1_ICSD_44826,,JARVIS-DFT (NIST),https://www.ctcms.nist.gov/~knc6/static/JARVIS-DFT/JVASP-15914.xml,JARVIS-DFT (NIST),JVASP-15914,False,stoichiometric,MgSbPt
MgSnAu,2.13756,W/m/K,300.0,AGL Debye-Gruneisen (quasi-harmonic),3,semi-empirical,0.25,,6.49644,216.0,F-43m,half_Heusler_C1b,,"[""Mg"", ""Sn"", ""Au""]","[[0.0, 0.0, 0.0], [0.5, 0.5, 0.5], [0.25, 0.25, 0.25]]",A,conventional,AFLOW AGL,,aflowlib.duke.edu:AFLOWDATA/ICSD_WEB/FCC/Au1Mg1Sn1_ICSD_159391,,JARVIS-DFT (NIST),https://www.ctcms.nist.gov/~knc6/static/JARVIS-DFT/JVASP-15598.xml,JARVIS-DFT (NIST),JVASP-15598,False,stoichiometric,MgSnAu
Mn2SnW,15.1916,W/m/K,300.0,AGL Debye-Gruneisen (quasi-harmonic),3,semi-empirical,0.25,,6.09181,225.0,Fm-3m,full_Heusler_L21,,"[""Mn"", ""Mn"", ""Sn"", ""W""]","[[0.25, 0.25, 0.25], [0.75, 0.75, 0.75], [0.5, 0.5, 0.5], [0.0, 0.0, 0.0]]",A,conventional,AFLOW AGL,,aflowlib.duke.edu:AFLOWDATA/ICSD_WEB/FCC/Mn2Sn1W1_ICSD_104980,,JARVIS-DFT (NIST),https://www.ctcms.nist.gov/~knc6/static/JARVIS-DFT/JVASP-18254.xml,JARVIS-DFT (NIST),JVASP-18254,False,stoichiometric,Mn2SnW
MnAlAu2,1.37962,W/m/K,300.0,AGL Debye-Gruneisen (quasi-harmonic),3,semi-empirical,0.25,,6.38082,225.0,Fm-3m,full_Heusler_L21,,"[""Mn"", ""Al"", ""Au"", ""Au""]","[[0.5, 0.5, 0.5], [0.0, 0.0, 0.0], [0.25, 0.25, 0.25], [0.75, 0.75, 0.75]]",A,conventional,AFLOW AGL,,aflowlib.duke.edu:AFLOWDATA/ICSD_WEB/FCC/Al1Au2Mn1_ICSD_57504,,JARVIS-DFT (NIST),https://www.ctcms.nist.gov/~knc6/static/JARVIS-DFT/JVASP-15583.xml,JARVIS-DFT (NIST),JVASP-15583,False,stoichiometric,MnAlAu2
MnAlNi2,10.4247,W/m/K,300.0,AGL Debye-Gruneisen (quasi-harmonic),3,semi-empirical,0.25,,5.78647,225.0,Fm-3m,full_Heusler_L21,,"[""Mn"", ""Al"", ""Ni"", ""Ni""]","[[0.5, 0.5, 0.5], [0.0, 0.0, 0.0], [0.25, 0.25, 0.25], [0.75, 0.75, 0.75]]",A,conventional,AFLOW AGL,,aflowlib.duke.edu:AFLOWDATA/ICSD_WEB/FCC/Al1Mn1Ni2_ICSD_57976,,JARVIS-DFT (NIST),https://www.ctcms.nist.gov/~knc6/static/JARVIS-DFT/JVASP-15480.xml,JARVIS-DFT (NIST),JVASP-15480,False,stoichiometric,MnAlNi2
MnAlPd2,2.62667,W/m/K,300.0,AGL Debye-Gruneisen (quasi-harmonic),3,semi-empirical,0.25,,6.17226,225.0,Fm-3m,full_Heusler_L21,,"[""Mn"", ""Al"", ""Pd"", ""Pd""]","[[0.5, 0.5, 0.5], [0.0, 0.0, 0.0], [0.25, 0.25, 0.25], [0.75, 0.75, 0.75]]",A,conventional,AFLOW AGL,,aflowlib.duke.edu:AFLOWDATA/ICSD_WEB/FCC/Al1Mn1Pd2_ICSD_57981,,JARVIS-DFT (NIST),https://www.ctcms.nist.gov/~knc6/static/JARVIS-DFT/JVASP-16366.xml,JARVIS-DFT (NIST),JVASP-16366,False,stoichiometric,MnAlPd2
MnAlRh2,10.9375,W/m/K,300.0,AGL Debye-Gruneisen (quasi-harmonic),3,semi-empirical,0.25,,6.03226,225.0,Fm-3m,full_Heusler_L21,,"[""Mn"", ""Al"", ""Rh"", ""Rh""]","[[0.5, 0.5, 0.5], [0.0, 0.0, 0.0], [0.25, 0.25, 0.25], [0.75, 0.75, 0.75]]",A,conventional,AFLOW AGL,,aflowlib.duke.edu:AFLOWDATA/ICSD_WEB/FCC/Al1Mn1Rh2_ICSD_57986,,JARVIS-DFT (NIST),https://www.ctcms.nist.gov/~knc6/static/JARVIS-DFT/JVASP-16369.xml,JARVIS-DFT (NIST),JVASP-16369,False,stoichiometric,MnAlRh2
MnAsPd2,1.34173,W/m/K,300.0,AGL Debye-Gruneisen (quasi-harmonic),3,semi-empirical,0.25,,6.27754,216.0,F-43m,inverse_Heusler_XA,,"[""Mn"", ""As"", ""Pd"", ""Pd""]","[[0.75, 0.75, 0.75], [0.5, 0.5, 0.5], [0.0, 0.0, 0.0], [0.25, 0.25, 0.25]]",A,conventional,AFLOW AGL,,aflowlib.duke.edu:AFLOWDATA/ICSD_WEB/FCC/As1Mn1Pd2_ICSD_107955,,JARVIS-DFT (NIST),https://www.ctcms.nist.gov/~knc6/static/JARVIS-DFT/JVASP-75518.xml,JARVIS-DFT (NIST),JVASP-75518,False,stoichiometric,MnAsPd2
MnCo2Ge,14.6521,W/m/K,300.0,AGL Debye-Gruneisen (quasi-harmonic),3,semi-empirical,0.25,,5.73089,225.0,Fm-3m,full_Heusler_L21,,"[""Mn"", ""Co"", ""Co"", ""Ge""]","[[0.75, 0.75, 0.75], [0.5, 0.5, 0.5], [0.0, 0.0, 0.0], [0.25, 0.25, 0.25]]",A,conventional,AFLOW AGL,,aflowlib.duke.edu:AFLOWDATA/ICSD_WEB/FCC/Co2Ge1Mn1_ICSD_185088,,JARVIS-DFT (NIST),https://www.ctcms.nist.gov/~knc6/static/JARVIS-DFT/JVASP-80738.xml,JARVIS-DFT (NIST),JVASP-80738,False,stoichiometric,MnCo2Ge
MnCo2Sn,4.13052,W/m/K,300.0,AGL Debye-Gruneisen (quasi-harmonic),3,semi-empirical,0.25,,5.98157,225.0,Fm-3m,full_Heusler_L21,,"[""Mn"", ""Co"", ""Co"", ""Sn""]","[[0.0, 0.0, 0.0], [0.25, 0.25, 0.25], [0.75, 0.75, 0.75], [0.5, 0.5, 0.5]]",A,conventional,AFLOW AGL,,aflowlib.duke.edu:AFLOWDATA/ICSD_WEB/FCC/Co2Mn1Sn1_ICSD_102531,,JARVIS-DFT (NIST),https://www.ctcms.nist.gov/~knc6/static/JARVIS-DFT/JVASP-17849.xml,JARVIS-DFT (NIST),JVASP-17849,False,stoichiometric,MnCo2Sn
MnCuSb,3.97886,W/m/K,300.0,AGL Debye-Gruneisen (quasi-harmonic),3,semi-empirical,0.25,,6.08487,216.0,F-43m,half_Heusler_C1b,,"[""Mn"", ""Cu"", ""Sb""]","[[0.5, 0.5, 0.5], [0.25, 0.25, 0.25], [0.0, 0.0, 0.0]]",A,conventional,AFLOW AGL,,aflowlib.duke.edu:AFLOWDATA/ICSD_WEB/FCC/Cu1Mn1Sb1_ICSD_42978,,Materials Project,https://next-gen.materialsproject.org/materials/mp-5866,"Materials Project (OPTIMADE, keyless)",mp-5866,False,stoichiometric,MnCuSb
MnGaCo2,4.26312,W/m/K,300.0,AGL Debye-Gruneisen (quasi-harmonic),3,semi-empirical,0.25,,5.67887,225.0,Fm-3m,full_Heusler_L21,,"[""Mn"", ""Ga"", ""Co"", ""Co""]","[[0.5, 0.5, 0.5], [0.0, 0.0, 0.0], [0.75, 0.75, 0.75], [0.25, 0.25, 0.25]]",A,conventional,AFLOW AGL,,aflowlib.duke.edu:AFLOWDATA/ICSD_WEB/FCC/Co2Ga1Mn1_ICSD_102438,,Materials Project,https://next-gen.materialsproject.org/materials/mp-21171,"Materials Project (OPTIMADE, keyless)",mp-21171,False,stoichiometric,MnGaCo2
MnGaNi2,10.6305,W/m/K,300.0,AGL Debye-Gruneisen (quasi-harmonic),3,semi-empirical,0.25,,5.78826,225.0,Fm-3m,full_Heusler_L21,,"[""Mn"", ""Ga"", ""Ni"", ""Ni""]","[[0.5, 0.5, 0.5], [0.0, 0.0, 0.0], [0.25, 0.25, 0.25], [0.75, 0.75, 0.75]]",A,conventional,AFLOW AGL,,aflowlib.duke.edu:AFLOWDATA/ICSD_WEB/FCC/Ga1Mn1Ni2_ICSD_103803,,JARVIS-DFT (NIST),https://www.ctcms.nist.gov/~knc6/static/JARVIS-DFT/JVASP-17637.xml,JARVIS-DFT (NIST),JVASP-17637,False,stoichiometric,MnGaNi2
MnGePd2,1.79043,W/m/K,300.0,AGL Debye-Gruneisen (quasi-harmonic),3,semi-empirical,0.25,,6.302584162071936,225.0,,full_L21,,,,C,primitive->conventional (x sqrt2),AFLOW AGL,,aflowlib.duke.edu:AFLOWDATA/ICSD_WEB/FCC/Ge1Mn1Pd2_ICSD_53705,,AFLOW,aflowlib.duke.edu:AFLOWDATA/ICSD_WEB/FCC/Ge1Mn1Pd2_ICSD_53705,AFLOW_AGL,aflow:2bc72b69d5ebd9ad,False,stoichiometric,MnGePd2
