Repository: Shivamrandive747/Thermalconductivity_prediction

# Calibrating first-principles lattice thermal conductivity to experiment

**A curated half-Heusler dataset and a validated transfer function.**

Published first-principles transport calculations of lattice thermal conductivity exceed what
laboratories measure for the same compound by a **median factor of 1.55**. That offset is regular
enough to be removed in closed form:

$$\kappa_L^{\mathrm{expt}}(T) \;=\; \kappa_L^{\mathrm{BTE}}(T)\;\min\!\left[c\left(\tfrac{T}{300}\right)^{p},\,1\right],
\qquad c = 0.51,\quad p = 0.80$$

Inside a domain of applicability declared before the validation set was scored, this places

File: data/Target_Materials/HEUSLER_KAPPA_TRAINING_SET.csv (part 186 of 192)
formula,kappa_L,kappa_units,temperature_K,method,method_tier,tier_name,weight,kappa_basis,struct_a_A,struct_spacegroup,struct_sg_symbol,struct_prototype,struct_site_ordering,struct_species,struct_frac_coords,struct_grade,lattice_convention,source,source_doi,source_url,source_location,struct_source,struct_source_url,struct_source_detail,struct_id,struct_same_paper_as_kappa,stoichiometry,parent_formula
MnGeRh2,3.91436,W/m/K,300.0,AGL Debye-Gruneisen (quasi-harmonic),3,semi-empirical,0.25,,6.07648,225.0,Fm-3m,full_Heusler_L21,,"[""Mn"", ""Ge"", ""Rh"", ""Rh""]","[[0.5, 0.5, 0.5], [0.0, 0.0, 0.0], [0.25, 0.25, 0.25], [0.75, 0.75, 0.75]]",A,conventional,AFLOW AGL,,aflowlib.duke.edu:AFLOWDATA/ICSD_WEB/FCC/Ge1Mn1Rh2_ICSD_53706,,JARVIS-DFT (NIST),https://www.ctcms.nist.gov/~knc6/static/JARVIS-DFT/JVASP-15427.xml,JARVIS-DFT (NIST),JVASP-15427,False,stoichiometric,MnGeRh2
MnInCu2,2.36892,W/m/K,300.0,AGL Debye-Gruneisen (quasi-harmonic),3,semi-empirical,0.25,,6.20061,225.0,Fm-3m,full_Heusler_L21,,"[""Mn"", ""In"", ""Cu"", ""Cu""]","[[0.5, 0.5, 0.5], [0.0, 0.0, 0.0], [0.75, 0.75, 0.75], [0.25, 0.25, 0.25]]",A,conventional,AFLOW AGL,,aflowlib.duke.edu:AFLOWDATA/ICSD_WEB/FCC/Cu2In1Mn1_ICSD_102996,,JARVIS-DFT (NIST),https://www.ctcms.nist.gov/~knc6/static/JARVIS-DFT/JVASP-18265.xml,JARVIS-DFT (NIST),JVASP-18265,False,stoichiometric,MnInCu2
MnInPd2,2.11036,W/m/K,300.0,AGL Debye-Gruneisen (quasi-harmonic),3,semi-empirical,0.25,,6.38209,225.0,Fm-3m,full_Heusler_L21,,"[""Mn"", ""In"", ""Pd"", ""Pd""]","[[0.5, 0.5, 0.5], [0.0, 0.0, 0.0], [0.25, 0.25, 0.25], [0.75, 0.75, 0.75]]",A,conventional,AFLOW AGL,,aflowlib.duke.edu:AFLOWDATA/ICSD_WEB/FCC/In1Mn1Pd2_ICSD_51988,,Materials Project,https://next-gen.materialsproject.org/materials/mp-31328,"Materials Project (OPTIMADE, keyless)",mp-31328,False,stoichiometric,MnInPd2
MnNi2Ge,1.25593,W/m/K,300.0,AGL Debye-Gruneisen (quasi-harmonic),3,semi-empirical,0.25,,5.80116,225.0,Fm-3m,full_Heusler_L21,,"[""Mn"", ""Ni"", ""Ni"", ""Ge""]","[[0.5, 0.5, 0.5], [0.25, 0.25, 0.25], [0.75, 0.75, 0.75], [0.0, 0.0, 0.0]]",A,conventional,AFLOW AGL,,aflowlib.duke.edu:AFLOWDATA/ICSD_WEB/FCC/Ge1Mn1Ni2_ICSD_53687,,JARVIS-DFT (NIST),https://www.ctcms.nist.gov/~knc6/static/JARVIS-DFT/JVASP-18142.xml,JARVIS-DFT (NIST),JVASP-18142,False,stoichiometric,MnNi2Ge
MnNi2Sb,2.46844,W/m/K,300.0,AGL Debye-Gruneisen (quasi-harmonic),3,semi-empirical,0.25,,6.06549,225.0,Fm-3m,full_Heusler_L21,,"[""Mn"", ""Ni"", ""Ni"", ""Sb""]","[[0.0, 0.0, 0.0], [0.25, 0.25, 0.25], [0.75, 0.75, 0.75], [0.5, 0.5, 0.5]]",A,conventional,AFLOW AGL,,aflowlib.duke.edu:AFLOWDATA/ICSD_WEB/FCC/Mn1Ni2Sb1_ICSD_643107,,JARVIS-DFT (NIST),https://www.ctcms.nist.gov/~knc6/static/JARVIS-DFT/JVASP-15520.xml,JARVIS-DFT (NIST),JVASP-15520,False,stoichiometric,MnNi2Sb
MnNiSb,1.62039,W/m/K,300.0,AGL Debye-Gruneisen (quasi-harmonic),3,semi-empirical,0.25,,5.90819,216.0,F-43m,half_Heusler_C1b,,"[""Mn"", ""Ni"", ""Sb""]","[[0.25, 0.25, 0.25], [0.0, 0.0, 0.0], [0.75, 0.75, 0.75]]",A,conventional,AFLOW AGL,,aflowlib.duke.edu:AFLOWDATA/ICSD_WEB/FCC/Mn1Ni1Sb1_ICSD_161717,,JARVIS-DFT (NIST),https://www.ctcms.nist.gov/~knc6/static/JARVIS-DFT/JVASP-78685.xml,JARVIS-DFT (NIST),JVASP-78685,False,stoichiometric,MnNiSb
MnRh2Pb,3.53935,W/m/K,300.0,AGL Debye-Gruneisen (quasi-harmonic),3,semi-empirical,0.25,,6.39408,225.0,Fm-3m,full_Heusler_L21,,"[""Mn"", ""Rh"", ""Rh"", ""Pb""]","[[0.0, 0.0, 0.0], [0.25, 0.25, 0.25], [0.75, 0.75, 0.75], [0.5, 0.5, 0.5]]",A,conventional,AFLOW AGL,,aflowlib.duke.edu:AFLOWDATA/ICSD_WEB/FCC/Mn1Pb1Rh2_ICSD_104936,,JARVIS-DFT (NIST),https://www.ctcms.nist.gov/~knc6/static/JARVIS-DFT/JVASP-15424.xml,JARVIS-DFT (NIST),JVASP-15424,False,stoichiometric,MnRh2Pb
MnSbAu,1.49086,W/m/K,300.0,AGL Debye-Gruneisen (quasi-harmonic),3,semi-empirical,0.25,,6.4416,216.0,F-43m,half_Heusler_C1b,,"[""Mn"", ""Sb"", ""Au""]","[[0.0, 0.0, 0.0], [0.5, 0.5, 0.5], [0.25, 0.25, 0.25]]",A,conventional,AFLOW AGL,,aflowlib.duke.edu:AFLOWDATA/ICSD_WEB/FCC/Au1Mn1Sb1_ICSD_52673,,JARVIS-DFT (NIST),https://www.ctcms.nist.gov/~knc6/static/JARVIS-DFT/JVASP-15663.xml,JARVIS-DFT (NIST),JVASP-15663,False,stoichiometric,MnSbAu
MnSbIr,3.68016,W/m/K,300.0,AGL Debye-Gruneisen (quasi-harmonic),3,semi-empirical,0.25,,6.11557,216.0,F-43m,half_Heusler_C1b,,"[""Mn"", ""Sb"", ""Ir""]","[[0.5, 0.5, 0.5], [0.0, 0.0, 0.0], [0.25, 0.25, 0.25]]",A,conventional,AFLOW AGL,,aflowlib.duke.edu:AFLOWDATA/ICSD_WEB/FCC/Ir1Mn1Sb1_ICSD_44660,,JARVIS-DFT (NIST),https://www.ctcms.nist.gov/~knc6/static/JARVIS-DFT/JVASP-15904.xml,JARVIS-DFT (NIST),JVASP-15904,False,stoichiometric,MnSbIr
MnSbPd2,1.91199,W/m/K,300.0,AGL Debye-Gruneisen (quasi-harmonic),3,semi-empirical,0.25,,6.47379,225.0,Fm-3m,full_Heusler_L21,,"[""Mn"", ""Sb"", ""Pd"", ""Pd""]","[[0.0, 0.0, 0.0], [0.5, 0.5, 0.5], [0.25, 0.25, 0.25], [0.75, 0.75, 0.75]]",A,conventional,AFLOW AGL,,aflowlib.duke.edu:AFLOWDATA/ICSD_WEB/FCC/Mn1Pd2Sb1_ICSD_643311,,JARVIS-DFT (NIST),https://www.ctcms.nist.gov/~knc6/static/JARVIS-DFT/JVASP-15220.xml,JARVIS-DFT (NIST),JVASP-15220,False,stoichiometric,MnSbPd2
MnSbPt,3.14393,W/m/K,300.0,AGL Debye-Gruneisen (quasi-harmonic),3,semi-empirical,0.25,,6.24948,216.0,F-43m,half_Heusler_C1b,,"[""Mn"", ""Sb"", ""Pt""]","[[0.0, 0.0, 0.0], [0.25, 0.25, 0.25], [0.5, 0.5, 0.5]]",A,conventional,AFLOW AGL,,aflowlib.duke.edu:AFLOWDATA/ICSD_WEB/FCC/Mn1Pt1Sb1_ICSD_643376,,JARVIS-DFT (NIST),https://www.ctcms.nist.gov/~knc6/static/JARVIS-DFT/JVASP-56818.xml,JARVIS-DFT (NIST),JVASP-56818,False,stoichiometric,MnSbPt
MnSbRh,3.62165,W/m/K,300.0,AGL Debye-Gruneisen (quasi-harmonic),3,semi-empirical,0.25,,6.0974,216.0,F-43m,half_Heusler_C1b,,"[""Mn"", ""Sb"", ""Rh""]","[[0.5, 0.5, 0.5], [0.0, 0.0, 0.0], [0.25, 0.25, 0.25]]",A,conventional,AFLOW AGL,,aflowlib.duke.edu:AFLOWDATA/ICSD_WEB/FCC/Mn1Rh1Sb1_ICSD_76199,,JARVIS-DFT (NIST),https://www.ctcms.nist.gov/~knc6/static/JARVIS-DFT/JVASP-15458.xml,JARVIS-DFT (NIST),JVASP-15458,False,stoichiometric,MnSbRh
MnSiNi,2.69993,W/m/K,300.0,AGL Debye-Gruneisen (quasi-harmonic),3,semi-empirical,0.25,,7.940116188079367,216.0,,half_C1b,,,,C,primitive->conventional (x sqrt2),AFLOW AGL,,aflowlib.duke.edu:AFLOWDATA/ICSD_WEB/FCC/Mn1Ni1Si1_ICSD_161713,,AFLOW,aflowlib.duke.edu:AFLOWDATA/ICSD_WEB/FCC/Mn1Ni1Si1_ICSD_161713,AFLOW_AGL,aflow:0d64cd2ce9711ac4,False,stoichiometric,MnSiNi
MnSnAu,1.13732,W/m/K,300.0,AGL Debye-Gruneisen (quasi-harmonic),3,semi-empirical,0.25,,6.36019,216.0,F-43m,half_Heusler_C1b,,"[""Mn"", ""Sn"", ""Au""]","[[0.5, 0.5, 0.5], [0.0, 0.0, 0.0], [0.25, 0.25, 0.25]]",A,conventional,AFLOW AGL,,aflowlib.duke.edu:AFLOWDATA/ICSD_WEB/FCC/Au1Mn1Sn1_ICSD_240860,,JARVIS-DFT (NIST),https://www.ctcms.nist.gov/~knc6/static/JARVIS-DFT/JVASP-8508.xml,JARVIS-DFT (NIST),JVASP-8508,False,stoichiometric,MnSnAu
MnSnPd2,2.05658,W/m/K,300.0,AGL Debye-Gruneisen (quasi-harmonic),3,semi-empirical,0.25,,6.41678,225.0,Fm-3m,full_Heusler_L21,,"[""Mn"", ""Sn"", ""Pd"", ""Pd""]","[[0.0, 0.0, 0.0], [0.5, 0.5, 0.5], [0.25, 0.25, 0.25], [0.75, 0.75, 0.75]]",A,conventional,AFLOW AGL,,aflowlib.duke.edu:AFLOWDATA/ICSD_WEB/FCC/Mn1Pd2Sn1_ICSD_104945,,JARVIS-DFT (NIST),https://www.ctcms.nist.gov/~knc6/static/JARVIS-DFT/JVASP-17721.xml,JARVIS-DFT (NIST),JVASP-17721,False,stoichiometric,MnSnPd2
MnSnPt,2.30522,W/m/K,300.0,AGL Debye-Gruneisen (quasi-harmonic),3,semi-empirical,0.25,,6.10454,216.0,F-43m,half_Heusler_C1b,,"[""Mn"", ""Sn"", ""Pt""]","[[0.25, 0.25, 0.25], [0.0, 0.0, 0.0], [0.5, 0.5, 0.5]]",A,conventional,AFLOW AGL,,aflowlib.duke.edu:AFLOWDATA/ICSD_WEB/FCC/Mn1Pt1Sn1_ICSD_104955,,JARVIS-DFT (NIST),https://www.ctcms.nist.gov/~knc6/static/JARVIS-DFT/JVASP-78684.xml,JARVIS-DFT (NIST),JVASP-78684,False,stoichiometric,MnSnPt
MnSnRh2,5.34893,W/m/K,300.0,AGL Debye-Gruneisen (quasi-harmonic),3,semi-empirical,0.25,,6.28885,225.0,Fm-3m,full_Heusler_L21,,"[""Mn"", ""Sn"", ""Rh"", ""Rh""]","[[0.0, 0.0, 0.0], [0.5, 0.5, 0.5], [0.25, 0.25, 0.25], [0.75, 0.75, 0.75]]",A,conventional,AFLOW AGL,,aflowlib.duke.edu:AFLOWDATA/ICSD_WEB/FCC/Mn1Rh2Sn1_ICSD_104964,,JARVIS-DFT (NIST),https://www.ctcms.nist.gov/~knc6/static/JARVIS-DFT/JVASP-15496.xml,JARVIS-DFT (NIST),JVASP-15496,False,stoichiometric,MnSnRh2
MnTePd,1.56982,W/m/K,300.0,AGL Debye-Gruneisen (quasi-harmonic),3,semi-empirical,0.25,,6.384000436857755,216.0,,half_C1b,,,,C,primitive->conventional (x sqrt2),AFLOW AGL,,aflowlib.duke.edu:AFLOWDATA/ICSD_WEB/FCC/Mn1Pd1Te1_ICSD_40908,,AFLOW,aflowlib.duke.edu:AFLOWDATA/ICSD_WEB/FCC/Mn1Pd1Te1_ICSD_40908,AFLOW_AGL,aflow:f73da054af2b5cd8,False,stoichiometric,MnTePd
MoSBr,6.04888,W/m/K,300.0,AGL quasi-harmonic Debye-Gruneisen,3,semi-empirical,0.25,,10.117453530844609,216.0,,half_C1b,,,,C,primitive->conventional (x sqrt2),AFLOW AGL (gap-targeted),10.1016/j.commatsci.2012.02.005,http://aflowlib.duke.edu/AFLOWDATA/ICSD_WEB/FCC/Br1Mo1S1_ICSD_163308,,AFLOW,aflowlib.duke.edu:AFLOWDATA/ICSD_WEB/FCC/Br1Mo1S1_ICSD_163308,AFLOW_AGL,aflow:c0e6444f702dee94,False,stoichiometric,MoSBr
MoSBr,6.04888,W/m/K,300.0,AGL Debye-Gruneisen (quasi-harmonic),3,semi-empirical,0.25,,10.117453530844609,216.0,,half_C1b,,,,C,primitive->conventional (x sqrt2),AFLOW AGL,,aflowlib.duke.edu:AFLOWDATA/ICSD_WEB/FCC/Br1Mo1S1_ICSD_163308,,AFLOW,aflowlib.duke.edu:AFLOWDATA/ICSD_WEB/FCC/Br1Mo1S1_ICSD_163308,AFLOW_AGL,aflow:c0e6444f702dee94,False,stoichiometric,MoSBr
Na2CdPb,0.718605,W/m/K,300.0,AGL Debye-Gruneisen (quasi-harmonic),3,semi-empirical,0.25,,7.4336,216.0,F-43m,inverse_Heusler_XA,,"[""Na"", ""Na"", ""Cd"", ""Pb""]","[[0.25, 0.25, 0.25], [0.5, 0.5, 0.5], [0.75, 0.75, 0.75], [0.0, 0.0, 0.0]]",A,conventional,AFLOW AGL,,aflowlib.duke.edu:AFLOWDATA/ICSD_WEB/FCC/Cd1Na2Pb1_ICSD_102033,,JARVIS-DFT (NIST),https://www.ctcms.nist.gov/~knc6/static/JARVIS-DFT/JVASP-17695.xml,JARVIS-DFT (NIST),JVASP-17695,False,stoichiometric,Na2CdPb
Na2TlSb,0.91,W/m/K,300.0,SCP+3ph,3,semi-empirical,0.25,,7.485,,,,,,,C,conventional,"paper mining (PDF, batch 2)",10.1038/s41524-023-00970-4,,page 3,paper mining (PDF),,paper mining (Gemini PDF extraction),,True,stoichiometric,Na2TlSb
Na2TlSb,0.44,W/m/K,300.0,"SCP+3,4ph",3,semi-empirical,0.25,,7.485,,,,,,,C,conventional,"paper mining (PDF, batch 2)",10.1038/s41524-023-00970-4,,page 3,paper mining (PDF),,paper mining (Gemini PDF extraction),,True,stoichiometric,Na2TlSb
Na2TlSb,0.27,W/m/K,300.0,"SCP+3,4ph",3,semi-empirical,0.25,,7.485,,,,,,,C,conventional,"paper mining (PDF, batch 2)",10.1038/s41524-023-00970-4,,page 4,paper mining (PDF),,paper mining (Gemini PDF extraction),,True,stoichiometric,Na2TlSb
Na2TlSb,0.43,W/m/K,300.0,SCP with thermal expansion,3,semi-empirical,0.25,,7.485,,,,,,,C,conventional,"paper mining (PDF, batch 2)",10.1038/s41524-023-00970-4,,page 9,paper mining (PDF),,paper mining (Gemini PDF extraction),,True,stoichiometric,Na2TlSb
Na2TlSb,0.22,W/m/K,700.0,SCP with thermal expansion,3,semi-empirical,0.25,,7.485,,,,,,,C,conventional,"paper mining (PDF, batch 2)",10.1038/s41524-023-00970-4,,page 9,paper mining (PDF),,paper mining (Gemini PDF extraction),,True,stoichiometric,Na2TlSb
Na2TlSb,0.23,W/m/K,700.0,SCP without thermal expansion,3,semi-empirical,0.25,,7.485,,,,,,,C,conventional,"paper mining (PDF, batch 2)",10.1038/s41524-023-00970-4,,page 9,paper mining (PDF),,paper mining (Gemini PDF extraction),,True,stoichiometric,Na2TlSb
NaAgO,2.42368,W/m/K,300.0,AGL Debye-Gruneisen (quasi-harmonic),3,semi-empirical,0.25,,5.69312882736725,216.0,,half_C1b,,,,C,primitive->conventional (x sqrt2),AFLOW AGL,,aflowlib.duke.edu:AFLOWDATA/ICSD_WEB/FCC/Ag1Na1O1_ICSD_188531,,AFLOW,aflowlib.duke.edu:AFLOWDATA/ICSD_WEB/FCC/Ag1Na1O1_ICSD_188531,AFLOW_AGL,aflow:f49a2a60b1665577,False,stoichiometric,NaAgO
NaBeP,4.08,W/m/K,300.0,full ab-initio anharmonic calculation (κ_ω),3,semi-empirical,0.25,,5.6547,216.0,F-43m,T0003.CAB,,"[""Be"", ""Na"", ""P""]","[[0.75, 0.75, 0.75], [0, 0, 0], [0.5, 0.5, 0.5]]",A,primitive->conventional (x sqrt2),"paper mining (PDF, batch 2)",10.5281/zenodo.10562671,,Table I,Carrete PRX 4:011019 (2014),https://doi.org/10.1103/PhysRevX.4.011019,AFLOW aflow:e5feaaa9abf95bba (aflowlib.duke.edu:AFLOWDATA/LIB3_WEB/Be_svNa_svP/T0003.CAB) - lowest-enthalpy F-43m 3-atom entry; AFLOW is the structure source used by Carrete et al.,"Carrete et al. PRX 4, 011019 (2014), Table I, compound BeNaP",True,stoichiometric,NaBeP
NaCdP,6.05,W/m/K,300.0,reconstructed IFCs (κ_anh),3,semi-empirical,0.25,,6.4357,216.0,F-43m,T0003.BCA,,"[""Cd"", ""Na"", ""P""]","[[0, 0, 0], [0.5, 0.5, 0.5], [0.75, 0.75, 0.75]]",A,primitive->conventional (x sqrt2),"paper mining (PDF, batch 2)",10.5281/zenodo.10562671,,Table III,Carrete PRX 4:011019 (2014),https://doi.org/10.1103/PhysRevX.4.011019,AFLOW aflow:045e94fb5f77b58a (aflowlib.duke.edu:AFLOWDATA/LIB3_WEB/CdNa_svP/T0003.BCA) - lowest-enthalpy F-43m 3-atom entry; AFLOW is the structure source used by Carrete et al.,"Carrete et al. PRX 4, 011019 (2014), Table III, compound PCdNa",True,stoichiometric,NaCdP
NaLi2Sb,3.77634,W/m/K,300.0,AGL Debye-Gruneisen (quasi-harmonic),3,semi-empirical,0.25,,6.770235,225.0,Fm-3m,full Heusler (L2_1 / Cu2MnAl),,"[""Li"", ""Li"", ""Li"", ""Li"", ""Li"", ""Li"", ""Li"", ""Li"", ""Na"", ""Na"", ""Na"", ""Na"", ""Sb"", ""Sb"", ""Sb"", ""Sb""]","[[0.25, 0.75, 0.75], [0.25, 0.25, 0.75], [0.25, 0.25, 0.25], [0.25, 0.75, 0.25], [0.75, 0.75, 0.25], [0.75, 0.25, 0.25], [0.75, 0.25, 0.75], [0.75, 0.75, 0.75], [0.0, 0.0, 0.0], [0.0, 0.5, 0.5], [0.5, 0.0, 0.5], [0.5, 0.5, 0.0], [0.5, 0.0, 0.0], [0.5, 0.5, 0.5], [0.0, 0.0, 0.5], [0.0, 0.5, 0.0]]",A,primitive->conventional (x sqrt2),AFLOW AGL,,aflowlib.duke.edu:AFLOWDATA/ICSD_WEB/FCC/Li2Na1Sb1_ICSD_54244,,PhononDB (Togo/NIMS MDR),https://mdr.nims.go.jp/datasets/f89ff640-339f-49b0-b170-8ae87b47e0af,"LTC-calc.log unit cell (PBEsol-relaxed), same file as kappa",mp-5077,True,stoichiometric,NaLi2Sb
NaSrP,6.3,W/m/K,300.0,reconstructed IFCs (κ_anh),3,semi-empirical,0.25,,7.0488,216.0,F-43m,T0003.ABC,,"[""Na"", ""P"", ""Sr""]","[[0.5, 0.5, 0.5], [0.75, 0.75, 0.75], [0, 0, 0]]",A,primitive->conventional (x sqrt2),"paper mining (PDF, batch 2)",10.5281/zenodo.10562671,,Table III,Carrete PRX 4:011019 (2014),https://doi.org/10.1103/PhysRevX.4.011019,AFLOW aflow:e28bfa1f0b3f30a0 (aflowlib.duke.edu:AFLOWDATA/LIB3_WEB/Na_svPSr_sv/T0003.ABC) - lowest-enthalpy F-43m 3-atom entry; AFLOW is the structure source used by Carrete et al.,"Carrete et al. PRX 4, 011019 (2014), Table III, compound PNaSr",True,stoichiometric,NaSrP
NaSrSb,3.49,W/m/K,300.0,reconstructed IFCs (κ_anh),3,semi-empirical,0.25,,7.6761,216.0,F-43m,T0003.ABC,,"[""Na"", ""Sb"", ""Sr""]","[[0.5, 0.5, 0.5], [0.75, 0.75, 0.75], [0, 0, 0]]",A,primitive->conventional (x sqrt2),"paper mining (PDF, batch 2)",10.5281/zenodo.10562671,,Table III,Carrete PRX 4:011019 (2014),https://doi.org/10.1103/PhysRevX.4.011019,AFLOW aflow:2c79d3545ea9a30c (aflowlib.duke.edu:AFLOWDATA/LIB3_WEB/Na_svSbSr_sv/T0003.ABC) - lowest-enthalpy F-43m 3-atom entry; AFLOW is the structure source used by Carrete et al.,"Carrete et al. PRX 4, 011019 (2014), Table III, compound SbNaSr",True,stoichiometric,NaSrSb
NaYGe,8.06,W/m/K,300.0,full ab-initio anharmonic calculation (κ_ω),3,semi-empirical,0.25,,6.8901,216.0,F-43m,T0003.CAB,,"[""Ge"", ""Na"", ""Y""]","[[0.75, 0.75, 0.75], [0, 0, 0], [0.5, 0.5, 0.5]]",A,primitive->conventional (x sqrt2),"paper mining (PDF, batch 2)",10.5281/zenodo.10562671,,Table I,Carrete PRX 4:011019 (2014),https://doi.org/10.1103/PhysRevX.4.011019,AFLOW aflow:7f372ee6810ae473 (aflowlib.duke.edu:AFLOWDATA/LIB3_WEB/Ge_hNa_svY_sv/T0003.CAB) - lowest-enthalpy F-43m 3-atom entry; AFLOW is the structure source used by Carrete et al.,"Carrete et al. PRX 4, 011019 (2014), Table I, compound GeNaY",True,stoichiometric,NaYGe
NbAlCo2,23.0936,W/m/K,300.0,AGL Debye-Gruneisen (quasi-harmonic),3,semi-empirical,0.25,,5.96899,225.0,Fm-3m,full_Heusler_L21,,"[""Nb"", ""Al"", ""Co"", ""Co""]","[[0.0, 0.0, 0.0], [0.5, 0.5, 0.5], [0.25, 0.25, 0.25], [0.75, 0.75, 0.75]]",A,conventional,AFLOW AGL,,aflowlib.duke.edu:AFLOWDATA/ICSD_WEB/FCC/Al1Co2Nb1_ICSD_57620,,JARVIS-DFT (NIST),https://www.ctcms.nist.gov/~knc6/static/JARVIS-DFT/JVASP-15524.xml,JARVIS-DFT (NIST),JVASP-15524,False,stoichiometric,NbAlCo2
NbAsRu,35.01,W/m/K,300.0,Slack method,3,semi-empirical,0.25,,5.9694,216.0,F-43m,T0003.BCA,,"[""As"", ""Nb"", ""Ru""]","[[0, 0, 0], [0.5, 0.5, 0.5], [0.25, 0.25, 0.25]]",A,primitive->conventional (x sqrt2),"paper mining (PDF, batch 2)",10.26565/2312-4334-2026-2-17,,page 8,Carrete PRX 4:011019 (2014),https://doi.org/10.1103/PhysRevX.4.011019,AFLOW aflow:f22c958bba7997bc (aflowlib.duke.edu:AFLOWDATA/LIB3_WEB/AsNb_svRu_pv/T0003.BCA) - lowest-enthalpy F-43m 3-atom entry; AFLOW is the structure source used by Carrete et al.,"Carrete et al. PRX 4, 011019 (2014), Table III, compound RuAsNb",True,stoichiometric,NbAsRu
NbAsRu,15.2,W/m/K,300.0,,3,semi-empirical,0.25,,5.9694,216.0,F-43m,T0003.BCA,,"[""As"", ""Nb"", ""Ru""]","[[0, 0, 0], [0.5, 0.5, 0.5], [0.25, 0.25, 0.25]]",A,primitive->conventional (x sqrt2),"paper mining (PDF, batch 2)",10.26565/2312-4334-2026-2-17,,page 8,Carrete PRX 4:011019 (2014),https://doi.org/10.1103/PhysRevX.4.011019,AFLOW aflow:f22c958bba7997bc (aflowlib.duke.edu:AFLOWDATA/LIB3_WEB/AsNb_svRu_pv/T0003.BCA) - lowest-enthalpy F-43m 3-atom entry; AFLOW is the structure source used by Carrete et al.,"Carrete et al. PRX 4, 011019 (2014), Table III, compound RuAsNb",True,stoichiometric,NbAsRu
NbAsRu,43.7,W/m/K,300.0,reconstructed IFCs (κ_anh),3,semi-empirical,0.25,,5.9694,216.0,F-43m,T0003.BCA,,"[""As"", ""Nb"", ""Ru""]","[[0, 0, 0], [0.5, 0.5, 0.5], [0.25, 0.25, 0.25]]",A,primitive->conventional (x sqrt2),"paper mining (PDF, batch 2)",10.5281/zenodo.10562671,,Table III,Carrete PRX 4:011019 (2014),https://doi.org/10.1103/PhysRevX.4.011019,AFLOW aflow:f22c958bba7997bc (aflowlib.duke.edu:AFLOWDATA/LIB3_WEB/AsNb_svRu_pv/T0003.BCA) - lowest-enthalpy F-43m 3-atom entry; AFLOW is the structure source used by Carrete et al.,"Carrete et al. PRX 4, 011019 (2014), Table III, compound RuAsNb",True,stoichiometric,NbAsRu
NbCo2Sn,4.34209,W/m/K,300.0,AGL Debye-Gruneisen (quasi-harmonic),3,semi-empirical,0.25,,6.1734,225.0,Fm-3m,full_Heusler_L21,,"[""Nb"", ""Co"", ""Co"", ""Sn""]","[[0.5, 0.5, 0.5], [0.25, 0.25, 0.25], [0.75, 0.75, 0.75], [0.0, 0.0, 0.0]]",A,conventional,AFLOW AGL,,aflowlib.duke.edu:AFLOWDATA/ICSD_WEB/FCC/Co2Nb1Sn1_ICSD_102554,,JARVIS-DFT (NIST),https://www.ctcms.nist.gov/~knc6/static/JARVIS-DFT/JVASP-15412.xml,JARVIS-DFT (NIST),JVASP-15412,False,stoichiometric,NbCo2Sn
NbCoGe,36.2,W/m/K,300.0,reconstructed IFCs (κ_anh),3,semi-empirical,0.25,,5.7066,216.0,F-43m,T0003.CAB,,"[""Co"", ""Ge"", ""Nb""]","[[0.25, 0.25, 0.25], [0, 0, 0], [0.5, 0.5, 0.5]]",A,primitive->conventional (x sqrt2),"paper mining (PDF, batch 2)",10.5281/zenodo.10562671,,Table III,Carrete PRX 4:011019 (2014),https://doi.org/10.1103/PhysRevX.4.011019,AFLOW aflow:566235cb2ee5edd3 (aflowlib.duke.edu:AFLOWDATA/LIB3_WEB/CoGe_hNb_sv/T0003.CAB) - lowest-enthalpy F-43m 3-atom entry; AFLOW is the structure source used by Carrete et al.,"Carrete et al. PRX 4, 011019 (2014), Table III, compound CoGeNb",True,stoichiometric,NbCoGe
NbCoGe,39.77,W/m/K,301.0,Debye-Callaway/Slack-type,3,semi-empirical,0.25,,5.7066,216.0,F-43m,T0003.CAB,,"[""Co"", ""Ge"", ""Nb""]","[[0.25, 0.25, 0.25], [0, 0, 0], [0.5, 0.5, 0.5]]",A,primitive->conventional (x sqrt2),paper mining,10.1126/sciadv.adw4514,https://www.science.org/doi/10.1126/sciadv.adw4514,"Supplementary Materials, Table S8 (p.26-27 of sciadv.adw4514_sm.pdf)",Carrete PRX 4:011019 (2014),https://doi.org/10.1103/PhysRevX.4.011019,AFLOW aflow:566235cb2ee5edd3 (aflowlib.duke.edu:AFLOWDATA/LIB3_WEB/CoGe_hNb_sv/T0003.CAB) - lowest-enthalpy F-43m 3-atom entry; AFLOW is the structure source used by Carrete et al.,"Carrete et al. PRX 4, 011019 (2014), Table III, compound CoGeNb",True,stoichiometric,NbCoGe
NbCoGe,25.14,W/m/K,481.0,Debye-Callaway/Slack-type,3,semi-empirical,0.25,,5.7066,216.0,F-43m,T0003.CAB,,"[""Co"", ""Ge"", ""Nb""]","[[0.25, 0.25, 0.25], [0, 0, 0], [0.5, 0.5, 0.5]]",A,primitive->conventional (x sqrt2),paper mining,10.1126/sciadv.adw4514,https://www.science.org/doi/10.1126/sciadv.adw4514,"Supplementary Materials, Table S8 (p.26-27 of sciadv.adw4514_sm.pdf)",Carrete PRX 4:011019 (2014),https://doi.org/10.1103/PhysRevX.4.011019,AFLOW aflow:566235cb2ee5edd3 (aflowlib.duke.edu:AFLOWDATA/LIB3_WEB/CoGe_hNb_sv/T0003.CAB) - lowest-enthalpy F-43m 3-atom entry; AFLOW is the structure source used by Carrete et al.,"Carrete et al. PRX 4, 011019 (2014), Table III, compound CoGeNb",True,stoichiometric,NbCoGe
NbCoSb,9.98823,W/m/K,300.0,AGL Debye-Gruneisen (quasi-harmonic),3,semi-empirical,0.25,,5.98,216.0,F-43m,half Heusler (C1_b / MgAgAs),,,,C,conventional,AFLOW AGL,,aflowlib.duke.edu:AFLOWDATA/ICSD_WEB/FCC/Co1Nb1Sb1_ICSD_107129,,repository mining,https://github.com/KU-Yifan/PGEC-descriptor-TE-design/blob/main/results/lorenz_number/final_processed_with_kappaL.csv,"Materials Project mp-31460 (NbCoSb, F-43m, a_prim=4.2319 -> a_conv=5.984)","KU-Yifan/PGEC-descriptor-TE-design final_processed_with_kappaL.csv | sample_id=12659 | reported composition=""NbCoSb""",True,stoichiometric,NbCoSb
NbCoSi,30.1,W/m/K,300.0,reconstructed IFCs (κ_anh),3,semi-empirical,0.25,,5.6272,216.0,F-43m,T0003.CAB,,"[""Co"", ""Nb"", ""Si""]","[[0.75, 0.75, 0.75], [0, 0, 0], [0.5, 0.5, 0.5]]",A,primitive->conventional (x sqrt2),"paper mining (PDF, batch 2)",10.5281/zenodo.10562671,,Table III,Carrete PRX 4:011019 (2014),https://doi.org/10.1103/PhysRevX.4.011019,AFLOW aflow:dab2821010bd8f78 (aflowlib.duke.edu:AFLOWDATA/LIB3_WEB/CoNb_svSi/T0003.CAB) - lowest-enthalpy F-43m 3-atom entry; AFLOW is the structure source used by Carrete et al.,"Carrete et al. PRX 4, 011019 (2014), Table III, compound CoNbSi",True,stoichiometric,NbCoSi
NbCoSi,51.14,W/m/K,301.0,Debye-Callaway/Slack-type,3,semi-empirical,0.25,,5.6272,216.0,F-43m,T0003.CAB,,"[""Co"", ""Nb"", ""Si""]","[[0.75, 0.75, 0.75], [0, 0, 0], [0.5, 0.5, 0.5]]",A,primitive->conventional (x sqrt2),paper mining,10.1126/sciadv.adw4514,https://www.science.org/doi/10.1126/sciadv.adw4514,"Supplementary Materials, Table S8 (p.26-27 of sciadv.adw4514_sm.pdf)",Carrete PRX 4:011019 (2014),https://doi.org/10.1103/PhysRevX.4.011019,AFLOW aflow:dab2821010bd8f78 (aflowlib.duke.edu:AFLOWDATA/LIB3_WEB/CoNb_svSi/T0003.CAB) - lowest-enthalpy F-43m 3-atom entry; AFLOW is the structure source used by Carrete et al.,"Carrete et al. PRX 4, 011019 (2014), Table III, compound CoNbSi",True,stoichiometric,NbCoSi
NbCoSi,31.61,W/m/K,481.0,Debye-Callaway/Slack-type,3,semi-empirical,0.25,,5.6272,216.0,F-43m,T0003.CAB,,"[""Co"", ""Nb"", ""Si""]","[[0.75, 0.75, 0.75], [0, 0, 0], [0.5, 0.5, 0.5]]",A,primitive->conventional (x sqrt2),paper mining,10.1126/sciadv.adw4514,https://www.science.org/doi/10.1126/sciadv.adw4514,"Supplementary Materials, Table S8 (p.26-27 of sciadv.adw4514_sm.pdf)",Carrete PRX 4:011019 (2014),https://doi.org/10.1103/PhysRevX.4.011019,AFLOW aflow:dab2821010bd8f78 (aflowlib.duke.edu:AFLOWDATA/LIB3_WEB/CoNb_svSi/T0003.CAB) - lowest-enthalpy F-43m 3-atom entry; AFLOW is the structure source used by Carrete et al.,"Carrete et al. PRX 4, 011019 (2014), Table III, compound CoNbSi",True,stoichiometric,NbCoSi
NbCoSn,7.7,W/m/K,300.0,,3,semi-empirical,0.25,,5.97,216.0,F-43m,C1b,Nb/Sn/Co,"[""Nb"", ""Sn"", ""Co""]","[[0, 0, 0], [0.5, 0.5, 0.5], [0.25, 0.25, 0.25]]",A,conventional,"paper mining (PDF, batch 2)",10.1038/s41467-023-40492-7,,page 2,Sci.Rep. 11:13809 (2021) Table S1,https://www.nature.com/articles/s41598-021-92030-4#MOESM1,"Table S1 (DFT-optimized lattice parameter + lowest-energy site assignment), same table as kappa",mp-1094088,True,stoichiometric,NbCoSn
NbCoSn,6.5,W/m/K,300.0,,3,semi-empirical,0.25,,5.97,216.0,F-43m,C1b,Nb/Sn/Co,"[""Nb"", ""Sn"", ""Co""]","[[0, 0, 0], [0.5, 0.5, 0.5], [0.25, 0.25, 0.25]]",A,conventional,"paper mining (PDF, batch 2)",10.1063/1.4939887,,page 6,Sci.Rep. 11:13809 (2021) Table S1,https://www.nature.com/articles/s41598-021-92030-4#MOESM1,"Table S1 (DFT-optimized lattice parameter + lowest-energy site assignment), same table as kappa",mp-1094088,True,stoichiometric,NbCoSn
NbCoSn,20.7,W/m/K,300.0,reconstructed IFCs (κ_anh),3,semi-empirical,0.25,,5.97,216.0,F-43m,C1b,Nb/Sn/Co,"[""Nb"", ""Sn"", ""Co""]","[[0, 0, 0], [0.5, 0.5, 0.5], [0.25, 0.25, 0.25]]",A,conventional,"paper mining (PDF, batch 2)",10.5281/zenodo.10562671,,Table III,Sci.Rep. 11:13809 (2021) Table S1,https://www.nature.com/articles/s41598-021-92030-4#MOESM1,"Table S1 (DFT-optimized lattice parameter + lowest-energy site assignment), same table as kappa",mp-1094088,True,stoichiometric,NbCoSn
NbCoSn,18.0,W/m/K,300.0,theoretical,3,semi-empirical,0.25,,5.97,216.0,F-43m,C1b,Nb/Sn/Co,"[""Nb"", ""Sn"", ""Co""]","[[0, 0, 0], [0.5, 0.5, 0.5], [0.25, 0.25, 0.25]]",A,conventional,"paper mining (PDF, batch 2)",arxiv:2604.00775v1,,page 1,Sci.Rep. 11:13809 (2021) Table S1,https://www.nature.com/articles/s41598-021-92030-4#MOESM1,"Table S1 (DFT-optimized lattice parameter + lowest-energy site assignment), same table as kappa",mp-1094088,True,stoichiometric,NbCoSn
NbCoSn,32.19,W/m/K,301.0,Debye-Callaway/Slack-type,3,semi-empirical,0.25,,5.97,216.0,F-43m,C1b,Nb/Sn/Co,"[""Nb"", ""Sn"", ""Co""]","[[0, 0, 0], [0.5, 0.5, 0.5], [0.25, 0.25, 0.25]]",A,conventional,paper mining,10.1126/sciadv.adw4514,https://www.science.org/doi/10.1126/sciadv.adw4514,"Supplementary Materials, Table S8 (p.26-27 of sciadv.adw4514_sm.pdf)",Sci.Rep. 11:13809 (2021) Table S1,https://www.nature.com/articles/s41598-021-92030-4#MOESM1,"Table S1 (DFT-optimized lattice parameter + lowest-energy site assignment), same table as kappa",mp-1094088,True,stoichiometric,NbCoSn
NbCoSn,19.27,W/m/K,481.0,Debye-Callaway/Slack-type,3,semi-empirical,0.25,,5.97,216.0,F-43m,C1b,Nb/Sn/Co,"[""Nb"", ""Sn"", ""Co""]","[[0, 0, 0], [0.5, 0.5, 0.5], [0.25, 0.25, 0.25]]",A,conventional,paper mining,10.1126/sciadv.adw4514,https://www.science.org/doi/10.1126/sciadv.adw4514,"Supplementary Materials, Table S8 (p.26-27 of sciadv.adw4514_sm.pdf)",Sci.Rep. 11:13809 (2021) Table S1,https://www.nature.com/articles/s41598-021-92030-4#MOESM1,"Table S1 (DFT-optimized lattice parameter + lowest-energy site assignment), same table as kappa",mp-1094088,True,stoichiometric,NbCoSn
NbFeAs,47.6,W/m/K,300.0,reconstructed IFCs (κ_anh),3,semi-empirical,0.25,,5.6953,216.0,F-43m,T0003.ABC,,"[""As"", ""Fe"", ""Nb""]","[[0.5, 0.5, 0.5], [0.75, 0.75, 0.75], [0, 0, 0]]",A,primitive->conventional (x sqrt2),"paper mining (PDF, batch 2)",10.5281/zenodo.10562671,,Table III,Carrete PRX 4:011019 (2014),https://doi.org/10.1103/PhysRevX.4.011019,AFLOW aflow:9af2502a6e9ee60d (aflowlib.duke.edu:AFLOWDATA/LIB3_WEB/AsFe_pvNb_sv/T0003.ABC) - lowest-enthalpy F-43m 3-atom entry; AFLOW is the structure source used by Carrete et al.,"Carrete et al. PRX 4, 011019 (2014), Table III, compound FeAsNb",True,stoichiometric,NbFeAs
NbFeAs,42.07,W/m/K,301.0,Debye-Callaway/Slack-type,3,semi-empirical,0.25,,5.6953,216.0,F-43m,T0003.ABC,,"[""As"", ""Fe"", ""Nb""]","[[0.5, 0.5, 0.5], [0.75, 0.75, 0.75], [0, 0, 0]]",A,primitive->conventional (x sqrt2),paper mining,10.1126/sciadv.adw4514,https://www.science.org/doi/10.1126/sciadv.adw4514,"Supplementary Materials, Table S8 (p.26-27 of sciadv.adw4514_sm.pdf)",Carrete PRX 4:011019 (2014),https://doi.org/10.1103/PhysRevX.4.011019,AFLOW aflow:9af2502a6e9ee60d (aflowlib.duke.edu:AFLOWDATA/LIB3_WEB/AsFe_pvNb_sv/T0003.ABC) - lowest-enthalpy F-43m 3-atom entry; AFLOW is the structure source used by Carrete et al.,"Carrete et al. PRX 4, 011019 (2014), Table III, compound FeAsNb",True,stoichiometric,NbFeAs
NbFeAs,26.52,W/m/K,481.0,Debye-Callaway/Slack-type,3,semi-empirical,0.25,,5.6953,216.0,F-43m,T0003.ABC,,"[""As"", ""Fe"", ""Nb""]","[[0.5, 0.5, 0.5], [0.75, 0.75, 0.75], [0, 0, 0]]",A,primitive->conventional (x sqrt2),paper mining,10.1126/sciadv.adw4514,https://www.science.org/doi/10.1126/sciadv.adw4514,"Supplementary Materials, Table S8 (p.26-27 of sciadv.adw4514_sm.pdf)",Carrete PRX 4:011019 (2014),https://doi.org/10.1103/PhysRevX.4.011019,AFLOW aflow:9af2502a6e9ee60d (aflowlib.duke.edu:AFLOWDATA/LIB3_WEB/AsFe_pvNb_sv/T0003.ABC) - lowest-enthalpy F-43m 3-atom entry; AFLOW is the structure source used by Carrete et al.,"Carrete et al. PRX 4, 011019 (2014), Table III, compound FeAsNb",True,stoichiometric,NbFeAs
NbFeBi,19.66,W/m/K,301.0,Debye-Callaway/Slack-type,3,semi-empirical,0.25,,6.081,216.0,F-43m,half Heusler (C1_b / MgAgAs),,,,C,conventional,paper mining,10.1126/sciadv.adw4514,https://www.science.org/doi/10.1126/sciadv.adw4514,"Supplementary Materials, Table S8 (p.26-27 of sciadv.adw4514_sm.pdf)",repository mining,https://github.com/ertekin-research-group/halfheusler-space/blob/main/HH_overview.csv,"""Lattice Parameter (Angstroms)"" column, DFT-PBE relaxed, same table as kappa_L",ertekin-research-group/halfheusler-space HH_overview.csv,True,stoichiometric,NbFeBi
NbFeBi,12.23,W/m/K,481.0,Debye-Callaway/Slack-type,3,semi-empirical,0.25,,6.081,216.0,F-43m,half Heusler (C1_b / MgAgAs),,,,C,conventional,paper mining,10.1126/sciadv.adw4514,https://www.science.org/doi/10.1126/sciadv.adw4514,"Supplementary Materials, Table S8 (p.26-27 of sciadv.adw4514_sm.pdf)",repository mining,https://github.com/ertekin-research-group/halfheusler-space/blob/main/HH_overview.csv,"""Lattice Parameter (Angstroms)"" column, DFT-PBE relaxed, same table as kappa_L",ertekin-research-group/halfheusler-space HH_overview.csv,True,stoichiometric,NbFeBi
NbFeP,109.0,W/m/K,300.0,full ab-initio anharmonic calculation (κ_ω),3,semi-empirical,0.25,,5.5538,216.0,F-43m,T0003.CAB,,"[""Fe"", ""Nb"", ""P""]","[[0.75, 0.75, 0.75], [0, 0, 0], [0.5, 0.5, 0.5]]",A,primitive->conventional (x sqrt2),"paper mining (PDF, batch 2)",10.5281/zenodo.10562671,,Table I,Carrete PRX 4:011019 (2014),https://doi.org/10.1103/PhysRevX.4.011019,AFLOW aflow:e57b4e5543c95338 (aflowlib.duke.edu:AFLOWDATA/LIB3_WEB/Fe_pvNb_svP/T0003.CAB) - lowest-enthalpy F-43m 3-atom entry; AFLOW is the structure source used by Carrete et al.,"Carrete et al. PRX 4, 011019 (2014), Table I, compound FeNbP",True,stoichiometric,NbFeP
NbFeP,56.84,W/m/K,301.0,Debye-Callaway/Slack-type,3,semi-empirical,0.25,,5.5538,216.0,F-43m,T0003.CAB,,"[""Fe"", ""Nb"", ""P""]","[[0.75, 0.75, 0.75], [0, 0, 0], [0.5, 0.5, 0.5]]",A,primitive->conventional (x sqrt2),paper mining,10.1126/sciadv.adw4514,https://www.science.org/doi/10.1126/sciadv.adw4514,"Supplementary Materials, Table S8 (p.26-27 of sciadv.adw4514_sm.pdf)",Carrete PRX 4:011019 (2014),https://doi.org/10.1103/PhysRevX.4.011019,AFLOW aflow:e57b4e5543c95338 (aflowlib.duke.edu:AFLOWDATA/LIB3_WEB/Fe_pvNb_svP/T0003.CAB) - lowest-enthalpy F-43m 3-atom entry; AFLOW is the structure source used by Carrete et al.,"Carrete et al. PRX 4, 011019 (2014), Table I, compound FeNbP",True,stoichiometric,NbFeP
NbFeP,35.53,W/m/K,481.0,Debye-Callaway/Slack-type,3,semi-empirical,0.25,,5.5538,216.0,F-43m,T0003.CAB,,"[""Fe"", ""Nb"", ""P""]","[[0.75, 0.75, 0.75], [0, 0, 0], [0.5, 0.5, 0.5]]",A,primitive->conventional (x sqrt2),paper mining,10.1126/sciadv.adw4514,https://www.science.org/doi/10.1126/sciadv.adw4514,"Supplementary Materials, Table S8 (p.26-27 of sciadv.adw4514_sm.pdf)",Carrete PRX 4:011019 (2014),https://doi.org/10.1103/PhysRevX.4.011019,AFLOW aflow:e57b4e5543c95338 (aflowlib.duke.edu:AFLOWDATA/LIB3_WEB/Fe_pvNb_svP/T0003.CAB) - lowest-enthalpy F-43m 3-atom entry; AFLOW is the structure source used by Carrete et al.,"Carrete et al. PRX 4, 011019 (2014), Table I, compound FeNbP",True,stoichiometric,NbFeP
NbFeSb,22.0,W/m/K,300.0,,3,semi-empirical,0.25,,5.897535,216.0,F-43m,half-Heusler (C1b / MgAgAs),,"[""Fe"", ""Fe"", ""Fe"", ""Fe"", ""Nb"", ""Nb"", ""Nb"", ""Nb"", ""Sb"", ""Sb"", ""Sb"", ""Sb""]","[[0.25, 0.75, 0.75], [0.25, 0.25, 0.25], [0.75, 0.75, 0.25], [0.75, 0.25, 0.75], [0.0, 0.0, 0.0], [0.0, 0.5, 0.5], [0.5, 0.0, 0.5], [0.5, 0.5, 0.0], [0.5, 0.0, 0.0], [0.5, 0.5, 0.5], [0.0, 0.0, 0.5], [0.0, 0.5, 0.0]]",A,primitive->conventional (x sqrt2),"paper mining (PDF, batch 2)",10.1038/s41467-023-40492-7,,page 19,PhononDB (Togo/NIMS MDR),https://mdr.nims.go.jp/datasets/df2910b6-50b7-4d6c-a881-7b9c7b8e16e2,"LTC-calc.log unit cell (PBEsol-relaxed), same file as kappa",mp-9437,True,stoichiometric,NbFeSb
NbFeSb,22.0,W/m/K,300.0,DFPT+QHA+Slack model,3,semi-empirical,0.25,,5.897535,216.0,F-43m,half-Heusler (C1b / MgAgAs),,"[""Fe"", ""Fe"", ""Fe"", ""Fe"", ""Nb"", ""Nb"", ""Nb"", ""Nb"", ""Sb"", ""Sb"", ""Sb"", ""Sb""]","[[0.25, 0.75, 0.75], [0.25, 0.25, 0.25], [0.75, 0.75, 0.25], [0.75, 0.25, 0.75], [0.0, 0.0, 0.0], [0.0, 0.5, 0.5], [0.5, 0.0, 0.5], [0.5, 0.5, 0.0], [0.5, 0.0, 0.0], [0.5, 0.5, 0.5], [0.0, 0.0, 0.5], [0.0, 0.5, 0.0]]",A,primitive->conventional (x sqrt2),"paper mining (PDF, batch 2)",10.1038/srep22778,,page 4,PhononDB (Togo/NIMS MDR),https://mdr.nims.go.jp/datasets/df2910b6-50b7-4d6c-a881-7b9c7b8e16e2,"LTC-calc.log unit cell (PBEsol-relaxed), same file as kappa",mp-9437,True,stoichiometric,NbFeSb
NbFeSb,29.1,W/m/K,300.0,reconstructed IFCs (κ_anh),3,semi-empirical,0.25,,5.897535,216.0,F-43m,half-Heusler (C1b / MgAgAs),,"[""Fe"", ""Fe"", ""Fe"", ""Fe"", ""Nb"", ""Nb"", ""Nb"", ""Nb"", ""Sb"", ""Sb"", ""Sb"", ""Sb""]","[[0.25, 0.75, 0.75], [0.25, 0.25, 0.25], [0.75, 0.75, 0.25], [0.75, 0.25, 0.75], [0.0, 0.0, 0.0], [0.0, 0.5, 0.5], [0.5, 0.0, 0.5], [0.5, 0.5, 0.0], [0.5, 0.0, 0.0], [0.5, 0.5, 0.5], [0.0, 0.0, 0.5], [0.0, 0.5, 0.0]]",A,primitive->conventional (x sqrt2),"paper mining (PDF, batch 2)",10.5281/zenodo.10562671,,Table III,PhononDB (Togo/NIMS MDR),https://mdr.nims.go.jp/datasets/df2910b6-50b7-4d6c-a881-7b9c7b8e16e2,"LTC-calc.log unit cell (PBEsol-relaxed), same file as kappa",mp-9437,True,stoichiometric,NbFeSb
NbFeSb,14.2082,W/m/K,300.0,AGL Debye-Gruneisen (quasi-harmonic),3,semi-empirical,0.25,,5.897535,216.0,F-43m,half-Heusler (C1b / MgAgAs),,"[""Fe"", ""Fe"", ""Fe"", ""Fe"", ""Nb"", ""Nb"", ""Nb"", ""Nb"", ""Sb"", ""Sb"", ""Sb"", ""Sb""]","[[0.25, 0.75, 0.75], [0.25, 0.25, 0.25], [0.75, 0.75, 0.25], [0.75, 0.25, 0.75], [0.0, 0.0, 0.0], [0.0, 0.5, 0.5], [0.5, 0.0, 0.5], [0.5, 0.5, 0.0], [0.5, 0.0, 0.0], [0.5, 0.5, 0.5], [0.0, 0.0, 0.5], [0.0, 0.5, 0.0]]",A,primitive->conventional (x sqrt2),AFLOW AGL,,aflowlib.duke.edu:AFLOWDATA/ICSD_WEB/FCC/Fe1Nb1Sb1_ICSD_83928,,PhononDB (Togo/NIMS MDR),https://mdr.nims.go.jp/datasets/df2910b6-50b7-4d6c-a881-7b9c7b8e16e2,"LTC-calc.log unit cell (PBEsol-relaxed), same file as kappa",mp-9437,True,stoichiometric,NbFeSb
NbFeSb,33.03,W/m/K,301.0,Debye-Callaway/Slack-type,3,semi-empirical,0.25,,5.897535,216.0,F-43m,half-Heusler (C1b / MgAgAs),,"[""Fe"", ""Fe"", ""Fe"", ""Fe"", ""Nb"", ""Nb"", ""Nb"", ""Nb"", ""Sb"", ""Sb"", ""Sb"", ""Sb""]","[[0.25, 0.75, 0.75], [0.25, 0.25, 0.25], [0.75, 0.75, 0.25], [0.75, 0.25, 0.75], [0.0, 0.0, 0.0], [0.0, 0.5, 0.5], [0.5, 0.0, 0.5], [0.5, 0.5, 0.0], [0.5, 0.0, 0.0], [0.5, 0.5, 0.5], [0.0, 0.0, 0.5], [0.0, 0.5, 0.0]]",A,primitive->conventional (x sqrt2),paper mining,10.1126/sciadv.adw4514,https://www.science.org/doi/10.1126/sciadv.adw4514,"Supplementary Materials, Table S8 (p.26-27 of sciadv.adw4514_sm.pdf)",PhononDB (Togo/NIMS MDR),https://mdr.nims.go.jp/datasets/df2910b6-50b7-4d6c-a881-7b9c7b8e16e2,"LTC-calc.log unit cell (PBEsol-relaxed), same file as kappa",mp-9437,True,stoichiometric,NbFeSb
NbFeSb,20.64,W/m/K,481.0,Debye-Callaway/Slack-type,3,semi-empirical,0.25,,5.897535,216.0,F-43m,half-Heusler (C1b / MgAgAs),,"[""Fe"", ""Fe"", ""Fe"", ""Fe"", ""Nb"", ""Nb"", ""Nb"", ""Nb"", ""Sb"", ""Sb"", ""Sb"", ""Sb""]","[[0.25, 0.75, 0.75], [0.25, 0.25, 0.25], [0.75, 0.75, 0.25], [0.75, 0.25, 0.75], [0.0, 0.0, 0.0], [0.0, 0.5, 0.5], [0.5, 0.0, 0.5], [0.5, 0.5, 0.0], [0.5, 0.0, 0.0], [0.5, 0.5, 0.5], [0.0, 0.0, 0.5], [0.0, 0.5, 0.0]]",A,primitive->conventional (x sqrt2),paper mining,10.1126/sciadv.adw4514,https://www.science.org/doi/10.1126/sciadv.adw4514,"Supplementary Materials, Table S8 (p.26-27 of sciadv.adw4514_sm.pdf)",PhononDB (Togo/NIMS MDR),https://mdr.nims.go.jp/datasets/df2910b6-50b7-4d6c-a881-7b9c7b8e16e2,"LTC-calc.log unit cell (PBEsol-relaxed), same file as kappa",mp-9437,True,stoichiometric,NbFeSb
NbFeSb,6.0,W/m/K,1000.0,DFPT+QHA+Slack model,3,semi-empirical,0.25,,5.897535,216.0,F-43m,half-Heusler (C1b / MgAgAs),,"[""Fe"", ""Fe"", ""Fe"", ""Fe"", ""Nb"", ""Nb"", ""Nb"", ""Nb"", ""Sb"", ""Sb"", ""Sb"", ""Sb""]","[[0.25, 0.75, 0.75], [0.25, 0.25, 0.25], [0.75, 0.75, 0.25], [0.75, 0.25, 0.75], [0.0, 0.0, 0.0], [0.0, 0.5, 0.5], [0.5, 0.0, 0.5], [0.5, 0.5, 0.0], [0.5, 0.0, 0.0], [0.5, 0.5, 0.5], [0.0, 0.0, 0.5], [0.0, 0.5, 0.0]]",A,primitive->conventional (x sqrt2),"paper mining (PDF, batch 2)",10.1038/srep22778,,page 4,PhononDB (Togo/NIMS MDR),https://mdr.nims.go.jp/datasets/df2910b6-50b7-4d6c-a881-7b9c7b8e16e2,"LTC-calc.log unit cell (PBEsol-relaxed), same file as kappa",mp-9437,True,stoichiometric,NbFeSb
NbGaNi,22.9,W/m/K,300.0,reconstructed IFCs (κ_anh),3,semi-empirical,0.25,,5.7436,216.0,F-43m,T0003.BCA,,"[""Ga"", ""Nb"", ""Ni""]","[[0, 0, 0], [0.5, 0.5, 0.5], [0.75, 0.75, 0.75]]",A,primitive->conventional (x sqrt2),"paper mining (PDF, batch 2)",10.5281/zenodo.10562671,,Table III,Carrete PRX 4:011019 (2014),https://doi.org/10.1103/PhysRevX.4.011019,AFLOW aflow:ddfd2fa0eb8ed419 (aflowlib.duke.edu:AFLOWDATA/LIB3_WEB/Ga_hNb_svNi_pv/T0003.BCA) - lowest-enthalpy F-43m 3-atom entry; AFLOW is the structure source used by Carrete et al.,"Carrete et al. PRX 4, 011019 (2014), Table III, compound NiGaNb",True,stoichiometric,NbGaNi
NbGaNi2,6.63232,W/m/K,300.0,AGL Debye-Gruneisen (quasi-harmonic),3,semi-empirical,0.25,,5.99076,225.0,Fm-3m,full_Heusler_L21,,"[""Nb"", ""Ga"", ""Ni"", ""Ni""]","[[0.5, 0.5, 0.5], [0.0, 0.0, 0.0], [0.75, 0.75, 0.75], [0.25, 0.25, 0.25]]",A,conventional,AFLOW AGL,,aflowlib.duke.edu:AFLOWDATA/ICSD_WEB/FCC/Ga1Nb1Ni2_ICSD_103839,,JARVIS-DFT (NIST),https://www.ctcms.nist.gov/~knc6/static/JARVIS-DFT/JVASP-15228.xml,JARVIS-DFT (NIST),JVASP-15228,False,stoichiometric,NbGaNi2
NbGeIr,33.0,W/m/K,300.0,reconstructed IFCs (κ_anh),3,semi-empirical,0.25,,6.021,216.0,F-43m,T0003.ABC,,"[""Ge"", ""Ir"", ""Nb""]","[[0.5, 0.5, 0.5], [0.75, 0.75, 0.75], [0, 0, 0]]",A,primitive->conventional (x sqrt2),"paper mining (PDF, batch 2)",10.5281/zenodo.10562671,,Table III,Carrete PRX 4:011019 (2014),https://doi.org/10.1103/PhysRevX.4.011019,AFLOW aflow:2aeeb43caf4af5fe (aflowlib.duke.edu:AFLOWDATA/LIB3_WEB/Ge_hIrNb_sv/T0003.ABC) - lowest-enthalpy F-43m 3-atom entry; AFLOW is the structure source used by Carrete et al.,"Carrete et al. PRX 4, 011019 (2014), Table III, compound IrGeNb",True,stoichiometric,NbGeIr
NbGeRh,28.07,W/m/K,301.0,Debye-Callaway/Slack-type,3,semi-empirical,0.25,,5.87,216.0,F-43m,half Heusler (C1_b / MgAgAs),BCA,,,B,conventional,paper mining,10.1126/sciadv.adw4514,https://www.science.org/doi/10.1126/sciadv.adw4514,"Supplementary Materials, Table S8 (p.26-27 of sciadv.adw4514_sm.pdf)",repository mining,https://github.com/AMRL-2018/MachineLearning_Half_Heusler/blob/master/data/halfHeusler.csv,"alatt column (AFLOW T0003 half-Heusler relaxed lattice constant, same table as kappa)",AMRL-2018/MachineLearning_Half_Heusler data/halfHeusler.csv | AFLOW Ge1Nb1Rh1.T0003.BCA,True,stoichiometric,NbGeRh
NbGeRh,17.7,W/m/K,481.0,Debye-Callaway/Slack-type,3,semi-empirical,0.25,,5.87,216.0,F-43m,half Heusler (C1_b / MgAgAs),BCA,,,B,conventional,paper mining,10.1126/sciadv.adw4514,https://www.science.org/doi/10.1126/sciadv.adw4514,"Supplementary Materials, Table S8 (p.26-27 of sciadv.adw4514_sm.pdf)",repository mining,https://github.com/AMRL-2018/MachineLearning_Half_Heusler/blob/master/data/halfHeusler.csv,"alatt column (AFLOW T0003 half-Heusler relaxed lattice constant, same table as kappa)",AMRL-2018/MachineLearning_Half_Heusler data/halfHeusler.csv | AFLOW Ge1Nb1Rh1.T0003.BCA,True,stoichiometric,NbGeRh
NbInPt,16.5,W/m/K,300.0,full ab-initio anharmonic calculation (κ_ω),3,semi-empirical,0.25,,6.2741,216.0,F-43m,T0003.BCA,,"[""In"", ""Nb"", ""Pt""]","[[0, 0, 0], [0.5, 0.5, 0.5], [0.75, 0.75, 0.75]]",A,primitive->conventional (x sqrt2),"paper mining (PDF, batch 2)",10.5281/zenodo.10562671,,Table I,Carrete PRX 4:011019 (2014),https://doi.org/10.1103/PhysRevX.4.011019,AFLOW aflow:8a683651cb38bd7c (aflowlib.duke.edu:AFLOWDATA/LIB3_WEB/In_dNb_svPt/T0003.BCA) - lowest-enthalpy F-43m 3-atom entry; AFLOW is the structure source used by Carrete et al.,"Carrete et al. PRX 4, 011019 (2014), Table I, compound PtInNb",True,stoichiometric,NbInPt
