Repository: Shivamrandive747/Thermalconductivity_prediction

# Calibrating first-principles lattice thermal conductivity to experiment

**A curated half-Heusler dataset and a validated transfer function.**

Published first-principles transport calculations of lattice thermal conductivity exceed what
laboratories measure for the same compound by a **median factor of 1.55**. That offset is regular
enough to be removed in closed form:

$$\kappa_L^{\mathrm{expt}}(T) \;=\; \kappa_L^{\mathrm{BTE}}(T)\;\min\!\left[c\left(\tfrac{T}{300}\right)^{p},\,1\right],
\qquad c = 0.51,\quad p = 0.80$$

Inside a domain of applicability declared before the validation set was scored, this places

File: data/Target_Materials/HEUSLER_KAPPA_TRAINING_SET.csv (part 187 of 192)
formula,kappa_L,kappa_units,temperature_K,method,method_tier,tier_name,weight,kappa_basis,struct_a_A,struct_spacegroup,struct_sg_symbol,struct_prototype,struct_site_ordering,struct_species,struct_frac_coords,struct_grade,lattice_convention,source,source_doi,source_url,source_location,struct_source,struct_source_url,struct_source_detail,struct_id,struct_same_paper_as_kappa,stoichiometry,parent_formula
NbSbOs,24.8,W/m/K,300.0,reconstructed IFCs (κ_anh),3,semi-empirical,0.25,,6.2285,216.0,F-43m,T0003.ABC,,"[""Nb"", ""Os"", ""Sb""]","[[0.5, 0.5, 0.5], [0.25, 0.25, 0.25], [0, 0, 0]]",A,primitive->conventional (x sqrt2),"paper mining (PDF, batch 2)",10.5281/zenodo.10562671,,Table III,Carrete PRX 4:011019 (2014),https://doi.org/10.1103/PhysRevX.4.011019,AFLOW aflow:968b83b399d40531 (aflowlib.duke.edu:AFLOWDATA/LIB3_WEB/Nb_svOs_pvSb/T0003.ABC) - lowest-enthalpy F-43m 3-atom entry; AFLOW is the structure source used by Carrete et al.,"Carrete et al. PRX 4, 011019 (2014), Table III, compound OsNbSb",True,stoichiometric,NbSbOs
NbSbRh,5.15086,W/m/K,300.0,AGL Debye-Gruneisen (quasi-harmonic),3,semi-empirical,0.25,,6.23466,216.0,F-43m,half_Heusler_C1b,,"[""Nb"", ""Sb"", ""Rh""]","[[0.0, 0.0, 0.0], [0.5, 0.5, 0.5], [0.75, 0.75, 0.75]]",A,conventional,AFLOW AGL,,aflowlib.duke.edu:AFLOWDATA/ICSD_WEB/FCC/Nb1Rh1Sb1_ICSD_107122,,Materials Project,https://next-gen.materialsproject.org/materials/mp-31453,"Materials Project (OPTIMADE, keyless)",mp-31453,False,stoichiometric,NbSbRh
NbSbRu,22.7,W/m/K,300.0,reconstructed IFCs (κ_anh),3,semi-empirical,0.25,,6.2,216.0,F-43m,C1b,Nb/Sb/Ru,"[""Nb"", ""Sb"", ""Ru""]","[[0, 0, 0], [0.5, 0.5, 0.5], [0.25, 0.25, 0.25]]",A,conventional,"paper mining (PDF, batch 2)",10.5281/zenodo.10562671,,Table III,Sci.Rep. 11:13809 (2021) Table S1,https://www.nature.com/articles/s41598-021-92030-4#MOESM1,"Table S1 (DFT-optimized lattice parameter + lowest-energy site assignment), same table as kappa",mp-505297,True,stoichiometric,NbSbRu
NbSbRu,11.4835,W/m/K,300.0,AGL Debye-Gruneisen (quasi-harmonic),3,semi-empirical,0.25,,6.2,216.0,F-43m,C1b,Nb/Sb/Ru,"[""Nb"", ""Sb"", ""Ru""]","[[0, 0, 0], [0.5, 0.5, 0.5], [0.25, 0.25, 0.25]]",A,conventional,AFLOW AGL,,aflowlib.duke.edu:AFLOWDATA/ICSD_WEB/FCC/Nb1Ru1Sb1_ICSD_83929,,Sci.Rep. 11:13809 (2021) Table S1,https://www.nature.com/articles/s41598-021-92030-4#MOESM1,"Table S1 (DFT-optimized lattice parameter + lowest-energy site assignment), same table as kappa",mp-505297,True,stoichiometric,NbSbRu
NbSbRu,26.79,W/m/K,301.0,Debye-Callaway/Slack-type,3,semi-empirical,0.25,,6.2,216.0,F-43m,C1b,Nb/Sb/Ru,"[""Nb"", ""Sb"", ""Ru""]","[[0, 0, 0], [0.5, 0.5, 0.5], [0.25, 0.25, 0.25]]",A,conventional,paper mining,10.1126/sciadv.adw4514,https://www.science.org/doi/10.1126/sciadv.adw4514,"Supplementary Materials, Table S8 (p.26-27 of sciadv.adw4514_sm.pdf)",Sci.Rep. 11:13809 (2021) Table S1,https://www.nature.com/articles/s41598-021-92030-4#MOESM1,"Table S1 (DFT-optimized lattice parameter + lowest-energy site assignment), same table as kappa",mp-505297,True,stoichiometric,NbSbRu
NbSbRu,16.88,W/m/K,481.0,Debye-Callaway/Slack-type,3,semi-empirical,0.25,,6.2,216.0,F-43m,C1b,Nb/Sb/Ru,"[""Nb"", ""Sb"", ""Ru""]","[[0, 0, 0], [0.5, 0.5, 0.5], [0.25, 0.25, 0.25]]",A,conventional,paper mining,10.1126/sciadv.adw4514,https://www.science.org/doi/10.1126/sciadv.adw4514,"Supplementary Materials, Table S8 (p.26-27 of sciadv.adw4514_sm.pdf)",Sci.Rep. 11:13809 (2021) Table S1,https://www.nature.com/articles/s41598-021-92030-4#MOESM1,"Table S1 (DFT-optimized lattice parameter + lowest-energy site assignment), same table as kappa",mp-505297,True,stoichiometric,NbSbRu
NbSiRh,15.3,W/m/K,300.0,full ab-initio anharmonic calculation (κ_ω),3,semi-empirical,0.25,,5.9017,216.0,F-43m,T0003.ABC,,"[""Nb"", ""Rh"", ""Si""]","[[0.5, 0.5, 0.5], [0.25, 0.25, 0.25], [0, 0, 0]]",A,primitive->conventional (x sqrt2),"paper mining (PDF, batch 2)",10.5281/zenodo.10562671,,Table I,Carrete PRX 4:011019 (2014),https://doi.org/10.1103/PhysRevX.4.011019,AFLOW aflow:5102790cf154fe0d (aflowlib.duke.edu:AFLOWDATA/LIB3_WEB/Nb_svRh_pvSi/T0003.ABC) - lowest-enthalpy F-43m 3-atom entry; AFLOW is the structure source used by Carrete et al.,"Carrete et al. PRX 4, 011019 (2014), Table I, compound RhNbSi",True,stoichiometric,NbSiRh
NbSiRh,32.43,W/m/K,301.0,Debye-Callaway/Slack-type,3,semi-empirical,0.25,,5.9017,216.0,F-43m,T0003.ABC,,"[""Nb"", ""Rh"", ""Si""]","[[0.5, 0.5, 0.5], [0.25, 0.25, 0.25], [0, 0, 0]]",A,primitive->conventional (x sqrt2),paper mining,10.1126/sciadv.adw4514,https://www.science.org/doi/10.1126/sciadv.adw4514,"Supplementary Materials, Table S8 (p.26-27 of sciadv.adw4514_sm.pdf)",Carrete PRX 4:011019 (2014),https://doi.org/10.1103/PhysRevX.4.011019,AFLOW aflow:5102790cf154fe0d (aflowlib.duke.edu:AFLOWDATA/LIB3_WEB/Nb_svRh_pvSi/T0003.ABC) - lowest-enthalpy F-43m 3-atom entry; AFLOW is the structure source used by Carrete et al.,"Carrete et al. PRX 4, 011019 (2014), Table I, compound RhNbSi",True,stoichiometric,NbSiRh
NbSiRh,20.44,W/m/K,481.0,Debye-Callaway/Slack-type,3,semi-empirical,0.25,,5.9017,216.0,F-43m,T0003.ABC,,"[""Nb"", ""Rh"", ""Si""]","[[0.5, 0.5, 0.5], [0.25, 0.25, 0.25], [0, 0, 0]]",A,primitive->conventional (x sqrt2),paper mining,10.1126/sciadv.adw4514,https://www.science.org/doi/10.1126/sciadv.adw4514,"Supplementary Materials, Table S8 (p.26-27 of sciadv.adw4514_sm.pdf)",Carrete PRX 4:011019 (2014),https://doi.org/10.1103/PhysRevX.4.011019,AFLOW aflow:5102790cf154fe0d (aflowlib.duke.edu:AFLOWDATA/LIB3_WEB/Nb_svRh_pvSi/T0003.ABC) - lowest-enthalpy F-43m 3-atom entry; AFLOW is the structure source used by Carrete et al.,"Carrete et al. PRX 4, 011019 (2014), Table I, compound RhNbSi",True,stoichiometric,NbSiRh
NbSnIr,19.8,W/m/K,300.0,reconstructed IFCs (κ_anh),3,semi-empirical,0.25,,6.2337,216.0,F-43m,T0003.CAB,,"[""Ir"", ""Nb"", ""Sn""]","[[0.75, 0.75, 0.75], [0, 0, 0], [0.5, 0.5, 0.5]]",A,primitive->conventional (x sqrt2),"paper mining (PDF, batch 2)",10.5281/zenodo.10562671,,Table III,Carrete PRX 4:011019 (2014),https://doi.org/10.1103/PhysRevX.4.011019,AFLOW aflow:b26a82df90662f70 (aflowlib.duke.edu:AFLOWDATA/LIB3_WEB/IrNb_svSn/T0003.CAB) - lowest-enthalpy F-43m 3-atom entry; AFLOW is the structure source used by Carrete et al.,"Carrete et al. PRX 4, 011019 (2014), Table III, compound IrNbSn",True,stoichiometric,NbSnIr
NbSnRh,15.7,W/m/K,300.0,reconstructed IFCs (κ_anh),3,semi-empirical,0.25,,6.1983,216.0,F-43m,T0003.ABC,,"[""Nb"", ""Rh"", ""Sn""]","[[0.5, 0.5, 0.5], [0.75, 0.75, 0.75], [0, 0, 0]]",A,primitive->conventional (x sqrt2),"paper mining (PDF, batch 2)",10.5281/zenodo.10562671,,Table III,Carrete PRX 4:011019 (2014),https://doi.org/10.1103/PhysRevX.4.011019,AFLOW aflow:1196decb5bf8921f (aflowlib.duke.edu:AFLOWDATA/LIB3_WEB/Nb_svRh_pvSn/T0003.ABC) - lowest-enthalpy F-43m 3-atom entry; AFLOW is the structure source used by Carrete et al.,"Carrete et al. PRX 4, 011019 (2014), Table III, compound RhNbSn",True,stoichiometric,NbSnRh
NbSnRh,25.05,W/m/K,301.0,Debye-Callaway/Slack-type,3,semi-empirical,0.25,,6.1983,216.0,F-43m,T0003.ABC,,"[""Nb"", ""Rh"", ""Sn""]","[[0.5, 0.5, 0.5], [0.75, 0.75, 0.75], [0, 0, 0]]",A,primitive->conventional (x sqrt2),paper mining,10.1126/sciadv.adw4514,https://www.science.org/doi/10.1126/sciadv.adw4514,"Supplementary Materials, Table S8 (p.26-27 of sciadv.adw4514_sm.pdf)",Carrete PRX 4:011019 (2014),https://doi.org/10.1103/PhysRevX.4.011019,AFLOW aflow:1196decb5bf8921f (aflowlib.duke.edu:AFLOWDATA/LIB3_WEB/Nb_svRh_pvSn/T0003.ABC) - lowest-enthalpy F-43m 3-atom entry; AFLOW is the structure source used by Carrete et al.,"Carrete et al. PRX 4, 011019 (2014), Table III, compound RhNbSn",True,stoichiometric,NbSnRh
NbSnRh,15.75,W/m/K,481.0,Debye-Callaway/Slack-type,3,semi-empirical,0.25,,6.1983,216.0,F-43m,T0003.ABC,,"[""Nb"", ""Rh"", ""Sn""]","[[0.5, 0.5, 0.5], [0.75, 0.75, 0.75], [0, 0, 0]]",A,primitive->conventional (x sqrt2),paper mining,10.1126/sciadv.adw4514,https://www.science.org/doi/10.1126/sciadv.adw4514,"Supplementary Materials, Table S8 (p.26-27 of sciadv.adw4514_sm.pdf)",Carrete PRX 4:011019 (2014),https://doi.org/10.1103/PhysRevX.4.011019,AFLOW aflow:1196decb5bf8921f (aflowlib.duke.edu:AFLOWDATA/LIB3_WEB/Nb_svRh_pvSn/T0003.ABC) - lowest-enthalpy F-43m 3-atom entry; AFLOW is the structure source used by Carrete et al.,"Carrete et al. PRX 4, 011019 (2014), Table III, compound RhNbSn",True,stoichiometric,NbSnRh
NdBiPd,3.93051,W/m/K,300.0,AGL Debye-Gruneisen (quasi-harmonic),3,semi-empirical,0.25,,6.87,216.0,F-43m,C1b,Nd/Bi/Pd,"[""Nd"", ""Bi"", ""Pd""]","[[0, 0, 0], [0.5, 0.5, 0.5], [0.25, 0.25, 0.25]]",A,conventional,AFLOW AGL,,aflowlib.duke.edu:AFLOWDATA/ICSD_WEB/FCC/Bi1Nd1Pd1_ICSD_616867,,Sci.Rep. 11:13809 (2021) Table S1,https://www.nature.com/articles/s41598-021-92030-4#MOESM1,"Table S1 (DFT-optimized lattice parameter + lowest-energy site assignment), same table as kappa",mp-1008858,True,stoichiometric,NdBiPd
RbNbCd,0.701,W/m/K,300.0,Gibbs2 code,3,semi-empirical,0.25,,7.68,,,,,,,C,conventional,"paper mining (PDF, batch 2)",10.3390/cryst13040618,,Table 4,paper mining (PDF),,paper mining (Gemini PDF extraction),,True,stoichiometric,RbNbCd
RbNbZn,0.947,W/m/K,300.0,Gibbs2 code,3,semi-empirical,0.25,,7.39,,,,,,,C,conventional,"paper mining (PDF, batch 2)",10.3390/cryst13040618,,Table 4,paper mining (PDF),,paper mining (Gemini PDF extraction),,True,stoichiometric,RbNbZn
ReTeS,5.67341,W/m/K,300.0,AGL quasi-harmonic Debye-Gruneisen,3,semi-empirical,0.25,,10.198912232037298,216.0,,half_C1b,,,,C,primitive->conventional (x sqrt2),AFLOW AGL (gap-targeted),10.1016/j.commatsci.2012.02.005,http://aflowlib.duke.edu/AFLOWDATA/ICSD_WEB/FCC/Re4S4Te4_ICSD_39781,,AFLOW,aflowlib.duke.edu:AFLOWDATA/ICSD_WEB/FCC/Re4S4Te4_ICSD_39781,AFLOW_AGL,aflow:00f44442db43e9a1,False,stoichiometric,ReTeS
ReTeS,5.67341,W/m/K,300.0,AGL Debye-Gruneisen (quasi-harmonic),3,semi-empirical,0.25,,10.198912232037298,216.0,,half_C1b,,,,C,primitive->conventional (x sqrt2),AFLOW AGL,,aflowlib.duke.edu:AFLOWDATA/ICSD_WEB/FCC/Re4S4Te4_ICSD_39781,,AFLOW,aflowlib.duke.edu:AFLOWDATA/ICSD_WEB/FCC/Re4S4Te4_ICSD_39781,AFLOW_AGL,aflow:00f44442db43e9a1,False,stoichiometric,ReTeS
ScAlAg2,1.73563,W/m/K,300.0,AGL Debye-Gruneisen (quasi-harmonic),3,semi-empirical,0.25,,6.58695,225.0,Fm-3m,full_Heusler_L21,,"[""Sc"", ""Al"", ""Ag"", ""Ag""]","[[0.5, 0.5, 0.5], [0.0, 0.0, 0.0], [0.25, 0.25, 0.25], [0.75, 0.75, 0.75]]",A,conventional,AFLOW AGL,,aflowlib.duke.edu:AFLOWDATA/ICSD_WEB/FCC/Ag2Al1Sc1_ICSD_57333,,JARVIS-DFT (NIST),https://www.ctcms.nist.gov/~knc6/static/JARVIS-DFT/JVASP-193857.xml,JARVIS-DFT (NIST),JVASP-193857,False,stoichiometric,ScAlAg2
ScAlAu2,0.903351,W/m/K,300.0,AGL Debye-Gruneisen (quasi-harmonic),3,semi-empirical,0.25,,6.58632,225.0,Fm-3m,full_Heusler_L21,,"[""Sc"", ""Al"", ""Au"", ""Au""]","[[0.5, 0.5, 0.5], [0.0, 0.0, 0.0], [0.25, 0.25, 0.25], [0.75, 0.75, 0.75]]",A,conventional,AFLOW AGL,,aflowlib.duke.edu:AFLOWDATA/ICSD_WEB/FCC/Al1Au2Sc1_ICSD_57505,,JARVIS-DFT (NIST),https://www.ctcms.nist.gov/~knc6/static/JARVIS-DFT/JVASP-16356.xml,JARVIS-DFT (NIST),JVASP-16356,False,stoichiometric,ScAlAu2
ScAlCu2,5.8271,W/m/K,300.0,AGL Debye-Gruneisen (quasi-harmonic),3,semi-empirical,0.25,,6.20912,225.0,Fm-3m,full_Heusler_L21,,"[""Sc"", ""Al"", ""Cu"", ""Cu""]","[[0.5, 0.5, 0.5], [0.0, 0.0, 0.0], [0.25, 0.25, 0.25], [0.75, 0.75, 0.75]]",A,conventional,AFLOW AGL,,aflowlib.duke.edu:AFLOWDATA/ICSD_WEB/FCC/Al1Cu2Sc1_ICSD_57709,,JARVIS-DFT (NIST),https://www.ctcms.nist.gov/~knc6/static/JARVIS-DFT/JVASP-17418.xml,JARVIS-DFT (NIST),JVASP-17418,False,stoichiometric,ScAlCu2
ScBiPd,9.95,W/m/K,300.0,reconstructed IFCs (κ_anh),3,semi-empirical,0.25,,6.53,216.0,F-43m,C1b,Sc/Bi/Pd,"[""Sc"", ""Bi"", ""Pd""]","[[0, 0, 0], [0.5, 0.5, 0.5], [0.25, 0.25, 0.25]]",A,conventional,"paper mining (PDF, batch 2)",10.5281/zenodo.10562671,,Table III,Sci.Rep. 11:13809 (2021) Table S1,https://www.nature.com/articles/s41598-021-92030-4#MOESM1,"Table S1 (DFT-optimized lattice parameter + lowest-energy site assignment), same table as kappa",mp-1206681,True,stoichiometric,ScBiPd
ScCo2Sn,4.41102,W/m/K,300.0,AGL Debye-Gruneisen (quasi-harmonic),3,semi-empirical,0.25,,6.19201,225.0,Fm-3m,full_Heusler_L21,,"[""Sc"", ""Co"", ""Co"", ""Sn""]","[[0.5, 0.5, 0.5], [0.25, 0.25, 0.25], [0.75, 0.75, 0.75], [0.0, 0.0, 0.0]]",A,conventional,AFLOW AGL,,aflowlib.duke.edu:AFLOWDATA/ICSD_WEB/FCC/Co2Sc1Sn1_ICSD_102646,,JARVIS-DFT (NIST),https://www.ctcms.nist.gov/~knc6/static/JARVIS-DFT/JVASP-15267.xml,JARVIS-DFT (NIST),JVASP-15267,False,stoichiometric,ScCo2Sn
ScCoSe,15.0,W/m/K,300.0,full ab-initio anharmonic calculation (κ_ω),3,semi-empirical,0.25,,5.7943,216.0,F-43m,T0003.CAB,,"[""Co"", ""Sc"", ""Se""]","[[0.25, 0.25, 0.25], [0, 0, 0], [0.5, 0.5, 0.5]]",A,primitive->conventional (x sqrt2),"paper mining (PDF, batch 2)",10.5281/zenodo.10562671,,Table I,Carrete PRX 4:011019 (2014),https://doi.org/10.1103/PhysRevX.4.011019,AFLOW aflow:69082c4fe693dccf (aflowlib.duke.edu:AFLOWDATA/LIB3_WEB/CoSc_svSe/T0003.CAB) - lowest-enthalpy F-43m 3-atom entry; AFLOW is the structure source used by Carrete et al.,"Carrete et al. PRX 4, 011019 (2014), Table I, compound CoScSe",True,stoichiometric,ScCoSe
ScCoTe,31.49,W/m/K,301.0,Debye-Callaway/Slack-type,3,semi-empirical,0.25,,6.07,216.0,F-43m,C1b,Sc/Te/Co,"[""Sc"", ""Te"", ""Co""]","[[0, 0, 0], [0.5, 0.5, 0.5], [0.25, 0.25, 0.25]]",A,conventional,paper mining,10.1126/sciadv.adw4514,https://www.science.org/doi/10.1126/sciadv.adw4514,"Supplementary Materials, Table S8 (p.26-27 of sciadv.adw4514_sm.pdf)",Sci.Rep. 11:13809 (2021) Table S1,https://www.nature.com/articles/s41598-021-92030-4#MOESM1,"Table S1 (DFT-optimized lattice parameter + lowest-energy site assignment), same table as kappa",mp-961678,True,stoichiometric,ScCoTe
ScCoTe,19.65,W/m/K,481.0,Debye-Callaway/Slack-type,3,semi-empirical,0.25,,6.07,216.0,F-43m,C1b,Sc/Te/Co,"[""Sc"", ""Te"", ""Co""]","[[0, 0, 0], [0.5, 0.5, 0.5], [0.25, 0.25, 0.25]]",A,conventional,paper mining,10.1126/sciadv.adw4514,https://www.science.org/doi/10.1126/sciadv.adw4514,"Supplementary Materials, Table S8 (p.26-27 of sciadv.adw4514_sm.pdf)",Sci.Rep. 11:13809 (2021) Table S1,https://www.nature.com/articles/s41598-021-92030-4#MOESM1,"Table S1 (DFT-optimized lattice parameter + lowest-energy site assignment), same table as kappa",mp-961678,True,stoichiometric,ScCoTe
ScCuSi,29.9,W/m/K,301.0,Debye-Callaway/Slack-type,3,semi-empirical,0.25,,5.88,216.0,F-43m,"half-Heusler (XYZ, C1b)",,,,C,conventional,paper mining,10.1126/sciadv.adw4514,https://www.science.org/doi/10.1126/sciadv.adw4514,"Supplementary Materials, Table S8 (p.26-27 of sciadv.adw4514_sm.pdf)",paper mining,https://www.science.org/doi/10.1126/sciadv.adw4514,,,True,stoichiometric,ScCuSi
ScCuSi,18.8,W/m/K,481.0,Debye-Callaway/Slack-type,3,semi-empirical,0.25,,5.88,216.0,F-43m,"half-Heusler (XYZ, C1b)",,,,C,conventional,paper mining,10.1126/sciadv.adw4514,https://www.science.org/doi/10.1126/sciadv.adw4514,"Supplementary Materials, Table S8 (p.26-27 of sciadv.adw4514_sm.pdf)",paper mining,https://www.science.org/doi/10.1126/sciadv.adw4514,,,True,stoichiometric,ScCuSi
ScCuSn,22.35,W/m/K,301.0,Debye-Callaway/Slack-type,3,semi-empirical,0.25,,6.24,216.0,F-43m,"half-Heusler (XYZ, C1b)",,,,C,conventional,paper mining,10.1126/sciadv.adw4514,https://www.science.org/doi/10.1126/sciadv.adw4514,"Supplementary Materials, Table S8 (p.26-27 of sciadv.adw4514_sm.pdf)",paper mining,https://www.science.org/doi/10.1126/sciadv.adw4514,,,True,stoichiometric,ScCuSn
ScCuSn,14.06,W/m/K,481.0,Debye-Callaway/Slack-type,3,semi-empirical,0.25,,6.24,216.0,F-43m,"half-Heusler (XYZ, C1b)",,,,C,conventional,paper mining,10.1126/sciadv.adw4514,https://www.science.org/doi/10.1126/sciadv.adw4514,"Supplementary Materials, Table S8 (p.26-27 of sciadv.adw4514_sm.pdf)",paper mining,https://www.science.org/doi/10.1126/sciadv.adw4514,,,True,stoichiometric,ScCuSn
ScFe2As,13.6,W/m/K,300.0,Simple model (Kph = 1/3 * Cv * c * Tph) with estimated Tph,3,semi-empirical,0.25,,5.828,,,,,,,C,conventional,"paper mining (PDF, batch 2)",10.1088/1361-648x/ab2dd5,,page 10,paper mining (PDF),,paper mining (Gemini PDF extraction),,True,stoichiometric,ScFe2As
ScFe2P,18.2,W/m/K,300.0,Simple model (Kph = 1/3 * Cv * c * Tph) with estimated Tph,3,semi-empirical,0.25,,5.704,,,,,,,C,conventional,"paper mining (PDF, batch 2)",10.1088/1361-648x/ab2dd5,,page 10,paper mining (PDF),,paper mining (Gemini PDF extraction),,True,stoichiometric,ScFe2P
ScFe2Sb,10.3,W/m/K,300.0,Simple model (Kph = 1/3 * Cv * c * Tph) with estimated Tph,3,semi-empirical,0.25,,6.085,,,,,,,C,conventional,"paper mining (PDF, batch 2)",10.1088/1361-648x/ab2dd5,,page 10,paper mining (PDF),,paper mining (Gemini PDF extraction),,True,stoichiometric,ScFe2Sb
ScGaCu2,2.76616,W/m/K,300.0,AGL Debye-Gruneisen (quasi-harmonic),3,semi-empirical,0.25,,6.18643,225.0,Fm-3m,full_Heusler_L21,,"[""Sc"", ""Ga"", ""Cu"", ""Cu""]","[[0.5, 0.5, 0.5], [0.0, 0.0, 0.0], [0.75, 0.75, 0.75], [0.25, 0.25, 0.25]]",A,conventional,AFLOW AGL,,aflowlib.duke.edu:AFLOWDATA/ICSD_WEB/FCC/Cu2Ga1Sc1_ICSD_102930,,JARVIS-DFT (NIST),https://www.ctcms.nist.gov/~knc6/static/JARVIS-DFT/JVASP-16499.xml,JARVIS-DFT (NIST),JVASP-16499,False,stoichiometric,ScGaCu2
ScGaPd2,2.43747,W/m/K,300.0,AGL Debye-Gruneisen (quasi-harmonic),3,semi-empirical,0.25,,6.34682,225.0,Fm-3m,full_Heusler_L21,,"[""Sc"", ""Ga"", ""Pd"", ""Pd""]","[[0.5, 0.5, 0.5], [0.0, 0.0, 0.0], [0.25, 0.25, 0.25], [0.75, 0.75, 0.75]]",A,conventional,AFLOW AGL,,aflowlib.duke.edu:AFLOWDATA/ICSD_WEB/FCC/Ga1Pd2Sc1_ICSD_103909,,Materials Project,https://next-gen.materialsproject.org/materials/mp-30661,"Materials Project (OPTIMADE, keyless)",mp-30661,False,stoichiometric,ScGaPd2
ScInAg2,0.930198,W/m/K,300.0,AGL Debye-Gruneisen (quasi-harmonic),3,semi-empirical,0.25,,6.76755,225.0,Fm-3m,full_Heusler_L21,,"[""Sc"", ""In"", ""Ag"", ""Ag""]","[[0.5, 0.5, 0.5], [0.0, 0.0, 0.0], [0.75, 0.75, 0.75], [0.25, 0.25, 0.25]]",A,conventional,AFLOW AGL,,aflowlib.duke.edu:AFLOWDATA/ICSD_WEB/FCC/Ag2In1Sc1_ICSD_58298,,JARVIS-DFT (NIST),https://www.ctcms.nist.gov/~knc6/static/JARVIS-DFT/JVASP-18587.xml,JARVIS-DFT (NIST),JVASP-18587,False,stoichiometric,ScInAg2
ScInCu2,3.51917,W/m/K,300.0,AGL Debye-Gruneisen (quasi-harmonic),3,semi-empirical,0.25,,6.4119,225.0,Fm-3m,full_Heusler_L21,,"[""Sc"", ""In"", ""Cu"", ""Cu""]","[[0.5, 0.5, 0.5], [0.0, 0.0, 0.0], [0.75, 0.75, 0.75], [0.25, 0.25, 0.25]]",A,conventional,AFLOW AGL,,aflowlib.duke.edu:AFLOWDATA/ICSD_WEB/FCC/Cu2In1Sc1_ICSD_103009,,JARVIS-DFT (NIST),https://www.ctcms.nist.gov/~knc6/static/JARVIS-DFT/JVASP-17953.xml,JARVIS-DFT (NIST),JVASP-17953,False,stoichiometric,ScInCu2
ScInNi2,6.19793,W/m/K,300.0,AGL Debye-Gruneisen (quasi-harmonic),3,semi-empirical,0.25,,6.26095,225.0,Fm-3m,full_Heusler_L21,,"[""Sc"", ""In"", ""Ni"", ""Ni""]","[[0.5, 0.5, 0.5], [0.0, 0.0, 0.0], [0.75, 0.75, 0.75], [0.25, 0.25, 0.25]]",A,conventional,AFLOW AGL,,aflowlib.duke.edu:AFLOWDATA/ICSD_WEB/FCC/In1Ni2Sc1_ICSD_59446,,JARVIS-DFT (NIST),https://www.ctcms.nist.gov/~knc6/static/JARVIS-DFT/JVASP-18039.xml,JARVIS-DFT (NIST),JVASP-18039,False,stoichiometric,ScInNi2
ScInPd2,3.73186,W/m/K,300.0,AGL Debye-Gruneisen (quasi-harmonic),3,semi-empirical,0.25,,6.56749,225.0,Fm-3m,full_Heusler_L21,,"[""Sc"", ""In"", ""Pd"", ""Pd""]","[[0.5, 0.5, 0.5], [0.0, 0.0, 0.0], [0.75, 0.75, 0.75], [0.25, 0.25, 0.25]]",A,conventional,AFLOW AGL,,aflowlib.duke.edu:AFLOWDATA/ICSD_WEB/FCC/In1Pd2Sc1_ICSD_59481,,JARVIS-DFT (NIST),https://www.ctcms.nist.gov/~knc6/static/JARVIS-DFT/JVASP-18839.xml,JARVIS-DFT (NIST),JVASP-18839,False,stoichiometric,ScInPd2
ScInPt2,2.77742,W/m/K,300.0,AGL Debye-Gruneisen (quasi-harmonic),3,semi-empirical,0.25,,6.55834,225.0,Fm-3m,full_Heusler_L21,,"[""Sc"", ""In"", ""Pt"", ""Pt""]","[[0.5, 0.5, 0.5], [0.0, 0.0, 0.0], [0.25, 0.25, 0.25], [0.75, 0.75, 0.75]]",A,conventional,AFLOW AGL,,aflowlib.duke.edu:AFLOWDATA/ICSD_WEB/FCC/In1Pt2Sc1_ICSD_59502,,Materials Project,https://next-gen.materialsproject.org/materials/mp-20521,"Materials Project (OPTIMADE, keyless)",mp-20521,False,stoichiometric,ScInPt2
ScNi2Sn,5.89955,W/m/K,300.0,AGL Debye-Gruneisen (quasi-harmonic),3,semi-empirical,0.25,,6.25669,225.0,Fm-3m,full_Heusler_L21,,"[""Sc"", ""Ni"", ""Ni"", ""Sn""]","[[0.0, 0.0, 0.0], [0.25, 0.25, 0.25], [0.75, 0.75, 0.75], [0.5, 0.5, 0.5]]",A,conventional,AFLOW AGL,,aflowlib.duke.edu:AFLOWDATA/ICSD_WEB/FCC/Ni2Sc1Sn1_ICSD_105339,,JARVIS-DFT (NIST),https://www.ctcms.nist.gov/~knc6/static/JARVIS-DFT/JVASP-15403.xml,JARVIS-DFT (NIST),JVASP-15403,False,stoichiometric,ScNi2Sn
ScNiAs,17.5,W/m/K,300.0,reconstructed IFCs (κ_anh),3,semi-empirical,0.25,,5.8353,216.0,F-43m,T0003.ABC,,"[""As"", ""Ni"", ""Sc""]","[[0.5, 0.5, 0.5], [0.75, 0.75, 0.75], [0, 0, 0]]",A,primitive->conventional (x sqrt2),"paper mining (PDF, batch 2)",10.5281/zenodo.10562671,,Table III,Carrete PRX 4:011019 (2014),https://doi.org/10.1103/PhysRevX.4.011019,AFLOW aflow:1ec64214cedf3851 (aflowlib.duke.edu:AFLOWDATA/LIB3_WEB/AsNi_pvSc_sv/T0003.ABC) - lowest-enthalpy F-43m 3-atom entry; AFLOW is the structure source used by Carrete et al.,"Carrete et al. PRX 4, 011019 (2014), Table III, compound NiAsSc",True,stoichiometric,ScNiAs
ScNiBi,14.3,W/m/K,300.0,reconstructed IFCs (κ_anh),3,semi-empirical,0.25,,6.27,216.0,F-43m,C1b,Sc/Bi/Ni,"[""Sc"", ""Bi"", ""Ni""]","[[0, 0, 0], [0.5, 0.5, 0.5], [0.25, 0.25, 0.25]]",A,conventional,"paper mining (PDF, batch 2)",10.5281/zenodo.10562671,,Table III,Sci.Rep. 11:13809 (2021) Table S1,https://www.nature.com/articles/s41598-021-92030-4#MOESM1,"Table S1 (DFT-optimized lattice parameter + lowest-energy site assignment), same table as kappa",mp-30459,True,stoichiometric,ScNiBi
ScNiBi,7.0677,W/m/K,300.0,AGL Debye-Gruneisen (quasi-harmonic),3,semi-empirical,0.25,,6.27,216.0,F-43m,C1b,Sc/Bi/Ni,"[""Sc"", ""Bi"", ""Ni""]","[[0, 0, 0], [0.5, 0.5, 0.5], [0.25, 0.25, 0.25]]",A,conventional,AFLOW AGL,,aflowlib.duke.edu:AFLOWDATA/ICSD_WEB/FCC/Bi1Ni1Sc1_ICSD_58824,,Sci.Rep. 11:13809 (2021) Table S1,https://www.nature.com/articles/s41598-021-92030-4#MOESM1,"Table S1 (DFT-optimized lattice parameter + lowest-energy site assignment), same table as kappa",mp-30459,True,stoichiometric,ScNiBi
ScNiSb,19.5,W/m/K,300.0,full ab-initio anharmonic calculation (κ_ω),3,semi-empirical,0.25,,6.12,216.0,F-43m,C1b,Sc/Sb/Ni,"[""Sc"", ""Sb"", ""Ni""]","[[0, 0, 0], [0.5, 0.5, 0.5], [0.25, 0.25, 0.25]]",A,conventional,"paper mining (PDF, batch 2)",10.5281/zenodo.10562671,,Table I,Sci.Rep. 11:13809 (2021) Table S1,https://www.nature.com/articles/s41598-021-92030-4#MOESM1,"Table S1 (DFT-optimized lattice parameter + lowest-energy site assignment), same table as kappa",mp-3432,True,stoichiometric,ScNiSb
ScNiSb,11.3982,W/m/K,300.0,AGL Debye-Gruneisen (quasi-harmonic),3,semi-empirical,0.25,,6.12,216.0,F-43m,C1b,Sc/Sb/Ni,"[""Sc"", ""Sb"", ""Ni""]","[[0, 0, 0], [0.5, 0.5, 0.5], [0.25, 0.25, 0.25]]",A,conventional,AFLOW AGL,,aflowlib.duke.edu:AFLOWDATA/ICSD_WEB/FCC/Ni1Sb1Sc1_ICSD_40296,,Sci.Rep. 11:13809 (2021) Table S1,https://www.nature.com/articles/s41598-021-92030-4#MOESM1,"Table S1 (DFT-optimized lattice parameter + lowest-energy site assignment), same table as kappa",mp-3432,True,stoichiometric,ScNiSb
ScNiSb,26.47,W/m/K,301.0,Debye-Callaway/Slack-type,3,semi-empirical,0.25,,6.12,216.0,F-43m,C1b,Sc/Sb/Ni,"[""Sc"", ""Sb"", ""Ni""]","[[0, 0, 0], [0.5, 0.5, 0.5], [0.25, 0.25, 0.25]]",A,conventional,paper mining,10.1126/sciadv.adw4514,https://www.science.org/doi/10.1126/sciadv.adw4514,"Supplementary Materials, Table S8 (p.26-27 of sciadv.adw4514_sm.pdf)",Sci.Rep. 11:13809 (2021) Table S1,https://www.nature.com/articles/s41598-021-92030-4#MOESM1,"Table S1 (DFT-optimized lattice parameter + lowest-energy site assignment), same table as kappa",mp-3432,True,stoichiometric,ScNiSb
ScNiSb,16.32,W/m/K,481.0,Debye-Callaway/Slack-type,3,semi-empirical,0.25,,6.12,216.0,F-43m,C1b,Sc/Sb/Ni,"[""Sc"", ""Sb"", ""Ni""]","[[0, 0, 0], [0.5, 0.5, 0.5], [0.25, 0.25, 0.25]]",A,conventional,paper mining,10.1126/sciadv.adw4514,https://www.science.org/doi/10.1126/sciadv.adw4514,"Supplementary Materials, Table S8 (p.26-27 of sciadv.adw4514_sm.pdf)",Sci.Rep. 11:13809 (2021) Table S1,https://www.nature.com/articles/s41598-021-92030-4#MOESM1,"Table S1 (DFT-optimized lattice parameter + lowest-energy site assignment), same table as kappa",mp-3432,True,stoichiometric,ScNiSb
ScSbPd,5.94859,W/m/K,300.0,AGL Debye-Gruneisen (quasi-harmonic),3,semi-empirical,0.25,,6.39,216.0,F-43m,C1b,Sc/Sb/Pd,"[""Sc"", ""Sb"", ""Pd""]","[[0, 0, 0], [0.5, 0.5, 0.5], [0.25, 0.25, 0.25]]",A,conventional,AFLOW AGL,,aflowlib.duke.edu:AFLOWDATA/ICSD_WEB/FCC/Pd1Sb1Sc1_ICSD_415944,,Sci.Rep. 11:13809 (2021) Table S1,https://www.nature.com/articles/s41598-021-92030-4#MOESM1,"Table S1 (DFT-optimized lattice parameter + lowest-energy site assignment), same table as kappa",mp-569779,True,stoichiometric,ScSbPd
ScSbPt,6.8049,W/m/K,300.0,AGL Debye-Gruneisen (quasi-harmonic),3,semi-empirical,0.25,,6.306213,216.0,F-43m,half-Heusler (C1b / MgAgAs),,"[""Sc"", ""Sc"", ""Sc"", ""Sc"", ""Sb"", ""Sb"", ""Sb"", ""Sb"", ""Pt"", ""Pt"", ""Pt"", ""Pt""]","[[0.5, 0.0, 0.0], [0.5, 0.5, 0.5], [0.0, 0.0, 0.5], [0.0, 0.5, 0.0], [0.0, 0.0, 0.0], [0.0, 0.5, 0.5], [0.5, 0.0, 0.5], [0.5, 0.5, 0.0], [0.25, 0.75, 0.75], [0.25, 0.25, 0.25], [0.75, 0.75, 0.25], [0.75, 0.25, 0.75]]",A,primitive->conventional (x sqrt2),AFLOW AGL,,aflowlib.duke.edu:AFLOWDATA/ICSD_WEB/FCC/Pt1Sb1Sc1_ICSD_77948,,PhononDB (Togo/NIMS MDR),https://mdr.nims.go.jp/datasets/c250b833-43cc-4571-b62a-68b4ee640cdf,"LTC-calc.log unit cell (PBEsol-relaxed), same file as kappa",mp-7173,True,stoichiometric,ScSbPt
ScSnAu,3.66029,W/m/K,300.0,AGL Debye-Gruneisen (quasi-harmonic),3,semi-empirical,0.25,,6.53,216.0,F-43m,C1b,Sc/Sn/Au,"[""Sc"", ""Sn"", ""Au""]","[[0, 0, 0], [0.5, 0.5, 0.5], [0.25, 0.25, 0.25]]",A,conventional,AFLOW AGL,,aflowlib.duke.edu:AFLOWDATA/ICSD_WEB/FCC/Au1Sc1Sn1_ICSD_160459,,Sci.Rep. 11:13809 (2021) Table S1,https://www.nature.com/articles/s41598-021-92030-4#MOESM1,"Table S1 (DFT-optimized lattice parameter + lowest-energy site assignment), same table as kappa",mp-2894,True,stoichiometric,ScSnAu
ScSnPd2,2.92126,W/m/K,300.0,AGL Debye-Gruneisen (quasi-harmonic),3,semi-empirical,0.25,,6.57867,225.0,Fm-3m,full_Heusler_L21,,"[""Sc"", ""Sn"", ""Pd"", ""Pd""]","[[0.5, 0.5, 0.5], [0.0, 0.0, 0.0], [0.25, 0.25, 0.25], [0.75, 0.75, 0.75]]",A,conventional,AFLOW AGL,,aflowlib.duke.edu:AFLOWDATA/ICSD_WEB/FCC/Pd2Sc1Sn1_ICSD_601324,,JARVIS-DFT (NIST),https://www.ctcms.nist.gov/~knc6/static/JARVIS-DFT/JVASP-8073.xml,JARVIS-DFT (NIST),JVASP-8073,False,stoichiometric,ScSnPd2
ScSnPt2,1.47765,W/m/K,300.0,AGL Debye-Gruneisen (quasi-harmonic),3,semi-empirical,0.25,,6.62505,225.0,Fm-3m,full_Heusler_L21,,"[""Sc"", ""Sn"", ""Pt"", ""Pt""]","[[0.5, 0.5, 0.5], [0.0, 0.0, 0.0], [0.25, 0.25, 0.25], [0.75, 0.75, 0.75]]",A,conventional,AFLOW AGL,,aflowlib.duke.edu:AFLOWDATA/ICSD_WEB/FCC/Pt2Sc1Sn1_ICSD_105788,,Materials Project,https://next-gen.materialsproject.org/materials/mp-30844,"Materials Project (OPTIMADE, keyless)",mp-30844,False,stoichiometric,ScSnPt2
SrCdSi,13.5,W/m/K,300.0,full ab-initio anharmonic calculation (κ_ω),3,semi-empirical,0.25,,6.9583,216.0,F-43m,T0003.ABC,,"[""Cd"", ""Si"", ""Sr""]","[[0.5, 0.5, 0.5], [0.75, 0.75, 0.75], [0, 0, 0]]",A,primitive->conventional (x sqrt2),"paper mining (PDF, batch 2)",10.5281/zenodo.10562671,,Table I,Carrete PRX 4:011019 (2014),https://doi.org/10.1103/PhysRevX.4.011019,AFLOW aflow:3c52576d067a6c7b (aflowlib.duke.edu:AFLOWDATA/LIB3_WEB/CdSiSr_sv/T0003.ABC) - lowest-enthalpy F-43m 3-atom entry; AFLOW is the structure source used by Carrete et al.,"Carrete et al. PRX 4, 011019 (2014), Table I, compound SiCdSr",True,stoichiometric,SrCdSi
SrLiBi,0.48,W/m/K,300.0,Callaway,3,semi-empirical,0.25,,7.5522,216.0,F-43m,T0003.CAB,,"[""Bi"", ""Li"", ""Sr""]","[[0.75, 0.75, 0.75], [0, 0, 0], [0.5, 0.5, 0.5]]",A,primitive->conventional (x sqrt2),paper mining,10.1039/d5ra09963c,https://doi.org/10.1039/d5ra09963c,Results text (Fig. 5 discussion); a0 from lattice-constant table,Carrete PRX 4:011019 (2014),https://doi.org/10.1103/PhysRevX.4.011019,AFLOW aflow:0714ff28720f1405 (aflowlib.duke.edu:AFLOWDATA/LIB3_WEB/Bi_dLi_svSr_sv/T0003.CAB) - lowest-enthalpy F-43m 3-atom entry; AFLOW is the structure source used by Carrete et al.,"Carrete et al. PRX 4, 011019 (2014), Table I, compound BiLiSr",True,stoichiometric,SrLiBi
SrLiBi,3.04,W/m/K,300.0,full ab-initio anharmonic calculation (κ_ω),3,semi-empirical,0.25,,7.5522,216.0,F-43m,T0003.CAB,,"[""Bi"", ""Li"", ""Sr""]","[[0.75, 0.75, 0.75], [0, 0, 0], [0.5, 0.5, 0.5]]",A,primitive->conventional (x sqrt2),"paper mining (PDF, batch 2)",10.5281/zenodo.10562671,,Table I,Carrete PRX 4:011019 (2014),https://doi.org/10.1103/PhysRevX.4.011019,AFLOW aflow:0714ff28720f1405 (aflowlib.duke.edu:AFLOWDATA/LIB3_WEB/Bi_dLi_svSr_sv/T0003.CAB) - lowest-enthalpy F-43m 3-atom entry; AFLOW is the structure source used by Carrete et al.,"Carrete et al. PRX 4, 011019 (2014), Table I, compound BiLiSr",True,stoichiometric,SrLiBi
SrTePd,1.16,W/m/K,300.0,full ab-initio anharmonic calculation (κ_ω),3,semi-empirical,0.25,,6.9201,216.0,F-43m,T0003.CAB,,"[""Pd"", ""Sr"", ""Te""]","[[0.25, 0.25, 0.25], [0, 0, 0], [0.5, 0.5, 0.5]]",A,primitive->conventional (x sqrt2),"paper mining (PDF, batch 2)",10.5281/zenodo.10562671,,Table I,Carrete PRX 4:011019 (2014),https://doi.org/10.1103/PhysRevX.4.011019,AFLOW aflow:d71e574a5a775aa1 (aflowlib.duke.edu:AFLOWDATA/LIB3_WEB/Pd_pvSr_svTe/T0003.CAB) - lowest-enthalpy F-43m 3-atom entry; AFLOW is the structure source used by Carrete et al.,"Carrete et al. PRX 4, 011019 (2014), Table I, compound PdSrTe",True,stoichiometric,SrTePd
TaAlCo2,13.6196,W/m/K,300.0,AGL Debye-Gruneisen (quasi-harmonic),3,semi-empirical,0.25,,5.94745,225.0,Fm-3m,full_Heusler_L21,,"[""Ta"", ""Al"", ""Co"", ""Co""]","[[0.0, 0.0, 0.0], [0.5, 0.5, 0.5], [0.25, 0.25, 0.25], [0.75, 0.75, 0.75]]",A,conventional,AFLOW AGL,,aflowlib.duke.edu:AFLOWDATA/ICSD_WEB/FCC/Al1Co2Ta1_ICSD_57634,,JARVIS-DFT (NIST),https://www.ctcms.nist.gov/~knc6/static/JARVIS-DFT/JVASP-15192.xml,JARVIS-DFT (NIST),JVASP-15192,False,stoichiometric,TaAlCo2
TaAlPd,45.6,W/m/K,300.0,Slack model,3,semi-empirical,0.25,,5.93,216.0,F-43m,half Heusler (C1_b / MgAgAs),ABC,,,B,conventional,"paper mining (PDF, batch 2)",10.1038/s41598-021-00314-6,,page 8,repository mining,https://github.com/AMRL-2018/MachineLearning_Half_Heusler/blob/master/data/halfHeusler.csv,"alatt column (AFLOW T0003 half-Heusler relaxed lattice constant, same table as kappa)",AMRL-2018/MachineLearning_Half_Heusler data/halfHeusler.csv | AFLOW Al1Pd1Ta1.T0003.ABC,True,stoichiometric,TaAlPd
TaAlPt,56.1,W/m/K,300.0,Slack model,3,semi-empirical,0.25,,5.97,216.0,F-43m,half Heusler (C1_b / MgAgAs),ABC,,,B,conventional,"paper mining (PDF, batch 2)",10.1038/s41598-021-00314-6,,page 8,repository mining,https://github.com/AMRL-2018/MachineLearning_Half_Heusler/blob/master/data/halfHeusler.csv,"alatt column (AFLOW T0003 half-Heusler relaxed lattice constant, same table as kappa)",AMRL-2018/MachineLearning_Half_Heusler data/halfHeusler.csv | AFLOW Al1Pt1Ta1.T0003.ABC,True,stoichiometric,TaAlPt
TaAsRu,33.4,W/m/K,300.0,reconstructed IFCs (κ_anh),3,semi-empirical,0.25,,5.9745,216.0,F-43m,T0003.ABC,,"[""As"", ""Ru"", ""Ta""]","[[0.5, 0.5, 0.5], [0.75, 0.75, 0.75], [0, 0, 0]]",A,primitive->conventional (x sqrt2),"paper mining (PDF, batch 2)",10.5281/zenodo.10562671,,Table III,Carrete PRX 4:011019 (2014),https://doi.org/10.1103/PhysRevX.4.011019,AFLOW aflow:21f36b569dc83637 (aflowlib.duke.edu:AFLOWDATA/LIB3_WEB/AsRu_pvTa_pv/T0003.ABC) - lowest-enthalpy F-43m 3-atom entry; AFLOW is the structure source used by Carrete et al.,"Carrete et al. PRX 4, 011019 (2014), Table III, compound RuAsTa",True,stoichiometric,TaAsRu
TaCoGe,27.2,W/m/K,300.0,reconstructed IFCs (κ_anh),3,semi-empirical,0.25,,5.7088,216.0,F-43m,T0003.CAB,,"[""Co"", ""Ge"", ""Ta""]","[[0.75, 0.75, 0.75], [0, 0, 0], [0.5, 0.5, 0.5]]",A,primitive->conventional (x sqrt2),"paper mining (PDF, batch 2)",10.5281/zenodo.10562671,,Table III,Carrete PRX 4:011019 (2014),https://doi.org/10.1103/PhysRevX.4.011019,AFLOW aflow:f4db65804ccfad9a (aflowlib.duke.edu:AFLOWDATA/LIB3_WEB/CoGe_hTa_pv/T0003.CAB) - lowest-enthalpy F-43m 3-atom entry; AFLOW is the structure source used by Carrete et al.,"Carrete et al. PRX 4, 011019 (2014), Table III, compound CoGeTa",True,stoichiometric,TaCoGe
TaCoGe,42.8,W/m/K,301.0,Debye-Callaway/Slack-type,3,semi-empirical,0.25,,5.7088,216.0,F-43m,T0003.CAB,,"[""Co"", ""Ge"", ""Ta""]","[[0.75, 0.75, 0.75], [0, 0, 0], [0.5, 0.5, 0.5]]",A,primitive->conventional (x sqrt2),paper mining,10.1126/sciadv.adw4514,https://www.science.org/doi/10.1126/sciadv.adw4514,"Supplementary Materials, Table S8 (p.26-27 of sciadv.adw4514_sm.pdf)",Carrete PRX 4:011019 (2014),https://doi.org/10.1103/PhysRevX.4.011019,AFLOW aflow:f4db65804ccfad9a (aflowlib.duke.edu:AFLOWDATA/LIB3_WEB/CoGe_hTa_pv/T0003.CAB) - lowest-enthalpy F-43m 3-atom entry; AFLOW is the structure source used by Carrete et al.,"Carrete et al. PRX 4, 011019 (2014), Table III, compound CoGeTa",True,stoichiometric,TaCoGe
TaCoGe,26.21,W/m/K,481.0,Debye-Callaway/Slack-type,3,semi-empirical,0.25,,5.7088,216.0,F-43m,T0003.CAB,,"[""Co"", ""Ge"", ""Ta""]","[[0.75, 0.75, 0.75], [0, 0, 0], [0.5, 0.5, 0.5]]",A,primitive->conventional (x sqrt2),paper mining,10.1126/sciadv.adw4514,https://www.science.org/doi/10.1126/sciadv.adw4514,"Supplementary Materials, Table S8 (p.26-27 of sciadv.adw4514_sm.pdf)",Carrete PRX 4:011019 (2014),https://doi.org/10.1103/PhysRevX.4.011019,AFLOW aflow:f4db65804ccfad9a (aflowlib.duke.edu:AFLOWDATA/LIB3_WEB/CoGe_hTa_pv/T0003.CAB) - lowest-enthalpy F-43m 3-atom entry; AFLOW is the structure source used by Carrete et al.,"Carrete et al. PRX 4, 011019 (2014), Table III, compound CoGeTa",True,stoichiometric,TaCoGe
TaCoSb,9.65301,W/m/K,300.0,AGL Debye-Gruneisen (quasi-harmonic),3,semi-empirical,0.25,,5.96882,216.0,F-43m,half_Heusler_C1b,,"[""Ta"", ""Co"", ""Sb""]","[[0.0, 0.0, 0.0], [0.75, 0.75, 0.75], [0.5, 0.5, 0.5]]",A,conventional,AFLOW AGL,,aflowlib.duke.edu:AFLOWDATA/ICSD_WEB/FCC/Co1Sb1Ta1_ICSD_107128,,Materials Project,https://next-gen.materialsproject.org/materials/mp-31459,"Materials Project (OPTIMADE, keyless)",mp-31459,False,stoichiometric,TaCoSb
TaCoSi,37.8,W/m/K,300.0,full ab-initio anharmonic calculation (κ_ω),3,semi-empirical,0.25,,5.6298,216.0,F-43m,T0003.CAB,,"[""Co"", ""Si"", ""Ta""]","[[0.75, 0.75, 0.75], [0, 0, 0], [0.5, 0.5, 0.5]]",A,primitive->conventional (x sqrt2),"paper mining (PDF, batch 2)",10.5281/zenodo.10562671,,Table I,Carrete PRX 4:011019 (2014),https://doi.org/10.1103/PhysRevX.4.011019,AFLOW aflow:3d40b146b5782380 (aflowlib.duke.edu:AFLOWDATA/LIB3_WEB/CoSiTa_pv/T0003.CAB) - lowest-enthalpy F-43m 3-atom entry; AFLOW is the structure source used by Carrete et al.,"Carrete et al. PRX 4, 011019 (2014), Table III, compound CoSiTa",True,stoichiometric,TaCoSi
TaCoSi,36.9,W/m/K,300.0,reconstructed IFCs (κ_anh),3,semi-empirical,0.25,,5.6298,216.0,F-43m,T0003.CAB,,"[""Co"", ""Si"", ""Ta""]","[[0.75, 0.75, 0.75], [0, 0, 0], [0.5, 0.5, 0.5]]",A,primitive->conventional (x sqrt2),"paper mining (PDF, batch 2)",10.5281/zenodo.10562671,,Table III,Carrete PRX 4:011019 (2014),https://doi.org/10.1103/PhysRevX.4.011019,AFLOW aflow:3d40b146b5782380 (aflowlib.duke.edu:AFLOWDATA/LIB3_WEB/CoSiTa_pv/T0003.CAB) - lowest-enthalpy F-43m 3-atom entry; AFLOW is the structure source used by Carrete et al.,"Carrete et al. PRX 4, 011019 (2014), Table III, compound CoSiTa",True,stoichiometric,TaCoSi
TaCoSi,52.38,W/m/K,301.0,Debye-Callaway/Slack-type,3,semi-empirical,0.25,,5.6298,216.0,F-43m,T0003.CAB,,"[""Co"", ""Si"", ""Ta""]","[[0.75, 0.75, 0.75], [0, 0, 0], [0.5, 0.5, 0.5]]",A,primitive->conventional (x sqrt2),paper mining,10.1126/sciadv.adw4514,https://www.science.org/doi/10.1126/sciadv.adw4514,"Supplementary Materials, Table S8 (p.26-27 of sciadv.adw4514_sm.pdf)",Carrete PRX 4:011019 (2014),https://doi.org/10.1103/PhysRevX.4.011019,AFLOW aflow:3d40b146b5782380 (aflowlib.duke.edu:AFLOWDATA/LIB3_WEB/CoSiTa_pv/T0003.CAB) - lowest-enthalpy F-43m 3-atom entry; AFLOW is the structure source used by Carrete et al.,"Carrete et al. PRX 4, 011019 (2014), Table III, compound CoSiTa",True,stoichiometric,TaCoSi
TaCoSi,33.62,W/m/K,481.0,Debye-Callaway/Slack-type,3,semi-empirical,0.25,,5.6298,216.0,F-43m,T0003.CAB,,"[""Co"", ""Si"", ""Ta""]","[[0.75, 0.75, 0.75], [0, 0, 0], [0.5, 0.5, 0.5]]",A,primitive->conventional (x sqrt2),paper mining,10.1126/sciadv.adw4514,https://www.science.org/doi/10.1126/sciadv.adw4514,"Supplementary Materials, Table S8 (p.26-27 of sciadv.adw4514_sm.pdf)",Carrete PRX 4:011019 (2014),https://doi.org/10.1103/PhysRevX.4.011019,AFLOW aflow:3d40b146b5782380 (aflowlib.duke.edu:AFLOWDATA/LIB3_WEB/CoSiTa_pv/T0003.CAB) - lowest-enthalpy F-43m 3-atom entry; AFLOW is the structure source used by Carrete et al.,"Carrete et al. PRX 4, 011019 (2014), Table III, compound CoSiTa",True,stoichiometric,TaCoSi
TaCoSn,22.7,W/m/K,300.0,reconstructed IFCs (κ_anh),3,semi-empirical,0.25,,5.9635,216.0,F-43m,T0003.CAB,,"[""Co"", ""Sn"", ""Ta""]","[[0.75, 0.75, 0.75], [0, 0, 0], [0.5, 0.5, 0.5]]",A,primitive->conventional (x sqrt2),"paper mining (PDF, batch 2)",10.5281/zenodo.10562671,,Table III,Carrete PRX 4:011019 (2014),https://doi.org/10.1103/PhysRevX.4.011019,AFLOW aflow:0402643887549aea (aflowlib.duke.edu:AFLOWDATA/LIB3_WEB/CoSnTa_pv/T0003.CAB) - lowest-enthalpy F-43m 3-atom entry; AFLOW is the structure source used by Carrete et al.,"Carrete et al. PRX 4, 011019 (2014), Table III, compound CoSnTa",True,stoichiometric,TaCoSn
TaCoSn,30.5,W/m/K,301.0,Debye-Callaway/Slack-type,3,semi-empirical,0.25,,5.9635,216.0,F-43m,T0003.CAB,,"[""Co"", ""Sn"", ""Ta""]","[[0.75, 0.75, 0.75], [0, 0, 0], [0.5, 0.5, 0.5]]",A,primitive->conventional (x sqrt2),paper mining,10.1126/sciadv.adw4514,https://www.science.org/doi/10.1126/sciadv.adw4514,"Supplementary Materials, Table S8 (p.26-27 of sciadv.adw4514_sm.pdf)",Carrete PRX 4:011019 (2014),https://doi.org/10.1103/PhysRevX.4.011019,AFLOW aflow:0402643887549aea (aflowlib.duke.edu:AFLOWDATA/LIB3_WEB/CoSnTa_pv/T0003.CAB) - lowest-enthalpy F-43m 3-atom entry; AFLOW is the structure source used by Carrete et al.,"Carrete et al. PRX 4, 011019 (2014), Table III, compound CoSnTa",True,stoichiometric,TaCoSn
TaCoSn,19.02,W/m/K,481.0,Debye-Callaway/Slack-type,3,semi-empirical,0.25,,5.9635,216.0,F-43m,T0003.CAB,,"[""Co"", ""Sn"", ""Ta""]","[[0.75, 0.75, 0.75], [0, 0, 0], [0.5, 0.5, 0.5]]",A,primitive->conventional (x sqrt2),paper mining,10.1126/sciadv.adw4514,https://www.science.org/doi/10.1126/sciadv.adw4514,"Supplementary Materials, Table S8 (p.26-27 of sciadv.adw4514_sm.pdf)",Carrete PRX 4:011019 (2014),https://doi.org/10.1103/PhysRevX.4.011019,AFLOW aflow:0402643887549aea (aflowlib.duke.edu:AFLOWDATA/LIB3_WEB/CoSnTa_pv/T0003.CAB) - lowest-enthalpy F-43m 3-atom entry; AFLOW is the structure source used by Carrete et al.,"Carrete et al. PRX 4, 011019 (2014), Table III, compound CoSnTa",True,stoichiometric,TaCoSn
TaCuSi,9.7,W/m/K,700.0,Slack equation,3,semi-empirical,0.25,,5.80206,216.0,F-43m,,,"[""Ta"", ""Ta"", ""Ta"", ""Ta"", ""Cu"", ""Cu"", ""Cu"", ""Cu"", ""Si"", ""Si"", ""Si"", ""Si""]","[[0.5, 0.5, 0.5], [0.5, 0.0, 0.0], [0.0, 0.5, 0.0], [0.0, 0.0, 0.5], [0.5, 0.5, 0.0], [0.5, 0.0, 0.5], [0.0, 0.5, 0.5], [0.0, 0.0, 0.0], [0.25, 0.25, 0.25], [0.25, 0.75, 0.75], [0.75, 0.25, 0.75], [0.75, 0.75, 0.25]]",A,conventional,"paper mining (PDF, batch 2)",10.1021/acscombsci.0c00133,,Table 2,OPTIMADE,https://oqmd.org/optimade/v1/structures/5352886,oqmd,5352886,False,stoichiometric,TaCuSi
TaFeAs,32.9,W/m/K,300.0,reconstructed IFCs (κ_anh),3,semi-empirical,0.25,,5.7025,216.0,F-43m,T0003.ABC,,"[""As"", ""Fe"", ""Ta""]","[[0.5, 0.5, 0.5], [0.25, 0.25, 0.25], [0, 0, 0]]",A,primitive->conventional (x sqrt2),"paper mining (PDF, batch 2)",10.5281/zenodo.10562671,,Table III,Carrete PRX 4:011019 (2014),https://doi.org/10.1103/PhysRevX.4.011019,AFLOW aflow:610e7ea745f94b1a (aflowlib.duke.edu:AFLOWDATA/LIB3_WEB/AsFe_pvTa_pv/T0003.ABC) - lowest-enthalpy F-43m 3-atom entry; AFLOW is the structure source used by Carrete et al.,"Carrete et al. PRX 4, 011019 (2014), Table III, compound FeAsTa",True,stoichiometric,TaFeAs
