Repository: Shivamrandive747/Thermalconductivity_prediction

# Calibrating first-principles lattice thermal conductivity to experiment

**A curated half-Heusler dataset and a validated transfer function.**

Published first-principles transport calculations of lattice thermal conductivity exceed what
laboratories measure for the same compound by a **median factor of 1.55**. That offset is regular
enough to be removed in closed form:

$$\kappa_L^{\mathrm{expt}}(T) \;=\; \kappa_L^{\mathrm{BTE}}(T)\;\min\!\left[c\left(\tfrac{T}{300}\right)^{p},\,1\right],
\qquad c = 0.51,\quad p = 0.80$$

Inside a domain of applicability declared before the validation set was scored, this places

File: data/Target_Materials/HEUSLER_KAPPA_TRAINING_SET.csv (part 188 of 192)
formula,kappa_L,kappa_units,temperature_K,method,method_tier,tier_name,weight,kappa_basis,struct_a_A,struct_spacegroup,struct_sg_symbol,struct_prototype,struct_site_ordering,struct_species,struct_frac_coords,struct_grade,lattice_convention,source,source_doi,source_url,source_location,struct_source,struct_source_url,struct_source_detail,struct_id,struct_same_paper_as_kappa,stoichiometry,parent_formula
TaFeAs,39.59,W/m/K,301.0,Debye-Callaway/Slack-type,3,semi-empirical,0.25,,5.7025,216.0,F-43m,T0003.ABC,,"[""As"", ""Fe"", ""Ta""]","[[0.5, 0.5, 0.5], [0.25, 0.25, 0.25], [0, 0, 0]]",A,primitive->conventional (x sqrt2),paper mining,10.1126/sciadv.adw4514,https://www.science.org/doi/10.1126/sciadv.adw4514,"Supplementary Materials, Table S8 (p.26-27 of sciadv.adw4514_sm.pdf)",Carrete PRX 4:011019 (2014),https://doi.org/10.1103/PhysRevX.4.011019,AFLOW aflow:610e7ea745f94b1a (aflowlib.duke.edu:AFLOWDATA/LIB3_WEB/AsFe_pvTa_pv/T0003.ABC) - lowest-enthalpy F-43m 3-atom entry; AFLOW is the structure source used by Carrete et al.,"Carrete et al. PRX 4, 011019 (2014), Table III, compound FeAsTa",True,stoichiometric,TaFeAs
TaFeAs,25.13,W/m/K,481.0,Debye-Callaway/Slack-type,3,semi-empirical,0.25,,5.7025,216.0,F-43m,T0003.ABC,,"[""As"", ""Fe"", ""Ta""]","[[0.5, 0.5, 0.5], [0.25, 0.25, 0.25], [0, 0, 0]]",A,primitive->conventional (x sqrt2),paper mining,10.1126/sciadv.adw4514,https://www.science.org/doi/10.1126/sciadv.adw4514,"Supplementary Materials, Table S8 (p.26-27 of sciadv.adw4514_sm.pdf)",Carrete PRX 4:011019 (2014),https://doi.org/10.1103/PhysRevX.4.011019,AFLOW aflow:610e7ea745f94b1a (aflowlib.duke.edu:AFLOWDATA/LIB3_WEB/AsFe_pvTa_pv/T0003.ABC) - lowest-enthalpy F-43m 3-atom entry; AFLOW is the structure source used by Carrete et al.,"Carrete et al. PRX 4, 011019 (2014), Table III, compound FeAsTa",True,stoichiometric,TaFeAs
TaFeP,42.41,W/m/K,301.0,Debye-Callaway/Slack-type,3,semi-empirical,0.25,,5.46,216.0,F-43m,half Heusler (C1_b / MgAgAs),CAB,,,B,conventional,paper mining,10.1126/sciadv.adw4514,https://www.science.org/doi/10.1126/sciadv.adw4514,"Supplementary Materials, Table S8 (p.26-27 of sciadv.adw4514_sm.pdf)",repository mining,https://github.com/AMRL-2018/MachineLearning_Half_Heusler/blob/master/data/halfHeusler.csv,"alatt column (AFLOW T0003 half-Heusler relaxed lattice constant, same table as kappa)",AMRL-2018/MachineLearning_Half_Heusler data/halfHeusler.csv | AFLOW Fe1P1Ta1.T0003.CAB,True,stoichiometric,TaFeP
TaFeP,26.68,W/m/K,481.0,Debye-Callaway/Slack-type,3,semi-empirical,0.25,,5.46,216.0,F-43m,half Heusler (C1_b / MgAgAs),CAB,,,B,conventional,paper mining,10.1126/sciadv.adw4514,https://www.science.org/doi/10.1126/sciadv.adw4514,"Supplementary Materials, Table S8 (p.26-27 of sciadv.adw4514_sm.pdf)",repository mining,https://github.com/AMRL-2018/MachineLearning_Half_Heusler/blob/master/data/halfHeusler.csv,"alatt column (AFLOW T0003 half-Heusler relaxed lattice constant, same table as kappa)",AMRL-2018/MachineLearning_Half_Heusler data/halfHeusler.csv | AFLOW Fe1P1Ta1.T0003.CAB,True,stoichiometric,TaFeP
TaFeSb,31.2,W/m/K,300.0,reconstructed IFCs (κ_anh),3,semi-empirical,0.25,,5.954,216.0,F-43m,T0003.CAB,,"[""Fe"", ""Sb"", ""Ta""]","[[0.75, 0.75, 0.75], [0, 0, 0], [0.5, 0.5, 0.5]]",A,primitive->conventional (x sqrt2),"paper mining (PDF, batch 2)",10.5281/zenodo.10562671,,Table III,Carrete PRX 4:011019 (2014),https://doi.org/10.1103/PhysRevX.4.011019,AFLOW aflow:6f7b9be3794c2f69 (aflowlib.duke.edu:AFLOWDATA/LIB3_WEB/Fe_pvSbTa_pv/T0003.CAB) - lowest-enthalpy F-43m 3-atom entry; AFLOW is the structure source used by Carrete et al.,"Carrete et al. PRX 4, 011019 (2014), Table III, compound FeSbTa",True,stoichiometric,TaFeSb
TaGaCo2,11.2182,W/m/K,300.0,AGL Debye-Gruneisen (quasi-harmonic),3,semi-empirical,0.25,,5.94021,225.0,Fm-3m,full_Heusler_L21,,"[""Ta"", ""Ga"", ""Co"", ""Co""]","[[0.5, 0.5, 0.5], [0.0, 0.0, 0.0], [0.25, 0.25, 0.25], [0.75, 0.75, 0.75]]",A,conventional,AFLOW AGL,,aflowlib.duke.edu:AFLOWDATA/ICSD_WEB/FCC/Co2Ga1Ta1_ICSD_102451,,JARVIS-DFT (NIST),https://www.ctcms.nist.gov/~knc6/static/JARVIS-DFT/JVASP-18667.xml,JARVIS-DFT (NIST),JVASP-18667,False,stoichiometric,TaGaCo2
TaGaNi2,5.1066,W/m/K,300.0,AGL Debye-Gruneisen (quasi-harmonic),3,semi-empirical,0.25,,5.9722,225.0,Fm-3m,full_Heusler_L21,,"[""Ta"", ""Ga"", ""Ni"", ""Ni""]","[[0.5, 0.5, 0.5], [0.0, 0.0, 0.0], [0.75, 0.75, 0.75], [0.25, 0.25, 0.25]]",A,conventional,AFLOW AGL,,aflowlib.duke.edu:AFLOWDATA/ICSD_WEB/FCC/Ga1Ni2Ta1_ICSD_103881,,JARVIS-DFT (NIST),https://www.ctcms.nist.gov/~knc6/static/JARVIS-DFT/JVASP-17991.xml,JARVIS-DFT (NIST),JVASP-17991,False,stoichiometric,TaGaNi2
TaGaPd,33.6,W/m/K,300.0,Slack model,3,semi-empirical,0.25,,5.91,216.0,F-43m,half Heusler (C1_b / MgAgAs),ABC,,,B,conventional,"paper mining (PDF, batch 2)",10.1038/s41598-021-00314-6,,page 8,repository mining,https://github.com/AMRL-2018/MachineLearning_Half_Heusler/blob/master/data/halfHeusler.csv,"alatt column (AFLOW T0003 half-Heusler relaxed lattice constant, same table as kappa)",AMRL-2018/MachineLearning_Half_Heusler data/halfHeusler.csv | AFLOW Ga1Pd1Ta1.T0003.ABC,True,stoichiometric,TaGaPd
TaGaPt,38.0,W/m/K,300.0,Slack model,3,semi-empirical,0.25,,6.0602,216.0,F-43m,T0003.ABC,,"[""Ga"", ""Pt"", ""Ta""]","[[0.5, 0.5, 0.5], [0.75, 0.75, 0.75], [0, 0, 0]]",A,primitive->conventional (x sqrt2),"paper mining (PDF, batch 2)",10.1038/s41598-021-00314-6,,page 8,Carrete PRX 4:011019 (2014),https://doi.org/10.1103/PhysRevX.4.011019,AFLOW aflow:239c86caaef73a02 (aflowlib.duke.edu:AFLOWDATA/LIB3_WEB/Ga_hPtTa_pv/T0003.ABC) - lowest-enthalpy F-43m 3-atom entry; AFLOW is the structure source used by Carrete et al.,"Carrete et al. PRX 4, 011019 (2014), Table III, compound PtGaTa",True,stoichiometric,TaGaPt
TaGaPt,32.9,W/m/K,300.0,full ab-initio anharmonic calculation (κ_ω),3,semi-empirical,0.25,,6.0602,216.0,F-43m,T0003.ABC,,"[""Ga"", ""Pt"", ""Ta""]","[[0.5, 0.5, 0.5], [0.75, 0.75, 0.75], [0, 0, 0]]",A,primitive->conventional (x sqrt2),"paper mining (PDF, batch 2)",10.5281/zenodo.10562671,,Table I,Carrete PRX 4:011019 (2014),https://doi.org/10.1103/PhysRevX.4.011019,AFLOW aflow:239c86caaef73a02 (aflowlib.duke.edu:AFLOWDATA/LIB3_WEB/Ga_hPtTa_pv/T0003.ABC) - lowest-enthalpy F-43m 3-atom entry; AFLOW is the structure source used by Carrete et al.,"Carrete et al. PRX 4, 011019 (2014), Table III, compound PtGaTa",True,stoichiometric,TaGaPt
TaGaPt,32.3,W/m/K,300.0,reconstructed IFCs (κ_anh),3,semi-empirical,0.25,,6.0602,216.0,F-43m,T0003.ABC,,"[""Ga"", ""Pt"", ""Ta""]","[[0.5, 0.5, 0.5], [0.75, 0.75, 0.75], [0, 0, 0]]",A,primitive->conventional (x sqrt2),"paper mining (PDF, batch 2)",10.5281/zenodo.10562671,,Table III,Carrete PRX 4:011019 (2014),https://doi.org/10.1103/PhysRevX.4.011019,AFLOW aflow:239c86caaef73a02 (aflowlib.duke.edu:AFLOWDATA/LIB3_WEB/Ga_hPtTa_pv/T0003.ABC) - lowest-enthalpy F-43m 3-atom entry; AFLOW is the structure source used by Carrete et al.,"Carrete et al. PRX 4, 011019 (2014), Table III, compound PtGaTa",True,stoichiometric,TaGaPt
TaGeIr,37.2,W/m/K,300.0,reconstructed IFCs (κ_anh),3,semi-empirical,0.25,,6.0259,216.0,F-43m,T0003.ABC,,"[""Ge"", ""Ir"", ""Ta""]","[[0.5, 0.5, 0.5], [0.75, 0.75, 0.75], [0, 0, 0]]",A,primitive->conventional (x sqrt2),"paper mining (PDF, batch 2)",10.5281/zenodo.10562671,,Table III,Carrete PRX 4:011019 (2014),https://doi.org/10.1103/PhysRevX.4.011019,AFLOW aflow:8d8e1d4063054053 (aflowlib.duke.edu:AFLOWDATA/LIB3_WEB/Ge_hIrTa_pv/T0003.ABC) - lowest-enthalpy F-43m 3-atom entry; AFLOW is the structure source used by Carrete et al.,"Carrete et al. PRX 4, 011019 (2014), Table III, compound IrGeTa",True,stoichiometric,TaGeIr
TaGeRh,24.35,W/m/K,301.0,Debye-Callaway/Slack-type,3,semi-empirical,0.25,,5.87,216.0,F-43m,half Heusler (C1_b / MgAgAs),ABC,,,B,conventional,paper mining,10.1126/sciadv.adw4514,https://www.science.org/doi/10.1126/sciadv.adw4514,"Supplementary Materials, Table S8 (p.26-27 of sciadv.adw4514_sm.pdf)",repository mining,https://github.com/AMRL-2018/MachineLearning_Half_Heusler/blob/master/data/halfHeusler.csv,"alatt column (AFLOW T0003 half-Heusler relaxed lattice constant, same table as kappa)",AMRL-2018/MachineLearning_Half_Heusler data/halfHeusler.csv | AFLOW Ge1Rh1Ta1.T0003.ABC,True,stoichiometric,TaGeRh
TaGeRh,15.32,W/m/K,481.0,Debye-Callaway/Slack-type,3,semi-empirical,0.25,,5.87,216.0,F-43m,half Heusler (C1_b / MgAgAs),ABC,,,B,conventional,paper mining,10.1126/sciadv.adw4514,https://www.science.org/doi/10.1126/sciadv.adw4514,"Supplementary Materials, Table S8 (p.26-27 of sciadv.adw4514_sm.pdf)",repository mining,https://github.com/AMRL-2018/MachineLearning_Half_Heusler/blob/master/data/halfHeusler.csv,"alatt column (AFLOW T0003 half-Heusler relaxed lattice constant, same table as kappa)",AMRL-2018/MachineLearning_Half_Heusler data/halfHeusler.csv | AFLOW Ge1Rh1Ta1.T0003.ABC,True,stoichiometric,TaGeRh
TaInPd,34.6,W/m/K,300.0,Slack model,3,semi-empirical,0.25,,6.11,216.0,F-43m,half Heusler (C1_b / MgAgAs),ABC,,,B,conventional,"paper mining (PDF, batch 2)",10.1038/s41598-021-00314-6,,page 8,repository mining,https://github.com/AMRL-2018/MachineLearning_Half_Heusler/blob/master/data/halfHeusler.csv,"alatt column (AFLOW T0003 half-Heusler relaxed lattice constant, same table as kappa)",AMRL-2018/MachineLearning_Half_Heusler data/halfHeusler.csv | AFLOW In1Pd1Ta1.T0003.ABC,True,stoichiometric,TaInPd
TaInPt,39.6,W/m/K,300.0,Slack model,3,semi-empirical,0.25,,6.14,216.0,F-43m,half Heusler (C1_b / MgAgAs),ABC,,,B,conventional,"paper mining (PDF, batch 2)",10.1038/s41598-021-00314-6,,page 8,repository mining,https://github.com/AMRL-2018/MachineLearning_Half_Heusler/blob/master/data/halfHeusler.csv,"alatt column (AFLOW T0003 half-Heusler relaxed lattice constant, same table as kappa)",AMRL-2018/MachineLearning_Half_Heusler data/halfHeusler.csv | AFLOW In1Pt1Ta1.T0003.ABC,True,stoichiometric,TaInPt
TaSbOs,26.9,W/m/K,300.0,full ab-initio anharmonic calculation (κ_ω),3,semi-empirical,0.25,,6.2264,216.0,F-43m,T0003.CAB,,"[""Os"", ""Sb"", ""Ta""]","[[0.75, 0.75, 0.75], [0, 0, 0], [0.5, 0.5, 0.5]]",A,primitive->conventional (x sqrt2),"paper mining (PDF, batch 2)",10.5281/zenodo.10562671,,Table I,Carrete PRX 4:011019 (2014),https://doi.org/10.1103/PhysRevX.4.011019,AFLOW aflow:4afc71ebe1bb1f45 (aflowlib.duke.edu:AFLOWDATA/LIB3_WEB/Os_pvSbTa_pv/T0003.CAB) - lowest-enthalpy F-43m 3-atom entry; AFLOW is the structure source used by Carrete et al.,"Carrete et al. PRX 4, 011019 (2014), Table III, compound OsSbTa",True,stoichiometric,TaSbOs
TaSbOs,28.8,W/m/K,300.0,reconstructed IFCs (κ_anh),3,semi-empirical,0.25,,6.2264,216.0,F-43m,T0003.CAB,,"[""Os"", ""Sb"", ""Ta""]","[[0.75, 0.75, 0.75], [0, 0, 0], [0.5, 0.5, 0.5]]",A,primitive->conventional (x sqrt2),"paper mining (PDF, batch 2)",10.5281/zenodo.10562671,,Table III,Carrete PRX 4:011019 (2014),https://doi.org/10.1103/PhysRevX.4.011019,AFLOW aflow:4afc71ebe1bb1f45 (aflowlib.duke.edu:AFLOWDATA/LIB3_WEB/Os_pvSbTa_pv/T0003.CAB) - lowest-enthalpy F-43m 3-atom entry; AFLOW is the structure source used by Carrete et al.,"Carrete et al. PRX 4, 011019 (2014), Table III, compound OsSbTa",True,stoichiometric,TaSbOs
TaSbRu,20.9,W/m/K,300.0,reconstructed IFCs (κ_anh),3,semi-empirical,0.25,,6.119573,216.0,F-43m,half-Heusler (C1b / MgAgAs),,"[""Ru"", ""Ru"", ""Ru"", ""Ru"", ""Sb"", ""Sb"", ""Sb"", ""Sb"", ""Ta"", ""Ta"", ""Ta"", ""Ta""]","[[0.25, 0.75, 0.75], [0.25, 0.25, 0.25], [0.75, 0.75, 0.25], [0.75, 0.25, 0.75], [0.5, 0.0, 0.0], [0.5, 0.5, 0.5], [0.0, 0.0, 0.5], [0.0, 0.5, 0.0], [0.0, 0.0, 0.0], [0.0, 0.5, 0.5], [0.5, 0.0, 0.5], [0.5, 0.5, 0.0]]",A,primitive->conventional (x sqrt2),"paper mining (PDF, batch 2)",10.5281/zenodo.10562671,,Table III,PhononDB (Togo/NIMS MDR),https://mdr.nims.go.jp/datasets/ba81e27e-c781-4da0-88cf-2716f0299bfb,"LTC-calc.log unit cell (PBEsol-relaxed), same file as kappa",mp-31454,True,stoichiometric,TaSbRu
TaSbRu,11.0054,W/m/K,300.0,AGL Debye-Gruneisen (quasi-harmonic),3,semi-empirical,0.25,,6.119573,216.0,F-43m,half-Heusler (C1b / MgAgAs),,"[""Ru"", ""Ru"", ""Ru"", ""Ru"", ""Sb"", ""Sb"", ""Sb"", ""Sb"", ""Ta"", ""Ta"", ""Ta"", ""Ta""]","[[0.25, 0.75, 0.75], [0.25, 0.25, 0.25], [0.75, 0.75, 0.25], [0.75, 0.25, 0.75], [0.5, 0.0, 0.0], [0.5, 0.5, 0.5], [0.0, 0.0, 0.5], [0.0, 0.5, 0.0], [0.0, 0.0, 0.0], [0.0, 0.5, 0.5], [0.5, 0.0, 0.5], [0.5, 0.5, 0.0]]",A,primitive->conventional (x sqrt2),AFLOW AGL,,aflowlib.duke.edu:AFLOWDATA/ICSD_WEB/FCC/Ru1Sb1Ta1_ICSD_107123,,PhononDB (Togo/NIMS MDR),https://mdr.nims.go.jp/datasets/ba81e27e-c781-4da0-88cf-2716f0299bfb,"LTC-calc.log unit cell (PBEsol-relaxed), same file as kappa",mp-31454,True,stoichiometric,TaSbRu
TaSbRu,28.24,W/m/K,301.0,Debye-Callaway/Slack-type,3,semi-empirical,0.25,,6.119573,216.0,F-43m,half-Heusler (C1b / MgAgAs),,"[""Ru"", ""Ru"", ""Ru"", ""Ru"", ""Sb"", ""Sb"", ""Sb"", ""Sb"", ""Ta"", ""Ta"", ""Ta"", ""Ta""]","[[0.25, 0.75, 0.75], [0.25, 0.25, 0.25], [0.75, 0.75, 0.25], [0.75, 0.25, 0.75], [0.5, 0.0, 0.0], [0.5, 0.5, 0.5], [0.0, 0.0, 0.5], [0.0, 0.5, 0.0], [0.0, 0.0, 0.0], [0.0, 0.5, 0.5], [0.5, 0.0, 0.5], [0.5, 0.5, 0.0]]",A,primitive->conventional (x sqrt2),paper mining,10.1126/sciadv.adw4514,https://www.science.org/doi/10.1126/sciadv.adw4514,"Supplementary Materials, Table S8 (p.26-27 of sciadv.adw4514_sm.pdf)",PhononDB (Togo/NIMS MDR),https://mdr.nims.go.jp/datasets/ba81e27e-c781-4da0-88cf-2716f0299bfb,"LTC-calc.log unit cell (PBEsol-relaxed), same file as kappa",mp-31454,True,stoichiometric,TaSbRu
TaSbRu,17.69,W/m/K,481.0,Debye-Callaway/Slack-type,3,semi-empirical,0.25,,6.119573,216.0,F-43m,half-Heusler (C1b / MgAgAs),,"[""Ru"", ""Ru"", ""Ru"", ""Ru"", ""Sb"", ""Sb"", ""Sb"", ""Sb"", ""Ta"", ""Ta"", ""Ta"", ""Ta""]","[[0.25, 0.75, 0.75], [0.25, 0.25, 0.25], [0.75, 0.75, 0.25], [0.75, 0.25, 0.75], [0.5, 0.0, 0.0], [0.5, 0.5, 0.5], [0.0, 0.0, 0.5], [0.0, 0.5, 0.0], [0.0, 0.0, 0.0], [0.0, 0.5, 0.5], [0.5, 0.0, 0.5], [0.5, 0.5, 0.0]]",A,primitive->conventional (x sqrt2),paper mining,10.1126/sciadv.adw4514,https://www.science.org/doi/10.1126/sciadv.adw4514,"Supplementary Materials, Table S8 (p.26-27 of sciadv.adw4514_sm.pdf)",PhononDB (Togo/NIMS MDR),https://mdr.nims.go.jp/datasets/ba81e27e-c781-4da0-88cf-2716f0299bfb,"LTC-calc.log unit cell (PBEsol-relaxed), same file as kappa",mp-31454,True,stoichiometric,TaSbRu
TaSiRh,28.51,W/m/K,301.0,Debye-Callaway/Slack-type,3,semi-empirical,0.25,,5.81,216.0,F-43m,half Heusler (C1_b / MgAgAs),CAB,,,B,conventional,paper mining,10.1126/sciadv.adw4514,https://www.science.org/doi/10.1126/sciadv.adw4514,"Supplementary Materials, Table S8 (p.26-27 of sciadv.adw4514_sm.pdf)",repository mining,https://github.com/AMRL-2018/MachineLearning_Half_Heusler/blob/master/data/halfHeusler.csv,"alatt column (AFLOW T0003 half-Heusler relaxed lattice constant, same table as kappa)",AMRL-2018/MachineLearning_Half_Heusler data/halfHeusler.csv | AFLOW Rh1Si1Ta1.T0003.CAB,True,stoichiometric,TaSiRh
TaSiRh,18.18,W/m/K,481.0,Debye-Callaway/Slack-type,3,semi-empirical,0.25,,5.81,216.0,F-43m,half Heusler (C1_b / MgAgAs),CAB,,,B,conventional,paper mining,10.1126/sciadv.adw4514,https://www.science.org/doi/10.1126/sciadv.adw4514,"Supplementary Materials, Table S8 (p.26-27 of sciadv.adw4514_sm.pdf)",repository mining,https://github.com/AMRL-2018/MachineLearning_Half_Heusler/blob/master/data/halfHeusler.csv,"alatt column (AFLOW T0003 half-Heusler relaxed lattice constant, same table as kappa)",AMRL-2018/MachineLearning_Half_Heusler data/halfHeusler.csv | AFLOW Rh1Si1Ta1.T0003.CAB,True,stoichiometric,TaSiRh
TaSnIr,22.1,W/m/K,300.0,reconstructed IFCs (κ_anh),3,semi-empirical,0.25,,6.2303,216.0,F-43m,T0003.CAB,,"[""Ir"", ""Sn"", ""Ta""]","[[0.75, 0.75, 0.75], [0, 0, 0], [0.5, 0.5, 0.5]]",A,primitive->conventional (x sqrt2),"paper mining (PDF, batch 2)",10.5281/zenodo.10562671,,Table III,Carrete PRX 4:011019 (2014),https://doi.org/10.1103/PhysRevX.4.011019,AFLOW aflow:0b96ed0253045ea1 (aflowlib.duke.edu:AFLOWDATA/LIB3_WEB/IrSnTa_pv/T0003.CAB) - lowest-enthalpy F-43m 3-atom entry; AFLOW is the structure source used by Carrete et al.,"Carrete et al. PRX 4, 011019 (2014), Table III, compound IrSnTa",True,stoichiometric,TaSnIr
TaSnRh,20.3,W/m/K,300.0,reconstructed IFCs (κ_anh),3,semi-empirical,0.25,,6.196,216.0,F-43m,T0003.CAB,,"[""Rh"", ""Sn"", ""Ta""]","[[0.75, 0.75, 0.75], [0, 0, 0], [0.5, 0.5, 0.5]]",A,primitive->conventional (x sqrt2),"paper mining (PDF, batch 2)",10.5281/zenodo.10562671,,Table III,Carrete PRX 4:011019 (2014),https://doi.org/10.1103/PhysRevX.4.011019,AFLOW aflow:c0cf6c9a49418bc1 (aflowlib.duke.edu:AFLOWDATA/LIB3_WEB/Rh_pvSnTa_pv/T0003.CAB) - lowest-enthalpy F-43m 3-atom entry; AFLOW is the structure source used by Carrete et al.,"Carrete et al. PRX 4, 011019 (2014), Table III, compound RhSnTa",True,stoichiometric,TaSnRh
TaSnRh,24.77,W/m/K,301.0,Debye-Callaway/Slack-type,3,semi-empirical,0.25,,6.196,216.0,F-43m,T0003.CAB,,"[""Rh"", ""Sn"", ""Ta""]","[[0.75, 0.75, 0.75], [0, 0, 0], [0.5, 0.5, 0.5]]",A,primitive->conventional (x sqrt2),paper mining,10.1126/sciadv.adw4514,https://www.science.org/doi/10.1126/sciadv.adw4514,"Supplementary Materials, Table S8 (p.26-27 of sciadv.adw4514_sm.pdf)",Carrete PRX 4:011019 (2014),https://doi.org/10.1103/PhysRevX.4.011019,AFLOW aflow:c0cf6c9a49418bc1 (aflowlib.duke.edu:AFLOWDATA/LIB3_WEB/Rh_pvSnTa_pv/T0003.CAB) - lowest-enthalpy F-43m 3-atom entry; AFLOW is the structure source used by Carrete et al.,"Carrete et al. PRX 4, 011019 (2014), Table III, compound RhSnTa",True,stoichiometric,TaSnRh
TaSnRh,15.57,W/m/K,481.0,Debye-Callaway/Slack-type,3,semi-empirical,0.25,,6.196,216.0,F-43m,T0003.CAB,,"[""Rh"", ""Sn"", ""Ta""]","[[0.75, 0.75, 0.75], [0, 0, 0], [0.5, 0.5, 0.5]]",A,primitive->conventional (x sqrt2),paper mining,10.1126/sciadv.adw4514,https://www.science.org/doi/10.1126/sciadv.adw4514,"Supplementary Materials, Table S8 (p.26-27 of sciadv.adw4514_sm.pdf)",Carrete PRX 4:011019 (2014),https://doi.org/10.1103/PhysRevX.4.011019,AFLOW aflow:c0cf6c9a49418bc1 (aflowlib.duke.edu:AFLOWDATA/LIB3_WEB/Rh_pvSnTa_pv/T0003.CAB) - lowest-enthalpy F-43m 3-atom entry; AFLOW is the structure source used by Carrete et al.,"Carrete et al. PRX 4, 011019 (2014), Table III, compound RhSnTa",True,stoichiometric,TaSnRh
TbInAg2,1.21589,W/m/K,300.0,AGL Debye-Gruneisen (quasi-harmonic),3,semi-empirical,0.25,,6.98357,225.0,Fm-3m,full_Heusler_L21,,"[""Tb"", ""In"", ""Ag"", ""Ag""]","[[0.5, 0.5, 0.5], [0.0, 0.0, 0.0], [0.25, 0.25, 0.25], [0.75, 0.75, 0.75]]",A,conventional,AFLOW AGL,,aflowlib.duke.edu:AFLOWDATA/ICSD_WEB/FCC/Ag2In1Tb1_ICSD_56987,,JARVIS-DFT (NIST),https://www.ctcms.nist.gov/~knc6/static/JARVIS-DFT/JVASP-18208.xml,JARVIS-DFT (NIST),JVASP-18208,False,stoichiometric,TbInAg2
TbInAu2,1.17634,W/m/K,300.0,AGL Debye-Gruneisen (quasi-harmonic),3,semi-empirical,0.25,,6.9989,225.0,Fm-3m,full_Heusler_L21,,"[""Tb"", ""In"", ""Au"", ""Au""]","[[0.5, 0.5, 0.5], [0.0, 0.0, 0.0], [0.25, 0.25, 0.25], [0.75, 0.75, 0.75]]",A,conventional,AFLOW AGL,,aflowlib.duke.edu:AFLOWDATA/ICSD_WEB/FCC/Au2In1Tb1_ICSD_58508,,JARVIS-DFT (NIST),https://www.ctcms.nist.gov/~knc6/static/JARVIS-DFT/JVASP-56740.xml,JARVIS-DFT (NIST),JVASP-56740,False,stoichiometric,TbInAu2
TbNiSb,8.36286,W/m/K,300.0,AGL Debye-Gruneisen (quasi-harmonic),3,semi-empirical,0.25,,6.39,216.0,F-43m,C1b,Tb/Sb/Ni,"[""Tb"", ""Sb"", ""Ni""]","[[0, 0, 0], [0.5, 0.5, 0.5], [0.25, 0.25, 0.25]]",A,conventional,AFLOW AGL,,aflowlib.duke.edu:AFLOWDATA/ICSD_WEB/FCC/Ni1Sb1Tb1_ICSD_44951,,Sci.Rep. 11:13809 (2021) Table S1,https://www.nature.com/articles/s41598-021-92030-4#MOESM1,"Table S1 (DFT-optimized lattice parameter + lowest-energy site assignment), same table as kappa",mp-3716,True,stoichiometric,TbNiSb
TbPbAu,2.72298,W/m/K,300.0,AGL Debye-Gruneisen (quasi-harmonic),3,semi-empirical,0.25,,6.87,216.0,F-43m,C1b,Tb/Pb/Au,"[""Tb"", ""Pb"", ""Au""]","[[0, 0, 0], [0.5, 0.5, 0.5], [0.25, 0.25, 0.25]]",A,conventional,AFLOW AGL,,aflowlib.duke.edu:AFLOWDATA/ICSD_WEB/FCC/Au1Pb1Tb1_ICSD_58569,,Sci.Rep. 11:13809 (2021) Table S1,https://www.nature.com/articles/s41598-021-92030-4#MOESM1,"Table S1 (DFT-optimized lattice parameter + lowest-energy site assignment), same table as kappa",mp-30413,True,stoichiometric,TbPbAu
TbSbPt,5.66714,W/m/K,300.0,AGL Debye-Gruneisen (quasi-harmonic),3,semi-empirical,0.25,,6.64,216.0,F-43m,C1b,Tb/Sb/Pt,"[""Tb"", ""Sb"", ""Pt""]","[[0, 0, 0], [0.5, 0.5, 0.5], [0.25, 0.25, 0.25]]",A,conventional,AFLOW AGL,,aflowlib.duke.edu:AFLOWDATA/ICSD_WEB/FCC/Pt1Sb1Tb1_ICSD_77950,,Sci.Rep. 11:13809 (2021) Table S1,https://www.nature.com/articles/s41598-021-92030-4#MOESM1,"Table S1 (DFT-optimized lattice parameter + lowest-energy site assignment), same table as kappa",mp-16313,True,stoichiometric,TbSbPt
TbSnPd2,1.00417,W/m/K,300.0,AGL Debye-Gruneisen (quasi-harmonic),3,semi-empirical,0.25,,6.80056,225.0,Fm-3m,full_Heusler_L21,,"[""Tb"", ""Sn"", ""Pd"", ""Pd""]","[[0.5, 0.5, 0.5], [0.0, 0.0, 0.0], [0.25, 0.25, 0.25], [0.75, 0.75, 0.75]]",A,conventional,AFLOW AGL,,aflowlib.duke.edu:AFLOWDATA/ICSD_WEB/FCC/Pd2Sn1Tb1_ICSD_105694,,JARVIS-DFT (NIST),https://www.ctcms.nist.gov/~knc6/static/JARVIS-DFT/JVASP-15565.xml,JARVIS-DFT (NIST),JVASP-15565,False,stoichiometric,TbSnPd2
ThInAu2,0.595008,W/m/K,300.0,AGL Debye-Gruneisen (quasi-harmonic),3,semi-empirical,0.25,,7.18174,225.0,Fm-3m,full_Heusler_L21,,"[""Th"", ""In"", ""Au"", ""Au""]","[[0.5, 0.5, 0.5], [0.0, 0.0, 0.0], [0.25, 0.25, 0.25], [0.75, 0.75, 0.75]]",A,conventional,AFLOW AGL,,aflowlib.duke.edu:AFLOWDATA/ICSD_WEB/FCC/Au2In1Th1_ICSD_58509,,JARVIS-DFT (NIST),https://www.ctcms.nist.gov/~knc6/static/JARVIS-DFT/JVASP-54595.xml,JARVIS-DFT (NIST),JVASP-54595,False,stoichiometric,ThInAu2
ThNiSn,6.15588,W/m/K,300.0,AGL Debye-Gruneisen (quasi-harmonic),3,semi-empirical,0.25,,6.6,216.0,F-43m,C1b,Th/Sn/Ni,"[""Th"", ""Sn"", ""Ni""]","[[0, 0, 0], [0.5, 0.5, 0.5], [0.25, 0.25, 0.25]]",A,conventional,AFLOW AGL,,aflowlib.duke.edu:AFLOWDATA/ICSD_WEB/FCC/Ni1Sn1Th1_ICSD_105367,,Sci.Rep. 11:13809 (2021) Table S1,https://www.nature.com/articles/s41598-021-92030-4#MOESM1,"Table S1 (DFT-optimized lattice parameter + lowest-energy site assignment), same table as kappa",mp-22786,True,stoichiometric,ThNiSn
ThSbRh,5.01189,W/m/K,300.0,AGL Debye-Gruneisen (quasi-harmonic),3,semi-empirical,0.25,,6.638878,216.0,F-43m,half-Heusler (C1b / MgAgAs),,"[""Rh"", ""Rh"", ""Rh"", ""Rh"", ""Sb"", ""Sb"", ""Sb"", ""Sb"", ""Th"", ""Th"", ""Th"", ""Th""]","[[0.25, 0.25, 0.75], [0.25, 0.75, 0.25], [0.75, 0.25, 0.25], [0.75, 0.75, 0.75], [0.5, 0.0, 0.0], [0.5, 0.5, 0.5], [0.0, 0.0, 0.5], [0.0, 0.5, 0.0], [0.0, 0.0, 0.0], [0.0, 0.5, 0.5], [0.5, 0.0, 0.5], [0.5, 0.5, 0.0]]",A,primitive->conventional (x sqrt2),AFLOW AGL,,aflowlib.duke.edu:AFLOWDATA/ICSD_WEB/FCC/Rh1Sb1Th1_ICSD_52067,,PhononDB (Togo/NIMS MDR),https://mdr.nims.go.jp/datasets/f4a8fb73-1c04-4363-a608-f613f86a7c43,"LTC-calc.log unit cell (PBEsol-relaxed), same file as kappa",mp-10623,True,stoichiometric,ThSbRh
ThSnPt,4.44481,W/m/K,300.0,AGL Debye-Gruneisen (quasi-harmonic),3,semi-empirical,0.25,,6.730414,216.0,F-43m,half-Heusler (C1b / MgAgAs),,"[""Sn"", ""Sn"", ""Sn"", ""Sn"", ""Pt"", ""Pt"", ""Pt"", ""Pt"", ""Th"", ""Th"", ""Th"", ""Th""]","[[0.5, 0.0, 0.0], [0.5, 0.5, 0.5], [0.0, 0.0, 0.5], [0.0, 0.5, 0.0], [0.25, 0.75, 0.75], [0.25, 0.25, 0.25], [0.75, 0.75, 0.25], [0.75, 0.25, 0.75], [0.0, 0.0, 0.0], [0.0, 0.5, 0.5], [0.5, 0.0, 0.5], [0.5, 0.5, 0.0]]",A,primitive->conventional (x sqrt2),AFLOW AGL,,aflowlib.duke.edu:AFLOWDATA/ICSD_WEB/FCC/Pt1Sn1Th1_ICSD_108712,,PhononDB (Togo/NIMS MDR),https://mdr.nims.go.jp/datasets/a192430b-84c8-4334-80ee-b526dd044142,"LTC-calc.log unit cell (PBEsol-relaxed), same file as kappa",mp-19886,True,stoichiometric,ThSnPt
Ti2AlCu,6.26188,W/m/K,300.0,AGL Debye-Gruneisen (quasi-harmonic),3,semi-empirical,0.25,,6.30178,216.0,F-43m,inverse_Heusler_XA,,"[""Ti"", ""Ti"", ""Al"", ""Cu""]","[[0.0, 0.0, 0.0], [0.75, 0.75, 0.75], [0.25, 0.25, 0.25], [0.5, 0.5, 0.5]]",A,conventional,AFLOW AGL,,aflowlib.duke.edu:AFLOWDATA/ICSD_WEB/FCC/Al1Cu1Ti2_ICSD_185881,,JARVIS-DFT (NIST),https://www.ctcms.nist.gov/~knc6/static/JARVIS-DFT/JVASP-37058.xml,JARVIS-DFT (NIST),JVASP-37058,False,stoichiometric,Ti2AlCu
Ti2MnAl,4.38099,W/m/K,300.0,AGL Debye-Gruneisen (quasi-harmonic),3,semi-empirical,0.25,,6.12728,216.0,F-43m,inverse_Heusler_XA,,"[""Ti"", ""Ti"", ""Mn"", ""Al""]","[[0.0, 0.0, 0.0], [0.75, 0.75, 0.75], [0.5, 0.5, 0.5], [0.25, 0.25, 0.25]]",A,conventional,AFLOW AGL,,aflowlib.duke.edu:AFLOWDATA/ICSD_WEB/FCC/Al1Mn1Ti2_ICSD_185877,,JARVIS-DFT (NIST),https://www.ctcms.nist.gov/~knc6/static/JARVIS-DFT/JVASP-37048.xml,JARVIS-DFT (NIST),JVASP-37048,False,stoichiometric,Ti2MnAl
Ti2MnGa,2.48344,W/m/K,300.0,AGL Debye-Gruneisen (quasi-harmonic),3,semi-empirical,0.25,,6.08399,216.0,F-43m,inverse_Heusler_XA,,"[""Ti"", ""Ti"", ""Mn"", ""Ga""]","[[0.0, 0.0, 0.0], [0.75, 0.75, 0.75], [0.5, 0.5, 0.5], [0.25, 0.25, 0.25]]",A,conventional,AFLOW AGL,,aflowlib.duke.edu:AFLOWDATA/ICSD_WEB/FCC/Ga1Mn1Ti2_ICSD_189697,,JARVIS-DFT (NIST),https://www.ctcms.nist.gov/~knc6/static/JARVIS-DFT/JVASP-79540.xml,JARVIS-DFT (NIST),JVASP-79540,False,stoichiometric,Ti2MnGa
Ti2MnIn,0.923756,W/m/K,300.0,AGL Debye-Gruneisen (quasi-harmonic),3,semi-empirical,0.25,,6.32479,216.0,F-43m,inverse_Heusler_XA,,"[""Ti"", ""Ti"", ""Mn"", ""In""]","[[0.0, 0.0, 0.0], [0.75, 0.75, 0.75], [0.5, 0.5, 0.5], [0.25, 0.25, 0.25]]",A,conventional,AFLOW AGL,,aflowlib.duke.edu:AFLOWDATA/ICSD_WEB/FCC/In1Mn1Ti2_ICSD_189700,,JARVIS-DFT (NIST),https://www.ctcms.nist.gov/~knc6/static/JARVIS-DFT/JVASP-35696.xml,JARVIS-DFT (NIST),JVASP-35696,False,stoichiometric,Ti2MnIn
TiAlAu2,1.18828,W/m/K,300.0,AGL Debye-Gruneisen (quasi-harmonic),3,semi-empirical,0.25,,6.45212,225.0,Fm-3m,full_Heusler_L21,,"[""Ti"", ""Al"", ""Au"", ""Au""]","[[0.5, 0.5, 0.5], [0.0, 0.0, 0.0], [0.25, 0.25, 0.25], [0.75, 0.75, 0.75]]",A,conventional,AFLOW AGL,,aflowlib.duke.edu:AFLOWDATA/ICSD_WEB/FCC/Al1Au2Ti1_ICSD_57507,,JARVIS-DFT (NIST),https://www.ctcms.nist.gov/~knc6/static/JARVIS-DFT/JVASP-17414.xml,JARVIS-DFT (NIST),JVASP-17414,False,stoichiometric,TiAlAu2
TiAlCo2,213.507,W/m/K,300.0,AGL Debye-Gruneisen (quasi-harmonic),3,semi-empirical,0.25,,5.82133,225.0,Fm-3m,full_Heusler_L21,,"[""Ti"", ""Al"", ""Co"", ""Co""]","[[0.5, 0.5, 0.5], [0.0, 0.0, 0.0], [0.25, 0.25, 0.25], [0.75, 0.75, 0.75]]",A,conventional,AFLOW AGL,,aflowlib.duke.edu:AFLOWDATA/ICSD_WEB/FCC/Al1Co2Ti1_ICSD_185966,,JARVIS-DFT (NIST),https://www.ctcms.nist.gov/~knc6/static/JARVIS-DFT/JVASP-15570.xml,JARVIS-DFT (NIST),JVASP-15570,False,stoichiometric,TiAlCo2
TiAlCu2,7.30709,W/m/K,300.0,AGL Debye-Gruneisen (quasi-harmonic),3,semi-empirical,0.25,,6.03548,225.0,Fm-3m,full_Heusler_L21,,"[""Ti"", ""Al"", ""Cu"", ""Cu""]","[[0.5, 0.5, 0.5], [0.0, 0.0, 0.0], [0.25, 0.25, 0.25], [0.75, 0.75, 0.75]]",A,conventional,AFLOW AGL,,aflowlib.duke.edu:AFLOWDATA/ICSD_WEB/FCC/Al1Cu2Ti1_ICSD_185280,,JARVIS-DFT (NIST),https://www.ctcms.nist.gov/~knc6/static/JARVIS-DFT/JVASP-15444.xml,JARVIS-DFT (NIST),JVASP-15444,False,stoichiometric,TiAlCu2
TiAsIr,30.1,W/m/K,300.0,reconstructed IFCs (κ_anh),3,semi-empirical,0.25,,5.9431,216.0,F-43m,T0003.ABC,,"[""As"", ""Ir"", ""Ti""]","[[0.5, 0.5, 0.5], [0.75, 0.75, 0.75], [0, 0, 0]]",A,primitive->conventional (x sqrt2),"paper mining (PDF, batch 2)",10.5281/zenodo.10562671,,Table III,Carrete PRX 4:011019 (2014),https://doi.org/10.1103/PhysRevX.4.011019,AFLOW aflow:a3a8d8c431ac440c (aflowlib.duke.edu:AFLOWDATA/LIB3_WEB/AsIrTi_sv/T0003.ABC) - lowest-enthalpy F-43m 3-atom entry; AFLOW is the structure source used by Carrete et al.,"Carrete et al. PRX 4, 011019 (2014), Table III, compound IrAsTi",True,stoichiometric,TiAsIr
TiAsRh,33.1,W/m/K,300.0,reconstructed IFCs (κ_anh),3,semi-empirical,0.25,,5.8963,216.0,F-43m,T0003.ABC,,"[""As"", ""Rh"", ""Ti""]","[[0.5, 0.5, 0.5], [0.25, 0.25, 0.25], [0, 0, 0]]",A,primitive->conventional (x sqrt2),"paper mining (PDF, batch 2)",10.5281/zenodo.10562671,,Table III,Carrete PRX 4:011019 (2014),https://doi.org/10.1103/PhysRevX.4.011019,AFLOW aflow:9aa04101c1bfa136 (aflowlib.duke.edu:AFLOWDATA/LIB3_WEB/AsRh_pvTi_sv/T0003.ABC) - lowest-enthalpy F-43m 3-atom entry; AFLOW is the structure source used by Carrete et al.,"Carrete et al. PRX 4, 011019 (2014), Table III, compound RhAsTi",True,stoichiometric,TiAsRh
TiAsRh,21.91,W/m/K,301.0,Debye-Callaway/Slack-type,3,semi-empirical,0.25,,5.8963,216.0,F-43m,T0003.ABC,,"[""As"", ""Rh"", ""Ti""]","[[0.5, 0.5, 0.5], [0.25, 0.25, 0.25], [0, 0, 0]]",A,primitive->conventional (x sqrt2),paper mining,10.1126/sciadv.adw4514,https://www.science.org/doi/10.1126/sciadv.adw4514,"Supplementary Materials, Table S8 (p.26-27 of sciadv.adw4514_sm.pdf)",Carrete PRX 4:011019 (2014),https://doi.org/10.1103/PhysRevX.4.011019,AFLOW aflow:9aa04101c1bfa136 (aflowlib.duke.edu:AFLOWDATA/LIB3_WEB/AsRh_pvTi_sv/T0003.ABC) - lowest-enthalpy F-43m 3-atom entry; AFLOW is the structure source used by Carrete et al.,"Carrete et al. PRX 4, 011019 (2014), Table III, compound RhAsTi",True,stoichiometric,TiAsRh
TiAsRh,13.79,W/m/K,481.0,Debye-Callaway/Slack-type,3,semi-empirical,0.25,,5.8963,216.0,F-43m,T0003.ABC,,"[""As"", ""Rh"", ""Ti""]","[[0.5, 0.5, 0.5], [0.25, 0.25, 0.25], [0, 0, 0]]",A,primitive->conventional (x sqrt2),paper mining,10.1126/sciadv.adw4514,https://www.science.org/doi/10.1126/sciadv.adw4514,"Supplementary Materials, Table S8 (p.26-27 of sciadv.adw4514_sm.pdf)",Carrete PRX 4:011019 (2014),https://doi.org/10.1103/PhysRevX.4.011019,AFLOW aflow:9aa04101c1bfa136 (aflowlib.duke.edu:AFLOWDATA/LIB3_WEB/AsRh_pvTi_sv/T0003.ABC) - lowest-enthalpy F-43m 3-atom entry; AFLOW is the structure source used by Carrete et al.,"Carrete et al. PRX 4, 011019 (2014), Table III, compound RhAsTi",True,stoichiometric,TiAsRh
TiBiRh,10.6,W/m/K,300.0,Slack model,3,semi-empirical,0.25,,6.2753,216.0,F-43m,T0003.ABC,,"[""Bi"", ""Rh"", ""Ti""]","[[0.5, 0.5, 0.5], [0.25, 0.25, 0.25], [0, 0, 0]]",A,primitive->conventional (x sqrt2),"paper mining (PDF, batch 2)",10.1039/d3ra01262j,,"page 1, Abstract",Carrete PRX 4:011019 (2014),https://doi.org/10.1103/PhysRevX.4.011019,AFLOW aflow:2edfa22f0c984b3d (aflowlib.duke.edu:AFLOWDATA/LIB3_WEB/Bi_dRh_pvTi_sv/T0003.ABC) - lowest-enthalpy F-43m 3-atom entry; AFLOW is the structure source used by Carrete et al.,"Carrete et al. PRX 4, 011019 (2014), Table III, compound RhBiTi",True,stoichiometric,TiBiRh
TiBiRh,11.41,W/m/K,300.0,,3,semi-empirical,0.25,,6.2753,216.0,F-43m,T0003.ABC,,"[""Bi"", ""Rh"", ""Ti""]","[[0.5, 0.5, 0.5], [0.25, 0.25, 0.25], [0, 0, 0]]",A,primitive->conventional (x sqrt2),"paper mining (PDF, batch 2)",10.1039/d3ra01262j,,page 6,Carrete PRX 4:011019 (2014),https://doi.org/10.1103/PhysRevX.4.011019,AFLOW aflow:2edfa22f0c984b3d (aflowlib.duke.edu:AFLOWDATA/LIB3_WEB/Bi_dRh_pvTi_sv/T0003.ABC) - lowest-enthalpy F-43m 3-atom entry; AFLOW is the structure source used by Carrete et al.,"Carrete et al. PRX 4, 011019 (2014), Table III, compound RhBiTi",True,stoichiometric,TiBiRh
TiBiRh,13.0,W/m/K,300.0,reconstructed IFCs (κ_anh),3,semi-empirical,0.25,,6.2753,216.0,F-43m,T0003.ABC,,"[""Bi"", ""Rh"", ""Ti""]","[[0.5, 0.5, 0.5], [0.25, 0.25, 0.25], [0, 0, 0]]",A,primitive->conventional (x sqrt2),"paper mining (PDF, batch 2)",10.5281/zenodo.10562671,,Table III,Carrete PRX 4:011019 (2014),https://doi.org/10.1103/PhysRevX.4.011019,AFLOW aflow:2edfa22f0c984b3d (aflowlib.duke.edu:AFLOWDATA/LIB3_WEB/Bi_dRh_pvTi_sv/T0003.ABC) - lowest-enthalpy F-43m 3-atom entry; AFLOW is the structure source used by Carrete et al.,"Carrete et al. PRX 4, 011019 (2014), Table III, compound RhBiTi",True,stoichiometric,TiBiRh
TiCo2Si,6.29005,W/m/K,300.0,AGL Debye-Gruneisen (quasi-harmonic),3,semi-empirical,0.25,,5.75015,225.0,Fm-3m,full_Heusler_L21,,"[""Ti"", ""Co"", ""Co"", ""Si""]","[[0.5, 0.5, 0.5], [0.75, 0.75, 0.75], [0.25, 0.25, 0.25], [0.0, 0.0, 0.0]]",A,conventional,AFLOW AGL,,aflowlib.duke.edu:AFLOWDATA/ICSD_WEB/FCC/Co2Si1Ti1_ICSD_185969,,JARVIS-DFT (NIST),https://www.ctcms.nist.gov/~knc6/static/JARVIS-DFT/JVASP-15250.xml,JARVIS-DFT (NIST),JVASP-15250,False,stoichiometric,TiCo2Si
TiCo2Sn,3.67036,W/m/K,300.0,AGL Debye-Gruneisen (quasi-harmonic),3,semi-empirical,0.25,,6.07655,225.0,Fm-3m,full_Heusler_L21,,"[""Ti"", ""Co"", ""Co"", ""Sn""]","[[0.5, 0.5, 0.5], [0.75, 0.75, 0.75], [0.25, 0.25, 0.25], [0.0, 0.0, 0.0]]",A,conventional,AFLOW AGL,,aflowlib.duke.edu:AFLOWDATA/ICSD_WEB/FCC/Co2Sn1Ti1_ICSD_102682,,JARVIS-DFT (NIST),https://www.ctcms.nist.gov/~knc6/static/JARVIS-DFT/JVASP-18102.xml,JARVIS-DFT (NIST),JVASP-18102,False,stoichiometric,TiCo2Sn
TiCoAs,37.1,W/m/K,300.0,reconstructed IFCs (κ_anh),3,semi-empirical,0.25,,5.6076,216.0,F-43m,T0003.ABC,,"[""As"", ""Co"", ""Ti""]","[[0.5, 0.5, 0.5], [0.75, 0.75, 0.75], [0, 0, 0]]",A,primitive->conventional (x sqrt2),"paper mining (PDF, batch 2)",10.5281/zenodo.10562671,,Table III,Carrete PRX 4:011019 (2014),https://doi.org/10.1103/PhysRevX.4.011019,AFLOW aflow:5778f3b725d5f850 (aflowlib.duke.edu:AFLOWDATA/LIB3_WEB/AsCoTi_sv/T0003.ABC) - lowest-enthalpy F-43m 3-atom entry; AFLOW is the structure source used by Carrete et al.,"Carrete et al. PRX 4, 011019 (2014), Table III, compound CoAsTi",True,stoichiometric,TiCoAs
TiCoBi,27.1,W/m/K,300.0,reconstructed IFCs (κ_anh),3,semi-empirical,0.25,,6.0292,216.0,F-43m,T0003.ABC,,"[""Bi"", ""Co"", ""Ti""]","[[0.5, 0.5, 0.5], [0.75, 0.75, 0.75], [0, 0, 0]]",A,primitive->conventional (x sqrt2),"paper mining (PDF, batch 2)",10.5281/zenodo.10562671,,Table III,Carrete PRX 4:011019 (2014),https://doi.org/10.1103/PhysRevX.4.011019,AFLOW aflow:cc99608379d29bda (aflowlib.duke.edu:AFLOWDATA/LIB3_WEB/Bi_dCoTi_sv/T0003.ABC) - lowest-enthalpy F-43m 3-atom entry; AFLOW is the structure source used by Carrete et al.,"Carrete et al. PRX 4, 011019 (2014), Table III, compound CoBiTi",True,stoichiometric,TiCoBi
TiCoP,15.7,W/m/K,700.0,Slack equation,3,semi-empirical,0.25,,5.34,216.0,F-43m,half Heusler (C1_b / MgAgAs),CAB,,,B,conventional,"paper mining (PDF, batch 2)",10.1021/acscombsci.0c00133,,Table 2,repository mining,https://github.com/AMRL-2018/MachineLearning_Half_Heusler/blob/master/data/halfHeusler.csv,"alatt column (AFLOW T0003 half-Heusler relaxed lattice constant, same table as kappa)",AMRL-2018/MachineLearning_Half_Heusler data/halfHeusler.csv | AFLOW Co1P1Ti1.T0003.CAB,True,stoichiometric,TiCoP
TiCoSb,24.0,W/m/K,300.0,,3,semi-empirical,0.25,,5.816625,216.0,F-43m,half-Heusler (C1b / MgAgAs),,"[""Ti"", ""Ti"", ""Ti"", ""Ti"", ""Co"", ""Co"", ""Co"", ""Co"", ""Sb"", ""Sb"", ""Sb"", ""Sb""]","[[0.0, 0.0, 0.0], [0.0, 0.5, 0.5], [0.5, 0.0, 0.5], [0.5, 0.5, 0.0], [0.25, 0.75, 0.75], [0.25, 0.25, 0.25], [0.75, 0.75, 0.25], [0.75, 0.25, 0.75], [0.5, 0.0, 0.0], [0.5, 0.5, 0.5], [0.0, 0.0, 0.5], [0.0, 0.5, 0.0]]",A,primitive->conventional (x sqrt2),"paper mining (PDF, batch 2)",10.1039/d5cp01601k,,page 2,PhononDB (Togo/NIMS MDR),https://mdr.nims.go.jp/datasets/91b0cbde-c115-4664-8ad8-7bf7ace3137f,"LTC-calc.log unit cell (PBEsol-relaxed), same file as kappa",mp-5967,True,stoichiometric,TiCoSb
TiCoSb,23.3,W/m/K,300.0,reconstructed IFCs (κ_anh),3,semi-empirical,0.25,,5.816625,216.0,F-43m,half-Heusler (C1b / MgAgAs),,"[""Ti"", ""Ti"", ""Ti"", ""Ti"", ""Co"", ""Co"", ""Co"", ""Co"", ""Sb"", ""Sb"", ""Sb"", ""Sb""]","[[0.0, 0.0, 0.0], [0.0, 0.5, 0.5], [0.5, 0.0, 0.5], [0.5, 0.5, 0.0], [0.25, 0.75, 0.75], [0.25, 0.25, 0.25], [0.75, 0.75, 0.25], [0.75, 0.25, 0.75], [0.5, 0.0, 0.0], [0.5, 0.5, 0.5], [0.0, 0.0, 0.5], [0.0, 0.5, 0.0]]",A,primitive->conventional (x sqrt2),"paper mining (PDF, batch 2)",10.5281/zenodo.10562671,,Table III,PhononDB (Togo/NIMS MDR),https://mdr.nims.go.jp/datasets/91b0cbde-c115-4664-8ad8-7bf7ace3137f,"LTC-calc.log unit cell (PBEsol-relaxed), same file as kappa",mp-5967,True,stoichiometric,TiCoSb
TiCoSb,13.4071,W/m/K,300.0,AGL Debye-Gruneisen (quasi-harmonic),3,semi-empirical,0.25,,5.816625,216.0,F-43m,half-Heusler (C1b / MgAgAs),,"[""Ti"", ""Ti"", ""Ti"", ""Ti"", ""Co"", ""Co"", ""Co"", ""Co"", ""Sb"", ""Sb"", ""Sb"", ""Sb""]","[[0.0, 0.0, 0.0], [0.0, 0.5, 0.5], [0.5, 0.0, 0.5], [0.5, 0.5, 0.0], [0.25, 0.75, 0.75], [0.25, 0.25, 0.25], [0.75, 0.75, 0.25], [0.75, 0.25, 0.75], [0.5, 0.0, 0.0], [0.5, 0.5, 0.5], [0.0, 0.0, 0.5], [0.0, 0.5, 0.0]]",A,primitive->conventional (x sqrt2),AFLOW AGL,,aflowlib.duke.edu:AFLOWDATA/ICSD_WEB/FCC/Co1Sb1Ti1_ICSD_169138,,PhononDB (Togo/NIMS MDR),https://mdr.nims.go.jp/datasets/91b0cbde-c115-4664-8ad8-7bf7ace3137f,"LTC-calc.log unit cell (PBEsol-relaxed), same file as kappa",mp-5967,True,stoichiometric,TiCoSb
TiCoSb,30.82,W/m/K,301.0,Debye-Callaway/Slack-type,3,semi-empirical,0.25,,5.816625,216.0,F-43m,half-Heusler (C1b / MgAgAs),,"[""Ti"", ""Ti"", ""Ti"", ""Ti"", ""Co"", ""Co"", ""Co"", ""Co"", ""Sb"", ""Sb"", ""Sb"", ""Sb""]","[[0.0, 0.0, 0.0], [0.0, 0.5, 0.5], [0.5, 0.0, 0.5], [0.5, 0.5, 0.0], [0.25, 0.75, 0.75], [0.25, 0.25, 0.25], [0.75, 0.75, 0.25], [0.75, 0.25, 0.75], [0.5, 0.0, 0.0], [0.5, 0.5, 0.5], [0.0, 0.0, 0.5], [0.0, 0.5, 0.0]]",A,primitive->conventional (x sqrt2),paper mining,10.1126/sciadv.adw4514,https://www.science.org/doi/10.1126/sciadv.adw4514,"Supplementary Materials, Table S8 (p.26-27 of sciadv.adw4514_sm.pdf)",PhononDB (Togo/NIMS MDR),https://mdr.nims.go.jp/datasets/91b0cbde-c115-4664-8ad8-7bf7ace3137f,"LTC-calc.log unit cell (PBEsol-relaxed), same file as kappa",mp-5967,True,stoichiometric,TiCoSb
TiCoSb,18.51,W/m/K,481.0,Debye-Callaway/Slack-type,3,semi-empirical,0.25,,5.816625,216.0,F-43m,half-Heusler (C1b / MgAgAs),,"[""Ti"", ""Ti"", ""Ti"", ""Ti"", ""Co"", ""Co"", ""Co"", ""Co"", ""Sb"", ""Sb"", ""Sb"", ""Sb""]","[[0.0, 0.0, 0.0], [0.0, 0.5, 0.5], [0.5, 0.0, 0.5], [0.5, 0.5, 0.0], [0.25, 0.75, 0.75], [0.25, 0.25, 0.25], [0.75, 0.75, 0.25], [0.75, 0.25, 0.75], [0.5, 0.0, 0.0], [0.5, 0.5, 0.5], [0.0, 0.0, 0.5], [0.0, 0.5, 0.0]]",A,primitive->conventional (x sqrt2),paper mining,10.1126/sciadv.adw4514,https://www.science.org/doi/10.1126/sciadv.adw4514,"Supplementary Materials, Table S8 (p.26-27 of sciadv.adw4514_sm.pdf)",PhononDB (Togo/NIMS MDR),https://mdr.nims.go.jp/datasets/91b0cbde-c115-4664-8ad8-7bf7ace3137f,"LTC-calc.log unit cell (PBEsol-relaxed), same file as kappa",mp-5967,True,stoichiometric,TiCoSb
TiFe2Ge,47.6,W/m/K,300.0,Slack model,3,semi-empirical,0.25,,5.81783417929731,225.0,,full_L21,,,,C,primitive->conventional (x sqrt2),"paper mining (PDF, batch 2)",10.1038/s41524-022-00887-4,,Table 1,AFLOW,aflowlib.duke.edu:AFLOWDATA/ICSD_WEB/FCC/Fe2Ge1Ti1_ICSD_186057,AFLOW_AGL,aflow:cd5e871a1c5af012,False,stoichiometric,TiFe2Ge
TiFe2Ge,23.2667,W/m/K,300.0,AGL Debye-Gruneisen (quasi-harmonic),3,semi-empirical,0.25,,5.81783417929731,225.0,,full_L21,,,,C,primitive->conventional (x sqrt2),AFLOW AGL,,aflowlib.duke.edu:AFLOWDATA/ICSD_WEB/FCC/Fe2Ge1Ti1_ICSD_186057,,AFLOW,aflowlib.duke.edu:AFLOWDATA/ICSD_WEB/FCC/Fe2Ge1Ti1_ICSD_186057,AFLOW_AGL,aflow:cd5e871a1c5af012,False,stoichiometric,TiFe2Ge
TiFe2Sn,14.8,W/m/K,300.0,Simple model (Kph = 1/3 * Cv * c * Tph) with estimated Tph,3,semi-empirical,0.25,,6.03014,225.0,Fm-3m,full_Heusler_L21,,"[""Ti"", ""Fe"", ""Fe"", ""Sn""]","[[0.0, 0.0, 0.0], [0.75, 0.75, 0.75], [0.25, 0.25, 0.25], [0.5, 0.5, 0.5]]",A,conventional,"paper mining (PDF, batch 2)",10.1088/1361-648x/ab2dd5,,page 10,JARVIS-DFT (NIST),https://www.ctcms.nist.gov/~knc6/static/JARVIS-DFT/JVASP-7934.xml,JARVIS-DFT (NIST),JVASP-7934,False,stoichiometric,TiFe2Sn
TiFeSe,29.38,W/m/K,301.0,Debye-Callaway/Slack-type,3,semi-empirical,0.25,,5.62,216.0,F-43m,C1b,Ti/Se/Fe,"[""Ti"", ""Se"", ""Fe""]","[[0, 0, 0], [0.5, 0.5, 0.5], [0.25, 0.25, 0.25]]",A,conventional,paper mining,10.1126/sciadv.adw4514,https://www.science.org/doi/10.1126/sciadv.adw4514,"Supplementary Materials, Table S8 (p.26-27 of sciadv.adw4514_sm.pdf)",Sci.Rep. 11:13809 (2021) Table S1,https://www.nature.com/articles/s41598-021-92030-4#MOESM1,"Table S1 (DFT-optimized lattice parameter + lowest-energy site assignment), same table as kappa",mp-961660,True,stoichiometric,TiFeSe
TiFeSe,18.44,W/m/K,481.0,Debye-Callaway/Slack-type,3,semi-empirical,0.25,,5.62,216.0,F-43m,C1b,Ti/Se/Fe,"[""Ti"", ""Se"", ""Fe""]","[[0, 0, 0], [0.5, 0.5, 0.5], [0.25, 0.25, 0.25]]",A,conventional,paper mining,10.1126/sciadv.adw4514,https://www.science.org/doi/10.1126/sciadv.adw4514,"Supplementary Materials, Table S8 (p.26-27 of sciadv.adw4514_sm.pdf)",Sci.Rep. 11:13809 (2021) Table S1,https://www.nature.com/articles/s41598-021-92030-4#MOESM1,"Table S1 (DFT-optimized lattice parameter + lowest-energy site assignment), same table as kappa",mp-961660,True,stoichiometric,TiFeSe
