Repository: Shivamrandive747/Thermalconductivity_prediction

# Calibrating first-principles lattice thermal conductivity to experiment

**A curated half-Heusler dataset and a validated transfer function.**

Published first-principles transport calculations of lattice thermal conductivity exceed what
laboratories measure for the same compound by a **median factor of 1.55**. That offset is regular
enough to be removed in closed form:

$$\kappa_L^{\mathrm{expt}}(T) \;=\; \kappa_L^{\mathrm{BTE}}(T)\;\min\!\left[c\left(\tfrac{T}{300}\right)^{p},\,1\right],
\qquad c = 0.51,\quad p = 0.80$$

Inside a domain of applicability declared before the validation set was scored, this places

File: data/Target_Materials/HEUSLER_KAPPA_TRAINING_SET.csv (part 189 of 192)
formula,kappa_L,kappa_units,temperature_K,method,method_tier,tier_name,weight,kappa_basis,struct_a_A,struct_spacegroup,struct_sg_symbol,struct_prototype,struct_site_ordering,struct_species,struct_frac_coords,struct_grade,lattice_convention,source,source_doi,source_url,source_location,struct_source,struct_source_url,struct_source_detail,struct_id,struct_same_paper_as_kappa,stoichiometry,parent_formula
TiFeTe,26.2,W/m/K,300.0,reconstructed IFCs (κ_anh),3,semi-empirical,0.25,,5.89,216.0,F-43m,C1b,Ti/Te/Fe,"[""Ti"", ""Te"", ""Fe""]","[[0, 0, 0], [0.5, 0.5, 0.5], [0.25, 0.25, 0.25]]",A,conventional,"paper mining (PDF, batch 2)",10.5281/zenodo.10562671,,Table III,Sci.Rep. 11:13809 (2021) Table S1,https://www.nature.com/articles/s41598-021-92030-4#MOESM1,"Table S1 (DFT-optimized lattice parameter + lowest-energy site assignment), same table as kappa",mp-961673,True,stoichiometric,TiFeTe
TiFeTe,29.31,W/m/K,301.0,Debye-Callaway/Slack-type,3,semi-empirical,0.25,,5.89,216.0,F-43m,C1b,Ti/Te/Fe,"[""Ti"", ""Te"", ""Fe""]","[[0, 0, 0], [0.5, 0.5, 0.5], [0.25, 0.25, 0.25]]",A,conventional,paper mining,10.1126/sciadv.adw4514,https://www.science.org/doi/10.1126/sciadv.adw4514,"Supplementary Materials, Table S8 (p.26-27 of sciadv.adw4514_sm.pdf)",Sci.Rep. 11:13809 (2021) Table S1,https://www.nature.com/articles/s41598-021-92030-4#MOESM1,"Table S1 (DFT-optimized lattice parameter + lowest-energy site assignment), same table as kappa",mp-961673,True,stoichiometric,TiFeTe
TiFeTe,18.4,W/m/K,481.0,Debye-Callaway/Slack-type,3,semi-empirical,0.25,,5.89,216.0,F-43m,C1b,Ti/Te/Fe,"[""Ti"", ""Te"", ""Fe""]","[[0, 0, 0], [0.5, 0.5, 0.5], [0.25, 0.25, 0.25]]",A,conventional,paper mining,10.1126/sciadv.adw4514,https://www.science.org/doi/10.1126/sciadv.adw4514,"Supplementary Materials, Table S8 (p.26-27 of sciadv.adw4514_sm.pdf)",Sci.Rep. 11:13809 (2021) Table S1,https://www.nature.com/articles/s41598-021-92030-4#MOESM1,"Table S1 (DFT-optimized lattice parameter + lowest-energy site assignment), same table as kappa",mp-961673,True,stoichiometric,TiFeTe
TiGaCo2,31.807,W/m/K,300.0,AGL Debye-Gruneisen (quasi-harmonic),3,semi-empirical,0.25,,5.8159,225.0,Fm-3m,full_Heusler_L21,,"[""Ti"", ""Ga"", ""Co"", ""Co""]","[[0.5, 0.5, 0.5], [0.0, 0.0, 0.0], [0.75, 0.75, 0.75], [0.25, 0.25, 0.25]]",A,conventional,AFLOW AGL,,aflowlib.duke.edu:AFLOWDATA/ICSD_WEB/FCC/Co2Ga1Ti1_ICSD_102453,,JARVIS-DFT (NIST),https://www.ctcms.nist.gov/~knc6/static/JARVIS-DFT/JVASP-17613.xml,JARVIS-DFT (NIST),JVASP-17613,False,stoichiometric,TiGaCo2
TiGePt,2.23,W/m/K,300.0,semi-empirical/model,3,semi-empirical,0.25,,6.0,216.0,F-43m,C1b,Ti/Ge/Pt,"[""Ti"", ""Ge"", ""Pt""]","[[0, 0, 0], [0.5, 0.5, 0.5], [0.25, 0.25, 0.25]]",A,conventional,paper mining,10.1038/s41598-025-29975-3,https://doi.org/10.1038/s41598-025-29975-3,"Table 7 (caption: ""...by mBJ at ambient temperature"")",Sci.Rep. 11:13809 (2021) Table S1,https://www.nature.com/articles/s41598-021-92030-4#MOESM1,"Table S1 (DFT-optimized lattice parameter + lowest-energy site assignment), same table as kappa",mp-1008680,True,stoichiometric,TiGePt
TiGePt,16.9,W/m/K,300.0,full ab-initio anharmonic calculation (κ_ω),3,semi-empirical,0.25,,6.0,216.0,F-43m,C1b,Ti/Ge/Pt,"[""Ti"", ""Ge"", ""Pt""]","[[0, 0, 0], [0.5, 0.5, 0.5], [0.25, 0.25, 0.25]]",A,conventional,"paper mining (PDF, batch 2)",10.5281/zenodo.10562671,,Table I,Sci.Rep. 11:13809 (2021) Table S1,https://www.nature.com/articles/s41598-021-92030-4#MOESM1,"Table S1 (DFT-optimized lattice parameter + lowest-energy site assignment), same table as kappa",mp-1008680,True,stoichiometric,TiGePt
TiGePt,26.7,W/m/K,300.0,reconstructed IFCs (κ_anh),3,semi-empirical,0.25,,6.0,216.0,F-43m,C1b,Ti/Ge/Pt,"[""Ti"", ""Ge"", ""Pt""]","[[0, 0, 0], [0.5, 0.5, 0.5], [0.25, 0.25, 0.25]]",A,conventional,"paper mining (PDF, batch 2)",10.5281/zenodo.10562671,,Table III,Sci.Rep. 11:13809 (2021) Table S1,https://www.nature.com/articles/s41598-021-92030-4#MOESM1,"Table S1 (DFT-optimized lattice parameter + lowest-energy site assignment), same table as kappa",mp-1008680,True,stoichiometric,TiGePt
TiGePt,7.10184,W/m/K,300.0,AGL Debye-Gruneisen (quasi-harmonic),3,semi-empirical,0.25,,6.0,216.0,F-43m,C1b,Ti/Ge/Pt,"[""Ti"", ""Ge"", ""Pt""]","[[0, 0, 0], [0.5, 0.5, 0.5], [0.25, 0.25, 0.25]]",A,conventional,AFLOW AGL,,aflowlib.duke.edu:AFLOWDATA/ICSD_WEB/FCC/Ge1Pt1Ti1_ICSD_188964,,Sci.Rep. 11:13809 (2021) Table S1,https://www.nature.com/articles/s41598-021-92030-4#MOESM1,"Table S1 (DFT-optimized lattice parameter + lowest-energy site assignment), same table as kappa",mp-1008680,True,stoichiometric,TiGePt
TiGePt,0.45,W/m/K,1200.0,semi-empirical/model,3,semi-empirical,0.25,,6.0,216.0,F-43m,C1b,Ti/Ge/Pt,"[""Ti"", ""Ge"", ""Pt""]","[[0, 0, 0], [0.5, 0.5, 0.5], [0.25, 0.25, 0.25]]",A,conventional,paper mining,10.1038/s41598-025-29975-3,https://doi.org/10.1038/s41598-025-29975-3,Abstract / Results text,Sci.Rep. 11:13809 (2021) Table S1,https://www.nature.com/articles/s41598-021-92030-4#MOESM1,"Table S1 (DFT-optimized lattice parameter + lowest-energy site assignment), same table as kappa",mp-1008680,True,stoichiometric,TiGePt
TiInAu2,0.768261,W/m/K,300.0,AGL Debye-Gruneisen (quasi-harmonic),3,semi-empirical,0.25,,6.65194,225.0,Fm-3m,full_Heusler_L21,,"[""Ti"", ""In"", ""Au"", ""Au""]","[[0.5, 0.5, 0.49999], [1e-05, 0.99999, 1.0], [0.24999, 0.25, 0.24999], [0.75001, 0.75001, 0.75002]]",A,conventional,AFLOW AGL,,aflowlib.duke.edu:AFLOWDATA/ICSD_WEB/FCC/Au2In1Ti1_ICSD_58510,,JARVIS-DFT (NIST),https://www.ctcms.nist.gov/~knc6/static/JARVIS-DFT/JVASP-54577.xml,JARVIS-DFT (NIST),JVASP-54577,False,stoichiometric,TiInAu2
TiInCu2,4.08727,W/m/K,300.0,AGL Debye-Gruneisen (quasi-harmonic),3,semi-empirical,0.25,,6.2363,225.0,Fm-3m,full_Heusler_L21,,"[""Ti"", ""Cu"", ""Cu"", ""In""]","[[0.75, 0.75, 0.75], [1.0, 0.0, 0.0], [0.49999, 0.5, 0.5], [0.25, 0.25, 0.25]]",A,conventional,AFLOW AGL,,aflowlib.duke.edu:AFLOWDATA/ICSD_WEB/FCC/Cu2In1Ti1_ICSD_103020,,JARVIS-DFT (NIST),https://www.ctcms.nist.gov/~knc6/static/JARVIS-DFT/JVASP-193550.xml,JARVIS-DFT (NIST),JVASP-193550,False,stoichiometric,TiInCu2
TiInFe2,12.45,W/m/K,300.0,AGL Debye-Gruneisen (quasi-harmonic),3,semi-empirical,0.25,,6.06447,225.0,Fm-3m,full_Heusler_L21,,"[""Ti"", ""In"", ""Fe"", ""Fe""]","[[0.0, 0.0, 0.0], [0.5, 0.5, 0.5], [0.25, 0.25, 0.25], [0.75, 0.75, 0.75]]",A,conventional,AFLOW AGL,,aflowlib.duke.edu:AFLOWDATA/ICSD_WEB/FCC/Fe2In1Ti1_ICSD_186056,,JARVIS-DFT (NIST),https://www.ctcms.nist.gov/~knc6/static/JARVIS-DFT/JVASP-37028.xml,JARVIS-DFT (NIST),JVASP-37028,False,stoichiometric,TiInFe2
TiInNi2,8.80582,W/m/K,300.0,AGL Debye-Gruneisen (quasi-harmonic),3,semi-empirical,0.25,,6.11307,225.0,Fm-3m,full_Heusler_L21,,"[""Ti"", ""In"", ""Ni"", ""Ni""]","[[0.5, 0.5, 0.5], [0.0, 0.0, 0.0], [0.25, 0.25, 0.25], [0.75, 0.75, 0.75]]",A,conventional,AFLOW AGL,,aflowlib.duke.edu:AFLOWDATA/ICSD_WEB/FCC/In1Ni2Ti1_ICSD_54596,,JARVIS-DFT (NIST),https://www.ctcms.nist.gov/~knc6/static/JARVIS-DFT/JVASP-18219.xml,JARVIS-DFT (NIST),JVASP-18219,False,stoichiometric,TiInNi2
TiNi2Sb,3.79611,W/m/K,300.0,AGL Debye-Gruneisen (quasi-harmonic),3,semi-empirical,0.25,,6.12924,225.0,Fm-3m,full_Heusler_L21,,"[""Ti"", ""Ni"", ""Ni"", ""Sb""]","[[0.5, 0.5, 0.5], [0.25, 0.25, 0.25], [0.75, 0.75, 0.75], [0.0, 0.0, 0.0]]",A,conventional,AFLOW AGL,,aflowlib.duke.edu:AFLOWDATA/ICSD_WEB/FCC/Ni2Sb1Ti1_ICSD_76700,,JARVIS-DFT (NIST),https://www.ctcms.nist.gov/~knc6/static/JARVIS-DFT/JVASP-15947.xml,JARVIS-DFT (NIST),JVASP-15947,False,stoichiometric,TiNi2Sb
TiNi2Sn,4.8569,W/m/K,300.0,AGL Debye-Gruneisen (quasi-harmonic),3,semi-empirical,0.25,,6.11411,225.0,Fm-3m,full_Heusler_L21,,"[""Ti"", ""Ni"", ""Ni"", ""Sn""]","[[0.5, 0.5, 0.5], [0.75, 0.75, 0.75], [0.25, 0.25, 0.25], [0.0, 0.0, 0.0]]",A,conventional,AFLOW AGL,,aflowlib.duke.edu:AFLOWDATA/ICSD_WEB/FCC/Ni2Sn1Ti1_ICSD_105369,,JARVIS-DFT (NIST),https://www.ctcms.nist.gov/~knc6/static/JARVIS-DFT/JVASP-8045.xml,JARVIS-DFT (NIST),JVASP-8045,False,stoichiometric,TiNi2Sn
TiNiGe,25.3,W/m/K,300.0,reconstructed IFCs (κ_anh),3,semi-empirical,0.25,,5.6577,216.0,F-43m,T0003.ABC,,"[""Ge"", ""Ni"", ""Ti""]","[[0.5, 0.5, 0.5], [0.75, 0.75, 0.75], [0, 0, 0]]",A,primitive->conventional (x sqrt2),"paper mining (PDF, batch 2)",10.5281/zenodo.10562671,,Table III,Carrete PRX 4:011019 (2014),https://doi.org/10.1103/PhysRevX.4.011019,AFLOW aflow:3fc002a5f0811ccb (aflowlib.duke.edu:AFLOWDATA/LIB3_WEB/Ge_hNi_pvTi_sv/T0003.ABC) - lowest-enthalpy F-43m 3-atom entry; AFLOW is the structure source used by Carrete et al.,"Carrete et al. PRX 4, 011019 (2014), Table III, compound NiGeTi",True,stoichiometric,TiNiGe
TiNiGe,35.46,W/m/K,301.0,Debye-Callaway/Slack-type,3,semi-empirical,0.25,,5.6577,216.0,F-43m,T0003.ABC,,"[""Ge"", ""Ni"", ""Ti""]","[[0.5, 0.5, 0.5], [0.75, 0.75, 0.75], [0, 0, 0]]",A,primitive->conventional (x sqrt2),paper mining,10.1126/sciadv.adw4514,https://www.science.org/doi/10.1126/sciadv.adw4514,"Supplementary Materials, Table S8 (p.26-27 of sciadv.adw4514_sm.pdf)",Carrete PRX 4:011019 (2014),https://doi.org/10.1103/PhysRevX.4.011019,AFLOW aflow:3fc002a5f0811ccb (aflowlib.duke.edu:AFLOWDATA/LIB3_WEB/Ge_hNi_pvTi_sv/T0003.ABC) - lowest-enthalpy F-43m 3-atom entry; AFLOW is the structure source used by Carrete et al.,"Carrete et al. PRX 4, 011019 (2014), Table III, compound NiGeTi",True,stoichiometric,TiNiGe
TiNiGe,22.31,W/m/K,481.0,Debye-Callaway/Slack-type,3,semi-empirical,0.25,,5.6577,216.0,F-43m,T0003.ABC,,"[""Ge"", ""Ni"", ""Ti""]","[[0.5, 0.5, 0.5], [0.75, 0.75, 0.75], [0, 0, 0]]",A,primitive->conventional (x sqrt2),paper mining,10.1126/sciadv.adw4514,https://www.science.org/doi/10.1126/sciadv.adw4514,"Supplementary Materials, Table S8 (p.26-27 of sciadv.adw4514_sm.pdf)",Carrete PRX 4:011019 (2014),https://doi.org/10.1103/PhysRevX.4.011019,AFLOW aflow:3fc002a5f0811ccb (aflowlib.duke.edu:AFLOWDATA/LIB3_WEB/Ge_hNi_pvTi_sv/T0003.ABC) - lowest-enthalpy F-43m 3-atom entry; AFLOW is the structure source used by Carrete et al.,"Carrete et al. PRX 4, 011019 (2014), Table III, compound NiGeTi",True,stoichiometric,TiNiGe
TiNiPb,109.0,W/m/K,300.0,full ab-initio anharmonic calculation (κ_ω),3,semi-empirical,0.25,,6.0534,216.0,F-43m,T0003.CAB,,"[""Ni"", ""Pb"", ""Ti""]","[[0.75, 0.75, 0.75], [0, 0, 0], [0.5, 0.5, 0.5]]",A,primitive->conventional (x sqrt2),"paper mining (PDF, batch 2)",10.5281/zenodo.10562671,,Table I,Carrete PRX 4:011019 (2014),https://doi.org/10.1103/PhysRevX.4.011019,AFLOW aflow:c4fc1ca624601d3b (aflowlib.duke.edu:AFLOWDATA/LIB3_WEB/Ni_pvPb_dTi_sv/T0003.CAB) - lowest-enthalpy F-43m 3-atom entry; AFLOW is the structure source used by Carrete et al.,"Carrete et al. PRX 4, 011019 (2014), Table I, compound NiPbTi",True,stoichiometric,TiNiPb
TiNiSb,8.30773,W/m/K,300.0,AGL Debye-Gruneisen (quasi-harmonic),3,semi-empirical,0.25,,5.96,216.0,F-43m,C1b,Ti/Sb/Ni,"[""Ti"", ""Sb"", ""Ni""]","[[0, 0, 0], [0.5, 0.5, 0.5], [0.25, 0.25, 0.25]]",A,conventional,AFLOW AGL,,aflowlib.duke.edu:AFLOWDATA/ICSD_WEB/FCC/Ni1Sb1Ti1_ICSD_182482,,Sci.Rep. 11:13809 (2021) Table S1,https://www.nature.com/articles/s41598-021-92030-4#MOESM1,"Table S1 (DFT-optimized lattice parameter + lowest-energy site assignment), same table as kappa",mp-20952,True,stoichiometric,TiNiSb
TiNiSn,12.8,W/m/K,300.0,anharmonic lattice dynamics (RTA),3,semi-empirical,0.25,,5.865993,216.0,F-43m,half-Heusler (C1b / MgAgAs),,"[""Ti"", ""Ti"", ""Ti"", ""Ti"", ""Ni"", ""Ni"", ""Ni"", ""Ni"", ""Sn"", ""Sn"", ""Sn"", ""Sn""]","[[0.5, 0.0, 0.0], [0.5, 0.5, 0.5], [0.0, 0.0, 0.5], [0.0, 0.5, 0.0], [0.25, 0.25, 0.75], [0.25, 0.75, 0.25], [0.75, 0.25, 0.25], [0.75, 0.75, 0.75], [0.0, 0.0, 0.0], [0.0, 0.5, 0.5], [0.5, 0.0, 0.5], [0.5, 0.5, 0.0]]",A,primitive->conventional (x sqrt2),"paper mining (PDF, batch 2)",10.1016/j.jallcom.2016.06.263,,page 6,PhononDB (Togo/NIMS MDR),https://mdr.nims.go.jp/datasets/02fa4c75-ed5f-4897-b727-67d05b922c4a,"LTC-calc.log unit cell (PBEsol-relaxed), same file as kappa",mp-924130,True,stoichiometric,TiNiSn
TiNiSn,15.2,W/m/K,300.0,"anharmonic lattice dynamics (RTA, 3 nearest neighbors)",3,semi-empirical,0.25,,5.865993,216.0,F-43m,half-Heusler (C1b / MgAgAs),,"[""Ti"", ""Ti"", ""Ti"", ""Ti"", ""Ni"", ""Ni"", ""Ni"", ""Ni"", ""Sn"", ""Sn"", ""Sn"", ""Sn""]","[[0.5, 0.0, 0.0], [0.5, 0.5, 0.5], [0.0, 0.0, 0.5], [0.0, 0.5, 0.0], [0.25, 0.25, 0.75], [0.25, 0.75, 0.25], [0.75, 0.25, 0.25], [0.75, 0.75, 0.75], [0.0, 0.0, 0.0], [0.0, 0.5, 0.5], [0.5, 0.0, 0.5], [0.5, 0.5, 0.0]]",A,primitive->conventional (x sqrt2),"paper mining (PDF, batch 2)",10.1016/j.jallcom.2016.06.263,,page 7,PhononDB (Togo/NIMS MDR),https://mdr.nims.go.jp/datasets/02fa4c75-ed5f-4897-b727-67d05b922c4a,"LTC-calc.log unit cell (PBEsol-relaxed), same file as kappa",mp-924130,True,stoichiometric,TiNiSn
TiNiSn,16.9,W/m/K,300.0,"anharmonic lattice dynamics (RTA, LDA)",3,semi-empirical,0.25,,5.865993,216.0,F-43m,half-Heusler (C1b / MgAgAs),,"[""Ti"", ""Ti"", ""Ti"", ""Ti"", ""Ni"", ""Ni"", ""Ni"", ""Ni"", ""Sn"", ""Sn"", ""Sn"", ""Sn""]","[[0.5, 0.0, 0.0], [0.5, 0.5, 0.5], [0.0, 0.0, 0.5], [0.0, 0.5, 0.0], [0.25, 0.25, 0.75], [0.25, 0.75, 0.25], [0.75, 0.25, 0.25], [0.75, 0.75, 0.75], [0.0, 0.0, 0.0], [0.0, 0.5, 0.5], [0.5, 0.0, 0.5], [0.5, 0.5, 0.0]]",A,primitive->conventional (x sqrt2),"paper mining (PDF, batch 2)",10.1016/j.jallcom.2016.06.263,,page 7,PhononDB (Togo/NIMS MDR),https://mdr.nims.go.jp/datasets/02fa4c75-ed5f-4897-b727-67d05b922c4a,"LTC-calc.log unit cell (PBEsol-relaxed), same file as kappa",mp-924130,True,stoichiometric,TiNiSn
TiNiSn,14.0,W/m/K,300.0,Slack model,3,semi-empirical,0.25,,5.865993,216.0,F-43m,half-Heusler (C1b / MgAgAs),,"[""Ti"", ""Ti"", ""Ti"", ""Ti"", ""Ni"", ""Ni"", ""Ni"", ""Ni"", ""Sn"", ""Sn"", ""Sn"", ""Sn""]","[[0.5, 0.0, 0.0], [0.5, 0.5, 0.5], [0.0, 0.0, 0.5], [0.0, 0.5, 0.0], [0.25, 0.25, 0.75], [0.25, 0.75, 0.25], [0.75, 0.25, 0.25], [0.75, 0.75, 0.75], [0.0, 0.0, 0.0], [0.0, 0.5, 0.5], [0.5, 0.0, 0.5], [0.5, 0.5, 0.0]]",A,primitive->conventional (x sqrt2),"paper mining (PDF, batch 2)",10.1016/j.jallcom.2016.06.263,,page 8,PhononDB (Togo/NIMS MDR),https://mdr.nims.go.jp/datasets/02fa4c75-ed5f-4897-b727-67d05b922c4a,"LTC-calc.log unit cell (PBEsol-relaxed), same file as kappa",mp-924130,True,stoichiometric,TiNiSn
TiNiSn,9.3,W/m/K,300.0,,3,semi-empirical,0.25,,5.865993,216.0,F-43m,half-Heusler (C1b / MgAgAs),,"[""Ti"", ""Ti"", ""Ti"", ""Ti"", ""Ni"", ""Ni"", ""Ni"", ""Ni"", ""Sn"", ""Sn"", ""Sn"", ""Sn""]","[[0.5, 0.0, 0.0], [0.5, 0.5, 0.5], [0.0, 0.0, 0.5], [0.0, 0.5, 0.0], [0.25, 0.25, 0.75], [0.25, 0.75, 0.25], [0.75, 0.25, 0.25], [0.75, 0.75, 0.75], [0.0, 0.0, 0.0], [0.0, 0.5, 0.5], [0.5, 0.0, 0.5], [0.5, 0.5, 0.0]]",A,primitive->conventional (x sqrt2),"paper mining (PDF, batch 2)",10.1038/s41598-021-00314-6,,page 8,PhononDB (Togo/NIMS MDR),https://mdr.nims.go.jp/datasets/02fa4c75-ed5f-4897-b727-67d05b922c4a,"LTC-calc.log unit cell (PBEsol-relaxed), same file as kappa",mp-924130,True,stoichiometric,TiNiSn
TiNiSn,13.0,W/m/K,300.0,,3,semi-empirical,0.25,,5.865993,216.0,F-43m,half-Heusler (C1b / MgAgAs),,"[""Ti"", ""Ti"", ""Ti"", ""Ti"", ""Ni"", ""Ni"", ""Ni"", ""Ni"", ""Sn"", ""Sn"", ""Sn"", ""Sn""]","[[0.5, 0.0, 0.0], [0.5, 0.5, 0.5], [0.0, 0.0, 0.5], [0.0, 0.5, 0.0], [0.25, 0.25, 0.75], [0.25, 0.75, 0.25], [0.75, 0.25, 0.25], [0.75, 0.75, 0.75], [0.0, 0.0, 0.0], [0.0, 0.5, 0.5], [0.5, 0.0, 0.5], [0.5, 0.5, 0.0]]",A,primitive->conventional (x sqrt2),"paper mining (PDF, batch 2)",10.1039/d5cp01601k,,page 2,PhononDB (Togo/NIMS MDR),https://mdr.nims.go.jp/datasets/02fa4c75-ed5f-4897-b727-67d05b922c4a,"LTC-calc.log unit cell (PBEsol-relaxed), same file as kappa",mp-924130,True,stoichiometric,TiNiSn
TiNiSn,17.9,W/m/K,300.0,full ab-initio anharmonic calculation (κ_ω),3,semi-empirical,0.25,,5.865993,216.0,F-43m,half-Heusler (C1b / MgAgAs),,"[""Ti"", ""Ti"", ""Ti"", ""Ti"", ""Ni"", ""Ni"", ""Ni"", ""Ni"", ""Sn"", ""Sn"", ""Sn"", ""Sn""]","[[0.5, 0.0, 0.0], [0.5, 0.5, 0.5], [0.0, 0.0, 0.5], [0.0, 0.5, 0.0], [0.25, 0.25, 0.75], [0.25, 0.75, 0.25], [0.75, 0.25, 0.25], [0.75, 0.75, 0.75], [0.0, 0.0, 0.0], [0.0, 0.5, 0.5], [0.5, 0.0, 0.5], [0.5, 0.5, 0.0]]",A,primitive->conventional (x sqrt2),"paper mining (PDF, batch 2)",10.5281/zenodo.10562671,,Table I,PhononDB (Togo/NIMS MDR),https://mdr.nims.go.jp/datasets/02fa4c75-ed5f-4897-b727-67d05b922c4a,"LTC-calc.log unit cell (PBEsol-relaxed), same file as kappa",mp-924130,True,stoichiometric,TiNiSn
TiNiSn,16.8,W/m/K,300.0,reconstructed IFCs (κ_anh),3,semi-empirical,0.25,,5.865993,216.0,F-43m,half-Heusler (C1b / MgAgAs),,"[""Ti"", ""Ti"", ""Ti"", ""Ti"", ""Ni"", ""Ni"", ""Ni"", ""Ni"", ""Sn"", ""Sn"", ""Sn"", ""Sn""]","[[0.5, 0.0, 0.0], [0.5, 0.5, 0.5], [0.0, 0.0, 0.5], [0.0, 0.5, 0.0], [0.25, 0.25, 0.75], [0.25, 0.75, 0.25], [0.75, 0.25, 0.25], [0.75, 0.75, 0.75], [0.0, 0.0, 0.0], [0.0, 0.5, 0.5], [0.5, 0.0, 0.5], [0.5, 0.5, 0.0]]",A,primitive->conventional (x sqrt2),"paper mining (PDF, batch 2)",10.5281/zenodo.10562671,,Table III,PhononDB (Togo/NIMS MDR),https://mdr.nims.go.jp/datasets/02fa4c75-ed5f-4897-b727-67d05b922c4a,"LTC-calc.log unit cell (PBEsol-relaxed), same file as kappa",mp-924130,True,stoichiometric,TiNiSn
TiNiSn,11.04,W/m/K,300.0,Slack's equation,3,semi-empirical,0.25,,5.865993,216.0,F-43m,half-Heusler (C1b / MgAgAs),,"[""Ti"", ""Ti"", ""Ti"", ""Ti"", ""Ni"", ""Ni"", ""Ni"", ""Ni"", ""Sn"", ""Sn"", ""Sn"", ""Sn""]","[[0.5, 0.0, 0.0], [0.5, 0.5, 0.5], [0.0, 0.0, 0.5], [0.0, 0.5, 0.0], [0.25, 0.25, 0.75], [0.25, 0.75, 0.25], [0.75, 0.25, 0.25], [0.75, 0.75, 0.75], [0.0, 0.0, 0.0], [0.0, 0.5, 0.5], [0.5, 0.0, 0.5], [0.5, 0.5, 0.0]]",A,primitive->conventional (x sqrt2),"paper mining (PDF, batch 2)",arxiv:2110.09827v1,,Table IV,PhononDB (Togo/NIMS MDR),https://mdr.nims.go.jp/datasets/02fa4c75-ed5f-4897-b727-67d05b922c4a,"LTC-calc.log unit cell (PBEsol-relaxed), same file as kappa",mp-924130,True,stoichiometric,TiNiSn
TiNiSn,27.7,W/m/K,300.0,"Compressed 3-ph and 4-ph interactions (PCP rank N(3)=4, N(4)=48)",3,semi-empirical,0.25,,5.865993,216.0,F-43m,half-Heusler (C1b / MgAgAs),,"[""Ti"", ""Ti"", ""Ti"", ""Ti"", ""Ni"", ""Ni"", ""Ni"", ""Ni"", ""Sn"", ""Sn"", ""Sn"", ""Sn""]","[[0.5, 0.0, 0.0], [0.5, 0.5, 0.5], [0.0, 0.0, 0.5], [0.0, 0.5, 0.0], [0.25, 0.25, 0.75], [0.25, 0.75, 0.25], [0.75, 0.25, 0.25], [0.75, 0.75, 0.75], [0.0, 0.0, 0.0], [0.0, 0.5, 0.5], [0.5, 0.0, 0.5], [0.5, 0.5, 0.0]]",A,primitive->conventional (x sqrt2),"paper mining (PDF, batch 2)",arxiv:2503.05913v3,,Table S1,PhononDB (Togo/NIMS MDR),https://mdr.nims.go.jp/datasets/02fa4c75-ed5f-4897-b727-67d05b922c4a,"LTC-calc.log unit cell (PBEsol-relaxed), same file as kappa",mp-924130,True,stoichiometric,TiNiSn
TiNiSn,18.7,W/m/K,300.0,"Compressed 3-ph and 4-ph interactions (PCP rank N(3)=8, N(4)=48)",3,semi-empirical,0.25,,5.865993,216.0,F-43m,half-Heusler (C1b / MgAgAs),,"[""Ti"", ""Ti"", ""Ti"", ""Ti"", ""Ni"", ""Ni"", ""Ni"", ""Ni"", ""Sn"", ""Sn"", ""Sn"", ""Sn""]","[[0.5, 0.0, 0.0], [0.5, 0.5, 0.5], [0.0, 0.0, 0.5], [0.0, 0.5, 0.0], [0.25, 0.25, 0.75], [0.25, 0.75, 0.25], [0.75, 0.25, 0.25], [0.75, 0.75, 0.75], [0.0, 0.0, 0.0], [0.0, 0.5, 0.5], [0.5, 0.0, 0.5], [0.5, 0.5, 0.0]]",A,primitive->conventional (x sqrt2),"paper mining (PDF, batch 2)",arxiv:2503.05913v3,,Table S1,PhononDB (Togo/NIMS MDR),https://mdr.nims.go.jp/datasets/02fa4c75-ed5f-4897-b727-67d05b922c4a,"LTC-calc.log unit cell (PBEsol-relaxed), same file as kappa",mp-924130,True,stoichiometric,TiNiSn
TiNiSn,15.1,W/m/K,300.0,"Compressed 3-ph and 4-ph interactions (PCP rank N(3)=16, N(4)=48)",3,semi-empirical,0.25,,5.865993,216.0,F-43m,half-Heusler (C1b / MgAgAs),,"[""Ti"", ""Ti"", ""Ti"", ""Ti"", ""Ni"", ""Ni"", ""Ni"", ""Ni"", ""Sn"", ""Sn"", ""Sn"", ""Sn""]","[[0.5, 0.0, 0.0], [0.5, 0.5, 0.5], [0.0, 0.0, 0.5], [0.0, 0.5, 0.0], [0.25, 0.25, 0.75], [0.25, 0.75, 0.25], [0.75, 0.25, 0.25], [0.75, 0.75, 0.75], [0.0, 0.0, 0.0], [0.0, 0.5, 0.5], [0.5, 0.0, 0.5], [0.5, 0.5, 0.0]]",A,primitive->conventional (x sqrt2),"paper mining (PDF, batch 2)",arxiv:2503.05913v3,,Table S1,PhononDB (Togo/NIMS MDR),https://mdr.nims.go.jp/datasets/02fa4c75-ed5f-4897-b727-67d05b922c4a,"LTC-calc.log unit cell (PBEsol-relaxed), same file as kappa",mp-924130,True,stoichiometric,TiNiSn
TiNiSn,15.0,W/m/K,300.0,"Compressed 3-ph and 4-ph interactions (PCP rank N(3)=24, N(4)=48)",3,semi-empirical,0.25,,5.865993,216.0,F-43m,half-Heusler (C1b / MgAgAs),,"[""Ti"", ""Ti"", ""Ti"", ""Ti"", ""Ni"", ""Ni"", ""Ni"", ""Ni"", ""Sn"", ""Sn"", ""Sn"", ""Sn""]","[[0.5, 0.0, 0.0], [0.5, 0.5, 0.5], [0.0, 0.0, 0.5], [0.0, 0.5, 0.0], [0.25, 0.25, 0.75], [0.25, 0.75, 0.25], [0.75, 0.25, 0.25], [0.75, 0.75, 0.75], [0.0, 0.0, 0.0], [0.0, 0.5, 0.5], [0.5, 0.0, 0.5], [0.5, 0.5, 0.0]]",A,primitive->conventional (x sqrt2),"paper mining (PDF, batch 2)",arxiv:2503.05913v3,,Table S1,PhononDB (Togo/NIMS MDR),https://mdr.nims.go.jp/datasets/02fa4c75-ed5f-4897-b727-67d05b922c4a,"LTC-calc.log unit cell (PBEsol-relaxed), same file as kappa",mp-924130,True,stoichiometric,TiNiSn
TiNiSn,15.5,W/m/K,300.0,"Compressed 3-ph and 4-ph interactions (PCP rank N(3)=24, N(4)=4)",3,semi-empirical,0.25,,5.865993,216.0,F-43m,half-Heusler (C1b / MgAgAs),,"[""Ti"", ""Ti"", ""Ti"", ""Ti"", ""Ni"", ""Ni"", ""Ni"", ""Ni"", ""Sn"", ""Sn"", ""Sn"", ""Sn""]","[[0.5, 0.0, 0.0], [0.5, 0.5, 0.5], [0.0, 0.0, 0.5], [0.0, 0.5, 0.0], [0.25, 0.25, 0.75], [0.25, 0.75, 0.25], [0.75, 0.25, 0.25], [0.75, 0.75, 0.75], [0.0, 0.0, 0.0], [0.0, 0.5, 0.5], [0.5, 0.0, 0.5], [0.5, 0.5, 0.0]]",A,primitive->conventional (x sqrt2),"paper mining (PDF, batch 2)",arxiv:2503.05913v3,,Table S2,PhononDB (Togo/NIMS MDR),https://mdr.nims.go.jp/datasets/02fa4c75-ed5f-4897-b727-67d05b922c4a,"LTC-calc.log unit cell (PBEsol-relaxed), same file as kappa",mp-924130,True,stoichiometric,TiNiSn
TiNiSn,15.3,W/m/K,300.0,"Compressed 3-ph and 4-ph interactions (PCP rank N(3)=24, N(4)=8)",3,semi-empirical,0.25,,5.865993,216.0,F-43m,half-Heusler (C1b / MgAgAs),,"[""Ti"", ""Ti"", ""Ti"", ""Ti"", ""Ni"", ""Ni"", ""Ni"", ""Ni"", ""Sn"", ""Sn"", ""Sn"", ""Sn""]","[[0.5, 0.0, 0.0], [0.5, 0.5, 0.5], [0.0, 0.0, 0.5], [0.0, 0.5, 0.0], [0.25, 0.25, 0.75], [0.25, 0.75, 0.25], [0.75, 0.25, 0.25], [0.75, 0.75, 0.75], [0.0, 0.0, 0.0], [0.0, 0.5, 0.5], [0.5, 0.0, 0.5], [0.5, 0.5, 0.0]]",A,primitive->conventional (x sqrt2),"paper mining (PDF, batch 2)",arxiv:2503.05913v3,,Table S2,PhononDB (Togo/NIMS MDR),https://mdr.nims.go.jp/datasets/02fa4c75-ed5f-4897-b727-67d05b922c4a,"LTC-calc.log unit cell (PBEsol-relaxed), same file as kappa",mp-924130,True,stoichiometric,TiNiSn
TiNiSn,8.93765,W/m/K,300.0,AGL Debye-Gruneisen (quasi-harmonic),3,semi-empirical,0.25,,5.865993,216.0,F-43m,half-Heusler (C1b / MgAgAs),,"[""Ti"", ""Ti"", ""Ti"", ""Ti"", ""Ni"", ""Ni"", ""Ni"", ""Ni"", ""Sn"", ""Sn"", ""Sn"", ""Sn""]","[[0.5, 0.0, 0.0], [0.5, 0.5, 0.5], [0.0, 0.0, 0.5], [0.0, 0.5, 0.0], [0.25, 0.25, 0.75], [0.25, 0.75, 0.25], [0.75, 0.25, 0.25], [0.75, 0.75, 0.75], [0.0, 0.0, 0.0], [0.0, 0.5, 0.5], [0.5, 0.0, 0.5], [0.5, 0.5, 0.0]]",A,primitive->conventional (x sqrt2),AFLOW AGL,,aflowlib.duke.edu:AFLOWDATA/ICSD_WEB/FCC/Ni1Sn1Ti1_ICSD_174568,,PhononDB (Togo/NIMS MDR),https://mdr.nims.go.jp/datasets/02fa4c75-ed5f-4897-b727-67d05b922c4a,"LTC-calc.log unit cell (PBEsol-relaxed), same file as kappa",mp-924130,True,stoichiometric,TiNiSn
TiNiSn,28.55,W/m/K,301.0,Debye-Callaway/Slack-type,3,semi-empirical,0.25,,5.865993,216.0,F-43m,half-Heusler (C1b / MgAgAs),,"[""Ti"", ""Ti"", ""Ti"", ""Ti"", ""Ni"", ""Ni"", ""Ni"", ""Ni"", ""Sn"", ""Sn"", ""Sn"", ""Sn""]","[[0.5, 0.0, 0.0], [0.5, 0.5, 0.5], [0.0, 0.0, 0.5], [0.0, 0.5, 0.0], [0.25, 0.25, 0.75], [0.25, 0.75, 0.25], [0.75, 0.25, 0.25], [0.75, 0.75, 0.75], [0.0, 0.0, 0.0], [0.0, 0.5, 0.5], [0.5, 0.0, 0.5], [0.5, 0.5, 0.0]]",A,primitive->conventional (x sqrt2),paper mining,10.1126/sciadv.adw4514,https://www.science.org/doi/10.1126/sciadv.adw4514,"Supplementary Materials, Table S8 (p.26-27 of sciadv.adw4514_sm.pdf)",PhononDB (Togo/NIMS MDR),https://mdr.nims.go.jp/datasets/02fa4c75-ed5f-4897-b727-67d05b922c4a,"LTC-calc.log unit cell (PBEsol-relaxed), same file as kappa",mp-924130,True,stoichiometric,TiNiSn
TiNiSn,17.8,W/m/K,481.0,Debye-Callaway/Slack-type,3,semi-empirical,0.25,,5.865993,216.0,F-43m,half-Heusler (C1b / MgAgAs),,"[""Ti"", ""Ti"", ""Ti"", ""Ti"", ""Ni"", ""Ni"", ""Ni"", ""Ni"", ""Sn"", ""Sn"", ""Sn"", ""Sn""]","[[0.5, 0.0, 0.0], [0.5, 0.5, 0.5], [0.0, 0.0, 0.5], [0.0, 0.5, 0.0], [0.25, 0.25, 0.75], [0.25, 0.75, 0.25], [0.75, 0.25, 0.25], [0.75, 0.75, 0.75], [0.0, 0.0, 0.0], [0.0, 0.5, 0.5], [0.5, 0.0, 0.5], [0.5, 0.5, 0.0]]",A,primitive->conventional (x sqrt2),paper mining,10.1126/sciadv.adw4514,https://www.science.org/doi/10.1126/sciadv.adw4514,"Supplementary Materials, Table S8 (p.26-27 of sciadv.adw4514_sm.pdf)",PhononDB (Togo/NIMS MDR),https://mdr.nims.go.jp/datasets/02fa4c75-ed5f-4897-b727-67d05b922c4a,"LTC-calc.log unit cell (PBEsol-relaxed), same file as kappa",mp-924130,True,stoichiometric,TiNiSn
TiNiSn,6.02,W/m/K,550.0,Slack's equation,3,semi-empirical,0.25,,5.865993,216.0,F-43m,half-Heusler (C1b / MgAgAs),,"[""Ti"", ""Ti"", ""Ti"", ""Ti"", ""Ni"", ""Ni"", ""Ni"", ""Ni"", ""Sn"", ""Sn"", ""Sn"", ""Sn""]","[[0.5, 0.0, 0.0], [0.5, 0.5, 0.5], [0.0, 0.0, 0.5], [0.0, 0.5, 0.0], [0.25, 0.25, 0.75], [0.25, 0.75, 0.25], [0.75, 0.25, 0.25], [0.75, 0.75, 0.75], [0.0, 0.0, 0.0], [0.0, 0.5, 0.5], [0.5, 0.0, 0.5], [0.5, 0.5, 0.0]]",A,primitive->conventional (x sqrt2),"paper mining (PDF, batch 2)",arxiv:2110.09827v1,,Table IV,PhononDB (Togo/NIMS MDR),https://mdr.nims.go.jp/datasets/02fa4c75-ed5f-4897-b727-67d05b922c4a,"LTC-calc.log unit cell (PBEsol-relaxed), same file as kappa",mp-924130,True,stoichiometric,TiNiSn
TiNiSn,5.3,W/m/K,700.0,first-principles-based anharmonic lattice dynamics,3,semi-empirical,0.25,,5.865993,216.0,F-43m,half-Heusler (C1b / MgAgAs),,"[""Ti"", ""Ti"", ""Ti"", ""Ti"", ""Ni"", ""Ni"", ""Ni"", ""Ni"", ""Sn"", ""Sn"", ""Sn"", ""Sn""]","[[0.5, 0.0, 0.0], [0.5, 0.5, 0.5], [0.0, 0.0, 0.5], [0.0, 0.5, 0.0], [0.25, 0.25, 0.75], [0.25, 0.75, 0.25], [0.75, 0.25, 0.25], [0.75, 0.75, 0.75], [0.0, 0.0, 0.0], [0.0, 0.5, 0.5], [0.5, 0.0, 0.5], [0.5, 0.5, 0.0]]",A,primitive->conventional (x sqrt2),"paper mining (PDF, batch 2)",10.1016/j.jallcom.2016.06.263,,page 1,PhononDB (Togo/NIMS MDR),https://mdr.nims.go.jp/datasets/02fa4c75-ed5f-4897-b727-67d05b922c4a,"LTC-calc.log unit cell (PBEsol-relaxed), same file as kappa",mp-924130,True,stoichiometric,TiNiSn
TiNiSn,5.3,W/m/K,700.0,,3,semi-empirical,0.25,,5.865993,216.0,F-43m,half-Heusler (C1b / MgAgAs),,"[""Ti"", ""Ti"", ""Ti"", ""Ti"", ""Ni"", ""Ni"", ""Ni"", ""Ni"", ""Sn"", ""Sn"", ""Sn"", ""Sn""]","[[0.5, 0.0, 0.0], [0.5, 0.5, 0.5], [0.0, 0.0, 0.5], [0.0, 0.5, 0.0], [0.25, 0.25, 0.75], [0.25, 0.75, 0.25], [0.75, 0.25, 0.25], [0.75, 0.75, 0.75], [0.0, 0.0, 0.0], [0.0, 0.5, 0.5], [0.5, 0.0, 0.5], [0.5, 0.5, 0.0]]",A,primitive->conventional (x sqrt2),"paper mining (PDF, batch 2)",arxiv:1705.04015v1,,page 3,PhononDB (Togo/NIMS MDR),https://mdr.nims.go.jp/datasets/02fa4c75-ed5f-4897-b727-67d05b922c4a,"LTC-calc.log unit cell (PBEsol-relaxed), same file as kappa",mp-924130,True,stoichiometric,TiNiSn
TiPIr,27.4,W/m/K,300.0,full ab-initio anharmonic calculation (κ_ω),3,semi-empirical,0.25,,5.8029,216.0,F-43m,T0003.CAB,,"[""Ir"", ""P"", ""Ti""]","[[0.75, 0.75, 0.75], [0, 0, 0], [0.5, 0.5, 0.5]]",A,primitive->conventional (x sqrt2),"paper mining (PDF, batch 2)",10.5281/zenodo.10562671,,Table I,Carrete PRX 4:011019 (2014),https://doi.org/10.1103/PhysRevX.4.011019,AFLOW aflow:ba0b8daf5de7c016 (aflowlib.duke.edu:AFLOWDATA/LIB3_WEB/IrPTi_sv/T0003.CAB) - lowest-enthalpy F-43m 3-atom entry; AFLOW is the structure source used by Carrete et al.,"Carrete et al. PRX 4, 011019 (2014), Table I, compound IrPTi",True,stoichiometric,TiPIr
TiPRh,24.34,W/m/K,301.0,Debye-Callaway/Slack-type,3,semi-empirical,0.25,,5.65,216.0,F-43m,half Heusler (C1_b / MgAgAs),ABC,,,B,conventional,paper mining,10.1126/sciadv.adw4514,https://www.science.org/doi/10.1126/sciadv.adw4514,"Supplementary Materials, Table S8 (p.26-27 of sciadv.adw4514_sm.pdf)",repository mining,https://github.com/AMRL-2018/MachineLearning_Half_Heusler/blob/master/data/halfHeusler.csv,"alatt column (AFLOW T0003 half-Heusler relaxed lattice constant, same table as kappa)",AMRL-2018/MachineLearning_Half_Heusler data/halfHeusler.csv | AFLOW P1Rh1Ti1.T0003.ABC,True,stoichiometric,TiPRh
TiPRh,15.48,W/m/K,481.0,Debye-Callaway/Slack-type,3,semi-empirical,0.25,,5.65,216.0,F-43m,half Heusler (C1_b / MgAgAs),ABC,,,B,conventional,paper mining,10.1126/sciadv.adw4514,https://www.science.org/doi/10.1126/sciadv.adw4514,"Supplementary Materials, Table S8 (p.26-27 of sciadv.adw4514_sm.pdf)",repository mining,https://github.com/AMRL-2018/MachineLearning_Half_Heusler/blob/master/data/halfHeusler.csv,"alatt column (AFLOW T0003 half-Heusler relaxed lattice constant, same table as kappa)",AMRL-2018/MachineLearning_Half_Heusler data/halfHeusler.csv | AFLOW P1Rh1Ti1.T0003.ABC,True,stoichiometric,TiPRh
TiPtPb,1.26,W/m/K,300.0,semi-empirical/model,3,semi-empirical,0.25,,6.21,216.0,F-43m,half Heusler (C1_b / MgAgAs),ABC,,,B,conventional,paper mining,10.1038/s41598-025-29975-3,https://doi.org/10.1038/s41598-025-29975-3,"Table 7 (caption: ""...by mBJ at ambient temperature"")",repository mining,https://github.com/AMRL-2018/MachineLearning_Half_Heusler/blob/master/data/halfHeusler.csv,"alatt column (AFLOW T0003 half-Heusler relaxed lattice constant, same table as kappa)",AMRL-2018/MachineLearning_Half_Heusler data/halfHeusler.csv | AFLOW Pb1Pt1Ti1.T0003.ABC,True,stoichiometric,TiPtPb
TiPtPb,0.32,W/m/K,1200.0,semi-empirical/model,3,semi-empirical,0.25,,6.21,216.0,F-43m,half Heusler (C1_b / MgAgAs),ABC,,,B,conventional,paper mining,10.1038/s41598-025-29975-3,https://doi.org/10.1038/s41598-025-29975-3,Abstract / Results text,repository mining,https://github.com/AMRL-2018/MachineLearning_Half_Heusler/blob/master/data/halfHeusler.csv,"alatt column (AFLOW T0003 half-Heusler relaxed lattice constant, same table as kappa)",AMRL-2018/MachineLearning_Half_Heusler data/halfHeusler.csv | AFLOW Pb1Pt1Ti1.T0003.ABC,True,stoichiometric,TiPtPb
TiSbRh,22.08,W/m/K,301.0,Debye-Callaway/Slack-type,3,semi-empirical,0.25,,6.02,216.0,F-43m,half Heusler (C1_b / MgAgAs),CAB,,,B,conventional,paper mining,10.1126/sciadv.adw4514,https://www.science.org/doi/10.1126/sciadv.adw4514,"Supplementary Materials, Table S8 (p.26-27 of sciadv.adw4514_sm.pdf)",repository mining,https://github.com/AMRL-2018/MachineLearning_Half_Heusler/blob/master/data/halfHeusler.csv,"alatt column (AFLOW T0003 half-Heusler relaxed lattice constant, same table as kappa)",AMRL-2018/MachineLearning_Half_Heusler data/halfHeusler.csv | AFLOW Rh1Sb1Ti1.T0003.CAB,True,stoichiometric,TiSbRh
TiSbRh,13.84,W/m/K,481.0,Debye-Callaway/Slack-type,3,semi-empirical,0.25,,6.02,216.0,F-43m,half Heusler (C1_b / MgAgAs),CAB,,,B,conventional,paper mining,10.1126/sciadv.adw4514,https://www.science.org/doi/10.1126/sciadv.adw4514,"Supplementary Materials, Table S8 (p.26-27 of sciadv.adw4514_sm.pdf)",repository mining,https://github.com/AMRL-2018/MachineLearning_Half_Heusler/blob/master/data/halfHeusler.csv,"alatt column (AFLOW T0003 half-Heusler relaxed lattice constant, same table as kappa)",AMRL-2018/MachineLearning_Half_Heusler data/halfHeusler.csv | AFLOW Rh1Sb1Ti1.T0003.CAB,True,stoichiometric,TiSbRh
TiSbRu,5.6113,W/m/K,300.0,AGL Debye-Gruneisen (quasi-harmonic),3,semi-empirical,0.25,,6.15923,216.0,F-43m,half_Heusler_C1b,,"[""Ti"", ""Sb"", ""Ru""]","[[0.0, 0.0, 0.0], [0.5, 0.5, 0.5], [0.25, 0.25, 0.25]]",A,conventional,AFLOW AGL,,aflowlib.duke.edu:AFLOWDATA/ICSD_WEB/FCC/Ru1Sb1Ti1_ICSD_107127,,Materials Project,https://next-gen.materialsproject.org/materials/mp-31458,"Materials Project (OPTIMADE, keyless)",mp-31458,False,stoichiometric,TiSbRu
TiSiNi,47.77,W/m/K,301.0,Debye-Callaway/Slack-type,3,semi-empirical,0.25,,5.44,216.0,F-43m,half Heusler (C1_b / MgAgAs),CAB,,,B,conventional,paper mining,10.1126/sciadv.adw4514,https://www.science.org/doi/10.1126/sciadv.adw4514,"Supplementary Materials, Table S8 (p.26-27 of sciadv.adw4514_sm.pdf)",repository mining,https://github.com/AMRL-2018/MachineLearning_Half_Heusler/blob/master/data/halfHeusler.csv,"alatt column (AFLOW T0003 half-Heusler relaxed lattice constant, same table as kappa)",AMRL-2018/MachineLearning_Half_Heusler data/halfHeusler.csv | AFLOW Ni1Si1Ti1.T0003.CAB,True,stoichiometric,TiSiNi
TiSiNi,29.77,W/m/K,481.0,Debye-Callaway/Slack-type,3,semi-empirical,0.25,,5.44,216.0,F-43m,half Heusler (C1_b / MgAgAs),CAB,,,B,conventional,paper mining,10.1126/sciadv.adw4514,https://www.science.org/doi/10.1126/sciadv.adw4514,"Supplementary Materials, Table S8 (p.26-27 of sciadv.adw4514_sm.pdf)",repository mining,https://github.com/AMRL-2018/MachineLearning_Half_Heusler/blob/master/data/halfHeusler.csv,"alatt column (AFLOW T0003 half-Heusler relaxed lattice constant, same table as kappa)",AMRL-2018/MachineLearning_Half_Heusler data/halfHeusler.csv | AFLOW Ni1Si1Ti1.T0003.CAB,True,stoichiometric,TiSiNi
TiSiNi,13.7,W/m/K,700.0,Slack equation,3,semi-empirical,0.25,,5.44,216.0,F-43m,half Heusler (C1_b / MgAgAs),CAB,,,B,conventional,"paper mining (PDF, batch 2)",10.1021/acscombsci.0c00133,,Table 2,repository mining,https://github.com/AMRL-2018/MachineLearning_Half_Heusler/blob/master/data/halfHeusler.csv,"alatt column (AFLOW T0003 half-Heusler relaxed lattice constant, same table as kappa)",AMRL-2018/MachineLearning_Half_Heusler data/halfHeusler.csv | AFLOW Ni1Si1Ti1.T0003.CAB,True,stoichiometric,TiSiNi
TiSnPt,6.19958,W/m/K,300.0,AGL Debye-Gruneisen (quasi-harmonic),3,semi-empirical,0.25,,6.145862,216.0,F-43m,half-Heusler (C1b / MgAgAs),,"[""Ti"", ""Ti"", ""Ti"", ""Ti"", ""Sn"", ""Sn"", ""Sn"", ""Sn"", ""Pt"", ""Pt"", ""Pt"", ""Pt""]","[[0.0, 0.0, 0.0], [0.0, 0.5, 0.5], [0.5, 0.0, 0.5], [0.5, 0.5, 0.0], [0.5, 0.0, 0.0], [0.5, 0.5, 0.5], [0.0, 0.0, 0.5], [0.0, 0.5, 0.0], [0.25, 0.25, 0.75], [0.25, 0.75, 0.25], [0.75, 0.25, 0.25], [0.75, 0.75, 0.75]]",A,primitive->conventional (x sqrt2),AFLOW AGL,,aflowlib.duke.edu:AFLOWDATA/ICSD_WEB/FCC/Pt1Sn1Ti1_ICSD_105799,,PhononDB (Togo/NIMS MDR),https://mdr.nims.go.jp/datasets/0327bb7f-ceb9-471d-9003-127a418f749f,"LTC-calc.log unit cell (PBEsol-relaxed), same file as kappa",mp-30847,True,stoichiometric,TiSnPt
TiSnRu2,30.2,W/m/K,300.0,Slack model,3,semi-empirical,0.25,,6.3031676800000005,225.0,Fm-3m,full_L21,,,,C,primitive->conventional (x sqrt2),"paper mining (PDF, batch 2)",10.1038/s41524-022-00887-4,,Table 1,Materials Project,https://materialsproject.org/materials/mp-aaabxgxk,MaterialsProject,mp-aaabxgxk,False,stoichiometric,TiSnRu2
TiTeRu,21.78,W/m/K,301.0,Debye-Callaway/Slack-type,3,semi-empirical,0.25,,6.15,216.0,F-43m,C1b,Ti/Te/Ru,"[""Ti"", ""Te"", ""Ru""]","[[0, 0, 0], [0.5, 0.5, 0.5], [0.25, 0.25, 0.25]]",A,conventional,paper mining,10.1126/sciadv.adw4514,https://www.science.org/doi/10.1126/sciadv.adw4514,"Supplementary Materials, Table S8 (p.26-27 of sciadv.adw4514_sm.pdf)",Sci.Rep. 11:13809 (2021) Table S1,https://www.nature.com/articles/s41598-021-92030-4#MOESM1,"Table S1 (DFT-optimized lattice parameter + lowest-energy site assignment), same table as kappa",mp-1100412,True,stoichiometric,TiTeRu
TiTeRu,13.75,W/m/K,481.0,Debye-Callaway/Slack-type,3,semi-empirical,0.25,,6.15,216.0,F-43m,C1b,Ti/Te/Ru,"[""Ti"", ""Te"", ""Ru""]","[[0, 0, 0], [0.5, 0.5, 0.5], [0.25, 0.25, 0.25]]",A,conventional,paper mining,10.1126/sciadv.adw4514,https://www.science.org/doi/10.1126/sciadv.adw4514,"Supplementary Materials, Table S8 (p.26-27 of sciadv.adw4514_sm.pdf)",Sci.Rep. 11:13809 (2021) Table S1,https://www.nature.com/articles/s41598-021-92030-4#MOESM1,"Table S1 (DFT-optimized lattice parameter + lowest-energy site assignment), same table as kappa",mp-1100412,True,stoichiometric,TiTeRu
UInAu2,0.665201,W/m/K,300.0,AGL Debye-Gruneisen (quasi-harmonic),3,semi-empirical,0.25,,7.04551,225.0,Fm-3m,full_Heusler_L21,,"[""U"", ""In"", ""Au"", ""Au""]","[[0.5, 0.5, 0.5], [0.0, 0.0, 0.0], [0.25, 0.25, 0.25], [0.75, 0.75, 0.75]]",A,conventional,AFLOW AGL,,aflowlib.duke.edu:AFLOWDATA/ICSD_WEB/FCC/Au2In1U1_ICSD_58512,,Materials Project,https://next-gen.materialsproject.org/materials/mp-20358,"Materials Project (OPTIMADE, keyless)",mp-20358,False,stoichiometric,UInAu2
UNiSn,2.47439,W/m/K,300.0,AGL Debye-Gruneisen (quasi-harmonic),3,semi-empirical,0.25,,6.36,216.0,F-43m,C1b,U/Sn/Ni,"[""U"", ""Sn"", ""Ni""]","[[0, 0, 0], [0.5, 0.5, 0.5], [0.25, 0.25, 0.25]]",A,conventional,AFLOW AGL,,aflowlib.duke.edu:AFLOWDATA/ICSD_WEB/FCC/Ni1Sn1U1_ICSD_105372,,Sci.Rep. 11:13809 (2021) Table S1,https://www.nature.com/articles/s41598-021-92030-4#MOESM1,"Table S1 (DFT-optimized lattice parameter + lowest-energy site assignment), same table as kappa",mp-21425,True,stoichiometric,UNiSn
USbRh,0.603802,W/m/K,300.0,AGL Debye-Gruneisen (quasi-harmonic),3,semi-empirical,0.25,,6.55885,216.0,F-43m,half_Heusler_C1b,,"[""U"", ""Sb"", ""Rh""]","[[0.5, 0.5, 0.5], [0.0, 0.0, 0.0], [0.25, 0.25, 0.25]]",A,conventional,AFLOW AGL,,aflowlib.duke.edu:AFLOWDATA/ICSD_WEB/FCC/Rh1Sb1U1_ICSD_52068,,JARVIS-DFT (NIST),https://www.ctcms.nist.gov/~knc6/static/JARVIS-DFT/JVASP-16273.xml,JARVIS-DFT (NIST),JVASP-16273,False,stoichiometric,USbRh
USnAu2,0.642032,W/m/K,300.0,AGL Debye-Gruneisen (quasi-harmonic),3,semi-empirical,0.25,,7.07176,225.0,Fm-3m,full_Heusler_L21,,"[""U"", ""Sn"", ""Au"", ""Au""]","[[0.5, 0.5, 0.5], [0.0, 0.0, 0.0], [0.25, 0.25, 0.25], [0.75, 0.75, 0.75]]",A,conventional,AFLOW AGL,,aflowlib.duke.edu:AFLOWDATA/ICSD_WEB/FCC/Au2Sn1U1_ICSD_58593,,JARVIS-DFT (NIST),https://www.ctcms.nist.gov/~knc6/static/JARVIS-DFT/JVASP-18624.xml,JARVIS-DFT (NIST),JVASP-18624,False,stoichiometric,USnAu2
USnPt,1.04703,W/m/K,300.0,AGL Debye-Gruneisen (quasi-harmonic),3,semi-empirical,0.25,,6.67,216.0,F-43m,C1b,U/Sn/Pt,"[""U"", ""Sn"", ""Pt""]","[[0, 0, 0], [0.5, 0.5, 0.5], [0.25, 0.25, 0.25]]",A,conventional,AFLOW AGL,,aflowlib.duke.edu:AFLOWDATA/ICSD_WEB/FCC/Pt1Sn1U1_ICSD_105800,,Sci.Rep. 11:13809 (2021) Table S1,https://www.nature.com/articles/s41598-021-92030-4#MOESM1,"Table S1 (DFT-optimized lattice parameter + lowest-energy site assignment), same table as kappa",mp-30848,True,stoichiometric,USnPt
VAsRu,23.5,W/m/K,300.0,full ab-initio anharmonic calculation (κ_ω),3,semi-empirical,0.25,,5.8,216.0,F-43m,C1b,V/As/Ru,"[""V"", ""As"", ""Ru""]","[[0, 0, 0], [0.5, 0.5, 0.5], [0.25, 0.25, 0.25]]",A,conventional,"paper mining (PDF, batch 2)",10.5281/zenodo.10562671,,Table I,Sci.Rep. 11:13809 (2021) Table S1,https://www.nature.com/articles/s41598-021-92030-4#MOESM1,"Table S1 (DFT-optimized lattice parameter + lowest-energy site assignment), same table as kappa",mp-1100404,True,stoichiometric,VAsRu
VCo2Si,8.30361,W/m/K,300.0,AGL Debye-Gruneisen (quasi-harmonic),3,semi-empirical,0.25,,5.6748,225.0,Fm-3m,full_Heusler_L21,,"[""V"", ""Co"", ""Co"", ""Si""]","[[0.0, 0.0, 0.0], [0.75, 0.75, 0.75], [0.25, 0.25, 0.25], [0.5, 0.5, 0.5]]",A,conventional,AFLOW AGL,,aflowlib.duke.edu:AFLOWDATA/ICSD_WEB/FCC/Co2Si1V1_ICSD_53086,,JARVIS-DFT (NIST),https://www.ctcms.nist.gov/~knc6/static/JARVIS-DFT/JVASP-17764.xml,JARVIS-DFT (NIST),JVASP-17764,False,stoichiometric,VCo2Si
VCoGe,29.1,W/m/K,300.0,reconstructed IFCs (κ_anh),3,semi-empirical,0.25,,5.5173,216.0,F-43m,T0003.CAB,,"[""Co"", ""Ge"", ""V""]","[[0.75, 0.75, 0.75], [0, 0, 0], [0.5, 0.5, 0.5]]",A,primitive->conventional (x sqrt2),"paper mining (PDF, batch 2)",10.5281/zenodo.10562671,,Table III,Carrete PRX 4:011019 (2014),https://doi.org/10.1103/PhysRevX.4.011019,AFLOW aflow:5c629a0d33467243 (aflowlib.duke.edu:AFLOWDATA/LIB3_WEB/CoGe_hV_sv/T0003.CAB) - lowest-enthalpy F-43m 3-atom entry; AFLOW is the structure source used by Carrete et al.,"Carrete et al. PRX 4, 011019 (2014), Table III, compound CoGeV",True,stoichiometric,VCoGe
VCoGe,34.72,W/m/K,301.0,Debye-Callaway/Slack-type,3,semi-empirical,0.25,,5.5173,216.0,F-43m,T0003.CAB,,"[""Co"", ""Ge"", ""V""]","[[0.75, 0.75, 0.75], [0, 0, 0], [0.5, 0.5, 0.5]]",A,primitive->conventional (x sqrt2),paper mining,10.1126/sciadv.adw4514,https://www.science.org/doi/10.1126/sciadv.adw4514,"Supplementary Materials, Table S8 (p.26-27 of sciadv.adw4514_sm.pdf)",Carrete PRX 4:011019 (2014),https://doi.org/10.1103/PhysRevX.4.011019,AFLOW aflow:5c629a0d33467243 (aflowlib.duke.edu:AFLOWDATA/LIB3_WEB/CoGe_hV_sv/T0003.CAB) - lowest-enthalpy F-43m 3-atom entry; AFLOW is the structure source used by Carrete et al.,"Carrete et al. PRX 4, 011019 (2014), Table III, compound CoGeV",True,stoichiometric,VCoGe
