Repository: Shivamrandive747/Thermalconductivity_prediction

# Calibrating first-principles lattice thermal conductivity to experiment

**A curated half-Heusler dataset and a validated transfer function.**

Published first-principles transport calculations of lattice thermal conductivity exceed what
laboratories measure for the same compound by a **median factor of 1.55**. That offset is regular
enough to be removed in closed form:

$$\kappa_L^{\mathrm{expt}}(T) \;=\; \kappa_L^{\mathrm{BTE}}(T)\;\min\!\left[c\left(\tfrac{T}{300}\right)^{p},\,1\right],
\qquad c = 0.51,\quad p = 0.80$$

Inside a domain of applicability declared before the validation set was scored, this places

File: data/Target_Materials/HEUSLER_KAPPA_TRAINING_SET.csv (part 190 of 192)
formula,kappa_L,kappa_units,temperature_K,method,method_tier,tier_name,weight,kappa_basis,struct_a_A,struct_spacegroup,struct_sg_symbol,struct_prototype,struct_site_ordering,struct_species,struct_frac_coords,struct_grade,lattice_convention,source,source_doi,source_url,source_location,struct_source,struct_source_url,struct_source_detail,struct_id,struct_same_paper_as_kappa,stoichiometry,parent_formula
VCoGe,22.33,W/m/K,481.0,Debye-Callaway/Slack-type,3,semi-empirical,0.25,,5.5173,216.0,F-43m,T0003.CAB,,"[""Co"", ""Ge"", ""V""]","[[0.75, 0.75, 0.75], [0, 0, 0], [0.5, 0.5, 0.5]]",A,primitive->conventional (x sqrt2),paper mining,10.1126/sciadv.adw4514,https://www.science.org/doi/10.1126/sciadv.adw4514,"Supplementary Materials, Table S8 (p.26-27 of sciadv.adw4514_sm.pdf)",Carrete PRX 4:011019 (2014),https://doi.org/10.1103/PhysRevX.4.011019,AFLOW aflow:5c629a0d33467243 (aflowlib.duke.edu:AFLOWDATA/LIB3_WEB/CoGe_hV_sv/T0003.CAB) - lowest-enthalpy F-43m 3-atom entry; AFLOW is the structure source used by Carrete et al.,"Carrete et al. PRX 4, 011019 (2014), Table III, compound CoGeV",True,stoichiometric,VCoGe
VCoSi,52.89,W/m/K,301.0,Debye-Callaway/Slack-type,3,semi-empirical,0.25,,5.3,216.0,F-43m,half Heusler (C1_b / MgAgAs),CAB,,,B,conventional,paper mining,10.1126/sciadv.adw4514,https://www.science.org/doi/10.1126/sciadv.adw4514,"Supplementary Materials, Table S8 (p.26-27 of sciadv.adw4514_sm.pdf)",repository mining,https://github.com/AMRL-2018/MachineLearning_Half_Heusler/blob/master/data/halfHeusler.csv,"alatt column (AFLOW T0003 half-Heusler relaxed lattice constant, same table as kappa)",AMRL-2018/MachineLearning_Half_Heusler data/halfHeusler.csv | AFLOW Co1Si1V1.T0003.CAB,True,stoichiometric,VCoSi
VCoSi,33.85,W/m/K,481.0,Debye-Callaway/Slack-type,3,semi-empirical,0.25,,5.3,216.0,F-43m,half Heusler (C1_b / MgAgAs),CAB,,,B,conventional,paper mining,10.1126/sciadv.adw4514,https://www.science.org/doi/10.1126/sciadv.adw4514,"Supplementary Materials, Table S8 (p.26-27 of sciadv.adw4514_sm.pdf)",repository mining,https://github.com/AMRL-2018/MachineLearning_Half_Heusler/blob/master/data/halfHeusler.csv,"alatt column (AFLOW T0003 half-Heusler relaxed lattice constant, same table as kappa)",AMRL-2018/MachineLearning_Half_Heusler data/halfHeusler.csv | AFLOW Co1Si1V1.T0003.CAB,True,stoichiometric,VCoSi
VCoSn,19.8,W/m/K,300.0,reconstructed IFCs (κ_anh),3,semi-empirical,0.25,,5.8065,216.0,F-43m,ICSD_185079.BCA,,"[""Co"", ""Sn"", ""V""]","[[0.25, 0.25, 0.25], [0, 0, 0], [0.5, 0.5, 0.5]]",A,primitive->conventional (x sqrt2),"paper mining (PDF, batch 2)",10.5281/zenodo.10562671,,Table III,Carrete PRX 4:011019 (2014),https://doi.org/10.1103/PhysRevX.4.011019,AFLOW aflow:792f27836d8b5f25 (aflowlib.duke.edu:AFLOWDATA/LIB3_WEB/CoSnV_sv/ICSD_185079.BCA) - lowest-enthalpy F-43m 3-atom entry; AFLOW is the structure source used by Carrete et al.,"Carrete et al. PRX 4, 011019 (2014), Table III, compound CoSnV",True,stoichiometric,VCoSn
VCoSn,15.29,W/m/K,301.0,Debye-Callaway/Slack-type,3,semi-empirical,0.25,,5.8065,216.0,F-43m,ICSD_185079.BCA,,"[""Co"", ""Sn"", ""V""]","[[0.25, 0.25, 0.25], [0, 0, 0], [0.5, 0.5, 0.5]]",A,primitive->conventional (x sqrt2),paper mining,10.1126/sciadv.adw4514,https://www.science.org/doi/10.1126/sciadv.adw4514,"Supplementary Materials, Table S8 (p.26-27 of sciadv.adw4514_sm.pdf)",Carrete PRX 4:011019 (2014),https://doi.org/10.1103/PhysRevX.4.011019,AFLOW aflow:792f27836d8b5f25 (aflowlib.duke.edu:AFLOWDATA/LIB3_WEB/CoSnV_sv/ICSD_185079.BCA) - lowest-enthalpy F-43m 3-atom entry; AFLOW is the structure source used by Carrete et al.,"Carrete et al. PRX 4, 011019 (2014), Table III, compound CoSnV",True,stoichiometric,VCoSn
VCoSn,9.49,W/m/K,481.0,Debye-Callaway/Slack-type,3,semi-empirical,0.25,,5.8065,216.0,F-43m,ICSD_185079.BCA,,"[""Co"", ""Sn"", ""V""]","[[0.25, 0.25, 0.25], [0, 0, 0], [0.5, 0.5, 0.5]]",A,primitive->conventional (x sqrt2),paper mining,10.1126/sciadv.adw4514,https://www.science.org/doi/10.1126/sciadv.adw4514,"Supplementary Materials, Table S8 (p.26-27 of sciadv.adw4514_sm.pdf)",Carrete PRX 4:011019 (2014),https://doi.org/10.1103/PhysRevX.4.011019,AFLOW aflow:792f27836d8b5f25 (aflowlib.duke.edu:AFLOWDATA/LIB3_WEB/CoSnV_sv/ICSD_185079.BCA) - lowest-enthalpy F-43m 3-atom entry; AFLOW is the structure source used by Carrete et al.,"Carrete et al. PRX 4, 011019 (2014), Table III, compound CoSnV",True,stoichiometric,VCoSn
VFeAs,37.06,W/m/K,301.0,Debye-Callaway/Slack-type,3,semi-empirical,0.25,,5.39,216.0,F-43m,half Heusler (C1_b / MgAgAs),ABC,,,B,conventional,paper mining,10.1126/sciadv.adw4514,https://www.science.org/doi/10.1126/sciadv.adw4514,"Supplementary Materials, Table S8 (p.26-27 of sciadv.adw4514_sm.pdf)",repository mining,https://github.com/AMRL-2018/MachineLearning_Half_Heusler/blob/master/data/halfHeusler.csv,"alatt column (AFLOW T0003 half-Heusler relaxed lattice constant, same table as kappa)",AMRL-2018/MachineLearning_Half_Heusler data/halfHeusler.csv | AFLOW As1Fe1V1.T0003.ABC,True,stoichiometric,VFeAs
VFeAs,23.32,W/m/K,481.0,Debye-Callaway/Slack-type,3,semi-empirical,0.25,,5.39,216.0,F-43m,half Heusler (C1_b / MgAgAs),ABC,,,B,conventional,paper mining,10.1126/sciadv.adw4514,https://www.science.org/doi/10.1126/sciadv.adw4514,"Supplementary Materials, Table S8 (p.26-27 of sciadv.adw4514_sm.pdf)",repository mining,https://github.com/AMRL-2018/MachineLearning_Half_Heusler/blob/master/data/halfHeusler.csv,"alatt column (AFLOW T0003 half-Heusler relaxed lattice constant, same table as kappa)",AMRL-2018/MachineLearning_Half_Heusler data/halfHeusler.csv | AFLOW As1Fe1V1.T0003.ABC,True,stoichiometric,VFeAs
VFeP,51.96,W/m/K,301.0,Debye-Callaway/Slack-type,3,semi-empirical,0.25,,5.24,216.0,F-43m,half Heusler (C1_b / MgAgAs),CAB,,,B,conventional,paper mining,10.1126/sciadv.adw4514,https://www.science.org/doi/10.1126/sciadv.adw4514,"Supplementary Materials, Table S8 (p.26-27 of sciadv.adw4514_sm.pdf)",repository mining,https://github.com/AMRL-2018/MachineLearning_Half_Heusler/blob/master/data/halfHeusler.csv,"alatt column (AFLOW T0003 half-Heusler relaxed lattice constant, same table as kappa)",AMRL-2018/MachineLearning_Half_Heusler data/halfHeusler.csv | AFLOW Fe1P1V1.T0003.CAB,True,stoichiometric,VFeP
VFeP,33.01,W/m/K,481.0,Debye-Callaway/Slack-type,3,semi-empirical,0.25,,5.24,216.0,F-43m,half Heusler (C1_b / MgAgAs),CAB,,,B,conventional,paper mining,10.1126/sciadv.adw4514,https://www.science.org/doi/10.1126/sciadv.adw4514,"Supplementary Materials, Table S8 (p.26-27 of sciadv.adw4514_sm.pdf)",repository mining,https://github.com/AMRL-2018/MachineLearning_Half_Heusler/blob/master/data/halfHeusler.csv,"alatt column (AFLOW T0003 half-Heusler relaxed lattice constant, same table as kappa)",AMRL-2018/MachineLearning_Half_Heusler data/halfHeusler.csv | AFLOW Fe1P1V1.T0003.CAB,True,stoichiometric,VFeP
VFeSb,24.1,W/m/K,300.0,estimated,3,semi-empirical,0.25,,5.716091,216.0,F-43m,half-Heusler (C1b / MgAgAs),,"[""V"", ""V"", ""V"", ""V"", ""Fe"", ""Fe"", ""Fe"", ""Fe"", ""Sb"", ""Sb"", ""Sb"", ""Sb""]","[[0.0, 0.0, 0.0], [0.0, 0.5, 0.5], [0.5, 0.0, 0.5], [0.5, 0.5, 0.0], [0.25, 0.75, 0.75], [0.25, 0.25, 0.25], [0.75, 0.75, 0.25], [0.75, 0.25, 0.75], [0.5, 0.0, 0.0], [0.5, 0.5, 0.5], [0.0, 0.0, 0.5], [0.0, 0.5, 0.0]]",A,primitive->conventional (x sqrt2),"paper mining (PDF, batch 2)",10.1088/1361-648x/abcc0f,,page 7,PhononDB (Togo/NIMS MDR),https://mdr.nims.go.jp/datasets/c8aa5222-79ee-4d0d-9567-7c44d1c7814c,"LTC-calc.log unit cell (PBEsol-relaxed), same file as kappa",mp-567636,True,stoichiometric,VFeSb
VFeSb,24.1,W/m/K,300.0,reconstructed IFCs (κ_anh),3,semi-empirical,0.25,,5.716091,216.0,F-43m,half-Heusler (C1b / MgAgAs),,"[""V"", ""V"", ""V"", ""V"", ""Fe"", ""Fe"", ""Fe"", ""Fe"", ""Sb"", ""Sb"", ""Sb"", ""Sb""]","[[0.0, 0.0, 0.0], [0.0, 0.5, 0.5], [0.5, 0.0, 0.5], [0.5, 0.5, 0.0], [0.25, 0.75, 0.75], [0.25, 0.25, 0.25], [0.75, 0.75, 0.25], [0.75, 0.25, 0.75], [0.5, 0.0, 0.0], [0.5, 0.5, 0.5], [0.0, 0.0, 0.5], [0.0, 0.5, 0.0]]",A,primitive->conventional (x sqrt2),"paper mining (PDF, batch 2)",10.5281/zenodo.10562671,,Table III,PhononDB (Togo/NIMS MDR),https://mdr.nims.go.jp/datasets/c8aa5222-79ee-4d0d-9567-7c44d1c7814c,"LTC-calc.log unit cell (PBEsol-relaxed), same file as kappa",mp-567636,True,stoichiometric,VFeSb
VFeSb,9.4013,W/m/K,300.0,AGL Debye-Gruneisen (quasi-harmonic),3,semi-empirical,0.25,,5.716091,216.0,F-43m,half-Heusler (C1b / MgAgAs),,"[""V"", ""V"", ""V"", ""V"", ""Fe"", ""Fe"", ""Fe"", ""Fe"", ""Sb"", ""Sb"", ""Sb"", ""Sb""]","[[0.0, 0.0, 0.0], [0.0, 0.5, 0.5], [0.5, 0.0, 0.5], [0.5, 0.5, 0.0], [0.25, 0.75, 0.75], [0.25, 0.25, 0.25], [0.75, 0.75, 0.25], [0.75, 0.25, 0.75], [0.5, 0.0, 0.0], [0.5, 0.5, 0.5], [0.0, 0.0, 0.5], [0.0, 0.5, 0.0]]",A,primitive->conventional (x sqrt2),AFLOW AGL,,aflowlib.duke.edu:AFLOWDATA/ICSD_WEB/FCC/Fe1Sb1V1_ICSD_53539,,PhononDB (Togo/NIMS MDR),https://mdr.nims.go.jp/datasets/c8aa5222-79ee-4d0d-9567-7c44d1c7814c,"LTC-calc.log unit cell (PBEsol-relaxed), same file as kappa",mp-567636,True,stoichiometric,VFeSb
VFeSb,20.41,W/m/K,301.0,Debye-Callaway/Slack-type,3,semi-empirical,0.25,,5.716091,216.0,F-43m,half-Heusler (C1b / MgAgAs),,"[""V"", ""V"", ""V"", ""V"", ""Fe"", ""Fe"", ""Fe"", ""Fe"", ""Sb"", ""Sb"", ""Sb"", ""Sb""]","[[0.0, 0.0, 0.0], [0.0, 0.5, 0.5], [0.5, 0.0, 0.5], [0.5, 0.5, 0.0], [0.25, 0.75, 0.75], [0.25, 0.25, 0.25], [0.75, 0.75, 0.25], [0.75, 0.25, 0.75], [0.5, 0.0, 0.0], [0.5, 0.5, 0.5], [0.0, 0.0, 0.5], [0.0, 0.5, 0.0]]",A,primitive->conventional (x sqrt2),paper mining,10.1126/sciadv.adw4514,https://www.science.org/doi/10.1126/sciadv.adw4514,"Supplementary Materials, Table S8 (p.26-27 of sciadv.adw4514_sm.pdf)",PhononDB (Togo/NIMS MDR),https://mdr.nims.go.jp/datasets/c8aa5222-79ee-4d0d-9567-7c44d1c7814c,"LTC-calc.log unit cell (PBEsol-relaxed), same file as kappa",mp-567636,True,stoichiometric,VFeSb
VFeSb,12.96,W/m/K,481.0,Debye-Callaway/Slack-type,3,semi-empirical,0.25,,5.716091,216.0,F-43m,half-Heusler (C1b / MgAgAs),,"[""V"", ""V"", ""V"", ""V"", ""Fe"", ""Fe"", ""Fe"", ""Fe"", ""Sb"", ""Sb"", ""Sb"", ""Sb""]","[[0.0, 0.0, 0.0], [0.0, 0.5, 0.5], [0.5, 0.0, 0.5], [0.5, 0.5, 0.0], [0.25, 0.75, 0.75], [0.25, 0.25, 0.25], [0.75, 0.75, 0.25], [0.75, 0.25, 0.75], [0.5, 0.0, 0.0], [0.5, 0.5, 0.5], [0.0, 0.0, 0.5], [0.0, 0.5, 0.0]]",A,primitive->conventional (x sqrt2),paper mining,10.1126/sciadv.adw4514,https://www.science.org/doi/10.1126/sciadv.adw4514,"Supplementary Materials, Table S8 (p.26-27 of sciadv.adw4514_sm.pdf)",PhononDB (Togo/NIMS MDR),https://mdr.nims.go.jp/datasets/c8aa5222-79ee-4d0d-9567-7c44d1c7814c,"LTC-calc.log unit cell (PBEsol-relaxed), same file as kappa",mp-567636,True,stoichiometric,VFeSb
VFeSb,2.0,W/m/K,673.0,,3,semi-empirical,0.25,,5.716091,216.0,F-43m,half-Heusler (C1b / MgAgAs),,"[""V"", ""V"", ""V"", ""V"", ""Fe"", ""Fe"", ""Fe"", ""Fe"", ""Sb"", ""Sb"", ""Sb"", ""Sb""]","[[0.0, 0.0, 0.0], [0.0, 0.5, 0.5], [0.5, 0.0, 0.5], [0.5, 0.5, 0.0], [0.25, 0.75, 0.75], [0.25, 0.25, 0.25], [0.75, 0.75, 0.25], [0.75, 0.25, 0.75], [0.5, 0.0, 0.0], [0.5, 0.5, 0.5], [0.0, 0.0, 0.5], [0.0, 0.5, 0.0]]",A,primitive->conventional (x sqrt2),"paper mining (PDF, batch 2)",10.1088/1361-648x/abfab4,,page 2,PhononDB (Togo/NIMS MDR),https://mdr.nims.go.jp/datasets/c8aa5222-79ee-4d0d-9567-7c44d1c7814c,"LTC-calc.log unit cell (PBEsol-relaxed), same file as kappa",mp-567636,True,stoichiometric,VFeSb
VGaFe2,17.0,W/m/K,300.0,,3,semi-empirical,0.25,,5.66398,225.0,Fm-3m,full_Heusler_L21,,"[""V"", ""Ga"", ""Fe"", ""Fe""]","[[0.5, 0.5, 0.5], [0.0, 0.0, 0.0], [0.75, 0.75, 0.75], [0.25, 0.25, 0.25]]",A,conventional,"paper mining (PDF, batch 2)",10.1016/j.jallcom.2023.171050,,page 8,Materials Project,https://next-gen.materialsproject.org/materials/mp-21883,"Materials Project (OPTIMADE, keyless)",mp-21883,False,stoichiometric,VGaFe2
VGaFe2,23.2164,W/m/K,300.0,AGL Debye-Gruneisen (quasi-harmonic),3,semi-empirical,0.25,,5.66398,225.0,Fm-3m,full_Heusler_L21,,"[""V"", ""Ga"", ""Fe"", ""Fe""]","[[0.5, 0.5, 0.5], [0.0, 0.0, 0.0], [0.75, 0.75, 0.75], [0.25, 0.25, 0.25]]",A,conventional,AFLOW AGL,,aflowlib.duke.edu:AFLOWDATA/ICSD_WEB/FCC/Fe2Ga1V1_ICSD_103473,,Materials Project,https://next-gen.materialsproject.org/materials/mp-21883,"Materials Project (OPTIMADE, keyless)",mp-21883,False,stoichiometric,VGaFe2
VGaNi2,5.6256,W/m/K,300.0,AGL Debye-Gruneisen (quasi-harmonic),3,semi-empirical,0.25,,5.793,225.0,Fm-3m,full_Heusler_L21,,"[""V"", ""Ga"", ""Ni"", ""Ni""]","[[0.5, 0.5, 0.5], [0.0, 0.0, 0.0], [0.25, 0.25, 0.25], [0.75, 0.75, 0.75]]",A,conventional,AFLOW AGL,,aflowlib.duke.edu:AFLOWDATA/ICSD_WEB/FCC/Ga1Ni2V1_ICSD_103892,,JARVIS-DFT (NIST),https://www.ctcms.nist.gov/~knc6/static/JARVIS-DFT/JVASP-18707.xml,JARVIS-DFT (NIST),JVASP-18707,False,stoichiometric,VGaNi2
VGeIr,30.0,W/m/K,300.0,reconstructed IFCs (κ_anh),3,semi-empirical,0.25,,5.8429,216.0,F-43m,T0003.ABC,,"[""Ge"", ""Ir"", ""V""]","[[0.5, 0.5, 0.5], [0.75, 0.75, 0.75], [0, 0, 0]]",A,primitive->conventional (x sqrt2),"paper mining (PDF, batch 2)",10.5281/zenodo.10562671,,Table III,Carrete PRX 4:011019 (2014),https://doi.org/10.1103/PhysRevX.4.011019,AFLOW aflow:0cf6ccce89f2ed74 (aflowlib.duke.edu:AFLOWDATA/LIB3_WEB/Ge_hIrV_sv/T0003.ABC) - lowest-enthalpy F-43m 3-atom entry; AFLOW is the structure source used by Carrete et al.,"Carrete et al. PRX 4, 011019 (2014), Table III, compound IrGeV",True,stoichiometric,VGeIr
VSbRu,7.1977,W/m/K,300.0,AGL Debye-Gruneisen (quasi-harmonic),3,semi-empirical,0.25,,6.05,216.0,F-43m,C1b,V/Sb/Ru,"[""V"", ""Sb"", ""Ru""]","[[0, 0, 0], [0.5, 0.5, 0.5], [0.25, 0.25, 0.25]]",A,conventional,AFLOW AGL,,aflowlib.duke.edu:AFLOWDATA/ICSD_WEB/FCC/Ru1Sb1V1_ICSD_107124,,Sci.Rep. 11:13809 (2021) Table S1,https://www.nature.com/articles/s41598-021-92030-4#MOESM1,"Table S1 (DFT-optimized lattice parameter + lowest-energy site assignment), same table as kappa",mp-31455,True,stoichiometric,VSbRu
VSbRu,18.87,W/m/K,301.0,Debye-Callaway/Slack-type,3,semi-empirical,0.25,,6.05,216.0,F-43m,C1b,V/Sb/Ru,"[""V"", ""Sb"", ""Ru""]","[[0, 0, 0], [0.5, 0.5, 0.5], [0.25, 0.25, 0.25]]",A,conventional,paper mining,10.1126/sciadv.adw4514,https://www.science.org/doi/10.1126/sciadv.adw4514,"Supplementary Materials, Table S8 (p.26-27 of sciadv.adw4514_sm.pdf)",Sci.Rep. 11:13809 (2021) Table S1,https://www.nature.com/articles/s41598-021-92030-4#MOESM1,"Table S1 (DFT-optimized lattice parameter + lowest-energy site assignment), same table as kappa",mp-31455,True,stoichiometric,VSbRu
VSbRu,11.81,W/m/K,481.0,Debye-Callaway/Slack-type,3,semi-empirical,0.25,,6.05,216.0,F-43m,C1b,V/Sb/Ru,"[""V"", ""Sb"", ""Ru""]","[[0, 0, 0], [0.5, 0.5, 0.5], [0.25, 0.25, 0.25]]",A,conventional,paper mining,10.1126/sciadv.adw4514,https://www.science.org/doi/10.1126/sciadv.adw4514,"Supplementary Materials, Table S8 (p.26-27 of sciadv.adw4514_sm.pdf)",Sci.Rep. 11:13809 (2021) Table S1,https://www.nature.com/articles/s41598-021-92030-4#MOESM1,"Table S1 (DFT-optimized lattice parameter + lowest-energy site assignment), same table as kappa",mp-31455,True,stoichiometric,VSbRu
YAsPd,5.48,W/m/K,300.0,full ab-initio anharmonic calculation (κ_ω),3,semi-empirical,0.25,,6.3903,216.0,F-43m,T0003.ABC,,"[""As"", ""Pd"", ""Y""]","[[0.5, 0.5, 0.5], [0.75, 0.75, 0.75], [0, 0, 0]]",A,primitive->conventional (x sqrt2),"paper mining (PDF, batch 2)",10.5281/zenodo.10562671,,Table I,Carrete PRX 4:011019 (2014),https://doi.org/10.1103/PhysRevX.4.011019,AFLOW aflow:fe753fa9e6496eed (aflowlib.duke.edu:AFLOWDATA/LIB3_WEB/AsPd_pvY_sv/T0003.ABC) - lowest-enthalpy F-43m 3-atom entry; AFLOW is the structure source used by Carrete et al.,"Carrete et al. PRX 4, 011019 (2014), Table I, compound PdAsY",True,stoichiometric,YAsPd
YBiPd,4.42091,W/m/K,300.0,AGL Debye-Gruneisen (quasi-harmonic),3,semi-empirical,0.25,,6.74,216.0,F-43m,C1b,Y/Bi/Pd,"[""Y"", ""Bi"", ""Pd""]","[[0, 0, 0], [0.5, 0.5, 0.5], [0.25, 0.25, 0.25]]",A,conventional,AFLOW AGL,,aflowlib.duke.edu:AFLOWDATA/ICSD_WEB/FCC/Bi1Pd1Y1_ICSD_616964,,Sci.Rep. 11:13809 (2021) Table S1,https://www.nature.com/articles/s41598-021-92030-4#MOESM1,"Table S1 (DFT-optimized lattice parameter + lowest-energy site assignment), same table as kappa",mp-1008624,True,stoichiometric,YBiPd
YInAg2,1.15397,W/m/K,300.0,AGL Debye-Gruneisen (quasi-harmonic),3,semi-empirical,0.25,,6.95482,225.0,Fm-3m,full_Heusler_L21,,"[""Y"", ""In"", ""Ag"", ""Ag""]","[[0.5, 0.5, 0.5], [0.0, 0.0, 0.0], [0.25, 0.25, 0.25], [0.75, 0.75, 0.75]]",A,conventional,AFLOW AGL,,aflowlib.duke.edu:AFLOWDATA/ICSD_WEB/FCC/Ag2In1Y1_ICSD_58304,,Materials Project,https://next-gen.materialsproject.org/materials/mp-569823,"Materials Project (OPTIMADE, keyless)",mp-569823,False,stoichiometric,YInAg2
YInAu2,1.0512,W/m/K,300.0,AGL Debye-Gruneisen (quasi-harmonic),3,semi-empirical,0.25,,6.99309,225.0,Fm-3m,full_Heusler_L21,,"[""Y"", ""Au"", ""Au"", ""In""]","[[0.0, 0.0, 0.0], [0.25, 0.25, 0.25], [0.75, 0.75, 0.75], [0.5, 0.5, 0.5]]",A,conventional,AFLOW AGL,,aflowlib.duke.edu:AFLOWDATA/ICSD_WEB/FCC/Au2In1Y1_ICSD_58514,,JARVIS-DFT (NIST),https://www.ctcms.nist.gov/~knc6/static/JARVIS-DFT/JVASP-188117.xml,JARVIS-DFT (NIST),JVASP-188117,False,stoichiometric,YInAu2
YInCu2,3.39449,W/m/K,300.0,AGL Debye-Gruneisen (quasi-harmonic),3,semi-empirical,0.25,,6.64471,225.0,Fm-3m,full_Heusler_L21,,"[""Y"", ""In"", ""Cu"", ""Cu""]","[[0.5, 0.5, 0.5], [0.0, 0.0, 0.0], [0.25, 0.25, 0.25], [0.75, 0.75, 0.75]]",A,conventional,AFLOW AGL,,aflowlib.duke.edu:AFLOWDATA/ICSD_WEB/FCC/Cu2In1Y1_ICSD_103023,,JARVIS-DFT (NIST),https://www.ctcms.nist.gov/~knc6/static/JARVIS-DFT/JVASP-17561.xml,JARVIS-DFT (NIST),JVASP-17561,False,stoichiometric,YInCu2
YNiBi,10.6,W/m/K,300.0,reconstructed IFCs (κ_anh),3,semi-empirical,0.25,,6.51,216.0,F-43m,C1b,Y/Bi/Ni,"[""Y"", ""Bi"", ""Ni""]","[[0, 0, 0], [0.5, 0.5, 0.5], [0.25, 0.25, 0.25]]",A,conventional,"paper mining (PDF, batch 2)",10.5281/zenodo.10562671,,Table III,Sci.Rep. 11:13809 (2021) Table S1,https://www.nature.com/articles/s41598-021-92030-4#MOESM1,"Table S1 (DFT-optimized lattice parameter + lowest-energy site assignment), same table as kappa",mp-30460,True,stoichiometric,YNiBi
YNiBi,6.50141,W/m/K,300.0,AGL Debye-Gruneisen (quasi-harmonic),3,semi-empirical,0.25,,6.51,216.0,F-43m,C1b,Y/Bi/Ni,"[""Y"", ""Bi"", ""Ni""]","[[0, 0, 0], [0.5, 0.5, 0.5], [0.25, 0.25, 0.25]]",A,conventional,AFLOW AGL,,aflowlib.duke.edu:AFLOWDATA/ICSD_WEB/FCC/Bi1Ni1Y1_ICSD_58826,,Sci.Rep. 11:13809 (2021) Table S1,https://www.nature.com/articles/s41598-021-92030-4#MOESM1,"Table S1 (DFT-optimized lattice parameter + lowest-energy site assignment), same table as kappa",mp-30460,True,stoichiometric,YNiBi
YNiSb,9.80227,W/m/K,300.0,AGL Debye-Gruneisen (quasi-harmonic),3,semi-empirical,0.25,,6.38,216.0,F-43m,C1b,Y/Sb/Ni,"[""Y"", ""Sb"", ""Ni""]","[[0, 0, 0], [0.5, 0.5, 0.5], [0.25, 0.25, 0.25]]",A,conventional,AFLOW AGL,,aflowlib.duke.edu:AFLOWDATA/ICSD_WEB/FCC/Ni1Sb1Y1_ICSD_105331,,Sci.Rep. 11:13809 (2021) Table S1,https://www.nature.com/articles/s41598-021-92030-4#MOESM1,"Table S1 (DFT-optimized lattice parameter + lowest-energy site assignment), same table as kappa",mp-11520,True,stoichiometric,YNiSb
YNiSb,21.7,W/m/K,301.0,Debye-Callaway/Slack-type,3,semi-empirical,0.25,,6.38,216.0,F-43m,C1b,Y/Sb/Ni,"[""Y"", ""Sb"", ""Ni""]","[[0, 0, 0], [0.5, 0.5, 0.5], [0.25, 0.25, 0.25]]",A,conventional,paper mining,10.1126/sciadv.adw4514,https://www.science.org/doi/10.1126/sciadv.adw4514,"Supplementary Materials, Table S8 (p.26-27 of sciadv.adw4514_sm.pdf)",Sci.Rep. 11:13809 (2021) Table S1,https://www.nature.com/articles/s41598-021-92030-4#MOESM1,"Table S1 (DFT-optimized lattice parameter + lowest-energy site assignment), same table as kappa",mp-11520,True,stoichiometric,YNiSb
YNiSb,13.58,W/m/K,481.0,Debye-Callaway/Slack-type,3,semi-empirical,0.25,,6.38,216.0,F-43m,C1b,Y/Sb/Ni,"[""Y"", ""Sb"", ""Ni""]","[[0, 0, 0], [0.5, 0.5, 0.5], [0.25, 0.25, 0.25]]",A,conventional,paper mining,10.1126/sciadv.adw4514,https://www.science.org/doi/10.1126/sciadv.adw4514,"Supplementary Materials, Table S8 (p.26-27 of sciadv.adw4514_sm.pdf)",Sci.Rep. 11:13809 (2021) Table S1,https://www.nature.com/articles/s41598-021-92030-4#MOESM1,"Table S1 (DFT-optimized lattice parameter + lowest-energy site assignment), same table as kappa",mp-11520,True,stoichiometric,YNiSb
YPbAu,2.82587,W/m/K,300.0,AGL Debye-Gruneisen (quasi-harmonic),3,semi-empirical,0.25,,6.87,216.0,F-43m,C1b,Y/Pb/Au,"[""Y"", ""Pb"", ""Au""]","[[0, 0, 0], [0.5, 0.5, 0.5], [0.25, 0.25, 0.25]]",A,conventional,AFLOW AGL,,aflowlib.duke.edu:AFLOWDATA/ICSD_WEB/FCC/Au1Pb1Y1_ICSD_58570,,Sci.Rep. 11:13809 (2021) Table S1,https://www.nature.com/articles/s41598-021-92030-4#MOESM1,"Table S1 (DFT-optimized lattice parameter + lowest-energy site assignment), same table as kappa",mp-621592,True,stoichiometric,YPbAu
YSbPt,6.17021,W/m/K,300.0,AGL Debye-Gruneisen (quasi-harmonic),3,semi-empirical,0.25,,6.63,216.0,F-43m,C1b,Y/Sb/Pt,"[""Y"", ""Sb"", ""Pt""]","[[0, 0, 0], [0.5, 0.5, 0.5], [0.25, 0.25, 0.25]]",A,conventional,AFLOW AGL,,aflowlib.duke.edu:AFLOWDATA/ICSD_WEB/FCC/Pt1Sb1Y1_ICSD_44970,,Sci.Rep. 11:13809 (2021) Table S1,https://www.nature.com/articles/s41598-021-92030-4#MOESM1,"Table S1 (DFT-optimized lattice parameter + lowest-energy site assignment), same table as kappa",mp-4964,True,stoichiometric,YSbPt
YSnPd2,1.60686,W/m/K,300.0,AGL Debye-Gruneisen (quasi-harmonic),3,semi-empirical,0.25,,6.78698,225.0,Fm-3m,full_Heusler_L21,,"[""Y"", ""Sn"", ""Pd"", ""Pd""]","[[0.75, 0.75, 0.75], [0.25, 0.25, 0.25], [0.0, 0.99998, 0.99998], [0.5, 0.50002, 0.50002]]",A,conventional,AFLOW AGL,,aflowlib.duke.edu:AFLOWDATA/ICSD_WEB/FCC/Pd2Sn1Y1_ICSD_105699,,JARVIS-DFT (NIST),https://www.ctcms.nist.gov/~knc6/static/JARVIS-DFT/JVASP-187982.xml,JARVIS-DFT (NIST),JVASP-187982,False,stoichiometric,YSnPd2
YbBiPd,1.36512,W/m/K,300.0,AGL Debye-Gruneisen (quasi-harmonic),3,semi-empirical,0.25,,6.68937,216.0,F-43m,half_Heusler_C1b,,"[""Yb"", ""Bi"", ""Pd""]","[[0.5, 0.5, 0.5], [0.0, 0.0, 0.0], [0.25, 0.25, 0.25]]",A,conventional,AFLOW AGL,,aflowlib.duke.edu:AFLOWDATA/ICSD_WEB/FCC/Bi1Pd1Yb1_ICSD_58843,,Materials Project,https://next-gen.materialsproject.org/materials/mp-30466,"Materials Project (OPTIMADE, keyless)",mp-30466,False,stoichiometric,YbBiPd
YbBiPt,2.31339,W/m/K,300.0,AGL Debye-Gruneisen (quasi-harmonic),3,semi-empirical,0.25,,6.75295,216.0,F-43m,half_Heusler_C1b,,"[""Yb"", ""Bi"", ""Pt""]","[[0.5, 0.5, 0.5], [0.0, 0.0, 0.0], [0.75, 0.75, 0.75]]",A,conventional,AFLOW AGL,,aflowlib.duke.edu:AFLOWDATA/ICSD_WEB/FCC/Bi1Pt1Yb1_ICSD_246662,,JARVIS-DFT (NIST),https://www.ctcms.nist.gov/~knc6/static/JARVIS-DFT/JVASP-35646.xml,JARVIS-DFT (NIST),JVASP-35646,False,stoichiometric,YbBiPt
YbNi2Sn,1.62399,W/m/K,300.0,AGL Debye-Gruneisen (quasi-harmonic),3,semi-empirical,0.25,,6.495214191402775,225.0,,full_L21,,,,C,primitive->conventional (x sqrt2),AFLOW AGL,,aflowlib.duke.edu:AFLOWDATA/ICSD_WEB/FCC/Ni2Sn1Yb1_ICSD_105381,,AFLOW,aflowlib.duke.edu:AFLOWDATA/ICSD_WEB/FCC/Ni2Sn1Yb1_ICSD_105381,AFLOW_AGL,aflow:7b7c072ca150e580,False,stoichiometric,YbNi2Sn
YbNiSb,1.40019,W/m/K,300.0,AGL Debye-Gruneisen (quasi-harmonic),3,semi-empirical,0.25,,6.34044,216.0,F-43m,half_Heusler_C1b,,"[""Yb"", ""Ni"", ""Sb""]","[[0.5, 0.5, 0.5], [0.25, 0.25, 0.25], [0.0, 0.0, 0.0]]",A,conventional,AFLOW AGL,,aflowlib.duke.edu:AFLOWDATA/ICSD_WEB/FCC/Ni1Sb1Yb1_ICSD_105332,,JARVIS-DFT (NIST),https://www.ctcms.nist.gov/~knc6/static/JARVIS-DFT/JVASP-78669.xml,JARVIS-DFT (NIST),JVASP-78669,False,stoichiometric,YbNiSb
YbSbPd,1.44375,W/m/K,300.0,AGL Debye-Gruneisen (quasi-harmonic),3,semi-empirical,0.25,,6.63355,216.0,F-43m,half_Heusler_C1b,,"[""Yb"", ""Sb"", ""Pd""]","[[0.0, 0.0, 0.0], [0.5, 0.5, 0.5], [0.25, 0.25, 0.25]]",A,conventional,AFLOW AGL,,aflowlib.duke.edu:AFLOWDATA/ICSD_WEB/FCC/Pd1Sb1Yb1_ICSD_391183,,Materials Project,https://next-gen.materialsproject.org/materials/mp-571363,"Materials Project (OPTIMADE, keyless)",mp-571363,False,stoichiometric,YbSbPd
YbSbPt,1.00753,W/m/K,300.0,AGL Debye-Gruneisen (quasi-harmonic),3,semi-empirical,0.25,,6.68911701293975,216.0,,half_C1b,,,,C,primitive->conventional (x sqrt2),AFLOW AGL,,aflowlib.duke.edu:AFLOWDATA/ICSD_WEB/FCC/Pt1Sb1Yb1_ICSD_77953,,AFLOW,aflowlib.duke.edu:AFLOWDATA/ICSD_WEB/FCC/Pt1Sb1Yb1_ICSD_77953,AFLOW_AGL,aflow:c5d6762a8aad6f28,False,stoichiometric,YbSbPt
Zn2AgAu,1.08876,W/m/K,300.0,AGL quasi-harmonic Debye-Gruneisen,3,semi-empirical,0.25,,6.36034,225.0,Fm-3m,full_Heusler_L21,,"[""Zn"", ""Zn"", ""Ag"", ""Au""]","[[0.75, 0.75, 0.75], [0.25, 0.25, 0.25], [0.0, 0.0, 0.0], [0.5, 0.5, 0.5]]",A,conventional,AFLOW AGL (gap-targeted),10.1016/j.commatsci.2012.02.005,http://aflowlib.duke.edu/AFLOWDATA/ICSD_WEB/FCC/Ag1Au1Zn2_ICSD_57340,,JARVIS-DFT (NIST),https://www.ctcms.nist.gov/~knc6/static/JARVIS-DFT/JVASP-18822.xml,JARVIS-DFT (NIST),JVASP-18822,False,stoichiometric,Zn2AgAu
Zn2AgAu,1.08876,W/m/K,300.0,AGL Debye-Gruneisen (quasi-harmonic),3,semi-empirical,0.25,,6.36034,225.0,Fm-3m,full_Heusler_L21,,"[""Zn"", ""Zn"", ""Ag"", ""Au""]","[[0.75, 0.75, 0.75], [0.25, 0.25, 0.25], [0.0, 0.0, 0.0], [0.5, 0.5, 0.5]]",A,conventional,AFLOW AGL,,aflowlib.duke.edu:AFLOWDATA/ICSD_WEB/FCC/Ag1Au1Zn2_ICSD_57340,,JARVIS-DFT (NIST),https://www.ctcms.nist.gov/~knc6/static/JARVIS-DFT/JVASP-18822.xml,JARVIS-DFT (NIST),JVASP-18822,False,stoichiometric,Zn2AgAu
ZnCo2Ge,10.6235,W/m/K,300.0,AGL quasi-harmonic Debye-Gruneisen,3,semi-empirical,0.25,,5.74789,225.0,Fm-3m,full_Heusler_L21,,"[""Zn"", ""Co"", ""Co"", ""Ge""]","[[0.5, 0.5, 0.5], [0.25, 0.25, 0.25], [0.75, 0.75, 0.75], [0.0, 0.0, 0.0]]",A,conventional,AFLOW AGL (gap-targeted),10.1016/j.commatsci.2012.02.005,http://aflowlib.duke.edu/AFLOWDATA/ICSD_WEB/FCC/Co2Ge1Zn1_ICSD_52994,,JARVIS-DFT (NIST),https://www.ctcms.nist.gov/~knc6/static/JARVIS-DFT/JVASP-7935.xml,JARVIS-DFT (NIST),JVASP-7935,False,stoichiometric,ZnCo2Ge
ZnCo2Ge,10.6235,W/m/K,300.0,AGL Debye-Gruneisen (quasi-harmonic),3,semi-empirical,0.25,,5.74789,225.0,Fm-3m,full_Heusler_L21,,"[""Zn"", ""Co"", ""Co"", ""Ge""]","[[0.5, 0.5, 0.5], [0.25, 0.25, 0.25], [0.75, 0.75, 0.75], [0.0, 0.0, 0.0]]",A,conventional,AFLOW AGL,,aflowlib.duke.edu:AFLOWDATA/ICSD_WEB/FCC/Co2Ge1Zn1_ICSD_52994,,JARVIS-DFT (NIST),https://www.ctcms.nist.gov/~knc6/static/JARVIS-DFT/JVASP-7935.xml,JARVIS-DFT (NIST),JVASP-7935,False,stoichiometric,ZnCo2Ge
ZnNi2Ge,2.85205,W/m/K,300.0,AGL quasi-harmonic Debye-Gruneisen,3,semi-empirical,0.25,,5.82854,225.0,Fm-3m,full_Heusler_L21,,"[""Zn"", ""Ni"", ""Ni"", ""Ge""]","[[0.0, 0.0, 0.0], [0.25, 0.25, 0.25], [0.75, 0.75, 0.75], [0.5, 0.5, 0.5]]",A,conventional,AFLOW AGL (gap-targeted),10.1016/j.commatsci.2012.02.005,http://aflowlib.duke.edu/AFLOWDATA/ICSD_WEB/FCC/Ge1Ni2Zn1_ICSD_53865,,JARVIS-DFT (NIST),https://www.ctcms.nist.gov/~knc6/static/JARVIS-DFT/JVASP-17403.xml,JARVIS-DFT (NIST),JVASP-17403,False,stoichiometric,ZnNi2Ge
ZnNi2Ge,2.85205,W/m/K,300.0,AGL Debye-Gruneisen (quasi-harmonic),3,semi-empirical,0.25,,5.82854,225.0,Fm-3m,full_Heusler_L21,,"[""Zn"", ""Ni"", ""Ni"", ""Ge""]","[[0.0, 0.0, 0.0], [0.25, 0.25, 0.25], [0.75, 0.75, 0.75], [0.5, 0.5, 0.5]]",A,conventional,AFLOW AGL,,aflowlib.duke.edu:AFLOWDATA/ICSD_WEB/FCC/Ge1Ni2Zn1_ICSD_53865,,JARVIS-DFT (NIST),https://www.ctcms.nist.gov/~knc6/static/JARVIS-DFT/JVASP-17403.xml,JARVIS-DFT (NIST),JVASP-17403,False,stoichiometric,ZnNi2Ge
ZnNiSb,2.97314,W/m/K,300.0,AGL quasi-harmonic Debye-Gruneisen,3,semi-empirical,0.25,,5.95531,216.0,F-43m,half_Heusler_C1b,,"[""Sb"", ""Zn"", ""Ni""]","[[0.75, 0.75, 0.75], [0.25, 0.25, 0.25], [0.0, 0.0, 0.0]]",A,conventional,AFLOW AGL (gap-targeted),10.1016/j.commatsci.2012.02.005,http://aflowlib.duke.edu/AFLOWDATA/ICSD_WEB/FCC/Ni1Sb1Zn1_ICSD_240198,,JARVIS-DFT (NIST),https://www.ctcms.nist.gov/~knc6/static/JARVIS-DFT/JVASP-189619.xml,JARVIS-DFT (NIST),JVASP-189619,False,stoichiometric,ZnNiSb
ZnNiSb,2.97314,W/m/K,300.0,AGL Debye-Gruneisen (quasi-harmonic),3,semi-empirical,0.25,,5.95531,216.0,F-43m,half_Heusler_C1b,,"[""Sb"", ""Zn"", ""Ni""]","[[0.75, 0.75, 0.75], [0.25, 0.25, 0.25], [0.0, 0.0, 0.0]]",A,conventional,AFLOW AGL,,aflowlib.duke.edu:AFLOWDATA/ICSD_WEB/FCC/Ni1Sb1Zn1_ICSD_240198,,JARVIS-DFT (NIST),https://www.ctcms.nist.gov/~knc6/static/JARVIS-DFT/JVASP-189619.xml,JARVIS-DFT (NIST),JVASP-189619,False,stoichiometric,ZnNiSb
Zr2TiAl,7.56552,W/m/K,300.0,AGL Debye-Gruneisen (quasi-harmonic),3,semi-empirical,0.25,,6.899240864037145,225.0,,full_L21,,,,C,primitive->conventional (x sqrt2),AFLOW AGL,,aflowlib.duke.edu:AFLOWDATA/ICSD_WEB/FCC/Al1Ti1Zr2_ICSD_185119,,AFLOW,aflowlib.duke.edu:AFLOWDATA/ICSD_WEB/FCC/Al1Ti1Zr2_ICSD_185119,AFLOW_AGL,aflow:f5e766579122a1ce,False,stoichiometric,Zr2TiAl
ZrAlCu2,6.4612,W/m/K,300.0,AGL Debye-Gruneisen (quasi-harmonic),3,semi-empirical,0.25,,6.25242,225.0,Fm-3m,full_Heusler_L21,,"[""Zr"", ""Al"", ""Cu"", ""Cu""]","[[0.5, 0.5, 0.5], [0.0, 0.0, 0.0], [0.25, 0.25, 0.25], [0.75, 0.75, 0.75]]",A,conventional,AFLOW AGL,,aflowlib.duke.edu:AFLOWDATA/ICSD_WEB/FCC/Al1Cu2Zr1_ICSD_185282,,JARVIS-DFT (NIST),https://www.ctcms.nist.gov/~knc6/static/JARVIS-DFT/JVASP-15263.xml,JARVIS-DFT (NIST),JVASP-15263,False,stoichiometric,ZrAlCu2
ZrAsIr,17.4,W/m/K,300.0,reconstructed IFCs (κ_anh),3,semi-empirical,0.25,,6.18,216.0,F-43m,C1b,Zr/As/Ir,"[""Zr"", ""As"", ""Ir""]","[[0, 0, 0], [0.5, 0.5, 0.5], [0.25, 0.25, 0.25]]",A,conventional,"paper mining (PDF, batch 2)",10.5281/zenodo.10562671,,Table III,Sci.Rep. 11:13809 (2021) Table S1,https://www.nature.com/articles/s41598-021-92030-4#MOESM1,"Table S1 (DFT-optimized lattice parameter + lowest-energy site assignment), same table as kappa",mp-1093991,True,stoichiometric,ZrAsIr
ZrAsRh,27.1,W/m/K,300.0,reconstructed IFCs (κ_anh),3,semi-empirical,0.25,,6.1178,216.0,F-43m,T0003.ABC,,"[""As"", ""Rh"", ""Zr""]","[[0.5, 0.5, 0.5], [0.25, 0.25, 0.25], [0, 0, 0]]",A,primitive->conventional (x sqrt2),"paper mining (PDF, batch 2)",10.5281/zenodo.10562671,,Table III,Carrete PRX 4:011019 (2014),https://doi.org/10.1103/PhysRevX.4.011019,AFLOW aflow:ebed9dac763c52d7 (aflowlib.duke.edu:AFLOWDATA/LIB3_WEB/AsRh_pvZr_sv/T0003.ABC) - lowest-enthalpy F-43m 3-atom entry; AFLOW is the structure source used by Carrete et al.,"Carrete et al. PRX 4, 011019 (2014), Table III, compound RhAsZr",True,stoichiometric,ZrAsRh
ZrAsRh,22.48,W/m/K,301.0,Debye-Callaway/Slack-type,3,semi-empirical,0.25,,6.1178,216.0,F-43m,T0003.ABC,,"[""As"", ""Rh"", ""Zr""]","[[0.5, 0.5, 0.5], [0.25, 0.25, 0.25], [0, 0, 0]]",A,primitive->conventional (x sqrt2),paper mining,10.1126/sciadv.adw4514,https://www.science.org/doi/10.1126/sciadv.adw4514,"Supplementary Materials, Table S8 (p.26-27 of sciadv.adw4514_sm.pdf)",Carrete PRX 4:011019 (2014),https://doi.org/10.1103/PhysRevX.4.011019,AFLOW aflow:ebed9dac763c52d7 (aflowlib.duke.edu:AFLOWDATA/LIB3_WEB/AsRh_pvZr_sv/T0003.ABC) - lowest-enthalpy F-43m 3-atom entry; AFLOW is the structure source used by Carrete et al.,"Carrete et al. PRX 4, 011019 (2014), Table III, compound RhAsZr",True,stoichiometric,ZrAsRh
ZrAsRh,14.14,W/m/K,481.0,Debye-Callaway/Slack-type,3,semi-empirical,0.25,,6.1178,216.0,F-43m,T0003.ABC,,"[""As"", ""Rh"", ""Zr""]","[[0.5, 0.5, 0.5], [0.25, 0.25, 0.25], [0, 0, 0]]",A,primitive->conventional (x sqrt2),paper mining,10.1126/sciadv.adw4514,https://www.science.org/doi/10.1126/sciadv.adw4514,"Supplementary Materials, Table S8 (p.26-27 of sciadv.adw4514_sm.pdf)",Carrete PRX 4:011019 (2014),https://doi.org/10.1103/PhysRevX.4.011019,AFLOW aflow:ebed9dac763c52d7 (aflowlib.duke.edu:AFLOWDATA/LIB3_WEB/AsRh_pvZr_sv/T0003.ABC) - lowest-enthalpy F-43m 3-atom entry; AFLOW is the structure source used by Carrete et al.,"Carrete et al. PRX 4, 011019 (2014), Table III, compound RhAsZr",True,stoichiometric,ZrAsRh
ZrBiIr,2.0,W/m/K,300.0,unknown,3,semi-empirical,0.25,,6.4849,216.0,F-43m,T0003.ABC,,"[""Bi"", ""Ir"", ""Zr""]","[[0.5, 0.5, 0.5], [0.75, 0.75, 0.75], [0, 0, 0]]",A,primitive->conventional (x sqrt2),paper mining,10.3390/molecules27196567,https://doi.org/10.3390/molecules27196567,"Table 4, comparison row (no reference marker printed)",Carrete PRX 4:011019 (2014),https://doi.org/10.1103/PhysRevX.4.011019,AFLOW aflow:8e11de93fd2d076e (aflowlib.duke.edu:AFLOWDATA/LIB3_WEB/Bi_dIrZr_sv/T0003.ABC) - lowest-enthalpy F-43m 3-atom entry; AFLOW is the structure source used by Carrete et al.,"Carrete et al. PRX 4, 011019 (2014), Table III, compound IrBiZr",True,stoichiometric,ZrBiIr
ZrBiIr,12.8,W/m/K,300.0,reconstructed IFCs (κ_anh),3,semi-empirical,0.25,,6.4849,216.0,F-43m,T0003.ABC,,"[""Bi"", ""Ir"", ""Zr""]","[[0.5, 0.5, 0.5], [0.75, 0.75, 0.75], [0, 0, 0]]",A,primitive->conventional (x sqrt2),"paper mining (PDF, batch 2)",10.5281/zenodo.10562671,,Table III,Carrete PRX 4:011019 (2014),https://doi.org/10.1103/PhysRevX.4.011019,AFLOW aflow:8e11de93fd2d076e (aflowlib.duke.edu:AFLOWDATA/LIB3_WEB/Bi_dIrZr_sv/T0003.ABC) - lowest-enthalpy F-43m 3-atom entry; AFLOW is the structure source used by Carrete et al.,"Carrete et al. PRX 4, 011019 (2014), Table III, compound IrBiZr",True,stoichiometric,ZrBiIr
ZrBiRh,10.15,W/m/K,300.0,Slack model,3,semi-empirical,0.25,,6.4515,216.0,F-43m,T0003.ABC,,"[""Bi"", ""Rh"", ""Zr""]","[[0.5, 0.5, 0.5], [0.75, 0.75, 0.75], [0, 0, 0]]",A,primitive->conventional (x sqrt2),"paper mining (PDF, batch 2)",10.1039/d3ra01262j,,"page 1, Abstract",Carrete PRX 4:011019 (2014),https://doi.org/10.1103/PhysRevX.4.011019,AFLOW aflow:d7fed8d4996290f4 (aflowlib.duke.edu:AFLOWDATA/LIB3_WEB/Bi_dRh_pvZr_sv/T0003.ABC) - lowest-enthalpy F-43m 3-atom entry; AFLOW is the structure source used by Carrete et al.,"Carrete et al. PRX 4, 011019 (2014), Table III, compound RhBiZr",True,stoichiometric,ZrBiRh
ZrBiRh,12.45,W/m/K,300.0,,3,semi-empirical,0.25,,6.4515,216.0,F-43m,T0003.ABC,,"[""Bi"", ""Rh"", ""Zr""]","[[0.5, 0.5, 0.5], [0.75, 0.75, 0.75], [0, 0, 0]]",A,primitive->conventional (x sqrt2),"paper mining (PDF, batch 2)",10.1039/d3ra01262j,,page 6,Carrete PRX 4:011019 (2014),https://doi.org/10.1103/PhysRevX.4.011019,AFLOW aflow:d7fed8d4996290f4 (aflowlib.duke.edu:AFLOWDATA/LIB3_WEB/Bi_dRh_pvZr_sv/T0003.ABC) - lowest-enthalpy F-43m 3-atom entry; AFLOW is the structure source used by Carrete et al.,"Carrete et al. PRX 4, 011019 (2014), Table III, compound RhBiZr",True,stoichiometric,ZrBiRh
ZrBiRh,13.0,W/m/K,300.0,reconstructed IFCs (κ_anh),3,semi-empirical,0.25,,6.4515,216.0,F-43m,T0003.ABC,,"[""Bi"", ""Rh"", ""Zr""]","[[0.5, 0.5, 0.5], [0.75, 0.75, 0.75], [0, 0, 0]]",A,primitive->conventional (x sqrt2),"paper mining (PDF, batch 2)",10.5281/zenodo.10562671,,Table III,Carrete PRX 4:011019 (2014),https://doi.org/10.1103/PhysRevX.4.011019,AFLOW aflow:d7fed8d4996290f4 (aflowlib.duke.edu:AFLOWDATA/LIB3_WEB/Bi_dRh_pvZr_sv/T0003.ABC) - lowest-enthalpy F-43m 3-atom entry; AFLOW is the structure source used by Carrete et al.,"Carrete et al. PRX 4, 011019 (2014), Table III, compound RhBiZr",True,stoichiometric,ZrBiRh
ZrCdCu2,4.91248,W/m/K,300.0,AGL Debye-Gruneisen (quasi-harmonic),3,semi-empirical,0.25,,6.39987,225.0,Fm-3m,full_Heusler_L21,,"[""Zr"", ""Cd"", ""Cu"", ""Cu""]","[[0.5, 0.5, 0.5], [0.0, 0.0, 0.0], [0.75, 0.75, 0.75], [0.25, 0.25, 0.25]]",A,conventional,AFLOW AGL,,aflowlib.duke.edu:AFLOWDATA/ICSD_WEB/FCC/Cd1Cu2Zr1_ICSD_58961,,JARVIS-DFT (NIST),https://www.ctcms.nist.gov/~knc6/static/JARVIS-DFT/JVASP-16469.xml,JARVIS-DFT (NIST),JVASP-16469,False,stoichiometric,ZrCdCu2
ZrCo2Sn,9.27328,W/m/K,300.0,AGL Debye-Gruneisen (quasi-harmonic),3,semi-empirical,0.25,,6.28093,225.0,Fm-3m,full_Heusler_L21,,"[""Zr"", ""Co"", ""Co"", ""Sn""]","[[0.0, 0.0, 0.0], [0.25, 0.25, 0.25], [0.75, 0.75, 0.75], [0.5, 0.5, 0.5]]",A,conventional,AFLOW AGL,,aflowlib.duke.edu:AFLOWDATA/ICSD_WEB/FCC/Co2Sn1Zr1_ICSD_102687,,JARVIS-DFT (NIST),https://www.ctcms.nist.gov/~knc6/static/JARVIS-DFT/JVASP-18232.xml,JARVIS-DFT (NIST),JVASP-18232,False,stoichiometric,ZrCo2Sn
ZrCoAs,24.0,W/m/K,300.0,full ab-initio anharmonic calculation (κ_ω),3,semi-empirical,0.25,,5.8521,216.0,F-43m,T0003.ABC,,"[""As"", ""Co"", ""Zr""]","[[0.5, 0.5, 0.5], [0.25, 0.25, 0.25], [0, 0, 0]]",A,primitive->conventional (x sqrt2),"paper mining (PDF, batch 2)",10.5281/zenodo.10562671,,Table I,Carrete PRX 4:011019 (2014),https://doi.org/10.1103/PhysRevX.4.011019,AFLOW aflow:8fe09410517be27d (aflowlib.duke.edu:AFLOWDATA/LIB3_WEB/AsCoZr_sv/T0003.ABC) - lowest-enthalpy F-43m 3-atom entry; AFLOW is the structure source used by Carrete et al.,"Carrete et al. PRX 4, 011019 (2014), Table III, compound CoAsZr",True,stoichiometric,ZrCoAs
ZrCoAs,27.7,W/m/K,300.0,reconstructed IFCs (κ_anh),3,semi-empirical,0.25,,5.8521,216.0,F-43m,T0003.ABC,,"[""As"", ""Co"", ""Zr""]","[[0.5, 0.5, 0.5], [0.25, 0.25, 0.25], [0, 0, 0]]",A,primitive->conventional (x sqrt2),"paper mining (PDF, batch 2)",10.5281/zenodo.10562671,,Table III,Carrete PRX 4:011019 (2014),https://doi.org/10.1103/PhysRevX.4.011019,AFLOW aflow:8fe09410517be27d (aflowlib.duke.edu:AFLOWDATA/LIB3_WEB/AsCoZr_sv/T0003.ABC) - lowest-enthalpy F-43m 3-atom entry; AFLOW is the structure source used by Carrete et al.,"Carrete et al. PRX 4, 011019 (2014), Table III, compound CoAsZr",True,stoichiometric,ZrCoAs
ZrCoBi,17.8,W/m/K,300.0,reconstructed IFCs (κ_anh),3,semi-empirical,0.25,,6.138706,216.0,F-43m,half-Heusler (C1b / MgAgAs),,"[""Co"", ""Co"", ""Co"", ""Co"", ""Zr"", ""Zr"", ""Zr"", ""Zr"", ""Bi"", ""Bi"", ""Bi"", ""Bi""]","[[0.25, 0.75, 0.75], [0.25, 0.25, 0.25], [0.75, 0.75, 0.25], [0.75, 0.25, 0.75], [0.0, 0.0, 0.0], [0.0, 0.5, 0.5], [0.5, 0.0, 0.5], [0.5, 0.5, 0.0], [0.5, 0.0, 0.0], [0.5, 0.5, 0.5], [0.0, 0.0, 0.5], [0.0, 0.5, 0.0]]",A,primitive->conventional (x sqrt2),"paper mining (PDF, batch 2)",10.5281/zenodo.10562671,,Table III,PhononDB (Togo/NIMS MDR),https://mdr.nims.go.jp/datasets/2d8de8a1-ca42-4e70-b0dd-7223034e028b,"LTC-calc.log unit cell (PBEsol-relaxed), same file as kappa",mp-31451,True,stoichiometric,ZrCoBi
ZrCoBi,9.04135,W/m/K,300.0,AGL Debye-Gruneisen (quasi-harmonic),3,semi-empirical,0.25,,6.138706,216.0,F-43m,half-Heusler (C1b / MgAgAs),,"[""Co"", ""Co"", ""Co"", ""Co"", ""Zr"", ""Zr"", ""Zr"", ""Zr"", ""Bi"", ""Bi"", ""Bi"", ""Bi""]","[[0.25, 0.75, 0.75], [0.25, 0.25, 0.25], [0.75, 0.75, 0.25], [0.75, 0.25, 0.75], [0.0, 0.0, 0.0], [0.0, 0.5, 0.5], [0.5, 0.0, 0.5], [0.5, 0.5, 0.0], [0.5, 0.0, 0.0], [0.5, 0.5, 0.5], [0.0, 0.0, 0.5], [0.0, 0.5, 0.0]]",A,primitive->conventional (x sqrt2),AFLOW AGL,,aflowlib.duke.edu:AFLOWDATA/ICSD_WEB/FCC/Bi1Co1Zr1_ICSD_107120,,PhononDB (Togo/NIMS MDR),https://mdr.nims.go.jp/datasets/2d8de8a1-ca42-4e70-b0dd-7223034e028b,"LTC-calc.log unit cell (PBEsol-relaxed), same file as kappa",mp-31451,True,stoichiometric,ZrCoBi
ZrCoSb,10.5,W/m/K,300.0,Debye Callaway (DC),3,semi-empirical,0.25,,6.105,216.0,F-43m,T0003.CAB,,"[""Co"", ""Sb"", ""Zr""]","[[0.75, 0.75, 0.75], [0, 0, 0], [0.5, 0.5, 0.5]]",A,primitive->conventional (x sqrt2),"paper mining (PDF, batch 2)",10.1021/acsami.1c15955,,Table 1,Carrete PRX 4:011019 (2014),https://doi.org/10.1103/PhysRevX.4.011019,AFLOW aflow:be258713e260b2e9 (aflowlib.duke.edu:AFLOWDATA/LIB3_WEB/CoSbZr_sv/T0003.CAB) - lowest-enthalpy F-43m 3-atom entry; AFLOW is the structure source used by Carrete et al.,"Carrete et al. PRX 4, 011019 (2014), Table III, compound CoSbZr",True,stoichiometric,ZrCoSb
ZrCoSb,25.0,W/m/K,300.0,,3,semi-empirical,0.25,,6.105,216.0,F-43m,T0003.CAB,,"[""Co"", ""Sb"", ""Zr""]","[[0.75, 0.75, 0.75], [0, 0, 0], [0.5, 0.5, 0.5]]",A,primitive->conventional (x sqrt2),"paper mining (PDF, batch 2)",10.1021/acsami.1c15955,,Table 1,Carrete PRX 4:011019 (2014),https://doi.org/10.1103/PhysRevX.4.011019,AFLOW aflow:be258713e260b2e9 (aflowlib.duke.edu:AFLOWDATA/LIB3_WEB/CoSbZr_sv/T0003.CAB) - lowest-enthalpy F-43m 3-atom entry; AFLOW is the structure source used by Carrete et al.,"Carrete et al. PRX 4, 011019 (2014), Table III, compound CoSbZr",True,stoichiometric,ZrCoSb
ZrCoSb,28.64,W/m/K,300.0,Debye-Callaway model,3,semi-empirical,0.25,,6.105,216.0,F-43m,T0003.CAB,,"[""Co"", ""Sb"", ""Zr""]","[[0.75, 0.75, 0.75], [0, 0, 0], [0.5, 0.5, 0.5]]",A,primitive->conventional (x sqrt2),"paper mining (PDF, batch 2)",10.1039/d5cp01601k,,page 11,Carrete PRX 4:011019 (2014),https://doi.org/10.1103/PhysRevX.4.011019,AFLOW aflow:be258713e260b2e9 (aflowlib.duke.edu:AFLOWDATA/LIB3_WEB/CoSbZr_sv/T0003.CAB) - lowest-enthalpy F-43m 3-atom entry; AFLOW is the structure source used by Carrete et al.,"Carrete et al. PRX 4, 011019 (2014), Table III, compound CoSbZr",True,stoichiometric,ZrCoSb
