Repository: Shivamrandive747/Thermalconductivity_prediction

# Calibrating first-principles lattice thermal conductivity to experiment

**A curated half-Heusler dataset and a validated transfer function.**

Published first-principles transport calculations of lattice thermal conductivity exceed what
laboratories measure for the same compound by a **median factor of 1.55**. That offset is regular
enough to be removed in closed form:

$$\kappa_L^{\mathrm{expt}}(T) \;=\; \kappa_L^{\mathrm{BTE}}(T)\;\min\!\left[c\left(\tfrac{T}{300}\right)^{p},\,1\right],
\qquad c = 0.51,\quad p = 0.80$$

Inside a domain of applicability declared before the validation set was scored, this places

File: data/Target_Materials/HEUSLER_KAPPA_TRAINING_SET.csv (part 191 of 192)
formula,kappa_L,kappa_units,temperature_K,method,method_tier,tier_name,weight,kappa_basis,struct_a_A,struct_spacegroup,struct_sg_symbol,struct_prototype,struct_site_ordering,struct_species,struct_frac_coords,struct_grade,lattice_convention,source,source_doi,source_url,source_location,struct_source,struct_source_url,struct_source_detail,struct_id,struct_same_paper_as_kappa,stoichiometry,parent_formula
ZrCoSb,22.3,W/m/K,300.0,"EMD (Green-Kubo, 5x5x5 supercell)",3,semi-empirical,0.25,,6.105,216.0,F-43m,T0003.CAB,,"[""Co"", ""Sb"", ""Zr""]","[[0.75, 0.75, 0.75], [0, 0, 0], [0.5, 0.5, 0.5]]",A,primitive->conventional (x sqrt2),"paper mining (PDF, batch 2)",10.1103/physrevb.84.104302,,Table I,Carrete PRX 4:011019 (2014),https://doi.org/10.1103/PhysRevX.4.011019,AFLOW aflow:be258713e260b2e9 (aflowlib.duke.edu:AFLOWDATA/LIB3_WEB/CoSbZr_sv/T0003.CAB) - lowest-enthalpy F-43m 3-atom entry; AFLOW is the structure source used by Carrete et al.,"Carrete et al. PRX 4, 011019 (2014), Table III, compound CoSbZr",True,stoichiometric,ZrCoSb
ZrCoSb,22.4,W/m/K,300.0,"EMD (Green-Kubo, 6x6x6 supercell)",3,semi-empirical,0.25,,6.105,216.0,F-43m,T0003.CAB,,"[""Co"", ""Sb"", ""Zr""]","[[0.75, 0.75, 0.75], [0, 0, 0], [0.5, 0.5, 0.5]]",A,primitive->conventional (x sqrt2),"paper mining (PDF, batch 2)",10.1103/physrevb.84.104302,,Table I,Carrete PRX 4:011019 (2014),https://doi.org/10.1103/PhysRevX.4.011019,AFLOW aflow:be258713e260b2e9 (aflowlib.duke.edu:AFLOWDATA/LIB3_WEB/CoSbZr_sv/T0003.CAB) - lowest-enthalpy F-43m 3-atom entry; AFLOW is the structure source used by Carrete et al.,"Carrete et al. PRX 4, 011019 (2014), Table III, compound CoSbZr",True,stoichiometric,ZrCoSb
ZrCoSb,18.4,W/m/K,300.0,"EMD (Green-Kubo, 8x8x8 supercell)",3,semi-empirical,0.25,,6.105,216.0,F-43m,T0003.CAB,,"[""Co"", ""Sb"", ""Zr""]","[[0.75, 0.75, 0.75], [0, 0, 0], [0.5, 0.5, 0.5]]",A,primitive->conventional (x sqrt2),"paper mining (PDF, batch 2)",10.1103/physrevb.84.104302,,Table I,Carrete PRX 4:011019 (2014),https://doi.org/10.1103/PhysRevX.4.011019,AFLOW aflow:be258713e260b2e9 (aflowlib.duke.edu:AFLOWDATA/LIB3_WEB/CoSbZr_sv/T0003.CAB) - lowest-enthalpy F-43m 3-atom entry; AFLOW is the structure source used by Carrete et al.,"Carrete et al. PRX 4, 011019 (2014), Table III, compound CoSbZr",True,stoichiometric,ZrCoSb
ZrCoSb,23.4,W/m/K,300.0,"EMD (Green-Kubo, 10x10x10 supercell)",3,semi-empirical,0.25,,6.105,216.0,F-43m,T0003.CAB,,"[""Co"", ""Sb"", ""Zr""]","[[0.75, 0.75, 0.75], [0, 0, 0], [0.5, 0.5, 0.5]]",A,primitive->conventional (x sqrt2),"paper mining (PDF, batch 2)",10.1103/physrevb.84.104302,,Table I,Carrete PRX 4:011019 (2014),https://doi.org/10.1103/PhysRevX.4.011019,AFLOW aflow:be258713e260b2e9 (aflowlib.duke.edu:AFLOWDATA/LIB3_WEB/CoSbZr_sv/T0003.CAB) - lowest-enthalpy F-43m 3-atom entry; AFLOW is the structure source used by Carrete et al.,"Carrete et al. PRX 4, 011019 (2014), Table III, compound CoSbZr",True,stoichiometric,ZrCoSb
ZrCoSb,25.0,W/m/K,300.0,full ab-initio anharmonic calculation (κ_ω),3,semi-empirical,0.25,,6.105,216.0,F-43m,T0003.CAB,,"[""Co"", ""Sb"", ""Zr""]","[[0.75, 0.75, 0.75], [0, 0, 0], [0.5, 0.5, 0.5]]",A,primitive->conventional (x sqrt2),"paper mining (PDF, batch 2)",10.5281/zenodo.10562671,,Table I,Carrete PRX 4:011019 (2014),https://doi.org/10.1103/PhysRevX.4.011019,AFLOW aflow:be258713e260b2e9 (aflowlib.duke.edu:AFLOWDATA/LIB3_WEB/CoSbZr_sv/T0003.CAB) - lowest-enthalpy F-43m 3-atom entry; AFLOW is the structure source used by Carrete et al.,"Carrete et al. PRX 4, 011019 (2014), Table III, compound CoSbZr",True,stoichiometric,ZrCoSb
ZrCoSb,24.4,W/m/K,300.0,reconstructed IFCs (κ_anh),3,semi-empirical,0.25,,6.105,216.0,F-43m,T0003.CAB,,"[""Co"", ""Sb"", ""Zr""]","[[0.75, 0.75, 0.75], [0, 0, 0], [0.5, 0.5, 0.5]]",A,primitive->conventional (x sqrt2),"paper mining (PDF, batch 2)",10.5281/zenodo.10562671,,Table III,Carrete PRX 4:011019 (2014),https://doi.org/10.1103/PhysRevX.4.011019,AFLOW aflow:be258713e260b2e9 (aflowlib.duke.edu:AFLOWDATA/LIB3_WEB/CoSbZr_sv/T0003.CAB) - lowest-enthalpy F-43m 3-atom entry; AFLOW is the structure source used by Carrete et al.,"Carrete et al. PRX 4, 011019 (2014), Table III, compound CoSbZr",True,stoichiometric,ZrCoSb
ZrCoSb,10.5,W/m/K,300.0,Debye Callaway (DC),3,semi-empirical,0.25,,6.105,216.0,F-43m,T0003.CAB,,"[""Co"", ""Sb"", ""Zr""]","[[0.75, 0.75, 0.75], [0, 0, 0], [0.5, 0.5, 0.5]]",A,primitive->conventional (x sqrt2),"paper mining (PDF, batch 2)",arxiv:2111.00186v1,,Table 1,Carrete PRX 4:011019 (2014),https://doi.org/10.1103/PhysRevX.4.011019,AFLOW aflow:be258713e260b2e9 (aflowlib.duke.edu:AFLOWDATA/LIB3_WEB/CoSbZr_sv/T0003.CAB) - lowest-enthalpy F-43m 3-atom entry; AFLOW is the structure source used by Carrete et al.,"Carrete et al. PRX 4, 011019 (2014), Table III, compound CoSbZr",True,stoichiometric,ZrCoSb
ZrCoSb,28.64,W/m/K,300.0,Debye-Callaway model,3,semi-empirical,0.25,,6.105,216.0,F-43m,T0003.CAB,,"[""Co"", ""Sb"", ""Zr""]","[[0.75, 0.75, 0.75], [0, 0, 0], [0.5, 0.5, 0.5]]",A,primitive->conventional (x sqrt2),"paper mining (PDF, batch 2)",arxiv:2504.15731v1,,page 11,Carrete PRX 4:011019 (2014),https://doi.org/10.1103/PhysRevX.4.011019,AFLOW aflow:be258713e260b2e9 (aflowlib.duke.edu:AFLOWDATA/LIB3_WEB/CoSbZr_sv/T0003.CAB) - lowest-enthalpy F-43m 3-atom entry; AFLOW is the structure source used by Carrete et al.,"Carrete et al. PRX 4, 011019 (2014), Table III, compound CoSbZr",True,stoichiometric,ZrCoSb
ZrCoSb,40.99,W/m/K,301.0,Debye-Callaway/Slack-type,3,semi-empirical,0.25,,6.105,216.0,F-43m,T0003.CAB,,"[""Co"", ""Sb"", ""Zr""]","[[0.75, 0.75, 0.75], [0, 0, 0], [0.5, 0.5, 0.5]]",A,primitive->conventional (x sqrt2),paper mining,10.1126/sciadv.adw4514,https://www.science.org/doi/10.1126/sciadv.adw4514,"Supplementary Materials, Table S8 (p.26-27 of sciadv.adw4514_sm.pdf)",Carrete PRX 4:011019 (2014),https://doi.org/10.1103/PhysRevX.4.011019,AFLOW aflow:be258713e260b2e9 (aflowlib.duke.edu:AFLOWDATA/LIB3_WEB/CoSbZr_sv/T0003.CAB) - lowest-enthalpy F-43m 3-atom entry; AFLOW is the structure source used by Carrete et al.,"Carrete et al. PRX 4, 011019 (2014), Table III, compound CoSbZr",True,stoichiometric,ZrCoSb
ZrCoSb,26.23,W/m/K,481.0,Debye-Callaway/Slack-type,3,semi-empirical,0.25,,6.105,216.0,F-43m,T0003.CAB,,"[""Co"", ""Sb"", ""Zr""]","[[0.75, 0.75, 0.75], [0, 0, 0], [0.5, 0.5, 0.5]]",A,primitive->conventional (x sqrt2),paper mining,10.1126/sciadv.adw4514,https://www.science.org/doi/10.1126/sciadv.adw4514,"Supplementary Materials, Table S8 (p.26-27 of sciadv.adw4514_sm.pdf)",Carrete PRX 4:011019 (2014),https://doi.org/10.1103/PhysRevX.4.011019,AFLOW aflow:be258713e260b2e9 (aflowlib.duke.edu:AFLOWDATA/LIB3_WEB/CoSbZr_sv/T0003.CAB) - lowest-enthalpy F-43m 3-atom entry; AFLOW is the structure source used by Carrete et al.,"Carrete et al. PRX 4, 011019 (2014), Table III, compound CoSbZr",True,stoichiometric,ZrCoSb
ZrCuHg2,1.01794,W/m/K,300.0,AGL Debye-Gruneisen (quasi-harmonic),3,semi-empirical,0.25,,6.73468,216.0,F-43m,inverse_Heusler_XA,,"[""Zr"", ""Cu"", ""Hg"", ""Hg""]","[[0.25, 0.25, 0.25], [0.5, 0.5, 0.5], [0.0, 0.0, 0.0], [0.75, 0.75, 0.75]]",A,conventional,AFLOW AGL,,aflowlib.duke.edu:AFLOWDATA/ICSD_WEB/FCC/Cu1Hg2Zr1_ICSD_102973,,JARVIS-DFT (NIST),https://www.ctcms.nist.gov/~knc6/static/JARVIS-DFT/JVASP-18680.xml,JARVIS-DFT (NIST),JVASP-18680,False,stoichiometric,ZrCuHg2
ZrFeTe,30.55,W/m/K,301.0,Debye-Callaway/Slack-type,3,semi-empirical,0.25,,6.1,216.0,F-43m,C1b,Zr/Te/Fe,"[""Zr"", ""Te"", ""Fe""]","[[0, 0, 0], [0.5, 0.5, 0.5], [0.25, 0.25, 0.25]]",A,conventional,paper mining,10.1126/sciadv.adw4514,https://www.science.org/doi/10.1126/sciadv.adw4514,"Supplementary Materials, Table S8 (p.26-27 of sciadv.adw4514_sm.pdf)",Sci.Rep. 11:13809 (2021) Table S1,https://www.nature.com/articles/s41598-021-92030-4#MOESM1,"Table S1 (DFT-optimized lattice parameter + lowest-energy site assignment), same table as kappa",mp-961649,True,stoichiometric,ZrFeTe
ZrFeTe,19.21,W/m/K,481.0,Debye-Callaway/Slack-type,3,semi-empirical,0.25,,6.1,216.0,F-43m,C1b,Zr/Te/Fe,"[""Zr"", ""Te"", ""Fe""]","[[0, 0, 0], [0.5, 0.5, 0.5], [0.25, 0.25, 0.25]]",A,conventional,paper mining,10.1126/sciadv.adw4514,https://www.science.org/doi/10.1126/sciadv.adw4514,"Supplementary Materials, Table S8 (p.26-27 of sciadv.adw4514_sm.pdf)",Sci.Rep. 11:13809 (2021) Table S1,https://www.nature.com/articles/s41598-021-92030-4#MOESM1,"Table S1 (DFT-optimized lattice parameter + lowest-energy site assignment), same table as kappa",mp-961649,True,stoichiometric,ZrFeTe
ZrGePd,18.2,W/m/K,300.0,reconstructed IFCs (κ_anh),3,semi-empirical,0.25,,6.181,216.0,F-43m,T0003.ABC,,"[""Ge"", ""Pd"", ""Zr""]","[[0.5, 0.5, 0.5], [0.75, 0.75, 0.75], [0, 0, 0]]",A,primitive->conventional (x sqrt2),"paper mining (PDF, batch 2)",10.5281/zenodo.10562671,,Table III,Carrete PRX 4:011019 (2014),https://doi.org/10.1103/PhysRevX.4.011019,AFLOW aflow:d02de1c06953fe9e (aflowlib.duke.edu:AFLOWDATA/LIB3_WEB/Ge_hPd_pvZr_sv/T0003.ABC) - lowest-enthalpy F-43m 3-atom entry; AFLOW is the structure source used by Carrete et al.,"Carrete et al. PRX 4, 011019 (2014), Table III, compound PdGeZr",True,stoichiometric,ZrGePd
ZrGePt,15.9,W/m/K,300.0,reconstructed IFCs (κ_anh),3,semi-empirical,0.25,,6.2134,216.0,F-43m,T0003.ABC,,"[""Ge"", ""Pt"", ""Zr""]","[[0.5, 0.5, 0.5], [0.25, 0.25, 0.25], [0, 0, 0]]",A,primitive->conventional (x sqrt2),"paper mining (PDF, batch 2)",10.5281/zenodo.10562671,,Table III,Carrete PRX 4:011019 (2014),https://doi.org/10.1103/PhysRevX.4.011019,AFLOW aflow:7009ce2d6168de71 (aflowlib.duke.edu:AFLOWDATA/LIB3_WEB/Ge_hPtZr_sv/T0003.ABC) - lowest-enthalpy F-43m 3-atom entry; AFLOW is the structure source used by Carrete et al.,"Carrete et al. PRX 4, 011019 (2014), Table III, compound PtGeZr",True,stoichiometric,ZrGePt
ZrInAu2,1.61793,W/m/K,300.0,AGL Debye-Gruneisen (quasi-harmonic),3,semi-empirical,0.25,,6.788819069087054,225.0,,full_L21,,,,C,primitive->conventional (x sqrt2),AFLOW AGL,,aflowlib.duke.edu:AFLOWDATA/ICSD_WEB/FCC/Au2In1Zr1_ICSD_58517,,AFLOW,aflowlib.duke.edu:AFLOWDATA/ICSD_WEB/FCC/Au2In1Zr1_ICSD_58517,AFLOW_AGL,aflow:ecc597354487e7b8,False,stoichiometric,ZrInAu2
ZrInCu2,5.51684,W/m/K,300.0,AGL Debye-Gruneisen (quasi-harmonic),3,semi-empirical,0.25,,6.432507962047152,225.0,,full_L21,,,,C,primitive->conventional (x sqrt2),AFLOW AGL,,aflowlib.duke.edu:AFLOWDATA/ICSD_WEB/FCC/Cu2In1Zr1_ICSD_103026,,AFLOW,aflowlib.duke.edu:AFLOWDATA/ICSD_WEB/FCC/Cu2In1Zr1_ICSD_103026,AFLOW_AGL,aflow:9e3577fb21874572,False,stoichiometric,ZrInCu2
ZrInNi2,4.33064,W/m/K,300.0,AGL Debye-Gruneisen (quasi-harmonic),3,semi-empirical,0.25,,6.31148,225.0,Fm-3m,full_Heusler_L21,,"[""Zr"", ""In"", ""Ni"", ""Ni""]","[[0.5, 0.5, 0.5], [0.0, 0.0, 0.0], [0.75, 0.75, 0.75], [0.25, 0.25, 0.25]]",A,conventional,AFLOW AGL,,aflowlib.duke.edu:AFLOWDATA/ICSD_WEB/FCC/In1Ni2Zr1_ICSD_54546,,JARVIS-DFT (NIST),https://www.ctcms.nist.gov/~knc6/static/JARVIS-DFT/JVASP-17814.xml,JARVIS-DFT (NIST),JVASP-17814,False,stoichiometric,ZrInNi2
ZrInPt2,1.1837,W/m/K,300.0,AGL Debye-Gruneisen (quasi-harmonic),3,semi-empirical,0.25,,6.621234761945842,225.0,,full_L21,,,,C,primitive->conventional (x sqrt2),AFLOW AGL,,aflowlib.duke.edu:AFLOWDATA/ICSD_WEB/FCC/In1Pt2Zr1_ICSD_59506,,AFLOW,aflowlib.duke.edu:AFLOWDATA/ICSD_WEB/FCC/In1Pt2Zr1_ICSD_59506,AFLOW_AGL,aflow:6ce3609360a26f2b,False,stoichiometric,ZrInPt2
ZrNi2Sn,4.99108,W/m/K,300.0,AGL Debye-Gruneisen (quasi-harmonic),3,semi-empirical,0.25,,6.30954,225.0,Fm-3m,full_Heusler_L21,,"[""Zr"", ""Ni"", ""Ni"", ""Sn""]","[[0.0, 0.0, 0.0], [0.25, 0.25, 0.25], [0.75, 0.75, 0.75], [0.5, 0.5, 0.5]]",A,conventional,AFLOW AGL,,aflowlib.duke.edu:AFLOWDATA/ICSD_WEB/FCC/Ni2Sn1Zr1_ICSD_105383,,JARVIS-DFT (NIST),https://www.ctcms.nist.gov/~knc6/static/JARVIS-DFT/JVASP-17540.xml,JARVIS-DFT (NIST),JVASP-17540,False,stoichiometric,ZrNi2Sn
ZrNiBi,4.36209,W/m/K,300.0,AGL Debye-Gruneisen (quasi-harmonic),3,semi-empirical,0.25,,6.28788,216.0,F-43m,half_Heusler_C1b,,"[""Zr"", ""Ni"", ""Bi""]","[[0.0, 0.0, 0.0], [0.25, 0.25, 0.25], [0.5, 0.5, 0.5]]",A,conventional,AFLOW AGL,,aflowlib.duke.edu:AFLOWDATA/ICSD_WEB/FCC/Bi1Ni1Zr1_ICSD_107121,,JARVIS-DFT (NIST),https://www.ctcms.nist.gov/~knc6/static/JARVIS-DFT/JVASP-18863.xml,JARVIS-DFT (NIST),JVASP-18863,False,stoichiometric,ZrNiBi
ZrNiBi,0.66,W/m/K,973.0,Cahill model,3,semi-empirical,0.25,,6.28788,216.0,F-43m,half_Heusler_C1b,,"[""Zr"", ""Ni"", ""Bi""]","[[0.0, 0.0, 0.0], [0.25, 0.25, 0.25], [0.5, 0.5, 0.5]]",A,conventional,"paper mining (PDF, batch 2)",10.1038/s41467-023-40492-7,,page 10,JARVIS-DFT (NIST),https://www.ctcms.nist.gov/~knc6/static/JARVIS-DFT/JVASP-18863.xml,JARVIS-DFT (NIST),JVASP-18863,False,stoichiometric,ZrNiBi
ZrNiGe,21.1,W/m/K,300.0,reconstructed IFCs (κ_anh),3,semi-empirical,0.25,,5.8989,216.0,F-43m,T0003.ABC,,"[""Ge"", ""Ni"", ""Zr""]","[[0.5, 0.5, 0.5], [0.25, 0.25, 0.25], [0, 0, 0]]",A,primitive->conventional (x sqrt2),"paper mining (PDF, batch 2)",10.5281/zenodo.10562671,,Table III,Carrete PRX 4:011019 (2014),https://doi.org/10.1103/PhysRevX.4.011019,AFLOW aflow:320ba0d6a2a63f44 (aflowlib.duke.edu:AFLOWDATA/LIB3_WEB/Ge_hNi_pvZr_sv/T0003.ABC) - lowest-enthalpy F-43m 3-atom entry; AFLOW is the structure source used by Carrete et al.,"Carrete et al. PRX 4, 011019 (2014), Table III, compound NiGeZr",True,stoichiometric,ZrNiGe
ZrNiGe,27.88,W/m/K,301.0,Debye-Callaway/Slack-type,3,semi-empirical,0.25,,5.8989,216.0,F-43m,T0003.ABC,,"[""Ge"", ""Ni"", ""Zr""]","[[0.5, 0.5, 0.5], [0.25, 0.25, 0.25], [0, 0, 0]]",A,primitive->conventional (x sqrt2),paper mining,10.1126/sciadv.adw4514,https://www.science.org/doi/10.1126/sciadv.adw4514,"Supplementary Materials, Table S8 (p.26-27 of sciadv.adw4514_sm.pdf)",Carrete PRX 4:011019 (2014),https://doi.org/10.1103/PhysRevX.4.011019,AFLOW aflow:320ba0d6a2a63f44 (aflowlib.duke.edu:AFLOWDATA/LIB3_WEB/Ge_hNi_pvZr_sv/T0003.ABC) - lowest-enthalpy F-43m 3-atom entry; AFLOW is the structure source used by Carrete et al.,"Carrete et al. PRX 4, 011019 (2014), Table III, compound NiGeZr",True,stoichiometric,ZrNiGe
ZrNiGe,17.34,W/m/K,481.0,Debye-Callaway/Slack-type,3,semi-empirical,0.25,,5.8989,216.0,F-43m,T0003.ABC,,"[""Ge"", ""Ni"", ""Zr""]","[[0.5, 0.5, 0.5], [0.25, 0.25, 0.25], [0, 0, 0]]",A,primitive->conventional (x sqrt2),paper mining,10.1126/sciadv.adw4514,https://www.science.org/doi/10.1126/sciadv.adw4514,"Supplementary Materials, Table S8 (p.26-27 of sciadv.adw4514_sm.pdf)",Carrete PRX 4:011019 (2014),https://doi.org/10.1103/PhysRevX.4.011019,AFLOW aflow:320ba0d6a2a63f44 (aflowlib.duke.edu:AFLOWDATA/LIB3_WEB/Ge_hNi_pvZr_sv/T0003.ABC) - lowest-enthalpy F-43m 3-atom entry; AFLOW is the structure source used by Carrete et al.,"Carrete et al. PRX 4, 011019 (2014), Table III, compound NiGeZr",True,stoichiometric,ZrNiGe
ZrNiPb,15.2,W/m/K,300.0,reconstructed IFCs (κ_anh),3,semi-empirical,0.25,,6.2446,216.0,F-43m,T0003.CAB,,"[""Ni"", ""Pb"", ""Zr""]","[[0.75, 0.75, 0.75], [0, 0, 0], [0.5, 0.5, 0.5]]",A,primitive->conventional (x sqrt2),"paper mining (PDF, batch 2)",10.5281/zenodo.10562671,,Table III,Carrete PRX 4:011019 (2014),https://doi.org/10.1103/PhysRevX.4.011019,AFLOW aflow:4a97a11ae6fc5686 (aflowlib.duke.edu:AFLOWDATA/LIB3_WEB/Ni_pvPb_dZr_sv/T0003.CAB) - lowest-enthalpy F-43m 3-atom entry; AFLOW is the structure source used by Carrete et al.,"Carrete et al. PRX 4, 011019 (2014), Table III, compound NiPbZr",True,stoichiometric,ZrNiPb
ZrNiPb,14.5,W/m/K,300.0,,3,semi-empirical,0.25,,6.2446,216.0,F-43m,T0003.CAB,,"[""Ni"", ""Pb"", ""Zr""]","[[0.75, 0.75, 0.75], [0, 0, 0], [0.5, 0.5, 0.5]]",A,primitive->conventional (x sqrt2),"paper mining (PDF, batch 2)",arxiv:2607.23203v1,,page 3,Carrete PRX 4:011019 (2014),https://doi.org/10.1103/PhysRevX.4.011019,AFLOW aflow:4a97a11ae6fc5686 (aflowlib.duke.edu:AFLOWDATA/LIB3_WEB/Ni_pvPb_dZr_sv/T0003.CAB) - lowest-enthalpy F-43m 3-atom entry; AFLOW is the structure source used by Carrete et al.,"Carrete et al. PRX 4, 011019 (2014), Table III, compound NiPbZr",True,stoichiometric,ZrNiPb
ZrNiSn,7.0,W/m/K,300.0,unknown,3,semi-empirical,0.25,,6.066303,216.0,F-43m,half-Heusler (C1b / MgAgAs),,"[""Zr"", ""Zr"", ""Zr"", ""Zr"", ""Ni"", ""Ni"", ""Ni"", ""Ni"", ""Sn"", ""Sn"", ""Sn"", ""Sn""]","[[0.0, 0.0, 0.0], [0.0, 0.5, 0.5], [0.5, 0.0, 0.5], [0.5, 0.5, 0.0], [0.25, 0.75, 0.75], [0.25, 0.25, 0.25], [0.75, 0.75, 0.25], [0.75, 0.25, 0.75], [0.5, 0.0, 0.0], [0.5, 0.5, 0.5], [0.0, 0.0, 0.5], [0.0, 0.5, 0.0]]",A,primitive->conventional (x sqrt2),paper mining,10.3390/molecules27196567,https://doi.org/10.3390/molecules27196567,"Table 4, comparison row citing ref [62]",PhononDB (Togo/NIMS MDR),https://mdr.nims.go.jp/datasets/a0b4db6a-be3a-480a-8ec3-fa64481cc7df,"LTC-calc.log unit cell (PBEsol-relaxed), same file as kappa",mp-924129,True,stoichiometric,ZrNiSn
ZrNiSn,10.0,W/m/K,300.0,Debye Callaway (DC),3,semi-empirical,0.25,,6.066303,216.0,F-43m,half-Heusler (C1b / MgAgAs),,"[""Zr"", ""Zr"", ""Zr"", ""Zr"", ""Ni"", ""Ni"", ""Ni"", ""Ni"", ""Sn"", ""Sn"", ""Sn"", ""Sn""]","[[0.0, 0.0, 0.0], [0.0, 0.5, 0.5], [0.5, 0.0, 0.5], [0.5, 0.5, 0.0], [0.25, 0.75, 0.75], [0.25, 0.25, 0.25], [0.75, 0.75, 0.25], [0.75, 0.25, 0.75], [0.5, 0.0, 0.0], [0.5, 0.5, 0.5], [0.0, 0.0, 0.5], [0.0, 0.5, 0.0]]",A,primitive->conventional (x sqrt2),"paper mining (PDF, batch 2)",10.1021/acsami.1c15955,,Table 1,PhononDB (Togo/NIMS MDR),https://mdr.nims.go.jp/datasets/a0b4db6a-be3a-480a-8ec3-fa64481cc7df,"LTC-calc.log unit cell (PBEsol-relaxed), same file as kappa",mp-924129,True,stoichiometric,ZrNiSn
ZrNiSn,11.5,W/m/K,300.0,Debye Callaway (DC),3,semi-empirical,0.25,,6.066303,216.0,F-43m,half-Heusler (C1b / MgAgAs),,"[""Zr"", ""Zr"", ""Zr"", ""Zr"", ""Ni"", ""Ni"", ""Ni"", ""Ni"", ""Sn"", ""Sn"", ""Sn"", ""Sn""]","[[0.0, 0.0, 0.0], [0.0, 0.5, 0.5], [0.5, 0.0, 0.5], [0.5, 0.5, 0.0], [0.25, 0.75, 0.75], [0.25, 0.25, 0.25], [0.75, 0.75, 0.25], [0.75, 0.25, 0.75], [0.5, 0.0, 0.0], [0.5, 0.5, 0.5], [0.0, 0.0, 0.5], [0.0, 0.5, 0.0]]",A,primitive->conventional (x sqrt2),"paper mining (PDF, batch 2)",10.1021/acsami.1c15955,,Table 1,PhononDB (Togo/NIMS MDR),https://mdr.nims.go.jp/datasets/a0b4db6a-be3a-480a-8ec3-fa64481cc7df,"LTC-calc.log unit cell (PBEsol-relaxed), same file as kappa",mp-924129,True,stoichiometric,ZrNiSn
ZrNiSn,7.6,W/m/K,300.0,Asen-Palmer modified Debye Callaway theory,3,semi-empirical,0.25,,6.066303,216.0,F-43m,half-Heusler (C1b / MgAgAs),,"[""Zr"", ""Zr"", ""Zr"", ""Zr"", ""Ni"", ""Ni"", ""Ni"", ""Ni"", ""Sn"", ""Sn"", ""Sn"", ""Sn""]","[[0.0, 0.0, 0.0], [0.0, 0.5, 0.5], [0.5, 0.0, 0.5], [0.5, 0.5, 0.0], [0.25, 0.75, 0.75], [0.25, 0.25, 0.25], [0.75, 0.75, 0.25], [0.75, 0.25, 0.75], [0.5, 0.0, 0.0], [0.5, 0.5, 0.5], [0.0, 0.0, 0.5], [0.0, 0.5, 0.0]]",A,primitive->conventional (x sqrt2),"paper mining (PDF, batch 2)",10.1039/d0ta06810a,,Table 3,PhononDB (Togo/NIMS MDR),https://mdr.nims.go.jp/datasets/a0b4db6a-be3a-480a-8ec3-fa64481cc7df,"LTC-calc.log unit cell (PBEsol-relaxed), same file as kappa",mp-924129,True,stoichiometric,ZrNiSn
ZrNiSn,10.1,W/m/K,300.0,,3,semi-empirical,0.25,,6.066303,216.0,F-43m,half-Heusler (C1b / MgAgAs),,"[""Zr"", ""Zr"", ""Zr"", ""Zr"", ""Ni"", ""Ni"", ""Ni"", ""Ni"", ""Sn"", ""Sn"", ""Sn"", ""Sn""]","[[0.0, 0.0, 0.0], [0.0, 0.5, 0.5], [0.5, 0.0, 0.5], [0.5, 0.5, 0.0], [0.25, 0.75, 0.75], [0.25, 0.25, 0.25], [0.75, 0.75, 0.25], [0.75, 0.25, 0.75], [0.5, 0.0, 0.0], [0.5, 0.5, 0.5], [0.0, 0.0, 0.5], [0.0, 0.5, 0.0]]",A,primitive->conventional (x sqrt2),"paper mining (PDF, batch 2)",10.1063/1.4818972,,Table I,PhononDB (Togo/NIMS MDR),https://mdr.nims.go.jp/datasets/a0b4db6a-be3a-480a-8ec3-fa64481cc7df,"LTC-calc.log unit cell (PBEsol-relaxed), same file as kappa",mp-924129,True,stoichiometric,ZrNiSn
ZrNiSn,19.6,W/m/K,300.0,full ab-initio anharmonic calculation (κ_ω),3,semi-empirical,0.25,,6.066303,216.0,F-43m,half-Heusler (C1b / MgAgAs),,"[""Zr"", ""Zr"", ""Zr"", ""Zr"", ""Ni"", ""Ni"", ""Ni"", ""Ni"", ""Sn"", ""Sn"", ""Sn"", ""Sn""]","[[0.0, 0.0, 0.0], [0.0, 0.5, 0.5], [0.5, 0.0, 0.5], [0.5, 0.5, 0.0], [0.25, 0.75, 0.75], [0.25, 0.25, 0.25], [0.75, 0.75, 0.25], [0.75, 0.25, 0.75], [0.5, 0.0, 0.0], [0.5, 0.5, 0.5], [0.0, 0.0, 0.5], [0.0, 0.5, 0.0]]",A,primitive->conventional (x sqrt2),"paper mining (PDF, batch 2)",10.5281/zenodo.10562671,,Table I,PhononDB (Togo/NIMS MDR),https://mdr.nims.go.jp/datasets/a0b4db6a-be3a-480a-8ec3-fa64481cc7df,"LTC-calc.log unit cell (PBEsol-relaxed), same file as kappa",mp-924129,True,stoichiometric,ZrNiSn
ZrNiSn,17.5,W/m/K,300.0,reconstructed IFCs (κ_anh),3,semi-empirical,0.25,,6.066303,216.0,F-43m,half-Heusler (C1b / MgAgAs),,"[""Zr"", ""Zr"", ""Zr"", ""Zr"", ""Ni"", ""Ni"", ""Ni"", ""Ni"", ""Sn"", ""Sn"", ""Sn"", ""Sn""]","[[0.0, 0.0, 0.0], [0.0, 0.5, 0.5], [0.5, 0.0, 0.5], [0.5, 0.5, 0.0], [0.25, 0.75, 0.75], [0.25, 0.25, 0.25], [0.75, 0.75, 0.25], [0.75, 0.25, 0.75], [0.5, 0.0, 0.0], [0.5, 0.5, 0.5], [0.0, 0.0, 0.5], [0.0, 0.5, 0.0]]",A,primitive->conventional (x sqrt2),"paper mining (PDF, batch 2)",10.5281/zenodo.10562671,,Table III,PhononDB (Togo/NIMS MDR),https://mdr.nims.go.jp/datasets/a0b4db6a-be3a-480a-8ec3-fa64481cc7df,"LTC-calc.log unit cell (PBEsol-relaxed), same file as kappa",mp-924129,True,stoichiometric,ZrNiSn
ZrNiSn,10.0,W/m/K,300.0,Debye Callaway (DC),3,semi-empirical,0.25,,6.066303,216.0,F-43m,half-Heusler (C1b / MgAgAs),,"[""Zr"", ""Zr"", ""Zr"", ""Zr"", ""Ni"", ""Ni"", ""Ni"", ""Ni"", ""Sn"", ""Sn"", ""Sn"", ""Sn""]","[[0.0, 0.0, 0.0], [0.0, 0.5, 0.5], [0.5, 0.0, 0.5], [0.5, 0.5, 0.0], [0.25, 0.75, 0.75], [0.25, 0.25, 0.25], [0.75, 0.75, 0.25], [0.75, 0.25, 0.75], [0.5, 0.0, 0.0], [0.5, 0.5, 0.5], [0.0, 0.0, 0.5], [0.0, 0.5, 0.0]]",A,primitive->conventional (x sqrt2),"paper mining (PDF, batch 2)",arxiv:2111.00186v1,,Table 1,PhononDB (Togo/NIMS MDR),https://mdr.nims.go.jp/datasets/a0b4db6a-be3a-480a-8ec3-fa64481cc7df,"LTC-calc.log unit cell (PBEsol-relaxed), same file as kappa",mp-924129,True,stoichiometric,ZrNiSn
ZrNiSn,11.5,W/m/K,300.0,Debye Callaway (DC),3,semi-empirical,0.25,,6.066303,216.0,F-43m,half-Heusler (C1b / MgAgAs),,"[""Zr"", ""Zr"", ""Zr"", ""Zr"", ""Ni"", ""Ni"", ""Ni"", ""Ni"", ""Sn"", ""Sn"", ""Sn"", ""Sn""]","[[0.0, 0.0, 0.0], [0.0, 0.5, 0.5], [0.5, 0.0, 0.5], [0.5, 0.5, 0.0], [0.25, 0.75, 0.75], [0.25, 0.25, 0.25], [0.75, 0.75, 0.25], [0.75, 0.25, 0.75], [0.5, 0.0, 0.0], [0.5, 0.5, 0.5], [0.0, 0.0, 0.5], [0.0, 0.5, 0.0]]",A,primitive->conventional (x sqrt2),"paper mining (PDF, batch 2)",arxiv:2111.00186v1,,Table 1,PhononDB (Togo/NIMS MDR),https://mdr.nims.go.jp/datasets/a0b4db6a-be3a-480a-8ec3-fa64481cc7df,"LTC-calc.log unit cell (PBEsol-relaxed), same file as kappa",mp-924129,True,stoichiometric,ZrNiSn
ZrNiSn,10.0,W/m/K,300.0,,3,semi-empirical,0.25,,6.066303,216.0,F-43m,half-Heusler (C1b / MgAgAs),,"[""Zr"", ""Zr"", ""Zr"", ""Zr"", ""Ni"", ""Ni"", ""Ni"", ""Ni"", ""Sn"", ""Sn"", ""Sn"", ""Sn""]","[[0.0, 0.0, 0.0], [0.0, 0.5, 0.5], [0.5, 0.0, 0.5], [0.5, 0.5, 0.0], [0.25, 0.75, 0.75], [0.25, 0.25, 0.25], [0.75, 0.75, 0.25], [0.75, 0.25, 0.75], [0.5, 0.0, 0.0], [0.5, 0.5, 0.5], [0.0, 0.0, 0.5], [0.0, 0.5, 0.0]]",A,primitive->conventional (x sqrt2),"paper mining (PDF, batch 2)",arxiv:2604.00775v1,,page 2,PhononDB (Togo/NIMS MDR),https://mdr.nims.go.jp/datasets/a0b4db6a-be3a-480a-8ec3-fa64481cc7df,"LTC-calc.log unit cell (PBEsol-relaxed), same file as kappa",mp-924129,True,stoichiometric,ZrNiSn
ZrNiSn,31.97,W/m/K,301.0,Debye-Callaway/Slack-type,3,semi-empirical,0.25,,6.066303,216.0,F-43m,half-Heusler (C1b / MgAgAs),,"[""Zr"", ""Zr"", ""Zr"", ""Zr"", ""Ni"", ""Ni"", ""Ni"", ""Ni"", ""Sn"", ""Sn"", ""Sn"", ""Sn""]","[[0.0, 0.0, 0.0], [0.0, 0.5, 0.5], [0.5, 0.0, 0.5], [0.5, 0.5, 0.0], [0.25, 0.75, 0.75], [0.25, 0.25, 0.25], [0.75, 0.75, 0.25], [0.75, 0.25, 0.75], [0.5, 0.0, 0.0], [0.5, 0.5, 0.5], [0.0, 0.0, 0.5], [0.0, 0.5, 0.0]]",A,primitive->conventional (x sqrt2),paper mining,10.1126/sciadv.adw4514,https://www.science.org/doi/10.1126/sciadv.adw4514,"Supplementary Materials, Table S8 (p.26-27 of sciadv.adw4514_sm.pdf)",PhononDB (Togo/NIMS MDR),https://mdr.nims.go.jp/datasets/a0b4db6a-be3a-480a-8ec3-fa64481cc7df,"LTC-calc.log unit cell (PBEsol-relaxed), same file as kappa",mp-924129,True,stoichiometric,ZrNiSn
ZrNiSn,20.42,W/m/K,481.0,Debye-Callaway/Slack-type,3,semi-empirical,0.25,,6.066303,216.0,F-43m,half-Heusler (C1b / MgAgAs),,"[""Zr"", ""Zr"", ""Zr"", ""Zr"", ""Ni"", ""Ni"", ""Ni"", ""Ni"", ""Sn"", ""Sn"", ""Sn"", ""Sn""]","[[0.0, 0.0, 0.0], [0.0, 0.5, 0.5], [0.5, 0.0, 0.5], [0.5, 0.5, 0.0], [0.25, 0.75, 0.75], [0.25, 0.25, 0.25], [0.75, 0.75, 0.25], [0.75, 0.25, 0.75], [0.5, 0.0, 0.0], [0.5, 0.5, 0.5], [0.0, 0.0, 0.5], [0.0, 0.5, 0.0]]",A,primitive->conventional (x sqrt2),paper mining,10.1126/sciadv.adw4514,https://www.science.org/doi/10.1126/sciadv.adw4514,"Supplementary Materials, Table S8 (p.26-27 of sciadv.adw4514_sm.pdf)",PhononDB (Togo/NIMS MDR),https://mdr.nims.go.jp/datasets/a0b4db6a-be3a-480a-8ec3-fa64481cc7df,"LTC-calc.log unit cell (PBEsol-relaxed), same file as kappa",mp-924129,True,stoichiometric,ZrNiSn
ZrPdPb,10.3,W/m/K,300.0,reconstructed IFCs (κ_anh),3,semi-empirical,0.25,,6.5039,216.0,F-43m,T0003.ABC,,"[""Pb"", ""Pd"", ""Zr""]","[[0.5, 0.5, 0.5], [0.75, 0.75, 0.75], [0, 0, 0]]",A,primitive->conventional (x sqrt2),"paper mining (PDF, batch 2)",10.5281/zenodo.10562671,,Table III,Carrete PRX 4:011019 (2014),https://doi.org/10.1103/PhysRevX.4.011019,AFLOW aflow:4b18a7106bed6d3d (aflowlib.duke.edu:AFLOWDATA/LIB3_WEB/Pb_dPd_pvZr_sv/T0003.ABC) - lowest-enthalpy F-43m 3-atom entry; AFLOW is the structure source used by Carrete et al.,"Carrete et al. PRX 4, 011019 (2014), Table III, compound PdPbZr",True,stoichiometric,ZrPdPb
ZrSbRh,27.12,W/m/K,301.0,Debye-Callaway/Slack-type,3,semi-empirical,0.25,,6.21,216.0,F-43m,half Heusler (C1_b / MgAgAs),CAB,,,B,conventional,paper mining,10.1126/sciadv.adw4514,https://www.science.org/doi/10.1126/sciadv.adw4514,"Supplementary Materials, Table S8 (p.26-27 of sciadv.adw4514_sm.pdf)",repository mining,https://github.com/AMRL-2018/MachineLearning_Half_Heusler/blob/master/data/halfHeusler.csv,"alatt column (AFLOW T0003 half-Heusler relaxed lattice constant, same table as kappa)",AMRL-2018/MachineLearning_Half_Heusler data/halfHeusler.csv | AFLOW Rh1Sb1Zr1.T0003.CAB,True,stoichiometric,ZrSbRh
ZrSbRh,16.78,W/m/K,481.0,Debye-Callaway/Slack-type,3,semi-empirical,0.25,,6.21,216.0,F-43m,half Heusler (C1_b / MgAgAs),CAB,,,B,conventional,paper mining,10.1126/sciadv.adw4514,https://www.science.org/doi/10.1126/sciadv.adw4514,"Supplementary Materials, Table S8 (p.26-27 of sciadv.adw4514_sm.pdf)",repository mining,https://github.com/AMRL-2018/MachineLearning_Half_Heusler/blob/master/data/halfHeusler.csv,"alatt column (AFLOW T0003 half-Heusler relaxed lattice constant, same table as kappa)",AMRL-2018/MachineLearning_Half_Heusler data/halfHeusler.csv | AFLOW Rh1Sb1Zr1.T0003.CAB,True,stoichiometric,ZrSbRh
ZrSbRu,6.76133,W/m/K,300.0,AGL Debye-Gruneisen (quasi-harmonic),3,semi-empirical,0.25,,6.36,216.0,F-43m,C1b,Zr/Sb/Ru,"[""Zr"", ""Sb"", ""Ru""]","[[0, 0, 0], [0.5, 0.5, 0.5], [0.25, 0.25, 0.25]]",A,conventional,AFLOW AGL,,aflowlib.duke.edu:AFLOWDATA/ICSD_WEB/FCC/Ru1Sb1Zr1_ICSD_107126,,Sci.Rep. 11:13809 (2021) Table S1,https://www.nature.com/articles/s41598-021-92030-4#MOESM1,"Table S1 (DFT-optimized lattice parameter + lowest-energy site assignment), same table as kappa",mp-31457,True,stoichiometric,ZrSbRu
ZrSiNi,42.51,W/m/K,301.0,Debye-Callaway/Slack-type,3,semi-empirical,0.25,,5.69,216.0,F-43m,half Heusler (C1_b / MgAgAs),CAB,,,B,conventional,paper mining,10.1126/sciadv.adw4514,https://www.science.org/doi/10.1126/sciadv.adw4514,"Supplementary Materials, Table S8 (p.26-27 of sciadv.adw4514_sm.pdf)",repository mining,https://github.com/AMRL-2018/MachineLearning_Half_Heusler/blob/master/data/halfHeusler.csv,"alatt column (AFLOW T0003 half-Heusler relaxed lattice constant, same table as kappa)",AMRL-2018/MachineLearning_Half_Heusler data/halfHeusler.csv | AFLOW Ni1Si1Zr1.T0003.CAB,True,stoichiometric,ZrSiNi
ZrSiNi,27.19,W/m/K,481.0,Debye-Callaway/Slack-type,3,semi-empirical,0.25,,5.69,216.0,F-43m,half Heusler (C1_b / MgAgAs),CAB,,,B,conventional,paper mining,10.1126/sciadv.adw4514,https://www.science.org/doi/10.1126/sciadv.adw4514,"Supplementary Materials, Table S8 (p.26-27 of sciadv.adw4514_sm.pdf)",repository mining,https://github.com/AMRL-2018/MachineLearning_Half_Heusler/blob/master/data/halfHeusler.csv,"alatt column (AFLOW T0003 half-Heusler relaxed lattice constant, same table as kappa)",AMRL-2018/MachineLearning_Half_Heusler data/halfHeusler.csv | AFLOW Ni1Si1Zr1.T0003.CAB,True,stoichiometric,ZrSiNi
ZrSnPd,15.16,W/m/K,300.0,semi-empirical/model,3,semi-empirical,0.25,,6.297145,216.0,F-43m,half-Heusler (C1b / MgAgAs),,"[""Zr"", ""Zr"", ""Zr"", ""Zr"", ""Sn"", ""Sn"", ""Sn"", ""Sn"", ""Pd"", ""Pd"", ""Pd"", ""Pd""]","[[0.25, 0.25, 0.75], [0.25, 0.75, 0.25], [0.75, 0.25, 0.25], [0.75, 0.75, 0.75], [0.25, 0.75, 0.75], [0.25, 0.25, 0.25], [0.75, 0.75, 0.25], [0.75, 0.25, 0.75], [0.5, 0.0, 0.0], [0.5, 0.5, 0.5], [0.0, 0.0, 0.5], [0.0, 0.5, 0.0]]",A,primitive->conventional (x sqrt2),paper mining,10.3390/molecules27196567,https://doi.org/10.3390/molecules27196567,"Table 4, row marked ""our work""; a from optimized lattice parameter table",PhononDB (Togo/NIMS MDR),https://mdr.nims.go.jp/datasets/1a11145d-47ce-45b8-b62a-8e2ffee9f983,"LTC-calc.log unit cell (PBEsol-relaxed), same file as kappa",mp-961687,True,stoichiometric,ZrSnPd
ZrSnPd,8.0,W/m/K,300.0,Debye Callaway (DC),3,semi-empirical,0.25,,6.297145,216.0,F-43m,half-Heusler (C1b / MgAgAs),,"[""Zr"", ""Zr"", ""Zr"", ""Zr"", ""Sn"", ""Sn"", ""Sn"", ""Sn"", ""Pd"", ""Pd"", ""Pd"", ""Pd""]","[[0.25, 0.25, 0.75], [0.25, 0.75, 0.25], [0.75, 0.25, 0.25], [0.75, 0.75, 0.75], [0.25, 0.75, 0.75], [0.25, 0.25, 0.25], [0.75, 0.75, 0.25], [0.75, 0.25, 0.75], [0.5, 0.0, 0.0], [0.5, 0.5, 0.5], [0.0, 0.0, 0.5], [0.0, 0.5, 0.0]]",A,primitive->conventional (x sqrt2),"paper mining (PDF, batch 2)",10.1021/acsami.1c15955,,Table 1,PhononDB (Togo/NIMS MDR),https://mdr.nims.go.jp/datasets/1a11145d-47ce-45b8-b62a-8e2ffee9f983,"LTC-calc.log unit cell (PBEsol-relaxed), same file as kappa",mp-961687,True,stoichiometric,ZrSnPd
ZrSnPd,8.0,W/m/K,300.0,Debye Callaway (DC),3,semi-empirical,0.25,,6.297145,216.0,F-43m,half-Heusler (C1b / MgAgAs),,"[""Zr"", ""Zr"", ""Zr"", ""Zr"", ""Sn"", ""Sn"", ""Sn"", ""Sn"", ""Pd"", ""Pd"", ""Pd"", ""Pd""]","[[0.25, 0.25, 0.75], [0.25, 0.75, 0.25], [0.75, 0.25, 0.25], [0.75, 0.75, 0.75], [0.25, 0.75, 0.75], [0.25, 0.25, 0.25], [0.75, 0.75, 0.25], [0.75, 0.25, 0.75], [0.5, 0.0, 0.0], [0.5, 0.5, 0.5], [0.0, 0.0, 0.5], [0.0, 0.5, 0.0]]",A,primitive->conventional (x sqrt2),"paper mining (PDF, batch 2)",arxiv:2111.00186v1,,Table 1,PhononDB (Togo/NIMS MDR),https://mdr.nims.go.jp/datasets/1a11145d-47ce-45b8-b62a-8e2ffee9f983,"LTC-calc.log unit cell (PBEsol-relaxed), same file as kappa",mp-961687,True,stoichiometric,ZrSnPd
ZrSnPt,16.96,W/m/K,300.0,unknown,3,semi-empirical,0.25,,6.326505,216.0,F-43m,half-Heusler (C1b / MgAgAs),,"[""Zr"", ""Zr"", ""Zr"", ""Zr"", ""Sn"", ""Sn"", ""Sn"", ""Sn"", ""Pt"", ""Pt"", ""Pt"", ""Pt""]","[[0.25, 0.25, 0.75], [0.25, 0.75, 0.25], [0.75, 0.25, 0.25], [0.75, 0.75, 0.75], [0.25, 0.75, 0.75], [0.25, 0.25, 0.25], [0.75, 0.75, 0.25], [0.75, 0.25, 0.75], [0.5, 0.0, 0.0], [0.5, 0.5, 0.5], [0.0, 0.0, 0.5], [0.0, 0.5, 0.0]]",A,primitive->conventional (x sqrt2),paper mining,10.3390/molecules27196567,https://doi.org/10.3390/molecules27196567,"Table 4, comparison row citing ref [47]",PhononDB (Togo/NIMS MDR),https://mdr.nims.go.jp/datasets/1086c60e-40bd-476c-8970-8f5cfb73f696,"LTC-calc.log unit cell (PBEsol-relaxed), same file as kappa",mp-961713,True,stoichiometric,ZrSnPt
ZrTeRu,21.3,W/m/K,300.0,reconstructed IFCs (κ_anh),3,semi-empirical,0.25,,6.3257,216.0,F-43m,T0003.CAB,,"[""Ru"", ""Te"", ""Zr""]","[[0.75, 0.75, 0.75], [0, 0, 0], [0.5, 0.5, 0.5]]",A,primitive->conventional (x sqrt2),"paper mining (PDF, batch 2)",10.5281/zenodo.10562671,,Table III,Carrete PRX 4:011019 (2014),https://doi.org/10.1103/PhysRevX.4.011019,AFLOW aflow:7b43e57182f82f35 (aflowlib.duke.edu:AFLOWDATA/LIB3_WEB/Ru_pvTeZr_sv/T0003.CAB) - lowest-enthalpy F-43m 3-atom entry; AFLOW is the structure source used by Carrete et al.,"Carrete et al. PRX 4, 011019 (2014), Table III, compound RuTeZr",True,stoichiometric,ZrTeRu
ZrTeRu,26.41,W/m/K,301.0,Debye-Callaway/Slack-type,3,semi-empirical,0.25,,6.3257,216.0,F-43m,T0003.CAB,,"[""Ru"", ""Te"", ""Zr""]","[[0.75, 0.75, 0.75], [0, 0, 0], [0.5, 0.5, 0.5]]",A,primitive->conventional (x sqrt2),paper mining,10.1126/sciadv.adw4514,https://www.science.org/doi/10.1126/sciadv.adw4514,"Supplementary Materials, Table S8 (p.26-27 of sciadv.adw4514_sm.pdf)",Carrete PRX 4:011019 (2014),https://doi.org/10.1103/PhysRevX.4.011019,AFLOW aflow:7b43e57182f82f35 (aflowlib.duke.edu:AFLOWDATA/LIB3_WEB/Ru_pvTeZr_sv/T0003.CAB) - lowest-enthalpy F-43m 3-atom entry; AFLOW is the structure source used by Carrete et al.,"Carrete et al. PRX 4, 011019 (2014), Table III, compound RuTeZr",True,stoichiometric,ZrTeRu
ZrTeRu,16.5,W/m/K,481.0,Debye-Callaway/Slack-type,3,semi-empirical,0.25,,6.3257,216.0,F-43m,T0003.CAB,,"[""Ru"", ""Te"", ""Zr""]","[[0.75, 0.75, 0.75], [0, 0, 0], [0.5, 0.5, 0.5]]",A,primitive->conventional (x sqrt2),paper mining,10.1126/sciadv.adw4514,https://www.science.org/doi/10.1126/sciadv.adw4514,"Supplementary Materials, Table S8 (p.26-27 of sciadv.adw4514_sm.pdf)",Carrete PRX 4:011019 (2014),https://doi.org/10.1103/PhysRevX.4.011019,AFLOW aflow:7b43e57182f82f35 (aflowlib.duke.edu:AFLOWDATA/LIB3_WEB/Ru_pvTeZr_sv/T0003.CAB) - lowest-enthalpy F-43m 3-atom entry; AFLOW is the structure source used by Carrete et al.,"Carrete et al. PRX 4, 011019 (2014), Table III, compound RuTeZr",True,stoichiometric,ZrTeRu
ZrTeRu,9.83,W/m/K,800.0,RTA,3,semi-empirical,0.25,,6.3257,216.0,F-43m,T0003.CAB,,"[""Ru"", ""Te"", ""Zr""]","[[0.75, 0.75, 0.75], [0, 0, 0], [0.5, 0.5, 0.5]]",A,primitive->conventional (x sqrt2),"paper mining (PDF, batch 2)",10.1088/1361-648x/ab9d49,,page 7,Carrete PRX 4:011019 (2014),https://doi.org/10.1103/PhysRevX.4.011019,AFLOW aflow:7b43e57182f82f35 (aflowlib.duke.edu:AFLOWDATA/LIB3_WEB/Ru_pvTeZr_sv/T0003.CAB) - lowest-enthalpy F-43m 3-atom entry; AFLOW is the structure source used by Carrete et al.,"Carrete et al. PRX 4, 011019 (2014), Table III, compound RuTeZr",True,stoichiometric,ZrTeRu
ZrTeRu,9.83,W/m/K,800.0,RTA,3,semi-empirical,0.25,,6.3257,216.0,F-43m,T0003.CAB,,"[""Ru"", ""Te"", ""Zr""]","[[0.75, 0.75, 0.75], [0, 0, 0], [0.5, 0.5, 0.5]]",A,primitive->conventional (x sqrt2),"paper mining (PDF, batch 2)",arxiv:1912.03883v3,,page 7,Carrete PRX 4:011019 (2014),https://doi.org/10.1103/PhysRevX.4.011019,AFLOW aflow:7b43e57182f82f35 (aflowlib.duke.edu:AFLOWDATA/LIB3_WEB/Ru_pvTeZr_sv/T0003.CAB) - lowest-enthalpy F-43m 3-atom entry; AFLOW is the structure source used by Carrete et al.,"Carrete et al. PRX 4, 011019 (2014), Table III, compound RuTeZr",True,stoichiometric,ZrTeRu
ZrZnCu2,4.03791,W/m/K,300.0,AGL quasi-harmonic Debye-Gruneisen,3,semi-empirical,0.25,,6.21825,225.0,Fm-3m,full_Heusler_L21,,"[""Zr"", ""Zn"", ""Cu"", ""Cu""]","[[0.0, 0.0, 0.0], [0.5, 0.5, 0.5], [0.25, 0.25, 0.25], [0.75, 0.75, 0.75]]",A,conventional,AFLOW AGL (gap-targeted),10.1016/j.commatsci.2012.02.005,http://aflowlib.duke.edu/AFLOWDATA/ICSD_WEB/FCC/Cu2Zn1Zr1_ICSD_103161,,JARVIS-DFT (NIST),https://www.ctcms.nist.gov/~knc6/static/JARVIS-DFT/JVASP-16503.xml,JARVIS-DFT (NIST),JVASP-16503,False,stoichiometric,ZrZnCu2
ZrZnCu2,4.03791,W/m/K,300.0,AGL Debye-Gruneisen (quasi-harmonic),3,semi-empirical,0.25,,6.21825,225.0,Fm-3m,full_Heusler_L21,,"[""Zr"", ""Zn"", ""Cu"", ""Cu""]","[[0.0, 0.0, 0.0], [0.5, 0.5, 0.5], [0.25, 0.25, 0.25], [0.75, 0.75, 0.75]]",A,conventional,AFLOW AGL,,aflowlib.duke.edu:AFLOWDATA/ICSD_WEB/FCC/Cu2Zn1Zr1_ICSD_103161,,JARVIS-DFT (NIST),https://www.ctcms.nist.gov/~knc6/static/JARVIS-DFT/JVASP-16503.xml,JARVIS-DFT (NIST),JVASP-16503,False,stoichiometric,ZrZnCu2
ZrSbIr,9.2,W/m/K,300.0,"experimental, Derived from k_total - k_e - k_bp",0,experimental,1.0,wf_subtracted,6.292,216.0,F-43m,half_Heusler_C1b,X:4a Y:4c Z:4b,"['Zr', 'Zr', 'Zr', 'Zr', 'Sb', 'Sb', 'Sb', 'Sb', 'Ir', 'Ir', 'Ir', 'Ir']","[[0, 0, 0], [0, 0.5, 0.5], [0.5, 0, 0.5], [0.5, 0.5, 0], [0.25, 0.25, 0.25], [0.25, 0.75, 0.75], [0.75, 0.25, 0.75], [0.75, 0.75, 0.25], [0.5, 0.5, 0.5], [0.5, 0, 0], [0, 0.5, 0], [0, 0, 0.5]]",B,conventional,"recovered from heusler.sqlite (extracted, never merged)",10.1088/1361-6463/ac1dd8,https://doi.org/10.1088/1361-6463/ac1dd8,Figure 4b,C1b prototype + sourced lattice constant,,"XRD refined, 10.1088/1361-6463/ac1dd8",,True,stoichiometric,ZrSbIr
ZrSbIr,4.5,W/m/K,500.0,"experimental, Derived from k_total - k_e - k_bp",0,experimental,1.0,wf_subtracted,6.292,216.0,F-43m,half_Heusler_C1b,X:4a Y:4c Z:4b,"['Zr', 'Zr', 'Zr', 'Zr', 'Sb', 'Sb', 'Sb', 'Sb', 'Ir', 'Ir', 'Ir', 'Ir']","[[0, 0, 0], [0, 0.5, 0.5], [0.5, 0, 0.5], [0.5, 0.5, 0], [0.25, 0.25, 0.25], [0.25, 0.75, 0.75], [0.75, 0.25, 0.75], [0.75, 0.75, 0.25], [0.5, 0.5, 0.5], [0.5, 0, 0], [0, 0.5, 0], [0, 0, 0.5]]",B,conventional,"recovered from heusler.sqlite (extracted, never merged)",10.1088/1361-6463/ac1dd8,https://doi.org/10.1088/1361-6463/ac1dd8,Figure 4b,C1b prototype + sourced lattice constant,,"XRD refined, 10.1088/1361-6463/ac1dd8",,True,stoichiometric,ZrSbIr
ZrSbIr,2.8,W/m/K,700.0,"experimental, Derived from k_total - k_e - k_bp",0,experimental,1.0,wf_subtracted,6.292,216.0,F-43m,half_Heusler_C1b,X:4a Y:4c Z:4b,"['Zr', 'Zr', 'Zr', 'Zr', 'Sb', 'Sb', 'Sb', 'Sb', 'Ir', 'Ir', 'Ir', 'Ir']","[[0, 0, 0], [0, 0.5, 0.5], [0.5, 0, 0.5], [0.5, 0.5, 0], [0.25, 0.25, 0.25], [0.25, 0.75, 0.75], [0.75, 0.25, 0.75], [0.75, 0.75, 0.25], [0.5, 0.5, 0.5], [0.5, 0, 0], [0, 0.5, 0], [0, 0, 0.5]]",B,conventional,"recovered from heusler.sqlite (extracted, never merged)",10.1088/1361-6463/ac1dd8,https://doi.org/10.1088/1361-6463/ac1dd8,Figure 4b,C1b prototype + sourced lattice constant,,"XRD refined, 10.1088/1361-6463/ac1dd8",,True,stoichiometric,ZrSbIr
ZrSbIr,1.8,W/m/K,950.0,"experimental, Derived from k_total - k_e - k_bp",0,experimental,1.0,wf_subtracted,6.292,216.0,F-43m,half_Heusler_C1b,X:4a Y:4c Z:4b,"['Zr', 'Zr', 'Zr', 'Zr', 'Sb', 'Sb', 'Sb', 'Sb', 'Ir', 'Ir', 'Ir', 'Ir']","[[0, 0, 0], [0, 0.5, 0.5], [0.5, 0, 0.5], [0.5, 0.5, 0], [0.25, 0.25, 0.25], [0.25, 0.75, 0.75], [0.75, 0.25, 0.75], [0.75, 0.75, 0.25], [0.5, 0.5, 0.5], [0.5, 0, 0], [0, 0.5, 0], [0, 0, 0.5]]",B,conventional,"recovered from heusler.sqlite (extracted, never merged)",10.1088/1361-6463/ac1dd8,https://doi.org/10.1088/1361-6463/ac1dd8,Figure 4b,C1b prototype + sourced lattice constant,,"XRD refined, 10.1088/1361-6463/ac1dd8",,True,stoichiometric,ZrSbIr
AlVNi,13.0,W/m/K,300.0,"experimental, Derived from total and electronic kappa",0,experimental,0.7,wf_subtracted,5.7,216.0,F-43m,half_Heusler_C1b,X:4a Y:4c Z:4b,"['Al', 'Al', 'Al', 'Al', 'V', 'V', 'V', 'V', 'Ni', 'Ni', 'Ni', 'Ni']","[[0, 0, 0], [0, 0.5, 0.5], [0.5, 0, 0.5], [0.5, 0.5, 0], [0.25, 0.25, 0.25], [0.25, 0.75, 0.75], [0.75, 0.25, 0.75], [0.75, 0.75, 0.25], [0.5, 0.5, 0.5], [0.5, 0, 0], [0, 0.5, 0], [0, 0, 0.5]]",B,conventional,"recovered from heusler.sqlite (extracted, never merged)",10.1016/j.jpcs.2023.111854,https://doi.org/10.1016/j.jpcs.2023.111854,Fig. 5d,C1b prototype + sourced lattice constant,,"XRD refined, 10.1016/j.jpcs.2023.111854; JARVIS primitive 4.0321 x sqrt2 = 5.702",,True,stoichiometric,AlVNi
AlVNi,10.5,W/m/K,400.0,"experimental, Derived from total and electronic kappa",0,experimental,0.7,wf_subtracted,5.7,216.0,F-43m,half_Heusler_C1b,X:4a Y:4c Z:4b,"['Al', 'Al', 'Al', 'Al', 'V', 'V', 'V', 'V', 'Ni', 'Ni', 'Ni', 'Ni']","[[0, 0, 0], [0, 0.5, 0.5], [0.5, 0, 0.5], [0.5, 0.5, 0], [0.25, 0.25, 0.25], [0.25, 0.75, 0.75], [0.75, 0.25, 0.75], [0.75, 0.75, 0.25], [0.5, 0.5, 0.5], [0.5, 0, 0], [0, 0.5, 0], [0, 0, 0.5]]",B,conventional,"recovered from heusler.sqlite (extracted, never merged)",10.1016/j.jpcs.2023.111854,https://doi.org/10.1016/j.jpcs.2023.111854,Fig. 5d,C1b prototype + sourced lattice constant,,"XRD refined, 10.1016/j.jpcs.2023.111854; JARVIS primitive 4.0321 x sqrt2 = 5.702",,True,stoichiometric,AlVNi
