Repository: Shivamrandive747/Thermalconductivity_prediction

# Calibrating first-principles lattice thermal conductivity to experiment

**A curated half-Heusler dataset and a validated transfer function.**

Published first-principles transport calculations of lattice thermal conductivity exceed what
laboratories measure for the same compound by a **median factor of 1.55**. That offset is regular
enough to be removed in closed form:

$$\kappa_L^{\mathrm{expt}}(T) \;=\; \kappa_L^{\mathrm{BTE}}(T)\;\min\!\left[c\left(\tfrac{T}{300}\right)^{p},\,1\right],
\qquad c = 0.51,\quad p = 0.80$$

Inside a domain of applicability declared before the validation set was scored, this places

File: data/Target_Materials/HEUSLER_KAPPA_TRAINING_SET.csv (part 192 of 192)
formula,kappa_L,kappa_units,temperature_K,method,method_tier,tier_name,weight,kappa_basis,struct_a_A,struct_spacegroup,struct_sg_symbol,struct_prototype,struct_site_ordering,struct_species,struct_frac_coords,struct_grade,lattice_convention,source,source_doi,source_url,source_location,struct_source,struct_source_url,struct_source_detail,struct_id,struct_same_paper_as_kappa,stoichiometry,parent_formula
AlVNi,8.8,W/m/K,500.0,"experimental, Derived from total and electronic kappa",0,experimental,0.7,wf_subtracted,5.7,216.0,F-43m,half_Heusler_C1b,X:4a Y:4c Z:4b,"['Al', 'Al', 'Al', 'Al', 'V', 'V', 'V', 'V', 'Ni', 'Ni', 'Ni', 'Ni']","[[0, 0, 0], [0, 0.5, 0.5], [0.5, 0, 0.5], [0.5, 0.5, 0], [0.25, 0.25, 0.25], [0.25, 0.75, 0.75], [0.75, 0.25, 0.75], [0.75, 0.75, 0.25], [0.5, 0.5, 0.5], [0.5, 0, 0], [0, 0.5, 0], [0, 0, 0.5]]",B,conventional,"recovered from heusler.sqlite (extracted, never merged)",10.1016/j.jpcs.2023.111854,https://doi.org/10.1016/j.jpcs.2023.111854,Fig. 5d,C1b prototype + sourced lattice constant,,"XRD refined, 10.1016/j.jpcs.2023.111854; JARVIS primitive 4.0321 x sqrt2 = 5.702",,True,stoichiometric,AlVNi
AlVNi,7.5,W/m/K,600.0,"experimental, Derived from total and electronic kappa",0,experimental,0.7,wf_subtracted,5.7,216.0,F-43m,half_Heusler_C1b,X:4a Y:4c Z:4b,"['Al', 'Al', 'Al', 'Al', 'V', 'V', 'V', 'V', 'Ni', 'Ni', 'Ni', 'Ni']","[[0, 0, 0], [0, 0.5, 0.5], [0.5, 0, 0.5], [0.5, 0.5, 0], [0.25, 0.25, 0.25], [0.25, 0.75, 0.75], [0.75, 0.25, 0.75], [0.75, 0.75, 0.25], [0.5, 0.5, 0.5], [0.5, 0, 0], [0, 0.5, 0], [0, 0, 0.5]]",B,conventional,"recovered from heusler.sqlite (extracted, never merged)",10.1016/j.jpcs.2023.111854,https://doi.org/10.1016/j.jpcs.2023.111854,Fig. 5d,C1b prototype + sourced lattice constant,,"XRD refined, 10.1016/j.jpcs.2023.111854; JARVIS primitive 4.0321 x sqrt2 = 5.702",,True,stoichiometric,AlVNi
AlVNi,6.2,W/m/K,723.0,"experimental, Derived from total and electronic kappa",0,experimental,0.7,wf_subtracted,5.7,216.0,F-43m,half_Heusler_C1b,X:4a Y:4c Z:4b,"['Al', 'Al', 'Al', 'Al', 'V', 'V', 'V', 'V', 'Ni', 'Ni', 'Ni', 'Ni']","[[0, 0, 0], [0, 0.5, 0.5], [0.5, 0, 0.5], [0.5, 0.5, 0], [0.25, 0.25, 0.25], [0.25, 0.75, 0.75], [0.75, 0.25, 0.75], [0.75, 0.75, 0.25], [0.5, 0.5, 0.5], [0.5, 0, 0], [0, 0.5, 0], [0, 0, 0.5]]",B,conventional,"recovered from heusler.sqlite (extracted, never merged)",10.1016/j.jpcs.2023.111854,https://doi.org/10.1016/j.jpcs.2023.111854,Fig. 5d,C1b prototype + sourced lattice constant,,"XRD refined, 10.1016/j.jpcs.2023.111854; JARVIS primitive 4.0321 x sqrt2 = 5.702",,True,stoichiometric,AlVNi
AlNiSb,14.5,W/m/K,300.0,"experimental, Derived from total and electronic kappa",0,experimental,0.7,wf_subtracted,6.01,216.0,F-43m,half_Heusler_C1b,X:4a Y:4c Z:4b,"['Al', 'Al', 'Al', 'Al', 'Ni', 'Ni', 'Ni', 'Ni', 'Sb', 'Sb', 'Sb', 'Sb']","[[0, 0, 0], [0, 0.5, 0.5], [0.5, 0, 0.5], [0.5, 0.5, 0], [0.25, 0.25, 0.25], [0.25, 0.75, 0.75], [0.75, 0.25, 0.75], [0.75, 0.75, 0.25], [0.5, 0.5, 0.5], [0.5, 0, 0], [0, 0.5, 0], [0, 0, 0.5]]",B,conventional,"recovered from heusler.sqlite (extracted, never merged)",10.1016/j.jpcs.2023.111854,https://doi.org/10.1016/j.jpcs.2023.111854,Fig. 5d,C1b prototype + sourced lattice constant,,"XRD refined, 10.1016/j.jpcs.2023.111854",,True,stoichiometric,AlNiSb
AlNiSb,11.5,W/m/K,400.0,"experimental, Derived from total and electronic kappa",0,experimental,0.7,wf_subtracted,6.01,216.0,F-43m,half_Heusler_C1b,X:4a Y:4c Z:4b,"['Al', 'Al', 'Al', 'Al', 'Ni', 'Ni', 'Ni', 'Ni', 'Sb', 'Sb', 'Sb', 'Sb']","[[0, 0, 0], [0, 0.5, 0.5], [0.5, 0, 0.5], [0.5, 0.5, 0], [0.25, 0.25, 0.25], [0.25, 0.75, 0.75], [0.75, 0.25, 0.75], [0.75, 0.75, 0.25], [0.5, 0.5, 0.5], [0.5, 0, 0], [0, 0.5, 0], [0, 0, 0.5]]",B,conventional,"recovered from heusler.sqlite (extracted, never merged)",10.1016/j.jpcs.2023.111854,https://doi.org/10.1016/j.jpcs.2023.111854,Fig. 5d,C1b prototype + sourced lattice constant,,"XRD refined, 10.1016/j.jpcs.2023.111854",,True,stoichiometric,AlNiSb
AlNiSb,9.5,W/m/K,500.0,"experimental, Derived from total and electronic kappa",0,experimental,0.7,wf_subtracted,6.01,216.0,F-43m,half_Heusler_C1b,X:4a Y:4c Z:4b,"['Al', 'Al', 'Al', 'Al', 'Ni', 'Ni', 'Ni', 'Ni', 'Sb', 'Sb', 'Sb', 'Sb']","[[0, 0, 0], [0, 0.5, 0.5], [0.5, 0, 0.5], [0.5, 0.5, 0], [0.25, 0.25, 0.25], [0.25, 0.75, 0.75], [0.75, 0.25, 0.75], [0.75, 0.75, 0.25], [0.5, 0.5, 0.5], [0.5, 0, 0], [0, 0.5, 0], [0, 0, 0.5]]",B,conventional,"recovered from heusler.sqlite (extracted, never merged)",10.1016/j.jpcs.2023.111854,https://doi.org/10.1016/j.jpcs.2023.111854,Fig. 5d,C1b prototype + sourced lattice constant,,"XRD refined, 10.1016/j.jpcs.2023.111854",,True,stoichiometric,AlNiSb
AlNiSb,8.0,W/m/K,600.0,"experimental, Derived from total and electronic kappa",0,experimental,0.7,wf_subtracted,6.01,216.0,F-43m,half_Heusler_C1b,X:4a Y:4c Z:4b,"['Al', 'Al', 'Al', 'Al', 'Ni', 'Ni', 'Ni', 'Ni', 'Sb', 'Sb', 'Sb', 'Sb']","[[0, 0, 0], [0, 0.5, 0.5], [0.5, 0, 0.5], [0.5, 0.5, 0], [0.25, 0.25, 0.25], [0.25, 0.75, 0.75], [0.75, 0.25, 0.75], [0.75, 0.75, 0.25], [0.5, 0.5, 0.5], [0.5, 0, 0], [0, 0.5, 0], [0, 0, 0.5]]",B,conventional,"recovered from heusler.sqlite (extracted, never merged)",10.1016/j.jpcs.2023.111854,https://doi.org/10.1016/j.jpcs.2023.111854,Fig. 5d,C1b prototype + sourced lattice constant,,"XRD refined, 10.1016/j.jpcs.2023.111854",,True,stoichiometric,AlNiSb
AlNiSb,6.5,W/m/K,723.0,"experimental, Derived from total and electronic kappa",0,experimental,0.7,wf_subtracted,6.01,216.0,F-43m,half_Heusler_C1b,X:4a Y:4c Z:4b,"['Al', 'Al', 'Al', 'Al', 'Ni', 'Ni', 'Ni', 'Ni', 'Sb', 'Sb', 'Sb', 'Sb']","[[0, 0, 0], [0, 0.5, 0.5], [0.5, 0, 0.5], [0.5, 0.5, 0], [0.25, 0.25, 0.25], [0.25, 0.75, 0.75], [0.75, 0.25, 0.75], [0.75, 0.75, 0.25], [0.5, 0.5, 0.5], [0.5, 0, 0], [0, 0.5, 0], [0, 0, 0.5]]",B,conventional,"recovered from heusler.sqlite (extracted, never merged)",10.1016/j.jpcs.2023.111854,https://doi.org/10.1016/j.jpcs.2023.111854,Fig. 5d,C1b prototype + sourced lattice constant,,"XRD refined, 10.1016/j.jpcs.2023.111854",,True,stoichiometric,AlNiSb
VNiSn,3.0,W/m/K,300.0,"experimental, Derived from total and electronic kappa",0,experimental,0.7,wf_subtracted,6.03,216.0,F-43m,half_Heusler_C1b,X:4a Y:4c Z:4b,"['V', 'V', 'V', 'V', 'Ni', 'Ni', 'Ni', 'Ni', 'Sn', 'Sn', 'Sn', 'Sn']","[[0, 0, 0], [0, 0.5, 0.5], [0.5, 0, 0.5], [0.5, 0.5, 0], [0.25, 0.25, 0.25], [0.25, 0.75, 0.75], [0.75, 0.25, 0.75], [0.75, 0.75, 0.25], [0.5, 0.5, 0.5], [0.5, 0, 0], [0, 0.5, 0], [0, 0, 0.5]]",B,conventional,"recovered from heusler.sqlite (extracted, never merged)",10.1016/j.jpcs.2023.111854,https://doi.org/10.1016/j.jpcs.2023.111854,Fig. 5d,C1b prototype + sourced lattice constant,,"XRD refined, 10.1016/j.jpcs.2023.111854",,True,stoichiometric,VNiSn
VNiSn,2.5,W/m/K,400.0,"experimental, Derived from total and electronic kappa",0,experimental,0.7,wf_subtracted,6.03,216.0,F-43m,half_Heusler_C1b,X:4a Y:4c Z:4b,"['V', 'V', 'V', 'V', 'Ni', 'Ni', 'Ni', 'Ni', 'Sn', 'Sn', 'Sn', 'Sn']","[[0, 0, 0], [0, 0.5, 0.5], [0.5, 0, 0.5], [0.5, 0.5, 0], [0.25, 0.25, 0.25], [0.25, 0.75, 0.75], [0.75, 0.25, 0.75], [0.75, 0.75, 0.25], [0.5, 0.5, 0.5], [0.5, 0, 0], [0, 0.5, 0], [0, 0, 0.5]]",B,conventional,"recovered from heusler.sqlite (extracted, never merged)",10.1016/j.jpcs.2023.111854,https://doi.org/10.1016/j.jpcs.2023.111854,Fig. 5d,C1b prototype + sourced lattice constant,,"XRD refined, 10.1016/j.jpcs.2023.111854",,True,stoichiometric,VNiSn
VNiSn,2.2,W/m/K,500.0,"experimental, Derived from total and electronic kappa",0,experimental,0.7,wf_subtracted,6.03,216.0,F-43m,half_Heusler_C1b,X:4a Y:4c Z:4b,"['V', 'V', 'V', 'V', 'Ni', 'Ni', 'Ni', 'Ni', 'Sn', 'Sn', 'Sn', 'Sn']","[[0, 0, 0], [0, 0.5, 0.5], [0.5, 0, 0.5], [0.5, 0.5, 0], [0.25, 0.25, 0.25], [0.25, 0.75, 0.75], [0.75, 0.25, 0.75], [0.75, 0.75, 0.25], [0.5, 0.5, 0.5], [0.5, 0, 0], [0, 0.5, 0], [0, 0, 0.5]]",B,conventional,"recovered from heusler.sqlite (extracted, never merged)",10.1016/j.jpcs.2023.111854,https://doi.org/10.1016/j.jpcs.2023.111854,Fig. 5d,C1b prototype + sourced lattice constant,,"XRD refined, 10.1016/j.jpcs.2023.111854",,True,stoichiometric,VNiSn
VNiSn,2.0,W/m/K,600.0,"experimental, Derived from total and electronic kappa",0,experimental,0.7,wf_subtracted,6.03,216.0,F-43m,half_Heusler_C1b,X:4a Y:4c Z:4b,"['V', 'V', 'V', 'V', 'Ni', 'Ni', 'Ni', 'Ni', 'Sn', 'Sn', 'Sn', 'Sn']","[[0, 0, 0], [0, 0.5, 0.5], [0.5, 0, 0.5], [0.5, 0.5, 0], [0.25, 0.25, 0.25], [0.25, 0.75, 0.75], [0.75, 0.25, 0.75], [0.75, 0.75, 0.25], [0.5, 0.5, 0.5], [0.5, 0, 0], [0, 0.5, 0], [0, 0, 0.5]]",B,conventional,"recovered from heusler.sqlite (extracted, never merged)",10.1016/j.jpcs.2023.111854,https://doi.org/10.1016/j.jpcs.2023.111854,Fig. 5d,C1b prototype + sourced lattice constant,,"XRD refined, 10.1016/j.jpcs.2023.111854",,True,stoichiometric,VNiSn
VNiSn,1.8,W/m/K,723.0,"experimental, Derived from total and electronic kappa",0,experimental,0.7,wf_subtracted,6.03,216.0,F-43m,half_Heusler_C1b,X:4a Y:4c Z:4b,"['V', 'V', 'V', 'V', 'Ni', 'Ni', 'Ni', 'Ni', 'Sn', 'Sn', 'Sn', 'Sn']","[[0, 0, 0], [0, 0.5, 0.5], [0.5, 0, 0.5], [0.5, 0.5, 0], [0.25, 0.25, 0.25], [0.25, 0.75, 0.75], [0.75, 0.25, 0.75], [0.75, 0.75, 0.25], [0.5, 0.5, 0.5], [0.5, 0, 0], [0, 0.5, 0], [0, 0, 0.5]]",B,conventional,"recovered from heusler.sqlite (extracted, never merged)",10.1016/j.jpcs.2023.111854,https://doi.org/10.1016/j.jpcs.2023.111854,Fig. 5d,C1b prototype + sourced lattice constant,,"XRD refined, 10.1016/j.jpcs.2023.111854",,True,stoichiometric,VNiSn
TbSbPt,2.9,W/m/K,300.0,"experimental, Derived from κ_total - LσT",0,experimental,1.0,wf_subtracted,6.62,216.0,F-43m,half_Heusler_C1b,X:4a Y:4c Z:4b,"['Tb', 'Tb', 'Tb', 'Tb', 'Sb', 'Sb', 'Sb', 'Sb', 'Pt', 'Pt', 'Pt', 'Pt']","[[0, 0, 0], [0, 0.5, 0.5], [0.5, 0, 0.5], [0.5, 0.5, 0], [0.25, 0.25, 0.25], [0.25, 0.75, 0.75], [0.75, 0.25, 0.75], [0.75, 0.75, 0.25], [0.5, 0.5, 0.5], [0.5, 0, 0], [0, 0.5, 0], [0, 0, 0.5]]",B,conventional,"recovered from heusler.sqlite (extracted, never merged)",10.1002/adma.73841,https://doi.org/10.1002/adma.73841,Figure 5d,C1b prototype + sourced lattice constant,,MP mp-16313 DFT 6.64 and AFLOW primitive 4.6715 x sqrt2 = 6.607; mean of the two,,False,stoichiometric,TbSbPt
TbSbPt,2.8,W/m/K,475.0,"experimental, Derived from κ_total - LσT",0,experimental,1.0,wf_subtracted,6.62,216.0,F-43m,half_Heusler_C1b,X:4a Y:4c Z:4b,"['Tb', 'Tb', 'Tb', 'Tb', 'Sb', 'Sb', 'Sb', 'Sb', 'Pt', 'Pt', 'Pt', 'Pt']","[[0, 0, 0], [0, 0.5, 0.5], [0.5, 0, 0.5], [0.5, 0.5, 0], [0.25, 0.25, 0.25], [0.25, 0.75, 0.75], [0.75, 0.25, 0.75], [0.75, 0.75, 0.25], [0.5, 0.5, 0.5], [0.5, 0, 0], [0, 0.5, 0], [0, 0, 0.5]]",B,conventional,"recovered from heusler.sqlite (extracted, never merged)",10.1002/adma.73841,https://doi.org/10.1002/adma.73841,Figure 5d,C1b prototype + sourced lattice constant,,MP mp-16313 DFT 6.64 and AFLOW primitive 4.6715 x sqrt2 = 6.607; mean of the two,,False,stoichiometric,TbSbPt
TbSbPt,3.0,W/m/K,675.0,"experimental, Derived from κ_total - LσT",0,experimental,1.0,wf_subtracted,6.62,216.0,F-43m,half_Heusler_C1b,X:4a Y:4c Z:4b,"['Tb', 'Tb', 'Tb', 'Tb', 'Sb', 'Sb', 'Sb', 'Sb', 'Pt', 'Pt', 'Pt', 'Pt']","[[0, 0, 0], [0, 0.5, 0.5], [0.5, 0, 0.5], [0.5, 0.5, 0], [0.25, 0.25, 0.25], [0.25, 0.75, 0.75], [0.75, 0.25, 0.75], [0.75, 0.75, 0.25], [0.5, 0.5, 0.5], [0.5, 0, 0], [0, 0.5, 0], [0, 0, 0.5]]",B,conventional,"recovered from heusler.sqlite (extracted, never merged)",10.1002/adma.73841,https://doi.org/10.1002/adma.73841,Figure 5d,C1b prototype + sourced lattice constant,,MP mp-16313 DFT 6.64 and AFLOW primitive 4.6715 x sqrt2 = 6.607; mean of the two,,False,stoichiometric,TbSbPt
TbSbPt,3.2,W/m/K,875.0,"experimental, Derived from κ_total - LσT",0,experimental,1.0,wf_subtracted,6.62,216.0,F-43m,half_Heusler_C1b,X:4a Y:4c Z:4b,"['Tb', 'Tb', 'Tb', 'Tb', 'Sb', 'Sb', 'Sb', 'Sb', 'Pt', 'Pt', 'Pt', 'Pt']","[[0, 0, 0], [0, 0.5, 0.5], [0.5, 0, 0.5], [0.5, 0.5, 0], [0.25, 0.25, 0.25], [0.25, 0.75, 0.75], [0.75, 0.25, 0.75], [0.75, 0.75, 0.25], [0.5, 0.5, 0.5], [0.5, 0, 0], [0, 0.5, 0], [0, 0, 0.5]]",B,conventional,"recovered from heusler.sqlite (extracted, never merged)",10.1002/adma.73841,https://doi.org/10.1002/adma.73841,Figure 5d,C1b prototype + sourced lattice constant,,MP mp-16313 DFT 6.64 and AFLOW primitive 4.6715 x sqrt2 = 6.607; mean of the two,,False,stoichiometric,TbSbPt
DySbPt,3.8,W/m/K,300.0,"experimental, Derived from κ_total - LσT",0,experimental,1.0,wf_subtracted,6.59,216.0,F-43m,half_Heusler_C1b,X:4a Y:4c Z:4b,"['Dy', 'Dy', 'Dy', 'Dy', 'Sb', 'Sb', 'Sb', 'Sb', 'Pt', 'Pt', 'Pt', 'Pt']","[[0, 0, 0], [0, 0.5, 0.5], [0.5, 0, 0.5], [0.5, 0.5, 0], [0.25, 0.25, 0.25], [0.25, 0.75, 0.75], [0.75, 0.25, 0.75], [0.75, 0.75, 0.25], [0.5, 0.5, 0.5], [0.5, 0, 0], [0, 0.5, 0], [0, 0, 0.5]]",B,conventional,"recovered from heusler.sqlite (extracted, never merged)",10.1002/adma.73841,https://doi.org/10.1002/adma.73841,Figure 5d,C1b prototype + sourced lattice constant,,pool 6.5147 / HH130 6.6115 / AFLOW primitive 4.6579 x sqrt2 = 6.587; mean,,False,stoichiometric,DySbPt
DySbPt,3.5,W/m/K,475.0,"experimental, Derived from κ_total - LσT",0,experimental,1.0,wf_subtracted,6.59,216.0,F-43m,half_Heusler_C1b,X:4a Y:4c Z:4b,"['Dy', 'Dy', 'Dy', 'Dy', 'Sb', 'Sb', 'Sb', 'Sb', 'Pt', 'Pt', 'Pt', 'Pt']","[[0, 0, 0], [0, 0.5, 0.5], [0.5, 0, 0.5], [0.5, 0.5, 0], [0.25, 0.25, 0.25], [0.25, 0.75, 0.75], [0.75, 0.25, 0.75], [0.75, 0.75, 0.25], [0.5, 0.5, 0.5], [0.5, 0, 0], [0, 0.5, 0], [0, 0, 0.5]]",B,conventional,"recovered from heusler.sqlite (extracted, never merged)",10.1002/adma.73841,https://doi.org/10.1002/adma.73841,Figure 5d,C1b prototype + sourced lattice constant,,pool 6.5147 / HH130 6.6115 / AFLOW primitive 4.6579 x sqrt2 = 6.587; mean,,False,stoichiometric,DySbPt
DySbPt,3.5,W/m/K,675.0,"experimental, Derived from κ_total - LσT",0,experimental,1.0,wf_subtracted,6.59,216.0,F-43m,half_Heusler_C1b,X:4a Y:4c Z:4b,"['Dy', 'Dy', 'Dy', 'Dy', 'Sb', 'Sb', 'Sb', 'Sb', 'Pt', 'Pt', 'Pt', 'Pt']","[[0, 0, 0], [0, 0.5, 0.5], [0.5, 0, 0.5], [0.5, 0.5, 0], [0.25, 0.25, 0.25], [0.25, 0.75, 0.75], [0.75, 0.25, 0.75], [0.75, 0.75, 0.25], [0.5, 0.5, 0.5], [0.5, 0, 0], [0, 0.5, 0], [0, 0, 0.5]]",B,conventional,"recovered from heusler.sqlite (extracted, never merged)",10.1002/adma.73841,https://doi.org/10.1002/adma.73841,Figure 5d,C1b prototype + sourced lattice constant,,pool 6.5147 / HH130 6.6115 / AFLOW primitive 4.6579 x sqrt2 = 6.587; mean,,False,stoichiometric,DySbPt
DySbPt,3.8,W/m/K,875.0,"experimental, Derived from κ_total - LσT",0,experimental,1.0,wf_subtracted,6.59,216.0,F-43m,half_Heusler_C1b,X:4a Y:4c Z:4b,"['Dy', 'Dy', 'Dy', 'Dy', 'Sb', 'Sb', 'Sb', 'Sb', 'Pt', 'Pt', 'Pt', 'Pt']","[[0, 0, 0], [0, 0.5, 0.5], [0.5, 0, 0.5], [0.5, 0.5, 0], [0.25, 0.25, 0.25], [0.25, 0.75, 0.75], [0.75, 0.25, 0.75], [0.75, 0.75, 0.25], [0.5, 0.5, 0.5], [0.5, 0, 0], [0, 0.5, 0], [0, 0, 0.5]]",B,conventional,"recovered from heusler.sqlite (extracted, never merged)",10.1002/adma.73841,https://doi.org/10.1002/adma.73841,Figure 5d,C1b prototype + sourced lattice constant,,pool 6.5147 / HH130 6.6115 / AFLOW primitive 4.6579 x sqrt2 = 6.587; mean,,False,stoichiometric,DySbPt
LuSbPt,3.8,W/m/K,300.0,"experimental, Derived from κ_total - LσT",0,experimental,1.0,wf_subtracted,6.4677,216.0,F-43m,half_Heusler_C1b,X:4a Y:4c Z:4b,"['Lu', 'Lu', 'Lu', 'Lu', 'Sb', 'Sb', 'Sb', 'Sb', 'Pt', 'Pt', 'Pt', 'Pt']","[[0, 0, 0], [0, 0.5, 0.5], [0.5, 0, 0.5], [0.5, 0.5, 0], [0.25, 0.25, 0.25], [0.25, 0.75, 0.75], [0.75, 0.25, 0.75], [0.75, 0.75, 0.25], [0.5, 0.5, 0.5], [0.5, 0, 0], [0, 0.5, 0], [0, 0, 0.5]]",B,conventional,"recovered from heusler.sqlite (extracted, never merged)",10.1002/adma.73841,https://doi.org/10.1002/adma.73841,Figure 5d,C1b prototype + sourced lattice constant,,"experimental Rietveld, Hou et al. APL 106 102102 (2015); AFLOW primitive 4.5799 x sqrt2 = 6.477",,False,stoichiometric,LuSbPt
LuSbPt,3.4,W/m/K,475.0,"experimental, Derived from κ_total - LσT",0,experimental,1.0,wf_subtracted,6.4677,216.0,F-43m,half_Heusler_C1b,X:4a Y:4c Z:4b,"['Lu', 'Lu', 'Lu', 'Lu', 'Sb', 'Sb', 'Sb', 'Sb', 'Pt', 'Pt', 'Pt', 'Pt']","[[0, 0, 0], [0, 0.5, 0.5], [0.5, 0, 0.5], [0.5, 0.5, 0], [0.25, 0.25, 0.25], [0.25, 0.75, 0.75], [0.75, 0.25, 0.75], [0.75, 0.75, 0.25], [0.5, 0.5, 0.5], [0.5, 0, 0], [0, 0.5, 0], [0, 0, 0.5]]",B,conventional,"recovered from heusler.sqlite (extracted, never merged)",10.1002/adma.73841,https://doi.org/10.1002/adma.73841,Figure 5d,C1b prototype + sourced lattice constant,,"experimental Rietveld, Hou et al. APL 106 102102 (2015); AFLOW primitive 4.5799 x sqrt2 = 6.477",,False,stoichiometric,LuSbPt
LuSbPt,3.2,W/m/K,675.0,"experimental, Derived from κ_total - LσT",0,experimental,1.0,wf_subtracted,6.4677,216.0,F-43m,half_Heusler_C1b,X:4a Y:4c Z:4b,"['Lu', 'Lu', 'Lu', 'Lu', 'Sb', 'Sb', 'Sb', 'Sb', 'Pt', 'Pt', 'Pt', 'Pt']","[[0, 0, 0], [0, 0.5, 0.5], [0.5, 0, 0.5], [0.5, 0.5, 0], [0.25, 0.25, 0.25], [0.25, 0.75, 0.75], [0.75, 0.25, 0.75], [0.75, 0.75, 0.25], [0.5, 0.5, 0.5], [0.5, 0, 0], [0, 0.5, 0], [0, 0, 0.5]]",B,conventional,"recovered from heusler.sqlite (extracted, never merged)",10.1002/adma.73841,https://doi.org/10.1002/adma.73841,Figure 5d,C1b prototype + sourced lattice constant,,"experimental Rietveld, Hou et al. APL 106 102102 (2015); AFLOW primitive 4.5799 x sqrt2 = 6.477",,False,stoichiometric,LuSbPt
LuSbPt,3.5,W/m/K,875.0,"experimental, Derived from κ_total - LσT",0,experimental,1.0,wf_subtracted,6.4677,216.0,F-43m,half_Heusler_C1b,X:4a Y:4c Z:4b,"['Lu', 'Lu', 'Lu', 'Lu', 'Sb', 'Sb', 'Sb', 'Sb', 'Pt', 'Pt', 'Pt', 'Pt']","[[0, 0, 0], [0, 0.5, 0.5], [0.5, 0, 0.5], [0.5, 0.5, 0], [0.25, 0.25, 0.25], [0.25, 0.75, 0.75], [0.75, 0.25, 0.75], [0.75, 0.75, 0.25], [0.5, 0.5, 0.5], [0.5, 0, 0], [0, 0.5, 0], [0, 0, 0.5]]",B,conventional,"recovered from heusler.sqlite (extracted, never merged)",10.1002/adma.73841,https://doi.org/10.1002/adma.73841,Figure 5d,C1b prototype + sourced lattice constant,,"experimental Rietveld, Hou et al. APL 106 102102 (2015); AFLOW primitive 4.5799 x sqrt2 = 6.477",,False,stoichiometric,LuSbPt
LuNiSb,5.9,W/m/K,300.0,"experimental, kappa_total - kappa_e (as reported by the authors)",0,experimental,1.0,wf_subtracted,6.28,216.0,F-43m,C1b,Lu/Sb/Ni,"[""Lu"", ""Sb"", ""Ni""]","[[0, 0, 0], [0.5, 0.5, 0.5], [0.25, 0.25, 0.25]]",A,conventional,"ACS Appl. Energy Mater. 2026, Defect-Calculation-Guided Performance Optimization of n-Type LuNiSb",10.1021/acsaem.6c00361,https://doi.org/10.1021/acsaem.6c00361,"Fig. 5e, derived from κ-κe",Sci.Rep. 11:13809 (2021) Table S1,https://www.nature.com/articles/s41598-021-92030-4#MOESM1,"Table S1 (DFT-optimized lattice parameter + lowest-energy site assignment), same table as kappa",mp-20185,True,stoichiometric,LuNiSb
LuNiSb,4.2,W/m/K,500.0,"experimental, kappa_total - kappa_e (as reported by the authors)",0,experimental,1.0,wf_subtracted,6.28,216.0,F-43m,C1b,Lu/Sb/Ni,"[""Lu"", ""Sb"", ""Ni""]","[[0, 0, 0], [0.5, 0.5, 0.5], [0.25, 0.25, 0.25]]",A,conventional,"ACS Appl. Energy Mater. 2026, Defect-Calculation-Guided Performance Optimization of n-Type LuNiSb",10.1021/acsaem.6c00361,https://doi.org/10.1021/acsaem.6c00361,"Fig. 5e, derived from κ-κe",Sci.Rep. 11:13809 (2021) Table S1,https://www.nature.com/articles/s41598-021-92030-4#MOESM1,"Table S1 (DFT-optimized lattice parameter + lowest-energy site assignment), same table as kappa",mp-20185,True,stoichiometric,LuNiSb
LuNiSb,4.2,W/m/K,700.0,"experimental, kappa_total - kappa_e (as reported by the authors)",0,experimental,1.0,wf_subtracted,6.28,216.0,F-43m,C1b,Lu/Sb/Ni,"[""Lu"", ""Sb"", ""Ni""]","[[0, 0, 0], [0.5, 0.5, 0.5], [0.25, 0.25, 0.25]]",A,conventional,"ACS Appl. Energy Mater. 2026, Defect-Calculation-Guided Performance Optimization of n-Type LuNiSb",10.1021/acsaem.6c00361,https://doi.org/10.1021/acsaem.6c00361,"Fig. 5e, derived from κ-κe",Sci.Rep. 11:13809 (2021) Table S1,https://www.nature.com/articles/s41598-021-92030-4#MOESM1,"Table S1 (DFT-optimized lattice parameter + lowest-energy site assignment), same table as kappa",mp-20185,True,stoichiometric,LuNiSb
LuNiSb,5.5,W/m/K,900.0,"experimental, kappa_total - kappa_e (as reported by the authors)",0,experimental,1.0,wf_subtracted,6.28,216.0,F-43m,C1b,Lu/Sb/Ni,"[""Lu"", ""Sb"", ""Ni""]","[[0, 0, 0], [0.5, 0.5, 0.5], [0.25, 0.25, 0.25]]",A,conventional,"ACS Appl. Energy Mater. 2026, Defect-Calculation-Guided Performance Optimization of n-Type LuNiSb",10.1021/acsaem.6c00361,https://doi.org/10.1021/acsaem.6c00361,"Fig. 5e, derived from κ-κe",Sci.Rep. 11:13809 (2021) Table S1,https://www.nature.com/articles/s41598-021-92030-4#MOESM1,"Table S1 (DFT-optimized lattice parameter + lowest-energy site assignment), same table as kappa",mp-20185,True,stoichiometric,LuNiSb
